Repository: orchid-calphad/orchid-project.org

# orchid-project.org

Website and released data of **ORCHID** (Open Repository for CALPHAD Hypotheses, Intelligence, and Discovery),
served by GitHub Pages at https://orchid-project.org. Releases are archived on Zenodo (one DOI per version).

- `index.html`, `catalog/`, `best-practices.html` — static, self-contained pages (generated in the ORCHID tooling).
- `data/` — released data: catalog, redistributable TDB files, convex hulls. Licences: `data/LICENSES.md`, `data/NOTICE.md`.
- `llms.txt`, `data/croissant.json`, `CITATION.cff`, `.zenodo.json` — machine-readable metadata.

Only data with clear redistribution rights are published. Version 1, machine-extracted: values were read by language-model readers constrained to quote their source and checked automatically, and the release was then audited on the printed pages by adversarial audits, an independent second review of fit-facing records and a preliminary human review of a frozen sample. Flags such as accepted and ESPEI-ready record screening results, not certification; known issues are listed in the release notes (https://orchid-project.org/#releases).

## Zenodo release

Release v2026.10 is archived as five citable datasets plus an umbrella record (metadata and file manifests in the
`zenodo/` folder of `orchid-calphad/orchid-data`). `tools/zenodo_release.py plan | bundle | writeback` checks the
records, builds one deterministic zip per record into the ignored `dist/`, and writes the reserved DOIs back into
both repositories; every builder reads the DOIs from `zenodo/dois.json` through `tools/orchid_cite.py`.

## Software and data credits

See [papers and repositories](CITATIONS.md) for pycalphad, ESPEI, PhaseForge, PhaseForge+, Materials Project, and OQMD. [Machine-readable citations](CITATIONS.json) are also provided.

File: data/databases/mendeley/BITEYB.TDB
ELEMENT /-   ELECTRON_GAS              0.0000E+00  0.0000E+00  0.0000E+00!
ELEMENT VA   VACUUM                    0.0000E+00  0.0000E+00  0.0000E+00!
ELEMENT BI   RHOMBOHEDRAL_A7           2.0898E+02  6.4266E+03  5.6735E+01!
ELEMENT YB   FCC_A1                    1.7304E+02  0.0000E+00  0.0000E+00!
ELEMENT TE   HEXAGONAL_A8              1.2760E+02  6.1212E+03  4.9497E+01!
SPECIES YB4BI3  YB4BI3  !
SPECIES YBTE  YB1TE1  !

 FUNCTION GHSERBI    2.98140E+02  -7817.776+128.418885*T-28.4096529*T*LN(T)
     +.012338888*T**2-8.381598E-06*T**3;  5.44520E+02  Y
      +30207.94-393.650255*T+51.8556592*T*LN(T)-.075311163*T**2
     +1.3499885E-05*T**3-3616168*T**(-1)+1.66491E+25*T**(-9);  8.00000E+02  Y
      -11045.746+182.549067*T-35.9824*T*LN(T)+.0074266*T**2-1.046E-06*T**3
     +1.66491E+25*T**(-9);  1.20000E+03  Y
      -7581.394+124.771535*T-27.196*T*LN(T)+1.66491E+25*T**(-9);  
     3.00000E+03  N !
 FUNCTION GHSERYB    2.98140E+02  -9370.941+189.327664*T-40.0791*T*LN(T)
     +.04227115*T**2-2.2242E-05*T**3;  5.53000E+02  Y
      -8192.154+121.065655*T-26.7591*T*LN(T)-.00256065*T**2;  1.03300E+03  Y
      +16034.89-89.478241*T+2.7623966*T*LN(T)-.017961331*T**2
     +1.421719E-06*T**3-3631462*T**(-1);  2.00000E+03  N !
FUNCTION GHSERTE    2.98140E+02  -10544.679+183.372894*T-35.6687*T*LN(T)
    +15.83435E-3*T**2-5.240417E-6*T**3+155015*T**(-1);   7.22660E+02  Y
      +9160.595-129.265373*T+13.004*T*LN(T)
    -36.2361E-3*T**2+5.006367E-6*T**3-1286810*T**(-1);  1.15000E+03  Y
      -12781.349+174.901226*T-32.5596*T*LN(T);  1.60000E+03  N !
FUNCTION UN_ASS 298.15 0; 300 N !
 FUNCTION GLIQBI  2.98150E+02  
 +GHSERBI#+11246.017-20.636399*T-59.608E-20*T**7;  5.44520E+02  Y
      +40629.667-400.415652*T+49.678*T*LN(T)-73.0245E-3*T**2
	+13.052833E-6*T**3-3544705*T**(-1);  8.00000E+02  Y
      +250.689+162.14485*T-36.041*T*LN(T)
    +7.4641E-3*T**2-1.05047E-6*T**3+5175*T**(-1);  1.20000E+03  Y
      +3755.434+103.960336*T-27.196*T*LN(T);   3.00000E+03  N !
 FUNCTION GLIQTE  2.98150E+02  
    -17554.731+685.8776386*T
    -126.318*T*LN(T)+221.9435E-3*T**2-94.2075E-6*T**3
	+827930*T**(-1);   6.26490E+02 Y
      -3165763.484+46756.3570347*T-7196.41*T*LN(T)+7097.75E-3*T**2
	-1306.928333E-6*T**3+258051000*T**(-1); 7.22660E+02 Y
      +180326.959-1500.5790943*T+202.743*T*LN(T)
    -142.016E-3*T**2+16.129733E-6*T**3-24238450*T**(-1);  1.15000E+03 Y
      +6328.687+148.7082987*T-32.5596*T*LN(T);  1.60000E+03 N !         
 FUNCTION GLIQYB  2.98150E+02  +7030.788-40.615571*T
  -1.8061816*T*LN(T)-.03250938*T**2+5.136665E-06*T**3-370554*T**(-1);  
  1.03300E+03  Y
   -6445.835+186.690399*T-36.7774*T*LN(T);  2.00000E+03  N REF:283 !

 TYPE_DEFINITION % SEQ *!
 DEFINE_SYSTEM_DEFAULT SPECIE 2 !
 DEFAULT_COMMAND DEF_SYS_ELEMENT VA !


 PHASE LIQUID:L %  1  1.0  !
    CONSTITUENT LIQUID:L :BI,YB,TE,YB4BI3,YBTE :  !

   PARAMETER G(LIQUID,BI;0)  2.98150E+02  GLIQBI#; 3000 N  !
   PARAMETER G(LIQUID,TE;0)  2.98150E+02  GLIQTE#; 3000 N  !
   PARAMETER G(LIQUID,YB;0)  2.98150E+02  GLIQYB#; 3000 N  !
   PARAMETER G(LIQUID,YB4BI3;0)  2.98150E+02  -465153+8.8*T+4*GLIQYB# 
   +3*GLIQBI#;  2.00000E+03  N   !
   PARAMETER G(LIQUID,BI,YB;0)  2.98150E+02 -220000+0.6634*T; 
   2.0000E+03  N !  
   PARAMETER G(LIQUID,BI,YB;1)  2.98150E+02 +2710.115-0.72*T;  
  2.0000E+03  N !
  PARAMETER G(LIQUID,BI,YB;2)  2.98150E+02 +38000+5.7663*T; 
   2.0000E+03  N !  
   PARAMETER G(LIQUID,YB,YB4BI3;1)  2.98150E+02 +50000;  
  2.0000E+03  N !
  PARAMETER G(LIQUID,BI,YB4BI3;0)  2.98150E+02 -90497.9;  
  2.0000E+03  N !
  PARAMETER G(LIQUID,BI,YB4BI3;1)  2.98150E+02 -178583-2.5*T;  
  2.0000E+03  N !
  PARAMETER G(LIQUID,BI,YB4BI3;2)  2.98150E+02 +33872.8;  
  2.0000E+03  N !
  PARAMETER G(LIQUID,YBTE;0)  2.98150E+02  -185936+2.84333*T
  +GLIQYB#+GLIQTE#;  2.00000E+03  N   !
  PARAMETER G(LIQUID,TE,YBTE;0)  2.98150E+02 -51194.8-1.73272*T; 
   2.0000E+03  N !  
  PARAMETER G(LIQUID,TE,YBTE;1)  2.98150E+02 +20000-15*T;  
  2.0000E+03  N !
  PARAMETER G(LIQUID,TE,YBTE;2)  2.98150E+02 -15000; 
  2.0000E+03  N !
  PARAMETER G(LIQUID,YB,YBTE;0)  2.98150E+02 -20167.84-8.5903*T; 
   2.0000E+03  N !  
  PARAMETER G(LIQUID,YB,YBTE;1)  2.98150E+02 36563-23*T; 
   2.0000E+03  N ! 
PARAMETER G(LIQUID,BI,TE;0) 2.98140E+02  -40545.8815+9.46817573*T;
    3.00000E+03  N !
  PARAMETER G(LIQUID,BI,TE;1) 2.98140E+02  4972.5901-2.84367509*T;
    3.00000E+03  N !   
TYPE_DEFINITION & GES A_P_D BCC_A2 MAGNETIC  -1.0    4.00000E-01 !
PHASE BCC_A2  %&  2 1   3 !
    CONSTITUENT BCC_A2  :BI,YB : VA% :  !

   PARAMETER G(BCC_A2,BI:VA;0)  2.98140E+02  +11297-13.9*T+GHSERBI#;  
  3.00000E+03  N REF:283 !
  
   PARAMETER G(BCC_A2,YB:VA;0)  2.98140E+02  -965.99-21.293677*T
  -3.8534432*T*LN(T)-.030009694*T**2+4.743871E-06*T**3-334650*T**(-1);  
  1.03300E+03  Y
   -13368.113+188.313864*T-36.1079*T*LN(T);  1.09700E+03  Y
   -3911.846+113.174165*T-25.7402233*T*LN(T)-.004743348*T**2
  +3.63044E-07*T**3-1553668*T**(-1);  2.00000E+03  N REF:283 !  

TYPE_DEFINITION ' GES A_P_D FCC_A1 MAGNETIC  -3.0    2.80000E-01 !
PHASE FCC_A1  %'  2 1   1 !
    CONSTITUENT FCC_A1  :BI,YB : VA% :  !

   PARAMETER G(FCC_A1,BI:VA;0)  2.98140E+02  +9900-12.5*T+GHSERBI#;  
  3.00000E+03  N REF:283 !
  PARAMETER G(FCC_A1,YB:VA;0)  2.98140E+02  +GHSERYB#;  2.00000E+03  N 
  REF:283 !

TYPE_DEFINITION ( GES A_P_D HCP_A3 MAGNETIC  -3.0    2.80000E-01 !
PHASE HCP_A3  %(  2 1   .5 !
    CONSTITUENT HCP_A3  :BI : VA% :  !

   PARAMETER G(HCP_A3,BI:VA;0)  2.98140E+02  +9900-11.8*T+GHSERBI#;  
  3.00000E+03  N REF:283 !
  
PHASE RHOMBOHEDRAL_A7  %  1  1.0  !
    CONSTITUENT RHOMBOHEDRAL_A7  :BI% :  !

   PARAMETER G(RHOMBOHEDRAL_A7,BI;0)  2.98140E+02  +GHSERBI#;  3.00000E+03  
  N REF:283 !


PHASE HEXAGONAL_A8  %  1  1.0  !
    CONSTITUENT HEXAGONAL_A8  :TE% :  !

   PARAMETER G(HEXAGONAL_A8,TE;0)  2.98140E+02  +GHSERTE#;  1.26100E+03  N 
  REF:283 !

PHASE BI2TE %  2  .667 .333   !
    CONSTITUENT  BI2TE  :BI :TE:  !
   
   PARAMETER G(BI2TE,BI:TE;0)  2.98140E+02  -14821+1.8*T+
 0.667*GHSERBI#+0.333*GHSERTE#;  3.00000E+03  N !

PHASE BI4TE3 %  2  .571 .429   !
     CONSTITUENT  BI4TE3  :BI :TE:  !
     
    PARAMETER G(BI4TE3,BI:TE;0)  2.98140E+02  -18858+3.5*T+
  0.571*GHSERBI#+0.429*GHSERTE#;  3.00000E+03  N !

PHASE BI2TE3 %  2  .4 .6   !
    CONSTITUENT  BI2TE3  :BI :TE:  !
   
   PARAMETER G(BI2TE3,BI:TE;0)  2.98140E+02  
      -31307.37+108.205*T-22.33*T*LN(T)-4.98E-3*T**2
    +5.252E-11*T**3+17080*T**(-1);  3.00000E+03  N !

PHASE BETA %  2  .4 .6   !
      CONSTITUENT  BETA  :BI :BI,TE:  !
  
      PARAMETER G(BETA,BI:BI;0)  2.98140E+02   2.8*T+GHSERBI#;  3.00000E+03  N ! 
      PARAMETER G(BETA,BI:TE;0)  2.98140E+02  -30527.37+108.205*T-22.33*T*LN(T)
           -4.98E-3*T**2+5.252E-11*T**3+17080*T**(-1);  3.00000E+03  N !
      PARAMETER G(BETA,BI:BI,TE;0)   2.98140E+02  -9698+3.6*T;  3.00000E+03  N !
      PARAMETER G(BETA,BI:BI,TE;1)   2.98140E+02  +8088-1.0*T;  3.00000E+03 N !
  
  
  PHASE YB2BI %  2  0.6667  0.3333 !
    CONSTITUENT YB2BI : YB : BI :  !
  PARAMETER G(YB2BI,YB:BI;0)  2.9815E+02  -83700.595+10.52*T
  +0.6667*GHSERYB#+0.3333*GHSERBI#;  2.00000E+03  N  !
  PHASE YB5BI3 %  2  0.625 0.375 !
    CONSTITUENT YB5BI3 :YB : BI :  !
  PARAMETER G(YB5BI3,YB:BI;0)  2.9815E+02  -92059.5+10.92*T
  +0.625*GHSERYB#+0.375*GHSERBI#;  2.00000E+03  N  !
  PHASE YB4BI3 %  2  0.5714 0.4286!
    CONSTITUENT YB4BI3 :YB : BI :  !
  PARAMETER G(YB4BI3,YB:BI;0)  2.9815E+02  -93062.355+7.465*T
  +0.5714*GHSERYB#+0.4286*GHSERBI#;  2.00000E+03  N  !
  PHASE YB11BI10 %  2  0.5238 0.4762 !
    CONSTITUENT YB11BI10 :YB : BI :  !
  PARAMETER G(YB11BI10,YB:BI;0)  2.9815E+02  -87185.649+5.93*T
  + 0.5238*GHSERYB#+0.4762*GHSERBI#;  2.00000E+03  N  !
  PHASE YBBI2 %  2 0.3333 0.6667!
    CONSTITUENT YBBI2 :YB : BI :  !
  PARAMETER G(YBBI2,YB:BI;0)  2.9815E+02  -61330.498+2.59*T
  +  0.3333*GHSERYB#+0.6667*GHSERBI#;  2.00000E+03  N  !
  PHASE YBTE %  2 0.5 0.5!
    CONSTITUENT YBTE :YB : TE :  !
  PARAMETER G(YBTE,YB:TE;0)  2.9815E+02  -155349+22.1153*T
  +  .5*GHSERYB#+.5*GHSERBI#;  2.00000E+03  N  !

File: data/databases/mendeley/Mg-Sc-Zn.tdb
$******************************************************************************
$ ------------------------------Mg-Sc-Zn TDB   --------------------------------
$----------------------------Made by Yiheng Wang--------------------------------
$******************************************************************************
$

 ELEMENT /-   ELECTRON_GAS              0.0000E+00  0.0000E+00  0.0000E+00!
 ELEMENT VA   VACUUM                    0.0000E+00  0.0000E+00  0.0000E+00!
 ELEMENT ZN   HCP_ZN                    6.5390E+01  5.6568E+03  4.1631E+01! 
 ELEMENT MG   HCP_A3                    2.4305E+01  4.9980E+03  3.2671E+01!
 ELEMENT SC   HCP_A3                    4.4956E+01  0.0000E+00  0.0000E+00!
$
$
$---------------------------Mg----------------------------------------------    
  FUNCTION GLIQMG    298.15 -165.097+134.838617*T-26.1849782*T*LN(T)
      +4.858E-04*T**2-1.393669E-06*T**3+78950*T**(-1)-8.0176E-20*T**7; 923 Y
       -5439.869+195.324057*T-34.3088*T*LN(T); 3000 N !
  FUNCTION GBCCMG    298.15 -5267.34+141.575547*T-26.1849782*T*LN(T)
      +4.858E-04*T**2-1.393669E-06*T**3+78950*T**(-1); 923 Y
       -11030.185+202.616215*T-34.3088*T*LN(T)+1.038192E+28*T**(-9); 3000 N !
  FUNCTION GFCCMG    298.15 -5767.34+142.775547*T-26.1849782*T*LN(T)
      +4.858E-04*T**2-1.393669E-06*T**3+78950*T**(-1); 923 Y
       -11530.185+203.816215*T-34.3088*T*LN(T)+1.038192E+28*T**(-9); 3000 N !
  FUNCTION GHSERMG   298.15 -8367.34+143.675547*T-26.1849782*T*LN(T)
      +4.858E-04*T**2-1.393669E-06*T**3+78950*T**(-1); 923 Y
       -14130.185+204.716215*T-34.3088*T*LN(T)+1.038192E+28*T**(-9); 3000 N !
$
$--------------------------Zn------------------------------------------------
  FUNCTION GHSERZN  298.15 -7285.787+118.470069*T
       -23.701314*T*LN(T)-1.712034E-3*T**2-1.264963E-6*T**3;
       692.677 Y -11070.546+172.345644*T-31.38*T*LN(T)
       +470.47E24*T**(-9);  1700.00 N !		   
  FUNCTION GHCPZN   298.15 2969.82-1.56968*T+GHSERZN; 1700 N !
  FUNCTION GLIQZN   298.15 7157.222-10.29305*T-358.949E-21*T**7+GHSERZN;
                   692.677 Y -3620.385+161.60854*T-31.38*T*LN(T); 1700 N !
  FUNCTION GFCCZN   298.15 2969.82-1.56968*T+GHSERZN; 1700 N !
  FUNCTION GBCCZN   298.15 2886.96-2.5104*T+GHSERZN; 1700 N ! 
$ 
$--------------------------Sc-------------------------------------------------      
  FUNCTION GHSERSC  298.15
      -8689.547+153.48097*T-28.1882*T*LN(T)+3.21892E-3*T**2-1.64531E-6*T**3
      +72177*T**(-1);   800.00 Y
      -7511.295+132.759582*T-24.9132*T*LN(T)-0.573295E-3*T**2-0.859345E-6*T**3;
      1608.00 Y
      261143.04-1817.922454*T+241.4410508*T*LN(T)-117.529396E-3*T**2
      +8.7398E-6*T**3-50607159*T**(-1);  2000.00 Y
      -30515.246+286.474338*T-44.2249*T*LN(T);  3200.00 N !
  FUNCTION GBCCSC   298.15
      -6709.819+152.456835*T-28.1882*T*LN(T)+3.21892E-3*T**2-1.64531E-6*T**3
      +72177*T**(-1);   800.00 Y
      -5531.567+131.735447*T-24.9132*T*LN(T)-0.573295E-3*T**2-0.859345E-6*T**3;
      1000.00 Y
      230161.408-2004.054685*T+276.7666402*T*LN(T)-167.120107E-3*T**2
      +15.637371E-6*T**3-33783257*T**(-1);  1608.00 Y
      -25928.011+283.642312*T-44.2249*T*LN(T);  3200.00 N !
  FUNCTION GLIQSC   298.15
      6478.66+45.427539*T-10.7967803*T*LN(T)-20.636524E-3*T**2+2.13106E-6*T**3
      -158106*T**(-1);  1608.00 Y
      -11832.111+275.871695*T-44.2249*T*LN(T);  3200.00 N !
  FUNCTION GFCCSC  298.15 5000+GHSERSC; 3200 N !
  FUNCTION GDHCPSC 298.15 1200+0.415725*T+GHSERSC; 3200 N !
$
$ Mg-Sc-----------------------------------------------------------------------

  FUNCTION B2MGSC     2.98150E+02  -19290+6.1*T;   6.00000E+03   N !
  FUNCTION LB2MGSC    2.98150E+02  0.0;   6.00000E+03   N !
  FUNCTION B2MGVA     2.98150E+02  +10000-T;   6.00000E+03   N !
  FUNCTION LB2MGVA    2.98150E+02  0.0; 6000.00  N !
  FUNCTION B2SCVA     2.98150E+02  +B2MGVA#-B2MGSC#;   6.00000E+03   N !
  FUNCTION LB2SCVA    2.98150E+02  0.0;   6.00000E+03   N !
  
  FUNCTION UN_ASS 298.15 +0; 300 N !

$$-------------------------------------------------------------------------
  TYPE_DEFINITION % SEQ *!
 DEFINE_SYSTEM_DEFAULT ELEMENT 2 !
 DEFAULT_COMMAND DEF_SYS_ELEMENT VA /- !
$---------------------------------- PHASE-------------------------------------
$-----------------------------------LIQUID-------------------------------------
  PHASE LIQUID  %  1  1.0  !
    CONSTITUENT LIQUID  :MG,ZN,SC :  !
    PARAMETER G(LIQUID,MG;0)               298.15 +GLIQMG#; 3000 N REF1 !
    PARAMETER G(LIQUID,ZN;0)               298.15 +GLIQZN; 1700 N !
    PARAMETER G(LIQUID,SC;0)               298.15 +GLIQSC#; 3200 N REF1 !
    PARAMETER G(LIQUID,MG,SC;0)            298.15 -12000.0+8.75*T; 3000 N !
    PARAMETER G(LIQUID,MG,ZN;0)            298.15 
	 -77729.24+680.52266*T-95*T*LN(T)+0.04*T**2; 3000 N !
    PARAMETER G(LIQUID,MG,ZN;1)            298.15 3674.72+0.57139*T; 3000 N !
    PARAMETER G(LIQUID,MG,ZN;2)            298.15 -1588.15; 3000 N !	
    PARAMETER G(LIQUID,SC,ZN;0)            298.15 -83967+10.7848*T; 3000 N ! 
    PARAMETER G(LIQUID,SC,ZN;1)            298.15 15273; 3000 N !
    PARAMETER G(LIQUID,MG,SC,ZN;0)            298.15 5000; 3000 N !
	PARAMETER G(LIQUID,MG,SC,ZN;1)            298.15 0; 3000 N !
	PARAMETER G(LIQUID,MG,SC,ZN;2)            298.15 0; 3000 N !
$
$--------------------------------HCP_A3---------------------------------------
 TYPE_DEFINITION . GES A_P_D HCP_A3 MAGNETIC  -3.0    2.80000E-01 !
 PHASE HCP_A3  %.  2 1   0.5 !
    CONSTITUENT HCP_A3  :MG,SC,ZN : VA :  !
    PARAMETER G(HCP_A3,MG:VA;0)            298.15 +GHSERMG#; 3000 N REF1 !
    PARAMETER G(HCP_A3,SC:VA;0)            298.15 +GHSERSC#; 3200 N REF1!
    PARAMETER G(HCP_A3,ZN:VA;0)            298.15 GHCPZN; 1700 N !
    PARAMETER G(HCP_A3,MG,SC:VA;0)         298.15 -16115.8+15.02*T; 3000 N !
    PARAMETER G(HCP_A3,MG,ZN:VA;0)         298.15 -3056.82+5.63801*T; 3000 N !
    PARAMETER G(HCP_A3,MG,ZN:VA;1)         298.15 -3127.26+5.65563*T; 3000 N !
    PARAMETER G(HCP_A3,SC,ZN:VA;0)         298.15 -1000; 3000 N !
	PARAMETER G(HCP_A3,MG,SC,ZN:VA;0)      298.15 -50000; 3000 N !
	PARAMETER G(HCP_A3,MG,SC,ZN:VA;1)      298.15 0; 3000 N !
	PARAMETER G(HCP_A3,MG,SC,ZN:VA;2)      298.15 0; 3000 N !
$
$--------------------------------HCP_ZN---------------------------------------
 PHASE HCP_ZN  %  2 1   0.5 !
    CONSTITUENT HCP_ZN  :MG,ZN,SC : VA :  !
    PARAMETER G(HCP_ZN,MG:VA;0)            298.15 +100+GHSERMG#; 3000 N !
    PARAMETER G(HCP_ZN,ZN:VA;0)            298.15 GHSERZN#; 1700 N !
    PARAMETER G(HCP_ZN,MG,ZN:VA;0)         298.15 -3056.82+5.63801*T; 3000 N ! 
    PARAMETER G(HCP_ZN,MG,ZN:VA;1)         298.15 -3127.26+5.65563*T; 3000 N !  
$
$--------------------------------BCC_A2---------------------------------------
 TYPE_DEFINITION & GES A_P_D BCC_A2 MAGNETIC  -1.0    4.00000E-01 !
 PHASE BCC_A2  %&  2 1   3 !
    CONSTITUENT BCC_A2  :MG,SC,ZN : VA :  !
    PARAMETER G(BCC_A2,MG:VA;0)            298.15 +GBCCMG#; 3000 N REF0 !
    PARAMETER G(BCC_A2,SC:VA;0)            298.15 +GBCCSC#; 3200 N REF1 !
	PARAMETER G(BCC_A2,ZN:VA;0)            298.15 +GBCCZN#; 6000 N REF0 !
    PARAMETER G(BCC_A2,MG,SC:VA;0)         298.15 -24051.0+15.56*T; 3000 N !
	PARAMETER G(BCC_A2,MG,ZN:VA;0)         298.15 -10000; 3000 N REF0 !
    PARAMETER G(BCC_A2,MG,ZN:VA;1)         298.15 0; 3000 N REF0 ! 
	PARAMETER G(BCC_A2,MG,SC,ZN:VA;0)      298.15 -120000; 3000 N REF0 !
    PARAMETER G(BCC_A2,MG,SC,ZN:VA;1)      298.15 0; 3000 N REF0 !
    PARAMETER G(BCC_A2,MG,SC,ZN:VA;2)      298.15 0; 3000 N REF0 !
$
$--------------------------------BCC_B2--------------------------------------- 
 PHASE BCC_B2  %  3  0.5   0.5  3!
    CONSTITUENT BCC_B2  :MG,ZN :MG,SC : VA: !
	PARAMETER G(BCC_B2,ZN:MG:VA;0)    298.15     
	   -10023.8+15*T+0.5*GHSERMG#+0.5*GHSERZN; 3000 N  !	 
	PARAMETER G(BCC_B2,ZN:SC:VA;0)    298.15     
	   -36379+5.1667*T+0.5*GHSERSC#+0.5*GHSERZN; 3000 N  ! 
    PARAMETER G(BCC_B2,MG:MG:VA;0)      298.15 GBCCMG; 3000 N  !
    PARAMETER G(BCC_B2,MG:SC:VA;0)      298.15 
	   0.5*GHSERMG+0.5*GHSERSC-20580+19.43*T; 3000 N  !
    PARAMETER G(BCC_B2,ZN:MG,SC:VA;0)      298.15 7000; 3000 N REF0 !
    PARAMETER G(BCC_B2,ZN:MG,SC:VA;1)      298.15 0; 3000 N REF0 !  
    PARAMETER G(BCC_B2,MG,ZN:SC:VA;0)    298.15  26325-25*T; 3000 N  !
    PARAMETER G(BCC_B2,MG,ZN:SC:VA;1)    298.15  0; 3000 N  ! 
$
$--------------------------------MG51ZN20---------------------------------------  
 PHASE MG51ZN20  %  2 51   20 !
    CONSTITUENT MG51ZN20  :MG : ZN :  !
    PARAMETER G(MG51ZN20,MG:ZN;0)         298.15 -335741.54+35.5*T
	+51*GHSERMG#+20*GHSERZN#; 3000 N  !
$
$--------------------------------MG12ZN13--------------------------------------- 
  PHASE MG12ZN13  %  2 12   13 !
    CONSTITUENT MG12ZN13  :MG : ZN :  !
    PARAMETER G(MG12ZN13,MG:ZN;0)         298.15 -236980.84+59.24524*T
	+12*GHSERMG#+13*GHSERZN#; 3000 N  !
$
$--------------------------------MG2ZN3--------------------------------------- 
  PHASE MG2ZN3  %  2 2   3 !
    CONSTITUENT MG2ZN3  :MG : ZN :  !
    PARAMETER G(MG2ZN3,MG:ZN;0)         298.15 -54406.2+13.60156*T
	+2*GHSERMG#+3*GHSERZN#; 3000 N  ! 
$
$--------------------------------LAVES_C14-----------------------------------
  PHASE  LAVES_C14  %  2 2   1 !
    CONSTITUENT LAVES_C14  :MG,ZN :MG,ZN :  !
    PARAMETER G(LAVES_C14,MG:MG;0)         298.15 15000+3*GHSERMG#; 3000 N  !
    PARAMETER G(LAVES_C14,MG:ZN;0)         298.15 
	      65355.45-8.83886*T+2*GHSERMG#+GHSERZN#; 3000 N  !
    PARAMETER G(LAVES_C14,ZN:MG;0)         298.15 -35355.45+8.83886*T
	                                       +GHSERMG#+2*GHSERZN#; 3000 N  ! 
    PARAMETER G(LAVES_C14,ZN:ZN;0)         298.15 15000+3*GHSERZN#; 3000 N  ! 
    PARAMETER G(LAVES_C14,MG,ZN:MG;0)      298.15 35000; 3000 N  !  
    PARAMETER G(LAVES_C14,MG,ZN:ZN;0)      298.15 35000; 3000 N  !  
    PARAMETER G(LAVES_C14,MG:MG,ZN;0)      298.15 8000; 3000 N  !  
    PARAMETER G(LAVES_C14,ZN:MG,ZN;0)      298.15 8000; 3000 N  !  
$
$--------------------------------MG2ZN11------------------------------------
  PHASE MG2ZN11  %  2 2   11 !
    CONSTITUENT MG2ZN11  :MG : ZN :  !
    PARAMETER G(MG2ZN11,MG:ZN;0)         298.15 -73818.32+18.45457*T
	+2*GHSERMG#+11*GHSERZN#; 3000 N  !  
$
$--------------------------------SCZN2---------------------------------------  
 PHASE SCZN2  %  2 0.3333   0.6667 !
    CONSTITUENT SCZN2  :SC : ZN :  !
    PARAMETER G(SCZN2,SC:ZN;0)    298.15     
	   -33063+5.1345*T+0.3333*GHSERSC#+0.6667*GHSERZN; 3000 N  !
$
$--------------------------------SC13ZN58--------------------------------------- 
 PHASE SC13ZN58  %  2 0.1831   0.8169 !
    CONSTITUENT SC13ZN58  :SC : ZN :  !
    PARAMETER G(SC13ZN58,SC:ZN;0)   298.15      
	  -25600+6.0471*T+0.1831*GHSERSC#+0.8169*GHSERZN#; 3000 N  !
$
$--------------------------------SC3ZN17--------------------------------------- 
 PHASE SC3ZN17  %  2 0.15   0.85 !
    CONSTITUENT SC3ZN17  :SC : ZN :  !
    PARAMETER G(SC3ZN17,SC:ZN;0)  298.15      
	 -21287+3.9010*T+0.15*GHSERSC#+0.85*GHSERZN; 3000 N  !
$
$--------------------------------SCZN12---------------------------------------
 PHASE SCZN12  %  2 0.0769   0.9231 !
    CONSTITUENT SCZN12  :SC : ZN :  !
    PARAMETER G(SCZN12,SC:ZN;0)   298.15     
	     -12741+4.0350*T+0.0769*GHSERSC#+0.9231*GHSERZN; 3000 N  !
 
$$$ DATABASE-INFO 'FOR THE Mg-Sc-Zn SYSTEM' ! 
$------------------------------------------------------------------------
 
 
 
 
  LIST_OF_REFERENCES
 NUMBER  SOURCE
 !

File: data/databases/mendeley/Pavlenko_Ag-Pd-Sn_rev.2.TDB

$ Database file written 2022- 9- 1
$ From database: USER                    
 ELEMENT /-   ELECTRON_GAS              0.0000E+00  0.0000E+00  0.0000E+00!
 ELEMENT VA   VACUUM                    0.0000E+00  0.0000E+00  0.0000E+00!
 ELEMENT AG   FCC_A1                    1.0787E+02  5.7446E+03  4.2551E+01!
 ELEMENT PD   FCC_A1                    1.0642E+02  5.4685E+03  3.7823E+01!
 ELEMENT SN   BCT_A5                    1.1871E+02  6.3220E+03  5.1195E+01!

 
 FUNCTION GLIQAG    298.15 +GHSERAG#+11025.076-8.89102*T-1.033905E-20*T**7;
     1234.93 Y
      -3587.111+180.964656*T-33.472*T*LN(T); 3000 N !
 FUNCTION GLIQPD    298.15 +1302.731+170.964153*T-32.211*T*LN(T)
     +.007120975*T**2-1.919875E-06*T**3+168687*T**(-1); 600 Y
      +23405.778-116.918419*T+10.8922031*T*LN(T)-.027266568*T**2
     +2.430675E-06*T**3-1853674*T**(-1); 1828 Y
      -12373.637+251.416903*T-41.17*T*LN(T); 4000 N !
 FUNCTION GLIQSN    100 +GHSERSN#+7103.092-14.087767*T+1.47031E-18*T**7;
     505.08 Y
      +9496.31-9.809114*T-8.2590486*T*LN(T)-.016814429*T**2
     +2.623131E-06*T**3-1081244*T**(-1); 800 Y
      -1285.372+125.182498*T-28.4512*T*LN(T); 3000 N !
 FUNCTION GBCCAG    298.15 +GHSERAG#+3400-1.05*T; 3000 N !
 FUNCTION GBCCPD    298.15 +GHSERPD#+10500-1.8*T; 4000 N !
 FUNCTION GBCCSN    100 +GHSERSN#+4400-6*T; 3000 N !
 FUNCTION GHSERAG   298.15 -7209.512+118.202013*T-23.8463314*T*LN(T)
     -.001790585*T**2-3.98587E-07*T**3-12011*T**(-1); 1234.93 Y
      -15095.252+190.266404*T-33.472*T*LN(T)+1.411773E+29*T**(-9); 3000 N !
 FUNCTION GHSERSN   100 -7958.517+122.765451*T-25.858*T*LN(T)
     +5.1185E-04*T**2-3.192767E-06*T**3+18440*T**(-1); 250 Y
      -5855.135+65.443315*T-15.961*T*LN(T)-.0188702*T**2+3.121167E-06*T**3
     -61960*T**(-1); 505.08 Y
      +2524.724+4.005269*T-8.2590486*T*LN(T)-.016814429*T**2
     +2.623131E-06*T**3-1081244*T**(-1)-1.2307E+25*T**(-9); 800 Y
      -8256.959+138.99688*T-28.4512*T*LN(T)-1.2307E+25*T**(-9); 3000 N !
 FUNCTION GHSERPD   298.15 -10204.027+176.076315*T-32.211*T*LN(T)
     +.007120975*T**2-1.919875E-06*T**3+168687*T**(-1); 900 Y
      +917.062+49.659892*T-13.5708*T*LN(T)-.00717522*T**2+1.91115E-07*T**3
     -1112465*T**(-1); 1828 Y
      -67161.018+370.102147*T-54.2067086*T*LN(T)+.002091396*T**2
     -6.2811E-08*T**3+18683526*T**(-1); 4000 N !
 FUNCTION GFCCSN    100 +GHSERSN#+5510-8.46*T; 3000 N !
 FUNCTION GHCPAG    298.15 +GHSERAG#+300+.3*T; 3000 N !
 FUNCTION GHCPPD    298.15 +GHSERPD#+2000+.1*T; 4000 N !
 FUNCTION GHCPSN    100 +GHSERSN#+3900-7.646*T; 3000 N !
 FUNCTION UN_ASS 298.15 +0; 300 N !
 
 TYPE_DEFINITION % SEQ *!
 DEFINE_SYSTEM_DEFAULT ELEMENT 2 !
 DEFAULT_COMMAND DEF_SYS_ELEMENT VA /- !


 PHASE AG3SN  %  2 .75   .25 !
    CONSTITUENT AG3SN  :AG,SN : AG,SN :  !

   PARAMETER G(AG3SN,AG:AG;0)             298.15 +GHSERAG#+4825.3+25.297*T;
  3000 N REF6 !
       PARA G(AG3SN,SN:AG;0) 298.15 +0; 6000 N!
   PARAMETER G(AG3SN,AG:SN;0)             298.15 -3976.023-2.3632*T
  +.75*GHSERAG#+.25*GHSERSN#; 3000 N REF6 !
   PARAMETER G(AG3SN,SN:SN;0)             298.15 +GHSERSN#+49583.968
  +.07999*T; 3000 N REF6 !
   PARAMETER G(AG3SN,AG,SN:*;0)           298.15 +0.0; 3000 N REF6 !
   PARAMETER G(AG3SN,*:AG,SN;0)           298.15 -7652.658-19.9137*T; 3000 N
  REF6 !


 TYPE_DEFINITION & GES A_P_D BCC_A2 MAGNETIC  -1.0    4.00000E-01 !
 PHASE BCC_A2  %&  2 1   3 !
    CONSTITUENT BCC_A2  :AG,PD,SN : VA :  !

   PARAMETER G(BCC_A2,AG:VA;0)            298.15 +GBCCAG#; 3000 N REF1 !
   PARAMETER G(BCC_A2,PD:VA;0)            298.15 +GBCCPD#; 4000 N REF1 !
   PARAMETER G(BCC_A2,SN:VA;0)            100 +GBCCSN#; 3000 N REF1 !


 PHASE BCT_A5  %  1  1.0  !
    CONSTITUENT BCT_A5  :AG,SN :  !

   PARAMETER G(BCT_A5,AG;0)               298.15 +GHSERAG#+4184.1; 3000 N
  REF3 !
   PARAMETER G(BCT_A5,SN;0)               100 +GHSERSN#; 3000 N REF2 !
   PARAMETER G(BCT_A5,AG,SN;0)            298.15 +18358.8; 3000 N REF7 !


 TYPE_DEFINITION ' GES A_P_D CBCC_A12 MAGNETIC  -3.0    2.80000E-01 !
 PHASE CBCC_A12  %'  2 1   1 !
    CONSTITUENT CBCC_A12  :SN : VA :  !

   PARAMETER G(CBCC_A12,SN:VA;0)          100 +GHSERSN#+2000; 3000 N REF4 !


 PHASE CUB_A13  %  2 1   1 !
    CONSTITUENT CUB_A13  :AG,SN : VA :  !

   PARAMETER G(CUB_A13,AG:VA;0)           298.15 +GHSERAG#+3400-1.05*T; 3000
  N REF3 !
   PARAMETER G(CUB_A13,SN:VA;0)           100 +GHSERSN#+2000; 3000 N REF4 !


 PHASE DHCP  %  1  1.0  !
    CONSTITUENT DHCP  :SN :  !

   PARAMETER G(DHCP,SN;0)                 100 +GHSERSN#+3803.52-3.46*T; 3000
  N REF3 !


 PHASE DIAMOND_A4  %  1  1.0  !
    CONSTITUENT DIAMOND_A4  :SN :  !

   PARAMETER G(DIAMOND_A4,SN;0)           100 -9579.608+114.007785*T
  -22.972*T*LN(T)-.00813975*T**2+2.7288E-06*T**3+25615*T**(-1); 298.15 Y
   -9063.001+104.84654*T-21.5750771*T*LN(T)-.008575282*T**2
  +1.784447E-06*T**3-2544*T**(-1); 800 Y
   -10909.353+147.396537*T-28.4512*T*LN(T); 3000 N REF1 !


 TYPE_DEFINITION ( GES A_P_D FCC_A1 MAGNETIC  -3.0    2.80000E-01 !
 PHASE FCC_A1  %(  2 1   1 !
    CONSTITUENT FCC_A1  :AG,PD,SN : VA :  !

   PARAMETER G(FCC_A1,AG:VA;0)            298.15 +GHSERAG#; 3000 N REF2 !
   PARAMETER G(FCC_A1,PD:VA;0)            298.15 +GHSERPD#; 4000 N REF2 !
   PARAMETER G(FCC_A1,SN:VA;0)            100 +GFCCSN#; 3000 N REF1 !
   PARAMETER G(FCC_A1,AG,PD:VA;0)         298.15 -20246+8.56238*T; 3000 N
  REF5 !
   PARAMETER G(FCC_A1,AG,PD:VA;1)         298.15 -11320-3.67463*T; 3000 N
  REF5 !
   PARAMETER G(FCC_A1,AG,PD,SN:VA;0)      298.15 -709200+400*T; 3000 N REF8 !
   PARAMETER G(FCC_A1,AG,PD,SN:VA;1)      298.15 -709200+400*T; 3000 N REF8 !
   PARAMETER G(FCC_A1,AG,PD,SN:VA;2)      298.15 +250000; 3000 N REF8 !
   PARAMETER G(FCC_A1,AG,SN:VA;0)         298.15 -916.194+12.6088*T; 3000 N
  REF6 !
   PARAMETER G(FCC_A1,AG,SN:VA;1)         298.15 -35771.984; 3000 N REF6 !
   PARAMETER G(FCC_A1,PD,SN:VA;0)         298.15 -115000+57.68*T; 3000 N
  REF7 !
   PARAMETER G(FCC_A1,PD,SN:VA;1)         298.15 -441623.62+36.16*T; 3000 N
  REF7 !
   PARAMETER G(FCC_A1,PD,SN:VA;2)         298.15 +223668.6; 3000 N REF7 !


 TYPE_DEFINITION ) GES A_P_D HCP_A3 MAGNETIC  -3.0    2.80000E-01 !
 PHASE HCP_A3  %)  2 1   .5 !
    CONSTITUENT HCP_A3  :AG,SN : VA :  !

   PARAMETER G(HCP_A3,AG:VA;0)            298.15 +GHCPAG#; 3000 N REF1 !
   PARAMETER G(HCP_A3,SN:VA;0)            100 +GHCPSN#; 3000 N REF4 !
   PARAMETER G(HCP_A3,AG,SN:VA;0)         298.15 +558.557+10.8529*T; 3000 N
  REF6 !
   PARAMETER G(HCP_A3,AG,SN:VA;1)         298.15 -40657.349; 3000 N REF6 !


 PHASE LIQUID  %  1  1.0  !
    CONSTITUENT LIQUID  :AG,PD,SN :  !

   PARAMETER G(LIQUID,AG;0)               298.15 +GLIQAG#; 3000 N REF1 !
   PARAMETER G(LIQUID,PD;0)               298.15 +GLIQPD#; 4000 N REF1 !
   PARAMETER G(LIQUID,SN;0)               100 +GLIQSN#; 3000 N REF1 !
   PARAMETER G(LIQUID,AG,PD;0)            298.15 -18794+8.9181*T; 3000 N
  REF5 !
   PARAMETER G(LIQUID,AG,PD;1)            298.15 -17496+.3643*T; 3000 N REF5 !
   PARAMETER G(LIQUID,AG,PD,SN;0)         298.15 -232895+54*T; 3000 N REF8 !
   PARAMETER G(LIQUID,AG,PD,SN;1)         298.15 -145919+28*T; 3000 N REF8 !
   PARAMETER G(LIQUID,AG,PD,SN;2)         298.15 -92680+35*T; 3000 N REF8 !
   PARAMETER G(LIQUID,AG,SN;0)            298.15 -28.297-34.5762*T
  +3.4526*T*LN(T); 3000 N REF6 !
   PARAMETER G(LIQUID,AG,SN;1)            298.15 -17256.756+5.4247*T; 3000 N
  REF6 !
   PARAMETER G(LIQUID,AG,SN;2)            298.15 -10737.534+4.8577*T; 3000 N
  REF6 !
   PARAMETER G(LIQUID,PD,SN;0)            298.15 -218959.83+50.86*T; 3000 N
  REF7 !
   PARAMETER G(LIQUID,PD,SN;1)            298.15 -132369.48+33.63*T; 3000 N
  REF7 !
   PARAMETER G(LIQUID,PD,SN;2)            298.15 -2810.63-.79*T; 3000 N REF7 !
   PARAMETER G(LIQUID,PD,SN;3)            298.15 +29608.28; 3000 N REF7 !


 PHASE PD20SN13  %  2 .6   .4 !
    CONSTITUENT PD20SN13  :PD,SN : PD,SN :  !

   PARAMETER G(PD20SN13,PD:PD;0)          298.15 +GHSERPD#+5000; 4000 N REF7 !
   PARAMETER G(PD20SN13,SN:PD;0)          298.15 +.4*GHSERPD#+.6*GHSERSN#
  +5000; 4000 N REF7 !
   PARAMETER G(PD20SN13,PD:SN;0)          298.15 +.6*GHSERPD#+.4*GHSERSN#
  -64648.47+11.22*T; 4000 N REF7 !
   PARAMETER G(PD20SN13,SN:SN;0)          298.15 +GHSERSN#+5000; 4000 N REF7 !
   PARAMETER G(PD20SN13,PD:PD,SN;0)       298.15 -67298.65+41.95*T; 4000 N
  REF7 !
   PARAMETER G(PD20SN13,PD:PD,SN;1)       298.15 +10657.92+21.09*T; 4000 N
  REF7 !
   PARAMETER G(PD20SN13,PD,SN:SN;0)       298.15 -33166.4+14.45*T; 4000 N
  REF7 !


 PHASE PD2SN  %  2 2   1 !
    CONSTITUENT PD2SN  :PD : AG,SN :  !

   PARAMETER G(PD2SN,PD:AG;0)             298.15 +2*GHSERPD#+GHSERAG#; 4000
  N REF8 !
   PARAMETER G(PD2SN,PD:SN;0)             298.15 -218892+487.02*T
  -88.2326772*T*LN(T)+324533.633*T**(-1)+.0194631*T**2-6.489984E-06*T**3;
  4000 N REF7 !
   PARAMETER G(PD2SN,PD:AG,SN;0)          298.15 -93770+33.33*T; 4000 N REF8 !


 PHASE PD2SN_GAM  %  3 1   1   1 !
    CONSTITUENT PD2SN_GAM  :AG,PD : SN : AG,PD,VA :  !

   PARAMETER G(PD2SN_GAM,AG:SN:AG;0)      298.15 +90000+2*GHSERAG#+GHSERSN#;
  3000 N REF8 !
   PARAMETER G(PD2SN_GAM,AG:SN:PD;0)      298.15 -108650+50*T+GHSERAG#
  +GHSERSN#+GHSERPD#; 3000 N REF8 !
   PARAMETER G(PD2SN_GAM,PD:SN:PD;0)      298.15 +2*GHSERPD#+GHSERSN#
  -186900.46+29.32*T; 4000 N REF7 !
   PARAMETER G(PD2SN_GAM,AG:SN:VA;0)      298.15 +90000+GHSERAG#+GHSERSN#;
  3000 N REF8 !
   PARAMETER G(PD2SN_GAM,PD:SN:VA;0)      298.15 +GHSERPD#+GHSERSN#
  -111949.47+24.44*T; 4000 N REF7 !
   PARAMETER G(PD2SN_GAM,AG,PD:SN:AG;0)   298.15 -60000; 3000 N REF8 !
   PARAMETER G(PD2SN_GAM,AG,PD:SN:PD;0)   298.15 -80000; 3000 N REF8 !
   PARAMETER G(PD2SN_GAM,AG:SN:PD,VA;0)   298.15 -60000; 3000 N REF8 !
   PARAMETER G(PD2SN_GAM,PD:SN:PD,VA;0)   298.15 -11461.63; 4000 N REF7 !
   PARAMETER G(PD2SN_GAM,PD:SN:PD,VA;1)   298.15 -21904.12; 4000 N REF7 !
   PARAMETER G(PD2SN_GAM,AG,PD:SN:VA;0)   298.15 -60000; 3000 N REF8 !


 PHASE PD3SN  %  2 .75   .25 !
    CONSTITUENT PD3SN  :AG,PD,SN : AG,PD,SN :  !

   PARAMETER G(PD3SN,AG:AG;0)             298.15 +GHSERAG#+13000; 4000 N
  REF8 !
   PARAMETER G(PD3SN,PD:AG;0)             298.15 +.75*GHSERPD#+.25*GHSERAG#
  +4500; 4000 N REF8 !
   PARAMETER G(PD3SN,SN:AG;0)             298.15 +.75*GHSERSN#+.25*GHSERAG#
  +6000; 4000 N REF8 !
   PARAMETER G(PD3SN,AG:PD;0)             298.15 +.75*GHSERAG#+.25*GHSERPD#
  +1000; 4000 N REF8 !
   PARAMETER G(PD3SN,PD:PD;0)             298.15 +GHSERPD#+5000; 4000 N REF7 !
   PARAMETER G(PD3SN,SN:PD;0)             298.15 +.75*GHSERSN#+.25*GHSERPD#
  +5000; 4000 N REF7 !
   PARAMETER G(PD3SN,AG:SN;0)             298.15 +.75*GHSERAG#+.25*GHSERSN#
  +6000; 4000 N REF8 !
   PARAMETER G(PD3SN,PD:SN;0)             298.15 -67551.69+172.71*T
  -30.2744878*T*LN(T)+131596.913*T**(-1)+.0023214421*T**2-9.236E-07*T**3;
  4000 N REF7 !
   PARAMETER G(PD3SN,SN:SN;0)             298.15 +GHSERSN#+5000; 4000 N REF7 !
   PARAMETER G(PD3SN,AG,PD:AG,SN;0)       298.15 +43800-143.33*T; 4000 N
  REF8 !
   PARAMETER G(PD3SN,AG,PD:AG,SN;1)       298.15 +195800-166.67*T; 4000 N
  REF8 !
   PARAMETER G(PD3SN,AG,PD:AG,SN;2)       298.15 +0.0; 4000 N REF8 !
   PARAMETER G(PD3SN,PD:AG,SN;0)          298.15 -17100; 4000 N REF8 !
   PARAMETER G(PD3SN,PD:PD,SN;0)          298.15 -18811.83+5.7*T; 4000 N
  REF7 !
   PARAMETER G(PD3SN,AG,PD:SN;0)          298.15 -45440+36.67*T; 4000 N REF8 !


 PHASE PD3SN2_ALPHA  %  2 .6   .4 !
    CONSTITUENT PD3SN2_ALPHA  :PD : SN :  !

   PARAMETER G(PD3SN2_ALPHA,PD:SN;0)      298.15 +.6*GHSERPD#+.4*GHSERSN#
  -64735+11.99*T; 4000 N REF7 !


 PHASE PD3SN2_BETA  %  2 .6   .4 !
    CONSTITUENT PD3SN2_BETA  :PD : SN :  !

   PARAMETER G(PD3SN2_BETA,PD:SN;0)       298.15 +.6*GHSERPD#+.4*GHSERSN#
  -64603.46+11.83*T; 4000 N REF7 !


 PHASE PD3SN2_DELTA  %  2 .59   .41 !
    CONSTITUENT PD3SN2_DELTA  :PD : SN :  !

   PARAMETER G(PD3SN2_DELTA,PD:SN;0)      298.15 +.59*GHSERPD#+.41*GHSERSN#
  -64196.15+11.05*T; 4000 N REF7 !


 PHASE PD5SN7  %  2 5   7 !
    CONSTITUENT PD5SN7  :PD : SN :  !

   PARAMETER G(PD5SN7,PD:SN;0)            298.15 +5*GHSERPD#+7*GHSERSN#
  -645800+132.53*T; 4000 N REF7 !


 PHASE PDSN  %  2 .5   .5 !
    CONSTITUENT PDSN  :PD,VA : PD,SN :  !

   PARAMETER G(PDSN,PD:PD;0)              298.15 +GHSERPD#+5000; 4000 N REF7 !
   PARAMETER G(PDSN,VA:PD;0)              298.15 +.5*GHSERPD#+8000; 4000 N
  REF7 !
   PARAMETER G(PDSN,PD:SN;0)              298.15 -68723.03+147.77*T
  -27.1668054*T*LN(T)+59595.362*T**(-1)+.00200199*T**2-1.3E-06*T**3; 4000 N
  REF7 !
   PARAMETER G(PDSN,VA:SN;0)              298.15 +.5*GHSERPD#+15000; 4000 N
  REF7 !
   PARAMETER G(PDSN,PD:PD,SN;0)           298.15 -45236.19+1.84*T; 4000 N
  REF7 !
   PARAMETER G(PDSN,PD,VA:SN;0)           298.15 -11203.7+3.84*T; 4000 N
  REF7 !


 PHASE PDSN2  %  2 1   2 !
    CONSTITUENT PDSN2  :PD,SN : SN :  !

   PARAMETER G(PDSN2,PD:SN;0)             298.15 -155217.39+416.13*T
  -80.5563671*T*LN(T)+173251.065*T**(-1)+.00866748*T**2-4.5E-06*T**3; 4000 N
  REF7 !
   PARAMETER G(PDSN2,SN:SN;0)             298.15 +3*GHSERSN#+15000; 4000 N
  REF7 !
   PARAMETER G(PDSN2,PD,SN:SN;0)          298.15 -6001.2+5.25*T; 4000 N REF7 !


 PHASE PDSN3  %  2 .25   .75 !
    CONSTITUENT PDSN3  :PD,SN : SN :  !

   PARAMETER G(PDSN3,PD:SN;0)             298.15 -42780+143.67*T
  -27.528975*T*LN(T)+57076.482*T**(-1)+.00131302*T**2-1.5E-06*T**3; 4000 N
  REF7 !
       PARA G(PDSN3,SN:SN;0) 298.15 +0; 6000 N!


 PHASE PDSN4  %  2 .2   .8 !
    CONSTITUENT PDSN4  :PD,SN : SN :  !

   PARAMETER G(PDSN4,PD:SN;0)             298.15 -35467.77+106.19*T
  -21.371054*T*LN(T)+10943.604*T**(-1)-.00783969*T**2; 4000 N REF7 !
       PARA G(PDSN4,SN:SN;0) 298.15 +0; 6000 N!


 PHASE RHOMBOHEDRAL_A7  %  1  1.0  !
    CONSTITUENT RHOMBOHEDRAL_A7  :PD,SN :  !

   PARAMETER G(RHOMBOHEDRAL_A7,PD;0)      298.15 +GHSERPD#+4000; 4000 N REF3 !
   PARAMETER G(RHOMBOHEDRAL_A7,SN;0)      100 +GHSERSN#+2035; 3000 N REF1 !


 PHASE TAU_1  %  2  4 1  !
    CONSTITUENT TAU_1  :AG,PD : AG,SN :  !

   PARAMETER G(TAU_1,AG:AG;0)               298.15 +5*GHSERAG#+1000; 4000 N
  REF8 !
   PARAMETER G(TAU_1,PD:SN;0)             298.15 +4*GHSERPD#+GHSERSN#-240700
  +37.5*T; 4000 N REF8 !
   PARAMETER G(TAU_1,AG:SN;0)             298.15 +4*GHSERAG#+GHSERSN#
  +1000; 4000 N REF8 !
   PARAMETER G(TAU_1,PD:AG;0)             298.15 +4*GHSERPD#+GHSERAG#
  +1000; 4000 N REF8 !
   PARAMETER G(TAU_1,AG,PD:SN;0)          298.15 -161533+66.667*T; 4000 N REF8 !
   PARAMETER G(TAU_1,AG,PD:SN;1)          298.15 +83650-50*T; 4000 N REF8 !
   PARAMETER G(TAU_1,AG,PD:SN;2)          298.15 +0; 4000 N REF8 !
   PARAMETER G(TAU_1,PD:AG,SN;0)          298.15 -83650+50*T; 4000 N REF8 !


 PHASE TETRAGONAL_A6  %  1  1.0  !
    CONSTITUENT TETRAGONAL_A6  :SN :  !

   PARAMETER G(TETRAGONAL_A6,SN;0)        100 +GHSERSN#+5387-8.26212*T; 3000
  N REF4 !


 PHASE TET_ALPHA1  %  1  1.0  !
    CONSTITUENT TET_ALPHA1  :SN :  !

   PARAMETER G(TET_ALPHA1,SN;0)           100 +GHSERSN#+5510-8.46*T; 3000 N
  REF4 !

 LIST_OF_REFERENCES
 NUMBER  SOURCE
   REF1     'PURE3 - SGTE Pure Elements (Unary) Database (Version 3.0),
           developed by SGTE (Scientific Group Thermodata Europe), 1991-1996,
            and provided by TCSAB (Aug. 1996). '
   REF2     'PURE1 - SGTE Pure Elements (Unary) Database (Version 1.0),
           developed by SGTE (Scientific Group Thermodata Europe), 1991-1992,
            and provided by TCSAB (Jan. 1991). Also in: Dinsdale A. (1991):
           SGTE data for pure elements, Calphad, 15, 317-425.'
   REF3     'PURE5 - SGTE Pure Elements (Unary) Database (Version 5.1),
           developed by SGTE (Scientific Group Thermodata Europe), 1991-2010,
            and provided by TCSAB (Jun. 2010). '
   REF4     'PURE4 - SGTE Pure Elements (Unary) Database (Version 4.6),
           developed by SGTE (Scientific Group Thermodata Europe), 1991-2008,
            and provided by TCSAB (Jan. 2008). '
   REF5     'A.S. Pavlenko, E.G. Kabanova, V.N. Kuznetsov, Reassessment of
           Ag–Pd System, Russian Journal of Physical Chemistry A. 94(13)
           (2020) 2691-2695. '
   REF6     'W. Gierlotka, Y.C. Huang, S.W. Chen, Phase equilibria of Sn-Sb
           -Ag ternary system (II): calculation, Metallurgical and Materials
           Transactions A. 39(13) (2008) 3199-3209. '
   REF7     'S. Cui, J. Wang, Z. You, R.E. Napolitano, Critical evaluation
           and thermodynamic modeling of the Pd–Sn system, Intermetallics.
           126 (2020) 106945. '
   REF8     'This work '
  !

File: data/databases/mendeley/Ti-M.TDB
$ The TDB file for Ti-Mo system
                  
 ELEMENT /-   ELECTRON_GAS              0.0000E+00  0.0000E+00  0.0000E+00!
 ELEMENT VA   VACUUM                    0.0000E+00  0.0000E+00  0.0000E+00!
 ELEMENT MO   BCC_A2                    9.5940E+01  4.5890E+03  2.8560E+01!
 ELEMENT TI   HCP_A3                    4.7880E+01  4.8240E+03  3.0720E+01!
 
 FUNCTION GLIQMO    298.15 +GMOBCC#+41831.347-14.694912*T+4.24519E-22*T**7; 
     2896 Y
      +3538.963+271.6697*T-42.63829*T*LN(T); 5000 N !
 FUNCTION GLIQTI    298.15 +4134.494+126.63427*T-23.9933*T*LN(T)
     -.004777975*T**2+1.06716E-07*T**3+72636*T**(-1); 900 Y
      +4382.601+126.00713*T-23.9887*T*LN(T)-.0042033*T**2-9.0876E-08*T**3
     +42680*T**(-1); 1155 Y
      +13103.253+59.9956*T-14.9466*T*LN(T)-.0081465*T**2+2.02715E-07*T**3
     -1477660*T**(-1); 1300 Y
      +369519.198-2554.0225*T+342.059267*T*LN(T)-.163409355*T**2
     +1.2457117E-05*T**3-67034516*T**(-1); 1941 Y
      -19887.066+298.7367*T-46.29*T*LN(T); 4000 N ! 
  FUNCTION GMOBCC      0.01 +3*R#*T*F2MOBCC#-4539.66-.0214188*T**2
      -2.93372E-11*T**5+2.97137E-05*T**3; 298.15 Y
       -7746.302+131.9197*T-23.56414*T*LN(T)-.003443396*T**2
      +5.662834E-07*T**3+65812.39*T**(-1)-1.309265E-10*T**4; 2896 Y
       -30556.41+283.559746*T-42.63829*T*LN(T)-4.849315E+33*T**(-9); 5000 N !
  FUNCTION GTIBCC      0.01 +946.204+3*R#*T*F2TIBCC#-.010506*T**2
      -2.83258E-12*T**5+8.61145E-06*T**3; 298.15 Y
       -1272.064+134.71418*T-25.5768*T*LN(T)-6.63845E-04*T**2
      -2.78803E-07*T**3+7208*T**(-1); 1155 Y
       +6667.385+105.366379*T-22.3771*T*LN(T)+.00121707*T**2-8.4534E-07*T**3
      -2002750*T**(-1); 1941 Y
       +26483.26-182.426471*T+19.0900905*T*LN(T)-.02200832*T**2
      +1.228863E-06*T**3+1400501*T**(-1); 4000 N !
  FUNCTION GMOHCP      0.01 +3*R#*T*F2MOHCP#+7010.34-.0214188*T**2
      -2.93372E-11*T**5+2.97137E-05*T**3; 298.15 Y
       +GMOBCC#+11550; 5000 N !
  FUNCTION GTIHCP      0.01 -4828.47+3*R#*T*F2TIHCP#-.022072*T**2
      -3.09397E-11*T**5+2.91272E-05*T**3; 298.15 Y
       -8059.921+133.615208*T-23.9933*T*LN(T)-.004777975*T**2
      +1.06716E-07*T**3+72636*T**(-1); 900 Y
       -7811.815+132.988068*T-23.9887*T*LN(T)-.0042033*T**2-9.0876E-08*T**3
      +42680*T**(-1); 1155 Y
       +908.837+66.976538*T-14.9466*T*LN(T)-.0081465*T**2+2.02715E-07*T**3
      -1477660*T**(-1); 1941 Y
       -124526.786+638.806871*T-87.2182461*T*LN(T)+.008204849*T**2
      -3.04747E-07*T**3+36699805*T**(-1); 4000 N !
  FUNCTION GTIOMG      0.01 -5031.472+3*R#*T*F2TIOMG#-.00882619*T**2
      -4.28689E-11*T**5+2.33675E-05*T**3; 298.15 Y
       +GTIHCP#-1401.86+4.43908*T+110185.9*T**(-1); 6000 N !
  FUNCTION F2MOBCC     0.01 +1*LN(F1MOBCC#); 298.15 N !
  FUNCTION F2TIBCC     0.01 +1*LN(F1TIBCC#); 298.15 N !
  FUNCTION F2MOHCP     0.01 +1*LN(F1MOHCP#); 298.15 N !
  FUNCTION F2TIHCP     0.01 +1*LN(F1TIHCP#); 298.15 N !
  FUNCTION F2TIOMG     0.01 +1*LN(F1TIOMG#); 298.15 N !
  FUNCTION F1MOBCC     0.01 +1-1*EXP(-TEMOBCC#*T**(-1)); 298.15 N !
  FUNCTION F1TIBCC     0.01 +1-1*EXP(-TETIBCC#*T**(-1)); 298.15 N !
  FUNCTION F1MOHCP     0.01 +1-1*EXP(-TEMOHCP#*T**(-1)); 298.15 N !
  FUNCTION F1TIHCP     0.01 +1-1*EXP(-TETIHCP#*T**(-1)); 298.15 N !
  FUNCTION F1TIOMG     0.01 +1-1*EXP(-TETIOMG#*T**(-1)); 298.15 N !
  FUNCTION TEMOBCC     0.01 +346.5; 298.15 N !
  FUNCTION TETIBCC     0.01 +220.22; 298.15 N !
  FUNCTION TEMOHCP     0.01 +346.5; 298.15 N !
  FUNCTION TETIHCP     0.01 +323.4; 298.15 N !
  FUNCTION TETIOMG     0.01 +287.5; 298.15 N !
  FUNCTION UN_ASS 298.15 +0; 300 N !
 
 TYPE_DEFINITION % SEQ *!
 DEFINE_SYSTEM_DEFAULT ELEMENT 2 !
 DEFAULT_COMMAND DEF_SYS_ELEMENT VA /- !

 PHASE LIQUID  %  1  1.0  !
 CONSTITUENT LIQUID  :MO,TI :  !
 PARAMETER G(LIQUID,MO;0)               298.15 +GLIQMO#; 5000 N !
 PARAMETER G(LIQUID,TI;0)               298.15 +GLIQTI#; 4000 N !
 PARAMETER G(LIQUID,MO,TI;0)            298.15 -9000+2*T; 6000 N !
   
 PHASE BCC_A2  %  2 1   3 !
 CONSTITUENT BCC_A2  :MO,TI% : VA% :  !
 PARAMETER G(BCC_A2,MO:VA;0)            298.15 +GMOBCC#; 6000 N !
 PARAMETER G(BCC_A2,TI:VA;0)            298.15 +GTIBCC#; 6000 N !
 PARAMETER G(BCC_A2,MO,TI:VA;0)         298.15 +2000; 6000 N !
 PARAMETER G(BCC_A2,MO,TI:VA;1)         298.15 -2000; 6000 N !

 PHASE HCP_A3  %  2 1   .5 !
 CONSTITUENT HCP_A3  :MO,TI% : VA% :  !
 PARAMETER G(HCP_A3,MO:VA;0)            298.15 +GMOHCP#; 6000 N !
 PARAMETER G(HCP_A3,TI:VA;0)            298.15 +GTIHCP#; 6000 N !
 PARAMETER G(HCP_A3,MO,TI:VA;0)         298.15 +47500-28*T; 6000 N !

 PHASE OMEGA  %  2 1   .5 !
 CONSTITUENT OMEGA  :MO,TI% : VA% :  !
 PARAMETER G(OMEGA,MO:VA;0)             298.15 +GMOBCC#+17867; 6000 N !
 PARAMETER G(OMEGA,TI:VA;0)             298.15 +GTIOMG#;       6000 N !
 PARAMETER G(OMEGA,MO,TI:VA;0)         298.15 +19000-24*T;  6000 N !

 LIST_OF_REFERENCES
 NUMBER  SOURCE
  ! 


$ The TDB file for Ti-V system 

 ELEMENT /-   ELECTRON_GAS              0.0000E+00  0.0000E+00  0.0000E+00!
 ELEMENT VA   VACUUM                    0.0000E+00  0.0000E+00  0.0000E+00!
 ELEMENT TI   HCP_A3                    4.7880E+01  4.8240E+03  3.0720E+01!
 ELEMENT V    BCC_A2                    5.0942E+01  4.5070E+03  3.0890E+01!
 
 FUNCTION GLIQTI    298.15 +4134.494+126.63427*T-23.9933*T*LN(T)
     -.004777975*T**2+1.06716E-07*T**3+72636*T**(-1); 900 Y
      +4382.601+126.00713*T-23.9887*T*LN(T)-.0042033*T**2-9.0876E-08*T**3
     +42680*T**(-1); 1155 Y
      +13103.253+59.9956*T-14.9466*T*LN(T)-.0081465*T**2+2.02715E-07*T**3
     -1477660*T**(-1); 1300 Y
      +369519.198-2554.0225*T+342.059267*T*LN(T)-.163409355*T**2
     +1.2457117E-05*T**3-67034516*T**(-1); 1941 Y
      -19887.066+298.7367*T-46.29*T*LN(T); 4000 N !
 FUNCTION GLIQVV    298.15 +GVBCC#+20764.117-9.455552*T-5.19136E-22*T**7; 
     2183 Y
      -19617.51+311.055983*T-47.43*T*LN(T); 4000 N !
  FUNCTION GTIBCC      0.01 +946.204+3*R#*T*F2TIBCC#-.010506*T**2
      -2.83258E-12*T**5+8.61145E-06*T**3; 298.15 Y
       -1272.064+134.71418*T-25.5768*T*LN(T)-6.63845E-04*T**2
      -2.78803E-07*T**3+7208*T**(-1); 1155 Y
       +6667.385+105.366379*T-22.3771*T*LN(T)+.00121707*T**2-8.4534E-07*T**3
      -2002750*T**(-1); 1941 Y
       +26483.26-182.426471*T+19.0900905*T*LN(T)-.02200832*T**2
      +1.228863E-06*T**3+1400501*T**(-1); 4000 N !
  FUNCTION GVBCC       0.01 +3*R#*T*F2VBCC#-4825.92-.0163735*T**2
      -2.63497E-11*T**5+2.364E-05*T**3; 298.15 Y
       -7930.43+133.346053*T-24.134*T*LN(T)-.003098*T**2+1.2175E-07*T**3
      +69460*T**(-1); 790 Y
       -7967.842+143.291093*T-25.9*T*LN(T)+6.25E-05*T**2-6.8E-07*T**3; 2183 Y
       -41689.864+321.140783*T-47.43*T*LN(T)+6.44389E+31*T**(-9); 4000 N !
  FUNCTION GTIHCP      0.01 -4828.47+3*R#*T*F2TIHCP#-.022072*T**2
      -3.09397E-11*T**5+2.91272E-05*T**3; 298.15 Y
       -8059.921+133.615208*T-23.9933*T*LN(T)-.004777975*T**2
      +1.06716E-07*T**3+72636*T**(-1); 900 Y
       -7811.815+132.988068*T-23.9887*T*LN(T)-.0042033*T**2-9.0876E-08*T**3
      +42680*T**(-1); 1155 Y
       +908.837+66.976538*T-14.9466*T*LN(T)-.0081465*T**2+2.02715E-07*T**3
      -1477660*T**(-1); 1941 Y
       -124526.786+638.806871*T-87.2182461*T*LN(T)+.008204849*T**2
      -3.04747E-07*T**3+36699805*T**(-1); 4000 N !
  FUNCTION GVHCP       0.01 +3*R#*T*F2VHCP#-605.053-.0129361*T**2
      -1.58176E-11*T**5+1.60438E-05*T**3; 298.15 Y
       +GVBCC#+4000+2.4*T; 4000 N !
  FUNCTION GTIOMG      0.01 -5031.472+3*R#*T*F2TIOMG#-.00882619*T**2
      -4.28689E-11*T**5+2.33675E-05*T**3; 298.15 Y
       +GTIHCP#-1401.86+4.43908*T+110185.9*T**(-1); 6000 N !
  FUNCTION F2TIBCC     0.01 +1*LN(F1TIBCC#); 298.15 N !
  FUNCTION F2VBCC      0.01 +1*LN(F1VBCC#); 298.15 N !
  FUNCTION F2TIHCP     0.01 +1*LN(F1TIHCP#); 298.15 N !
  FUNCTION F2VHCP      0.01 +1*LN(F1VHCP#); 298.15 N !
  FUNCTION F2TIOMG     0.01 +1*LN(F1TIOMG#); 298.15 N !
  FUNCTION F1TIBCC     0.01 +1-1*EXP(-TETIBCC#*T**(-1)); 298.15 N !
  FUNCTION F1VBCC      0.01 +1-1*EXP(-TEVBCC#*T**(-1)); 298.15 N !
  FUNCTION F1TIHCP     0.01 +1-1*EXP(-TETIHCP#*T**(-1)); 298.15 N !
  FUNCTION F1VHCP      0.01 +1-1*EXP(-TEVHCP#*T**(-1)); 298.15 N !
  FUNCTION F1TIOMG     0.01 +1-1*EXP(-TETIOMG#*T**(-1)); 298.15 N !
  FUNCTION TETIBCC     0.01 +220.22; 298.15 N !
  FUNCTION TEVBCC      0.01 +292.6; 298.15 N !
  FUNCTION TETIHCP     0.01 +323.4; 298.15 N !
  FUNCTION TEVHCP      0.01 +318.78; 298.15 N !
  FUNCTION TETIOMG     0.01 +287.5; 298.15 N !
  FUNCTION UN_ASS 298.15 +0; 300 N !
 
 TYPE_DEFINITION % SEQ *!
 DEFINE_SYSTEM_DEFAULT ELEMENT 2 !
 DEFAULT_COMMAND DEF_SYS_ELEMENT VA /- !

 PHASE LIQUID  %  1  1.0  !
 CONSTITUENT LIQUID  :TI,V :  !
 PARAMETER G(LIQUID,TI;0)               298.15 +GLIQTI#;    4000 N !
 PARAMETER G(LIQUID,V;0)                298.15 +GLIQVV#;    4000 N !
 PARAMETER G(LIQUID,TI,V;0)             298.15 +368.55;    6000 N !
 PARAMETER G(LIQUID,TI,V;1)             298.15 +2838.63;   6000 N !

 PHASE BCC_A2  %  2 1   3 !
 CONSTITUENT BCC_A2  :TI%,V : VA% :  !
 PARAMETER G(BCC_A2,TI:VA;0)            298.15 +GTIBCC#;   6000 N !
 PARAMETER G(BCC_A2,V:VA;0)             298.15 +GVBCC#;    6000 N !
 PARAMETER G(BCC_A2,TI,V:VA;0)          298.15 +6523.17;   6000 N !
 PARAMETER G(BCC_A2,TI,V:VA;1)          298.15 +2025.39;   6000 N !

 PHASE HCP_A3  %  2 1   .5 !
 CONSTITUENT HCP_A3  :TI%,V : VA% :  !
 PARAMETER G(HCP_A3,TI:VA;0)            298.15 +GTIHCP#;      6000 N !
 PARAMETER G(HCP_A3,V:VA;0)             298.15 +GVHCP#;       6000 N !
 PARAMETER G(HCP_A3,TI,V:VA;0)          298.15 +32800-18*T;   6000 N !

 PHASE OMEGA  %  2 1   .5 !
 CONSTITUENT OMEGA  :TI%,V : VA% :  !
 PARAMETER G(OMEGA,TI:VA;0)             298.15 +GTIOMG#;      6000 N !
 PARAMETER G(OMEGA,V:VA;0)              298.15 +GVBCC#+8474;  6000 N !
 PARAMETER G(OMEGA,TI,V:VA;0)           298.15 +4600-6*T;   6000 N !

 LIST_OF_REFERENCES
 NUMBER  SOURCE
  ! 



$ The TDB file for Ti-Nb system
                   
 ELEMENT /-   ELECTRON_GAS              0.0000E+00  0.0000E+00  0.0000E+00!
 ELEMENT VA   VACUUM                    0.0000E+00  0.0000E+00  0.0000E+00!
 ELEMENT NB   BCC_A2                    9.2906E+01  5.2200E+03  3.6270E+01!
 ELEMENT TI   HCP_A3                    4.7880E+01  4.8240E+03  3.0720E+01!
 
  FUNCTION GNBBCC      0.01 +3*R#*T*F2NBBCC#-5303.19-.00981739*T**2
      -2.30524E-11*T**5+1.68426E-05*T**3; 298.15 Y
       -8519.353+142.045475*T-26.4711*T*LN(T)+2.03475E-04*T**2
      -3.50119E-07*T**3+93399*T**(-1); 2750 Y
       -37669.3+271.720843*T-41.77*T*LN(T)+1.52824E+32*T**(-9); 6000 N !
  FUNCTION GTIBCC      0.01 +946.204+3*R#*T*F2TIBCC#-.010506*T**2
      -2.83258E-12*T**5+8.61145E-06*T**3; 298.15 Y
       -1272.064+134.71418*T-25.5768*T*LN(T)-6.63845E-04*T**2
      -2.78803E-07*T**3+7208*T**(-1); 1155 Y
       +6667.385+105.366379*T-22.3771*T*LN(T)+.00121707*T**2-8.4534E-07*T**3
      -2002750*T**(-1); 1941 Y
       +26483.26-182.426471*T+19.0900905*T*LN(T)-.02200832*T**2
      +1.228863E-06*T**3+1400501*T**(-1); 4000 N !
  FUNCTION GNBHCP      0.01 +3*R#*T*F2NBHCP#+4887.63+9.15462E-04*T**2
      -2.80445E-12*T**5-1.15648E-06*T**3; 298.15 Y
       +GNBBCC#+10000+2.4*T; 6000 N !
  FUNCTION GTIHCP      0.01 -4828.47+3*R#*T*F2TIHCP#-.022072*T**2
      -3.09397E-11*T**5+2.91272E-05*T**3; 298.15 Y
       -8059.921+133.615208*T-23.9933*T*LN(T)-.004777975*T**2
      +1.06716E-07*T**3+72636*T**(-1); 900 Y
       -7811.815+132.988068*T-23.9887*T*LN(T)-.0042033*T**2-9.0876E-08*T**3
      +42680*T**(-1); 1155 Y
       +908.837+66.976538*T-14.9466*T*LN(T)-.0081465*T**2+2.02715E-07*T**3
      -1477660*T**(-1); 1941 Y
       -124526.786+638.806871*T-87.2182461*T*LN(T)+.008204849*T**2
      -3.04747E-07*T**3+36699805*T**(-1); 4000 N !
  FUNCTION GTIOMG      0.01 -5031.472+3*R#*T*F2TIOMG#-.00882619*T**2
      -4.28689E-11*T**5+2.33675E-05*T**3; 298.15 Y
       +GTIHCP#-1401.86+4.43908*T+110185.9*T**(-1); 6000 N !
  FUNCTION GLIQNB     298.15  +GNBBCC+29781.555-10.816418*T
     -3.06098E-23*T**7;  2750  Y
      -7499.398+260.756148*T-41.77*T*LN(T);  6000  N !
  FUNCTION GLIQTI    298.15 +4134.494+126.63427*T-23.9933*T*LN(T)
     -.004777975*T**2+1.06716E-07*T**3+72636*T**(-1); 900 Y
      +4382.601+126.00713*T-23.9887*T*LN(T)-.0042033*T**2-9.0876E-08*T**3
     +42680*T**(-1); 1155 Y
      +13103.253+59.9956*T-14.9466*T*LN(T)-.0081465*T**2+2.02715E-07*T**3
     -1477660*T**(-1); 1300 Y
      +369519.198-2554.0225*T+342.059267*T*LN(T)-.163409355*T**2
     +1.2457117E-05*T**3-67034516*T**(-1); 1941 Y
      -19887.066+298.7367*T-46.29*T*LN(T); 4000 N !     
  FUNCTION F2NBBCC     0.01 +1*LN(F1NBBCC#); 298.15 N !
  FUNCTION F2TIBCC     0.01 +1*LN(F1TIBCC#); 298.15 N !
  FUNCTION F2NBHCP     0.01 +1*LN(F1NBHCP#); 298.15 N !
  FUNCTION F2TIHCP     0.01 +1*LN(F1TIHCP#); 298.15 N !
  FUNCTION F2TIOMG     0.01 +1*LN(F1TIOMG#); 298.15 N !
  FUNCTION F1NBBCC     0.01 +1-1*EXP(-TENBBCC#*T**(-1)); 298.15 N !
  FUNCTION F1TIBCC     0.01 +1-1*EXP(-TETIBCC#*T**(-1)); 298.15 N !
  FUNCTION F1NBHCP     0.01 +1-1*EXP(-TENBHCP#*T**(-1)); 298.15 N !
  FUNCTION F1TIHCP     0.01 +1-1*EXP(-TETIHCP#*T**(-1)); 298.15 N !
  FUNCTION F1TIOMG     0.01 +1-1*EXP(-TETIOMG#*T**(-1)); 298.15 N !
  FUNCTION TENBBCC     0.01 +211.75; 298.15 N !
  FUNCTION TETIBCC     0.01 +220.22; 298.15 N !
  FUNCTION TENBHCP     0.01 +211.75; 298.15 N !
  FUNCTION TETIHCP     0.01 +323.4;  298.15 N !
  FUNCTION TETIOMG     0.01 +287.5;  298.15 N !
  FUNCTION UN_ASS 298.15 +0; 300 N !
 
 TYPE_DEFINITION % SEQ *!
 DEFINE_SYSTEM_DEFAULT ELEMENT 2 !
 DEFAULT_COMMAND DEF_SYS_ELEMENT VA /- !

 PHASE LIQUID  %  1  1.0  !
 CONSTITUENT LIQUID  :NB,TI :  !
 PARAMETER G(LIQUID,NB;0)     298.15  +GLIQNB;   6000 N !
 PARAMETER G(LIQUID,TI;0)     298.15  +GLIQTI;   4000 N !
 PARAMETER G(LIQUID,NB,TI;0)  298.15  +7406.1;   6000 N ! 
   
 PHASE BCC_A2  %  2 1   3 !
 CONSTITUENT BCC_A2  :NB,TI% : VA% :  !
 PARAMETER G(BCC_A2,NB:VA;0)            298.15 +GNBBCC#; 6000 N !
 PARAMETER G(BCC_A2,TI:VA;0)            298.15 +GTIBCC#; 6000 N !
 PARAMETER G(BCC_A2,NB,TI:VA;0)         298.15 +13045.3;   6000 N !

 PHASE HCP_A3  %  2 1   .5 !
 CONSTITUENT HCP_A3  :NB,TI% : VA% :  !
 PARAMETER G(HCP_A3,NB:VA;0)            298.15 +GNBHCP#; 6000 N !
 PARAMETER G(HCP_A3,TI:VA;0)            298.15 +GTIHCP#; 6000 N !
 PARAMETER G(HCP_A3,NB,TI:VA;0)         298.15 +16800-6*T; 6000 N !

 PHASE OMEGA  %  2 1   .5 !
 CONSTITUENT OMEGA  :NB,TI% : VA% :  !
 PARAMETER G(OMEGA,NB:VA;0)             298.15 +GNBBCC#+10664; 6000 N !
 PARAMETER G(OMEGA,TI:VA;0)             298.15 +GTIOMG#;      6000 N !
 PARAMETER G(OMEGA,NB,TI:VA;0)          298.15 11000+13*T; 6000 N !
 PARAMETER G(OMEGA,NB,TI:VA;1)          298.15 10000; 6000 N !

 LIST_OF_REFERENCES
 NUMBER  SOURCE
  ! 
 
 
 
$ The TDB file for Ti-Cr system
                   
 ELEMENT /-   ELECTRON_GAS              0.0000E+00  0.0000E+00  0.0000E+00!
 ELEMENT VA   VACUUM                    0.0000E+00  0.0000E+00  0.0000E+00!
 ELEMENT CR   BCC_A2                    5.1996E+01  4.0500E+03  2.3560E+01!
 ELEMENT TI   HCP_A3                    4.7880E+01  4.8240E+03  3.0720E+01!
 
  FUNCTION GLIQCR   298.15 +GCRBCC#+24339.955-11.420225*T+2.37615E-21*T**7;
      2180 Y
      -16459.984+335.616316*T-50*T*LN(T); 6000 N !
  FUNCTION GCRBCC   0.01 -3883.407+3*R#*T*F2CRBCC#-0.0244286*T**2
      +2.6789E-05*T**3-1.93335E-11*T**5;     298.15 Y
      -8856.94+157.48*T-26.908*T*LN(T)+.00189435*T**2
      -1.47721E-06*T**3+139250*T**(-1); 2180 Y
      -34869.344+344.18*T-50*T*LN(T)-2.88526E+32*T**(-9); 6000 N !
  FUNCTION GCRHCP   298.15 +GCRBCC#+4438; 6000 N ! 
  FUNCTION F2CRBCC     0.01 +1*LN(F1CRBCC#); 298.15 N !
  FUNCTION F1CRBCC     0.01 +1-1*EXP(-TECRBCC#*T**(-1)); 298.15 N !
  FUNCTION TECRBCC     0.01 +485.1; 298.15 N ! 
  FUNCTION GLIQTI    298.15 +4134.494+126.63427*T-23.9933*T*LN(T)
     -.004777975*T**2+1.06716E-07*T**3+72636*T**(-1); 900 Y
      +4382.601+126.00713*T-23.9887*T*LN(T)-.0042033*T**2-9.0876E-08*T**3
     +42680*T**(-1); 1155 Y
      +13103.253+59.9956*T-14.9466*T*LN(T)-.0081465*T**2+2.02715E-07*T**3
     -1477660*T**(-1); 1300 Y
      +369519.198-2554.0225*T+342.059267*T*LN(T)-.163409355*T**2
     +1.2457117E-05*T**3-67034516*T**(-1); 1941 Y
      -19887.066+298.7367*T-46.29*T*LN(T); 4000 N !
  FUNCTION GTIBCC      0.01 +946.204+3*R#*T*F2TIBCC#-.010506*T**2
      -2.83258E-12*T**5+8.61145E-06*T**3; 298.15 Y
       -1272.064+134.71418*T-25.5768*T*LN(T)-6.63845E-04*T**2
      -2.78803E-07*T**3+7208*T**(-1); 1155 Y
       +6667.385+105.366379*T-22.3771*T*LN(T)+.00121707*T**2-8.4534E-07*T**3
      -2002750*T**(-1); 1941 Y
       +26483.26-182.426471*T+19.0900905*T*LN(T)-.02200832*T**2
      +1.228863E-06*T**3+1400501*T**(-1); 4000 N !
  FUNCTION GTIHCP      0.01 -4828.47+3*R#*T*F2TIHCP#-.022072*T**2
      -3.09397E-11*T**5+2.91272E-05*T**3; 298.15 Y
       -8059.921+133.615208*T-23.9933*T*LN(T)-.004777975*T**2
      +1.06716E-07*T**3+72636*T**(-1); 900 Y
       -7811.815+132.988068*T-23.9887*T*LN(T)-.0042033*T**2-9.0876E-08*T**3
      +42680*T**(-1); 1155 Y
       +908.837+66.976538*T-14.9466*T*LN(T)-.0081465*T**2+2.02715E-07*T**3
      -1477660*T**(-1); 1941 Y
       -124526.786+638.806871*T-87.2182461*T*LN(T)+.008204849*T**2
      -3.04747E-07*T**3+36699805*T**(-1); 4000 N !
  FUNCTION GTIOMG      0.01 -5031.472+3*R#*T*F2TIOMG#-.00882619*T**2
      -4.28689E-11*T**5+2.33675E-05*T**3; 298.15 Y
       +GTIHCP#-1401.86+4.43908*T+110185.9*T**(-1); 6000 N !
  FUNCTION F2TIBCC     0.01 +1*LN(F1TIBCC#); 298.15 N !
  FUNCTION F2TIHCP     0.01 +1*LN(F1TIHCP#); 298.15 N !
  FUNCTION F2TIOMG     0.01 +1*LN(F1TIOMG#); 298.15 N !
  FUNCTION F1TIBCC     0.01 +1-1*EXP(-TETIBCC#*T**(-1)); 298.15 N !
  FUNCTION F1TIHCP     0.01 +1-1*EXP(-TETIHCP#*T**(-1)); 298.15 N !
  FUNCTION F1TIOMG     0.01 +1-1*EXP(-TETIOMG#*T**(-1)); 298.15 N !
  FUNCTION TETIBCC     0.01 +220.22; 298.15 N !
  FUNCTION TETIHCP     0.01 +323.4; 298.15 N !
  FUNCTION TETIOMG     0.01 +287.5; 298.15 N !
  FUNCTION UN_ASS 298.15 +0; 300 N !
 
 TYPE_DEFINITION % SEQ *!
 DEFINE_SYSTEM_DEFAULT ELEMENT 2 !
 DEFAULT_COMMAND DEF_SYS_ELEMENT VA /- !

 PHASE LIQUID  %  1  1.0  !
 CONSTITUENT LIQUID  :CR,TI :  !
 PARAMETER G(LIQUID,CR;0)        298.15 +GLIQCR;             6000 N !
 PARAMETER G(LIQUID,TI;0)        298.15 +GLIQTI;             6000 N !
 PARAMETER G(LIQUID,CR,TI;0)     298.15 -365.81;             6000 N !
 PARAMETER G(LIQUID,CR,TI;1)     298.15 -3030.23;            6000 N !
 PARAMETER G(LIQUID,CR,TI;2)     298.15 +1549.08;            6000 N !

 TYPE_DEFINITION & GES A_P_D BCC_A2 MAGNETIC  -1.0    4.00000E-01 !
 PHASE BCC_A2  %&  2 1   3 !
 CONSTITUENT BCC_A2  :CR,TI,VA : VA :  !
 PARAMETER G(BCC_A2,CR:VA;0)     298.15 +GCRBCC;            6000 N !
 PARAMETER TC(BCC_A2,CR:VA;0)    298.15 -311.5;              6000 N !
 PARAMETER BMAGN(BCC_A2,CR:VA;0) 298.15 -.008;               6000 N !
 PARAMETER G(BCC_A2,TI:VA;0)     298.15 +GTIBCC;             6000 N !
 PARAMETER G(BCC_A2,VA:VA;0)     298.15 +100*T;              6000 N !
 PARAMETER G(BCC_A2,TI,VA:VA;0)  298.15 +150000;             6000 N !
 PARAMETER G(BCC_A2,CR,TI:VA;0)  298.15 -2247.87+9.14144*T;  6000 N !
 PARAMETER G(BCC_A2,CR,TI:VA;1)  298.15 +198.73;             6000 N !

 TYPE_DEFINITION ) GES A_P_D HCP_A3 MAGNETIC  -3.0    2.80000E-01 !
 PHASE HCP_A3  %)  2 1   .5 !
 CONSTITUENT HCP_A3  :CR,TI : VA :  !
 PARAMETER G(HCP_A3,CR:VA;0)     298.15 +GCRHCP;             6000 N !
 PARAMETER TC(HCP_A3,CR:VA;0)    298.15 -1109;               6000 N !
 PARAMETER BMAGN(HCP_A3,CR:VA;0) 298.15 -2.46;               6000 N !
 PARAMETER G(HCP_A3,TI:VA;0)     298.15 +GTIHCP;             6000 N !
 PARAMETER G(HCP_A3,CR,TI:VA;0)  298.15 +65000-25*T;         6000 N !
 
 PHASE OMEGA  %  2 1   .5 !
 CONSTITUENT OMEGA  :CR,TI : VA :  !
 PARAMETER G(OMEGA,TI:VA;0)      298.15 +GTIOMG;             6000 N !
 PARAMETER G(OMEGA,CR:VA;0)      298.15 +GCRBCC+15588.762;   6000 N !

 LIST_OF_REFERENCES
 NUMBER  SOURCE
  ! 
 
 
 
$ The TDB file for Ti-Al system
                   
 ELEMENT /-   ELECTRON_GAS              0.0000E+00  0.0000E+00  0.0000E+00!
 ELEMENT VA   VACUUM                    0.0000E+00  0.0000E+00  0.0000E+00!
 ELEMENT AL   FCC_A1                    2.6982E+01  4.5773E+03  2.8322E+01!
 ELEMENT TI   HCP_A3                    4.7880E+01  4.8240E+03  3.0720E+01!
 
  FUNCTION GLIQAL    298.15 +GHSERAL#+11005.045-11.84185*T+7.9337E-20*T**7; 
     933.47 Y
      -795.991+177.430209*T-31.748192*T*LN(T); 2900 N !
 FUNCTION GLIQTI    298.15 +4134.494+126.63427*T-23.9933*T*LN(T)
     -.004777975*T**2+1.06716E-07*T**3+72636*T**(-1); 900 Y
      +4382.601+126.00713*T-23.9887*T*LN(T)-.0042033*T**2-9.0876E-08*T**3
     +42680*T**(-1); 1155 Y
      +13103.253+59.9956*T-14.9466*T*LN(T)-.0081465*T**2+2.02715E-07*T**3
     -1477660*T**(-1); 1300 Y
      +369519.198-2554.0225*T+342.059267*T*LN(T)-.163409355*T**2
     +1.2457117E-05*T**3-67034516*T**(-1); 1941 Y
      -19887.066+298.7367*T-46.29*T*LN(T); 4000 N !
  FUNCTION GALBCC      0.01 +5058.32+3*R#*T*F2ALBCC#-.0140059*T**2
      -2.9551E-11*T**5+2.29125E-05*T**3; 298.15 Y
       +GHSERAL#+10083-4.813*T; 2900 N !
  FUNCTION GTIBCC      0.01 +946.204+3*R#*T*F2TIBCC#-.010506*T**2
      -2.83258E-12*T**5+8.61145E-06*T**3; 298.15 Y
       -1272.064+134.71418*T-25.5768*T*LN(T)-6.63845E-04*T**2
      -2.78803E-07*T**3+7208*T**(-1); 1155 Y
       +6667.385+105.366379*T-22.3771*T*LN(T)+.00121707*T**2-8.4534E-07*T**3
      -2002750*T**(-1); 1941 Y
       +26483.26-182.426471*T+19.0900905*T*LN(T)-.02200832*T**2
      +1.228863E-06*T**3+1400501*T**(-1); 4000 N !
  FUNCTION GALHCP      0.01 +3*R#*T*F2ALHCP#+695.876-5.31731E-04*T**2
      -4.13142E-12*T**5+3.16167E-07*T**3; 298.15 Y
       +GHSERAL#+5481-1.8*T; 2900 N !
  FUNCTION GTIHCP      0.01 -4828.47+3*R#*T*F2TIHCP#-.022072*T**2
      -3.09397E-11*T**5+2.91272E-05*T**3; 298.15 Y
       -8059.921+133.615208*T-23.9933*T*LN(T)-.004777975*T**2
      +1.06716E-07*T**3+72636*T**(-1); 900 Y
       -7811.815+132.988068*T-23.9887*T*LN(T)-.0042033*T**2-9.0876E-08*T**3
      +42680*T**(-1); 1155 Y
       +908.837+66.976538*T-14.9466*T*LN(T)-.0081465*T**2+2.02715E-07*T**3
      -1477660*T**(-1); 1941 Y
       -124526.786+638.806871*T-87.2182461*T*LN(T)+.008204849*T**2
      -3.04747E-07*T**3+36699805*T**(-1); 4000 N !
  FUNCTION GTIOMG      0.01 -5031.472+3*R#*T*F2TIOMG#-.00882619*T**2
      -4.28689E-11*T**5+2.33675E-05*T**3; 298.15 Y
       +GTIHCP#-1401.86+4.43908*T+110185.9*T**(-1); 6000 N !
  FUNCTION F2ALBCC     0.01 +1*LN(F1ALBCC#); 298.15 N !
  FUNCTION GHSERAL   298.15 -7976.15+137.093038*T-24.3671976*T*LN(T)
      -.001884662*T**2-8.77664E-07*T**3+74092*T**(-1); 700 Y
       -11276.24+223.048446*T-38.5844296*T*LN(T)+.018531982*T**2
      -5.764227E-06*T**3+74092*T**(-1); 933.47 Y
       -11278.378+188.684153*T-31.748192*T*LN(T)-1.231E+28*T**(-9); 2900 N !
  FUNCTION F2TIBCC     0.01 +1*LN(F1TIBCC#); 298.15 N !
  FUNCTION F2ALHCP     0.01 +1*LN(F1ALHCP#); 298.15 N !
  FUNCTION F2TIHCP     0.01 +1*LN(F1TIHCP#); 298.15 N !
  FUNCTION F2TIOMG     0.01 +1*LN(F1TIOMG#); 298.15 N !
  FUNCTION F1ALBCC     0.01 +1-1*EXP(-TEALBCC#*T**(-1)); 298.15 N !
  FUNCTION F1TIBCC     0.01 +1-1*EXP(-TETIBCC#*T**(-1)); 298.15 N !
  FUNCTION F1ALHCP     0.01 +1-1*EXP(-TEALHCP#*T**(-1)); 298.15 N !
  FUNCTION F1TIHCP     0.01 +1-1*EXP(-TETIHCP#*T**(-1)); 298.15 N !
  FUNCTION F1TIOMG     0.01 +1-1*EXP(-TETIOMG#*T**(-1)); 298.15 N !
  FUNCTION TEALBCC     0.01 +253.76; 298.15 N !
  FUNCTION TETIBCC     0.01 +220.22; 298.15 N !
  FUNCTION TEALHCP     0.01 +253.76; 298.15 N !
  FUNCTION TETIHCP     0.01 +323.4; 298.15 N !
  FUNCTION TETIOMG     0.01 +287.5; 298.15 N !
  FUNCTION UN_ASS 298.15 +0; 300 N !
 
 TYPE_DEFINITION % SEQ *!
 DEFINE_SYSTEM_DEFAULT ELEMENT 2 !
 DEFAULT_COMMAND DEF_SYS_ELEMENT VA /- !

 PHASE LIQUID:L %  1  1.0  !
 CONSTITUENT LIQUID:L :AL,TI :  !
 PARAMETER G(LIQUID,AL;0)               298.15 +GLIQAL#;         2900 N !
 PARAMETER G(LIQUID,TI;0)               298.15 +GLIQTI#;         4000 N !
 PARAMETER G(LIQUID,AL,TI;0)            298.15 -118048+41.972*T; 6000 N !
 PARAMETER G(LIQUID,AL,TI;1)            298.15 -23613+19.704*T;  6000 N !
 PARAMETER G(LIQUID,AL,TI;2)            298.15 +34757-13.844*T;  6000 N !

 TYPE_DEFINITION * GES A_P_D FCC_A1 MAGNETIC  -3.0    2.80000E-01 !
 PHASE FCC_A1  %*  2 1   1 !
 CONSTITUENT FCC_A1  :AL,TI : VA :  !
 PARAMETER G(FCC_A1,AL:VA;0)            298.15 +GHSERAL#;           6000 N !
 PARAMETER G(FCC_A1,TI:VA;0)            298.15 +6000-.1*T+GTIHCP#; 6000 N !
 PARAMETER G(FCC_A1,AL,TI:VA;0)         298.15 -119185+40.723*T;    6000 N !
  
 PHASE BCC_A2  %  2 1   3 !
 CONSTITUENT BCC_A2  :AL,TI% : VA% :  !
 PARAMETER G(BCC_A2,AL:VA;0)            298.15 +GALBCC#;     6000 N !
 PARAMETER G(BCC_A2,TI:VA;0)            298.15 +GTIBCC#;     6000 N !
 PARAMETER G(BCC_A2,AL,TI:VA;0)         298.15 -132903+39.961*T; 6000 N !
 PARAMETER G(BCC_A2,AL,TI:VA;1)         298.15 +4890;            6000 N !
 PARAMETER G(BCC_A2,AL,TI:VA;2)         298.15 +399.7;           6000 N !

 PHASE HCP_A3  %  2 1   .5 !
 CONSTITUENT HCP_A3  :AL,TI% : VA% :  !
 PARAMETER G(HCP_A3,AL:VA;0)            298.15 +GALHCP#; 6000 N !
 PARAMETER G(HCP_A3,TI:VA;0)            298.15 +GTIHCP#; 6000 N !
 PARAMETER G(HCP_A3,AL,TI:VA;0)         298.15 -134164+37.863*T;     6000 N !
 PARAMETER G(HCP_A3,AL,TI:VA;1)         298.15 -3475+.825*T;         6000 N !
 PARAMETER G(HCP_A3,AL,TI:VA;2)         298.15 -7756;                6000 N !

 PHASE OMEGA  %  2 1   .5 !
 CONSTITUENT OMEGA  :AL,TI% : VA% :  !
 PARAMETER G(OMEGA,AL:VA;0)             298.15 +GALBCC#+1776; 6000 N ! 
 PARAMETER G(OMEGA,TI:VA;0)             298.15 +GTIOMG#; 6000 N !

 LIST_OF_REFERENCES
 NUMBER  SOURCE
  !
