Repository: orchid-calphad/orchid-project.org

# orchid-project.org

Website and released data of **ORCHID** (Open Repository for CALPHAD Hypotheses, Intelligence, and Discovery),
served by GitHub Pages at https://orchid-project.org. Releases are archived on Zenodo (one DOI per version).

- `index.html`, `catalog/`, `best-practices.html` — static, self-contained pages (generated in the ORCHID tooling).
- `data/` — released data: catalog, redistributable TDB files, convex hulls. Licences: `data/LICENSES.md`, `data/NOTICE.md`.
- `llms.txt`, `data/croissant.json`, `CITATION.cff`, `.zenodo.json` — machine-readable metadata.

Only data with clear redistribution rights are published.

File: data/databases/mendeley/Ti-Nb-Ta.tdb
$Database file written 2019-01-23 by W.M. Bai
$The Gibbs free energies of pure elements are not included, as they have no
$effect on the thermodynamic factors.


 ELEMENT VA   VACUUM                    0.0000E+00  0.0000E+00  0.0000E+00!
 ELEMENT NB   BCC_A2                    9.2906E+01  5.2200E+03  3.6270E+01!
 ELEMENT TA   BCC_A2                    1.8095E+02  5.6819E+03  4.1472E+01!
 ELEMENT TI   HCP_A3                    4.7880E+01  4.8240E+03  3.0720E+01!

 
 FUNCTION DTITI 298.15 5.91E-5*EXP(-237000*R**(-1)*T**(-1))
   +1.47E-8*EXP(-121000*R**-1*T**-1); 6000 N !
 FUNCTION DNBTI 298.15 3E-7*EXP(-159100*R**(-1)*T**(-1))
   +1E-3*EXP(-305700*R**-1*T**-1); 6000 N !
 FUNCTION DNBNB 298.15 6.5E-3*EXP(-503000*R**(-1)*T**(-1))
   +1.15E-5*EXP(-374600*R**-1*T**-1); 6000 N !
 FUNCTION DNBTA 298.15 1.36E-3*EXP(-511700*R**(-1)*T**(-1))
   +2.05E-6*EXP(-382400*R**-1*T**-1); 6000 N !
 FUNCTION DTATI 298.15 2.8E-8*EXP(-140300*R**(-1)*T**(-1))
   +1.1e-3*EXP(-309800*R**-1*T**-1); 6000 N !
 FUNCTION DTATA 298.15 1.89E-7*EXP(-370800*R**(-1)*T**(-1))
   +1.16E-4*EXP(-461500*R**-1*T**-1); 6000 N !

 TYPE_DEFINITION % SEQ *!
 DEFINE_SYSTEM_DEFAULT ELEMENT 2 !
 DEFAULT_COMMAND DEF_SYS_ELEMENT VA !

 ZEROVOLUME_SPECIES VA !


 TYPE_DEFINITION & GES A_P_D BCC_A2 MAGNETIC  -1.0    4.00000E-01 !
 PHASE BCC_A2  %&  2 1   3 !
    CONSTITUENT BCC_A2  :NB,TI,ZR : VA :  !

   PARAMETER G(BCC_A2,NB,TI:VA;0)  298.15  +8900;    6000  N !
   PARAMETER G(BCC_A2,TA,TI:VA;0)  298.15  +12000;   6000  N !
   PARAMETER G(BCC_A2,TA,TI:VA;1)  298.15  -2500;    6000  N !
   PARAMETER G(BCC_A2,NB,TA:VA;0)  298.15  +1298.03; 6000  N !  
   
   PARAMETER VS(BCC_A2) 298 1E-5; 6000 N   ! 
$$************************************************************************
$$ MOBILITY DATA
$$************************************************************************

$$---------------------------mobilities of Ti---------------------------------
   PARAMETER MQ(BCC_A2&TI,TI:VA;0) 298 R*T*LN(DTITI);           6000 N  !
   PARAMETER MQ(BCC_A2&TI,NB:VA;0) 298 -372297-84.1*T;          6000 N  !
   PARAMETER MQ(BCC_A2&TI,TA:VA;0) 298 -438280.83-88.17*T;      6000 N  !
                                                                
   PARAMETER MQ(BCC_A2&TI,NB,TI:VA;0) 298 22545.56+22.81*T;     6000 N  !
   PARAMETER MQ(BCC_A2&TI,TA,TI:VA;0) 298 254673.89-79.10*T;    6000 N  !
   
$$---------------------------mobilities of Nb---------------------------------
   PARAMETER MQ(BCC_A2&NB,TI:VA;0) 298 R*T*LN(DNBTI);           6000 N  !
   PARAMETER MQ(BCC_A2&NB,NB:VA;0) 298 R*T*LN(DNBNB);           6000 N  !
   PARAMETER MQ(BCC_A2&NB,TA:VA;0) 298 R*T*LN(DNBTA);           6000 N  !

   PARAMETER MQ(BCC_A2&NB,NB,TI:VA;0) 298 61036.56+6.17*T;      6000 N  !
   PARAMETER MQ(BCC_A2&NB,NB,TA:VA;0) 298 40028.24;             6000 N  !
   PARAMETER MQ(BCC_A2&NB,TA,TI:VA;0) 298 114439.63-48.26*T;    6000 N  !
   
$$---------------------------mobilities of Ta---------------------------------
   PARAMETER MQ(BCC_A2&TA,TI:VA;0) 298 R*T*LN(DTATI);           6000 N  !
   PARAMETER MQ(BCC_A2&TA,NB:VA;0) 298 -416495.32-76.19*T;      6000 N  !
   PARAMETER MQ(BCC_A2&TA,TA:VA;0) 298 R*T*LN(DTATA);           6000 N  !
   
   PARAMETER MQ(BCC_A2&TA,TA,TI:VA;0) 298 115669.43-36.48*T;    6000 N  !
   PARAMETER MQ(BCC_A2&TA,NB,TA:VA;0) 298 25012.47;             6000 N  !
   PARAMETER MQ(BCC_A2&TA,NB,TI:VA;0) 298 -16164.25+78.64*T;    6000 N  !

File: data/databases/mendeley/Y2O3-Ta2O5.TDB
$ Database file written 2017-9-25
$ From database: User data 2010-9-25   
 ELEMENT /-   ELECTRON_GAS              0.0000E+00  0.0000E+00  0.0000E+00!
 ELEMENT VA   VACUUM                    0.0000E+00  0.0000E+00  0.0000E+00!
 ELEMENT O    1/2_MOLE_O2(G)            1.5999E+01  0.0000E+00  2.4502E+01!
 ELEMENT Y    HCP_A3                    88.9059     5983.457    44.7875 !   
 ELEMENT ZR   HCP_A3                    9.1224E+01  5.5663E+03  3.9181E+01!
 ELEMENT TA   BCC_A2                    1.8095E+02  5.6819E+03  4.1472E+01! 
 SPECIES TA+5                        TA1/+5!
 SPECIES O-2                         O1/-2!
 SPECIES O2                          O2!
 SPECIES O3                          O3!
 SPECIES ZR+4                        ZR1/+4!
 SPECIES ZRO2                        O2ZR1!
 SPECIES Y+3                         Y1/+3!
 SPECIES Y2O3                        O3Y2!
 SPECIES TA2O5                       O5TA2!
$-------------------------------ZR----------------------------------------------
 FUNCTION UN_ASS     2.98000E+02  0.0 ;  3.00000E+02  N !
 FUNCTION GHSERZR    2.98150E+02  -7827.595+125.64905*T-24.1618*T*LN(T)
     -.00437791*T**2+34971*T**(-1);  2.12800E+03  Y
      -26085.921+262.724183*T-42.144*T*LN(T)-1.342895E+31*T**(-9);  
     6.00000E+03  N !
 FUNCTION GZRBCC     2.98140E+02  +7302.056-.70335*T-1.445606*T*LN(T)
     +.004037826*T**2-9.7289735E-09*T**3-7.6142894E-11*T**4-9737*T**(-1)
     +GHSERZR#;  2.12800E+03  Y
      -4620.034+1.55998*T+1.41035E+32*T**(-9)+GHSERZR#;  6.00000E+03  N !
 FUNCTION GZRFCC     2.98150E+02  +7600-.9*T+GHSERZR#;   6.00000E+03   N !
 FUNCTION GZRLIQ     2.98150E+02  +18147.703-9.080762*T+1.6275E-22*T**7
     +GHSERZR#;  2.12800E+03  Y
      +17804.649-8.91153*T+1.343E+31*T**(-9)+GHSERZR#;  6.00000E+03  N !
 FUNCTION GZRO2M     2.98150E+02  -1126343.5+424.890806*T
     -69.3875137*T*LN(T)-.00375880141*T**2+683000*T**(-1);   6.00000E+03   N 
     !
 FUNCTION GZRO2T     2.98150E+02  +5648-4*T+GZRO2M#;   6.00000E+03   N !
 FUNCTION GZRO2C     2.98150E+02  +10336-4*T+GZRO2T#;   6.00000E+03   N !
 FUNCTION GZRO2L     2.98150E+02  +87027-29.17432*T+GZRO2C#;   6.00000E+03   
     N !
 FUNCTION GZYO   298.15  0.4286*GZRO2C+0.2857*GY2O3R-14550.3912-0.520412688*T;
    6000 N !
$--------------------------------TA2O5------------------------------------------
FUNCTION GTA2O5S 298.15 -2103104.07+893.195926*T-151.255*T*LN(T)
 -.015530075*T**2-1.40927433E-10*T**3+1136975*T**(-1); 1633 Y
 -2156227.05+1335.39795*T-210*T*LN(T)+1.6681945E-14*T**2-1.104863E-18*T**3
 +1.3622705E-5*T**(-1); 2150 Y 
 -2177727.05+1422.13018*T-220*T*LN(T)+1.7185345E-16*T**2-5.45587E-21*T**3
 +4.627957E-7*T**(-1); 6000 N !
FUNCTION GTA2O5S2 298.15 GTA2O5S+2000-1.22473974*T; 6000 N !
FUNCTION GTA2O5L 298.15 GTA2O5S+122000-57.0386932*T; 6000 N !
$-----------------------------------
$---------------------------------Y---------------------------------------
FUNCTION GY2O3R 298.15 -1984291+763.71851*T-125.692*T*LN(T)-0.00558*T**2
       +2344020.5*T**(-1)-1.1730556E8*T**(-2); 6000 N !
FUNCTION GY2O3H 298.15 -1959291+754.10313*T-125.692*T*LN(T)-0.00558*T**2
       +2344020.5*T**(-1)-1.1730556E8*T**(-2); 6000 N !
FUNCTION GY2O3L 298.15 2*GLIQYY+3*GHSEROO-1821322+243.5255*T;      6000 N !
$FUNCTION GY2O3L 298.15 2*GLIQYY+3*GHSEROO;      6000 N !
FUNCTION GHSEROO   298.15 -3480.87-25.503038*T-11.1355*T*LN(T)
      -.005098875*T**2+6.61845833E-07*T**3-38365*T**(-1); 1000 Y
       -6568.763+12.659879*T-16.8138*T*LN(T)-5.957975E-04*T**2+6.781E-09*T**3
      +262905*T**(-1); 3300 Y
       -13986.728+31.259624*T-18.9536*T*LN(T)-4.25243E-04*T**2
      +1.0721E-08*T**3+4383200*T**(-1); 6000 N !	  
FUNCTION GLIQYY    100 +2098.50738+119.41873*T-24.6467508*T*LN(T)
      -.00347023463*T**2-8.12981167E-07*T**3+23713.7332*T**(-1); 1000 Y
       +7386.44846+19.4520171*T-9.0681627*T*LN(T)-.0189533369*T**2
      +1.7595327E-06*T**3; 1795.15 Y
       -12976.5957+257.400783*T-43.0952*T*LN(T); 3700 N !
$-------------------------------------------------------------------	  
 FUNCTION F12999T    2.98000E+02  -6960.6927-51.1831467*T-22.25862*T*LN(T)
     -.01023867*T**2+1.339947E-06*T**3-76749.55*T**(-1);  9.00000E+02  Y
      -13136.0174+24.7432966*T-33.55726*T*LN(T)-.0012348985*T**2
     +1.66943333E-08*T**3+539886*T**(-1);  3.70000E+03  Y
      +14154.6459-51.485458*T-24.47978*T*LN(T)-.002634759*T**2
     +6.01544333E-08*T**3-15120935*T**(-1);  9.60000E+03  Y
      -314316.629+515.068037*T-87.56143*T*LN(T)+.0025787245*T**2
     -1.878765E-08*T**3+2.9052515E+08*T**(-1);  1.85000E+04  Y
      -108797.175+288.483019*T-63.737*T*LN(T)+.0014375*T**2-9E-09*T**3
     +.25153895*T**(-1);  2.00000E+04  N !
$-----------------------------------
FUNCTION F13634T   298.15 +243206.494-20.8612587*T-21.01555*T*LN(T)
     +1.2687055E-04*T**2-1.23131283E-08*T**3-42897.09*T**(-1); 2950 Y
      +252301.423-52.0847285*T-17.21188*T*LN(T)-5.413565E-04*T**2
     +7.64520667E-09*T**3-3973170.5*T**(-1); 6000 N !
FUNCTION F14003T   298.15 -6960.69252-51.1831473*T-22.25862*T*LN(T)
     -.01023867*T**2+1.339947E-06*T**3-76749.55*T**(-1); 900 Y
      -13136.0172+24.743296*T-33.55726*T*LN(T)-.0012348985*T**2
     +1.66943333E-08*T**3+539886*T**(-1); 3700 Y
      +14154.6461-51.4854586*T-24.47978*T*LN(T)-.002634759*T**2
     +6.01544333E-08*T**3-15120935*T**(-1); 9600 Y
      -314316.628+515.068037*T-87.56143*T*LN(T)+.0025787245*T**2
     -1.878765E-08*T**3+2.9052515E+08*T**(-1); 18500 Y
      -108797.175+288.483019*T-63.737*T*LN(T)+.0014375*T**2-9E-09*T**3
     +.25153895*T**(-1); 20000 N !
 FUNCTION F14300T   298.15 +130696.944-37.9096651*T-27.58118*T*LN(T)
     -.02763076*T**2+4.60539333E-06*T**3+99530.45*T**(-1); 700 Y
      +114760.623+176.626736*T-60.10286*T*LN(T)+.00206456*T**2
     -5.17486667E-07*T**3+1572175*T**(-1); 1300 Y
      +49468.3958+710.094819*T-134.3696*T*LN(T)+.039707355*T**2
     -4.10457667E-06*T**3+12362250*T**(-1); 2100 Y
      +866367.075-3566.80563*T+421.2001*T*LN(T)-.1284109*T**2
     +5.44768833E-06*T**3-2.1304835E+08*T**(-1); 2800 Y
      +409416.384-1950.70834*T+223.4437*T*LN(T)-.0922361*T**2
     +4.306855E-06*T**3-21589870*T**(-1); 3500 Y
      -1866338.6+6101.13383*T-764.8435*T*LN(T)+.09852775*T**2
     -2.59784667E-06*T**3+9.610855E+08*T**(-1); 4900 Y
      +97590.0432+890.79836*T-149.9608*T*LN(T)+.01283575*T**2
     -3.555105E-07*T**3-2.1699975E+08*T**(-1); 6000 N !
 FUNCTION F12577T    2.98150E+02  +136346.96-4.82603167*T-20.78595*T*LN(T)
     -9.778455E-08*T**2;  1.90000E+03  Y
      +131004.76+25.2078895*T-24.73039*T*LN(T)+.001300831*T**2
     -8.09592167E-08*T**3+1361843*T**(-1);  2.70000E+03  Y
      +108558.443+123.736524*T-37.20356*T*LN(T)+.004390735*T**2
     -2.24912E-07*T**3+8958715*T**(-1);  3.64000E+03  Y
      +137405.469+24.8050173*T-25.1271*T*LN(T)+.002179723*T**2
     -1.502275E-07*T**3-3744678*T**(-1);  5.40000E+03  Y
      +453901.917-789.444217*T+70.54811*T*LN(T)-.010649025*T**2
     +1.716475E-07*T**3-1.996814E+08*T**(-1);  9.20000E+03  Y
      -320526.4+427.791915*T-63.73726*T*LN(T)-2.847232E-04*T**2
     +2.15099667E-08*T**3+6.39436E+08*T**(-1);  1.00000E+04  N !
 FUNCTION F12657T    2.98150E+02  +265944.946-87.7878521*T-20.93983*T*LN(T)
     +1.552631E-04*T**2-2.450615E-08*T**3-152571.35*T**(-1);  1.90000E+03  Y
      +60639.4722+1067.97947*T-172.7914*T*LN(T)+.05046705*T**2
     -3.17995833E-06*T**3+52217650*T**(-1);  3.10000E+03  Y
      +183972.546-306.017225*T+38.52094*T*LN(T)-.06477725*T**2
     +1.27170267E-06*T**3-4.2909405E+08*T**(-1);  3.80000E+03  Y
      +3910381.27-11627.1626*T+1374.666*T*LN(T)-.24531065*T**2
     +7.44476833E-06*T**3-1.5282495E+09*T**(-1);  4.80000E+03  Y
      -5097786.05+12220.6183*T-1438.848*T*LN(T)+.1458377*T**2
     -2.76687E-06*T**3+3.8878475E+09*T**(-1);  6.00000E+03  N !
 FUNCTION F15524T    2.98150E+02  +444169.766-27.9507107*T-21.04097*T*LN(T)
     +3.7970425E-04*T**2-9.73407167E-08*T**3-61797.2*T**(-1);  2.00000E+03  Y
      +437545.354-12.9504911*T-22.5648*T*LN(T)-2.428964E-04*T**2
     +1.1169705E-08*T**3+2760718.5*T**(-1);  5.50000E+03  Y
      +405256.153+76.2660203*T-33.14557*T*LN(T)+.0012877205*T**2
     -3.00107333E-08*T**3+21167395*T**(-1);  1.00000E+04  N !
 FUNCTION F15544T    2.98150E+02  +572963.738+3.71111536*T-35.9832*T*LN(T)
     -9.4063E-04*T**2-4.840215E-08*T**3+12476.05*T**(-1);  2.60000E+03  Y
      +609343.923-151.775041*T-16.36102*T*LN(T)-.005711295*T**2
     +1.72754333E-07*T**3-12777080*T**(-1);  6.00000E+03  N !
 FUNCTION F15565T    2.98150E+02  +611231.76+46.3558219*T-46.87401*T*LN(T)
     -.01734593*T**2+3.536315E-06*T**3+194880.6*T**(-1);  7.00000E+02  Y
      +604474.517+159.236354*T-64.54462*T*LN(T)+.0019320005*T**2
     -2.38038667E-07*T**3+630559*T**(-1);  2.40000E+03  Y
      +613241.601+78.6268439*T-53.45528*T*LN(T)-.0027577635*T**2
     +9.275105E-08*T**3+606517*T**(-1);  6.00000E+03  N !
$------------------------------------------------------------ 
 TYPE_DEFINITION % SEQ *!
 DEFINE_SYSTEM_DEFAULT ELEMENT 2 !
 DEFAULT_COMMAND DEF_SYS_ELEMENT VA /- !
$----------------------------------------------
 PHASE GAS:G %  1  1.0  !
    CONSTITUENT GAS:G :O,O2,O3:  !
   PARAMETER G(GAS,O;0)                   298.15 +F13634T#+R#*T*LN(1E-05*P); 
  6000 N REF0 !
   PARAMETER G(GAS,O2;0)                  298.15 +F14003T#+R#*T*LN(1E-05*P); 
  6000 N REF0 !
   PARAMETER G(GAS,O3;0)                  298.15 +F14300T#+R#*T*LN(1E-05*P); 
  6000 N REF0 !
$PARAMETER G(GAS,SI;0)  2.98150E+02  +F15524T#+R#*T*LN(1E-05*P);   
$  6.00000E+03   N REF8925 !
$   PARAMETER G(GAS,SI2;0)  2.98150E+02  +F15544T#+R#*T*LN(1E-05*P);   
$  6.00000E+03   N REF8954 !
$   PARAMETER G(GAS,SI3;0)  2.98150E+02  +F15565T#+R#*T*LN(1E-05*P);   
$  6.00000E+03   N REF8976 !
$------------------------------------------------------------
$------------------------------------------------------------
PHASE IONIC_LIQ:Y %  2   2   5 !
    CONSTITUENT IONIC_LIQ:Y :TA+5,Y+3:O-2:  !
 PARAMETER G(IONIC_LIQ,Y+3:O-2;0) 2.98150E+02 +GY2O3L;   
  6.00000E+03   N REF0 !
 PARAMETER G(IONIC_LIQ,TA+5:O-2;0)    298.15 +GTA2O5L; 6000 N  !
 PARAMETER G(IONIC_LIQ,TA+5,Y+3:O-2;0) 2.98150E+02 -3.87180483E+05-6.0111*T;   
  6.00000E+03   N REF0 !
 PARAMETER G(IONIC_LIQ,TA+5,Y+3:O-2;1) 2.98150E+02 1.64967431E+05-7.1055*T;   
  6.00000E+03   N REF0 !
 PARAMETER G(IONIC_LIQ,TA+5,Y+3:O-2;2) 2.98150E+02 0+0*T;   
  6.00000E+03   N REF0 !
$------------------------------------------------------------------------ 
$-------------------------------------Y2O3R-------------------------------
 PHASE Y2O3R:I %  3  2   3   1 !
    CONSTITUENT Y2O3R:I :TA+5,Y+3: O-2:O-2,VA:  !
	PARAMETER G(Y2O3R,Y+3:O-2:VA;0)  2.98150E+02  +GY2O3R;
     6.00000E+03   N REF0 !
	PARAMETER G(Y2O3R,Y+3:O-2:O-2;0)  2.98150E+02  +GY2O3R+GHSEROO;
     6.00000E+03   N REF0 !
	PARAMETER G(Y2O3R,TA+5:O-2:O-2;0)  2.98150E+02  +GTA2O5S-GHSEROO+10000;
     6.00000E+03   N REF0 !
	PARAMETER G(Y2O3R,TA+5:O-2:VA;0)  2.98150E+02  +GTA2O5S-2*GHSEROO+10000;
     6.00000E+03   N REF0 !
   PARAMETER G(Y2O3R,TA+5,Y+3:O-2:VA;0) 298.15 -7.21576479E+04-75*T;
     6.00000E+03   N REF0 !	 
   PARAMETER G(Y2O3R,TA+5,Y+3:O-2:O-2;0)  298.15 -7.21576479E+04-75*T;
     6.00000E+03   N REF0 !	 
$----------------------------------Y2O3H---------------------------------	 
 PHASE Y2O3H:I %  3  2   3  1 !
    CONSTITUENT Y2O3H:I :TA+5,Y+3: O-2:O-2,VA:  !
	PARAMETER G(Y2O3H,Y+3:O-2:VA;0)  2.98150E+02  +GY2O3H;
     6.00000E+03   N REF0 !
	PARAMETER G(Y2O3H,Y+3:O-2:O-2;0)  2.98150E+02  +GY2O3H+GHSEROO;
     6.00000E+03   N REF0 !
	PARAMETER G(Y2O3H,TA+5:O-2:O-2;0)  2.98150E+02  GTA2O5S-GHSEROO+10000;
     6.00000E+03   N REF0 !
	PARAMETER G(Y2O3H,TA+5:O-2:VA;0)  2.98150E+02  GTA2O5S-2*GHSEROO+10000;
     6.00000E+03   N REF0 !
	PARAMETER G(Y2O3H,TA+5,Y+3:O-2:VA;0)  298.15  -2.97520595E+05-7.57513637*T;
     6.00000E+03   N REF0 !	 
	PARAMETER G(Y2O3H,TA+5,Y+3:O-2:O-2;0) 298.15  -2.97520595E+05-7.57513637*T;
     6.00000E+03   N REF0 !	 
$--------------------------------------------------------------------
$-----------------------ATA2O5-------------------------------------
PHASE ATA2O5:I %  2   2   5 !
 CONSTITUENT ATA2O5:I :TA+5: O-2:  !
 PARAMETER G(ATA2O5,TA+5:O-2;0)    298.15 +GTA2O5S; 6000 N  !
$-----------------------BTA2O5-------------------------------------
PHASE BTA2O5:I %  2   2   5 !
 CONSTITUENT BTA2O5:I :TA+5: O-2:  !
 PARAMETER G(BTA2O5,TA+5:O-2;0)    298.15 +GTA2O5S2; 6000 N  !
$---------------------------MYTAO4----------------------------------------
   PHASE MYTAO4:I %  3  1  1  4  !
    CONSTITUENT MYTAO4:I  :Y+3:TA+5:O-2:  !
   PARAMETER G(MYTAO4,Y+3:TA+5:O-2;0)  2.98150E+02  0.5*GY2O3R+0.5*GTA2O5S
       -6.42272789E+04-4.56399988E+01*T+2.8*T*LN(T);      
	   6.00000E+03   N  !
$---------------------------LYTAO4----------------------------------------
   PHASE LYTAO4:I %  3  1  1  4  !
    CONSTITUENT LYTAO4:I  :Y+3:TA+5:O-2:  !
   PARAMETER G(LYTAO4,Y+3:TA+5:O-2;0)  2.98150E+02  0.5*GY2O3R+0.5*GTA2O5S
       -67832.7767-22.795058*T;      6.00000E+03   N  !
$---------------------------HYTAO4----------------------------------------
   PHASE HYTAO4:I %  3  1  1  4  !
    CONSTITUENT HYTAO4:I  :Y+3:TA+5:O-2:  !
   PARAMETER G(HYTAO4,Y+3:TA+5:O-2;0)  2.98150E+02  0.5*GY2O3R+0.5*GTA2O5S
       -57221.17-28.9253*T;   6.00000E+03   N  !
$---------------------------YTA3O9----------------------------------------
   PHASE YTA3O9:I %  3  1  3  9  !
    CONSTITUENT YTA3O9:I  :Y+3:TA+5:O-2:  !
   PARAMETER G(YTA3O9,Y+3:TA+5:O-2;0)  2.98150E+02  0.5*GY2O3R+1.5*GTA2O5S
       -2.58143627E+04-5.51139573E+01*T;   6.00000E+03   N  !
$---------------------------YTA7O19----------------------------------------
   PHASE YTA7O19:I %  5  1  6  1  13  6  !
    CONSTITUENT YTA7O19:I  :Y+3:TA+5:TA+5,Y+3:O-2:O-2,VA:  !
   PARAMETER G(YTA7O19,Y+3:TA+5:TA+5:O-2:O-2;0)  2.98150E+02  
         0.5*GY2O3R+3.5*GTA2O5S-6.23034590E+04-3.36130377E+01*T;   
		 6.00000E+03   N  !
   PARAMETER G(YTA7O19,Y+3:TA+5:Y+3:O-2:O-2;0)  2.98150E+02  
         GY2O3R+3*GTA2O5S+GHSEROO+20000;   6.00000E+03   N  !
   PARAMETER G(YTA7O19,Y+3:TA+5:TA+5:O-2:VA;0)  2.98150E+02  
         0.5*GY2O3R+3.5*GTA2O5S-6*GHSEROO+20000;   6.00000E+03   N  !
   PARAMETER G(YTA7O19,Y+3:TA+5:Y+3:O-2:VA;0)  2.98150E+02  
        GY2O3R+3*GTA2O5S-6*GHSEROO+102303.459+3.36130377E+01*T;  
		6.00000E+03   N  !
   PARAMETER G(YTA7O19,Y+3:TA+5:TA+5,Y+3:O-2:O-2;0)  2.98150E+02  
         -8.97093036E+04+1.30896962E+02*T;   6.00000E+03   N  !
   PARAMETER G(YTA7O19,Y+3:TA+5:TA+5,Y+3:O-2:VA;0)  2.98150E+02  
         -8.97093036E+04+1.30896962E+02*T;   6.00000E+03   N  !
   PARAMETER G(YTA7O19,Y+3:TA+5:TA+5:O-2:O-2,VA;0)  2.98150E+02  
         -5.18609430E+05-8.39039550E+02*T;   6.00000E+03   N  !
   PARAMETER G(YTA7O19,Y+3:TA+5:Y+3:O-2:O-2,VA;0)  2.98150E+02  
         -5.18609430E+05-8.39039550E+02*T;   6.00000E+03   N  !
$---------------------------WY3TAO7----------------------------------------
   PHASE WY3TAO7:I %  5  1  2  1  1  7  !
    CONSTITUENT WY3TAO7:I  :Y+3:Y+3,TA+5:TA+5:O-2,VA:O-2:  !
   PARAMETER G(WY3TAO7,Y+3:Y+3:TA+5:VA:O-2;0)  2.98150E+02  
    1.5*GY2O3R+0.5*GTA2O5S-8.16738390E+04-5.58438966E+01*T;  
	6.00000E+03   N  !
   PARAMETER G(WY3TAO7,Y+3:TA+5:TA+5:O-2:O-2;0)  2.98150E+02  
    0.5*GY2O3R+1.5*GTA2O5S-GHSEROO+20000;   6.00000E+03   N  !
   PARAMETER G(WY3TAO7,Y+3:Y+3:TA+5:O-2:O-2;0)  2.98150E+02  
    1.5*GY2O3R+0.5*GTA2O5S+GHSEROO+20000;   6.00000E+03   N  !
   PARAMETER G(WY3TAO7,Y+3:TA+5:TA+5:VA:O-2;0)  2.98150E+02  
    0.5*GY2O3R+1.5*GTA2O5S-2*GHSEROO-8.16738390E+04-5.58438966E+01*T;  
     6.00000E+03   N  !
   PARAMETER G(WY3TAO7,Y+3:TA+5,Y+3:TA+5:O-2:O-2;0)  2.98150E+02  
    -4.32065229E+05-1.09237245E+01*T;   6.00000E+03   N  !
   PARAMETER G(WY3TAO7,Y+3:TA+5,Y+3:TA+5:VA:O-2;0)  2.98150E+02  
    -4.32065229E+05-1.09237245E+01*T;   6.00000E+03   N  !
   PARAMETER G(WY3TAO7,Y+3:TA+5:TA+5:O-2,VA:O-2;0)  2.98150E+02  
    0+0*T;   6.00000E+03   N  !
   PARAMETER G(WY3TAO7,Y+3:Y+3:TA+5:O-2,VA:O-2;0)  2.98150E+02  
    0+0*T;   6.00000E+03   N  !
$---------------------------OY3TAO7----------------------------------------
   PHASE OY3TAO7:I %  5  1  2  1  2  6  !
    CONSTITUENT OY3TAO7:I  :Y+3:Y+3,TA+5:TA+5:O-2,VA:O-2:  !
   PARAMETER G(OY3TAO7,Y+3:Y+3:TA+5:O-2:O-2;0)  2.98150E+02  
    1.5*GY2O3R+0.5*GTA2O5S+GHSEROO-1.58637909E+05-8.97525875E+01*T;
	6.00000E+03   N  !
   PARAMETER G(OY3TAO7,Y+3:TA+5:TA+5:O-2:O-2;0)  2.98150E+02  
    0.5*GY2O3R+1.5*GTA2O5S-GHSEROO+4.20648053E+05+9.94692110E+00*T;
	6.00000E+03   N  !
   PARAMETER G(OY3TAO7,Y+3:Y+3:TA+5:VA:O-2;0)  2.98150E+02  
    1.5*GY2O3R+0.5*GTA2O5S-GHSEROO-1.13967666E+03+0*T;   6.00000E+03   N  !
   PARAMETER G(OY3TAO7,Y+3:TA+5:TA+5:VA:O-2;0)  2.98150E+02  
   0.5*GY2O3R+1.5*GTA2O5S-3*GHSEROO+578146.2853+99.6995*T;  
     6.00000E+03   N  !
   PARAMETER G(OY3TAO7,Y+3:TA+5,Y+3:TA+5:O-2:O-2;0)  2.98150E+02  
   -6.96929038E+05+4.52322177E+01*T;   6.00000E+03   N  !
   PARAMETER G(OY3TAO7,Y+3:TA+5,Y+3:TA+5:VA:O-2;0)  2.98150E+02  
    -6.96929038E+05+4.52322177E+01*T;   6.00000E+03   N  !
   PARAMETER G(OY3TAO7,Y+3:TA+5:TA+5:O-2,VA:O-2;0)  2.98150E+02  
    0+0*T;   6.00000E+03   N  !
   PARAMETER G(OY3TAO7,Y+3:Y+3:TA+5:O-2,VA:O-2;0)  2.98150E+02  
    0+0*T;   6.00000E+03   N  !
$---------------------------FY3TAO7----------------------------------------
   PHASE FY3TAO7:I %  2  1  2 !
    CONSTITUENT FY3TAO7:I  :Y+3,TA+5:O-2,VA:  !
   PARAMETER G(FY3TAO7,Y+3:O-2;0)  2.98150E+02  0.5*GY2O3R+0.5*GHSEROO
       +2.76420731E+05-8.05638061*T;   6.00000E+03   N  !
   PARAMETER G(FY3TAO7,TA+5:O-2;0)  2.98150E+02  0.5*GTA2O5S-0.5*GHSEROO
       -2.22361788E+05-3.72865223E+01*T;   6.00000E+03   N  !
   PARAMETER G(FY3TAO7,Y+3:VA;0)  2.98150E+02  0.5*GY2O3R-1.5*GHSEROO
       +8.27295248E+05+3.57427208E+01*T;   6.00000E+03   N  !
   PARAMETER G(FY3TAO7,TA+5:VA;0)  2.98150E+02  0.5*GTA2O5S-2.5*GHSEROO
       +328512.73+6.5126*T;   6.00000E+03   N  !
   PARAMETER G(FY3TAO7,TA+5,Y+3:O-2;0)  2.98150E+02  
       -1.40522992E+05+5.61776038E+01*T;   6.00000E+03   N  !
   PARAMETER G(FY3TAO7,TA+5,Y+3:VA;0)  2.98150E+02  
       -1.40522992E+05+5.61776038E+01*T;   6.00000E+03   N  !
   PARAMETER G(FY3TAO7,Y+3:O-2,VA;0)  2.98150E+02  
       -1.91252458E+06-6.24894521E+01*T;   6.00000E+03   N  !
   PARAMETER G(FY3TAO7,TA+5:O-2,VA;0)  2.98150E+02  
       -1.91252458E+06-6.24894521E+01*T;   6.00000E+03   N  !
$---------------------------------------------------------------------------
