Repository: orchid-calphad/orchid-project.org

# orchid-project.org

Website and released data of **ORCHID** (Open Repository for CALPHAD Hypotheses, Intelligence, and Discovery),
served by GitHub Pages at https://orchid-project.org. Releases are archived on Zenodo (one DOI per version).

- `index.html`, `catalog/`, `best-practices.html` — static, self-contained pages (generated in the ORCHID tooling).
- `data/` — released data: catalog, redistributable TDB files, convex hulls. Licences: `data/LICENSES.md`, `data/NOTICE.md`.
- `llms.txt`, `data/croissant.json`, `CITATION.cff`, `.zenodo.json` — machine-readable metadata.

Only data with clear redistribution rights are published. Version 1, machine-extracted: values were read by language-model readers constrained to quote their source and checked automatically, and the release was then audited on the printed pages by adversarial audits, an independent second review of fit-facing records and a preliminary human review of a frozen sample. Flags such as accepted and ESPEI-ready record screening results, not certification; known issues are listed in the release notes (https://orchid-project.org/#releases).

## Zenodo release

Release v2026.10 is archived as five citable datasets plus an umbrella record (metadata and file manifests in the
`zenodo/` folder of `orchid-calphad/orchid-data`). `tools/zenodo_release.py plan | bundle | writeback` checks the
records, builds one deterministic zip per record into the ignored `dist/`, and writes the reserved DOIs back into
both repositories; every builder reads the DOIs from `zenodo/dois.json` through `tools/orchid_cite.py`.

## Software and data credits

See [papers and repositories](CITATIONS.md) for pycalphad, ESPEI, PhaseForge, PhaseForge+, Materials Project, and OQMD. [Machine-readable citations](CITATIONS.json) are also provided.

File: data/databases/sgte-binary/AgAl-04Wit.tdb
$
$ Database for Ag-Al from V.T. Witusiewicz et al. 2004.
$
$ V.T. Witusiewicz, U. Hecht, S.G. Fries, S. Rex,
$ J. Alloys Compd. 385, 133-43(2004).
$
$ Dataset created 2019.03.23 by Bengt Hallstedt.
$ 2020.03.29: Modified for use with GES6.
$
$ The hcp interaction could be problematic.
$
$ ------------------------------------------------------------------------------
 TEMP-LIM 298.15 6000.00 !
$
$ELEMENT NAME  REF. STATE               ATOMIC MASS H298-H0    S298    !
$
 ELEMENT VA   VACUUM                      0.0          0.0      0.0    ! 
 ELEMENT AG   FCC_A1                    107.8682    5745.      42.55   ! 
 ELEMENT AL   FCC_A1                     26.98154   4540.      28.30   ! 
$ ------------------------------------------------------------------------------
$ Phase definitions
$
 PHASE LIQUID:L % 1 1 !
 CONST LIQUID:L : AG AL : !
$
$ Fcc (cF4, Fm-3m) and MeX (cF8, Fm-3m)
$
 PHASE FCC_A1 %A 2 1 1 !
 CONST FCC_A1 : AG% AL% : VA : !
$
$ Bcc (cI2, Im-3m)
$
 PHASE BCC_A2 %B 2 1 3 !
 CONST BCC_A2 : AG AL : VA : !
$
$ Hcp (hP2, P6_3/mmc) and Me2X (NiAs-type, hP4, P6_3/mmc, B8_1)
$
 PHASE HCP_A3 %A 2 1 0.5 !
 CONST HCP_A3 : AG AL : VA : !
$
$ Prototype beta-Mn (cP20, P4_132)
$
 PHASE CUB_A13 % 2 1 1 !
 CONST CUB_A13 : AG AL : VA : !
$ ------------------------------------------------------------------------------
$ Defaults
$
 DEFINE-SYSTEM-DEFAULT ELEMENT 2 !
 DEFAULT-COM DEFINE_SYSTEM_ELEMENT VA !
 TYPE-DEF % SEQ * !
 TYPE-DEF A GES AMEND_PHASE_DESCRIPTION @ MAGNETIC -3 0.28 !
 TYPE-DEF B GES AMEND_PHASE_DESCRIPTION @ MAGNETIC -1 0.4 !
 FUNCTION ZERO      298.15  0;                                         6000 N !
 FUNCTION UN_ASS    298.15  0;                                         6000 N !
 FUNCTION R         298.15  +8.31451;                                  6000 N !
$ ------------------------------------------------------------------------------
$ Element data
$ ------------------------------------------------------------------------------
$ Ag
$
$ CUB_A13 added in unary 3.0
$ CUB_A13 revised in unary 4.1
$ BCT_A5 added in unary 4.1
$
 PAR  G(FCC_A1,AG:VA),,                 +GHSERAG;                3000 N 91Din !
 PAR  G(HCP_A3,AG:VA),,                 +GHSERAG+300+0.3*T;      3000 N 91Din !
 PAR  G(BCC_A2,AG:VA),,                 +GHSERAG+3400-1.05*T;    3000 N 91Din !
$PAR  G(CUB_A13,AG:VA),,                +GHSERAG
$            +3765.6-1.8826*T;                                   3000 N 96SGUN !
 PAR  G(CUB_A13,AG:VA),,                +GHSERAG+3400-1.05*T;    3000 N 95Lim !
$PAR  G(BCT_A5,AG:VA),,                 +GHSERAG+4184.1;         3000 N 96Oh !
 PAR  G(LIQUID,AG),,                    +GLIQAG;                 3000 N 91Din !
$
 FUNCTION GHSERAG   298.15  -7209.512+118.202013*T-23.8463314*T*LN(T)
       -0.001790585*T**2-3.98587E-07*T**3-12011*T**(-1);
      1234.93  Y  -15095.252+190.266404*T-33.472*T*LN(T)+1.411773E+29*T**(-9);
      3000.00  N !
 FUNCTION GLIQAG    298.15  +11025.076-8.89102*T+GHSERAG-1.033905E-20*T**7;
      1234.93  Y  -3587.111+180.964656*T-33.472*T*LN(T);
      3000.00  N !
$ ------------------------------------------------------------------------------
$ Al
$
$ BCT_A5 and DIAMOND_A4 added in unary 3.0
$
 PAR  G(FCC_A1,AL:VA),,                 +GHSERAL;                2900 N 91Din !
 PAR  G(BCC_A2,AL:VA),,                 +GHSERAL+10083-4.813*T;  2900 N 91Din !
 PAR  G(HCP_A3,AL:VA),,                 +GHSERAL+5481-1.8*T;     2900 N 91Din !
$PAR  G(CBCC_A12,AL:VA),,               +GHSERAL
$            +10083.4-4.813*T;                                   2900 N 91Din !
 PAR  G(CUB_A13,AL:VA),,                +GHSERAL
             +10920.44-4.8116*T;                                 2900 N 91Din !
$PAR  G(BCT_A5,AL),,                    +GHSERAL+10083-4.813*T;  2900 N SGCOST !
$PAR  G(DIAMOND_A4,AL),,                +GHSERAL+30*T;           2900 N SGCOST !
 PAR  G(LIQUID,AL),,                    +GLIQAL;                 2900 N 91Din !
$
 FUNCTION GHSERAL   298.15  -7976.15+137.093038*T-24.3671976*T*LN(T)
       -0.001884662*T**2-8.77664E-07*T**3+74092*T**(-1);
       700.00  Y  -11276.24+223.048446*T-38.5844296*T*LN(T)
       +0.018531982*T**2 -5.764227E-06*T**3+74092*T**(-1);
       933.47  Y  -11278.361+188.684136*T-31.748192*T*LN(T)
       -1.230622E+28*T**(-9);
      2900.00  N !
 FUNCTION GLIQAL    298.15  +11005.045-11.84185*T+GHSERAL+7.9337E-20*T**7;
       933.47  Y  -795.991+177.430209*T-31.748192*T*LN(T);
      2900.00  N !
$ ------------------------------------------------------------------------------
$ Binary system
$
$ V.T. Witusiewicz, U. Hecht, S.G. Fries, S. Rex,
$ J. Alloys Compd. 385, 133-43(2004).
$
$ Checked against paper. Checked at 6000 K.
$
$ The hcp interaction could be problematic.
$
$ There are more parameters and much stronger temperature dependencies than
$ 95Lim.
$
 PAR  L(LIQUID,AG,AL;0),,               -15022-20.538*T;,,            N 04Wit !
 PAR  L(LIQUID,AG,AL;1),,               -20456-17.291*T;,,            N 04Wit !
 PAR  L(LIQUID,AG,AL;2),,               -3821-17.169*T;,,             N 04Wit !
 PAR  L(LIQUID,AG,AL;3),,               +7028-12.247*T;,,             N 04Wit !
 PAR  L(LIQUID,AG,AL;4),,               +7661-5.857*T;,,              N 04Wit !
$
 PAR  L(FCC_A1,AG,AL:VA;0),,            -7154-19.562*T;,,             N 04Wit !
 PAR  L(FCC_A1,AG,AL:VA;1),,            -16541-21.694*T;,,            N 04Wit !
 PAR  L(FCC_A1,AG,AL:VA;2),,            +4274-27.839*T;,,             N 04Wit !
 PAR  L(FCC_A1,AG,AL:VA;3),,            -8100;,,                      N 04Wit !
$
 PAR  L(BCC_A2,AG,AL:VA;0),,            -31690-8.215*T;,,             N 04Wit !
 PAR  L(BCC_A2,AG,AL:VA;1),,            -52756;,,                     N 04Wit !
 PAR  L(BCC_A2,AG,AL:VA;2),,            +66461-84.602*T;,,            N 04Wit !
$
 PAR  L(HCP_A3,AG,AL:VA;0),,            +10711-24.223*T;,,            N 04Wit !
 PAR  L(HCP_A3,AG,AL:VA;1),,            -328502+27.206*T;,,           N 04Wit !
 PAR  L(HCP_A3,AG,AL:VA;2),,            +973510;,,                    N 04Wit !
 PAR  L(HCP_A3,AG,AL:VA;3),,            -1386465-175.76*T;,,          N 04Wit !
 PAR  L(HCP_A3,AG,AL:VA;4),,            +881518;,,                    N 04Wit !
$
 PAR  L(CUB_A13,AG,AL:VA;0),,           +49536-20.4*T;,,              N 04Wit !
 PAR  L(CUB_A13,AG,AL:VA;1),,           -307070-28.452*T;,,           N 04Wit !
 PAR  L(CUB_A13,AG,AL:VA;2),,           +178684+110.46*T;,,           N 04Wit !
$ ------------------------------------------------------------------------------
$
 ASSESSED_SYSTEM
  AG-AL(TDB -* +LIQ +BCC_A2 +FCC_A1 +HCP_A3 +CUB_A13 ;P3 TMM:300/1500) !
$
$
 LIST-OF-REFERENCE
 NUMBER  SOURCE
  Null   'Unknown source'
  Same   'Same or similar interaction as in the corresponding stable phase'
  COST   'COST 507 database'
  SGCOST 'COST 507 database, SGTE unary database V.3.0, 1996; Al, B, Nd, Ti, Zn'
  91Din  'A.T. Dinsdale, Calphad, 15, 317-425(1991).'
  95Lim  'S.S. Lim, P.L. Rossiter, J.W. Tibballs, Calphad, 19, 131-41(1995),
          SGTE unary database V.4.1, 1999; Ag'
  96Oh   'C.-S. Oh, J.-H. Shim, B.-J. Lee, D.N. Lee,
          J. Alloys Compounds, 238, 155-66(1996),
          SGTE unary database V.4.1, 1999; Ag'
  96SGUN 'SGTE unary database V.3.0, 1996.'
  04Wit  'V.T. Witusiewicz, U. Hecht, S.G. Fries, S. Rex,
          J. Alloys Compd. 385, 133-43(2004); Ag-Al'
!

File: data/databases/sgte-binary/AgAl-20Ter.tdb
$
$ Database for Ag-Al from S. Terlicka et al. 2020.
$
$ S. Terlicka, A. Debski, W. Gierlotka, A. Wierzbicka-Miernik, A. Budziak,
$ A. Sypien, M. Zabrocki, W. Gasior, Calphad, 68, 101739(2020).
$
$ Dataset created 2020.03.29 by Bengt Hallstedt.
$
$ Rather similar to 95Lim, possibly a small improvement.
$
$ This dataset reproduces the results from the author's tdb, but invariant
$ equilibria involving liquid differ up to 4 K compared to the table of
$ invariants in the paper. I.e. (slightly) different liquid parameters were
$ used to calculate the table.
$
$ The hcp interaction could be problematic.
$
$ Some of the hcp parameters are misprinted in the paper, correct parameters
$ from supplemental material.
$
$ ------------------------------------------------------------------------------
 TEMP-LIM 298.15 6000.00 !
$
$ELEMENT NAME  REF. STATE               ATOMIC MASS H298-H0    S298    !
$
 ELEMENT VA   VACUUM                      0.0          0.0      0.0    ! 
 ELEMENT AG   FCC_A1                    107.8682    5745.      42.55   ! 
 ELEMENT AL   FCC_A1                     26.98154   4540.      28.30   ! 
$ ------------------------------------------------------------------------------
$ Phase definitions
$
 PHASE LIQUID:L % 1 1 !
 CONST LIQUID:L : AG AL : !
$
$ Fcc (cF4, Fm-3m) and MeX (cF8, Fm-3m)
$
 PHASE FCC_A1 %A 2 1 1 !
 CONST FCC_A1 : AG% AL% : VA : !
$
$ Bcc (cI2, Im-3m)
$
 PHASE BCC_A2 %B 2 1 3 !
 CONST BCC_A2 : AG AL : VA : !
$
$ Hcp (hP2, P6_3/mmc) and Me2X (NiAs-type, hP4, P6_3/mmc, B8_1)
$
 PHASE HCP_A3 %A 2 1 0.5 !
 CONST HCP_A3 : AG AL : VA : !
$
$ Prototype beta-Mn (cP20, P4_132)
$
 PHASE CUB_A13 % 2 1 1 !
 CONST CUB_A13 : AG AL : VA : !
$ ------------------------------------------------------------------------------
$ Defaults
$
 DEFINE-SYSTEM-DEFAULT ELEMENT 2 !
 DEFAULT-COM DEFINE_SYSTEM_ELEMENT VA !
 TYPE-DEF % SEQ * !
 TYPE-DEF A GES AMEND_PHASE_DESCRIPTION @ MAGNETIC -3 0.28 !
 TYPE-DEF B GES AMEND_PHASE_DESCRIPTION @ MAGNETIC -1 0.4 !
 FUNCTION ZERO      298.15  0;                                         6000 N !
 FUNCTION UN_ASS    298.15  0;                                         6000 N !
 FUNCTION R         298.15  +8.31451;                                  6000 N !
$ ------------------------------------------------------------------------------
$ Element data
$ ------------------------------------------------------------------------------
$ Ag
$
$ CUB_A13 added in unary 3.0
$ CUB_A13 revised in unary 4.1
$ BCT_A5 added in unary 4.1
$
 PAR  G(FCC_A1,AG:VA),,                 +GHSERAG;                3000 N 91Din !
 PAR  G(HCP_A3,AG:VA),,                 +GHSERAG+300+0.3*T;      3000 N 91Din !
 PAR  G(BCC_A2,AG:VA),,                 +GHSERAG+3400-1.05*T;    3000 N 91Din !
$PAR  G(CUB_A13,AG:VA),,                +GHSERAG
$            +3765.6-1.8826*T;                                   3000 N 96SGUN !
 PAR  G(CUB_A13,AG:VA),,                +GHSERAG+3400-1.05*T;    3000 N 95Lim !
$PAR  G(BCT_A5,AG:VA),,                 +GHSERAG+4184.1;         3000 N 96Oh !
 PAR  G(LIQUID,AG),,                    +GLIQAG;                 3000 N 91Din !
$
 FUNCTION GHSERAG   298.15  -7209.512+118.202013*T-23.8463314*T*LN(T)
       -0.001790585*T**2-3.98587E-07*T**3-12011*T**(-1);
      1234.93  Y  -15095.252+190.266404*T-33.472*T*LN(T)+1.411773E+29*T**(-9);
      3000.00  N !
 FUNCTION GLIQAG    298.15  +11025.076-8.89102*T+GHSERAG-1.033905E-20*T**7;
      1234.93  Y  -3587.111+180.964656*T-33.472*T*LN(T);
      3000.00  N !
$ ------------------------------------------------------------------------------
$ Al
$
$ BCT_A5 and DIAMOND_A4 added in unary 3.0
$
 PAR  G(FCC_A1,AL:VA),,                 +GHSERAL;                2900 N 91Din !
 PAR  G(BCC_A2,AL:VA),,                 +GHSERAL+10083-4.813*T;  2900 N 91Din !
 PAR  G(HCP_A3,AL:VA),,                 +GHSERAL+5481-1.8*T;     2900 N 91Din !
$PAR  G(CBCC_A12,AL:VA),,               +GHSERAL
$            +10083.4-4.813*T;                                   2900 N 91Din !
 PAR  G(CUB_A13,AL:VA),,                +GHSERAL
             +10920.44-4.8116*T;                                 2900 N 91Din !
$PAR  G(BCT_A5,AL),,                    +GHSERAL+10083-4.813*T;  2900 N SGCOST !
$PAR  G(DIAMOND_A4,AL),,                +GHSERAL+30*T;           2900 N SGCOST !
 PAR  G(LIQUID,AL),,                    +GLIQAL;                 2900 N 91Din !
$
 FUNCTION GHSERAL   298.15  -7976.15+137.093038*T-24.3671976*T*LN(T)
       -0.001884662*T**2-8.77664E-07*T**3+74092*T**(-1);
       700.00  Y  -11276.24+223.048446*T-38.5844296*T*LN(T)
       +0.018531982*T**2 -5.764227E-06*T**3+74092*T**(-1);
       933.47  Y  -11278.361+188.684136*T-31.748192*T*LN(T)
       -1.230622E+28*T**(-9);
      2900.00  N !
 FUNCTION GLIQAL    298.15  +11005.045-11.84185*T+GHSERAL+7.9337E-20*T**7;
       933.47  Y  -795.991+177.430209*T-31.748192*T*LN(T);
      2900.00  N !
$ ------------------------------------------------------------------------------
$ Binary system
$
$ S. Terlicka, A. Debski, W. Gierlotka, A. Wierzbicka-Miernik, A. Budziak,
$ A. Sypien, M. Zabrocki, W. Gasior, Calphad, 68, 101739(2020).
$
$ Checked against paper and author's tdb. Checked at 6000 K.
$
$ Rather similar to 95Lim, possibly a small improvement.
$
$ This dataset reproduces the results from the author's tdb, but invariant
$ equilibria involving liquid differ up to 4 K compared to the table of
$ invariants in the paper. I.e. (slightly) different liquid parameters were
$ used to calculate the table.
$
$ The hcp interaction could be problematic.
$
$ Some of the hcp parameters are misprinted in the paper, correct parameters
$ from supplemental material.
$
 PAR  L(LIQUID,AG,AL;0),,               -13224.15-7.6605*T;,,         N 20Ter !
 PAR  L(LIQUID,AG,AL;1),,               -17133.55-3.0273*T;,,         N 20Ter !
 PAR  L(LIQUID,AG,AL;2),,               -4903.86;,,                   N 20Ter !
$
 PAR  L(FCC_A1,AG,AL:VA;0),,            -1904.35-10.788*T;,,          N 20Ter !
 PAR  L(FCC_A1,AG,AL:VA;1),,            -22317.86+2.708*T;,,          N 20Ter !
 PAR  L(FCC_A1,AG,AL:VA;2),,            -7408.96+0.076*T;,,           N 20Ter !
 PAR  L(FCC_A1,AG,AL:VA;3),,            -4422.2;,,                    N 20Ter !
$
 PAR  L(BCC_A2,AG,AL:VA;0),,            -27975.02+0.152*T;,,          N 20Ter !
 PAR  L(BCC_A2,AG,AL:VA;1),,            -46963.16+22.834*T;,,         N 20Ter !
 PAR  L(BCC_A2,AG,AL:VA;2),,            +41647.52-52.984*T;,,         N 20Ter !
$
 PAR  L(HCP_A3,AG,AL:VA;0),,            -10247.4+1.366*T;,,           N 20Ter !
 PAR  L(HCP_A3,AG,AL:VA;1),,            -173919.9-14.609*T;,,         N 20Ter !
 PAR  L(HCP_A3,AG,AL:VA;2),,            +648814;,,                    N 20Ter !
 PAR  L(HCP_A3,AG,AL:VA;3),,            -1020702.02;,,                N 20Ter !
 PAR  L(HCP_A3,AG,AL:VA;4),,            +569557.23;,,                 N 20Ter !
$
 PAR  L(CUB_A13,AG,AL:VA;0),,           -33447.42+12.258*T;,,         N 20Ter !
 PAR  L(CUB_A13,AG,AL:VA;1),,           -35647.36-4.212*T;,,          N 20Ter !
$ ------------------------------------------------------------------------------
$
 ASSESSED_SYSTEM
  AG-AL(TDB -* +LIQ +BCC_A2 +FCC_A1 +HCP_A3 +CUB_A13 ;P3 TMM:300/1500) !
$
$
 LIST-OF-REFERENCE
 NUMBER  SOURCE
  Null   'Unknown source'
  Same   'Same or similar interaction as in the corresponding stable phase'
  COST   'COST 507 database'
  SGCOST 'COST 507 database, SGTE unary database V.3.0, 1996; Al, B, Nd, Ti, Zn'
  91Din  'A.T. Dinsdale, Calphad, 15, 317-425(1991).'
  95Lim  'S.S. Lim, P.L. Rossiter, J.W. Tibballs, Calphad, 19, 131-41(1995),
          SGTE unary database V.4.1, 1999; Ag'
  96Oh   'C.-S. Oh, J.-H. Shim, B.-J. Lee, D.N. Lee,
          J. Alloys Compounds, 238, 155-66(1996),
          SGTE unary database V.4.1, 1999; Ag'
  96SGUN 'SGTE unary database V.3.0, 1996.'
  20Ter  'S. Terlicka, A. Debski, W. Gierlotka, A. Wierzbicka-Miernik,
          A. Budziak, A. Sypien, M. Zabrocki, W. Gasior,
          Calphad, 68, 101739(2020); Ag-Al'
!

File: data/databases/sgte-binary/AgAl-80Spe.tdb
$
$ Database for Ag-Al from P.J. Spencer and O. Kubaschewski 1980
$
$ P.J. Spencer, O. Kubaschewski, unpublished, 1980.
$
$ Dataset created 2010.11.13 by Bengt Hallstedt.
$ 2020.03.29: Modified for use with GES6.
$
$ This dataset does not work with the 87Spe lattice stabilities, but
$ reasonably well with the SGTE lattice stabilities (except CUB_A13).
$ The dataset has probably been modified since the original 80Spe dataset.
$
$ Hcp is stable between fcc-Ag and cub-A13 below 434 K.
$
$ ------------------------------------------------------------------------------
 TEMP-LIM 298.15 6000.00 !
$
$ELEMENT NAME  REF. STATE               ATOMIC MASS H298-H0    S298    !
$
 ELEMENT VA   VACUUM                      0.0          0.0      0.0    ! 
 ELEMENT AG   FCC_A1                    107.8682    5745.      42.55   ! 
 ELEMENT AL   FCC_A1                     26.98154   4540.      28.30   ! 
$ ------------------------------------------------------------------------------
$ Phase definitions
$
 PHASE LIQUID:L % 1 1 !
 CONST LIQUID:L : AG AL : !
$
$ Fcc (cF4, Fm-3m) and MeX (cF8, Fm-3m)
$
 PHASE FCC_A1 %A 2 1 1 !
 CONST FCC_A1 : AG% AL% : VA : !
$
$ Bcc (cI2, Im-3m)
$
 PHASE BCC_A2 %B 2 1 3 !
 CONST BCC_A2 : AG AL : VA : !
$
$ Hcp (hP2, P6_3/mmc) and Me2X (NiAs-type, hP4, P6_3/mmc, B8_1)
$
 PHASE HCP_A3 %A 2 1 0.5 !
 CONST HCP_A3 : AG AL : VA : !
$
$ Prototype beta-Mn (cP20, P4_132)
$
 PHASE CUB_A13 % 2 1 1 !
 CONST CUB_A13 : AG AL : VA : !
$ ------------------------------------------------------------------------------
$ Defaults
$
 DEFINE-SYSTEM-DEFAULT ELEMENT 2 !
 DEFAULT-COM DEFINE_SYSTEM_ELEMENT VA !
 TYPE-DEF % SEQ * !
 TYPE-DEF A GES AMEND_PHASE_DESCRIPTION @ MAGNETIC -3 0.28 !
 TYPE-DEF B GES AMEND_PHASE_DESCRIPTION @ MAGNETIC -1 0.4 !
 FUNCTION ZERO      298.15  0;                                         6000 N !
 FUNCTION UN_ASS    298.15  0;                                         6000 N !
 FUNCTION R         298.15  +8.31451;                                  6000 N !
$ ------------------------------------------------------------------------------
$ Element data
$ ------------------------------------------------------------------------------
$ Ag
$
$ CUB_A13 added in unary 3.0
$ CUB_A13 revised in unary 4.1
$ BCT_A5 added in unary 4.1
$
 PAR  G(FCC_A1,AG:VA),,                 +GHSERAG;                3000 N 91Din !
 PAR  G(HCP_A3,AG:VA),,                 +GHSERAG+300+0.3*T;      3000 N 91Din !
 PAR  G(BCC_A2,AG:VA),,                 +GHSERAG+3400-1.05*T;    3000 N 91Din !
$PAR  G(CUB_A13,AG:VA),,                +GHSERAG
$            +3765.6-1.8826*T;                                   3000 N 96SGUN !
$PAR  G(CUB_A13,AG:VA),,                +GHSERAG+3400-1.05*T;    3000 N 95Lim !
 PAR  G(CUB_A13,AG:VA),,                +GHSERAG+3765.6-1.884*T; 3000 N 80Spe !
$PAR  G(BCT_A5,AG:VA),,                 +GHSERAG+4184.1;         3000 N 96Oh !
 PAR  G(LIQUID,AG),,                    +GLIQAG;                 3000 N 91Din !
$
 FUNCTION GHSERAG   298.15  -7209.512+118.202013*T-23.8463314*T*LN(T)
       -0.001790585*T**2-3.98587E-07*T**3-12011*T**(-1);
      1234.93  Y  -15095.252+190.266404*T-33.472*T*LN(T)+1.411773E+29*T**(-9);
      3000.00  N !
 FUNCTION GLIQAG    298.15  +11025.076-8.89102*T+GHSERAG-1.033905E-20*T**7;
      1234.93  Y  -3587.111+180.964656*T-33.472*T*LN(T);
      3000.00  N !
$ ------------------------------------------------------------------------------
$ Al
$
$ BCT_A5 and DIAMOND_A4 added in unary 3.0
$
 PAR  G(FCC_A1,AL:VA),,                 +GHSERAL;                2900 N 91Din !
 PAR  G(BCC_A2,AL:VA),,                 +GHSERAL+10083-4.813*T;  2900 N 91Din !
 PAR  G(HCP_A3,AL:VA),,                 +GHSERAL+5481-1.8*T;     2900 N 91Din !
$PAR  G(CBCC_A12,AL:VA),,               +GHSERAL
$            +10083.4-4.813*T;                                   2900 N 91Din !
$PAR  G(CUB_A13,AL:VA),,                +GHSERAL
$            +10920.44-4.8116*T;                                 2900 N 91Din !
 PAR  G(CUB_A13,AL:VA),,                +GHSERAL
             +10920.44-4.833*T;                                  2900 N 80Spe !
$PAR  G(BCT_A5,AL),,                    +GHSERAL+10083-4.813*T;  2900 N SGCOST !
$PAR  G(DIAMOND_A4,AL),,                +GHSERAL+30*T;           2900 N SGCOST !
 PAR  G(LIQUID,AL),,                    +GLIQAL;                 2900 N 91Din !
$
 FUNCTION GHSERAL   298.15  -7976.15+137.093038*T-24.3671976*T*LN(T)
       -0.001884662*T**2-8.77664E-07*T**3+74092*T**(-1);
       700.00  Y  -11276.24+223.048446*T-38.5844296*T*LN(T)
       +0.018531982*T**2 -5.764227E-06*T**3+74092*T**(-1);
       933.47  Y  -11278.361+188.684136*T-31.748192*T*LN(T)
       -1.230622E+28*T**(-9);
      2900.00  N !
 FUNCTION GLIQAL    298.15  +11005.045-11.84185*T+GHSERAL+7.9337E-20*T**7;
       933.47  Y  -795.991+177.430209*T-31.748192*T*LN(T);
      2900.00  N !
$ ------------------------------------------------------------------------------
$ Binary system
$
$ P.J. Spencer, O. Kubaschewski, unpublished, 1980.
$
$ Checked at 6000 K.
$
$ This dataset does not work with the 87Spe lattice stabilities, but
$ reasonably well with the SGTE lattice stabilities (except CUB_A13).
$ The dataset has probably been modified since the original 80Spe dataset.
$
$ Hcp is stable between fcc-Ag and cub-A13 below 434 K.
$
 PAR  L(LIQUID,AG,AL;0),,               -16530.9-4.52985*T;,,         N 80Spe !
 PAR  L(LIQUID,AG,AL;1),,               -23909.891+4.084516*T;,,      N 80Spe !
 PAR  L(LIQUID,AG,AL;2),,               +4128.7462-5.999374*T;,,      N 80Spe !
 PAR  L(LIQUID,AG,AL;3),,               +11626.746-4.488807*T;,,      N 80Spe !
 PAR  L(LIQUID,AG,AL;4),,               +6530.8762-2.590257*T;,,      N 80Spe !
$
 PAR  L(FCC_A1,AG,AL:VA;0),,            -3444.2-9.49631*T;,,          N 80Spe !
 PAR  L(FCC_A1,AG,AL:VA;1),,            -35029.245+16.846297*T;,,     N 80Spe !
 PAR  L(FCC_A1,AG,AL:VA;2),,            -1614.305-4.20887*T;,,        N 80Spe !
 PAR  L(FCC_A1,AG,AL:VA;3),,            +24752.367-24.982398*T;,,     N 80Spe !
 PAR  L(FCC_A1,AG,AL:VA;4),,            +7638.7209+1.240498*T;,,      N 80Spe !
$
 PAR  L(BCC_A2,AG,AL:VA;0),,            -20713.254-5.143666*T;,,      N 80Spe !
 PAR  L(BCC_A2,AG,AL:VA;1),,            -41828.05+4.737528*T;,,       N 80Spe !
 PAR  L(BCC_A2,AG,AL:VA;2),,            +2940.7569+10.739524*T;,,     N 80Spe !
$
 PAR  L(HCP_A3,AG,AL:VA;0),,            -17747.812-4.383552*T;,,      N 80Spe !
 PAR  L(HCP_A3,AG,AL:VA;1),,            -29181.784-3.323364*T;,,      N 80Spe !
 PAR  L(HCP_A3,AG,AL:VA;2),,            +28841.871+5.311358*T;,,      N 80Spe !
 PAR  L(HCP_A3,AG,AL:VA;3),,            -14620.687+3.33818*T;,,       N 80Spe !
$
 PAR  L(CUB_A13,AG,AL:VA;0),,           -26355.985+4.859813*T;,,      N 80Spe !
 PAR  L(CUB_A13,AG,AL:VA;1),,           -62262.641+16.3828*T;,,       N 80Spe !
 PAR  L(CUB_A13,AG,AL:VA;2),,           +17315.951+10.066798*T;,,     N 80Spe !
$ ------------------------------------------------------------------------------
$
 ASSESSED_SYSTEM
  AG-AL(TDB -* +LIQ +BCC_A2 +FCC_A1 +HCP_A3 +CUB_A13 ;P3 TMM:300/1500) !
$
$
 LIST-OF-REFERENCE
 NUMBER  SOURCE
  Null   'Unknown source'
  Same   'Same or similar interaction as in the corresponding stable phase'
  COST   'COST 507 database'
  SGCOST 'COST 507 database, SGTE unary database V.3.0, 1996; Al, B, Nd, Ti, Zn'
  80Spe  'P.J. Spencer, O. Kubaschewski, unpublished, 1980; Ag-Al'
  87Spe  'P.J. Spencer, O. Kubaschewski,
          Monatshefte Chem., 118, 155-67(1987); Ag-Al'
  91Din  'A.T. Dinsdale, Calphad, 15, 317-425(1991).'
  95Lim  'S.S. Lim, P.L. Rossiter, J.W. Tibballs, Calphad, 19, 131-41(1995),
          SGTE unary database V.4.1, 1999; Ag'
  96Oh   'C.-S. Oh, J.-H. Shim, B.-J. Lee, D.N. Lee,
          J. Alloys Compounds, 238, 155-66(1996),
          SGTE unary database V.4.1, 1999; Ag'
  96SGUN 'SGTE unary database V.3.0, 1996.'
!

File: data/databases/sgte-binary/AgAl-87Spe.tdb
$
$ Database for Ag-Al from P.J. Spencer and O. Kubaschewski 1987
$
$ P.J. Spencer, O. Kubaschewski, Monatshefte Chem., 118, 155-67(1987).
$
$ Dataset created 2010.11.13 by Bengt Hallstedt.
$ 2020.03.29: Modified for use with GES6.
$
$ Pre-SGTE lattice stabilities used. With SGTE lattice stabilities, the
$ phase diagram is not reproduced.
$
$ All invariant equilibria are reproduced except the Liq+hcp+fcc eutectic.
$ It is at 830 K and x(Al)=0.647 instead of 838 K and x(Al)=0.673.
$
$ There is a small miscibility gap in the fcc phase below about 400 K on the
$ Ag rich side.
$
$ The hcp interaction can be expected to cause problems.
$
$ ------------------------------------------------------------------------------
 TEMP-LIM 298.15 6000.00 !
$
$ELEMENT NAME  REF. STATE               ATOMIC MASS H298-H0    S298    !
$
 ELEMENT VA   VACUUM                      0.0          0.0      0.0    ! 
 ELEMENT AG   FCC_A1                    107.8682    5745.      42.55   ! 
 ELEMENT AL   FCC_A1                     26.98154   4540.      28.30   ! 
$ ------------------------------------------------------------------------------
$ Phase definitions
$
 PHASE LIQUID:L % 1 1 !
 CONST LIQUID:L : AG AL : !
$
$ Fcc (cF4, Fm-3m) and MeX (cF8, Fm-3m)
$
 PHASE FCC_A1 %A 2 1 1 !
 CONST FCC_A1 : AG% AL% : VA : !
$
$ Bcc (cI2, Im-3m)
$
 PHASE BCC_A2 %B 2 1 3 !
 CONST BCC_A2 : AG AL : VA : !
$
$ Hcp (hP2, P6_3/mmc) and Me2X (NiAs-type, hP4, P6_3/mmc, B8_1)
$
 PHASE HCP_A3 %A 2 1 0.5 !
 CONST HCP_A3 : AG AL : VA : !
$
$ Prototype beta-Mn (cP20, P4_132)
$
 PHASE CUB_A13 % 2 1 1 !
 CONST CUB_A13 : AG AL : VA : !
$ ------------------------------------------------------------------------------
$ Defaults
$
 DEFINE-SYSTEM-DEFAULT ELEMENT 2 !
 DEFAULT-COM DEFINE_SYSTEM_ELEMENT VA !
 TYPE-DEF % SEQ * !
 TYPE-DEF A GES AMEND_PHASE_DESCRIPTION @ MAGNETIC -3 0.28 !
 TYPE-DEF B GES AMEND_PHASE_DESCRIPTION @ MAGNETIC -1 0.4 !
 FUNCTION ZERO      298.15  0;                                         6000 N !
 FUNCTION UN_ASS    298.15  0;                                         6000 N !
 FUNCTION R         298.15  +8.31451;                                  6000 N !
$ ------------------------------------------------------------------------------
$ Element data
$ ------------------------------------------------------------------------------
$ Ag
$
$ CUB_A13 added in unary 3.0
$ CUB_A13 revised in unary 4.1
$ BCT_A5 added in unary 4.1
$
 PAR  G(FCC_A1,AG:VA),,                 +GHSERAG;                3000 N 87Spe !
$PAR  G(HCP_A3,AG:VA),,                 +GHSERAG+300+0.3*T;      3000 N 91Din !
 PAR  G(HCP_A3,AG:VA),,                 +GHSERAG+628+1.255*T;    3000 N 87Spe !
$PAR  G(BCC_A2,AG:VA),,                 +GHSERAG+3400-1.05*T;    3000 N 91Din !
 PAR  G(BCC_A2,AG:VA),,                 +GHSERAG+3765.6-1.883*T; 3000 N 87Spe !
$PAR  G(CUB_A13,AG:VA),,                +GHSERAG
$            +3765.6-1.8826*T;                                   3000 N 96SGUN !
$PAR  G(CUB_A13,AG:VA),,                +GHSERAG+3400-1.05*T;    3000 N 95Lim !
 PAR  G(CUB_A13,AG:VA),,                +GHSERAG+3765.6-1.883*T; 3000 N 87Spe !
$PAR  G(BCT_A5,AG:VA),,                 +GHSERAG+4184.1;         3000 N 96Oh !
 PAR  G(LIQUID,AG),,                    +GLIQAG;                 3000 N 87Spe !
$
$ Function from 91Din below
$FUNCTION GHSERAG   298.15  -7209.512+118.202013*T-23.8463314*T*LN(T)
$      -0.001790585*T**2-3.98587E-07*T**3-12011*T**(-1);
$     1234.93  Y  -15095.252+190.266404*T-33.472*T*LN(T)+1.411773E+29*T**(-9);
$     3000.00  N !
$ Function from 87Spe below
 FUNCTION GHSERAG   298.15  -4794.8+90.0937*T-19.7317*T*LN(T)
       -0.00479905*T**2-266521*T**(-1);
      3000.00  N !
$ Function from 91Din below
$FUNCTION GLIQAG    298.15  +11025.076-8.89102*T+GHSERAG-1.033905E-20*T**7;
$     1234.93  Y  -3587.111+180.964656*T-33.472*T*LN(T);
$     3000.00  N !
$ Function from 87Spe below
 FUNCTION GLIQAG    298.15  -3577.5+180.813*T-33.472*T*LN(T);
      3000.00  N !
$ ------------------------------------------------------------------------------
$ Al
$
$ BCT_A5 and DIAMOND_A4 added in unary 3.0
$
 PAR  G(FCC_A1,AL:VA),,                 +GHSERAL;                2900 N 87Spe !
 PAR  G(BCC_A2,AL:VA),,                 +GHSERAL+10083-4.813*T;  2900 N 91Din !
$PAR  G(HCP_A3,AL:VA),,                 +GHSERAL+5481-1.8*T;     2900 N 91Din !
 PAR  G(HCP_A3,AL:VA),,                 +GHSERAL
             +5559.6-1.8546*T;                                   2900 N 87Spe !
$PAR  G(CBCC_A12,AL:VA),,               +GHSERAL
$            +10083.4-4.813*T;                                   2900 N 91Din !
$PAR  G(CUB_A13,AL:VA),,                +GHSERAL
$            +10920.44-4.8116*T;                                 2900 N 91Din !
 PAR  G(CUB_A13,AL:VA),,                +GHSERAL
             +10083.4-4.813*T;                                   2900 N 87Spe !
$PAR  G(BCT_A5,AL),,                    +GHSERAL+10083-4.813*T;  2900 N SGCOST !
$PAR  G(DIAMOND_A4,AL),,                +GHSERAL+30*T;           2900 N SGCOST !
 PAR  G(LIQUID,AL),,                    +GLIQAL;                 2900 N 87Spe !
$
$ Function from 91Din below
$FUNCTION GHSERAL   298.15  -7976.15+137.093038*T-24.3671976*T*LN(T)
$      -0.001884662*T**2-8.77664E-07*T**3+74092*T**(-1);
$      700.00  Y  -11276.24+223.048446*T-38.5844296*T*LN(T)
$      +0.018531982*T**2 -5.764227E-06*T**3+74092*T**(-1);
$      933.47  Y  -11278.378+188.684153*T-31.748192*T*LN(T)
$      -1.230524E+28*T**(-9);
$     2900.00  N !
$ Function from 87Spe below
 FUNCTION GHSERAL   298.15  -10019.1+179.8848*T-31.3758*T*LN(T)
       +0.00819645*T**2-3.45883E-06*T**3+180330.5*T**(-1);
      2900.00  N !
$ Function from 91Din below
$FUNCTION GLIQAL    298.15  +11005.029-11.841867*T+GHSERAL+7.9337E-20*T**7;
$      933.47  Y  -795.996+177.430178*T-31.748192*T*LN(T);
$     2900.00  N !
$ Function from 87Spe below
 FUNCTION GLIQAL    298.15  -785.1+177.381*T-31.74819*T*LN(T);
      2900.00  N !
$ ------------------------------------------------------------------------------
$ Binary system
$
$ P.J. Spencer, O. Kubaschewski, Monatshefte Chem., 118, 155-67(1987).
$
$ Checked against paper. Checked at 6000 K.
$
$ Pre-SGTE lattice stabilities used. With SGTE lattice stabilities, the
$ phase diagram is not reproduced.
$
$ All invariant equilibria are reproduced except the Liq+hcp+fcc eutectic.
$ It is at 830 K and x(Al)=0.647 instead of 838 K and x(Al)=0.673.
$
$ There is a small miscibility gap in the fcc phase below about 400 K on the
$ Ag rich side.
$
$ The hcp interaction can be expected to cause problems.
$
 PAR  L(LIQUID,AG,AL;0),,               -16530.9-4.52985*T;,,         N 87Spe !
 PAR  L(LIQUID,AG,AL;1),,               -24126.7+4.03342*T;,,         N 87Spe !
 PAR  L(LIQUID,AG,AL;2),,               +4153.2-6.29185*T;,,          N 87Spe !
 PAR  L(LIQUID,AG,AL;3),,               +11892.6-4.23046*T;,,         N 87Spe !
 PAR  L(LIQUID,AG,AL;4),,               +6907.2-2.44432*T;,,          N 87Spe !
$
 PAR  L(FCC_A1,AG,AL:VA;0),,            -3444.2-9.49631*T;,,          N 87Spe !
 PAR  L(FCC_A1,AG,AL:VA;1),,            -39811.3+20.95965*T;,,        N 87Spe !
 PAR  L(FCC_A1,AG,AL:VA;2),,            -517.9-8.01109*T;,,           N 87Spe !
 PAR  L(FCC_A1,AG,AL:VA;3),,            +30653.3-27.7205*T;,,         N 87Spe !
 PAR  L(FCC_A1,AG,AL:VA;4),,            +10065.3+2.2791*T;,,          N 87Spe !
$
 PAR  L(BCC_A2,AG,AL:VA;0),,            -22367-3.53992*T;,,           N 87Spe !
 PAR  L(BCC_A2,AG,AL:VA;1),,            -43001.5+9.06848*T;,,         N 87Spe !
 PAR  L(BCC_A2,AG,AL:VA;2),,            +4880.5+9.5741*T;,,           N 87Spe !
$
 PAR  L(HCP_A3,AG,AL:VA;0),,            -16640-1.46286*T;,,           N 87Spe !
 PAR  L(HCP_A3,AG,AL:VA;1),,            -93430.8-13.2704*T;,,         N 87Spe !
 PAR  L(HCP_A3,AG,AL:VA;2),,            +215739.9+64.42568*T;,,       N 87Spe !
 PAR  L(HCP_A3,AG,AL:VA;3),,            -228243.2-116.43643*T;,,      N 87Spe !
 PAR  L(HCP_A3,AG,AL:VA;4),,            +129700-0.30558*T;,,          N 87Spe !
$
 PAR  L(CUB_A13,AG,AL:VA;0),,           -10231.8+14.55079*T;,,        N 87Spe !
 PAR  L(CUB_A13,AG,AL:VA;1),,           -139026.4+4.65487*T;,,        N 87Spe !
 PAR  L(CUB_A13,AG,AL:VA;2),,           +87093+26.00678*T;,,          N 87Spe !
$ ------------------------------------------------------------------------------
$
 ASSESSED_SYSTEM
  AG-AL(TDB -* +LIQ +BCC_A2 +FCC_A1 +HCP_A3 +CUB_A13 ;P3 TMM:300/1500) !
$
$
 LIST-OF-REFERENCE
 NUMBER  SOURCE
  Null   'Unknown source'
  Same   'Same or similar interaction as in the corresponding stable phase'
  COST   'COST 507 database'
  SGCOST 'COST 507 database, SGTE unary database V.3.0, 1996; Al, B, Nd, Ti, Zn'
  87Spe  'P.J. Spencer, O. Kubaschewski,
          Monatshefte Chem., 118, 155-67(1987); Ag-Al'
  91Din  'A.T. Dinsdale, Calphad, 15, 317-425(1991).'
  95Lim  'S.S. Lim, P.L. Rossiter, J.W. Tibballs, Calphad, 19, 131-41(1995),
          SGTE unary database V.4.1, 1999; Ag'
  96Oh   'C.-S. Oh, J.-H. Shim, B.-J. Lee, D.N. Lee,
          J. Alloys Compounds, 238, 155-66(1996),
          SGTE unary database V.4.1, 1999; Ag'
  96SGUN 'SGTE unary database V.3.0, 1996.'
!

File: data/databases/sgte-binary/AgAl-95Lim-LB.tdb
$
$ Database for Ag-Al from S.S. Lim et al. 1995 (included in LB Vol. 1)
$
$ S.S. Lim, P.L. Rossiter, J.E. Tibballs, Calphad, 19, 131-41(1995).
$
$ Dataset created 2010.11.13 by Bengt Hallstedt.
$ 2020.03.29: Modified for use with GES6.
$
$ The hcp interaction could be problematic.
$
$ ------------------------------------------------------------------------------
 TEMP-LIM 298.15 6000.00 !
$
$ELEMENT NAME  REF. STATE               ATOMIC MASS H298-H0    S298    !
$
 ELEMENT VA   VACUUM                      0.0          0.0      0.0    ! 
 ELEMENT AG   FCC_A1                    107.8682    5745.      42.55   ! 
 ELEMENT AL   FCC_A1                     26.98154   4540.      28.30   ! 
$ ------------------------------------------------------------------------------
$ Phase definitions
$
 PHASE LIQUID:L % 1 1 !
 CONST LIQUID:L : AG AL : !
$
$ Fcc (cF4, Fm-3m) and MeX (cF8, Fm-3m)
$
 PHASE FCC_A1 %A 2 1 1 !
 CONST FCC_A1 : AG% AL% : VA : !
$
$ Bcc (cI2, Im-3m)
$
 PHASE BCC_A2 %B 2 1 3 !
 CONST BCC_A2 : AG AL : VA : !
$
$ Hcp (hP2, P6_3/mmc) and Me2X (NiAs-type, hP4, P6_3/mmc, B8_1)
$
 PHASE HCP_A3 %A 2 1 0.5 !
 CONST HCP_A3 : AG AL : VA : !
$
$ Prototype beta-Mn (cP20, P4_132)
$
 PHASE CUB_A13 % 2 1 1 !
 CONST CUB_A13 : AG AL : VA : !
$ ------------------------------------------------------------------------------
$ Defaults
$
 DEFINE-SYSTEM-DEFAULT ELEMENT 2 !
 DEFAULT-COM DEFINE_SYSTEM_ELEMENT VA !
 TYPE-DEF % SEQ * !
 TYPE-DEF A GES AMEND_PHASE_DESCRIPTION @ MAGNETIC -3 0.28 !
 TYPE-DEF B GES AMEND_PHASE_DESCRIPTION @ MAGNETIC -1 0.4 !
 FUNCTION ZERO      298.15  0;                                         6000 N !
 FUNCTION UN_ASS    298.15  0;                                         6000 N !
 FUNCTION R         298.15  +8.31451;                                  6000 N !
$ ------------------------------------------------------------------------------
$ Element data
$ ------------------------------------------------------------------------------
$ Ag
$
$ CUB_A13 added in unary 3.0
$ CUB_A13 revised in unary 4.1
$ BCT_A5 added in unary 4.1
$
 PAR  G(FCC_A1,AG:VA),,                 +GHSERAG;                3000 N 91Din !
 PAR  G(HCP_A3,AG:VA),,                 +GHSERAG+300+0.3*T;      3000 N 91Din !
 PAR  G(BCC_A2,AG:VA),,                 +GHSERAG+3400-1.05*T;    3000 N 91Din !
$PAR  G(CUB_A13,AG:VA),,                +GHSERAG
$            +3765.6-1.8826*T;                                   3000 N 96SGUN !
 PAR  G(CUB_A13,AG:VA),,                +GHSERAG+3400-1.05*T;    3000 N 95Lim !
$PAR  G(BCT_A5,AG:VA),,                 +GHSERAG+4184.1;         3000 N 96Oh !
 PAR  G(LIQUID,AG),,                    +GLIQAG;                 3000 N 91Din !
$
 FUNCTION GHSERAG   298.15  -7209.512+118.202013*T-23.8463314*T*LN(T)
       -0.001790585*T**2-3.98587E-07*T**3-12011*T**(-1);
      1234.93  Y  -15095.252+190.266404*T-33.472*T*LN(T)+1.411773E+29*T**(-9);
      3000.00  N !
 FUNCTION GLIQAG    298.15  +11025.076-8.89102*T+GHSERAG-1.033905E-20*T**7;
      1234.93  Y  -3587.111+180.964656*T-33.472*T*LN(T);
      3000.00  N !
$ ------------------------------------------------------------------------------
$ Al
$
$ BCT_A5 and DIAMOND_A4 added in unary 3.0
$
 PAR  G(FCC_A1,AL:VA),,                 +GHSERAL;                2900 N 91Din !
 PAR  G(BCC_A2,AL:VA),,                 +GHSERAL+10083-4.813*T;  2900 N 91Din !
 PAR  G(HCP_A3,AL:VA),,                 +GHSERAL+5481-1.8*T;     2900 N 91Din !
$PAR  G(CBCC_A12,AL:VA),,               +GHSERAL
$            +10083.4-4.813*T;                                   2900 N 91Din !
 PAR  G(CUB_A13,AL:VA),,                +GHSERAL
             +10920.44-4.8116*T;                                 2900 N 91Din !
$PAR  G(BCT_A5,AL),,                    +GHSERAL+10083-4.813*T;  2900 N SGCOST !
$PAR  G(DIAMOND_A4,AL),,                +GHSERAL+30*T;           2900 N SGCOST !
 PAR  G(LIQUID,AL),,                    +GLIQAL;                 2900 N 91Din !
$
 FUNCTION GHSERAL   298.15  -7976.15+137.093038*T-24.3671976*T*LN(T)
       -0.001884662*T**2-8.77664E-07*T**3+74092*T**(-1);
       700.00  Y  -11276.24+223.048446*T-38.5844296*T*LN(T)
       +0.018531982*T**2 -5.764227E-06*T**3+74092*T**(-1);
       933.47  Y  -11278.361+188.684136*T-31.748192*T*LN(T)
       -1.230622E+28*T**(-9);
      2900.00  N !
 FUNCTION GLIQAL    298.15  +11005.045-11.84185*T+GHSERAL+7.9337E-20*T**7;
       933.47  Y  -795.991+177.430209*T-31.748192*T*LN(T);
      2900.00  N !
$ ------------------------------------------------------------------------------
$ Binary system
$
$ From S.S. Lim et al. 1995 (included in LB Vol. 1)
$
$ S.S. Lim, P.L. Rossiter, J.E. Tibballs, Calphad, 19, 131-41(1995).
$
$ Checked against paper and LB. Checked at 6000 K.
$
$ The hcp interaction could be problematic.
$
 PAR  L(LIQUID,AG,AL;0),,               -15300-8.8*T;,,               N 95Lim !
 PAR  L(LIQUID,AG,AL;1),,               -25400+4.3*T;,,               N 95Lim !
 PAR  L(LIQUID,AG,AL;2),,               +910+0.2*T;,,                 N 95Lim !
 PAR  L(LIQUID,AG,AL;3),,               +8500;,,                      N 95Lim !
$
 PAR  L(FCC_A1,AG,AL:VA;0),,            -8500-5.8*T;,,                N 95Lim !
 PAR  L(FCC_A1,AG,AL:VA;1),,            -20360;,,                     N 95Lim !
 PAR  L(FCC_A1,AG,AL:VA;2),,            -3200;,,                      N 95Lim !
$
 PAR  L(BCC_A2,AG,AL:VA;0),,            -28400-2.7*T;,,               N 95Lim !
 PAR  L(BCC_A2,AG,AL:VA;1),,            -25300;,,                     N 95Lim !
$
 PAR  L(HCP_A3,AG,AL:VA;0),,            -10500;,,                     N 95Lim !
 PAR  L(HCP_A3,AG,AL:VA;1),,            -204000-8.7*T;,,              N 95Lim !
 PAR  L(HCP_A3,AG,AL:VA;2),,            +740400;,,                    N 95Lim !
 PAR  L(HCP_A3,AG,AL:VA;3),,            -1113050;,,                   N 95Lim !
 PAR  L(HCP_A3,AG,AL:VA;4),,            +594420;,,                    N 95Lim !
$
 PAR  L(CUB_A13,AG,AL:VA;0),,           -37500+12*T;,,                N 95Lim !
 PAR  L(CUB_A13,AG,AL:VA;1),,           -32500;,,                     N 95Lim !
$ ------------------------------------------------------------------------------
$
 ASSESSED_SYSTEM
  AG-AL(TDB -* +LIQ +BCC_A2 +FCC_A1 +HCP_A3 +CUB_A13 ;P3 TMM:300/1500) !
$
$
 LIST-OF-REFERENCE
 NUMBER  SOURCE
  Null   'Unknown source'
  Same   'Same or similar interaction as in the corresponding stable phase'
  COST   'COST 507 database'
  SGCOST 'COST 507 database, SGTE unary database V.3.0, 1996; Al, B, Nd, Ti, Zn'
  91Din  'A.T. Dinsdale, Calphad, 15, 317-425(1991).'
  95Lim  'S.S. Lim, P.L. Rossiter, J.W. Tibballs, Calphad, 19, 131-41(1995),
          SGTE unary database V.4.1, 1999; Ag, Ag-Al'
  96Oh   'C.-S. Oh, J.-H. Shim, B.-J. Lee, D.N. Lee,
          J. Alloys Compounds, 238, 155-66(1996),
          SGTE unary database V.4.1, 1999; Ag'
  96SGUN 'SGTE unary database V.3.0, 1996.'
!

File: data/databases/sgte-binary/AgAs-18Shi.tdb
$
$ Database for Ag-As from C. Shi et al. 2018.
$
$ C. Shi, Y. Du, B. Hu, B. Yang, Y. Pan, F. Guo, S. Liu, Q. Du,
$ Calphad, 62, 207-14(2018).
$
$ Dataset created 2019.03.24 by Bengt Hallstedt.
$ 2020.12.20: Modified for use with GES6.
$
$ Interactions have very large temperature dependence.
$
$ Invariant equilibria differ by up to 7 K. Rounding errors?
$
$ There is an inverse miscibility gap with a minmum at 2816 K and x(As)=0.11.
$
$ ------------------------------------------------------------------------------
 TEMP-LIM 298.15 6000.00 !
$
$ELEMENT NAME  REF. STATE               ATOMIC MASS H298-H0    S298    !
$
 ELEMENT VA   VACUUM                      0.0          0.0      0.0    ! 
 ELEMENT AG   FCC_A1                    107.8682    5745.      42.55   ! 
 ELEMENT AS   RHOMBOHEDRAL_A7            74.922     5117.032   35.6895 ! 
$ ------------------------------------------------------------------------------
$ Phase definitions
$
 PHASE LIQUID:L % 1 1 !
 CONST LIQUID:L : AG AS : !
$
$ Fcc (cF4, Fm-3m) and MeX (cF8, Fm-3m)
$
 PHASE FCC_A1 %A 2 1 1 !
 CONST FCC_A1 : AG% AS : VA : !
$
$ Bcc (cI2, Im-3m)
$
 PHASE BCC_A2 %B 2 1 3 !
 CONST BCC_A2 : AG AS : VA : !
$
$ Hcp (hP2, P6_3/mmc) and Me2X (NiAs-type, hP4, P6_3/mmc, B8_1)
$
 PHASE HCP_A3 %A 2 1 0.5 !
 CONST HCP_A3 : AG AS : VA : !
$
$ Prototype alpha-As (hR2, R-3m)
$
 PHASE RHOMBOHEDRAL_A7 % 1 1 !
 CONST RHOMBOHEDRAL_A7 : AS : !
$ ------------------------------------------------------------------------------
$ Defaults
$
 DEFINE-SYSTEM-DEFAULT ELEMENT 2 !
 DEFAULT-COM DEFINE_SYSTEM_ELEMENT VA !
 TYPE-DEF % SEQ * !
 TYPE-DEF A GES AMEND_PHASE_DESCRIPTION @ MAGNETIC -3 0.28 !
 TYPE-DEF B GES AMEND_PHASE_DESCRIPTION @ MAGNETIC -1 0.4 !
 FUNCTION ZERO      298.15  0;                                         6000 N !
 FUNCTION UN_ASS    298.15  0;                                         6000 N !
 FUNCTION R         298.15  +8.31451;                                  6000 N !
$ ------------------------------------------------------------------------------
$ Element data
$ ------------------------------------------------------------------------------
$ Ag
$
$ CUB_A13 added in unary 3.0
$ CUB_A13 revised in unary 4.1
$ BCT_A5 added in unary 4.1
$
 PAR  G(FCC_A1,AG:VA),,                 +GHSERAG;                3000 N 91Din !
 PAR  G(HCP_A3,AG:VA),,                 +GHSERAG+300+0.3*T;      3000 N 91Din !
 PAR  G(BCC_A2,AG:VA),,                 +GHSERAG+3400-1.05*T;    3000 N 91Din !
$PAR  G(CUB_A13,AG:VA),,                +GHSERAG
$            +3765.6-1.8826*T;                                   3000 N 96SGUN !
$PAR  G(CUB_A13,AG:VA),,                +GHSERAG+3400-1.05*T;    3000 N 95Lim !
$PAR  G(BCT_A5,AG:VA),,                 +GHSERAG+4184.1;         3000 N 96Oh !
 PAR  G(LIQUID,AG),,                    +GLIQAG;                 3000 N 91Din !
$
 FUNCTION GHSERAG   298.15  -7209.512+118.202013*T-23.8463314*T*LN(T)
       -0.001790585*T**2-3.98587E-07*T**3-12011*T**(-1);
      1234.93  Y  -15095.252+190.266404*T-33.472*T*LN(T)+1.411773E+29*T**(-9);
      3000.00  N !
 FUNCTION GLIQAG    298.15  +11025.076-8.89102*T+GHSERAG-1.033905E-20*T**7;
      1234.93  Y  -3587.111+180.964656*T-33.472*T*LN(T);
      3000.00  N !
$ ------------------------------------------------------------------------------
$ As
$
$ RED_P added in unary 4.4
$
 PAR  G(RHOMBOHEDRAL_A7,AS),,           +GHSERAS;                1200 N 91Din !
 PAR  G(FCC_A1,AS:VA),,                 +GHSERAS+24874-14.74*T;  1200 N 91Din !
 PAR  G(BCC_A2,AS:VA),,                 +GHSERAS+24874-16.1*T;   1200 N 91Din !
 PAR  G(HCP_A3,AS:VA),,                 +GHSERAS+24874-14*T;     1200 N 91Din !
$PAR  G(RED_P,AS),,                     +GHSERAS+5782-3.85466*T; 1200 N 01SGUN !
 PAR  G(LIQUID,AS),,                    +GHSERAS
             +24442.9-22.424679*T;                               1200 N 91Din !
$
 FUNCTION GHSERAS   298.15  -7270.447+122.211069*T-23.3144*T*LN(T)
       -0.00271613*T**2+11600*T**(-1);
      1090.00  Y  -10454.913+163.457433*T-29.216037*T*LN(T);
      1200.00  N !
 FUNCTION GLIQAS    298.15  +GHSERAS+24442.9-22.424679*T;              6000 N !
 FUNCTION GHCPAS    298.15  +GHSERAS+24874-14*T;                       6000 N !
$ ------------------------------------------------------------------------------
$ Binary system
$
$ C. Shi, Y. Du, B. Hu, B. Yang, Y. Pan, F. Guo, S. Liu, Q. Du,
$ Calphad, 62, 207-14(2018).
$
$ Checked against paper. Checked at 6000 K.
$
$ Interactions have very large temperature dependence.
$
$ Invariant equilibria differ by up to 7 K. Rounding errors?
$
$ There is an inverse miscibility gap with a minmum at 2816 K and x(As)=0.11.
$
 PAR  L(LIQUID,AG,AS;0),,               +97014-116.19*T;,,            N 18Shi !
 PAR  L(LIQUID,AG,AS;1),,               -99005+88.22*T;,,             N 18Shi !
$
 PAR  L(FCC_A1,AG,AS:VA;0),,            +70722-67.84*T;,,             N 18Shi !
 PAR  L(FCC_A1,AG,AS:VA;1),,            -61395+41.64*T;,,             N 18Shi !
$
 PAR  L(HCP_A3,AG,AS:VA;0),,            +31429-0.1*T;,,               N 18Shi !
 PAR  L(HCP_A3,AG,AS:VA;1),,            -18337-45.1*T;,,              N 18Shi !
$
$ Metastable
$
 PAR  L(BCC_A2,AG,AS:VA;0),,            +70722-67.84*T;,,             N Same !
 PAR  L(BCC_A2,AG,AS:VA;1),,            -61395+41.64*T;,,             N Same !
$ ------------------------------------------------------------------------------
$
$
 LIST-OF-REFERENCE
 NUMBER  SOURCE
  Null   'Unknown source'
  Same   'Same or similar interaction as in the corresponding stable phase'
  COST   'COST 507 database'
  91Din  'A.T. Dinsdale, Calphad, 15, 317-425(1991).'
  95Lim  'S.S. Lim, P.L. Rossiter, J.W. Tibballs, Calphad, 19, 131-41(1995),
          SGTE unary database V.4.1, 1999; Ag'
  96Oh   'C.-S. Oh, J.-H. Shim, B.-J. Lee, D.N. Lee,
          J. Alloys Compounds, 238, 155-66(1996),
          SGTE unary database V.4.1, 1999; Ag'
  96SGUN 'SGTE unary database V.3.0, 1996.'
  01SGUN 'SGTE unary database V.4.4, 2001.'
  18Shi  'C. Shi, Y. Du, B. Hu, B. Yang, Y. Pan, F. Guo, S. Liu, Q. Du,
          Calphad, 62, 207-14(2018); Ag-As'
!
