Repository: orchid-calphad/orchid-project.org

# orchid-project.org

Website and released data of **ORCHID** (Open Repository for CALPHAD Hypotheses, Intelligence, and Discovery),
served by GitHub Pages at https://orchid-project.org. Releases are archived on Zenodo (one DOI per version).

- `index.html`, `catalog/`, `best-practices.html` — static, self-contained pages (generated in the ORCHID tooling).
- `data/` — released data: catalog, redistributable TDB files, convex hulls. Licences: `data/LICENSES.md`, `data/NOTICE.md`.
- `llms.txt`, `data/croissant.json`, `CITATION.cff`, `.zenodo.json` — machine-readable metadata.

Only data with clear redistribution rights are published.

File: data/databases/sgte-binary/AgAu-88Has-LB.tdb
$
$ Database for Ag-Au from S. Hassam et al. 1988 (included in LB Vol. 1)
$
$ S. Hassam, M. Gambino, M. Gaune-Escard, J.P. Bros, J. Agren,
$ Metall. Trans. A, 19A, 409-16(1988).
$
$ Dataset created 2011.01.08 by Bengt Hallstedt.
$ 2020.12.20: Modified for use with GES6.
$
$ ------------------------------------------------------------------------------
 TEMP-LIM 298.15 6000.00 !
$
$ELEMENT NAME  REF. STATE               ATOMIC MASS H298-H0    S298    !
$
 ELEMENT VA   VACUUM                      0.0          0.0      0.0    ! 
 ELEMENT AG   FCC_A1                    107.8682    5745.      42.55   ! 
 ELEMENT AU   FCC_A1                    196.9665    6016.592   47.4884 ! 
$ ------------------------------------------------------------------------------
$ Phase definitions
$
 PHASE LIQUID:L % 1 1 !
 CONST LIQUID:L : AG AU : !
$
$ Fcc (cF4, Fm-3m) and MeX (cF8, Fm-3m)
$
 PHASE FCC_A1 %A 2 1 1 !
 CONST FCC_A1 : AG% AU% : VA : !
$
$ Bcc (cI2, Im-3m)
$
 PHASE BCC_A2 %B 2 1 3 !
 CONST BCC_A2 : AG AU : VA : !
$
$ Hcp (hP2, P6_3/mmc) and Me2X (NiAs-type, hP4, P6_3/mmc, B8_1)
$
 PHASE HCP_A3 %A 2 1 0.5 !
 CONST HCP_A3 : AG AU : VA : !
$ ------------------------------------------------------------------------------
$ Defaults
$
 DEFINE-SYSTEM-DEFAULT ELEMENT 2 !
 DEFAULT-COM DEFINE_SYSTEM_ELEMENT VA !
 TYPE-DEF % SEQ * !
 TYPE-DEF A GES AMEND_PHASE_DESCRIPTION @ MAGNETIC -3 0.28 !
 TYPE-DEF B GES AMEND_PHASE_DESCRIPTION @ MAGNETIC -1 0.4 !
 FUNCTION ZERO      298.15  0;                                         6000 N !
 FUNCTION UN_ASS    298.15  0;                                         6000 N !
 FUNCTION R         298.15  +8.31451;                                  6000 N !
$ ------------------------------------------------------------------------------
$ Element data
$ ------------------------------------------------------------------------------
$ Ag
$
$ CUB_A13 added in unary 3.0
$ CUB_A13 revised in unary 4.1
$ BCT_A5 added in unary 4.1
$
 PAR  G(FCC_A1,AG:VA),,                 +GHSERAG;                3000 N 91Din !
 PAR  G(HCP_A3,AG:VA),,                 +GHSERAG+300+0.3*T;      3000 N 91Din !
 PAR  G(BCC_A2,AG:VA),,                 +GHSERAG+3400-1.05*T;    3000 N 91Din !
$PAR  G(CUB_A13,AG:VA),,                +GHSERAG+3400-1.05*T;    3000 N 95Lim !
$PAR  G(CUB_A13,AG:VA),,                +GHSERAG
$            +3765.6-1.8826*T;                                   3000 N 96SGUN !
$PAR  G(BCT_A5,AG),,                    +GHSERAG+4184.1;         3000 N 96Oh !
 PAR  G(LIQUID,AG),,                    +GLIQAG;                 3000 N 91Din !
$
 FUNCTION GHSERAG   298.15  -7209.512+118.202013*T-23.8463314*T*LN(T)
       -0.001790585*T**2-3.98587E-07*T**3-12011*T**(-1);
      1234.93  Y  -15095.252+190.266404*T-33.472*T*LN(T)+1.411773E+29*T**(-9);
      3000.00  N !
 FUNCTION GLIQAG    298.15  +11025.076-8.89102*T+GHSERAG-1.033905E-20*T**7;
      1234.93  Y  -3587.111+180.964656*T-33.472*T*LN(T);
      3000.00  N !
$ ------------------------------------------------------------------------------
$ Au
$
$ DHCP added in unary 5.0
$
$ DHCP replaced by the value from 92Ans in SGSOL 5.0
$
$ The DHCP phase is labelled D0_24 in 03Liu and alpha-prime in 92Ans. The
$ phase is present between the fcc and hcp phases in the Au-Sn and Au-In
$ systems. The value for DHCP from 92Ans was used to model these systems,
$ thus this value must be included in the unary database and not the 04Du
$ value.
$
 PAR  G(FCC_A1,AU:VA),,                 +GHSERAU;                3200 N 91Din !
 PAR  G(HCP_A3,AU:VA),,                 +GHSERAU+240.75+1.6*T;   3200 N 91Din !
 PAR  G(BCC_A2,AU:VA),,                 +GHSERAU+4250-1.1*T;     3200 N 91Din !
$PAR  G(DHCP,AU),,                      +GHSERAU+125+0.79*T;     3200 N 92Ans !
$PAR  G(DHCP,AU),,                      +GHSERAU+5000;           3200 N 04Du !
 PAR  G(LIQUID,AU),,                    +GHSERAU
             +12552-9.385866*T;                                  3200 N 91Din !
$
 FUNCTION GHSERAU   298.15  -6938.856+106.830098*T-22.75455*T*LN(T)
       -0.00385924*T**2+3.79625E-07*T**3-25097*T**(-1);
       929.40  Y  -93586.481+1021.69543*T-155.706745*T*LN(T)
       +0.08756015*T**2-1.1518713E-05*T**3+10637210*T**(-1);
      1337.33  Y  +314067.829-2016.37825*T+263.252259*T*LN(T)
       -0.118216828*T**2+8.923844E-06*T**3-67999832*T**(-1);
      1735.80  Y  -12133.783+165.272524*T-30.9616*T*LN(T);
      3200.00  N !
$ ------------------------------------------------------------------------------
$ Binary system
$
$ From S. Hassam et al. 1988 (included in LB Vol. 1)
$
$ S. Hassam, M. Gambino, M. Gaune-Escard, J.P. Bros, J. Agren,
$ Metall. Trans. A, 19A, 409-16(1988).
$
$ Checked against LB and paper. Checked at 6000 K.
$
 PAR  L(LIQUID,AG,AU;0),,               -16402+1.14*T;,,              N 88Has !
$
 PAR  L(FCC_A1,AG,AU:VA;0),,            -15599;,,                     N 88Has !
$
$ metastable
$
 PAR  L(BCC_A2,AG,AU:VA;0),,            -15599;,,                     N Same !
 PAR  L(HCP_A3,AG,AU:VA;0),,            -15599;,,                     N Same !
$ ------------------------------------------------------------------------------
$
 ASSESSED_SYSTEM
  AG-AU(TDB -* +LIQ +FCC_A1 ;P3 TMM:300/1500 STP:.5/1350/-2) !
$
$
 LIST-OF-REFERENCE
 NUMBER  SOURCE
  Null   'Unknown source'
  Same   'Same or similar interaction as in the corresponding stable phase'
  COST   'COST 507 database'
  88Has  'S. Hassam, M. Gambino, M. Gaune-Escard, J.P. Bros, J. Agren,
          Metall. Trans. A, 19A, 409-16(1988); Ag-Au'
  91Din  'A.T. Dinsdale, Calphad, 15, 317-425(1991).'
  92Ans  'I. Ansara, J.-Ph. Nabot, Calphad, 16, 13-18(1992); Au'
  95Lim  'S.S. Lim, P.L. Rossiter, J.W. Tibballs, Calphad, 19, 131-41(1995),
          SGTE unary database V.4.1, 1999; Ag'
  96Oh   'C.-S. Oh, J.-H. Shim, B.-J. Lee, D.N. Lee,
          J. Alloys Compounds, 238, 155-66(1996),
          SGTE unary database V.4.1, 1999; Ag'
  96SGUN 'SGTE unary database V.3.0, 1996.'
  04Du   'Z. Du, C. Guo, D. Lu, J. Alloys Compd., 364, 117-20(2004),
          SGTE unary database V.5.0, 2009; Au'
!

File: data/databases/sgte-binary/AgB-04Kor-LB.tdb
$
$ Database for Ag-B from J. Korb 2004 (included in LB Vol. 5)
$
$ J. Korb, unpublished, GTT, 2004.
$
$ Dataset created 2011.01.08 by Bengt Hallstedt.
$ 2020.12.20: Modified for use with GES6.
$
$ ------------------------------------------------------------------------------
 TEMP-LIM 298.15 6000.00 !
$
$ELEMENT NAME  REF. STATE               ATOMIC MASS H298-H0    S298    !
$
 ELEMENT VA   VACUUM                      0.0          0.0      0.0    ! 
 ELEMENT AG   FCC_A1                    107.8682    5745.      42.55   ! 
 ELEMENT B    BETA_RHOMBO_B              10.81      1222.0      5.9    ! 
$ ------------------------------------------------------------------------------
$ Phase definitions
$
 PHASE LIQUID:L % 1 1 !
 CONST LIQUID:L : AG B : !
$
$ Fcc (cF4, Fm-3m) and MeX (cF8, Fm-3m)
$
 PHASE FCC_A1 %A 2 1 1 !
 CONST FCC_A1 : AG% : B VA% : !
$
$ Bcc (cI2, Im-3m)
$
 PHASE BCC_A2 %B 2 1 3 !
 CONST BCC_A2 : AG : B VA% : !
$
$ Hcp (hP2, P6_3/mmc) and Me2X (NiAs-type, hP4, P6_3/mmc, B8_1)
$
 PHASE HCP_A3 %A 2 1 0.5 !
 CONST HCP_A3 : AG : B VA% : !
$
$ Prototype beta-B (hR105, R-3m)
$
 PHASE BETA_RHOMBO_B % 1 1 !
 CONST BETA_RHOMBO_B : B : !
$ ------------------------------------------------------------------------------
$ Defaults
$
 DEFINE-SYSTEM-DEFAULT ELEMENT 2 !
 DEFAULT-COM DEFINE_SYSTEM_ELEMENT VA !
 TYPE-DEF % SEQ * !
 TYPE-DEF A GES AMEND_PHASE_DESCRIPTION @ MAGNETIC -3 0.28 !
 TYPE-DEF B GES AMEND_PHASE_DESCRIPTION @ MAGNETIC -1 0.4 !
 FUNCTION ZERO      298.15  0;                                         6000 N !
 FUNCTION UN_ASS    298.15  0;                                         6000 N !
 FUNCTION R         298.15  +8.31451;                                  6000 N !
$ ------------------------------------------------------------------------------
$ Element data
$ ------------------------------------------------------------------------------
$ Ag
$
$ CUB_A13 added in unary 3.0
$ CUB_A13 revised in unary 4.1
$ BCT_A5 added in unary 4.1
$
 PAR  G(FCC_A1,AG:VA),,                 +GHSERAG;                3000 N 91Din !
 PAR  G(HCP_A3,AG:VA),,                 +GHSERAG+300+0.3*T;      3000 N 91Din !
 PAR  G(BCC_A2,AG:VA),,                 +GHSERAG+3400-1.05*T;    3000 N 91Din !
$PAR  G(CUB_A13,AG:VA),,                +GHSERAG+3400-1.05*T;    3000 N 95Lim !
$PAR  G(CUB_A13,AG:VA),,                +GHSERAG
$            +3765.6-1.8826*T;                                   3000 N 96SGUN !
$PAR  G(BCT_A5,AG),,                    +GHSERAG+4184.1;         3000 N 96Oh !
 PAR  G(LIQUID,AG),,                    +GLIQAG;                 3000 N 91Din !
$
 FUNCTION GHSERAG   298.15  -7209.512+118.202013*T-23.8463314*T*LN(T)
       -0.001790585*T**2-3.98587E-07*T**3-12011*T**(-1);
      1234.93  Y  -15095.252+190.266404*T-33.472*T*LN(T)+1.411773E+29*T**(-9);
      3000.00  N !
 FUNCTION GLIQAG    298.15  +11025.076-8.89102*T+GHSERAG-1.033905E-20*T**7;
      1234.93  Y  -3587.111+180.964656*T-33.472*T*LN(T);
      3000.00  N !
$ ------------------------------------------------------------------------------
$ B
$
$ FCC_A1, HCP_A3, DIAMOND_A4 and GRAPHITE added in unary 3.0
$ BCC_A2 added in unary 4.1
$ GRAPHITE revised in unary 4.4 (using the value from COST 507)
$ FCC_A1, BCC_A2 and HCP_A3 removed in unary 5.0
$ ALPHA_RHOMBO_B added in unary 5.0
$
$ FCC_A1, BCC_A2 and HCP_A3 still in SGSOL 5.0
$ The value for FCC_A1 in COST (and SGTE) is possibly incorrect.
$
 PAR  G(BETA_RHOMBO_B,B),,              +GHSERBB;,,                   N 91Din !
$PAR  G(ALPHA_RHOMBO_B,B),,             +GALPBB;,,                    N 09SGUN !
$PAR  G(FCC_A1,B:VA),,                  +GHSERBB+43514-12.217*T;,,    N SGCOST !
$PAR  G(FCC_A1,B:VA),,                  +GHSERBB+50208-13.472*T;,,    N 94Hal !
$PAR  G(BCC_A2,B:VA),,                  +GHSERBB+43514-12.217*T;,,    N 94Hal !
$PAR  G(HCP_A3,B:VA),,                  +GHSERBB+50208-9.706*T;,,     N SGCOST !
$PAR  G(GRAPHITE,B),,                   +GHSERBB+10000-2*T;,,         N SGCOST !
$PAR  G(GRAPHITE,B),,                   +GHSERBB+5000;,,              N 96SGUN !
$PAR  G(DIAMOND_A4,B),,                 +GHSERBB+10;,,                N 99SGUN !
$PAR  G(DIAMOND_A4,B),,                 +GHSERBB+20;,,                N COST !
$PAR  G(DIAMOND_A4,B),,                 +GHSERBB;,,                   N 96SGUN !
 PAR  G(LIQUID,B),,                     +GLIQBB;,,                    N 91Din !
$
 FUNCTION GHSERBB   298.15  -7735.284+107.111864*T-15.6641*T*LN(T)
       -0.006864515*T**2+6.18878E-07*T**3+370843*T**(-1);
      1100.00  Y  -16649.474+184.801744*T-26.6047*T*LN(T)
       -7.9809E-04*T**2-2.556E-08*T**3+1748270*T**(-1);
      2348.00  Y  -36667.582+231.336244*T-31.5957527*T*LN(T)
       -0.00159488*T**2+1.34719E-07*T**3+11205883*T**(-1);
      3000.00  Y  -21530.653+222.396264*T-31.4*T*LN(T);
      6000.00  N !
 FUNCTION GALPBB    298.15  -6076.24+86.648762*T-12.942464*T*LN(T)
       -7.089468E-3*T**2+0.659896E-6*T**3-45*T**(-1);
      1400.00  Y  +28477.506-106.789208*T+12.1072478*T*LN(T)
       -13.316875E-3*T**2+0.706895E-6*T**3-8002403*T**(-1);
      3000.00  Y  -25699.64+225.127135*T-31.4*T*LN(T);
      6000.00  N !
 FUNCTION GLIQBB    298.15  +48458.559-20.268025*T+GHSERBB;
       500.00  Y  +41119.703+82.101722*T-14.9827763*T*LN(T)
       -0.007095669*T**2+5.07347E-07*T**3+335484*T**(-1);
      2348.00  Y  +28842.012+200.94731*T-31.4*T*LN(T);
      3000.00  Y  +50372.665-21.448954*T+GHSERBB;
      6000.00  N !
 FUNCTION GFCCBB    298.15  +GHSERBB+43514-12.217*T;                   6000 N !
$ ------------------------------------------------------------------------------
$ Binary system
$
$ From J. Korb 2004 (included in LB Vol. 5)
$
$ J. Korb, unpublished, GTT, 2004.
$
$ Checked against LB. Checked at 6000 K.
$
 PAR  L(LIQUID,AG,B;0),,                +100000;,,                    N 04Kor !
 PAR  L(LIQUID,AG,B;1),,                -31000;,,                     N 04Kor !
$
 PAR  G(FCC_A1,AG:B),,                  +GHSERAG+GFCCBB;,,            N 05Jan !
 PAR  L(FCC_A1,AG:B,VA;0),,             +65000;,,                     N 04Kor !
$
$ metastable
$
 PAR  G(BCC_A2,AG:B),,                  +UN_ASS;,,                    N !
 PAR  G(HCP_A3,AG:B),,                  +UN_ASS;,,                    N !
$ ------------------------------------------------------------------------------
$
 ASSESSED_SYSTEM
  AG-B(TDB -* +LIQUID +FCC_A1 +BETA_RHOMBO_B 
  ;G5 C_S:LIQUID/B MAJ:LIQUID/AG ;P3 TMM:500/4000 STP:.2/2000/1) !
$
$
 LIST-OF-REFERENCE
 NUMBER  SOURCE
  Null   'Unknown source'
  Same   'Same or similar interaction as in the corresponding stable phase'
  COST   'COST 507 database'
  SGCOST 'COST 507 database, SGTE unary database V.3.0, 1996; Al, B, Nd, Ti, Zn'
  91Din  'A.T. Dinsdale, Calphad, 15, 317-425(1991).'
  94Hal  'B. Hallemans, P. Wollants, J.R. Roos,
          Z. Metallkd., 85, 676-82(1994), SGTE unary database V.4.1, 1999; B'
  95Lim  'S.S. Lim, P.L. Rossiter, J.W. Tibballs, Calphad, 19, 131-41(1995),
          SGTE unary database V.4.1, 1999; Ag'
  96Oh   'C.-S. Oh, J.-H. Shim, B.-J. Lee, D.N. Lee,
          J. Alloys Compounds, 238, 155-66(1996),
          SGTE unary database V.4.1, 1999; Ag'
  96SGUN 'SGTE unary database V.3.0, 1996.'
  99SGUN 'SGTE unary database V.4.1, 1999.'
  04Kor  'J. Korb, unpublished, GTT, 2004; Ag-B'
  05Jan  'T. Jantzen, unpublished, GTT, 2005; Ag-B'
  09SGUN 'SGTE unary database V.5.0, 2009.'
!

File: data/databases/sgte-binary/AgB-20Zho.tdb
$
$ Database for Ag-B from J. Zhou et al. 2020.
$
$ J. Zhou, B. Hu, Y. Jiang, C. Qiu, Y. Du, H. Yin,
$ J. Phase Equilib. Diffus., 41, 257-68(2020).
$
$ Dataset created 2021.03.04 by Bengt Hallstedt.
$
$ B modelled as substitutional in fcc. It is not clear how the fcc interaction
$ was derived.
$
$ ALPHA_RHOMBO_B is not included in 20Zho.
$
$ ------------------------------------------------------------------------------
 TEMP-LIM 298.15 6000.00 !
$
$ELEMENT NAME  REF. STATE               ATOMIC MASS H298-H0    S298    !
$
 ELEMENT VA   VACUUM                      0.0          0.0      0.0    ! 
 ELEMENT AG   FCC_A1                    107.8682    5745.      42.55   ! 
 ELEMENT B    BETA_RHOMBO_B              10.81      1222.0      5.9    ! 
$ ------------------------------------------------------------------------------
$ Phase definitions
$
 PHASE LIQUID:L % 1 1 !
 CONST LIQUID:L : AG B : !
$
$ Fcc (cF4, Fm-3m) and MeX (cF8, Fm-3m)
$
 PHASE FCC_A1 %A 2 1 1 !
 CONST FCC_A1 : AG% B : VA : !
$
$ Bcc (cI2, Im-3m)
$
 PHASE BCC_A2 %B 2 1 3 !
 CONST BCC_A2 : AG B : VA : !
$
$ Hcp (hP2, P6_3/mmc) and Me2X (NiAs-type, hP4, P6_3/mmc, B8_1)
$
 PHASE HCP_A3 %A 2 1 0.5 !
 CONST HCP_A3 : AG B : VA : !
$
$ Prototype alpha-B (hR12, R-3m)
$
 PHASE ALPHA_RHOMBO_B % 1 1 !
 CONST ALPHA_RHOMBO_B : B : !
$
$ Prototype beta-B (hR105, R-3m)
$
 PHASE BETA_RHOMBO_B % 1 1 !
 CONST BETA_RHOMBO_B : B : !
$ ------------------------------------------------------------------------------
$ Defaults
$
 DEFINE-SYSTEM-DEFAULT ELEMENT 2 !
 DEFAULT-COM DEFINE_SYSTEM_ELEMENT VA !
 TYPE-DEF % SEQ * !
 TYPE-DEF A GES AMEND_PHASE_DESCRIPTION @ MAGNETIC -3 0.28 !
 TYPE-DEF B GES AMEND_PHASE_DESCRIPTION @ MAGNETIC -1 0.4 !
 FUNCTION ZERO      298.15  0;                                         6000 N !
 FUNCTION UN_ASS    298.15  0;                                         6000 N !
 FUNCTION R         298.15  +8.31451;                                  6000 N !
$ ------------------------------------------------------------------------------
$ Element data
$ ------------------------------------------------------------------------------
$ Ag
$
$ CUB_A13 added in unary 3.0
$ CUB_A13 revised in unary 4.1
$ BCT_A5 added in unary 4.1
$
 PAR  G(FCC_A1,AG:VA),,                 +GHSERAG;                3000 N 91Din !
 PAR  G(HCP_A3,AG:VA),,                 +GHSERAG+300+0.3*T;      3000 N 91Din !
 PAR  G(BCC_A2,AG:VA),,                 +GHSERAG+3400-1.05*T;    3000 N 91Din !
$PAR  G(CUB_A13,AG:VA),,                +GHSERAG+3400-1.05*T;    3000 N 95Lim !
$PAR  G(CUB_A13,AG:VA),,                +GHSERAG
$            +3765.6-1.8826*T;                                   3000 N 96SGUN !
$PAR  G(BCT_A5,AG),,                    +GHSERAG+4184.1;         3000 N 96Oh !
 PAR  G(LIQUID,AG),,                    +GLIQAG;                 3000 N 91Din !
$
 FUNCTION GHSERAG   298.15  -7209.512+118.202013*T-23.8463314*T*LN(T)
       -0.001790585*T**2-3.98587E-07*T**3-12011*T**(-1);
      1234.93  Y  -15095.252+190.266404*T-33.472*T*LN(T)+1.411773E+29*T**(-9);
      3000.00  N !
 FUNCTION GLIQAG    298.15  +11025.076-8.89102*T+GHSERAG-1.033905E-20*T**7;
      1234.93  Y  -3587.111+180.964656*T-33.472*T*LN(T);
      3000.00  N !
$ ------------------------------------------------------------------------------
$ B
$
$ FCC_A1, HCP_A3, DIAMOND_A4 and GRAPHITE added in unary 3.0
$ BCC_A2 added in unary 4.1
$ GRAPHITE revised in unary 4.4 (using the value from COST 507)
$ FCC_A1, BCC_A2 and HCP_A3 removed in unary 5.0
$ ALPHA_RHOMBO_B added in unary 5.0
$
$ FCC_A1, BCC_A2 and HCP_A3 still in SGSOL 5.0
$ The value for FCC_A1 in COST (and SGTE) is possibly incorrect.
$
 PAR  G(BETA_RHOMBO_B,B),,              +GHSERBB;,,                   N 91Din !
 PAR  G(ALPHA_RHOMBO_B,B),,             +GALPBB;,,                    N 09SGUN !
$PAR  G(FCC_A1,B:VA),,                  +GHSERBB+43514-12.217*T;,,    N SGCOST !
 PAR  G(FCC_A1,B:VA),,                  +GHSERBB+50208-13.472*T;,,    N 94Hal !
 PAR  G(BCC_A2,B:VA),,                  +GHSERBB+43514-12.217*T;,,    N 94Hal !
 PAR  G(HCP_A3,B:VA),,                  +GHSERBB+50208-9.706*T;,,     N SGCOST !
$PAR  G(GRAPHITE,B),,                   +GHSERBB+10000-2*T;,,         N SGCOST !
$PAR  G(GRAPHITE,B),,                   +GHSERBB+5000;,,              N 96SGUN !
$PAR  G(DIAMOND_A4,B),,                 +GHSERBB+10;,,                N 99SGUN !
$PAR  G(DIAMOND_A4,B),,                 +GHSERBB+20;,,                N COST !
$PAR  G(DIAMOND_A4,B),,                 +GHSERBB;,,                   N 96SGUN !
 PAR  G(LIQUID,B),,                     +GLIQBB;,,                    N 91Din !
$
 FUNCTION GHSERBB   298.15  -7735.284+107.111864*T-15.6641*T*LN(T)
       -0.006864515*T**2+6.18878E-07*T**3+370843*T**(-1);
      1100.00  Y  -16649.474+184.801744*T-26.6047*T*LN(T)
       -7.9809E-04*T**2-2.556E-08*T**3+1748270*T**(-1);
      2348.00  Y  -36667.582+231.336244*T-31.5957527*T*LN(T)
       -0.00159488*T**2+1.34719E-07*T**3+11205883*T**(-1);
      3000.00  Y  -21530.653+222.396264*T-31.4*T*LN(T);
      6000.00  N !
 FUNCTION GALPBB    298.15  -6076.24+86.648762*T-12.942464*T*LN(T)
       -7.089468E-3*T**2+0.659896E-6*T**3-45*T**(-1);
      1400.00  Y  +28477.506-106.789208*T+12.1072478*T*LN(T)
       -13.316875E-3*T**2+0.706895E-6*T**3-8002403*T**(-1);
      3000.00  Y  -25699.64+225.127135*T-31.4*T*LN(T);
      6000.00  N !
 FUNCTION GLIQBB    298.15  +48458.559-20.268025*T+GHSERBB;
       500.00  Y  +41119.703+82.101722*T-14.9827763*T*LN(T)
       -0.007095669*T**2+5.07347E-07*T**3+335484*T**(-1);
      2348.00  Y  +28842.012+200.94731*T-31.4*T*LN(T);
      3000.00  Y  +50372.665-21.448954*T+GHSERBB;
      6000.00  N !
 FUNCTION GFCCBB    298.15  +GHSERBB+43514-12.217*T;                   6000 N !
$ ------------------------------------------------------------------------------
$ Binary system
$
$ J. Zhou, B. Hu, Y. Jiang, C. Qiu, Y. Du, H. Yin,
$ J. Phase Equilib. Diffus., 41, 257-68(2020).
$
$ Checked against paper. Checked at 6000 K.
$
$ B modelled as substitutional in fcc. It is not clear how the fcc interaction
$ was derived.
$
$ ALPHA_RHOMBO_B is not included in 20Zho.
$
 PAR  L(LIQUID,AG,B;0),,                +208287-46.685*T;,,           N 20Zho !
$
 PAR  L(FCC_A1,AG,B:VA;0),,             +44484;,,                     N 20Zho !
$
$ metastable
$
 PAR  L(BCC_A2,AG,B:VA;0),,             +44484;,,                     N Same !
 PAR  L(HCP_A3,AG,B:VA;0),,             +44484;,,                     N Same !
$ ------------------------------------------------------------------------------
$
 ASSESSED_SYSTEM
  AG-B(TDB -* +LIQUID +FCC_A1 +BETA_RHOMBO_B +ALPHA_RHOMBO_B
  ;G5 C_S:LIQUID/B MAJ:LIQUID/AG ;P3 TMM:500/4000 STP:.2/2000/1) !
$
$
 LIST-OF-REFERENCE
 NUMBER  SOURCE
  Null   'Unknown source'
  Same   'Same or similar interaction as in the corresponding stable phase'
  COST   'COST 507 database'
  SGCOST 'COST 507 database, SGTE unary database V.3.0, 1996; Al, B, Nd, Ti, Zn'
  91Din  'A.T. Dinsdale, Calphad, 15, 317-425(1991).'
  94Hal  'B. Hallemans, P. Wollants, J.R. Roos,
          Z. Metallkd., 85, 676-82(1994), SGTE unary database V.4.1, 1999; B'
  95Lim  'S.S. Lim, P.L. Rossiter, J.W. Tibballs, Calphad, 19, 131-41(1995),
          SGTE unary database V.4.1, 1999; Ag'
  96Oh   'C.-S. Oh, J.-H. Shim, B.-J. Lee, D.N. Lee,
          J. Alloys Compounds, 238, 155-66(1996),
          SGTE unary database V.4.1, 1999; Ag'
  96SGUN 'SGTE unary database V.3.0, 1996.'
  99SGUN 'SGTE unary database V.4.1, 1999.'
  09SGUN 'SGTE unary database V.5.0, 2009.'
  20Zho  'J. Zhou, B. Hu, Y. Jiang, C. Qiu, Y. Du, H. Yin,
          J. Phase Equilib. Diffus., 41, 257-68(2020); Ag-B'
!

File: data/databases/sgte-binary/AgBa-95Che-LB.tdb
$
$ Database for Ag-Ba from P.-Y. Chevalier and E. Fischer 1995
$ (included in LB Vol. 5)
$
$ P.-Y. Chevalier, E. Fischer, unpublished, Thermodata, 1995.
$
$ Dataset created 2011.01.09 by Bengt Hallstedt.
$ 2020.12.20: Modified for use with GES6.
$
$ Ag is included in bcc, but Ba is not included in fcc in lb5-v2.tdb.
$
$ All compounds reappear above 5500 K.
$
$ ------------------------------------------------------------------------------
 TEMP-LIM 298.15 6000.00 !
$
$ELEMENT NAME  REF. STATE               ATOMIC MASS H298-H0    S298    !
$
 ELEMENT VA   VACUUM                      0.0          0.0      0.0    ! 
 ELEMENT AG   FCC_A1                    107.8682    5745.      42.55   ! 
 ELEMENT BA   BCC_A2                    137.33      6910.0     62.50   ! 
$ ------------------------------------------------------------------------------
$ Phase definitions
$
 PHASE LIQUID:L % 1 1 !
 CONST LIQUID:L : AG BA : !
$
$ Fcc (cF4, Fm-3m) and MeX (cF8, Fm-3m)
$
 PHASE FCC_A1 %A 2 1 1 !
 CONST FCC_A1 : AG% BA : VA : !
$
$ Bcc (cI2, Im-3m)
$
 PHASE BCC_A2 %B 2 1 3 !
 CONST BCC_A2 : AG BA% : VA : !
$
$ Hcp (hP2, P6_3/mmc) and Me2X (NiAs-type, hP4, P6_3/mmc, B8_1)
$
 PHASE HCP_A3 %A 2 1 0.5 !
 CONST HCP_A3 : AG BA : VA : !
$
$ Prototype Cu6Yb (hP14, P6/mmm)
$ prototype CaCu5 suggested in LB binary
$
 PHASE AG5BA % 2 5 1 !
 CONST AG5BA : AG : BA : !
$
$ Prototype Hg2K (oI12, Imma)
$
 PHASE AG2BA % 2 2 1 !
 CONST AG2BA : AG : BA : !
$
$ Prototype FeB (oP8, Pnma)
$
 PHASE AGBA_B27 % 2 1 1 !
 CONST AGBA_B27 : AG : BA : !
$
$ Prototype Er3Ni2 (hR15, R-3)
$
 PHASE AG2BA3 % 2 2 3 !
 CONST AG2BA3 : AG : BA : !
$ ------------------------------------------------------------------------------
$ Defaults
$
 DEFINE-SYSTEM-DEFAULT ELEMENT 2 !
 DEFAULT-COM DEFINE_SYSTEM_ELEMENT VA !
 TYPE-DEF % SEQ * !
 TYPE-DEF A GES AMEND_PHASE_DESCRIPTION @ MAGNETIC -3 0.28 !
 TYPE-DEF B GES AMEND_PHASE_DESCRIPTION @ MAGNETIC -1 0.4 !
 FUNCTION ZERO      298.15  0;                                         6000 N !
 FUNCTION UN_ASS    298.15  0;                                         6000 N !
 FUNCTION R         298.15  +8.31451;                                  6000 N !
$ ------------------------------------------------------------------------------
$ Element data
$ ------------------------------------------------------------------------------
$ Ag
$
$ CUB_A13 added in unary 3.0
$ CUB_A13 revised in unary 4.1
$ BCT_A5 added in unary 4.1
$
 PAR  G(FCC_A1,AG:VA),,                 +GHSERAG;                3000 N 91Din !
 PAR  G(HCP_A3,AG:VA),,                 +GHSERAG+300+0.3*T;      3000 N 91Din !
 PAR  G(BCC_A2,AG:VA),,                 +GHSERAG+3400-1.05*T;    3000 N 91Din !
$PAR  G(CUB_A13,AG:VA),,                +GHSERAG+3400-1.05*T;    3000 N 95Lim !
$PAR  G(CUB_A13,AG:VA),,                +GHSERAG
$            +3765.6-1.8826*T;                                   3000 N 96SGUN !
$PAR  G(BCT_A5,AG),,                    +GHSERAG+4184.1;         3000 N 96Oh !
 PAR  G(LIQUID,AG),,                    +GLIQAG;                 3000 N 91Din !
$
 FUNCTION GHSERAG   298.15  -7209.512+118.202013*T-23.8463314*T*LN(T)
       -0.001790585*T**2-3.98587E-07*T**3-12011*T**(-1);
      1234.93  Y  -15095.252+190.266404*T-33.472*T*LN(T)+1.411773E+29*T**(-9);
      3000.00  N !
 FUNCTION GLIQAG    298.15  +11025.076-8.89102*T+GHSERAG-1.033905E-20*T**7;
      1234.93  Y  -3587.111+180.964656*T-33.472*T*LN(T);
      3000.00  N !
$ ------------------------------------------------------------------------------
$ Ba
$
 PAR  G(BCC_A2,BA:VA),,                 +GHSERBA;                4000 N 91Din !
 PAR  G(HCP_A3,BA:VA),,                 +GHSERBA+2000+1.3*T;     4000 N 91Din !
 PAR  G(FCC_A1,BA:VA),,                 +GHSERBA+1800+0.6*T;     4000 N 91Din !
 PAR  G(LIQUID,BA),,                    +GLIQBA;                 4000 N 91Din !
$
 FUNCTION GHSERBA   298.15  -17685.226+233.78606*T-42.889*T*LN(T)
       -0.0018314*T**2-9.5E-11*T**3+705880*T**(-1);
      1000.00  Y  -64873.614+608.188389*T-94.2824199*T*LN(T)
       +0.019504772*T**2-1.051353E-06*T**3+8220192*T**(-1);
      2995.00  Y  +8083.889+136.780042*T-32.2*T*LN(T);
      4000.00  N !
 FUNCTION GLIQBA    298.15  -9738.988+229.540143*T-43.4961089*T*LN(T)
       -0.002346416*T**2+9.91223E-07*T**3+723016*T**(-1);
      1000.00  Y  -7381.093+235.49642*T-45.103*T*LN(T)
       +0.002154*T**2+2.7E-11*T**3-365*T**(-1);
      2995.00  Y  +3856.393-4.568042*T+GHSERBA;
      4000.00  N !
$ ------------------------------------------------------------------------------
$ Binary system
$
$ From P.-Y. Chevalier and E. Fischer 1995 (included in LB Vol. 5)
$
$ P.-Y. Chevalier, E. Fischer, unpublished, Thermodata, 1995.
$
$ Checked against LB. Checked at 6000 K.
$
$ Ag is included in bcc, but Ba is not included in fcc in lb5-v2.tdb.
$
$ All compounds reappear above 5500 K.
$
 PAR  L(LIQUID,AG,BA;0),,               -58323.96;,,                  N 95Che !
 PAR  L(LIQUID,AG,BA;1),,               -14643.85;,,                  N 95Che !
$
 PAR  L(FCC_A1,AG,BA:VA;0),,            +UN_ASS;,,                    N !
 PAR  L(BCC_A2,AG,BA:VA;0),,            +UN_ASS;,,                    N !
$
 PAR  G(AG5BA,AG:BA),,                  -120964.02+824.789725*T
             -162.120657*T*LN(T)-0.010784325*T**2-1.99303E-06*T**3
             +645825*T**(-1);,,                                       N 95Che !
 PAR  G(AG2BA,AG:BA),,                  -87171.93+470.187526*T
             -90.5816628*T*LN(T)-0.00541257*T**2-7.97269E-07*T**3
             +681858*T**(-1);,,                                       N 95Che !
 PAR  G(AGBA_B27,AG:BA),,               -58985.34+351.986793*T
             -66.7353314*T*LN(T)-0.003621985*T**2-3.98682E-07*T**3
             +693869*T**(-1);,,                                       N 95Che !
 PAR  G(AG2BA3,AG:BA),,                 -136813.7+937.759646*T
             -176.359663*T*LN(T)-0.00907537*T**2-7.97459E-07*T**3
             +2093618*T**(-1);,,                                      N 95Che !
$
$ metastable
$
 PAR  L(HCP_A3,AG,BA:VA;0),,            +UN_ASS;,,                    N !
$ ------------------------------------------------------------------------------
$
 ASSESSED_SYSTEM
  AG-BA(TDB -* +LIQUID +FCC_A1 +BCC_A2 +AG5BA +AG2BA +AGBA_B27 +AG2BA3 ;P3 *) !
$
$
 LIST-OF-REFERENCE
 NUMBER  SOURCE
  Null   'Unknown source'
  Same   'Same or similar interaction as in the corresponding stable phase'
  COST   'COST 507 database'
  91Din  'A.T. Dinsdale, Calphad, 15, 317-425(1991).'
  95Che  'P.-Y. Chevalier, E. Fischer, unpublished, Thermodata, 1995; Ag-Ba'
  95Lim  'S.S. Lim, P.L. Rossiter, J.W. Tibballs, Calphad, 19, 131-41(1995),
          SGTE unary database V.4.1, 1999; Ag'
  96Oh   'C.-S. Oh, J.-H. Shim, B.-J. Lee, D.N. Lee,
          J. Alloys Compounds, 238, 155-66(1996),
          SGTE unary database V.4.1, 1999; Ag'
  96SGUN 'SGTE unary database V.3.0, 1996.'
!

File: data/databases/sgte-binary/AgBe-04Kor-LB.tdb
$
$ Database for Ag-Be from J. Korb 2004 (included in LB Vol. 5)
$
$ J. Korb, unpublished, GTT, 2004.
$
$ Dataset created 2011.01.09 by Bengt Hallstedt.
$ 2020.12.20: Modified for use with GES6.
$
$ Ag3Be8 is a strange composition for a C15 Laves phase.
$
$ ------------------------------------------------------------------------------
 TEMP-LIM 298.15 6000.00 !
$
$ELEMENT NAME  REF. STATE               ATOMIC MASS H298-H0    S298    !
$
 ELEMENT VA   VACUUM                      0.0          0.0      0.0    ! 
 ELEMENT AG   FCC_A1                    107.8682    5745.      42.55   ! 
 ELEMENT BE   HCP_A3                      9.01218   1950.0      9.50   ! 
$ ------------------------------------------------------------------------------
$ Phase definitions
$
 PHASE LIQUID:L % 1 1 !
 CONST LIQUID:L : AG BE : !
$
$ Fcc (cF4, Fm-3m) and MeX (cF8, Fm-3m)
$
 PHASE FCC_A1 %A 2 1 1 !
 CONST FCC_A1 : AG% BE : VA : !
$
$ Bcc (cI2, Im-3m)
$
 PHASE BCC_A2 %B 2 1 3 !
 CONST BCC_A2 : AG BE% : VA : !
$
$ Hcp (hP2, P6_3/mmc) and Me2X (NiAs-type, hP4, P6_3/mmc, B8_1)
$
 PHASE HCP_A3 %A 2 1 0.5 !
 CONST HCP_A3 : AG BE% : VA : !
$
$ Prototype Cu2Mg (cF24, Fd-3m)
$
 PHASE AG3BE8_C15 % 2 2.97 8.03 !
 CONST AG3BE8_C15 : AG : BE : !
$ ------------------------------------------------------------------------------
$ Defaults
$
 DEFINE-SYSTEM-DEFAULT ELEMENT 2 !
 DEFAULT-COM DEFINE_SYSTEM_ELEMENT VA !
 TYPE-DEF % SEQ * !
 TYPE-DEF A GES AMEND_PHASE_DESCRIPTION @ MAGNETIC -3 0.28 !
 TYPE-DEF B GES AMEND_PHASE_DESCRIPTION @ MAGNETIC -1 0.4 !
 FUNCTION ZERO      298.15  0;                                         6000 N !
 FUNCTION UN_ASS    298.15  0;                                         6000 N !
 FUNCTION R         298.15  +8.31451;                                  6000 N !
$ ------------------------------------------------------------------------------
$ Element data
$ ------------------------------------------------------------------------------
$ Ag
$
$ CUB_A13 added in unary 3.0
$ CUB_A13 revised in unary 4.1
$ BCT_A5 added in unary 4.1
$
 PAR  G(FCC_A1,AG:VA),,                 +GHSERAG;                3000 N 91Din !
 PAR  G(HCP_A3,AG:VA),,                 +GHSERAG+300+0.3*T;      3000 N 91Din !
 PAR  G(BCC_A2,AG:VA),,                 +GHSERAG+3400-1.05*T;    3000 N 91Din !
$PAR  G(CUB_A13,AG:VA),,                +GHSERAG+3400-1.05*T;    3000 N 95Lim !
$PAR  G(CUB_A13,AG:VA),,                +GHSERAG
$            +3765.6-1.8826*T;                                   3000 N 96SGUN !
$PAR  G(BCT_A5,AG),,                    +GHSERAG+4184.1;         3000 N 96Oh !
 PAR  G(LIQUID,AG),,                    +GLIQAG;                 3000 N 91Din !
$
 FUNCTION GHSERAG   298.15  -7209.512+118.202013*T-23.8463314*T*LN(T)
       -0.001790585*T**2-3.98587E-07*T**3-12011*T**(-1);
      1234.93  Y  -15095.252+190.266404*T-33.472*T*LN(T)+1.411773E+29*T**(-9);
      3000.00  N !
 FUNCTION GLIQAG    298.15  +11025.076-8.89102*T+GHSERAG-1.033905E-20*T**7;
      1234.93  Y  -3587.111+180.964656*T-33.472*T*LN(T);
      3000.00  N !
$ ------------------------------------------------------------------------------
$ Be
$
 PAR  G(HCP_A3,BE:VA),,                 +GHSERBE;                3000 N 91Din !
 PAR  G(BCC_A2,BE:VA),,                 +GBCCBE;                 3000 N 91Din !
 PAR  G(FCC_A1,BE:VA),,                 +GHSERBE+6349-1.085*T;   3000 N 91Din !
 PAR  G(LIQUID,BE),,                    +GLIQBE;                 3000 N 91Din !
$
 FUNCTION GHSERBE   298.15  -8553.651+137.560219*T-21.204*T*LN(T)
       -0.00284715*T**2-1.60413E-07*T**3+293690*T**(-1);
      1527.00  Y  -121305.858+772.405844*T-103.9843*T*LN(T)
       +0.021078651*T**2-1.119065E-06*T**3+27251743*T**(-1);
      3000.00  N !
 FUNCTION GBCCBE    298.15  -1076.057+109.411712*T-17.1727841*T*LN(T)
       -0.008672487*T**2+9.61427E-07*T**3+242309*T**(-1);
      1527.00  Y  -6970.378+196.411689*T-30*T*LN(T);
      1560.00  Y  -2609.973+178.131722*T-27.7823769*T*LN(T)
       -1.03629E-04*T**2-5.9331E-08*T**3-1250847*T**(-1);
      3000.00  N !
 FUNCTION GLIQBE    298.15  +7511.838+120.362788*T-20.0497038*T*LN(T)
       -0.004821347*T**2+4.15958E-07*T**3+281044*T**(-1);
      1560.00  Y  +5364.713+156.961141*T-25.486*T*LN(T)
       -0.0010572*T**2-1.117E-09*T**3+15920*T**(-1);
      3000.00  N !
$ ------------------------------------------------------------------------------
$ Binary system
$
$ From J. Korb 2004 (included in LB Vol. 5)
$
$ J. Korb, unpublished, GTT, 2004.
$
$ Checked against LB. Checked at 6000 K.
$
$ Ag3Be8 is a strange composition for a C15 Laves phase.
$
 PAR  L(LIQUID,AG,BE;0),,               +21800-0.50742826*T;,,        N 04Kor !
 PAR  L(LIQUID,AG,BE;1),,               +354.89609-0.29770694*T;,,    N 04Kor !
$
 PAR  L(FCC_A1,AG,BE:VA;0),,            +45000;,,                     N 04Kor !
 PAR  L(BCC_A2,AG,BE:VA;0),,            +40000;,,                     N 04Kor !
 PAR  L(HCP_A3,AG,BE:VA;0),,            +60000+T;,,                   N 04Kor !
$
 PAR  G(AG3BE8_C15,AG:BE),,             -61834.2056+1428.69131*T
             -241.091719*T*LN(T)-0.0281806525*T**2-2.47192E-06*T**3
             +2322658.03*T**(-1);,,                                   N 04Kor !
$ ------------------------------------------------------------------------------
$
 ASSESSED_SYSTEM
  AG-BE(TDB -* +LIQUID +FCC_A1 +BCC_A2 +HCP_A3 +AG3BE8_C15 ;P3 *) !
$
$
 LIST-OF-REFERENCE
 NUMBER  SOURCE
  Null   'Unknown source'
  Same   'Same or similar interaction as in the corresponding stable phase'
  COST   'COST 507 database'
  91Din  'A.T. Dinsdale, Calphad, 15, 317-425(1991).'
  95Lim  'S.S. Lim, P.L. Rossiter, J.W. Tibballs, Calphad, 19, 131-41(1995),
          SGTE unary database V.4.1, 1999; Ag'
  96Oh   'C.-S. Oh, J.-H. Shim, B.-J. Lee, D.N. Lee,
          J. Alloys Compounds, 238, 155-66(1996),
          SGTE unary database V.4.1, 1999; Ag'
  96SGUN 'SGTE unary database V.3.0, 1996.'
  04Kor  'J. Korb, unpublished, GTT, 2004; Ag-Be'
!

File: data/databases/sgte-binary/AgBi-94Kat.tdb
$
$ Database for Ag-Bi from U.R. Kattner and W.J. Boettinger 1994.
$
$ U.R. Kattner, W.J. Boettinger, J. Electron. Mater., 23, 603-10(1994).
$
$ Dataset created 2011.01.09 by Bengt Hallstedt.
$ 2019.03.24: This dataset was previously incorrectly attributed to
$             B.-J. Lee 1999, unpublished.
$ 2019.03.24: Corrected fcc interaction; +27975.7-16*T instead of +27975.7+16*T.
$ 2023.02.24: Unary Bi changed from V4.4 to V5.0.
$
$ ------------------------------------------------------------------------------
 TEMP-LIM 298.15 6000.00 !
$
$ELEMENT NAME  REF. STATE               ATOMIC MASS H298-H0    S298    !
$
 ELEMENT VA   VACUUM                      0.0          0.0      0.0    ! 
 ELEMENT AG   FCC_A1                    107.8682    5745.      42.55   ! 
 ELEMENT BI   RHOMBOHEDRAL_A7           208.98      6426.6     56.735  !
$ ------------------------------------------------------------------------------
$ Phase definitions
$
 PHASE LIQUID:L % 1 1 !
 CONST LIQUID:L : AG BI : !
$
$ Fcc (cF4, Fm-3m) and MeX (cF8, Fm-3m)
$
 PHASE FCC_A1 %A 2 1 1 !
 CONST FCC_A1 : AG% BI : VA : !
$
$ Bcc (cI2, Im-3m)
$
 PHASE BCC_A2 %B 2 1 3 !
 CONST BCC_A2 : AG BI : VA : !
$
$ Hcp (hP2, P6_3/mmc) and Me2X (NiAs-type, hP4, P6_3/mmc, B8_1)
$
 PHASE HCP_A3 %A 2 1 0.5 !
 CONST HCP_A3 : AG BI : VA : !
$
$ Prototype alpha-As (hR2, R-3m)
$
 PHASE RHOMBOHEDRAL_A7 % 1 1 !
 CONST RHOMBOHEDRAL_A7 : BI : !
$ ------------------------------------------------------------------------------
$ Defaults
$
 DEFINE-SYSTEM-DEFAULT ELEMENT 2 !
 DEFAULT-COM DEFINE_SYSTEM_ELEMENT VA !
 TYPE-DEF % SEQ * !
 TYPE-DEF A GES AMEND_PHASE_DESCRIPTION @ MAGNETIC -3 0.28 !
 TYPE-DEF B GES AMEND_PHASE_DESCRIPTION @ MAGNETIC -1 0.4 !
 FUNCTION ZERO      298.15  0;                                         6000 N !
 FUNCTION UN_ASS    298.15  0;                                         6000 N !
 FUNCTION R         298.15  +8.31451;                                  6000 N !
$ ------------------------------------------------------------------------------
$ Element data
$ ------------------------------------------------------------------------------
$ Ag
$
$ CUB_A13 added in unary 3.0
$ CUB_A13 revised in unary 4.1
$ BCT_A5 added in unary 4.1
$
 PAR  G(FCC_A1,AG:VA),,                 +GHSERAG;                3000 N 91Din !
 PAR  G(HCP_A3,AG:VA),,                 +GHSERAG+300+0.3*T;      3000 N 91Din !
 PAR  G(BCC_A2,AG:VA),,                 +GHSERAG+3400-1.05*T;    3000 N 91Din !
$PAR  G(CUB_A13,AG:VA),,                +GHSERAG+3400-1.05*T;    3000 N 95Lim !
$PAR  G(CUB_A13,AG:VA),,                +GHSERAG
$            +3765.6-1.8826*T;                                   3000 N 96SGUN !
$PAR  G(BCT_A5,AG),,                    +GHSERAG+4184.1;         3000 N 96Oh !
 PAR  G(LIQUID,AG),,                    +GLIQAG;                 3000 N 91Din !
$
 FUNCTION GHSERAG   298.15  -7209.512+118.202013*T-23.8463314*T*LN(T)
       -0.001790585*T**2-3.98587E-07*T**3-12011*T**(-1);
      1234.93  Y  -15095.252+190.266404*T-33.472*T*LN(T)+1.411773E+29*T**(-9);
      3000.00  N !
 FUNCTION GLIQAG    298.15  +11025.076-8.89102*T+GHSERAG-1.033905E-20*T**7;
      1234.93  Y  -3587.111+180.964656*T-33.472*T*LN(T);
      3000.00  N !
$ ------------------------------------------------------------------------------
$ Bi
$
$ RHOMBOHEDRAL_A7 and LIQUID modified in unary 5.0
$ DIAMOND_A4 added in unary 5.0
$
 PAR  G(RHOMBOHEDRAL_A7,BI),,           +GHSERBI;                3000 N 09SGUN !
 PAR  G(FCC_A1,BI:VA),,                 +GHSERBI+9900-12.5*T;    3000 N 91Din !
 PAR  G(BCC_A2,BI:VA),,                 +GHSERBI+11297-13.9*T;   3000 N 91Din !
 PAR  G(HCP_A3,BI:VA),,                 +GHSERBI+9900-11.8*T;    3000 N 91Din !
$PAR  G(DIAMOND_A4,BI),,                +GHSERBI
$            +11296.8+9.253655*T;                                3000 N 88Che2 !
$PAR  G(BCT_A5,BI),,                    +GHSERBI+4184.07;        3000 N 91Din !
$PAR  G(TETRAGONAL_A6,BI),,             +GHSERBI+4184.07;        3000 N 91Din !
$PAR  G(TET_ALPHA1_A6,BI),,             +GHSERBI+4234;           3000 N 91Din !
 PAR  G(LIQUID,BI),,                    +GLIQBI;                 3000 N 09SGUN ! 
$
 FUNCTION GHSERBI   298.15  -7817.776+128.418925*T-28.4096529*T*LN(T)
       +0.012338888*T**2-8.381598E-6*T**3;
       544.55  Y  +29293.369-379.605174*T+49.678*T*LN(T)
       -0.0730245*T**2+1.3052833E-5*T**3-3544705*T**(-1)+1.66309E+25*T**(-9);
       800.00  Y  -11085.609+182.955328*T-36.041*T*LN(T)
       +7.4641E-3*T**2-1.05047E-6*T**3+5175*T**(-1)+1.66309E+25*T**(-9);
      1200.00  Y  -7580.864+124.770814*T-27.196*T*LN(T)+1.66309E+25*T**(-9);
      3000.00  N !
 FUNCTION GLIQBI    298.15  +11246.017-20.636399*T+GHSERBI-5.9608E-19*T**7;
       544.55  Y  +40629.667-400.415652*T+49.678*T*LN(T)
       -0.0730245*T**2+1.3052833E-5*T**3-3544705*T**(-1);
       800.00  Y  +250.689+162.14485*T-36.041*T*LN(T)
       +0.0074641*T**2-1.05047E-6*T**3+5175*T**(-1);
      1200.00  Y  +3755.434+103.960336*T-27.196*T*LN(T);
      3000.00 N !
$ ------------------------------------------------------------------------------
$ Binary system
$
$ U.R. Kattner, W.J. Boettinger, J. Electron. Mater., 23, 603-10(1994).
$
$ Checked at 6000 K.
$
 PAR  L(LIQUID,AG,BI;0),,               +4589.8+23.73047*T
             -3.93814*T*LN(T);,,                                      N 94Kat !
 PAR  L(LIQUID,AG,BI;1),,               -5716.6-0.91452*T;,,          N 94Kat !
 PAR  L(LIQUID,AG,BI;2),,               -2630.2+0.88522*T;,,          N 94Kat !
$
 PAR  L(FCC_A1,AG,BI:VA;0),,            +27975.7-16*T;,,              N 94Kat !
$
$ Metastable
$
 PAR  L(BCC_A2,AG,BI:VA;0),,            +27975.7-16*T;,,              N Same !
 PAR  L(HCP_A3,AG,BI:VA;0),,            +27975.7-16*T;,,              N Same !
$ ------------------------------------------------------------------------------
$
 ASSESSED_SYSTEM
  AG-BI(TDB -* +LIQ +FCC_A1 +RHOMB_A7 ;P3 TMM:300/1300  STP:0.95/600) !
$
$
 LIST-OF-REFERENCE
 NUMBER  SOURCE
  Null   'Unknown source'
  Same   'Same or similar interaction as in the corresponding stable phase'
  COST   'COST 507 database'
  88Che2 'P.-Y. Chevalier, Thermochim. Acta, 132, 111-16(1988),
          SGTE unary database V.5.0, 2009; Bi' 
  91Din  'A.T. Dinsdale, Calphad, 15, 317-425(1991).'
  94Kat  'U.R. Kattner, W.J. Boettinger,
          J. Electron. Mater., 23, 603-10(1994); Ag-Bi'
  95Lim  'S.S. Lim, P.L. Rossiter, J.W. Tibballs, Calphad, 19, 131-41(1995),
          SGTE unary database V.4.1, 1999; Ag'
  96Oh   'C.-S. Oh, J.-H. Shim, B.-J. Lee, D.N. Lee,
          J. Alloys Compounds, 238, 155-66(1996),
          SGTE unary database V.4.1, 1999; Ag'
  96SGUN 'SGTE unary database V.3.0, 1996.'
  09SGUN 'SGTE unary database V.5.0, 2009.'
!
