Repository: orchid-calphad/orchid-project.org

# orchid-project.org

Website and released data of **ORCHID** (Open Repository for CALPHAD Hypotheses, Intelligence, and Discovery),
served by GitHub Pages at https://orchid-project.org. Releases are archived on Zenodo (one DOI per version).

- `index.html`, `catalog/`, `best-practices.html` — static, self-contained pages (generated in the ORCHID tooling).
- `data/` — released data: catalog, redistributable TDB files, convex hulls. Licences: `data/LICENSES.md`, `data/NOTICE.md`.
- `llms.txt`, `data/croissant.json`, `CITATION.cff`, `.zenodo.json` — machine-readable metadata.

Only data with clear redistribution rights are published.

File: data/databases/sgte-binary/AgBi-98Luk-LB.tdb
$
$ Database for Ag-Bi from H.L. Lukas 1998 (included in LB Vol. 1)
$
$ H.L. Lukas, unpublished, 1998.
$
$ Dataset created 2011.01.09 by Bengt Hallstedt.
$ 2020.12.20: Modified for use with GES6.
$ 2023.02.24: Unary Bi changed from V4.4 to V5.0.
$
$ ------------------------------------------------------------------------------
 TEMP-LIM 298.15 6000.00 !
$
$ELEMENT NAME  REF. STATE               ATOMIC MASS H298-H0    S298    !
$
 ELEMENT VA   VACUUM                      0.0          0.0      0.0    ! 
 ELEMENT AG   FCC_A1                    107.8682    5745.      42.55   ! 
 ELEMENT BI   RHOMBOHEDRAL_A7           208.98      6426.6     56.735  !
$ ------------------------------------------------------------------------------
$ Phase definitions
$
 PHASE LIQUID:L % 1 1 !
 CONST LIQUID:L : AG BI : !
$
$ Fcc (cF4, Fm-3m) and MeX (cF8, Fm-3m)
$
 PHASE FCC_A1 %A 2 1 1 !
 CONST FCC_A1 : AG% BI : VA : !
$
$ Bcc (cI2, Im-3m)
$
 PHASE BCC_A2 %B 2 1 3 !
 CONST BCC_A2 : AG BI : VA : !
$
$ Hcp (hP2, P6_3/mmc) and Me2X (NiAs-type, hP4, P6_3/mmc, B8_1)
$
 PHASE HCP_A3 %A 2 1 0.5 !
 CONST HCP_A3 : AG BI : VA : !
$
$ Prototype alpha-As (hR2, R-3m)
$
 PHASE RHOMBOHEDRAL_A7 % 1 1 !
 CONST RHOMBOHEDRAL_A7 : BI : !
$ ------------------------------------------------------------------------------
$ Defaults
$
 DEFINE-SYSTEM-DEFAULT ELEMENT 2 !
 DEFAULT-COM DEFINE_SYSTEM_ELEMENT VA !
 TYPE-DEF % SEQ * !
 TYPE-DEF A GES AMEND_PHASE_DESCRIPTION @ MAGNETIC -3 0.28 !
 TYPE-DEF B GES AMEND_PHASE_DESCRIPTION @ MAGNETIC -1 0.4 !
 FUNCTION ZERO      298.15  0;                                         6000 N !
 FUNCTION UN_ASS    298.15  0;                                         6000 N !
 FUNCTION R         298.15  +8.31451;                                  6000 N !
$ ------------------------------------------------------------------------------
$ Element data
$ ------------------------------------------------------------------------------
$ Ag
$
$ CUB_A13 added in unary 3.0
$ CUB_A13 revised in unary 4.1
$ BCT_A5 added in unary 4.1
$
 PAR  G(FCC_A1,AG:VA),,                 +GHSERAG;                3000 N 91Din !
 PAR  G(HCP_A3,AG:VA),,                 +GHSERAG+300+0.3*T;      3000 N 91Din !
 PAR  G(BCC_A2,AG:VA),,                 +GHSERAG+3400-1.05*T;    3000 N 91Din !
$PAR  G(CUB_A13,AG:VA),,                +GHSERAG+3400-1.05*T;    3000 N 95Lim !
$PAR  G(CUB_A13,AG:VA),,                +GHSERAG
$            +3765.6-1.8826*T;                                   3000 N 96SGUN !
$PAR  G(BCT_A5,AG),,                    +GHSERAG+4184.1;         3000 N 96Oh !
 PAR  G(LIQUID,AG),,                    +GLIQAG;                 3000 N 91Din !
$
 FUNCTION GHSERAG   298.15  -7209.512+118.202013*T-23.8463314*T*LN(T)
       -0.001790585*T**2-3.98587E-07*T**3-12011*T**(-1);
      1234.93  Y  -15095.252+190.266404*T-33.472*T*LN(T)+1.411773E+29*T**(-9);
      3000.00  N !
 FUNCTION GLIQAG    298.15  +11025.076-8.89102*T+GHSERAG-1.033905E-20*T**7;
      1234.93  Y  -3587.111+180.964656*T-33.472*T*LN(T);
      3000.00  N !
$ ------------------------------------------------------------------------------
$ Bi
$
$ RHOMBOHEDRAL_A7 and LIQUID modified in unary 5.0
$ DIAMOND_A4 added in unary 5.0
$
 PAR  G(RHOMBOHEDRAL_A7,BI),,           +GHSERBI;                3000 N 09SGUN !
 PAR  G(FCC_A1,BI:VA),,                 +GHSERBI+9900-12.5*T;    3000 N 91Din !
 PAR  G(BCC_A2,BI:VA),,                 +GHSERBI+11297-13.9*T;   3000 N 91Din !
 PAR  G(HCP_A3,BI:VA),,                 +GHSERBI+9900-11.8*T;    3000 N 91Din !
$PAR  G(DIAMOND_A4,BI),,                +GHSERBI
$            +11296.8+9.253655*T;                                3000 N 88Che2 !
$PAR  G(BCT_A5,BI),,                    +GHSERBI+4184.07;        3000 N 91Din !
$PAR  G(TETRAGONAL_A6,BI),,             +GHSERBI+4184.07;        3000 N 91Din !
$PAR  G(TET_ALPHA1_A6,BI),,             +GHSERBI+4234;           3000 N 91Din !
 PAR  G(LIQUID,BI),,                    +GLIQBI;                 3000 N 09SGUN ! 
$
 FUNCTION GHSERBI   298.15  -7817.776+128.418925*T-28.4096529*T*LN(T)
       +0.012338888*T**2-8.381598E-6*T**3;
       544.55  Y  +29293.369-379.605174*T+49.678*T*LN(T)
       -0.0730245*T**2+1.3052833E-5*T**3-3544705*T**(-1)+1.66309E+25*T**(-9);
       800.00  Y  -11085.609+182.955328*T-36.041*T*LN(T)
       +7.4641E-3*T**2-1.05047E-6*T**3+5175*T**(-1)+1.66309E+25*T**(-9);
      1200.00  Y  -7580.864+124.770814*T-27.196*T*LN(T)+1.66309E+25*T**(-9);
      3000.00  N !
 FUNCTION GLIQBI    298.15  +11246.017-20.636399*T+GHSERBI-5.9608E-19*T**7;
       544.55  Y  +40629.667-400.415652*T+49.678*T*LN(T)
       -0.0730245*T**2+1.3052833E-5*T**3-3544705*T**(-1);
       800.00  Y  +250.689+162.14485*T-36.041*T*LN(T)
       +0.0074641*T**2-1.05047E-6*T**3+5175*T**(-1);
      1200.00  Y  +3755.434+103.960336*T-27.196*T*LN(T);
      3000.00 N !
$ ------------------------------------------------------------------------------
$ Binary system
$
$ From H.L. Lukas 1998 (included in LB Vol. 1)
$
$ H.L. Lukas, unpublished, 1998.
$
$ Checked against LB. Checked at 6000 K.
$
 PAR  L(LIQUID,AG,BI;0),,               +3340.81+39.16749*T
             -5.969876*T*LN(T);,,                                     N 98Luk !
 PAR  L(LIQUID,AG,BI;1),,               -5485.45-1.07133*T;,,         N 98Luk !
 PAR  L(LIQUID,AG,BI;2),,               -3055.34+1.77449*T;,,         N 98Luk !
$
 PAR  L(FCC_A1,AG,BI:VA;0),,            +25077.78-12.05475*T;,,       N 98Luk !
$
$ Metastable
$
 PAR  L(BCC_A2,AG,BI:VA;0),,            +25077.78-12.05475*T;,,       N 98Luk !
 PAR  L(HCP_A3,AG,BI:VA;0),,            +25077.78-12.05475*T;,,       N 98Luk !
$PAR  L(BCT_A5,AG,BI:VA;0),,            +25077.78-12.05475*T;,,       N 98Luk !
$ ------------------------------------------------------------------------------
$
 ASSESSED_SYSTEM
  AG-BI(TDB -* +LIQ +FCC_A1 +RHOMB_A7 ;P3 TMM:300/1300  STP:0.95/600) !
$
$
 LIST-OF-REFERENCE
 NUMBER  SOURCE
  Null   'Unknown source'
  Same   'Same or similar interaction as in the corresponding stable phase'
  COST   'COST 507 database'
  88Che2 'P.-Y. Chevalier, Thermochim. Acta, 132, 111-16(1988),
          SGTE unary database V.5.0, 2009; Bi' 
  91Din  'A.T. Dinsdale, Calphad, 15, 317-425(1991).'
  95Lim  'S.S. Lim, P.L. Rossiter, J.W. Tibballs, Calphad, 19, 131-41(1995),
          SGTE unary database V.4.1, 1999; Ag'
  96Oh   'C.-S. Oh, J.-H. Shim, B.-J. Lee, D.N. Lee,
          J. Alloys Compounds, 238, 155-66(1996),
          SGTE unary database V.4.1, 1999; Ag'
  96SGUN 'SGTE unary database V.3.0, 1996.'
  98Luk  'H.L. Lukas, unpublished, 1998; Ag-Bi'
  09SGUN 'SGTE unary database V.5.0, 2009.'
!

File: data/databases/sgte-binary/AgBi-99Ass.tdb
$
$ Database for Ag-Bi from J. Assal et al. 1999
$
$ J. Assal, B. Hallstedt, L.J. Gauckler, J. Am. Ceram. Soc., 82, 711-15(1999).
$
$ Dataset created 2011.01.09 by Bengt Hallstedt.
$ 2020.12.20: Modified for use with GES6.
$ 2023.02.24: Unary Bi changed from V4.4 to V5.0.
$
$ ------------------------------------------------------------------------------
 TEMP-LIM 298.15 6000.00 !
$
$ELEMENT NAME  REF. STATE               ATOMIC MASS H298-H0    S298    !
$
 ELEMENT VA   VACUUM                      0.0          0.0      0.0    ! 
 ELEMENT AG   FCC_A1                    107.8682    5745.      42.55   ! 
 ELEMENT BI   RHOMBOHEDRAL_A7           208.98      6426.6     56.735  !
$ ------------------------------------------------------------------------------
$ Phase definitions
$
 PHASE LIQUID:L % 1 1 !
 CONST LIQUID:L : AG BI : !
$
$ Fcc (cF4, Fm-3m) and MeX (cF8, Fm-3m)
$
 PHASE FCC_A1 %A 2 1 1 !
 CONST FCC_A1 : AG% BI : VA : !
$
$ Bcc (cI2, Im-3m)
$
 PHASE BCC_A2 %B 2 1 3 !
 CONST BCC_A2 : AG BI : VA : !
$
$ Hcp (hP2, P6_3/mmc) and Me2X (NiAs-type, hP4, P6_3/mmc, B8_1)
$
 PHASE HCP_A3 %A 2 1 0.5 !
 CONST HCP_A3 : AG BI : VA : !
$
$ Prototype alpha-As (hR2, R-3m)
$
 PHASE RHOMBOHEDRAL_A7 % 1 1 !
 CONST RHOMBOHEDRAL_A7 : BI : !
$ ------------------------------------------------------------------------------
$ Defaults
$
 DEFINE-SYSTEM-DEFAULT ELEMENT 2 !
 DEFAULT-COM DEFINE_SYSTEM_ELEMENT VA !
 TYPE-DEF % SEQ * !
 TYPE-DEF A GES AMEND_PHASE_DESCRIPTION @ MAGNETIC -3 0.28 !
 TYPE-DEF B GES AMEND_PHASE_DESCRIPTION @ MAGNETIC -1 0.4 !
 FUNCTION ZERO      298.15  0;                                         6000 N !
 FUNCTION UN_ASS    298.15  0;                                         6000 N !
 FUNCTION R         298.15  +8.31451;                                  6000 N !
$ ------------------------------------------------------------------------------
$ Element data
$ ------------------------------------------------------------------------------
$ Ag
$
$ CUB_A13 added in unary 3.0
$ CUB_A13 revised in unary 4.1
$ BCT_A5 added in unary 4.1
$
 PAR  G(FCC_A1,AG:VA),,                 +GHSERAG;                3000 N 91Din !
 PAR  G(HCP_A3,AG:VA),,                 +GHSERAG+300+0.3*T;      3000 N 91Din !
 PAR  G(BCC_A2,AG:VA),,                 +GHSERAG+3400-1.05*T;    3000 N 91Din !
$PAR  G(CUB_A13,AG:VA),,                +GHSERAG+3400-1.05*T;    3000 N 95Lim !
$PAR  G(CUB_A13,AG:VA),,                +GHSERAG
$            +3765.6-1.8826*T;                                   3000 N 96SGUN !
$PAR  G(BCT_A5,AG),,                    +GHSERAG+4184.1;         3000 N 96Oh !
 PAR  G(LIQUID,AG),,                    +GLIQAG;                 3000 N 91Din !
$
 FUNCTION GHSERAG   298.15  -7209.512+118.202013*T-23.8463314*T*LN(T)
       -0.001790585*T**2-3.98587E-07*T**3-12011*T**(-1);
      1234.93  Y  -15095.252+190.266404*T-33.472*T*LN(T)+1.411773E+29*T**(-9);
      3000.00  N !
 FUNCTION GLIQAG    298.15  +11025.076-8.89102*T+GHSERAG-1.033905E-20*T**7;
      1234.93  Y  -3587.111+180.964656*T-33.472*T*LN(T);
      3000.00  N !
$ ------------------------------------------------------------------------------
$ Bi
$
$ RHOMBOHEDRAL_A7 and LIQUID modified in unary 5.0
$ DIAMOND_A4 added in unary 5.0
$
 PAR  G(RHOMBOHEDRAL_A7,BI),,           +GHSERBI;                3000 N 09SGUN !
 PAR  G(FCC_A1,BI:VA),,                 +GHSERBI+9900-12.5*T;    3000 N 91Din !
 PAR  G(BCC_A2,BI:VA),,                 +GHSERBI+11297-13.9*T;   3000 N 91Din !
 PAR  G(HCP_A3,BI:VA),,                 +GHSERBI+9900-11.8*T;    3000 N 91Din !
$PAR  G(DIAMOND_A4,BI),,                +GHSERBI
$            +11296.8+9.253655*T;                                3000 N 88Che2 !
$PAR  G(BCT_A5,BI),,                    +GHSERBI+4184.07;        3000 N 91Din !
$PAR  G(TETRAGONAL_A6,BI),,             +GHSERBI+4184.07;        3000 N 91Din !
$PAR  G(TET_ALPHA1_A6,BI),,             +GHSERBI+4234;           3000 N 91Din !
 PAR  G(LIQUID,BI),,                    +GLIQBI;                 3000 N 09SGUN ! 
$
 FUNCTION GHSERBI   298.15  -7817.776+128.418925*T-28.4096529*T*LN(T)
       +0.012338888*T**2-8.381598E-6*T**3;
       544.55  Y  +29293.369-379.605174*T+49.678*T*LN(T)
       -0.0730245*T**2+1.3052833E-5*T**3-3544705*T**(-1)+1.66309E+25*T**(-9);
       800.00  Y  -11085.609+182.955328*T-36.041*T*LN(T)
       +7.4641E-3*T**2-1.05047E-6*T**3+5175*T**(-1)+1.66309E+25*T**(-9);
      1200.00  Y  -7580.864+124.770814*T-27.196*T*LN(T)+1.66309E+25*T**(-9);
      3000.00  N !
 FUNCTION GLIQBI    298.15  +11246.017-20.636399*T+GHSERBI-5.9608E-19*T**7;
       544.55  Y  +40629.667-400.415652*T+49.678*T*LN(T)
       -0.0730245*T**2+1.3052833E-5*T**3-3544705*T**(-1);
       800.00  Y  +250.689+162.14485*T-36.041*T*LN(T)
       +0.0074641*T**2-1.05047E-6*T**3+5175*T**(-1);
      1200.00  Y  +3755.434+103.960336*T-27.196*T*LN(T);
      3000.00 N !
$ ------------------------------------------------------------------------------
$ Binary system
$
$ J. Assal, B. Hallstedt, L.J. Gauckler, J. Am. Ceram. Soc., 82, 711-15(1999).
$
$ Checked against paper. Checked at 6000 K.
$
 PAR  L(LIQUID,AG,BI;0),,               +6775-3.4*T;,,                N 93Kar !
 PAR  L(LIQUID,AG,BI;1),,               -5100-1*T;,,                  N 93Kar !
 PAR  L(LIQUID,AG,BI;2),,               -1375-1.5*T;,,                N 93Kar !
$
 PAR  L(FCC_A1,AG,BI:VA;0),,            +24300-10.5*T;,,              N 99Ass !
$
$ Metastable
$
 PAR  L(BCC_A2,AG,BI:VA;0),,            +24300-10.5*T;,,              N Same !
 PAR  L(HCP_A3,AG,BI:VA;0),,            +24300-10.5*T;,,              N Same !
$ ------------------------------------------------------------------------------
$
 ASSESSED_SYSTEM
  AG-BI(TDB -* +LIQ +FCC_A1 +RHOMB_A7 ;P3 TMM:300/1300  STP:0.95/600) !
$
$
 LIST-OF-REFERENCE
 NUMBER  SOURCE
  Null   'Unknown source'
  Same   'Same or similar interaction as in the corresponding stable phase'
  COST   'COST 507 database'
  88Che2 'P.-Y. Chevalier, Thermochim. Acta, 132, 111-16(1988),
          SGTE unary database V.5.0, 2009; Bi' 
  91Din  'A.T. Dinsdale, Calphad, 15, 317-425(1991).'
  93Kar  'I. Karakaya, W. T. Thompson,
          J. Phase Equilib., 14, 525-30(1993); Ag-Bi'
  95Lim  'S.S. Lim, P.L. Rossiter, J.W. Tibballs, Calphad, 19, 131-41(1995),
          SGTE unary database V.4.1, 1999; Ag'
  96Oh   'C.-S. Oh, J.-H. Shim, B.-J. Lee, D.N. Lee,
          J. Alloys Compounds, 238, 155-66(1996),
          SGTE unary database V.4.1, 1999; Ag'
  96SGUN 'SGTE unary database V.3.0, 1996.'
  99Ass  'J. Assal, B. Hallstedt, L.J. Gauckler,
          J. Am. Ceram. Soc., 82, 711-15(1999); Ag-Bi'
  09SGUN 'SGTE unary database V.5.0, 2009.'
!

File: data/databases/sgte-binary/AgC-04Kor-LB.tdb
$
$ Database for Ag-C from J. Korb 2004 (included in LB Vol. 5)
$
$ J. Korb, unpublished, GTT, 2004.
$
$ Dataset created 2011.01.09 by Bengt Hallstedt.
$ 2020.12.20: Modified for use with GES6.
$
$ ------------------------------------------------------------------------------
 TEMP-LIM 298.15 6000.00 !
$
$ELEMENT NAME  REF. STATE               ATOMIC MASS H298-H0    S298    !
$
 ELEMENT VA   VACUUM                      0.0          0.0      0.0    ! 
 ELEMENT AG   FCC_A1                    107.8682    5745.      42.55   ! 
 ELEMENT C    GRAPHITE                   12.011     1054.0      5.7423 ! 
$ ------------------------------------------------------------------------------
$ Phase definitions
$
 PHASE LIQUID:L % 1 1 !
 CONST LIQUID:L : AG C : !
$
$ Fcc (cF4, Fm-3m) and MeX (cF8, Fm-3m)
$
 PHASE FCC_A1 %A 2 1 1 !
 CONST FCC_A1 : AG% : C VA% : !
$
$ Bcc (cI2, Im-3m)
$
 PHASE BCC_A2 %B 2 1 3 !
 CONST BCC_A2 : AG : C VA% : !
$
$ Hcp (hP2, P6_3/mmc) and Me2X (NiAs-type, hP4, P6_3/mmc, B8_1)
$
 PHASE HCP_A3 %A 2 1 0.5 !
 CONST HCP_A3 : AG : C VA% : !
$
$ Prototype C (cF8, Fd-3m)
$
 PHASE DIAMOND_A4 % 1 1 !
 CONST DIAMOND_A4 : C : !
$
$ Prototype C (hP4, P6_3/mmc)
$
 PHASE GRAPHITE_A9 % 1 1 !
 CONST GRAPHITE_A9 : C : !
$ ------------------------------------------------------------------------------
$ Defaults
$
 DEFINE-SYSTEM-DEFAULT ELEMENT 2 !
 DEFAULT-COM DEFINE_SYSTEM_ELEMENT VA !
 TYPE-DEF % SEQ * !
 TYPE-DEF A GES AMEND_PHASE_DESCRIPTION @ MAGNETIC -3 0.28 !
 TYPE-DEF B GES AMEND_PHASE_DESCRIPTION @ MAGNETIC -1 0.4 !
 FUNCTION ZERO      298.15  0;                                         6000 N !
 FUNCTION UN_ASS    298.15  0;                                         6000 N !
 FUNCTION R         298.15  +8.31451;                                  6000 N !
$ ------------------------------------------------------------------------------
$ Element data
$ ------------------------------------------------------------------------------
$ Ag
$
$ CUB_A13 added in unary 3.0
$ CUB_A13 revised in unary 4.1
$ BCT_A5 added in unary 4.1
$
 PAR  G(FCC_A1,AG:VA),,                 +GHSERAG;                3000 N 91Din !
 PAR  G(HCP_A3,AG:VA),,                 +GHSERAG+300+0.3*T;      3000 N 91Din !
 PAR  G(BCC_A2,AG:VA),,                 +GHSERAG+3400-1.05*T;    3000 N 91Din !
$PAR  G(CUB_A13,AG:VA),,                +GHSERAG+3400-1.05*T;    3000 N 95Lim !
$PAR  G(CUB_A13,AG:VA),,                +GHSERAG
$            +3765.6-1.8826*T;                                   3000 N 96SGUN !
$PAR  G(BCT_A5,AG),,                    +GHSERAG+4184.1;         3000 N 96Oh !
 PAR  G(LIQUID,AG),,                    +GLIQAG;                 3000 N 91Din !
$
 FUNCTION GHSERAG   298.15  -7209.512+118.202013*T-23.8463314*T*LN(T)
       -0.001790585*T**2-3.98587E-07*T**3-12011*T**(-1);
      1234.93  Y  -15095.252+190.266404*T-33.472*T*LN(T)+1.411773E+29*T**(-9);
      3000.00  N !
 FUNCTION GLIQAG    298.15  +11025.076-8.89102*T+GHSERAG-1.033905E-20*T**7;
      1234.93  Y  -3587.111+180.964656*T-33.472*T*LN(T);
      3000.00  N !
$ ------------------------------------------------------------------------------
$ C
$
 PAR  G(GRAPHITE_A9,C),,                +GHSERCC;,,                   N 91Din !
 PAR  G(DIAMOND_A4,C),,                 +GDIACC;,,                    N 91Din !
 PAR  G(LIQUID,C),,                     +GHSERCC+117369-24.63*T;,,    N 91Din !
$
 FUNCTION GHSERCC   298.15  -17368.441+170.73*T-24.3*T*LN(T)
       -4.723E-04*T**2+2562600*T**(-1)-2.643E+08*T**(-2)+1.2E+10*T**(-3);
      6000.00  N !
 FUNCTION GDIACC    298.15  -16359.441+175.61*T-24.31*T*LN(T)
       -4.723E-04*T**2+2698000*T**(-1)-2.61E+08*T**(-2)+1.11E+10*T**(-3);
      6000.00  N !
$ ------------------------------------------------------------------------------
$ Binary system
$
$ From J. Korb 2004 (included in LB Vol. 5)
$
$ J. Korb, unpublished, GTT, 2004.
$
$ Checked against LB. Checked at 6000 K.
$
$ GAGC should be expressed as GHSERAG+GHSERCC+Delta-G.
$
 PAR  L(LIQUID,AG,C;0),,                +74083.7+671.387*T
             -88.4793*T*LN(T);,,                                      N 04Kor !
$
 PAR  G(FCC_A1,AG:C),,                  +GAGC;,,                      N 05Jan !
 PAR  L(FCC_A1,AG:C,VA;0),,             +60923.7+16.9512*T;,,         N 04Kor !
$
$ metastable
$
 PAR  G(BCC_A2,AG:C),,                  +UN_ASS;,,                    N !
 PAR  G(HCP_A3,AG:C),,                  +UN_ASS;,,                    N !
$
 FUNCTION GAGC      298.15  -24478+288.931*T-48.1463*T*LN(T)
       -0.00226289*T**2-3.98587E-07*T**3+2550590*T**(-1)
       -2.643E+08*T**(-2)+1.2E+10*T**(-3);
      1235.07  Y  -32363.8+360.995*T-57.772*T*LN(T)
       -4.723E-04*T**2+2562600*T**(-1)-2.643E+08*T**(-2)
       +1.2E+10*T**(-3)+1.41219E+29*T**(-9);
      3000.00  N !
$ ------------------------------------------------------------------------------
$
 ASSESSED_SYSTEM
  AG-C(TDB -* +LIQUID +FCC_A1 +GRAPHITE ;P3 TMM:500/2500 STP:.001/1000/1) !
$
$
 LIST-OF-REFERENCE
 NUMBER  SOURCE
  Null   'Unknown source'
  Same   'Same or similar interaction as in the corresponding stable phase'
  COST   'COST 507 database'
  91Din  'A.T. Dinsdale, Calphad, 15, 317-425(1991).'
  95Lim  'S.S. Lim, P.L. Rossiter, J.W. Tibballs, Calphad, 19, 131-41(1995),
          SGTE unary database V.4.1, 1999; Ag'
  96Oh   'C.-S. Oh, J.-H. Shim, B.-J. Lee, D.N. Lee,
          J. Alloys Compounds, 238, 155-66(1996),
          SGTE unary database V.4.1, 1999; Ag'
  96SGUN 'SGTE unary database V.3.0, 1996.'
  04Kor  'J. Korb, unpublished, GTT, 2004; Ag-C'
  05Jan  'T. Jantzen, unpublished, GTT, 2005; Ag-C'
!

File: data/databases/sgte-binary/AgCa-08Hua.tdb
$
$ Database for Ag-Ca from G.X. Huang et al. 2008.
$
$ G.X. Huang, L.B. Liu, B.R. Jia, L.G. Zhang, Z.P. Jin,
$ J. Alloys Compd., 460, 375-78(2008).
$
$ Dataset created 2019.03.30 by Bengt Hallstedt.
$ 2020.12.20: Modified for use with GES6.
$
$ Incorrect sign for L(LIQUID,AG,CA;2) in the paper.
$
$ ------------------------------------------------------------------------------
 TEMP-LIM 298.15 6000.00 !
$
$ELEMENT NAME  REF. STATE               ATOMIC MASS H298-H0    S298    !
$
 ELEMENT VA   VACUUM                      0.0          0.0      0.0    ! 
 ELEMENT AG   FCC_A1                    107.8682    5745.      42.55   ! 
 ELEMENT CA   FCC_A1                     40.08      5736.0     41.588  ! 
$ ------------------------------------------------------------------------------
$ Phase definitions
$
 PHASE LIQUID:L % 1 1 !
 CONST LIQUID:L : AG CA : !
$
$ Fcc (cF4, Fm-3m) and MeX (cF8, Fm-3m)
$
 PHASE FCC_A1 %A 2 1 1 !
 CONST FCC_A1 : AG% CA% : VA : !
$
$ Bcc (cI2, Im-3m)
$
 PHASE BCC_A2 %B 2 1 3 !
 CONST BCC_A2 : AG CA% : VA : !
$
$ Hcp (hP2, P6_3/mmc) and Me2X (NiAs-type, hP4, P6_3/mmc, B8_1)
$
 PHASE HCP_A3 %A 2 1 0.5 !
 CONST HCP_A3 : AG CA : VA : !
$
$ Prototype AuBe5 (cF24, F-43m)
$
 PHASE AG9CA2_C15B % 2 9 2 !
 CONST AG9CA2_C15B : AG : CA : !
$
$ Prototype Ag7Yb2 (oC36, Cmcm)
$
 PHASE AG7CA2 % 2 7 2 !
 CONST AG7CA2 : AG : CA : !
$
$ Prototype Hg2K (oI12, Imma)
$
 PHASE AG2CA % 2 2 1 !
 CONST AG2CA : AG : CA : !
$
$ Prototype CrB (oC8, Cmcm)
$
 PHASE AGCA_B33 % 2 1 1 !
 CONST AGCA_B33 : AG : CA : !
$
$ Prototype Cr5B3 (tI32, I4/mcm)
$
 PHASE AG3CA5_D8L % 2 3 5 !
 CONST AG3CA5_D8L : AG : CA : !
$
$ Pearson oC16, Cmcm
$
 PHASE AGCA3 % 2 1 3 !
 CONST AGCA3 : AG : CA : !
$ ------------------------------------------------------------------------------
$ Defaults
$
 DEFINE-SYSTEM-DEFAULT ELEMENT 2 !
 DEFAULT-COM DEFINE_SYSTEM_ELEMENT VA !
 TYPE-DEF % SEQ * !
 TYPE-DEF A GES AMEND_PHASE_DESCRIPTION @ MAGNETIC -3 0.28 !
 TYPE-DEF B GES AMEND_PHASE_DESCRIPTION @ MAGNETIC -1 0.4 !
 FUNCTION ZERO      298.15  0;                                         6000 N !
 FUNCTION UN_ASS    298.15  0;                                         6000 N !
 FUNCTION R         298.15  +8.31451;                                  6000 N !
$ ------------------------------------------------------------------------------
$ Element data
$ ------------------------------------------------------------------------------
$ Ag
$
$ CUB_A13 added in unary 3.0
$ CUB_A13 revised in unary 4.1
$ BCT_A5 added in unary 4.1
$
 PAR  G(FCC_A1,AG:VA),,                 +GHSERAG;                3000 N 91Din !
 PAR  G(HCP_A3,AG:VA),,                 +GHSERAG+300+0.3*T;      3000 N 91Din !
 PAR  G(BCC_A2,AG:VA),,                 +GHSERAG+3400-1.05*T;    3000 N 91Din !
$PAR  G(CUB_A13,AG:VA),,                +GHSERAG+3400-1.05*T;    3000 N 95Lim !
$PAR  G(CUB_A13,AG:VA),,                +GHSERAG
$            +3765.6-1.8826*T;                                   3000 N 96SGUN !
$PAR  G(BCT_A5,AG),,                    +GHSERAG+4184.1;         3000 N 96Oh !
 PAR  G(LIQUID,AG),,                    +GLIQAG;                 3000 N 91Din !
$
 FUNCTION GHSERAG   298.15  -7209.512+118.202013*T-23.8463314*T*LN(T)
       -0.001790585*T**2-3.98587E-07*T**3-12011*T**(-1);
      1234.93  Y  -15095.252+190.266404*T-33.472*T*LN(T)+1.411773E+29*T**(-9);
      3000.00  N !
 FUNCTION GLIQAG    298.15  +11025.076-8.89102*T+GHSERAG-1.033905E-20*T**7;
      1234.93  Y  -3587.111+180.964656*T-33.472*T*LN(T);
      3000.00  N !
$ ------------------------------------------------------------------------------
$ Ca
$
$ FCC_A1, BCC_A2, HCP_A3 and LIQUID modified in unary 5.0
$ (upper T interval added + trailing decimals added)
$
 PAR  G(FCC_A1,CA:VA),,                 +GHSERCA;                3001 N 91Din !
 PAR  G(BCC_A2,CA:VA),,                 +GBCCCA;                 3001 N 91Din !
 PAR  G(HCP_A3,CA:VA),,                 +GHSERCA+500+0.7*T;      3001 N 91Din !
 PAR  G(LIQUID,CA),,                    +GLIQCA;                 3001 N 91Din !
$
 FUNCTION GHSERCA   298.15  -4955.062+72.794266*T-16.3138*T*LN(T)
       -0.01110455*T**2-133574*T**(-1);
      1115.00  Y  -107304.428+799.982066*T-114.2922467*T*LN(T)
       +0.023733814*T**2-1.2438E-06*T**3+18245540*T**(-1);
      3000.00  Y  -3703.12+192.63995*T-35.0*T*LN(T);
      3001.00  N !
 FUNCTION GBCCCA    298.15  -7020.852+142.970155*T-28.2541*T*LN(T)
       +0.0072326*T**2-4.500217E-06*T**3+60578*T**(-1);
       716.00  Y  +1640.475+1.999694*T-6.276*T*LN(T)
       -0.0161921*T**2-523000*T**(-1);
      1115.00  Y  -142331.096+1023.549046*T-143.8726979*T*LN(T)
       +0.032543127*T**2-1.704079E-06*T**3+25353771*T**(-1);
      3000.00  Y  +321.63+189.433057*T-35*T*LN(T);
      3001.00  N !
 FUNCTION GLIQCA    298.15  +10799.908-10.310466*T+GHSERCA;
       500.00  Y  +7838.856+18.2979*T-8.9874787*T*LN(T)
       -0.02266537*T**2+3.338303E-06*T**3-230193*T**(-1);
      1115.00  Y  -2654.938+188.9223*T-35*T*LN(T);
      3001.00  N !
$ ------------------------------------------------------------------------------
$ Binary system
$
$ G.X. Huang, L.B. Liu, B.R. Jia, L.G. Zhang, Z.P. Jin,
$ J. Alloys Compd., 460, 375-78(2008).
$
$ Checked against paper. Checked at 6000 K.
$
$ Incorrect sign for L(LIQUID,AG,CA;2) in the paper.
$
 PAR  L(LIQUID,AG,CA;0),,               -98610.414+5.655*T;,,         N 08Hua !
 PAR  L(LIQUID,AG,CA;1),,               -20751.288+5.512*T;,,         N 08Hua !
 PAR  L(LIQUID,AG,CA;2),,               +6194.895;,,                  N 08Hua !
$
 PAR  L(FCC_A1,AG,CA:VA;0),,            +UN_ASS;,,                    N !
 PAR  L(BCC_A2,AG,CA:VA;0),,            +UN_ASS;,,                    N !
$
 PAR  G(AG9CA2_C15B,AG:CA),,            +9*GHSERAG+2*GHSERCA
             -187625.57+5.467*T;,,                                    N 08Hua !
 PAR  G(AG7CA2,AG:CA),,                 +7*GHSERAG+2*GHSERCA
             -172458.063-6.336*T;,,                                   N 08Hua !
 PAR  G(AG2CA,AG:CA),,                  +2*GHSERAG+GHSERCA
             -68294.571-3.03*T;,,                                     N 08Hua !
 PAR  G(AGCA_B33,AG:CA),,               +GHSERAG+GHSERCA
             -46045.532-8.058*T;,,                                    N 08Hua !
 PAR  G(AG3CA5_D8L,AG:CA),,             +3*GHSERAG+5*GHSERCA
             -197641.344+18.504*T;,,                                  N 08Hua !
 PAR  G(AGCA3,AG:CA),,                  +GHSERAG+3*GHSERCA
             -66108.392+3.196*T;,,                                    N 08Hua !
$ ------------------------------------------------------------------------------
$
 ASSESSED_SYSTEM
  AG-CA(TDB -* +LIQUID +FCC_A1 +BCC_A2 +AG9CA2_C15B +AG7CA2 +AG2CA +AGCA_B33
  +AG3CA5_D8L +AGCA3 ;G5 C_S:FCC_A1/CA:VA MAJ:FCC_A1/AG:VA ;P3 *) !
$
$
 LIST-OF-REFERENCE
 NUMBER  SOURCE
  Null   'Unknown source'
  Same   'Same or similar interaction as in the corresponding stable phase'
  COST   'COST 507 database'
  91Din  'A.T. Dinsdale, Calphad, 15, 317-425(1991).'
  95Lim  'S.S. Lim, P.L. Rossiter, J.W. Tibballs, Calphad, 19, 131-41(1995),
          SGTE unary database V.4.1, 1999; Ag'
  96Oh   'C.-S. Oh, J.-H. Shim, B.-J. Lee, D.N. Lee,
          J. Alloys Compounds, 238, 155-66(1996),
          SGTE unary database V.4.1, 1999; Ag'
  96SGUN 'SGTE unary database V.3.0, 1996.'
  08Hua  'G.X. Huang, L.B. Liu, B.R. Jia, L.G. Zhang, Z.P. Jin,
          J. Alloys Compd., 460, 375-78(2008); Ag-Ca'
!

File: data/databases/sgte-binary/AgCa-14Bra.tdb
$
$ Database for Ag-Ca from M.H. Braga et al. 2014.
$
$ M.H. Braga, A. Debski, W. Gasior, J. Alloys Compd., 612, 280-86(2014).
$
$ Dataset created 2019.03.30 by Bengt Hallstedt.
$ 2020.12.20: Modified for use with GES6.
$
$ ------------------------------------------------------------------------------
 TEMP-LIM 298.15 6000.00 !
$
$ELEMENT NAME  REF. STATE               ATOMIC MASS H298-H0    S298    !
$
 ELEMENT VA   VACUUM                      0.0          0.0      0.0    ! 
 ELEMENT AG   FCC_A1                    107.8682    5745.      42.55   ! 
 ELEMENT CA   FCC_A1                     40.08      5736.0     41.588  ! 
$ ------------------------------------------------------------------------------
$ Phase definitions
$
 PHASE LIQUID:L % 1 1 !
 CONST LIQUID:L : AG CA : !
$
$ Fcc (cF4, Fm-3m) and MeX (cF8, Fm-3m)
$
 PHASE FCC_A1 %A 2 1 1 !
 CONST FCC_A1 : AG% CA% : VA : !
$
$ Bcc (cI2, Im-3m)
$
 PHASE BCC_A2 %B 2 1 3 !
 CONST BCC_A2 : AG CA% : VA : !
$
$ Hcp (hP2, P6_3/mmc) and Me2X (NiAs-type, hP4, P6_3/mmc, B8_1)
$
 PHASE HCP_A3 %A 2 1 0.5 !
 CONST HCP_A3 : AG CA : VA : !
$
$ Prototype AuBe5 (cF24, F-43m)
$
 PHASE AG9CA2_C15B % 2 9 2 !
 CONST AG9CA2_C15B : AG : CA : !
$
$ Prototype Ag7Yb2 (oC36, Cmcm)
$
 PHASE AG7CA2 % 2 7 2 !
 CONST AG7CA2 : AG : CA : !
$
$ Prototype Hg2K (oI12, Imma)
$
 PHASE AG2CA % 2 2 1 !
 CONST AG2CA : AG : CA : !
$
$ Prototype CrB (oC8, Cmcm)
$
 PHASE AGCA_B33 % 2 1 1 !
 CONST AGCA_B33 : AG : CA : !
$
$ Prototype Cr5B3 (tI32, I4/mcm)
$
 PHASE AG3CA5_D8L % 2 3 5 !
 CONST AG3CA5_D8L : AG : CA : !
$
$ Pearson oC16, Cmcm
$
 PHASE AGCA3 % 2 1 3 !
 CONST AGCA3 : AG : CA : !
$ ------------------------------------------------------------------------------
$ Defaults
$
 DEFINE-SYSTEM-DEFAULT ELEMENT 2 !
 DEFAULT-COM DEFINE_SYSTEM_ELEMENT VA !
 TYPE-DEF % SEQ * !
 TYPE-DEF A GES AMEND_PHASE_DESCRIPTION @ MAGNETIC -3 0.28 !
 TYPE-DEF B GES AMEND_PHASE_DESCRIPTION @ MAGNETIC -1 0.4 !
 FUNCTION ZERO      298.15  0;                                         6000 N !
 FUNCTION UN_ASS    298.15  0;                                         6000 N !
 FUNCTION R         298.15  +8.31451;                                  6000 N !
$ ------------------------------------------------------------------------------
$ Element data
$ ------------------------------------------------------------------------------
$ Ag
$
$ CUB_A13 added in unary 3.0
$ CUB_A13 revised in unary 4.1
$ BCT_A5 added in unary 4.1
$
 PAR  G(FCC_A1,AG:VA),,                 +GHSERAG;                3000 N 91Din !
 PAR  G(HCP_A3,AG:VA),,                 +GHSERAG+300+0.3*T;      3000 N 91Din !
 PAR  G(BCC_A2,AG:VA),,                 +GHSERAG+3400-1.05*T;    3000 N 91Din !
$PAR  G(CUB_A13,AG:VA),,                +GHSERAG+3400-1.05*T;    3000 N 95Lim !
$PAR  G(CUB_A13,AG:VA),,                +GHSERAG
$            +3765.6-1.8826*T;                                   3000 N 96SGUN !
$PAR  G(BCT_A5,AG),,                    +GHSERAG+4184.1;         3000 N 96Oh !
 PAR  G(LIQUID,AG),,                    +GLIQAG;                 3000 N 91Din !
$
 FUNCTION GHSERAG   298.15  -7209.512+118.202013*T-23.8463314*T*LN(T)
       -0.001790585*T**2-3.98587E-07*T**3-12011*T**(-1);
      1234.93  Y  -15095.252+190.266404*T-33.472*T*LN(T)+1.411773E+29*T**(-9);
      3000.00  N !
 FUNCTION GLIQAG    298.15  +11025.076-8.89102*T+GHSERAG-1.033905E-20*T**7;
      1234.93  Y  -3587.111+180.964656*T-33.472*T*LN(T);
      3000.00  N !
$ ------------------------------------------------------------------------------
$ Ca
$
$ FCC_A1, BCC_A2, HCP_A3 and LIQUID modified in unary 5.0
$ (upper T interval added + trailing decimals added)
$
 PAR  G(FCC_A1,CA:VA),,                 +GHSERCA;                3001 N 91Din !
 PAR  G(BCC_A2,CA:VA),,                 +GBCCCA;                 3001 N 91Din !
 PAR  G(HCP_A3,CA:VA),,                 +GHSERCA+500+0.7*T;      3001 N 91Din !
 PAR  G(LIQUID,CA),,                    +GLIQCA;                 3001 N 91Din !
$
 FUNCTION GHSERCA   298.15  -4955.062+72.794266*T-16.3138*T*LN(T)
       -0.01110455*T**2-133574*T**(-1);
      1115.00  Y  -107304.428+799.982066*T-114.2922467*T*LN(T)
       +0.023733814*T**2-1.2438E-06*T**3+18245540*T**(-1);
      3000.00  Y  -3703.12+192.63995*T-35.0*T*LN(T);
      3001.00  N !
 FUNCTION GBCCCA    298.15  -7020.852+142.970155*T-28.2541*T*LN(T)
       +0.0072326*T**2-4.500217E-06*T**3+60578*T**(-1);
       716.00  Y  +1640.475+1.999694*T-6.276*T*LN(T)
       -0.0161921*T**2-523000*T**(-1);
      1115.00  Y  -142331.096+1023.549046*T-143.8726979*T*LN(T)
       +0.032543127*T**2-1.704079E-06*T**3+25353771*T**(-1);
      3000.00  Y  +321.63+189.433057*T-35*T*LN(T);
      3001.00  N !
 FUNCTION GLIQCA    298.15  +10799.908-10.310466*T+GHSERCA;
       500.00  Y  +7838.856+18.2979*T-8.9874787*T*LN(T)
       -0.02266537*T**2+3.338303E-06*T**3-230193*T**(-1);
      1115.00  Y  -2654.938+188.9223*T-35*T*LN(T);
      3001.00  N !
$ ------------------------------------------------------------------------------
$ Binary system
$
$ M.H. Braga, A. Debski, W. Gasior, J. Alloys Compd., 612, 280-86(2014).
$
$ Checked against paper. Checked at 6000 K.
$
 PAR  L(LIQUID,AG,CA;0),,               -98290.2+1.455*T;,,           N 14Bra !
 PAR  L(LIQUID,AG,CA;1),,               -18963.2+1.512*T;,,           N 14Bra !
 PAR  L(LIQUID,AG,CA;2),,               +24550.5-15.2*T;,,            N 14Bra !
$
 PAR  L(FCC_A1,AG,CA:VA;0),,            +UN_ASS;,,                    N !
 PAR  L(BCC_A2,AG,CA:VA;0),,            +UN_ASS;,,                    N !
$
 PAR  G(AG9CA2_C15B,AG:CA),,            +9*GHSERAG+2*GHSERCA
             -180400-7.645*T;,,                                       N 14Bra !
 PAR  G(AG7CA2,AG:CA),,                 +7*GHSERAG+2*GHSERCA
             -177750-7.299*T;,,                                       N 14Bra !
 PAR  G(AG2CA,AG:CA),,                  +2*GHSERAG+GHSERCA
             -69900-3.63*T;,,                                         N 14Bra !
 PAR  G(AGCA_B33,AG:CA),,               +GHSERAG+GHSERCA
             -52200-3.26*T;,,                                         N 14Bra !
 PAR  G(AG3CA5_D8L,AG:CA),,             +3*GHSERAG+5*GHSERCA
             -175600-12.28*T;,,                                       N 14Bra !
 PAR  G(AGCA3,AG:CA),,                  +GHSERAG+3*GHSERCA
             -59720-6.012*T;,,                                        N 14Bra !
$ ------------------------------------------------------------------------------
$
 ASSESSED_SYSTEM
  AG-CA(TDB -* +LIQUID +FCC_A1 +BCC_A2 +AG9CA2_C15B +AG7CA2 +AG2CA +AGCA_B33
  +AG3CA5_D8L +AGCA3 ;G5 C_S:FCC_A1/CA:VA MAJ:FCC_A1/AG:VA ;P3 *) !
$
$
 LIST-OF-REFERENCE
 NUMBER  SOURCE
  Null   'Unknown source'
  Same   'Same or similar interaction as in the corresponding stable phase'
  COST   'COST 507 database'
  91Din  'A.T. Dinsdale, Calphad, 15, 317-425(1991).'
  95Lim  'S.S. Lim, P.L. Rossiter, J.W. Tibballs, Calphad, 19, 131-41(1995),
          SGTE unary database V.4.1, 1999; Ag'
  96Oh   'C.-S. Oh, J.-H. Shim, B.-J. Lee, D.N. Lee,
          J. Alloys Compounds, 238, 155-66(1996),
          SGTE unary database V.4.1, 1999; Ag'
  96SGUN 'SGTE unary database V.3.0, 1996.'
  14Bra  'M.H. Braga, A. Debski, W. Gasior,
          J. Alloys Compd., 612, 280-86(2014); Ag-Ca'
!
