Repository: orchid-calphad/orchid-project.org

# orchid-project.org

Website and released data of **ORCHID** (Open Repository for CALPHAD Hypotheses, Intelligence, and Discovery),
served by GitHub Pages at https://orchid-project.org. Releases are archived on Zenodo (one DOI per version).

- `index.html`, `catalog/`, `best-practices.html` — static, self-contained pages (generated in the ORCHID tooling).
- `data/` — released data: catalog, redistributable TDB files, convex hulls. Licences: `data/LICENSES.md`, `data/NOTICE.md`.
- `llms.txt`, `data/croissant.json`, `CITATION.cff`, `.zenodo.json` — machine-readable metadata.

Only data with clear redistribution rights are published.

File: data/databases/sgte-binary/AgCa-96Che-LB.tdb
$
$ Database for Ag-Ca from P.-Y. Chevalier and E. Fischer 1996
$ (included in LB Vol. 5)
$
$ P.-Y. Chevalier, E. Fischer, unpublished, Thermodata, 1996.
$
$ Dataset created 2013.05.27 by Bengt Hallstedt.
$ 2020.12.20: Modified for use with GES6.
$
$ This dataset produces a beautiful inverse phase diagram; all intermetallic
$ phases have an inverse stability range starting above 4000 K.
$
$ ------------------------------------------------------------------------------
 TEMP-LIM 298.15 6000.00 !
$
$ELEMENT NAME  REF. STATE               ATOMIC MASS H298-H0    S298    !
$
 ELEMENT VA   VACUUM                      0.0          0.0      0.0    ! 
 ELEMENT AG   FCC_A1                    107.8682    5745.      42.55   ! 
 ELEMENT CA   FCC_A1                     40.08      5736.0     41.588  ! 
$ ------------------------------------------------------------------------------
$ Phase definitions
$
 PHASE LIQUID:L % 1 1 !
 CONST LIQUID:L : AG CA : !
$
$ Fcc (cF4, Fm-3m) and MeX (cF8, Fm-3m)
$
 PHASE FCC_A1 %A 2 1 1 !
 CONST FCC_A1 : AG% CA% : VA : !
$
$ Bcc (cI2, Im-3m)
$
 PHASE BCC_A2 %B 2 1 3 !
 CONST BCC_A2 : AG CA% : VA : !
$
$ Hcp (hP2, P6_3/mmc) and Me2X (NiAs-type, hP4, P6_3/mmc, B8_1)
$
 PHASE HCP_A3 %A 2 1 0.5 !
 CONST HCP_A3 : AG CA : VA : !
$
$ Prototype AuBe5 (cF24, F-43m)
$
 PHASE AG9CA2_C15B % 2 9 2 !
 CONST AG9CA2_C15B : AG : CA : !
$
$ Prototype Ag7Yb2 (oC36, Cmcm)
$ hP18, P6_322 suggested in LB binary
$
 PHASE AG7CA2 % 2 7 2 !
 CONST AG7CA2 : AG : CA : !
$
$ Prototype Hg2K (oI12, Imma)
$
 PHASE AG2CA % 2 2 1 !
 CONST AG2CA : AG : CA : !
$
$ Prototype CrB (oC8, Cmcm)
$
 PHASE AGCA_B33 % 2 1 1 !
 CONST AGCA_B33 : AG : CA : !
$
$ Prototype Cr5B3 (tI32, I4/mcm)
$
 PHASE AG3CA5_D8L % 2 3 5 !
 CONST AG3CA5_D8L : AG : CA : !
$
$ Pearson oC16, Cmcm
$
 PHASE AGCA3 % 2 1 3 !
 CONST AGCA3 : AG : CA : !
$ ------------------------------------------------------------------------------
$ Defaults
$
 DEFINE-SYSTEM-DEFAULT ELEMENT 2 !
 DEFAULT-COM DEFINE_SYSTEM_ELEMENT VA !
 TYPE-DEF % SEQ * !
 TYPE-DEF A GES AMEND_PHASE_DESCRIPTION @ MAGNETIC -3 0.28 !
 TYPE-DEF B GES AMEND_PHASE_DESCRIPTION @ MAGNETIC -1 0.4 !
 FUNCTION ZERO      298.15  0;                                         6000 N !
 FUNCTION UN_ASS    298.15  0;                                         6000 N !
 FUNCTION R         298.15  +8.31451;                                  6000 N !
$ ------------------------------------------------------------------------------
$ Element data
$ ------------------------------------------------------------------------------
$ Ag
$
$ CUB_A13 added in unary 3.0
$ CUB_A13 revised in unary 4.1
$ BCT_A5 added in unary 4.1
$
 PAR  G(FCC_A1,AG:VA),,                 +GHSERAG;                3000 N 91Din !
 PAR  G(HCP_A3,AG:VA),,                 +GHSERAG+300+0.3*T;      3000 N 91Din !
 PAR  G(BCC_A2,AG:VA),,                 +GHSERAG+3400-1.05*T;    3000 N 91Din !
$PAR  G(CUB_A13,AG:VA),,                +GHSERAG+3400-1.05*T;    3000 N 95Lim !
$PAR  G(CUB_A13,AG:VA),,                +GHSERAG
$            +3765.6-1.8826*T;                                   3000 N 96SGUN !
$PAR  G(BCT_A5,AG),,                    +GHSERAG+4184.1;         3000 N 96Oh !
 PAR  G(LIQUID,AG),,                    +GLIQAG;                 3000 N 91Din !
$
 FUNCTION GHSERAG   298.15  -7209.512+118.202013*T-23.8463314*T*LN(T)
       -0.001790585*T**2-3.98587E-07*T**3-12011*T**(-1);
      1234.93  Y  -15095.252+190.266404*T-33.472*T*LN(T)+1.411773E+29*T**(-9);
      3000.00  N !
 FUNCTION GLIQAG    298.15  +11025.076-8.89102*T+GHSERAG-1.033905E-20*T**7;
      1234.93  Y  -3587.111+180.964656*T-33.472*T*LN(T);
      3000.00  N !
$ ------------------------------------------------------------------------------
$ Ca
$
$ FCC_A1, BCC_A2, HCP_A3 and LIQUID modified in unary 5.0
$ (upper T interval added + trailing decimals added)
$
 PAR  G(FCC_A1,CA:VA),,                 +GHSERCA;                3001 N 91Din !
 PAR  G(BCC_A2,CA:VA),,                 +GBCCCA;                 3001 N 91Din !
 PAR  G(HCP_A3,CA:VA),,                 +GHSERCA+500+0.7*T;      3001 N 91Din !
 PAR  G(LIQUID,CA),,                    +GLIQCA;                 3001 N 91Din !
$
 FUNCTION GHSERCA   298.15  -4955.062+72.794266*T-16.3138*T*LN(T)
       -0.01110455*T**2-133574*T**(-1);
      1115.00  Y  -107304.428+799.982066*T-114.2922467*T*LN(T)
       +0.023733814*T**2-1.2438E-06*T**3+18245540*T**(-1);
      3000.00  Y  -3703.12+192.63995*T-35.0*T*LN(T);
      3001.00  N !
 FUNCTION GBCCCA    298.15  -7020.852+142.970155*T-28.2541*T*LN(T)
       +0.0072326*T**2-4.500217E-06*T**3+60578*T**(-1);
       716.00  Y  +1640.475+1.999694*T-6.276*T*LN(T)
       -0.0161921*T**2-523000*T**(-1);
      1115.00  Y  -142331.096+1023.549046*T-143.8726979*T*LN(T)
       +0.032543127*T**2-1.704079E-06*T**3+25353771*T**(-1);
      3000.00  Y  +321.63+189.433057*T-35*T*LN(T);
      3001.00  N !
 FUNCTION GLIQCA    298.15  +10799.908-10.310466*T+GHSERCA;
       500.00  Y  +7838.856+18.2979*T-8.9874787*T*LN(T)
       -0.02266537*T**2+3.338303E-06*T**3-230193*T**(-1);
      1115.00  Y  -2654.938+188.9223*T-35*T*LN(T);
      3001.00  N !
$ ------------------------------------------------------------------------------
$ Binary system
$
$ From P.-Y. Chevalier and E. Fischer 1996 (included in LB Vol. 5)
$
$ P.-Y. Chevalier, E. Fischer, unpublished, Thermodata, 1996.
$
$ Checked against LB. Checked at 6000 K.
$
$ This dataset produces a beautiful inverse phase diagram; all intermetallic
$ phases have an inverse stability range starting above 4000 K.
$
 PAR  L(LIQUID,AG,CA;0),,               -86325.75;,,                  N 96Che !
 PAR  L(LIQUID,AG,CA;1),,               -19647.53;,,                  N 96Che !
$
 PAR  L(FCC_A1,AG,CA:VA;0),,            +50000;,,                     N 96Che !
 PAR  L(BCC_A2,AG,CA:VA;0),,            +UN_ASS;,,                    N !
$
 PAR  G(AG9CA2_C15B,AG:CA),,            -254402.39+1209.39513*T
             -247.244583*T*LN(T)-0.038324365*T**2-3.587283E-06*T**3
             -375247*T**(-1);,,                                       N 96Che !
 PAR  G(AG7CA2,AG:CA),,                 -234601.65+972.993663*T
             -199.55192*T*LN(T)-0.034743195*T**2-2.790109E-06*T**3
             -351225*T**(-1);,,                                       N 96Che !
 PAR  G(AG2CA,AG:CA),,                  -86326.77+309.195732*T
             -64.0064628*T*LN(T)-0.0146857*T**2-7.97174E-07*T**3
             -157596*T**(-1);,,                                       N 96Che !
 PAR  G(AGCA_B33,AG:CA),,               -62011.12+190.994999*T
             -40.1601314*T*LN(T)-0.012895135*T**2-3.98587E-07*T**3
             -145585*T**(-1);,,                                       N 96Che !
 PAR  G(AG3CA5_D8L,AG:CA),,             -213297.52+718.573529*T
             -153.107994*T*LN(T)-0.060894505*T**2-1.195761E-06*T**3
             -703903*T**(-1);,,                                       N 96Che !
 PAR  G(AGCA3,AG:CA),,                  -80292.88+336.583531*T
             -72.787731*T*LN(T)-0.035104235*T**2-3.98587E-07*T**3
             -412733*T**(-1);,,                                       N 96Che !
$
$ metastable
$
 PAR  L(HCP_A3,AG,CA:VA;0),,            +UN_ASS;,,                    N !
$ ------------------------------------------------------------------------------
$
 ASSESSED_SYSTEM
  AG-CA(TDB -* +LIQUID +FCC_A1 +BCC_A2 +AG9CA2_C15B +AG7CA2 +AG2CA +AGCA_B33
  +AG3CA5_D8L +AGCA3 ;G5 C_S:FCC_A1/CA:VA MAJ:FCC_A1/AG:VA ;P3 *) !
$
$
 LIST-OF-REFERENCE
 NUMBER  SOURCE
  Null   'Unknown source'
  Same   'Same or similar interaction as in the corresponding stable phase'
  COST   'COST 507 database'
  91Din  'A.T. Dinsdale, Calphad, 15, 317-425(1991).'
  95Lim  'S.S. Lim, P.L. Rossiter, J.W. Tibballs, Calphad, 19, 131-41(1995),
          SGTE unary database V.4.1, 1999; Ag'
  96Che  'P.-Y. Chevalier, E. Fischer, unpublished, Thermodata, 1996; Ag-Ca'
  96Oh   'C.-S. Oh, J.-H. Shim, B.-J. Lee, D.N. Lee,
          J. Alloys Compounds, 238, 155-66(1996),
          SGTE unary database V.4.1, 1999; Ag'
  96SGUN 'SGTE unary database V.3.0, 1996.'
!

File: data/databases/sgte-binary/AgCd-04Che-LB.tdb
$
$ Database for Ag-Cd from P.-Y. Chevalier 2004 (included in LB Vol. 5)
$
$ P.-Y. Chevalier unpublished, Thermodata, 2004.
$
$ Dataset created 2011.01.09 by Bengt Hallstedt.
$ 2020.12.20: Modified for use with GES6.
$
$ 04Che used a non-SGTE lattice stability for fcc-Cd. This is also included
$ in lb5-v2.tdb, but not in LBall-v7+fun.tdb. Using the SGTE lattice
$ stability changes the fcc+bcc+liq equilibrium from 991.8 K to 990.2 K. All
$ other invariants remain unchanged.
$
$ AGCD_A3 is labelled as BCCLT and modelled as a bcc solid solution in
$ lb5-v2.tdb, although it is hcp.
$
$ ------------------------------------------------------------------------------
 TEMP-LIM 298.15 6000.00 !
$
$ELEMENT NAME  REF. STATE               ATOMIC MASS H298-H0    S298    !
$
 ELEMENT VA   VACUUM                      0.0          0.0      0.0    ! 
 ELEMENT AG   FCC_A1                    107.8682    5745.      42.55   ! 
 ELEMENT CD   HCP_A3                    112.41      6247.      51.80   ! 
$ ------------------------------------------------------------------------------
$ Phase definitions
$
 PHASE LIQUID:L % 1 1 !
 CONST LIQUID:L : AG CD : !
$
$ Fcc (cF4, Fm-3m) and MeX (cF8, Fm-3m)
$
 PHASE FCC_A1 %A 2 1 1 !
 CONST FCC_A1 : AG% CD : VA : !
$
$ Bcc (cI2, Im-3m)
$
 PHASE BCC_A2 %B 2 1 3 !
 CONST BCC_A2 : AG CD : VA : !
$
$ Hcp (hP2, P6_3/mmc) and Me2X (NiAs-type, hP4, P6_3/mmc, B8_1)
$
 PHASE HCP_A3 %A 2 1 0.5 !
 CONST HCP_A3 : AG CD% : VA : !
$
$ Prototype Mg (hP2, P6_3/mmc), zeta
$
 PHASE AGCD_A3 % 1 1 !
 CONST AGCD_A3 : AG CD : !
$
$ Prototype CsCl (cP2, Pm-3m)
$
 PHASE AGCD_B2 % 2 1 1 !
 CONST AGCD_B2 : AG : CD : !
$
$ Prototype Cu5Zn8 (cI52, I-43m)
$
 PHASE AG2CD3_D82 % 2 2 3 !
 CONST AG2CD3_D82 : AG : CD : !
$ ------------------------------------------------------------------------------
$ Defaults
$
 DEFINE-SYSTEM-DEFAULT ELEMENT 2 !
 DEFAULT-COM DEFINE_SYSTEM_ELEMENT VA !
 TYPE-DEF % SEQ * !
 TYPE-DEF A GES AMEND_PHASE_DESCRIPTION @ MAGNETIC -3 0.28 !
 TYPE-DEF B GES AMEND_PHASE_DESCRIPTION @ MAGNETIC -1 0.4 !
 FUNCTION ZERO      298.15  0;                                         6000 N !
 FUNCTION UN_ASS    298.15  0;                                         6000 N !
 FUNCTION R         298.15  +8.31451;                                  6000 N !
$ ------------------------------------------------------------------------------
$ Element data
$ ------------------------------------------------------------------------------
$ Ag
$
$ CUB_A13 added in unary 3.0
$ CUB_A13 revised in unary 4.1
$ BCT_A5 added in unary 4.1
$
 PAR  G(FCC_A1,AG:VA),,                 +GHSERAG;                3000 N 91Din !
 PAR  G(HCP_A3,AG:VA),,                 +GHSERAG+300+0.3*T;      3000 N 91Din !
 PAR  G(BCC_A2,AG:VA),,                 +GHSERAG+3400-1.05*T;    3000 N 91Din !
$PAR  G(CUB_A13,AG:VA),,                +GHSERAG+3400-1.05*T;    3000 N 95Lim !
$PAR  G(CUB_A13,AG:VA),,                +GHSERAG
$            +3765.6-1.8826*T;                                   3000 N 96SGUN !
$PAR  G(BCT_A5,AG),,                    +GHSERAG+4184.1;         3000 N 96Oh !
 PAR  G(LIQUID,AG),,                    +GLIQAG;                 3000 N 91Din !
$
 PAR  G(AGCD_A3,AG),,                   +GBCCAG;,,                    N 04Che2 !
$
 FUNCTION GHSERAG   298.15  -7209.512+118.202013*T-23.8463314*T*LN(T)
       -0.001790585*T**2-3.98587E-07*T**3-12011*T**(-1);
      1234.93  Y  -15095.252+190.266404*T-33.472*T*LN(T)+1.411773E+29*T**(-9);
      3000.00  N !
 FUNCTION GLIQAG    298.15  +11025.076-8.89102*T+GHSERAG-1.033905E-20*T**7;
      1234.93  Y  -3587.111+180.964656*T-33.472*T*LN(T);
      3000.00  N !
 FUNCTION GBCCAG    298.15  +GHSERAG+3400-1.05*T;                      6000 N !
$ ------------------------------------------------------------------------------
$ Cd
$
$ FCC_A1 and TETRAGONAL_A6 added in unary 3.0
$ BCT_A5 and RHOMBO_A10 added in unary 4.1
$ BCC_A2 added in unary 5.0
$
$ FCC_A1 from 04Che not included in unary
$
 PAR  G(HCP_A3,CD:VA),,                 +GHSERCD;                1600 N 91Din !
 PAR  G(FCC_A1,CD:VA),,                 +GHSERCD+892.3-0.92*T;   1600 N 93Zak !
$PAR  G(FCC_A1,CD:VA),,                 +GLIQCD-5300+9.5*T;      1600 N 04Che2 !
 PAR  G(BCC_A2,CD:VA),,                 +GHSERCD+1000;           1600 N 04Che1 !
$PAR  G(TETRAGONAL_A6,CD),,             +GHSERCD+892.3-0.92*T;   1600 N 93Zak !
$PAR  G(BCT_A5,CD),,                    +5000;                   1600 N 95Yan !
$PAR  G(RHOMBO_A10,CD),,                +800-0.62*T;             1600 N 95Yan !
 PAR  G(LIQUID,CD),,                    +GLIQCD;                 1600 N 91Din !
$
 PAR  G(AGCD_A3,CD),,                   +GBCCCD;,,                    N 04Che2 !
$
 FUNCTION GHSERCD   298.15  -7083.469+99.506198*T-22.0442408*T*LN(T)
       -0.006273908*T**2-6966*T**(-1);
       594.22  Y  -20064.971+256.812233*T-45.1611543*T*LN(T)
       +0.008832011*T**2-8.99604E-07*T**3+1241290*T**(-1);
      1500.00  Y  -9027.489+148.20548*T-29.7064*T*LN(T);
      1600.00  N !
 FUNCTION GLIQCD    298.15  +6128.444-10.296916*T+GHSERCD;
       400.00  Y  +21716.884-371.046869*T+53.1313898*T*LN(T)
       -0.115159917*T**2+2.8899781E-05*T**3-1271815*T**(-1);
       594.22  Y  -3252.303+138.251107*T-29.7064*T*LN(T);
      1500.00  Y  +5775.186-9.954373*T+GHSERCD;
      1600.00  N !
 FUNCTION GBCCCD    298.15  +GHSERCD+1000;                             6000 N !
$ ------------------------------------------------------------------------------
$ Binary system
$
$ From P.-Y. Chevalier 2004 (included in LB Vol. 5)
$
$ P.-Y. Chevalier unpublished, Thermodata, 2004.
$
$ Checked against LB. Checked at 6000 K.
$
$ 04Che used a non-SGTE lattice stability for fcc-Cd. This is also included
$ in lb5-v2.tdb, but not in LBall-v7+fun.tdb. Using the SGTE lattice
$ stability changes the fcc+bcc+liq equilibrium from 991.8 K to 990.2 K. All
$ other invariants remain unchanged.
$
$ AGCD_A3 is labelled as BCCLT and modelled as a bcc solid solution in
$ lb5-v2.tdb, although it is hcp.
$
 PAR  L(LIQUID,AG,CD;0),,               -32378.76+16.11868*T;,,       N 04Che2 !
 PAR  L(LIQUID,AG,CD;1),,               -8459.14;,,                   N 04Che2 !
$
 PAR  L(FCC_A1,AG,CD:VA;0),,            -27103.01+8.90572*T;,,        N 04Che2 !
 PAR  L(FCC_A1,AG,CD:VA;1),,            -7485.82;,,                   N 04Che2 !
$
 PAR  L(BCC_A2,AG,CD:VA;0),,            -33168.74+6.92418*T;,,        N 04Che2 !
 PAR  L(BCC_A2,AG,CD:VA;1),,            -4758.15;,,                   N 04Che2 !
 PAR  L(BCC_A2,AG,CD:VA;2),,            +2000;,,                      N 04Che2 !
$
 PAR  L(HCP_A3,AG,CD:VA;0),,            -12548.42+5.17577*T;,,        N 04Che2 !
 PAR  L(HCP_A3,AG,CD:VA;1),,            +86574.49-8.78647*T;,,        N 04Che2 !
 PAR  L(HCP_A3,AG,CD:VA;2),,            +151716.04;,,                 N 04Che2 !
 PAR  L(HCP_A3,AG,CD:VA;3),,            +71883.75;,,                  N 04Che2 !
$
 PAR  L(AGCD_A3,AG,CD;0),,              -33968.26+8.04203*T;,,        N 04Che2 !
 PAR  L(AGCD_A3,AG,CD;1),,              -4520.66;,,                   N 04Che2 !
 PAR  L(AGCD_A3,AG,CD;2),,              +2000;,,                      N 04Che2 !
$
 PAR  G(AGCD_B2,AG:CD),,                +GHSERAG+GHSERCD
             -14650.5-4.55808*T;,,                                    N 04Che2 !
 PAR  G(AG2CD3_D82,AG:CD),,             +2*GHSERAG+3*GHSERCD
             -31385.8-19.05385*T;,,                                   N 04Che2 !
$ ------------------------------------------------------------------------------
$
 ASSESSED_SYSTEM
  AG-CD(TDB -* +LIQUID +FCC_A1 +BCC_A2 +HCP_A3 +AGCD_A3 +AGCD_B2 +AG2CD3_D82
  ;G5 C_S:HCP_A3/CD:VA MAJ:HCP_A3/AG:VA ;P3 STP:.9/400/2) !
$
$
 LIST-OF-REFERENCE
 NUMBER  SOURCE
  Null   'Unknown source'
  Same   'Same or similar interaction as in the corresponding stable phase'
  COST   'COST 507 database'
  91Din  'A.T. Dinsdale, Calphad, 15, 317-425(1991).'
  93Zak  'W. Zakulski, Z. Moser, K. Rzyman, H.L. Lukas, S.G. Fries,
          M. Sukiennik, R. Kaczmarczyk, R. Castanet,
          J. Phase Equilib., 14, 184-96(1993),
          SGTE unary database V.3.0, 1996; Cd'
  95Lim  'S.S. Lim, P.L. Rossiter, J.W. Tibballs, Calphad, 19, 131-41(1995),
          SGTE unary database V.4.1, 1999; Ag'
  95Yan  'J. Yang, N.J. Silk, A. Watson, A.W. Bryant, T.G. Chart, B.B. Argent,
          Calphad, 19, 415-30(1995), SGTE unary database V.4.1, 1999; Cd, Hg'
  96Oh   'C.-S. Oh, J.-H. Shim, B.-J. Lee, D.N. Lee,
          J. Alloys Compounds, 238, 155-66(1996),
          SGTE unary database V.4.1, 1999; Ag'
  96SGUN 'SGTE unary database V.3.0, 1996.'
  04Che1 'P.-Y. Chevalier, unpublished, Thermodata, 2004,
          SGTE unary database V.5.0, 2009; Cd'
  04Che2 'P.-Y. Chevalier, unpublished, Thermodata, 2004; Cd, Ag-Cd'
!

File: data/databases/sgte-binary/AgCd-19Fis.tdb
$
$ Database for Ag-Cd from E. Fischer et al. 2019.
$
$ E. Fischer, K. Gajavalli, G. Mikaelian, P. Benigni, J. Rogez, A. Decreton,
$ M. Barrachin, Calphad, 64, 292-305(2019).
$
$ Dataset created 2019.04.06 by Bengt Hallstedt.
$ 2020.12.20: Modified for use with GES6.
$
$ ------------------------------------------------------------------------------
 TEMP-LIM 298.15 6000.00 !
$
$ELEMENT NAME  REF. STATE               ATOMIC MASS H298-H0    S298    !
$
 ELEMENT VA   VACUUM                      0.0          0.0      0.0    ! 
 ELEMENT AG   FCC_A1                    107.8682    5745.      42.55   ! 
 ELEMENT CD   HCP_A3                    112.41      6247.      51.80   ! 
$ ------------------------------------------------------------------------------
$ Phase definitions
$
 PHASE LIQUID:L % 1 1 !
 CONST LIQUID:L : AG CD : !
$
$ Fcc (cF4, Fm-3m) and MeX (cF8, Fm-3m)
$
 PHASE FCC_A1 %A 2 1 1 !
 CONST FCC_A1 : AG% CD : VA : !
$
$ Bcc (cI2, Im-3m)
$
 PHASE BCC_A2 %B 2 1 3 !
 CONST BCC_A2 : AG CD : VA : !
$
$ Hcp (hP2, P6_3/mmc) and Me2X (NiAs-type, hP4, P6_3/mmc, B8_1)
$
 PHASE HCP_A3 %A 2 1 0.5 !
 CONST HCP_A3 : AG CD% : VA : !
$
$ Prototype Mg (hP2, P6_3/mmc), zeta, epsilon
$
 PHASE HCP_IM_A3 % 1 1 !
 CONST HCP_IM_A3 : AG CD : !
$
$ Prototype CsCl (cP2, Pm-3m)
$
 PHASE AGCD_B2 % 2 1 1 !
 CONST AGCD_B2 : AG : CD : !
$
$ Prototype Cu5Zn8 (cI52, I-43m)
$
 PHASE AG2CD3_D82 % 2 2 3 !
 CONST AG2CD3_D82 : AG : CD : !
$ ------------------------------------------------------------------------------
$ Defaults
$
 DEFINE-SYSTEM-DEFAULT ELEMENT 2 !
 DEFAULT-COM DEFINE_SYSTEM_ELEMENT VA !
 TYPE-DEF % SEQ * !
 TYPE-DEF A GES AMEND_PHASE_DESCRIPTION @ MAGNETIC -3 0.28 !
 TYPE-DEF B GES AMEND_PHASE_DESCRIPTION @ MAGNETIC -1 0.4 !
 FUNCTION ZERO      298.15  0;                                         6000 N !
 FUNCTION UN_ASS    298.15  0;                                         6000 N !
 FUNCTION R         298.15  +8.31451;                                  6000 N !
$ ------------------------------------------------------------------------------
$ Element data
$ ------------------------------------------------------------------------------
$ Ag
$
$ CUB_A13 added in unary 3.0
$ CUB_A13 revised in unary 4.1
$ BCT_A5 added in unary 4.1
$
 PAR  G(FCC_A1,AG:VA),,                 +GHSERAG;                3000 N 91Din !
 PAR  G(HCP_A3,AG:VA),,                 +GHSERAG+300+0.3*T;      3000 N 91Din !
 PAR  G(HCP_IM_A3,AG),,                 +GHSERAG+300+0.3*T;      3000 N 91Din !
 PAR  G(BCC_A2,AG:VA),,                 +GHSERAG+3400-1.05*T;    3000 N 91Din !
$PAR  G(CUB_A13,AG:VA),,                +GHSERAG+3400-1.05*T;    3000 N 95Lim !
$PAR  G(CUB_A13,AG:VA),,                +GHSERAG
$            +3765.6-1.8826*T;                                   3000 N 96SGUN !
$PAR  G(BCT_A5,AG),,                    +GHSERAG+4184.1;         3000 N 96Oh !
 PAR  G(LIQUID,AG),,                    +GLIQAG;                 3000 N 91Din !
$
 PAR  G(AGCD_A3,AG),,                   +GBCCAG;,,                    N 04Che2 !
$
 FUNCTION GHSERAG   298.15  -7209.512+118.202013*T-23.8463314*T*LN(T)
       -0.001790585*T**2-3.98587E-07*T**3-12011*T**(-1);
      1234.93  Y  -15095.252+190.266404*T-33.472*T*LN(T)+1.411773E+29*T**(-9);
      3000.00  N !
 FUNCTION GLIQAG    298.15  +11025.076-8.89102*T+GHSERAG-1.033905E-20*T**7;
      1234.93  Y  -3587.111+180.964656*T-33.472*T*LN(T);
      3000.00  N !
 FUNCTION GBCCAG    298.15  +GHSERAG+3400-1.05*T;                      6000 N !
$ ------------------------------------------------------------------------------
$ Cd
$
$ FCC_A1 and TETRAGONAL_A6 added in unary 3.0
$ BCT_A5 and RHOMBO_A10 added in unary 4.1
$ BCC_A2 added in unary 5.0
$
$ FCC_A1 from 04Che not included in unary
$ BCC_A2 and HCP_IM_A3 from 19Fis not included in unary
$
 PAR  G(HCP_A3,CD:VA),,                 +GHSERCD;                1600 N 91Din !
 PAR  G(HCP_IM_A3,CD),,                 +GHSERCD+3100-2.12*T;    1600 N 19Fis !
 PAR  G(FCC_A1,CD:VA),,                 +GHSERCD+892.3-0.92*T;   1600 N 93Zak !
$PAR  G(FCC_A1,CD:VA),,                 +GLIQCD-5300+9.5*T;      1600 N 04Che2 !
$PAR  G(BCC_A2,CD:VA),,                 +GHSERCD+1000;           1600 N 04Che1 !
 PAR  G(BCC_A2,CD:VA),,                 +GHSERCD+3500-2.12*T;    1600 N 19Fis !
$PAR  G(TETRAGONAL_A6,CD),,             +GHSERCD+892.3-0.92*T;   1600 N 93Zak !
$PAR  G(BCT_A5,CD),,                    +5000;                   1600 N 95Yan !
$PAR  G(RHOMBO_A10,CD),,                +800-0.62*T;             1600 N 95Yan !
 PAR  G(LIQUID,CD),,                    +GLIQCD;                 1600 N 91Din !
$
 PAR  G(AGCD_A3,CD),,                   +GBCCCD;,,                    N 04Che2 !
$
 FUNCTION GHSERCD   298.15  -7083.469+99.506198*T-22.0442408*T*LN(T)
       -0.006273908*T**2-6966*T**(-1);
       594.22  Y  -20064.971+256.812233*T-45.1611543*T*LN(T)
       +0.008832011*T**2-8.99604E-07*T**3+1241290*T**(-1);
      1500.00  Y  -9027.489+148.20548*T-29.7064*T*LN(T);
      1600.00  N !
 FUNCTION GLIQCD    298.15  +6128.444-10.296916*T+GHSERCD;
       400.00  Y  +21716.884-371.046869*T+53.1313898*T*LN(T)
       -0.115159917*T**2+2.8899781E-05*T**3-1271815*T**(-1);
       594.22  Y  -3252.303+138.251107*T-29.7064*T*LN(T);
      1500.00  Y  +5775.186-9.954373*T+GHSERCD;
      1600.00  N !
 FUNCTION GBCCCD    298.15  +GHSERCD+1000;                             6000 N !
$ ------------------------------------------------------------------------------
$ Binary system
$
$ E. Fischer, K. Gajavalli, G. Mikaelian, P. Benigni, J. Rogez, A. Decreton,
$ M. Barrachin, Calphad, 64, 292-305(2019).
$
$ Checked against paper and author's tdb. Checked at 6000 K.
$
 PAR  L(LIQUID,AG,CD;0),,               -30823.77+13.54062*T;,,       N 19Fis !
 PAR  L(LIQUID,AG,CD;1),,               -5554.68;,,                   N 19Fis !
$
 PAR  L(FCC_A1,AG,CD:VA;0),,            -28137.29+9.28892*T;,,        N 19Fis !
 PAR  L(FCC_A1,AG,CD:VA;1),,            -5691.24;,,                   N 19Fis !
$
 PAR  L(BCC_A2,AG,CD:VA;0),,            -38110.72+10.09276*T;,,       N 19Fis !
 PAR  L(BCC_A2,AG,CD:VA;1),,            -147.08-0.94072*T;,,          N 19Fis !
$
 PAR  L(HCP_A3,AG,CD:VA;0),,            -13044.35-6.24546*T;,,        N 19Fis !
$
 PAR  L(HCP_IM_A3,AG,CD;0),,            -35052.74+12.98636*T;,,       N 19Fis !
 PAR  L(HCP_IM_A3,AG,CD;1),,            +7262.49-1.66099*T;,,         N 19Fis !
$
 PAR  G(AGCD_B2,AG:CD),,                +GHSERAG+GHSERCD
             -19290.36+3.24738*T;,,                                   N 19Fis !
 PAR  G(AG2CD3,AG:CD),,                 +2*GHSERAG+3*GHSERCD
             -35594.95-16.3612*T;,,                                   N 19Fis !
$ ------------------------------------------------------------------------------
$
 ASSESSED_SYSTEM
  AG-CD(TDB -* +LIQUID +FCC_A1 +BCC_A2 +HCP_A3 +HCP_IM_A3 +AGCD_B2 +AG2CD3_D82
  ;G5 C_S:HCP_A3/CD:VA MAJ:HCP_A3/AG:VA ;P3 STP:.9/400/2) !
$
$
 LIST-OF-REFERENCE
 NUMBER  SOURCE
  Null   'Unknown source'
  Same   'Same or similar interaction as in the corresponding stable phase'
  COST   'COST 507 database'
  91Din  'A.T. Dinsdale, Calphad, 15, 317-425(1991).'
  93Zak  'W. Zakulski, Z. Moser, K. Rzyman, H.L. Lukas, S.G. Fries,
          M. Sukiennik, R. Kaczmarczyk, R. Castanet,
          J. Phase Equilib., 14, 184-96(1993),
          SGTE unary database V.3.0, 1996; Cd'
  95Lim  'S.S. Lim, P.L. Rossiter, J.W. Tibballs, Calphad, 19, 131-41(1995),
          SGTE unary database V.4.1, 1999; Ag'
  95Yan  'J. Yang, N.J. Silk, A. Watson, A.W. Bryant, T.G. Chart, B.B. Argent,
          Calphad, 19, 415-30(1995), SGTE unary database V.4.1, 1999; Cd, Hg'
  96Oh   'C.-S. Oh, J.-H. Shim, B.-J. Lee, D.N. Lee,
          J. Alloys Compounds, 238, 155-66(1996),
          SGTE unary database V.4.1, 1999; Ag'
  96SGUN 'SGTE unary database V.3.0, 1996.'
  04Che1 'P.-Y. Chevalier, unpublished, Thermodata, 2004,
          SGTE unary database V.5.0, 2009; Cd'
  04Che2 'P.-Y. Chevalier, unpublished, Thermodata, 2004; Cd'
  19Fis  'E. Fischer, K. Gajavalli, G. Mikaelian, P. Benigni, J. Rogez,
          A. Decreton, M. Barrachin, Calphad, 64, 292-305(2019); Cd, Ag-Cd'
!

File: data/databases/sgte-binary/AgCe-02Yin-LB.tdb
$
$ Database for Ag-Ce from F. Yin et al. 2002 (included in LB Vol. 5)
$
$ F. Yin, M. Huang, X. Su, P. Zhang, Z. Li, Y. Shi,
$ J. Alloys Compd., 334, 154-58(2002).
$
$ Dataset created 2011.01.09 by Bengt Hallstedt.
$ 2020.12.20: Modified for use with GES6.
$
$ ------------------------------------------------------------------------------
 TEMP-LIM 298.15 6000.00 !
$
$ELEMENT NAME  REF. STATE               ATOMIC MASS H298-H0    S298    !
$
 ELEMENT VA   VACUUM                      0.0          0.0      0.0    ! 
 ELEMENT AG   FCC_A1                    107.8682    5745.      42.55   ! 
 ELEMENT CE   FCC_A1                    140.12      7280.16    69.454  ! 
$ ------------------------------------------------------------------------------
$ Phase definitions
$
 PHASE LIQUID:L % 1 1 !
 CONST LIQUID:L : AG CE : !
$
$ Fcc (cF4, Fm-3m) and MeX (cF8, Fm-3m)
$
 PHASE FCC_A1 %A 2 1 1 !
 CONST FCC_A1 : AG% CE% : VA : !
$
$ Bcc (cI2, Im-3m)
$
 PHASE BCC_A2 %B 2 1 3 !
 CONST BCC_A2 : AG CE : VA : !
$
$ Hcp (hP2, P6_3/mmc) and Me2X (NiAs-type, hP4, P6_3/mmc, B8_1)
$
 PHASE HCP_A3 %A 2 1 0.5 !
 CONST HCP_A3 : AG CE : VA : !
$
$ Unknown structure
$
 PHASE AG4CE % 2 4 1 !
 CONST AG4CE : AG : CE : !
$
$ Prototype Ag51Gd14 (hP68, P6/m)
$
 PHASE AG51CE14 % 2 51 14 !
 CONST AG51CE14 : AG : CE : !
$
$ Prototype Hg2K (oI12, Imma), alpha
$ Structure of beta-Ag2Ce and gamma-Ag2Ce are unknown
$
 PHASE AG2CE % 2 2 1 !
 CONST AG2CE : AG : CE : !
$
$ Prototype CsCl (cP2, Pm-3m), alpha
$ Structure of beta-AgCe is unknown
$
 PHASE AGCE % 2 1 1 !
 CONST AGCE : AG : CE : !
$ ------------------------------------------------------------------------------
$ Defaults
$
 DEFINE-SYSTEM-DEFAULT ELEMENT 2 !
 DEFAULT-COM DEFINE_SYSTEM_ELEMENT VA !
 TYPE-DEF % SEQ * !
 TYPE-DEF A GES AMEND_PHASE_DESCRIPTION @ MAGNETIC -3 0.28 !
 TYPE-DEF B GES AMEND_PHASE_DESCRIPTION @ MAGNETIC -1 0.4 !
 FUNCTION ZERO      298.15  0;                                         6000 N !
 FUNCTION UN_ASS    298.15  0;                                         6000 N !
 FUNCTION R         298.15  +8.31451;                                  6000 N !
$ ------------------------------------------------------------------------------
$ Element data
$ ------------------------------------------------------------------------------
$ Ag
$
$ CUB_A13 added in unary 3.0
$ CUB_A13 revised in unary 4.1
$ BCT_A5 added in unary 4.1
$
 PAR  G(FCC_A1,AG:VA),,                 +GHSERAG;                3000 N 91Din !
 PAR  G(HCP_A3,AG:VA),,                 +GHSERAG+300+0.3*T;      3000 N 91Din !
 PAR  G(BCC_A2,AG:VA),,                 +GHSERAG+3400-1.05*T;    3000 N 91Din !
$PAR  G(CUB_A13,AG:VA),,                +GHSERAG+3400-1.05*T;    3000 N 95Lim !
$PAR  G(CUB_A13,AG:VA),,                +GHSERAG
$            +3765.6-1.8826*T;                                   3000 N 96SGUN !
$PAR  G(BCT_A5,AG),,                    +GHSERAG+4184.1;         3000 N 96Oh !
 PAR  G(LIQUID,AG),,                    +GLIQAG;                 3000 N 91Din !
$
 FUNCTION GHSERAG   298.15  -7209.512+118.202013*T-23.8463314*T*LN(T)
       -0.001790585*T**2-3.98587E-07*T**3-12011*T**(-1);
      1234.93  Y  -15095.252+190.266404*T-33.472*T*LN(T)+1.411773E+29*T**(-9);
      3000.00  N !
 FUNCTION GLIQAG    298.15  +11025.076-8.89102*T+GHSERAG-1.033905E-20*T**7;
      1234.93  Y  -3587.111+180.964656*T-33.472*T*LN(T);
      3000.00  N !
 FUNCTION GBCCAG    298.15  +GHSERAG+3400-1.05*T;                      6000 N !
$ ------------------------------------------------------------------------------
$ Ce
$
$ HCP_A3 and DHCP added in unary 3.0
$ HCP_A3 and DHCP revised in unary 4.4
$
 PAR  G(FCC_A1,CE:VA),,                 +GHSERCE;                4000 N 91Din !
 PAR  G(BCC_A2,CE:VA),,                 +GBCCCE;                 4000 N 91Din !
 PAR  G(HCP_A3,CE:VA),,                 +GHSERCE+300;            4000 N Frank !
$PAR  G(HCP_A3,CE:VA),,                 +GHSERCE+50000;          4000 N 96SGUN !
$PAR  G(DHCP,CE:VA),,                   +GHSERCE
$            -122.539+0.433*T;                                   4000 N 99Gsc !
$PAR  G(DHCP,CE),,                      +GHSERCE-190+0.56886*T;  4000 N 96SGUN !
 PAR  G(LIQUID,CE),,                    +GLIQCE;                 4000 N 91Din !
$
 FUNCTION GHSERCE   298.15  -7160.519+84.23022*T-22.3664*T*LN(T)
       -0.0067103*T**2-3.20773E-07*T**3-18117*T**(-1);
      1000.00  Y  -79678.506+659.4604*T-101.32248*T*LN(T)
       +0.026046487*T**2-1.930297E-06*T**3+11531707*T**(-1);
      2000.00  Y  -14198.639+190.370192*T-37.6978*T*LN(T);
      4000.00  N !
 FUNCTION GBCCCE    298.15  -1354.69-5.21501*T-7.7305867*T*LN(T)
       -0.029098402*T**2+4.784299E-06*T**3-196303*T**(-1);
      1000.00  Y  -12101.106+187.449688*T-37.6142*T*LN(T);
      1072.00  Y  -11950.375+186.333811*T-37.4627992*T*LN(T)
       -5.7145E-05*T**2+2.348E-09*T**3-25897*T**(-1);
      4000.00  N !
 FUNCTION GLIQCE    298.15  +4117.865-11.423898*T-7.5383948*T*LN(T)
       -0.02936407*T**2+4.827734E-06*T**3-198834*T**(-1);
      1000.00  Y  -6730.605+183.023193*T-37.6978*T*LN(T);
      4000.00  N !
$ ------------------------------------------------------------------------------
$ Binary system
$
$ From F. Yin et al. 2002 (included in LB Vol. 5)
$
$ F. Yin, M. Huang, X. Su, P. Zhang, Z. Li, Y. Shi,
$ J. Alloys Compd., 334, 154-58(2002).
$
$ Checked against LB and paper. Checked at 6000 K.
$
 PAR  L(LIQUID,AG,CE;0),,               -69757+5.729*T;,,             N 02Yin !
 PAR  L(LIQUID,AG,CE;1),,               -35469+14.123*T;,,            N 02Yin !
$
 PAR  L(FCC_A1,AG,CE:VA;0),,            -19263;,,                     N 02Yin !
 PAR  L(BCC_A2,AG,CE:VA;0),,            -34151;,,                     N 02Yin !
$
 PAR  G(AG4CE,AG:CE),,                  +4*GHSERAG+GHSERCE
             -89316+1.644*T;,,                                        N 02Yin !
 PAR  G(AG51CE14,AG:CE),,               +51*GHSERAG+14*GHSERCE
             -1234900+10.764*T;,,                                     N 02Yin !
 PAR  G(AG2CE,AG:CE),,                  +2*GHSERAG+GHSERCE
             -60581-2.201*T;,,                                        N 02Yin !
 PAR  G(AGCE,AG:CE),,                   +GHSERAG+GHSERCE
             -44662+0.394*T;,,                                        N 02Yin !
$
$ Metastable
$
 PAR  L(HCP_A3,AG,CE:VA;0),,            -19263;,,                     N Same !
$ ------------------------------------------------------------------------------
$
 ASSESSED_SYSTEM
  AG-CE(TDB-* +LIQUID +FCC_A1 +BCC_A2 +AG4CE +AG51CE14 +AG2CE +AGCE 
  ;G5 C_S:FCC_A1/CE:VA MAJ:FCC_A1/AG:VA ;P3 *) !
$
$
 LIST-OF-REFERENCE
 NUMBER  SOURCE
  Null   'Unknown source'
  Same   'Same or similar interaction as in the corresponding stable phase'
  COST   'COST 507 database'
  Frank  'Peter Franke, unpublished, SGTE unary database V.4.4, 2001; Ce'
  91Din  'A.T. Dinsdale, Calphad, 15, 317-425(1991).'
  95Lim  'S.S. Lim, P.L. Rossiter, J.W. Tibballs, Calphad, 19, 131-41(1995),
          SGTE unary database V.4.1, 1999; Ag'
  96Oh   'C.-S. Oh, J.-H. Shim, B.-J. Lee, D.N. Lee,
          J. Alloys Compounds, 238, 155-66(1996),
          SGTE unary database V.4.1, 1999; Ag'
  96SGUN 'SGTE unary database V.3.0, 1996.'
  99Gsc  'K.A. Gschneidner, Jr., V.K. Pecharsky, J. Phase Equilib.,
          20, 612-14(1999), SGTE unary database V.4.4, 2001; Ce'
  02Yin  'F. Yin, M. Huang, X. Su, P. Zhang, Z. Li, Y. Shi,
          J. Alloys Compd., 334, 154-58(2002); Ag-Ce'
!

File: data/databases/sgte-binary/AgCo-09Zhu.tdb
$
$ Database for Ag-Co from W.J. Zhu et al. 2009.
$
$ W.J. Zhu, H.S. Liu, J.S. Wang, H.Q. Dong, Z.P. Jin,
$ J. Alloys Compd., 481, 503-8(2009).
$
$ Dataset created 2018.04.29 by Bengt Hallstedt.
$ 2020.12.20: Modified for use with GES6.
$
$ ------------------------------------------------------------------------------
 TEMP-LIM 298.15 6000.00 !
$
$ELEMENT NAME  REF. STATE               ATOMIC MASS H298-H0    S298    !
$
 ELEMENT VA   VACUUM                      0.0          0.0      0.0    ! 
 ELEMENT AG   FCC_A1                    107.8682    5745.      42.55   ! 
 ELEMENT CO   HCP_A3                     58.9332    4765.567   30.0400 ! 
$ ------------------------------------------------------------------------------
$ Phase definitions
$
 PHASE LIQUID:L % 1 1 !
 CONST LIQUID:L : AG CO : !
$
$ Fcc (cF4, Fm-3m) and MeX (cF8, Fm-3m)
$
 PHASE FCC_A1 %A 2 1 1 !
 CONST FCC_A1 : AG% CO% : VA : !
$
$ Bcc (cI2, Im-3m)
$
 PHASE BCC_A2 %B 2 1 3 !
 CONST BCC_A2 : AG CO : VA : !
$
$ Hcp (hP2, P6_3/mmc) and Me2X (NiAs-type, hP4, P6_3/mmc, B8_1)
$
 PHASE HCP_A3 %A 2 1 0.5 !
 CONST HCP_A3 : AG CO% : VA : !
$ ------------------------------------------------------------------------------
$ Defaults
$
 DEFINE-SYSTEM-DEFAULT ELEMENT 2 !
 DEFAULT-COM DEFINE_SYSTEM_ELEMENT VA !
 TYPE-DEF % SEQ * !
 TYPE-DEF A GES AMEND_PHASE_DESCRIPTION @ MAGNETIC -3 0.28 !
 TYPE-DEF B GES AMEND_PHASE_DESCRIPTION @ MAGNETIC -1 0.4 !
 FUNCTION ZERO      298.15  0;                                         6000 N !
 FUNCTION UN_ASS    298.15  0;                                         6000 N !
 FUNCTION R         298.15  +8.31451;                                  6000 N !
$ ------------------------------------------------------------------------------
$ Element data
$ ------------------------------------------------------------------------------
$ Ag
$
$ CUB_A13 added in unary 3.0
$ CUB_A13 revised in unary 4.1
$ BCT_A5 added in unary 4.1
$
 PAR  G(FCC_A1,AG:VA),,                 +GHSERAG;                3000 N 91Din !
 PAR  G(HCP_A3,AG:VA),,                 +GHSERAG+300+0.3*T;      3000 N 91Din !
 PAR  G(BCC_A2,AG:VA),,                 +GHSERAG+3400-1.05*T;    3000 N 91Din !
$PAR  G(CUB_A13,AG:VA),,                +GHSERAG+3400-1.05*T;    3000 N 95Lim !
$PAR  G(CUB_A13,AG:VA),,                +GHSERAG
$            +3765.6-1.8826*T;                                   3000 N 96SGUN !
$PAR  G(BCT_A5,AG),,                    +GHSERAG+4184.1;         3000 N 96Oh !
 PAR  G(LIQUID,AG),,                    +GLIQAG;                 3000 N 91Din !
$
 FUNCTION GHSERAG   298.15  -7209.512+118.202013*T-23.8463314*T*LN(T)
       -0.001790585*T**2-3.98587E-07*T**3-12011*T**(-1);
      1234.93  Y  -15095.252+190.266404*T-33.472*T*LN(T)+1.411773E+29*T**(-9);
      3000.00  N !
 FUNCTION GLIQAG    298.15  +11025.076-8.89102*T+GHSERAG-1.033905E-20*T**7;
      1234.93  Y  -3587.111+180.964656*T-33.472*T*LN(T);
      3000.00  N !
$ ------------------------------------------------------------------------------
$ Co
$
 PAR  G(HCP_A3,CO:VA),,                 +GHSERCO;,,                   N 91Din !
 PAR  TC(HCP_A3,CO:VA),,                 1396.00;,,                   N 91Din !
 PAR  BM(HCP_A3,CO:VA),,                    1.35;,,                   N 91Din !
 PAR  G(FCC_A1,CO:VA),,                 +GHSERCO
             +427.591-0.615248*T;,,                                   N 91Din !
 PAR  TC(FCC_A1,CO:VA),,                 1396.00;,,                   N 91Din !
 PAR  BM(FCC_A1,CO:VA),,                    1.35;,,                   N 91Din !
 PAR  G(BCC_A2,CO:VA),,                 +GHSERCO+2938-0.7138*T;,,     N 91Din !
 PAR  TC(BCC_A2,CO:VA),,                 1450.00;,,                   N 91Din !
 PAR  BM(BCC_A2,CO:VA),,                    1.35;,,                   N 91Din !
$PAR  G(CBCC_A12,CO:VA),,               +GHSERCO+4155;,,              N 91Din !
$PAR  G(CUB_A13,CO:VA),,                +GHSERCO+3155;,,              N 91Din !
 PAR  G(LIQUID,CO),,                    +GLIQCO;,,                    N 91Din !
$
 FUNCTION GHSERCO   298.15  +310.241+133.36601*T-25.0861*T*LN(T)
       -0.002654739*T**2-1.7348E-07*T**3+72527*T**(-1);
      1768.00  Y  -17197.666+253.28374*T-40.5*T*LN(T)+9.3488E+30*T**(-9);
      6000.00  N !
 FUNCTION GLIQCO    298.15  +15085.037-8.931932*T+GHSERCO-2.19801E-21*T**7;
      1768.00  Y  -846.61+243.599944*T-40.5*T*LN(T);
      6000.00  N !
$ ------------------------------------------------------------------------------
$ Binary system
$
$ W.J. Zhu, H.S. Liu, J.S. Wang, H.Q. Dong, Z.P. Jin,
$ J. Alloys Compd., 481, 503-8(2009).
$
$ Checked against paper. Checked at 6000 K.
$
 PAR  L(LIQUID,AG,CO;0),,               +71500-5.74*T;,,              N 09Zhu !
 PAR  L(LIQUID,AG,CO;1),,               -13000;,,                     N 09Zhu !
$
 PAR  L(FCC_A1,AG,CO:VA;0),,            +77000;,,                     N 09Zhu !
 PAR  L(FCC_A1,AG,CO:VA;1),,            -28300;,,                     N 09Zhu !
$
 PAR  L(HCP_A3,AG,CO:VA;0),,            +78000;,,                     N 09Zhu !
$
$ metastable
$
 PAR  L(BCC_A2,AG,CO:VA;0),,            +77000;,,                     N Same !
 PAR  L(BCC_A2,AG,CO:VA;1),,            -28300;,,                     N Same !
$ ------------------------------------------------------------------------------
$
$
 LIST-OF-REFERENCE
 NUMBER  SOURCE
  Null   'Unknown source'
  Same   'Same or similar interaction as in the corresponding stable phase'
  COST   'COST 507 database'
  91Din  'A.T. Dinsdale, Calphad, 15, 317-425(1991).'
  95Lim  'S.S. Lim, P.L. Rossiter, J.W. Tibballs, Calphad, 19, 131-41(1995),
          SGTE unary database V.4.1, 1999; Ag'
  96Oh   'C.-S. Oh, J.-H. Shim, B.-J. Lee, D.N. Lee,
          J. Alloys Compounds, 238, 155-66(1996),
          SGTE unary database V.4.1, 1999; Ag'
  96SGUN 'SGTE unary database V.3.0, 1996.'
  09Zhu  'W.J. Zhu, H.S. Liu, J.S. Wang, H.Q. Dong, Z.P. Jin,
          J. Alloys Compd., 481, 503-8(2009); Ag-Co'
!

File: data/databases/sgte-binary/AgCo-21Den.tdb
$
$ Database for Ag-Co from C. Deng et al. 2021.
$
$ C. Deng, H. Jiang, J. Zhao, L. Zhang, J. He,
$ J. Mater. Sci., 56, 3455-71(2021).
$
$ Dataset created 2021.03.29 by Bengt Hallstedt.
$
$ ------------------------------------------------------------------------------
 TEMP-LIM 298.15 6000.00 !
$
$ELEMENT NAME  REF. STATE               ATOMIC MASS H298-H0    S298    !
$
 ELEMENT VA   VACUUM                      0.0          0.0      0.0    ! 
 ELEMENT AG   FCC_A1                    107.8682    5745.      42.55   ! 
 ELEMENT CO   HCP_A3                     58.9332    4765.567   30.0400 ! 
$ ------------------------------------------------------------------------------
$ Phase definitions
$
 PHASE LIQUID:L % 1 1 !
 CONST LIQUID:L : AG CO : !
$
$ Fcc (cF4, Fm-3m) and MeX (cF8, Fm-3m)
$
 PHASE FCC_A1 %A 2 1 1 !
 CONST FCC_A1 : AG% CO% : VA : !
$
$ Bcc (cI2, Im-3m)
$
 PHASE BCC_A2 %B 2 1 3 !
 CONST BCC_A2 : AG CO : VA : !
$
$ Hcp (hP2, P6_3/mmc) and Me2X (NiAs-type, hP4, P6_3/mmc, B8_1)
$
 PHASE HCP_A3 %A 2 1 0.5 !
 CONST HCP_A3 : AG CO% : VA : !
$ ------------------------------------------------------------------------------
$ Defaults
$
 DEFINE-SYSTEM-DEFAULT ELEMENT 2 !
 DEFAULT-COM DEFINE_SYSTEM_ELEMENT VA !
 TYPE-DEF % SEQ * !
 TYPE-DEF A GES AMEND_PHASE_DESCRIPTION @ MAGNETIC -3 0.28 !
 TYPE-DEF B GES AMEND_PHASE_DESCRIPTION @ MAGNETIC -1 0.4 !
 FUNCTION ZERO      298.15  0;                                         6000 N !
 FUNCTION UN_ASS    298.15  0;                                         6000 N !
 FUNCTION R         298.15  +8.31451;                                  6000 N !
$ ------------------------------------------------------------------------------
$ Element data
$ ------------------------------------------------------------------------------
$ Ag
$
$ CUB_A13 added in unary 3.0
$ CUB_A13 revised in unary 4.1
$ BCT_A5 added in unary 4.1
$
 PAR  G(FCC_A1,AG:VA),,                 +GHSERAG;                3000 N 91Din !
 PAR  G(HCP_A3,AG:VA),,                 +GHSERAG+300+0.3*T;      3000 N 91Din !
 PAR  G(BCC_A2,AG:VA),,                 +GHSERAG+3400-1.05*T;    3000 N 91Din !
$PAR  G(CUB_A13,AG:VA),,                +GHSERAG+3400-1.05*T;    3000 N 95Lim !
$PAR  G(CUB_A13,AG:VA),,                +GHSERAG
$            +3765.6-1.8826*T;                                   3000 N 96SGUN !
$PAR  G(BCT_A5,AG),,                    +GHSERAG+4184.1;         3000 N 96Oh !
 PAR  G(LIQUID,AG),,                    +GLIQAG;                 3000 N 91Din !
$
 FUNCTION GHSERAG   298.15  -7209.512+118.202013*T-23.8463314*T*LN(T)
       -0.001790585*T**2-3.98587E-07*T**3-12011*T**(-1);
      1234.93  Y  -15095.252+190.266404*T-33.472*T*LN(T)+1.411773E+29*T**(-9);
      3000.00  N !
 FUNCTION GLIQAG    298.15  +11025.076-8.89102*T+GHSERAG-1.033905E-20*T**7;
      1234.93  Y  -3587.111+180.964656*T-33.472*T*LN(T);
      3000.00  N !
$ ------------------------------------------------------------------------------
$ Co
$
 PAR  G(HCP_A3,CO:VA),,                 +GHSERCO;,,                   N 91Din !
 PAR  TC(HCP_A3,CO:VA),,                 1396.00;,,                   N 91Din !
 PAR  BM(HCP_A3,CO:VA),,                    1.35;,,                   N 91Din !
 PAR  G(FCC_A1,CO:VA),,                 +GHSERCO
             +427.591-0.615248*T;,,                                   N 91Din !
 PAR  TC(FCC_A1,CO:VA),,                 1396.00;,,                   N 91Din !
 PAR  BM(FCC_A1,CO:VA),,                    1.35;,,                   N 91Din !
 PAR  G(BCC_A2,CO:VA),,                 +GHSERCO+2938-0.7138*T;,,     N 91Din !
 PAR  TC(BCC_A2,CO:VA),,                 1450.00;,,                   N 91Din !
 PAR  BM(BCC_A2,CO:VA),,                    1.35;,,                   N 91Din !
$PAR  G(CBCC_A12,CO:VA),,               +GHSERCO+4155;,,              N 91Din !
$PAR  G(CUB_A13,CO:VA),,                +GHSERCO+3155;,,              N 91Din !
 PAR  G(LIQUID,CO),,                    +GLIQCO;,,                    N 91Din !
$
 FUNCTION GHSERCO   298.15  +310.241+133.36601*T-25.0861*T*LN(T)
       -0.002654739*T**2-1.7348E-07*T**3+72527*T**(-1);
      1768.00  Y  -17197.666+253.28374*T-40.5*T*LN(T)+9.3488E+30*T**(-9);
      6000.00  N !
 FUNCTION GLIQCO    298.15  +15085.037-8.931932*T+GHSERCO-2.19801E-21*T**7;
      1768.00  Y  -846.61+243.599944*T-40.5*T*LN(T);
      6000.00  N !
$ ------------------------------------------------------------------------------
$ Binary system
$
$ C. Deng, H. Jiang, J. Zhao, L. Zhang, J. He,
$ J. Mater. Sci., 56, 3455-71(2021).
$
$ Checked against paper. Checked at 6000 K.
$
 PAR  L(LIQUID,AG,CO;0),,               +108941-21.49*T;,,            N 21Den !
 PAR  L(LIQUID,AG,CO;1),,               +6058-7.52*T;,,               N 21Den !
$
 PAR  L(FCC_A1,AG,CO:VA;0),,            +137009;,,                    N 21Den !
 PAR  L(FCC_A1,AG,CO:VA;1),,            -85866;,,                     N 21Den !
$
 PAR  L(HCP_A3,AG,CO:VA;0),,            +52000;,,                     N 21Den !
$
$ metastable
$
 PAR  L(BCC_A2,AG,CO:VA;0),,            +137009;,,                    N Same !
 PAR  L(BCC_A2,AG,CO:VA;1),,            -85866;,,                     N Same !
$ ------------------------------------------------------------------------------
$
$
 LIST-OF-REFERENCE
 NUMBER  SOURCE
  Null   'Unknown source'
  Same   'Same or similar interaction as in the corresponding stable phase'
  COST   'COST 507 database'
  91Din  'A.T. Dinsdale, Calphad, 15, 317-425(1991).'
  95Lim  'S.S. Lim, P.L. Rossiter, J.W. Tibballs, Calphad, 19, 131-41(1995),
          SGTE unary database V.4.1, 1999; Ag'
  96Oh   'C.-S. Oh, J.-H. Shim, B.-J. Lee, D.N. Lee,
          J. Alloys Compounds, 238, 155-66(1996),
          SGTE unary database V.4.1, 1999; Ag'
  96SGUN 'SGTE unary database V.3.0, 1996.'
  21Den  'C. Deng, H. Jiang, J. Zhao, L. Zhang, J. He,
          J. Mater. Sci., 56, 3455-71(2021); Ag-Co'
!
