Repository: orchid-calphad/orchid-project.org

# orchid-project.org

Website and released data of **ORCHID** (Open Repository for CALPHAD Hypotheses, Intelligence, and Discovery),
served by GitHub Pages at https://orchid-project.org. Releases are archived on Zenodo (one DOI per version).

- `index.html`, `catalog/`, `best-practices.html` — static, self-contained pages (generated in the ORCHID tooling).
- `data/` — released data: catalog, redistributable TDB files, convex hulls. Licences: `data/LICENSES.md`, `data/NOTICE.md`.
- `llms.txt`, `data/croissant.json`, `CITATION.cff`, `.zenodo.json` — machine-readable metadata.

Only data with clear redistribution rights are published.

File: data/databases/sgte-binary/AgCr-04Kor-LB.tdb
$
$ Database for Ag-Cr from J. Korb 2004 (included in LB Vol. 5)
$
$ J. Korb, unpublished, GTT, 2004.
$
$ Dataset created 2011.01.10 by Bengt Hallstedt.
$ 2020.04.04: Modified for use with GES6.
$
$ ------------------------------------------------------------------------------
 TEMP-LIM 298.15 6000.00 !
$
$ELEMENT NAME  REF. STATE               ATOMIC MASS H298-H0    S298    !
$
 ELEMENT VA   VACUUM                      0.0          0.0      0.0    ! 
 ELEMENT AG   FCC_A1                    107.8682    5745.      42.55   ! 
 ELEMENT CR   BCC_A2                     51.996     4050.0     23.5429 ! 
$ ------------------------------------------------------------------------------
$ Phase definitions
$
 PHASE LIQUID:L % 1 1 !
 CONST LIQUID:L : AG CR : !
$
$ Fcc (cF4, Fm-3m) and MeX (cF8, Fm-3m)
$
 PHASE FCC_A1 %A 2 1 1 !
 CONST FCC_A1 : AG% CR : VA : !
$
$ Bcc (cI2, Im-3m)
$
 PHASE BCC_A2 %B 2 1 3 !
 CONST BCC_A2 : AG CR% : VA : !
$
$ Hcp (hP2, P6_3/mmc) and Me2X (NiAs-type, hP4, P6_3/mmc, B8_1)
$
 PHASE HCP_A3 %A 2 1 0.5 !
 CONST HCP_A3 : AG CR : VA : !
$ ------------------------------------------------------------------------------
$ Defaults
$
 DEFINE-SYSTEM-DEFAULT ELEMENT 2 !
 DEFAULT-COM DEFINE_SYSTEM_ELEMENT VA !
 TYPE-DEF % SEQ * !
 TYPE-DEF A GES AMEND_PHASE_DESCRIPTION @ MAGNETIC -3 0.28 !
 TYPE-DEF B GES AMEND_PHASE_DESCRIPTION @ MAGNETIC -1 0.4 !
 FUNCTION ZERO      298.15  0;                                         6000 N !
 FUNCTION UN_ASS    298.15  0;                                         6000 N !
 FUNCTION R         298.15  +8.31451;                                  6000 N !
$ ------------------------------------------------------------------------------
$ Element data
$ ------------------------------------------------------------------------------
$ Ag
$
$ CUB_A13 added in unary 3.0
$ CUB_A13 revised in unary 4.1
$ BCT_A5 added in unary 4.1
$
 PAR  G(FCC_A1,AG:VA),,                 +GHSERAG;                3000 N 91Din !
 PAR  G(HCP_A3,AG:VA),,                 +GHSERAG+300+0.3*T;      3000 N 91Din !
 PAR  G(BCC_A2,AG:VA),,                 +GHSERAG+3400-1.05*T;    3000 N 91Din !
$PAR  G(CUB_A13,AG:VA),,                +GHSERAG+3400-1.05*T;    3000 N 95Lim !
$PAR  G(CUB_A13,AG:VA),,                +GHSERAG
$            +3765.6-1.8826*T;                                   3000 N 96SGUN !
$PAR  G(BCT_A5,AG),,                    +GHSERAG+4184.1;         3000 N 96Oh !
 PAR  G(LIQUID,AG),,                    +GLIQAG;                 3000 N 91Din !
$
 FUNCTION GHSERAG   298.15  -7209.512+118.202013*T-23.8463314*T*LN(T)
       -0.001790585*T**2-3.98587E-07*T**3-12011*T**(-1);
      1234.93  Y  -15095.252+190.266404*T-33.472*T*LN(T)+1.411773E+29*T**(-9);
      3000.00  N !
 FUNCTION GLIQAG    298.15  +11025.076-8.89102*T+GHSERAG-1.033905E-20*T**7;
      1234.93  Y  -3587.111+180.964656*T-33.472*T*LN(T);
      3000.00  N !
$ ------------------------------------------------------------------------------
$ Cr
$
 PAR  G(BCC_A2,CR:VA),,                 +GHSERCR;,,                   N 91Din !
 PAR  TC(BCC_A2,CR:VA),,                 -311.50;,,                   N 91Din !
 PAR  BM(BCC_A2,CR:VA),,                   -0.008;,,                  N 91Din !
 PAR  G(FCC_A1,CR:VA),,                 +GHSERCR+7284+0.163*T;,,      N 91Din !
 PAR  TC(FCC_A1,CR:VA),,                -1109.00;,,                   N 91Din !
 PAR  BM(FCC_A1,CR:VA),,                   -2.46;,,                   N 91Din !
 PAR  G(HCP_A3,CR:VA),,                 +GHSERCR+4438;,,              N 91Din !
 PAR  TC(HCP_A3,CR:VA),,                -1109.00;,,                   N 91Din !
 PAR  BM(HCP_A3,CR:VA),,                   -2.46;,,                   N 91Din !
$PAR  G(CUB_A13,CR:VA),,                +GHSERCR+15899+0.6276*T;,,    N 91Din !
$PAR  G(CBCC_A12,CR:VA),,               +GHSERCR+11087+2.7196*T;,,    N 91Din !
 PAR  G(LIQUID,CR),,                    +GLIQCR;,,                    N 91Din !
$
 FUNCTION GHSERCR   298.15  -8856.94+157.48*T-26.908*T*LN(T)
       +0.00189435*T**2-1.47721E-06*T**3+139250*T**(-1);
      2180.00  Y  -34869.344+344.18*T-50*T*LN(T)-2.88526E+32*T**(-9);
      6000.00  N !
 FUNCTION GLIQCR    298.15  +24339.955-11.420225*T+GHSERCR+2.37615E-21*T**7;
      2180.00  Y  -16459.984+335.616316*T-50*T*LN(T);
      6000.00  N !
 FUNCTION GFCCCR    298.15  +GHSERCR+7284+0.163*T;                     6000 N !
$ ------------------------------------------------------------------------------
$ Binary system
$
$ From J. Korb 2004 (included in LB Vol. 5)
$
$ J. Korb, unpublished, GTT, 2004.
$
$ Checked against LB. Checked at 6000 K.
$
 PAR  L(LIQUID,AG,CR;0),,               +48171.672;,,                 N 04Kor !
$
 PAR  L(FCC_A1,AG,CR:VA;0),,            +54205.384;,,                 N 04Kor !
 PAR  L(BCC_A2,AG,CR:VA;0),,            +100000;,,                    N 04Kor !
$
$ Metastable
$
 PAR  L(HCP_A3,AG,CR:VA;0),,            +54205.384;,,                 N Same !
$ ------------------------------------------------------------------------------
$
 ASSESSED_SYSTEM
  AG-CR(TDB -* +LIQUID +FCC_A1 +BCC_A2 ;G5 C_S:LIQ/CR MAJ:LIQ/AG 
  ;P3 TMM:500/3000 STP:.2/1500/1) !
$
$
 LIST-OF-REFERENCE
 NUMBER  SOURCE
  Null   'Unknown source'
  Same   'Same or similar interaction as in the corresponding stable phase'
  COST   'COST 507 database'
  91Din  'A.T. Dinsdale, Calphad, 15, 317-425(1991).'
  95Lim  'S.S. Lim, P.L. Rossiter, J.W. Tibballs, Calphad, 19, 131-41(1995),
          SGTE unary database V.4.1, 1999; Ag'
  96Oh   'C.-S. Oh, J.-H. Shim, B.-J. Lee, D.N. Lee,
          J. Alloys Compounds, 238, 155-66(1996),
          SGTE unary database V.4.1, 1999; Ag'
  96SGUN 'SGTE unary database V.3.0, 1996.'
  04Kor  'J. Korb, unpublished, GTT, 2004; Ag-Cr'
!

File: data/databases/sgte-binary/AgCr-20Qiu.tdb
$
$ Database for Ag-Cr from C. Qiu et al. 2020.
$
$ C. Qiu, B. Hu, J. Zhou, P. Wu, Y. Liu, C. Wang, Y. Du,
$ Calphad, 68, 101734(2020).
$
$ Dataset created 2020.04.04 by Bengt Hallstedt.
$
$ The liquid interaction is extremely large and it is not stated how the
$ interactions were determined. 
$
$ ------------------------------------------------------------------------------
 TEMP-LIM 298.15 6000.00 !
$
$ELEMENT NAME  REF. STATE               ATOMIC MASS H298-H0    S298    !
$
 ELEMENT VA   VACUUM                      0.0          0.0      0.0    ! 
 ELEMENT AG   FCC_A1                    107.8682    5745.      42.55   ! 
 ELEMENT CR   BCC_A2                     51.996     4050.0     23.5429 ! 
$ ------------------------------------------------------------------------------
$ Phase definitions
$
 PHASE LIQUID:L % 1 1 !
 CONST LIQUID:L : AG CR : !
$
$ Fcc (cF4, Fm-3m) and MeX (cF8, Fm-3m)
$
 PHASE FCC_A1 %A 2 1 1 !
 CONST FCC_A1 : AG% CR : VA : !
$
$ Bcc (cI2, Im-3m)
$
 PHASE BCC_A2 %B 2 1 3 !
 CONST BCC_A2 : AG CR% : VA : !
$
$ Hcp (hP2, P6_3/mmc) and Me2X (NiAs-type, hP4, P6_3/mmc, B8_1)
$
 PHASE HCP_A3 %A 2 1 0.5 !
 CONST HCP_A3 : AG CR : VA : !
$ ------------------------------------------------------------------------------
$ Defaults
$
 DEFINE-SYSTEM-DEFAULT ELEMENT 2 !
 DEFAULT-COM DEFINE_SYSTEM_ELEMENT VA !
 TYPE-DEF % SEQ * !
 TYPE-DEF A GES AMEND_PHASE_DESCRIPTION @ MAGNETIC -3 0.28 !
 TYPE-DEF B GES AMEND_PHASE_DESCRIPTION @ MAGNETIC -1 0.4 !
 FUNCTION ZERO      298.15  0;                                         6000 N !
 FUNCTION UN_ASS    298.15  0;                                         6000 N !
 FUNCTION R         298.15  +8.31451;                                  6000 N !
$ ------------------------------------------------------------------------------
$ Element data
$ ------------------------------------------------------------------------------
$ Ag
$
$ CUB_A13 added in unary 3.0
$ CUB_A13 revised in unary 4.1
$ BCT_A5 added in unary 4.1
$
 PAR  G(FCC_A1,AG:VA),,                 +GHSERAG;                3000 N 91Din !
 PAR  G(HCP_A3,AG:VA),,                 +GHSERAG+300+0.3*T;      3000 N 91Din !
 PAR  G(BCC_A2,AG:VA),,                 +GHSERAG+3400-1.05*T;    3000 N 91Din !
$PAR  G(CUB_A13,AG:VA),,                +GHSERAG
$            +3765.6-1.8826*T;                                   3000 N 96SGUN !
$PAR  G(CUB_A13,AG:VA),,                +GHSERAG+3400-1.05*T;    3000 N 95Lim !
$PAR  G(BCT_A5,AG:VA),,                 +GHSERAG+4184.1;         3000 N 96Oh !
 PAR  G(LIQUID,AG),,                    +GLIQAG;                 3000 N 91Din !
$
 FUNCTION GHSERAG   298.15  -7209.512+118.202013*T-23.8463314*T*LN(T)
       -0.001790585*T**2-3.98587E-07*T**3-12011*T**(-1);
      1234.93  Y  -15095.252+190.266404*T-33.472*T*LN(T)+1.411773E+29*T**(-9);
      3000.00  N !
 FUNCTION GLIQAG    298.15  +11025.076-8.89102*T+GHSERAG-1.033905E-20*T**7;
      1234.93  Y  -3587.111+180.964656*T-33.472*T*LN(T);
      3000.00  N !
$ ------------------------------------------------------------------------------
$ Cr
$
 PAR  G(BCC_A2,CR:VA),,                 +GHSERCR;,,                   N 91Din !
 PAR  TC(BCC_A2,CR:VA),,                 -311.50;,,                   N 91Din !
 PAR  BM(BCC_A2,CR:VA),,                   -0.008;,,                  N 91Din !
 PAR  G(FCC_A1,CR:VA),,                 +GHSERCR+7284+0.163*T;,,      N 91Din !
 PAR  TC(FCC_A1,CR:VA),,                -1109.00;,,                   N 91Din !
 PAR  BM(FCC_A1,CR:VA),,                   -2.46;,,                   N 91Din !
 PAR  G(HCP_A3,CR:VA),,                 +GHSERCR+4438;,,              N 91Din !
 PAR  TC(HCP_A3,CR:VA),,                -1109.00;,,                   N 91Din !
 PAR  BM(HCP_A3,CR:VA),,                   -2.46;,,                   N 91Din !
$PAR  G(CBCC_A12,CR:VA),,               +GHSERCR+11087+2.7196*T;,,    N 91Din !
$PAR  G(CUB_A13,CR:VA),,                +GHSERCR+15899+0.6276*T;,,    N 91Din !
 PAR  G(LIQUID,CR),,                    +GLIQCR;,,                    N 91Din !
$
 FUNCTION GHSERCR   298.15  -8856.94+157.48*T-26.908*T*LN(T)
       +0.00189435*T**2-1.47721E-06*T**3+139250*T**(-1);
      2180.00  Y  -34869.344+344.18*T-50*T*LN(T)-2.88526E+32*T**(-9);
      6000.00  N !
 FUNCTION GLIQCR    298.15  +24339.955-11.420225*T+GHSERCR+2.37615E-21*T**7;
      2180.00  Y  -16459.984+335.616316*T-50*T*LN(T);
      6000.00  N !
 FUNCTION GFCCCR    298.15  +GHSERCR+7284+0.163*T;                     6000 N !
$ ------------------------------------------------------------------------------
$ Binary system
$
$ C. Qiu, B. Hu, J. Zhou, P. Wu, Y. Liu, C. Wang, Y. Du,
$ Calphad, 68, 101734(2020).
$
$ Checked against paper and author's tdb. Checked at 6000 K.
$
$ The liquid interaction is extremely large and it is not stated how the
$ interactions were determined. 
$
 PAR  L(LIQUID,AG,CR;0),,               +2194716;,,                   N 20Qiu !
 PAR  L(LIQUID,AG,CR;1),,               +2446830;,,                   N 20Qiu !
 PAR  L(LIQUID,AG,CR;2),,               +14332;,,                     N 20Qiu !
$
 PAR  L(FCC_A1,AG,CR:VA;0),,            +69838;,,                     N 20Qiu !
 PAR  L(BCC_A2,AG,CR:VA;0),,            +338594;,,                    N 20Qiu !
$
$ Metastable
$
 PAR  L(HCP_A3,AG,CR:VA;0),,            +69838;,,                     N Same !
$ ------------------------------------------------------------------------------
$
 ASSESSED_SYSTEM
  AG-CR(TDB -* +LIQUID +FCC_A1 +BCC_A2 ;G5 C_S:LIQ/CR MAJ:LIQ/AG 
  ;P3 TMM:500/3000 STP:.2/1500/1) !
$
$
 LIST-OF-REFERENCE
 NUMBER  SOURCE
  Null   'Unknown source'
  Same   'Same or similar interaction as in the corresponding stable phase'
  COST   'COST 507 database'
  91Din  'A.T. Dinsdale, Calphad, 15, 317-425(1991).'
  95Lim  'S.S. Lim, P.L. Rossiter, J.W. Tibballs, Calphad, 19, 131-41(1995),
          SGTE unary database V.4.1, 1999; Ag'
  96Oh   'C.-S. Oh, J.-H. Shim, B.-J. Lee, D.N. Lee,
          J. Alloys Compounds, 238, 155-66(1996),
          SGTE unary database V.4.1, 1999; Ag'
  96SGUN 'SGTE unary database V.3.0, 1996.'
  20Qiu  'C. Qiu, B. Hu, J. Zhou, P. Wu, Y. Liu, C. Wang, Y. Du,
          Calphad, 68, 101734(2020); Ag-Cr'
!

File: data/databases/sgte-binary/AgCr-21Shi.tdb
$
$ Database for Ag-Cr from C. Shi et al. 2021.
$
$ C. Shi, Y. Liu, B. Yang, B. Jin, B. Hu, V.B. Rajkumar, Y. Du,
$ J. Alloys Compd., 863, 158618(2021).
$
$ Dataset created 2021.05.01 by Bengt Hallstedt.
$
$ ------------------------------------------------------------------------------
 TEMP-LIM 298.15 6000.00 !
$
$ELEMENT NAME  REF. STATE               ATOMIC MASS H298-H0    S298    !
$
 ELEMENT VA   VACUUM                      0.0          0.0      0.0    ! 
 ELEMENT AG   FCC_A1                    107.8682    5745.      42.55   ! 
 ELEMENT CR   BCC_A2                     51.996     4050.0     23.5429 ! 
$ ------------------------------------------------------------------------------
$ Phase definitions
$
 PHASE LIQUID:L % 1 1 !
 CONST LIQUID:L : AG CR : !
$
$ Fcc (cF4, Fm-3m) and MeX (cF8, Fm-3m)
$
 PHASE FCC_A1 %A 2 1 1 !
 CONST FCC_A1 : AG% CR : VA : !
$
$ Bcc (cI2, Im-3m)
$
 PHASE BCC_A2 %B 2 1 3 !
 CONST BCC_A2 : AG CR% : VA : !
$
$ Hcp (hP2, P6_3/mmc) and Me2X (NiAs-type, hP4, P6_3/mmc, B8_1)
$
 PHASE HCP_A3 %A 2 1 0.5 !
 CONST HCP_A3 : AG CR : VA : !
$ ------------------------------------------------------------------------------
$ Defaults
$
 DEFINE-SYSTEM-DEFAULT ELEMENT 2 !
 DEFAULT-COM DEFINE_SYSTEM_ELEMENT VA !
 TYPE-DEF % SEQ * !
 TYPE-DEF A GES AMEND_PHASE_DESCRIPTION @ MAGNETIC -3 0.28 !
 TYPE-DEF B GES AMEND_PHASE_DESCRIPTION @ MAGNETIC -1 0.4 !
 FUNCTION ZERO      298.15  0;                                         6000 N !
 FUNCTION UN_ASS    298.15  0;                                         6000 N !
 FUNCTION R         298.15  +8.31451;                                  6000 N !
$ ------------------------------------------------------------------------------
$ Element data
$ ------------------------------------------------------------------------------
$ Ag
$
$ CUB_A13 added in unary 3.0
$ CUB_A13 revised in unary 4.1
$ BCT_A5 added in unary 4.1
$
 PAR  G(FCC_A1,AG:VA),,                 +GHSERAG;                3000 N 91Din !
 PAR  G(HCP_A3,AG:VA),,                 +GHSERAG+300+0.3*T;      3000 N 91Din !
 PAR  G(BCC_A2,AG:VA),,                 +GHSERAG+3400-1.05*T;    3000 N 91Din !
$PAR  G(CUB_A13,AG:VA),,                +GHSERAG
$            +3765.6-1.8826*T;                                   3000 N 96SGUN !
$PAR  G(CUB_A13,AG:VA),,                +GHSERAG+3400-1.05*T;    3000 N 95Lim !
$PAR  G(BCT_A5,AG:VA),,                 +GHSERAG+4184.1;         3000 N 96Oh !
 PAR  G(LIQUID,AG),,                    +GLIQAG;                 3000 N 91Din !
$
 FUNCTION GHSERAG   298.15  -7209.512+118.202013*T-23.8463314*T*LN(T)
       -0.001790585*T**2-3.98587E-07*T**3-12011*T**(-1);
      1234.93  Y  -15095.252+190.266404*T-33.472*T*LN(T)+1.411773E+29*T**(-9);
      3000.00  N !
 FUNCTION GLIQAG    298.15  +11025.076-8.89102*T+GHSERAG-1.033905E-20*T**7;
      1234.93  Y  -3587.111+180.964656*T-33.472*T*LN(T);
      3000.00  N !
$ ------------------------------------------------------------------------------
$ Cr
$
 PAR  G(BCC_A2,CR:VA),,                 +GHSERCR;,,                   N 91Din !
 PAR  TC(BCC_A2,CR:VA),,                 -311.50;,,                   N 91Din !
 PAR  BM(BCC_A2,CR:VA),,                   -0.008;,,                  N 91Din !
 PAR  G(FCC_A1,CR:VA),,                 +GHSERCR+7284+0.163*T;,,      N 91Din !
 PAR  TC(FCC_A1,CR:VA),,                -1109.00;,,                   N 91Din !
 PAR  BM(FCC_A1,CR:VA),,                   -2.46;,,                   N 91Din !
 PAR  G(HCP_A3,CR:VA),,                 +GHSERCR+4438;,,              N 91Din !
 PAR  TC(HCP_A3,CR:VA),,                -1109.00;,,                   N 91Din !
 PAR  BM(HCP_A3,CR:VA),,                   -2.46;,,                   N 91Din !
$PAR  G(CBCC_A12,CR:VA),,               +GHSERCR+11087+2.7196*T;,,    N 91Din !
$PAR  G(CUB_A13,CR:VA),,                +GHSERCR+15899+0.6276*T;,,    N 91Din !
 PAR  G(LIQUID,CR),,                    +GLIQCR;,,                    N 91Din !
$
 FUNCTION GHSERCR   298.15  -8856.94+157.48*T-26.908*T*LN(T)
       +0.00189435*T**2-1.47721E-06*T**3+139250*T**(-1);
      2180.00  Y  -34869.344+344.18*T-50*T*LN(T)-2.88526E+32*T**(-9);
      6000.00  N !
 FUNCTION GLIQCR    298.15  +24339.955-11.420225*T+GHSERCR+2.37615E-21*T**7;
      2180.00  Y  -16459.984+335.616316*T-50*T*LN(T);
      6000.00  N !
 FUNCTION GFCCCR    298.15  +GHSERCR+7284+0.163*T;                     6000 N !
$ ------------------------------------------------------------------------------
$ Binary system
$
$ C. Shi, Y. Liu, B. Yang, B. Jin, B. Hu, V.B. Rajkumar, Y. Du,
$ J. Alloys Compd., 863, 158618(2021).
$
$ Checked against paper. Checked at 6000 K.
$
 PAR  L(LIQUID,AG,CR;0),,               +181950-60.13*T;,,            N 21Shi !
 PAR  L(LIQUID,AG,CR;1),,               +34027;,,                     N 21Shi !
 PAR  L(LIQUID,AG,CR;2),,               -73980;,,                     N 21Shi !
$
 PAR  L(FCC_A1,AG,CR:VA;0),,            +94472;,,                     N 21Shi !
 PAR  L(BCC_A2,AG,CR:VA;0),,            +436308;,,                    N 21Shi !
$
$ Metastable
$
 PAR  L(HCP_A3,AG,CR:VA;0),,            +80000;,,                     N 21Shi !
$ ------------------------------------------------------------------------------
$
 ASSESSED_SYSTEM
  AG-CR(TDB -* +LIQUID +FCC_A1 +BCC_A2 ;G5 C_S:LIQ/CR MAJ:LIQ/AG 
  ;P3 TMM:500/3000 STP:.2/1500/1) !
$
$
 LIST-OF-REFERENCE
 NUMBER  SOURCE
  Null   'Unknown source'
  Same   'Same or similar interaction as in the corresponding stable phase'
  COST   'COST 507 database'
  91Din  'A.T. Dinsdale, Calphad, 15, 317-425(1991).'
  95Lim  'S.S. Lim, P.L. Rossiter, J.W. Tibballs, Calphad, 19, 131-41(1995),
          SGTE unary database V.4.1, 1999; Ag'
  96Oh   'C.-S. Oh, J.-H. Shim, B.-J. Lee, D.N. Lee,
          J. Alloys Compounds, 238, 155-66(1996),
          SGTE unary database V.4.1, 1999; Ag'
  96SGUN 'SGTE unary database V.3.0, 1996.'
  21Shi  'C. Shi, Y. Liu, B. Yang, B. Jin, B. Hu, V.B. Rajkumar, Y. Du,
          J. Alloys Compd., 863, 158618(2021); Ag-Cr'
!

File: data/databases/sgte-binary/AgCu-00Moo.tdb
$
$ Database for Ag-Cu from K.-W. Moon et al. 2000
$
$ K.-W. Moon, W.J. Boettinger, U.R. Kattner, F.S. Biancaniello,
$ C.A. Handwerker, J. Electron. Mater., 29, 1122-36(2000).
$
$ Dataset created 2010.09.11 by Bengt Hallstedt.
$ 2020.12.20: Modified for use with GES6.
$
$ Reoptimisation based on the 86Hay dataset to use SGTE lattice stabilities.
$ The 98Luk dataset, which is included in LB Vol. 1, is possibly a preliminary
$ version. The differences between this dataset and 98Luk are absolutely
$ minimal. However, this is a published dataset and 98Luk is not.
$
$ ------------------------------------------------------------------------------
 TEMP-LIM 298.15 6000.00 !
$
$ELEMENT NAME  REF. STATE               ATOMIC MASS H298-H0    S298    !
$
 ELEMENT VA   VACUUM                      0.0          0.0      0.0    ! 
 ELEMENT AG   FCC_A1                    107.8682    5745.      42.55   ! 
 ELEMENT CU   FCC_A1                     63.546     5004.      33.15   !
$ ------------------------------------------------------------------------------
$ Phase definitions
$
 PHASE LIQUID:L % 1 1 !
 CONST LIQUID:L : AG CU : !
$
$ Fcc (cF4, Fm-3m) and MeX (cF8, Fm-3m)
$
 PHASE FCC_A1 %A 2 1 1 !
 CONST FCC_A1 : AG% CU% : VA : !
$
$ Bcc (cI2, Im-3m)
$
 PHASE BCC_A2 %B 2 1 3 !
 CONST BCC_A2 : AG CU : VA : !
$
$ Hcp (hP2, P6_3/mmc) and Me2X (NiAs-type, hP4, P6_3/mmc, B8_1)
$
 PHASE HCP_A3 %A 2 1 0.5 !
 CONST HCP_A3 : AG CU : VA : !
$ ------------------------------------------------------------------------------
$ Defaults
$
 DEFINE-SYSTEM-DEFAULT ELEMENT 2 !
 DEFAULT-COM DEFINE_SYSTEM_ELEMENT VA !
 TYPE-DEF % SEQ * !
 TYPE-DEF A GES AMEND_PHASE_DESCRIPTION @ MAGNETIC -3 0.28 !
 TYPE-DEF B GES AMEND_PHASE_DESCRIPTION @ MAGNETIC -1 0.4 !
 DEFAULT-COM REJECT_PHASE BCC_A2 HCP_A3 !
 FUNCTION ZERO      298.15  0;                                         6000 N !
 FUNCTION UN_ASS    298.15  0;                                         6000 N !
 FUNCTION R         298.15  +8.31451;                                  6000 N !
$ ------------------------------------------------------------------------------
$ Element data
$ ------------------------------------------------------------------------------
$ Ag
$
$ CUB_A13 added in unary 3.0
$ CUB_A13 revised in unary 4.1
$ BCT_A5 added in unary 4.1
$
 PAR  G(FCC_A1,AG:VA),,                 +GHSERAG;                3000 N 91Din !
 PAR  G(HCP_A3,AG:VA),,                 +GHSERAG+300+0.3*T;      3000 N 91Din !
 PAR  G(BCC_A2,AG:VA),,                 +GHSERAG+3400-1.05*T;    3000 N 91Din !
$PAR  G(CUB_A13,AG:VA),,                +GHSERAG+3400-1.05*T;    3000 N 95Lim !
$PAR  G(CUB_A13,AG:VA),,                +GHSERAG
$            +3765.6-1.8826*T;                                   3000 N 96SGUN !
$PAR  G(BCT_A5,AG),,                    +GHSERAG+4184.1;         3000 N 96Oh !
 PAR  G(LIQUID,AG),,                    +GLIQAG;                 3000 N 91Din !
$
 FUNCTION GHSERAG   298.15  -7209.512+118.202013*T-23.8463314*T*LN(T)
       -0.001790585*T**2-3.98587E-07*T**3-12011*T**(-1);
      1234.93  Y  -15095.252+190.266404*T-33.472*T*LN(T)+1.411773E+29*T**(-9);
      3000.00  N !
 FUNCTION GLIQAG    298.15  +11025.076-8.89102*T+GHSERAG-1.033905E-20*T**7;
      1234.93  Y  -3587.111+180.964656*T-33.472*T*LN(T);
      3000.00  N !
$ ------------------------------------------------------------------------------
$ Cu
$
$ BCT_A5 from 00Moo not included in unary
$
 PAR  G(FCC_A1,CU:VA),,                 +GHSERCU;                3200 N 91Din !
 PAR  G(BCC_A2,CU:VA),,                 +GHSERCU+4017-1.255*T;   3200 N 91Din !
 PAR  G(HCP_A3,CU:VA),,                 +GHSERCU+600+0.2*T;      3200 N 91Din !
$PAR  G(BCT_A5,CU),,                    +GHSERCU+4184;           3200 N 00Moo !
 PAR  G(LIQUID,CU),,                    +GLIQCU;                 3200 N 91Din !
$
 FUNCTION GHSERCU   298.15  -7770.458+130.485235*T-24.112392*T*LN(T)
       -0.00265684*T**2+1.29223E-07*T**3+52478*T**(-1);
      1357.77  Y  -13542.026+183.803828*T-31.38*T*LN(T)+3.64167E+29*T**(-9);
      3200.00  N !
 FUNCTION GLIQCU    298.15  +12964.735-9.511904*T+GHSERCU-5.8489E-21*T**7;
      1357.77  Y  -46.545+173.881484*T-31.38*T*LN(T);
      3200.00  N !
$ ------------------------------------------------------------------------------
$ Binary system
$
$ K.-W. Moon, W.J. Boettinger, U.R. Kattner, F.S. Biancaniello,
$ C.A. Handwerker, J. Electron. Mater., 29, 1122-36(2000).
$
$ Checked at 6000 K.
$
$ Reoptimisation based on the 86Hay dataset to use SGTE lattice stabilities.
$ The 98Luk dataset, which is included in LB Vol. 1, is possibly a preliminary
$ version. The differences between this dataset and 98Luk are absolutely
$ minimal. However, this is a published dataset and 98Luk is not.
$
 PAR  L(LIQUID,AG,CU;0),,               +17323.4-4.46819*T;,,         N 00Moo !
 PAR  L(LIQUID,AG,CU;1),,               +1654.38-2.35285*T;,,         N 00Moo !
$
 PAR  L(FCC_A1,AG,CU:VA;0),,            +36061.88-10.44288*T;,,       N 00Moo !
 PAR  L(FCC_A1,AG,CU:VA;1),,            -4310.12;,,                   N 00Moo !
$
$ metastable
$
 PAR  L(BCC_A2,AG,CU:VA;0),,            +35000-8*T;,,                 N Null !
 PAR  L(HCP_A3,AG,CU:VA;0),,            +35000-8*T;,,                 N Null !
$ ------------------------------------------------------------------------------
$
 ASSESSED_SYSTEM
  AG-CU(;G5 MAJ:FCC/AG:VA C_S:FCC/CU:VA ;P3 TMM:300/1500 STP:.3/1000) !
$
$
 LIST-OF-REFERENCE
 NUMBER  SOURCE
  Null   'Unknown source'
  Same   'Same or similar interaction as in the corresponding stable phase'
  COST   'COST 507 database'
  91Din  'A.T. Dinsdale, Calphad, 15, 317-425(1991).'
  95Lim  'S.S. Lim, P.L. Rossiter, J.W. Tibballs, Calphad, 19, 131-41(1995),
          SGTE unary database V.4.1, 1999; Ag'
  96Oh   'C.-S. Oh, J.-H. Shim, B.-J. Lee, D.N. Lee,
          J. Alloys Compounds, 238, 155-66(1996),
          SGTE unary database V.4.1, 1999; Ag'
  96SGUN 'SGTE unary database V.3.0, 1996.'
  00Moo  'K.-W. Moon, W.J. Boettinger, U.R. Kattner, F.S. Biancaniello,
          C.A. Handwerker, J. Electron. Mater.,
          29, 1122-36(2000); Cu, Ag-Cu, Cu-Sn'
!

File: data/databases/sgte-binary/AgCu-04Wit-LB.tdb
$
$ Database for Ag-Cu from V.T. Witusiewicz et al. 2004 (included in LB Vol. 5)
$
$ V.T. Witusiewicz, U. Hecht, S.G. Fries, S. Rex,
$ J. Alloys Compd. 385, 133-43(2004).
$
$ Dataset created 2009.06.01 by Bengt Hallstedt.
$ 2020.12.20: Modified for use with GES6.
$
$ There are many versions of Ag-Cu and the differences are small, but this
$ version is clearly to be preferred.
$
$ ------------------------------------------------------------------------------
 TEMP-LIM 298.15 6000.00 !
$
$ELEMENT NAME  REF. STATE               ATOMIC MASS H298-H0    S298    !
$
 ELEMENT VA   VACUUM                      0.0          0.0      0.0    ! 
 ELEMENT AG   FCC_A1                    107.8682    5745.      42.55   ! 
 ELEMENT CU   FCC_A1                     63.546     5004.      33.15   !
$ ------------------------------------------------------------------------------
$ Phase definitions
$
 PHASE LIQUID:L % 1 1 !
 CONST LIQUID:L : AG CU : !
$
$ Fcc (cF4, Fm-3m) and MeX (cF8, Fm-3m)
$
 PHASE FCC_A1 %A 2 1 1 !
 CONST FCC_A1 : AG% CU% : VA : !
$
$ Bcc (cI2, Im-3m)
$
 PHASE BCC_A2 %B 2 1 3 !
 CONST BCC_A2 : AG CU : VA : !
$
$ Hcp (hP2, P6_3/mmc) and Me2X (NiAs-type, hP4, P6_3/mmc, B8_1)
$
 PHASE HCP_A3 %A 2 1 0.5 !
 CONST HCP_A3 : AG CU : VA : !
$ ------------------------------------------------------------------------------
$ Defaults
$
 DEFINE-SYSTEM-DEFAULT ELEMENT 2 !
 DEFAULT-COM DEFINE_SYSTEM_ELEMENT VA !
 TYPE-DEF % SEQ * !
 TYPE-DEF A GES AMEND_PHASE_DESCRIPTION @ MAGNETIC -3 0.28 !
 TYPE-DEF B GES AMEND_PHASE_DESCRIPTION @ MAGNETIC -1 0.4 !
 DEFAULT-COM REJECT_PHASE BCC_A2 HCP_A3 !
 FUNCTION ZERO      298.15  0;                                         6000 N !
 FUNCTION UN_ASS    298.15  0;                                         6000 N !
 FUNCTION R         298.15  +8.31451;                                  6000 N !
$ ------------------------------------------------------------------------------
$ Element data
$ ------------------------------------------------------------------------------
$ Ag
$
$ CUB_A13 added in unary 3.0
$ CUB_A13 revised in unary 4.1
$ BCT_A5 added in unary 4.1
$
 PAR  G(FCC_A1,AG:VA),,                 +GHSERAG;                3000 N 91Din !
 PAR  G(HCP_A3,AG:VA),,                 +GHSERAG+300+0.3*T;      3000 N 91Din !
 PAR  G(BCC_A2,AG:VA),,                 +GHSERAG+3400-1.05*T;    3000 N 91Din !
$PAR  G(CUB_A13,AG:VA),,                +GHSERAG+3400-1.05*T;    3000 N 95Lim !
$PAR  G(CUB_A13,AG:VA),,                +GHSERAG
$            +3765.6-1.8826*T;                                   3000 N 96SGUN !
$PAR  G(BCT_A5,AG),,                    +GHSERAG+4184.1;         3000 N 96Oh !
 PAR  G(LIQUID,AG),,                    +GLIQAG;                 3000 N 91Din !
$
 FUNCTION GHSERAG   298.15  -7209.512+118.202013*T-23.8463314*T*LN(T)
       -0.001790585*T**2-3.98587E-07*T**3-12011*T**(-1);
      1234.93  Y  -15095.252+190.266404*T-33.472*T*LN(T)+1.411773E+29*T**(-9);
      3000.00  N !
 FUNCTION GLIQAG    298.15  +11025.076-8.89102*T+GHSERAG-1.033905E-20*T**7;
      1234.93  Y  -3587.111+180.964656*T-33.472*T*LN(T);
      3000.00  N !
$ ------------------------------------------------------------------------------
$ Cu
$
 PAR  G(FCC_A1,CU:VA),,                 +GHSERCU;                3200 N 91Din !
 PAR  G(BCC_A2,CU:VA),,                 +GHSERCU+4017-1.255*T;   3200 N 91Din !
 PAR  G(HCP_A3,CU:VA),,                 +GHSERCU+600+0.2*T;      3200 N 91Din !
 PAR  G(LIQUID,CU),,                    +GLIQCU;                 3200 N 91Din !
$
 FUNCTION GHSERCU   298.15  -7770.458+130.485235*T-24.112392*T*LN(T)
       -0.00265684*T**2+1.29223E-07*T**3+52478*T**(-1);
      1357.77  Y  -13542.026+183.803828*T-31.38*T*LN(T)+3.64167E+29*T**(-9);
      3200.00  N !
 FUNCTION GLIQCU    298.15  +12964.735-9.511904*T+GHSERCU-5.8489E-21*T**7;
      1357.77  Y  -46.545+173.881484*T-31.38*T*LN(T);
      3200.00  N !
$ ------------------------------------------------------------------------------
$ Binary system
$
$ From V.T. Witusiewicz et al. 2004 (included in LB Vol. 5)
$
$ V.T. Witusiewicz, U. Hecht, S.G. Fries, S. Rex,
$ J. Alloys Compd. 385, 133-43(2004).
$
$ Checked against paper and LB. Checked at 6000 K.
$
$ There are many versions of Ag-Cu and the differences are small, but this
$ version is clearly to be preferred.
$
 PAR  L(LIQUID,AG,CU;0),,               +14463-1.516*T;,,             N 04Wit !
 PAR  L(LIQUID,AG,CU;1),,               -934+0.319*T;,,               N 04Wit !
$
 PAR  L(FCC_A1,AG,CU:VA;0),,            +34817-8.876*T;,,             N 04Wit !
 PAR  L(FCC_A1,AG,CU:VA;1),,            -3207-0.57*T;,,               N 04Wit !
$
$ metastable
$
 PAR  L(BCC_A2,AG,CU:VA;0),,            +35000-8*T;,,                 N Null !
 PAR  L(HCP_A3,AG,CU:VA;0),,            +35000-8*T;,,                 N Null !
$ ------------------------------------------------------------------------------
$
 ASSESSED_SYSTEM
  AG-CU(TDB -* +LIQUID +FCC_A1 ;G5 C_S:FCC_A1/CU:VA MAJ:FCC_A1/AG:VA 
    ;P3 STP:.4/500/1) !
$
$
 LIST-OF-REFERENCE
 NUMBER  SOURCE
  Null   'Unknown source'
  Same   'Same or similar interaction as in the corresponding stable phase'
  COST   'COST 507 database'
  91Din  'A.T. Dinsdale, Calphad, 15, 317-425(1991).'
  95Lim  'S.S. Lim, P.L. Rossiter, J.W. Tibballs, Calphad, 19, 131-41(1995),
          SGTE unary database V.4.1, 1999; Ag'
  96Oh   'C.-S. Oh, J.-H. Shim, B.-J. Lee, D.N. Lee,
          J. Alloys Compounds, 238, 155-66(1996),
          SGTE unary database V.4.1, 1999; Ag'
  96SGUN 'SGTE unary database V.3.0, 1996.'
  04Wit  'V.T. Witusiewicz, U. Hecht, S.G. Fries, S. Rex,
          J. Alloys Compd. 385, 133-43(2004); Ag-Cu'
!

File: data/databases/sgte-binary/AgCu-06He.tdb
$
$ Database for Ag-Cu from X.C. He et al. 2006.
$
$ X.C. He, H. Wang, H.S. Liu, Z.P. Jin, Calphad, 30, 367-74(2006).
$
$ Dataset created 2019.04.06 by Bengt Hallstedt.
$ 2020.12.20: Modified for use with GES6.
$
$ ------------------------------------------------------------------------------
 TEMP-LIM 298.15 6000.00 !
$
$ELEMENT NAME  REF. STATE               ATOMIC MASS H298-H0    S298    !
$
 ELEMENT VA   VACUUM                      0.0          0.0      0.0    ! 
 ELEMENT AG   FCC_A1                    107.8682    5745.      42.55   ! 
 ELEMENT CU   FCC_A1                     63.546     5004.      33.15   !
$ ------------------------------------------------------------------------------
$ Phase definitions
$
 PHASE LIQUID:L % 1 1 !
 CONST LIQUID:L : AG CU : !
$
$ Fcc (cF4, Fm-3m) and MeX (cF8, Fm-3m)
$
 PHASE FCC_A1 %A 2 1 1 !
 CONST FCC_A1 : AG% CU% : VA : !
$
$ Bcc (cI2, Im-3m)
$
 PHASE BCC_A2 %B 2 1 3 !
 CONST BCC_A2 : AG CU : VA : !
$
$ Hcp (hP2, P6_3/mmc) and Me2X (NiAs-type, hP4, P6_3/mmc, B8_1)
$
 PHASE HCP_A3 %A 2 1 0.5 !
 CONST HCP_A3 : AG CU : VA : !
$ ------------------------------------------------------------------------------
$ Defaults
$
 DEFINE-SYSTEM-DEFAULT ELEMENT 2 !
 DEFAULT-COM DEFINE_SYSTEM_ELEMENT VA !
 TYPE-DEF % SEQ * !
 TYPE-DEF A GES AMEND_PHASE_DESCRIPTION @ MAGNETIC -3 0.28 !
 TYPE-DEF B GES AMEND_PHASE_DESCRIPTION @ MAGNETIC -1 0.4 !
 FUNCTION ZERO      298.15  0;                                         6000 N !
 FUNCTION UN_ASS    298.15  0;                                         6000 N !
 FUNCTION R         298.15  +8.31451;                                  6000 N !
$ ------------------------------------------------------------------------------
$ Element data
$ ------------------------------------------------------------------------------
$ Ag
$
$ CUB_A13 added in unary 3.0
$ CUB_A13 revised in unary 4.1
$ BCT_A5 added in unary 4.1
$
 PAR  G(FCC_A1,AG:VA),,                 +GHSERAG;                3000 N 91Din !
 PAR  G(HCP_A3,AG:VA),,                 +GHSERAG+300+0.3*T;      3000 N 91Din !
 PAR  G(BCC_A2,AG:VA),,                 +GHSERAG+3400-1.05*T;    3000 N 91Din !
$PAR  G(CUB_A13,AG:VA),,                +GHSERAG+3400-1.05*T;    3000 N 95Lim !
$PAR  G(CUB_A13,AG:VA),,                +GHSERAG
$            +3765.6-1.8826*T;                                   3000 N 96SGUN !
$PAR  G(BCT_A5,AG),,                    +GHSERAG+4184.1;         3000 N 96Oh !
 PAR  G(LIQUID,AG),,                    +GLIQAG;                 3000 N 91Din !
$
 FUNCTION GHSERAG   298.15  -7209.512+118.202013*T-23.8463314*T*LN(T)
       -0.001790585*T**2-3.98587E-07*T**3-12011*T**(-1);
      1234.93  Y  -15095.252+190.266404*T-33.472*T*LN(T)+1.411773E+29*T**(-9);
      3000.00  N !
 FUNCTION GLIQAG    298.15  +11025.076-8.89102*T+GHSERAG-1.033905E-20*T**7;
      1234.93  Y  -3587.111+180.964656*T-33.472*T*LN(T);
      3000.00  N !
$ ------------------------------------------------------------------------------
$ Cu
$
 PAR  G(FCC_A1,CU:VA),,                 +GHSERCU;                3200 N 91Din !
 PAR  G(BCC_A2,CU:VA),,                 +GHSERCU+4017-1.255*T;   3200 N 91Din !
 PAR  G(HCP_A3,CU:VA),,                 +GHSERCU+600+0.2*T;      3200 N 91Din !
 PAR  G(LIQUID,CU),,                    +GLIQCU;                 3200 N 91Din !
$
 FUNCTION GHSERCU   298.15  -7770.458+130.485235*T-24.112392*T*LN(T)
       -0.00265684*T**2+1.29223E-07*T**3+52478*T**(-1);
      1357.77  Y  -13542.026+183.803828*T-31.38*T*LN(T)+3.64167E+29*T**(-9);
      3200.00  N !
 FUNCTION GLIQCU    298.15  +12964.735-9.511904*T+GHSERCU-5.8489E-21*T**7;
      1357.77  Y  -46.545+173.881484*T-31.38*T*LN(T);
      3200.00  N !
$ ------------------------------------------------------------------------------
$ Binary system
$
$ X.C. He, H. Wang, H.S. Liu, Z.P. Jin, Calphad, 30, 367-74(2006).
$
$ Checked against paper. Checked at 6000 K.
$
 PAR  L(LIQUID,AG,CU;0),,               +16914.949-14.7721*T
             +1.54955*T*LN(T);,,                                      N 06He !
 PAR  L(LIQUID,AG,CU;1),,               -1963.3+0.8623*T;,,           N 06He !
$
 PAR  L(FCC_A1,AG,CU:VA;0),,            +32580.365-7.4547*T;,,        N 06He !
 PAR  L(FCC_A1,AG,CU:VA;1),,            -10144.596+5.5617*T;,,        N 06He !
$
$ metastable
$
 PAR  L(BCC_A2,AG,CU:VA;0),,            +35000-8*T;,,                 N Null !
 PAR  L(HCP_A3,AG,CU:VA;0),,            +35000-8*T;,,                 N Null !
$ ------------------------------------------------------------------------------
$
 ASSESSED_SYSTEM
  AG-CU(TDB -* +LIQUID +FCC_A1 ;G5 C_S:FCC_A1/CU:VA MAJ:FCC_A1/AG:VA 
    ;P3 STP:.4/500/1) !
$
$
 LIST-OF-REFERENCE
 NUMBER  SOURCE
  Null   'Unknown source'
  Same   'Same or similar interaction as in the corresponding stable phase'
  COST   'COST 507 database'
  91Din  'A.T. Dinsdale, Calphad, 15, 317-425(1991).'
  95Lim  'S.S. Lim, P.L. Rossiter, J.W. Tibballs, Calphad, 19, 131-41(1995),
          SGTE unary database V.4.1, 1999; Ag'
  96Oh   'C.-S. Oh, J.-H. Shim, B.-J. Lee, D.N. Lee,
          J. Alloys Compounds, 238, 155-66(1996),
          SGTE unary database V.4.1, 1999; Ag'
  96SGUN 'SGTE unary database V.3.0, 1996.'
  06He   'X.C. He, H. Wang, H.S. Liu, Z.P. Jin,
          Calphad, 30, 367-74(2006); Ag-Cu'
!
