Repository: orchid-calphad/orchid-project.org

# orchid-project.org

Website and released data of **ORCHID** (Open Repository for CALPHAD Hypotheses, Intelligence, and Discovery),
served by GitHub Pages at https://orchid-project.org. Releases are archived on Zenodo (one DOI per version).

- `index.html`, `catalog/`, `best-practices.html` — static, self-contained pages (generated in the ORCHID tooling).
- `data/` — released data: catalog, redistributable TDB files, convex hulls. Licences: `data/LICENSES.md`, `data/NOTICE.md`.
- `llms.txt`, `data/croissant.json`, `CITATION.cff`, `.zenodo.json` — machine-readable metadata.

Only data with clear redistribution rights are published.

File: data/databases/sgte-binary/AgCu-86Hay.tdb
$
$ Database for Ag-Cu from F.H. Hayes et al. 1986
$
$ F.H. Hayes, H.L. Lukas, G. Effenberg, G. Petzow,
$ Z. Metallkd., 77, 749-54(1986).
$
$ Dataset created 2009.06.01 by Bengt Hallstedt.
$ 2020.12.20: Modified for use with GES6.
$
$ ------------------------------------------------------------------------------
 TEMP-LIM 298.15 6000.00 !
$
$ELEMENT NAME  REF. STATE               ATOMIC MASS H298-H0    S298    !
$
 ELEMENT VA   VACUUM                      0.0          0.0      0.0    ! 
 ELEMENT AG   FCC_A1                    107.8682    5745.      42.55   ! 
 ELEMENT CU   FCC_A1                     63.546     5004.      33.15   !
$ ------------------------------------------------------------------------------
$ Phase definitions
$
 PHASE LIQUID:L % 1 1 !
 CONST LIQUID:L : AG CU : !
$
$ Fcc (cF4, Fm-3m) and MeX (cF8, Fm-3m)
$
 PHASE FCC_A1 %A 2 1 1 !
 CONST FCC_A1 : AG% CU% : VA : !
$
$ Bcc (cI2, Im-3m)
$
 PHASE BCC_A2 %B 2 1 3 !
 CONST BCC_A2 : AG CU : VA : !
$
$ Hcp (hP2, P6_3/mmc) and Me2X (NiAs-type, hP4, P6_3/mmc, B8_1)
$
 PHASE HCP_A3 %A 2 1 0.5 !
 CONST HCP_A3 : AG CU : VA : !
$ ------------------------------------------------------------------------------
$ Defaults
$
 DEFINE-SYSTEM-DEFAULT ELEMENT 2 !
 DEFAULT-COM DEFINE_SYSTEM_ELEMENT VA !
 TYPE-DEF % SEQ * !
 TYPE-DEF A GES AMEND_PHASE_DESCRIPTION @ MAGNETIC -3 0.28 !
 TYPE-DEF B GES AMEND_PHASE_DESCRIPTION @ MAGNETIC -1 0.4 !
 DEFAULT-COM REJECT_PHASE BCC_A2 HCP_A3 !
 FUNCTION ZERO      298.15  0;                                         6000 N !
 FUNCTION UN_ASS    298.15  0;                                         6000 N !
 FUNCTION R         298.15  +8.31451;                                  6000 N !
$ ------------------------------------------------------------------------------
$ Element data
$ ------------------------------------------------------------------------------
$ Ag
$
$ CUB_A13 added in unary 3.0
$ CUB_A13 revised in unary 4.1
$ BCT_A5 added in unary 4.1
$
 PAR  G(FCC_A1,AG:VA),,                 +GHSERAG;                3000 N 91Din !
 PAR  G(HCP_A3,AG:VA),,                 +GHSERAG+300+0.3*T;      3000 N 91Din !
 PAR  G(BCC_A2,AG:VA),,                 +GHSERAG+3400-1.05*T;    3000 N 91Din !
$PAR  G(CUB_A13,AG:VA),,                +GHSERAG+3400-1.05*T;    3000 N 95Lim !
$PAR  G(CUB_A13,AG:VA),,                +GHSERAG
$            +3765.6-1.8826*T;                                   3000 N 96SGUN !
$PAR  G(BCT_A5,AG),,                    +GHSERAG+4184.1;         3000 N 96Oh !
 PAR  G(LIQUID,AG),,                    +GLIQAG;                 3000 N 91Din !
$
 FUNCTION GHSERAG   298.15  -7209.512+118.202013*T-23.8463314*T*LN(T)
       -0.001790585*T**2-3.98587E-07*T**3-12011*T**(-1);
      1234.93  Y  -15095.252+190.266404*T-33.472*T*LN(T)+1.411773E+29*T**(-9);
      3000.00  N !
 FUNCTION GLIQAG    298.15  +11025.076-8.89102*T+GHSERAG-1.033905E-20*T**7;
      1234.93  Y  -3587.111+180.964656*T-33.472*T*LN(T);
      3000.00  N !
$ ------------------------------------------------------------------------------
$ Cu
$
 PAR  G(FCC_A1,CU:VA),,                 +GHSERCU;                3200 N 91Din !
 PAR  G(BCC_A2,CU:VA),,                 +GHSERCU+4017-1.255*T;   3200 N 91Din !
 PAR  G(HCP_A3,CU:VA),,                 +GHSERCU+600+0.2*T;      3200 N 91Din !
 PAR  G(LIQUID,CU),,                    +GLIQCU;                 3200 N 91Din !
$
 FUNCTION GHSERCU   298.15  -7770.458+130.485235*T-24.112392*T*LN(T)
       -0.00265684*T**2+1.29223E-07*T**3+52478*T**(-1);
      1357.77  Y  -13542.026+183.803828*T-31.38*T*LN(T)+3.64167E+29*T**(-9);
      3200.00  N !
 FUNCTION GLIQCU    298.15  +12964.735-9.511904*T+GHSERCU-5.8489E-21*T**7;
      1357.77  Y  -46.545+173.881484*T-31.38*T*LN(T);
      3200.00  N !
$ ------------------------------------------------------------------------------
$ Binary system
$
$ F.H. Hayes, H.L. Lukas, G. Effenberg, G. Petzow,
$ Z. Metallkd., 77, 749-54(1986).
$
$ Checked against paper. Checked at 6000 K.
$
 PAR  L(LIQUID,AG,CU;0),,               +17534.6-4.45479*T;,,         N 86Hay !
 PAR  L(LIQUID,AG,CU;1),,               +2251.3-2.6733*T;,,           N 86Hay !
 PAR  L(LIQUID,AG,CU;2),,               +492.7;,,                     N 86Hay !
$
 PAR  L(FCC_A1,AG,CU:VA;0),,            +33819.1-8.1236*T;,,          N 86Hay !
 PAR  L(FCC_A1,AG,CU:VA;1),,            -5601.9+1.32997*T;,,          N 86Hay !
$
$ metastable
$
 PAR  L(BCC_A2,AG,CU:VA;0),,            +35000-8*T;,,                 N Null !
 PAR  L(HCP_A3,AG,CU:VA;0),,            +35000-8*T;,,                 N Null !
$ ------------------------------------------------------------------------------
$
 ASSESSED_SYSTEM
  AG-CU(;G5 MAJ:FCC/AG:VA C_S:FCC/CU:VA ;P3 TMM:300/1500 STP:.3/1000) !
$
$
 LIST-OF-REFERENCE
 NUMBER  SOURCE
  Null   'Unknown source'
  Same   'Same or similar interaction as in the corresponding stable phase'
  COST   'COST 507 database'
  86Hay  'F.H. Hayes, H.L. Lukas, G. Effenberg, G. Petzow,
          Z. Metallkd., 77, 749-54(1986); Ag-Cu'
  91Din  'A.T. Dinsdale, Calphad, 15, 317-425(1991).'
  95Lim  'S.S. Lim, P.L. Rossiter, J.W. Tibballs, Calphad, 19, 131-41(1995),
          SGTE unary database V.4.1, 1999; Ag'
  96Oh   'C.-S. Oh, J.-H. Shim, B.-J. Lee, D.N. Lee,
          J. Alloys Compounds, 238, 155-66(1996),
          SGTE unary database V.4.1, 1999; Ag'
  96SGUN 'SGTE unary database V.3.0, 1996.'
!

File: data/databases/sgte-binary/AgCu-88Joe.tdb
$
$ Database for Ag-Cu from B. Joensson and J. Agren 1988
$
$ B. Joensson, J. Agren, J. Less-Common Met., 145, 153-66(1988).
$
$ Dataset created 2012.10.05 by Bengt Hallstedt.
$ 2020.12.20: Modified for use with GES6.
$
$ Modified from 86Hay as a basis for modelling the strongly supercooled liquid.
$
$ ------------------------------------------------------------------------------
 TEMP-LIM 298.15 6000.00 !
$
$ELEMENT NAME  REF. STATE               ATOMIC MASS H298-H0    S298    !
$
 ELEMENT VA   VACUUM                      0.0          0.0      0.0    ! 
 ELEMENT AG   FCC_A1                    107.8682    5745.      42.55   ! 
 ELEMENT CU   FCC_A1                     63.546     5004.      33.15   !
$ ------------------------------------------------------------------------------
$ Phase definitions
$
 PHASE LIQUID:L % 1 1 !
 CONST LIQUID:L : AG CU : !
$
$ Fcc (cF4, Fm-3m) and MeX (cF8, Fm-3m)
$
 PHASE FCC_A1 %A 2 1 1 !
 CONST FCC_A1 : AG% CU% : VA : !
$
$ Bcc (cI2, Im-3m)
$
 PHASE BCC_A2 %B 2 1 3 !
 CONST BCC_A2 : AG CU : VA : !
$
$ Hcp (hP2, P6_3/mmc) and Me2X (NiAs-type, hP4, P6_3/mmc, B8_1)
$
 PHASE HCP_A3 %A 2 1 0.5 !
 CONST HCP_A3 : AG CU : VA : !
$ ------------------------------------------------------------------------------
$ Defaults
$
 DEFINE-SYSTEM-DEFAULT ELEMENT 2 !
 DEFAULT-COM DEFINE_SYSTEM_ELEMENT VA !
 TYPE-DEF % SEQ * !
 TYPE-DEF A GES AMEND_PHASE_DESCRIPTION @ MAGNETIC -3 0.28 !
 TYPE-DEF B GES AMEND_PHASE_DESCRIPTION @ MAGNETIC -1 0.4 !
 DEFAULT-COM REJECT_PHASE BCC_A2 HCP_A3 !
 FUNCTION ZERO      298.15  0;                                         6000 N !
 FUNCTION UN_ASS    298.15  0;                                         6000 N !
 FUNCTION R         298.15  +8.31451;                                  6000 N !
$ ------------------------------------------------------------------------------
$ Element data
$ ------------------------------------------------------------------------------
$ Ag
$
$ CUB_A13 added in unary 3.0
$ CUB_A13 revised in unary 4.1
$ BCT_A5 added in unary 4.1
$
 PAR  G(FCC_A1,AG:VA),,                 +GHSERAG;                3000 N 91Din !
 PAR  G(HCP_A3,AG:VA),,                 +GHSERAG+300+0.3*T;      3000 N 91Din !
 PAR  G(BCC_A2,AG:VA),,                 +GHSERAG+3400-1.05*T;    3000 N 91Din !
$PAR  G(CUB_A13,AG:VA),,                +GHSERAG+3400-1.05*T;    3000 N 95Lim !
$PAR  G(CUB_A13,AG:VA),,                +GHSERAG
$            +3765.6-1.8826*T;                                   3000 N 96SGUN !
$PAR  G(BCT_A5,AG),,                    +GHSERAG+4184.1;         3000 N 96Oh !
 PAR  G(LIQUID,AG),,                    +GLIQAG;                 3000 N 91Din !
$
 FUNCTION GHSERAG   298.15  -7209.512+118.202013*T-23.8463314*T*LN(T)
       -0.001790585*T**2-3.98587E-07*T**3-12011*T**(-1);
      1234.93  Y  -15095.252+190.266404*T-33.472*T*LN(T)+1.411773E+29*T**(-9);
      3000.00  N !
 FUNCTION GLIQAG    298.15  +11025.076-8.89102*T+GHSERAG-1.033905E-20*T**7;
      1234.93  Y  -3587.111+180.964656*T-33.472*T*LN(T);
      3000.00  N !
$ ------------------------------------------------------------------------------
$ Cu
$
 PAR  G(FCC_A1,CU:VA),,                 +GHSERCU;                3200 N 91Din !
 PAR  G(BCC_A2,CU:VA),,                 +GHSERCU+4017-1.255*T;   3200 N 91Din !
 PAR  G(HCP_A3,CU:VA),,                 +GHSERCU+600+0.2*T;      3200 N 91Din !
 PAR  G(LIQUID,CU),,                    +GLIQCU;                 3200 N 91Din !
$
 FUNCTION GHSERCU   298.15  -7770.458+130.485235*T-24.112392*T*LN(T)
       -0.00265684*T**2+1.29223E-07*T**3+52478*T**(-1);
      1357.77  Y  -13542.026+183.803828*T-31.38*T*LN(T)+3.64167E+29*T**(-9);
      3200.00  N !
 FUNCTION GLIQCU    298.15  +12964.735-9.511904*T+GHSERCU-5.8489E-21*T**7;
      1357.77  Y  -46.545+173.881484*T-31.38*T*LN(T);
      3200.00  N !
$ ------------------------------------------------------------------------------
$ Binary system
$
$ B. Joensson, J. Agren, J. Less-Common Met., 145, 153-66(1988).
$
$ Checked against paper. Checked at 6000 K.
$
$ Modified from 86Hay as a basis for modelling the strongly supercooled liquid.
$
 PAR  L(LIQUID,AG,CU;0),,               +15213-2.325*T;,,             N 88Joe !
 PAR  L(LIQUID,AG,CU;1),,               -2318+1.51*T;,,               N 88Joe !
$
 PAR  L(FCC_A1,AG,CU:VA;0),,            +33819.1-8.1236*T;,,          N 86Hay !
 PAR  L(FCC_A1,AG,CU:VA;1),,            -5601.9+1.32997*T;,,          N 86Hay !
$
$ metastable
$
 PAR  L(BCC_A2,AG,CU:VA;0),,            +35000-8*T;,,                 N Same !
 PAR  L(HCP_A3,AG,CU:VA;0),,            +35000-8*T;,,                 N Same !
$ ------------------------------------------------------------------------------
$
 ASSESSED_SYSTEM
  AG-CU(;G5 MAJ:FCC/AG:VA C_S:FCC/CU:VA ;P3 TMM:300/1500 STP:.3/1000) !
$
$
 LIST-OF-REFERENCE
 NUMBER  SOURCE
  Null   'Unknown source'
  Same   'Same or similar interaction as in the corresponding stable phase'
  COST   'COST 507 database'
  86Hay  'F.H. Hayes, H.L. Lukas, G. Effenberg, G. Petzow,
          Z. Metallkd., 77, 749-54(1986); Ag-Cu'
  88Joe  'B. Joensson, J. Agren, J. Less-Common Met., 145, 153-66(1988); Ag-Cu'
  91Din  'A.T. Dinsdale, Calphad, 15, 317-425(1991).'
  95Lim  'S.S. Lim, P.L. Rossiter, J.W. Tibballs, Calphad, 19, 131-41(1995),
          SGTE unary database V.4.1, 1999; Ag'
  96Oh   'C.-S. Oh, J.-H. Shim, B.-J. Lee, D.N. Lee,
          J. Alloys Compounds, 238, 155-66(1996),
          SGTE unary database V.4.1, 1999; Ag'
  96SGUN 'SGTE unary database V.3.0, 1996.'
!

File: data/databases/sgte-binary/AgCu-98Luk.tdb
$
$ Database for Ag-Cu from H.L. Lukas 1998 (included in LB Vol. 1)
$
$ H.L. Lukas, unpublished, 1998.
$
$ Dataset created 2009.06.01 by Bengt Hallstedt.
$ 2020.12.20: Modified for use with GES6.
$
$ The differences are minimal compared to the published version from
$ F.H. Hayes et al. 1986. 
$
$ ------------------------------------------------------------------------------
 TEMP-LIM 298.15 6000.00 !
$
$ELEMENT NAME  REF. STATE               ATOMIC MASS H298-H0    S298    !
$
 ELEMENT VA   VACUUM                      0.0          0.0      0.0    ! 
 ELEMENT AG   FCC_A1                    107.8682    5745.      42.55   ! 
 ELEMENT CU   FCC_A1                     63.546     5004.      33.15   !
$ ------------------------------------------------------------------------------
$ Phase definitions
$
 PHASE LIQUID:L % 1 1 !
 CONST LIQUID:L : AG CU : !
$
$ Fcc (cF4, Fm-3m) and MeX (cF8, Fm-3m)
$
 PHASE FCC_A1 %A 2 1 1 !
 CONST FCC_A1 : AG% CU% : VA : !
$
$ Bcc (cI2, Im-3m)
$
 PHASE BCC_A2 %B 2 1 3 !
 CONST BCC_A2 : AG CU : VA : !
$
$ Hcp (hP2, P6_3/mmc) and Me2X (NiAs-type, hP4, P6_3/mmc, B8_1)
$
 PHASE HCP_A3 %A 2 1 0.5 !
 CONST HCP_A3 : AG CU : VA : !
$ ------------------------------------------------------------------------------
$ Defaults
$
 DEFINE-SYSTEM-DEFAULT ELEMENT 2 !
 DEFAULT-COM DEFINE_SYSTEM_ELEMENT VA !
 TYPE-DEF % SEQ * !
 TYPE-DEF A GES AMEND_PHASE_DESCRIPTION @ MAGNETIC -3 0.28 !
 TYPE-DEF B GES AMEND_PHASE_DESCRIPTION @ MAGNETIC -1 0.4 !
 FUNCTION ZERO      298.15  0;                                         6000 N !
 FUNCTION UN_ASS    298.15  0;                                         6000 N !
 FUNCTION R         298.15  +8.31451;                                  6000 N !
$ ------------------------------------------------------------------------------
$ Element data
$ ------------------------------------------------------------------------------
$ Ag
$
$ CUB_A13 added in unary 3.0
$ CUB_A13 revised in unary 4.1
$ BCT_A5 added in unary 4.1
$
 PAR  G(FCC_A1,AG:VA),,                 +GHSERAG;                3000 N 91Din !
 PAR  G(HCP_A3,AG:VA),,                 +GHSERAG+300+0.3*T;      3000 N 91Din !
 PAR  G(BCC_A2,AG:VA),,                 +GHSERAG+3400-1.05*T;    3000 N 91Din !
$PAR  G(CUB_A13,AG:VA),,                +GHSERAG+3400-1.05*T;    3000 N 95Lim !
$PAR  G(CUB_A13,AG:VA),,                +GHSERAG
$            +3765.6-1.8826*T;                                   3000 N 96SGUN !
$PAR  G(BCT_A5,AG),,                    +GHSERAG+4184.1;         3000 N 96Oh !
 PAR  G(LIQUID,AG),,                    +GLIQAG;                 3000 N 91Din !
$
 FUNCTION GHSERAG   298.15  -7209.512+118.202013*T-23.8463314*T*LN(T)
       -0.001790585*T**2-3.98587E-07*T**3-12011*T**(-1);
      1234.93  Y  -15095.252+190.266404*T-33.472*T*LN(T)+1.411773E+29*T**(-9);
      3000.00  N !
 FUNCTION GLIQAG    298.15  +11025.076-8.89102*T+GHSERAG-1.033905E-20*T**7;
      1234.93  Y  -3587.111+180.964656*T-33.472*T*LN(T);
      3000.00  N !
$ ------------------------------------------------------------------------------
$ Cu
$
 PAR  G(FCC_A1,CU:VA),,                 +GHSERCU;                3200 N 91Din !
 PAR  G(BCC_A2,CU:VA),,                 +GHSERCU+4017-1.255*T;   3200 N 91Din !
 PAR  G(HCP_A3,CU:VA),,                 +GHSERCU+600+0.2*T;      3200 N 91Din !
 PAR  G(LIQUID,CU),,                    +GLIQCU;                 3200 N 91Din !
$
 FUNCTION GHSERCU   298.15  -7770.458+130.485235*T-24.112392*T*LN(T)
       -0.00265684*T**2+1.29223E-07*T**3+52478*T**(-1);
      1357.77  Y  -13542.026+183.803828*T-31.38*T*LN(T)+3.64167E+29*T**(-9);
      3200.00  N !
 FUNCTION GLIQCU    298.15  +12964.735-9.511904*T+GHSERCU-5.8489E-21*T**7;
      1357.77  Y  -46.545+173.881484*T-31.38*T*LN(T);
      3200.00  N !
$ ------------------------------------------------------------------------------
$ Binary system
$
$ From H.L. Lukas 1998 (included in LB Vol. 1)
$
$ H.L. Lukas, unpublished, 1998.
$
$ The differences are minimal compared to the published version from
$ F.H. Hayes et al. 1986.
$
$ Checked at 6000 K.
$
 PAR  L(LIQUID,AG,CU;0),,               +17384.37-4.46438*T;,,        N 98Luk6 !
 PAR  L(LIQUID,AG,CU;1),,               +1660.74-2.31516*T;,,         N 98Luk6 !
$
 PAR  L(FCC_A1,AG,CU:VA;0),,            +36772.58-11.02847*T;,,       N 98Luk6 !
 PAR  L(FCC_A1,AG,CU:VA;1),,            -4612.43+0.28869*T;,,         N 98Luk6 !
$
$ metastable
$
 PAR  L(BCC_A2,AG,CU:VA;0),,            +35000-8*T;,,                 N Null !
 PAR  L(HCP_A3,AG,CU:VA;0),,            +35000-8*T;,,                 N Null !
$ ------------------------------------------------------------------------------
$
 ASSESSED_SYSTEM
  AG-CU(;G5 MAJ:FCC/AG:VA C_S:FCC/CU:VA ;P3 TMM:300/1500 STP:.3/1000) !
$
$
 LIST-OF-REFERENCE
 NUMBER  SOURCE
  Null   'Unknown source'
  Same   'Same or similar interaction as in the corresponding stable phase'
  COST   'COST 507 database'
  91Din  'A.T. Dinsdale, Calphad, 15, 317-425(1991).'
  95Lim  'S.S. Lim, P.L. Rossiter, J.W. Tibballs, Calphad, 19, 131-41(1995),
          SGTE unary database V.4.1, 1999; Ag'
  96Oh   'C.-S. Oh, J.-H. Shim, B.-J. Lee, D.N. Lee,
          J. Alloys Compounds, 238, 155-66(1996),
          SGTE unary database V.4.1, 1999; Ag'
  96SGUN 'SGTE unary database V.3.0, 1996.'
  98Luk6 'H.L. Lukas, unpublished, 1998; Ag-Cu'
!

File: data/databases/sgte-binary/AgDy-10Lon.tdb
$
$ Database for Ag-Dy from Z.H. Long et al. 2010
$
$ Z.H. Long, Y.J. Yang, S. Jin, H.S. Liu, F. Zheng, Z.P. Jin,
$ J. Alloys Compd., 489, 146-51(2010).
$
$ Dataset created 2017.07.23 by Bengt Hallstedt.
$ 2020.12.20: Modified for use with GES6.
$
$ Old unary data for Dy are used in the paper. This results in differences in
$ invariant temperatures by up to 9 K.
$
$ The hcp interaction is improbable.
$
$ There is an inverse miscibility gap with a minimum at 3989 K and x(Dy)=0.11.
$
$ ------------------------------------------------------------------------------
 TEMP-LIM 298.15 6000.00 !
$
$ELEMENT NAME  REF. STATE               ATOMIC MASS H298-H0    S298    !
$
 ELEMENT VA   VACUUM                      0.0          0.0      0.0    ! 
 ELEMENT AG   FCC_A1                    107.8682    5745.      42.55   ! 
 ELEMENT DY   HCP_A3                    162.50      8865.896   74.9559 ! 
$ ------------------------------------------------------------------------------
$ Phase definitions
$
 PHASE LIQUID:L % 1 1 !
 CONST LIQUID:L : AG DY : !
$
$ Fcc (cF4, Fm-3m) and MeX (cF8, Fm-3m)
$
 PHASE FCC_A1 %A 2 1 1 !
 CONST FCC_A1 : AG% DY : VA : !
$
$ Bcc (cI2, Im-3m)
$
 PHASE BCC_A2 %B 2 1 3 !
 CONST BCC_A2 : AG DY% : VA : !
$
$ Hcp (hP2, P6_3/mmc) and Me2X (NiAs-type, hP4, P6_3/mmc, B8_1)
$
 PHASE HCP_A3 %A 2 1 0.5 !
 CONST HCP_A3 : AG DY% : VA : !
$
$ Prototype Ag51Gd14 (hP68, P6/m)
$
 PHASE AG51DY14 % 2 51 14 !
 CONST AG51DY14 : AG : DY : !
$
$ Prototype MoSi2 (tI6, I4/mmm)
$
 PHASE AG2DY_C11B % 2 2 1 !
 CONST AG2DY_C11B : AG : DY : !
$
$ Prototype CsCl (cP2, Pm-3m)
$
 PHASE AGDY_B2 %A 2 1 1 !
 CONST AGDY_B2 : AG : DY : !
$ ------------------------------------------------------------------------------
$ Defaults
$
 DEFINE-SYSTEM-DEFAULT ELEMENT 2 !
 DEFAULT-COM DEFINE_SYSTEM_ELEMENT VA !
 TYPE-DEF % SEQ * !
 TYPE-DEF A GES AMEND_PHASE_DESCRIPTION @ MAGNETIC -3 0.28 !
 TYPE-DEF B GES AMEND_PHASE_DESCRIPTION @ MAGNETIC -1 0.4 !
 FUNCTION ZERO      298.15  0;                                         6000 N !
 FUNCTION UN_ASS    298.15  0;                                         6000 N !
 FUNCTION R         298.15  +8.31451;                                  6000 N !
$ ------------------------------------------------------------------------------
$ Element data
$ ------------------------------------------------------------------------------
$ Ag
$
$ CUB_A13 added in unary 3.0
$ CUB_A13 revised in unary 4.1
$ BCT_A5 added in unary 4.1
$
$ DHCP from 09Wan not included in unary
$
 PAR  G(FCC_A1,AG:VA),,                 +GHSERAG;                3000 N 91Din !
 PAR  G(HCP_A3,AG:VA),,                 +GHSERAG+300+0.3*T;      3000 N 91Din !
 PAR  G(BCC_A2,AG:VA),,                 +GHSERAG+3400-1.05*T;    3000 N 91Din !
$PAR  G(CUB_A13,AG:VA),,                +GHSERAG+3400-1.05*T;    3000 N 95Lim !
$PAR  G(CUB_A13,AG:VA),,                +GHSERAG
$            +3765.6-1.8826*T;                                   3000 N 96SGUN !
$PAR  G(BCT_A5,AG),,                    +GHSERAG+4184.1;         3000 N 96Oh !
$PAR  G(DHCP,AG),,                      +GHSERAG+1000;           3000 N 09Wan2 !
 PAR  G(LIQUID,AG),,                    +GLIQAG;                 3000 N 91Din !
$
 FUNCTION GHSERAG   298.15  -7209.512+118.202013*T-23.8463314*T*LN(T)
       -0.001790585*T**2-3.98587E-07*T**3-12011*T**(-1);
      1234.93  Y  -15095.252+190.266404*T-33.472*T*LN(T)+1.411773E+29*T**(-9);
      3000.00  N !
 FUNCTION GLIQAG    298.15  +11025.076-8.89102*T+GHSERAG-1.033905E-20*T**7;
      1234.93  Y  -3587.111+180.964656*T-33.472*T*LN(T);
      3000.00  N !
 FUNCTION GBCCAG    298.15  +GHSERAG+3400-1.05*T;                      6000 N !
$ ------------------------------------------------------------------------------
$ Dy
$
$ HCP_A3, BCC_A2 and LIQUID revised in unary 3.0
$
$ FCC_A1 from 03Cac not included in unary (but it should be)
$ FCC_A1, CBCC_A12 and CUB_A13 from 09Wan4 not included in unary.
$
 PAR  G(HCP_A3,DY:VA)           100.00  +GHSERDY;                3000 N 95She1 !
 PAR  TC(HCP_A3,DY:VA)          100.00    179;                   3000 N 95She1 !
 PAR  BM(HCP_A3,DY:VA)          100.00      3.0;                 3000 N 95She1 !
 PAR  G(BCC_A2,DY:VA)           100.00  +GBCCDY;                 3000 N 95She1 !
$PAR  G(FCC_A1,DY:VA)           100.00  +GHSERDY
$            +1300-0.6651608*T;                                  3000 N 03Cac !
 PAR  G(FCC_A1,DY:VA)           298.15  +GHSERDY+5000;           3000 N 09Wan4 !
$PAR  G(CBCC_A12,DY:VA)         298.15  +GHSERDY+10000;          3000 N 09Wan4 !
$PAR  G(CUB_A13,DY:VA)          298.15  +GHSERDY+10000;          3000 N 09Wan4 !
 PAR  G(LIQUID,DY)              100.00  +GLIQDY;                 3000 N 95She1 !
$
 FUNCTION GHSERDY   100.00  -7937.16586+102.307412*T-26.3917167*T*LN(T)
       -7.61683657E-04*T**2-5.86914125E-07*T**3+4010.90565*T**(-1);
      1000.00  Y  -13733.328+214.012934*T-43.8283359*T*LN(T)
       +0.0166909801*T**2-3.49702836E-06*T**3+0.0173619874*T**(-1);
      1654.15  Y  -404681.371+2032.1415*T-272.123952*T*LN(T)
       +0.0578301681*T**2-2.76169148E-06*T**3+1.09616238E+08*T**(-1);
      3000.00  N !
 FUNCTION GBCCDY    100.00  +1508.1802-0.566616181*T+GHSERDY;
      1000.00  Y  +327500.062-2868.04585*T+391.515418*T*LN(T)
       -0.224042148*T**2+2.04076075E-05*T**3-48652656.5*T**(-1);
      1654.15  Y  -33708.7949+291.409631*T-50.208*T*LN(T);
      1685.15  Y  -40775.4966+330.318068*T-55.2811171*T*LN(T)
       +0.0015254673*T**2-7.7437116E-08*T**3+1776589.32*T**(-1);
      3000.00  N !
 FUNCTION GLIQDY    100.00  +13196.6185-7.5443643*T+GHSERDY;
      1000.00  Y  +300126.971-2519.78614*T+341.302578*T*LN(T)
       -0.196153225*T**2+1.76197799E-05*T**3-43071677.5*T**(-1);
      1685.15  Y  -21864.7344+282.205014*T-49.9151*T*LN(T);
      3000.00  N !
$ ------------------------------------------------------------------------------
$ Binary system
$
$ Z.H. Long, Y.J. Yang, S. Jin, H.S. Liu, F. Zheng, Z.P. Jin,
$ J. Alloys Compd., 489, 146-51(2010).
$
$ Checked against paper. Checked at 6000 K.
$
$ Old unary data for Dy are used in the paper. This results in differences in
$ invariant temperatures by up to 9 K.
$
$ The hcp interaction is improbable.
$
$ There is an inverse miscibility gap with a minimum at 3989 K and x(Dy)=0.11.
$
 PAR  L(LIQUID,AG,DY;0),,               -120882+21.174*T;,,           N 10Lon !
 PAR  L(LIQUID,AG,DY;1),,               -69962+27.008*T;,,            N 10Lon !
 PAR  L(LIQUID,AG,DY;2),,               +27773;,,                     N 10Lon !
 PAR  L(LIQUID,AG,DY;3),,               +18181;,,                     N 10Lon !
$
 PAR  L(FCC_A1,AG,DY:VA;0),,            -65136-5.743*T;,,             N 10Lon !
 PAR  L(BCC_A2,AG,DY:VA;0),,            +UN_ASS;,,                    N !
 PAR  L(HCP_A3,AG,DY:VA;0),,            +100000;,,                    N 10Lon !
$
 PAR  G(AG51DY14,AG:DY),,               +51*GHSERAG+14*GHSERDY
             -1556100+93.925*T;,,                                     N 10Lon !
 PAR  G(AG2DY_C11B,AG:DY),,             +2*GHSERAG+GHSERDY
             -93150+6.621*T;,,                                        N 10Lon !
 PAR  G(AGDY_B2,AG:DY),,                +GHSERAG+GHSERDY
             -70006+5.408*T;,,                                        N 10Lon !
$ ------------------------------------------------------------------------------
$
$
 LIST-OF-REFERENCE
 NUMBER  SOURCE
  Null   'Unknown source'
  Same   'Same or similar interaction as in the corresponding stable phase'
  COST   'COST 507 database'
  91Din  'A.T. Dinsdale, Calphad, 15, 317-425(1991).'
  95Lim  'S.S. Lim, P.L. Rossiter, J.W. Tibballs, Calphad, 19, 131-41(1995),
          SGTE unary database V.4.1, 1999; Ag'
  95She1 'H. Shen, W. Zhang, G. Liu, R. Wang, Z. Du, Report F-95-01,
          University of Science and Technology, Beijing, May 1995,
          SGTE unary database V.3.0, 1996; Dy'
  96Oh   'C.-S. Oh, J.-H. Shim, B.-J. Lee, D.N. Lee,
          J. Alloys Compounds, 238, 155-66(1996),
          SGTE unary database V.4.1, 1999; Ag'
  96SGUN 'SGTE unary database V.3.0, 1996.'
  03Cac  'G. Cacciamani, S. De Negri, A. Saccone, R. Ferro,
          Intermetallics, 11, 1135-51(2003); Dy, Ho, Al-Dy'
  09Wan2 'S.L. Wang, C.P. Wang, X.J. Liu, K. Ishida,
          J. Alloys Compd., 476, 245-52(2009); Ag'
  09Wan4 'C.P. Wang, Z. Lin, X.J. Liu,
          J. Alloys Compd., 469, 123-28(2009); Dy, Mn, Pr'
  10Lon  'Z.H. Long, Y.J. Yang, S. Jin, H.S. Liu, F. Zheng, Z.P. Jin,
          J. Alloys Compd., 489, 146-51(2010); Ag-Dy'
!

File: data/databases/sgte-binary/AgEr-10Lon.tdb
$
$ Database for Ag-Er from Z.H. Long et al. 2010
$
$ Z.H. Long, Y.J. Yang, S. Jin, H.S. Liu, F. Zheng, Z.P. Jin,
$ J. Alloys Compd., 489, 146-51(2010).
$
$ Dataset created 2017.07.23 by Bengt Hallstedt.
$ 2020.12.20: Modified for use with GES6.
$
$ ------------------------------------------------------------------------------
 TEMP-LIM 298.15 6000.00 !
$
$ELEMENT NAME  REF. STATE               ATOMIC MASS H298-H0    S298    !
$
 ELEMENT VA   VACUUM                      0.0          0.0      0.0    ! 
 ELEMENT AG   FCC_A1                    107.8682    5745.      42.55   ! 
 ELEMENT ER   HCP_A3                    167.26      7392.2912  73.17816! 
$ ------------------------------------------------------------------------------
$ Phase definitions
$
 PHASE LIQUID:L % 1 1 !
 CONST LIQUID:L : AG ER : !
$
$ Fcc (cF4, Fm-3m) and MeX (cF8, Fm-3m)
$
 PHASE FCC_A1 %A 2 1 1 !
 CONST FCC_A1 : AG% ER : VA : !
$
$ Bcc (cI2, Im-3m)
$
 PHASE BCC_A2 %B 2 1 3 !
 CONST BCC_A2 : AG ER : VA : !
$
$ Hcp (hP2, P6_3/mmc) and Me2X (NiAs-type, hP4, P6_3/mmc, B8_1)
$
 PHASE HCP_A3 %A 2 1 0.5 !
 CONST HCP_A3 : AG ER% : VA : !
$
$ Prototype Ag51Gd14 (hP68, P6/m)
$
 PHASE AG51ER14 % 2 51 14 !
 CONST AG51ER14 : AG : ER : !
$
$ Prototype MoSi2 (tI6, I4/mmm)
$
 PHASE AG2ER_C11B % 2 2 1 !
 CONST AG2ER_C11B : AG : ER : !
$
$ Prototype CsCl (cP2, Pm-3m)
$
 PHASE AGER_B2 %A 2 1 1 !
 CONST AGER_B2 : AG : ER : !
$ ------------------------------------------------------------------------------
$ Defaults
$
 DEFINE-SYSTEM-DEFAULT ELEMENT 2 !
 DEFAULT-COM DEFINE_SYSTEM_ELEMENT VA !
 TYPE-DEF % SEQ * !
 TYPE-DEF A GES AMEND_PHASE_DESCRIPTION @ MAGNETIC -3 0.28 !
 TYPE-DEF B GES AMEND_PHASE_DESCRIPTION @ MAGNETIC -1 0.4 !
 FUNCTION ZERO      298.15  0;                                         6000 N !
 FUNCTION UN_ASS    298.15  0;                                         6000 N !
 FUNCTION R         298.15  +8.31451;                                  6000 N !
$ ------------------------------------------------------------------------------
$ Element data
$ ------------------------------------------------------------------------------
$ Ag
$
$ CUB_A13 added in unary 3.0
$ CUB_A13 revised in unary 4.1
$ BCT_A5 added in unary 4.1
$
$ DHCP from 09Wan not included in unary
$
 PAR  G(FCC_A1,AG:VA),,                 +GHSERAG;                3000 N 91Din !
 PAR  G(HCP_A3,AG:VA),,                 +GHSERAG+300+0.3*T;      3000 N 91Din !
 PAR  G(BCC_A2,AG:VA),,                 +GHSERAG+3400-1.05*T;    3000 N 91Din !
$PAR  G(CUB_A13,AG:VA),,                +GHSERAG+3400-1.05*T;    3000 N 95Lim !
$PAR  G(CUB_A13,AG:VA),,                +GHSERAG
$            +3765.6-1.8826*T;                                   3000 N 96SGUN !
$PAR  G(BCT_A5,AG),,                    +GHSERAG+4184.1;         3000 N 96Oh !
$PAR  G(DHCP,AG),,                      +GHSERAG+1000;           3000 N 09Wan2 !
 PAR  G(LIQUID,AG),,                    +GLIQAG;                 3000 N 91Din !
$
 FUNCTION GHSERAG   298.15  -7209.512+118.202013*T-23.8463314*T*LN(T)
       -0.001790585*T**2-3.98587E-07*T**3-12011*T**(-1);
      1234.93  Y  -15095.252+190.266404*T-33.472*T*LN(T)+1.411773E+29*T**(-9);
      3000.00  N !
 FUNCTION GLIQAG    298.15  +11025.076-8.89102*T+GHSERAG-1.033905E-20*T**7;
      1234.93  Y  -3587.111+180.964656*T-33.472*T*LN(T);
      3000.00  N !
 FUNCTION GBCCAG    298.15  +GHSERAG+3400-1.05*T;                      6000 N !
$ ------------------------------------------------------------------------------
$ Er
$
$ BCC_A2 added in unary 4.4
$
$ FCC_A1 from 02Cac not included in unary (but it should be)
$ FCC_A1 from 99Du and 11Don not included in unary
$
 PAR  G(HCP_A3,ER:VA),,                 +GHSERER;                3200 N 91Din !
 PAR  G(FCC_A1,ER:VA),,                 +GHSERER+5000;           3200 N 99Du !
$PAR  G(FCC_A1,ER:VA),,                 +GHSERER
$            +1950-0.831451*T;                                   3200 N 02Cac !
$PAR  G(FCC_A1,ER:VA),,                 +GHSERER+2000;           3200 N 11Don !
 PAR  G(BCC_A2,ER:VA),,                 +GHSERER
             +4600-2.494353*T;                                   3200 N 00Nor1 !
 PAR  G(LIQUID,ER),,                    +GLIQER;                 3200 N 91Din !
$
 FUNCTION GHSERER   298.15  -8489.136+116.698964*T-28.3846744*T*LN(T)
       +9.95792E-04*T**2-9.52557E-07*T**3+9581*T**(-1);
      1802.00  Y  -445688.206+2233.10212*T-298.135131*T*LN(T)
       +0.065950553*T**2-3.041405E-06*T**3+1.23973199E+08*T**(-1);
      3200.00  N !
 FUNCTION GLIQER    298.15  +19382.102-10.241846*T+GHSERER;
       500.00  Y  +17912.678+0.355564*T-12.0761776*T*LN(T)
       -0.014414687*T**2+1.316517E-06*T**3-528122*T**(-1);
      1802.00  Y  +747.131+187.623024*T-38.702*T*LN(T);
      3200.00  N !
$ ------------------------------------------------------------------------------
$ Binary system
$
$ Z.H. Long, Y.J. Yang, S. Jin, H.S. Liu, F. Zheng, Z.P. Jin,
$ J. Alloys Compd., 489, 146-51(2010).
$
$ Checked against paper. Checked at 6000 K.
$
 PAR  L(LIQUID,AG,ER;0),,               -148651+29.155*T;,,           N 10Lon !
 PAR  L(LIQUID,AG,ER;1),,               -59235+10.186*T;,,            N 10Lon !
 PAR  L(LIQUID,AG,ER;2),,               +13751;,,                     N 10Lon !
 PAR  L(LIQUID,AG,ER;3),,               +46024;,,                     N 10Lon !
$
 PAR  L(FCC_A1,AG,ER:VA;0),,            -82000;,,                     N 10Lon !
 PAR  L(HCP_A3,AG,ER:VA;0),,            +10000;,,                     N 10Lon !
$
 PAR  G(AG51ER14,AG:ER),,               +51*GHSERAG+14*GHSERER
             -1812005+152.555*T;,,                                    N 10Lon !
 PAR  G(AG2ER_C11B,AG:ER),,             +2*GHSERAG+GHSERER
             -106005+6.231*T;,,                                       N 10Lon !
 PAR  G(AGER_B2,AG:ER),,                +GHSERAG+GHSERER
             -82726+9.734*T;,,                                        N 10Lon !
$
$ Metastable
$
 PAR  L(BCC_A2,AG,ER:VA;0),,            +10000;,,                     N Same !
$ ------------------------------------------------------------------------------
$
$
 LIST-OF-REFERENCE
 NUMBER  SOURCE
  Null   'Unknown source'
  Same   'Same or similar interaction as in the corresponding stable phase'
  COST   'COST 507 database'
  91Din  'A.T. Dinsdale, Calphad, 15, 317-425(1991).'
  95Lim  'S.S. Lim, P.L. Rossiter, J.W. Tibballs, Calphad, 19, 131-41(1995),
          SGTE unary database V.4.1, 1999; Ag'
  96Oh   'C.-S. Oh, J.-H. Shim, B.-J. Lee, D.N. Lee,
          J. Alloys Compounds, 238, 155-66(1996),
          SGTE unary database V.4.1, 1999; Ag'
  96SGUN 'SGTE unary database V.3.0, 1996.'
  99Du   'Z. Du, D. Wang, W. Zhang, J. Alloys. Compd., 284, 206-12(1999); Er'
  00Nor1 'S. Norgren, J. Phase Equilib., 21, 148-56(2000),
          SGTE unary database V.4.4, 2001; Er, Ho'
  02Cac  'G. Cacciamani, A. Saccone, S. De Negri, R. Ferro,
          J. Phase Equilib., 23, 38-50(2002); Er, Al-Er'
  09Wan2 'S.L. Wang, C.P. Wang, X.J. Liu, K. Ishida,
          J. Alloys Compd., 476, 245-52(2009); Ag'
  10Lon  'Z.H. Long, Y.J. Yang, S. Jin, H.S. Liu, F. Zheng, Z.P. Jin,
          J. Alloys Compd., 489, 146-51(2010); Ag-Er'
  11Don  'H.Q. Dong, X.M. Tao, H.S. Liu, T. Laurila, M. Paulastro-Krockel,
          J. Alloys Compd., 509, 4439-44(2011); Er'
!

File: data/databases/sgte-binary/AgEr-10Wan.tdb
$
$ Database for Ag-Er from S.L. Wang et al. 2010
$
$ S.L. Wang, C.P. Wang, X.J. Liu, A.T. Tang, F.S. Pan, K. Ishida,
$ J. Alloys Compd., 490, 145-49(2010).
$
$ Dataset created 2017.07.23 by Bengt Hallstedt.
$ 2020.12.20: Modified for use with GES6.
$
$ The liquid interaction is ugly.
$
$ There are misprints in the liquid and fcc interactions.
$ Invariant temperatures still differ by up to 3 K.
$
$ There is an inverse miscibility gap with a minimum at 4654 K and x(Er)=0.43.
$
$ ------------------------------------------------------------------------------
 TEMP-LIM 298.15 6000.00 !
$
$ELEMENT NAME  REF. STATE               ATOMIC MASS H298-H0    S298    !
$
 ELEMENT VA   VACUUM                      0.0          0.0      0.0    ! 
 ELEMENT AG   FCC_A1                    107.8682    5745.      42.55   ! 
 ELEMENT ER   HCP_A3                    167.26      7392.2912  73.17816! 
$ ------------------------------------------------------------------------------
$ Phase definitions
$
 PHASE LIQUID:L % 1 1 !
 CONST LIQUID:L : AG ER : !
$
$ Fcc (cF4, Fm-3m) and MeX (cF8, Fm-3m)
$
 PHASE FCC_A1 %A 2 1 1 !
 CONST FCC_A1 : AG% ER : VA : !
$
$ Bcc (cI2, Im-3m)
$
 PHASE BCC_A2 %B 2 1 3 !
 CONST BCC_A2 : AG ER : VA : !
$
$ Hcp (hP2, P6_3/mmc) and Me2X (NiAs-type, hP4, P6_3/mmc, B8_1)
$
 PHASE HCP_A3 %A 2 1 0.5 !
 CONST HCP_A3 : AG ER% : VA : !
$
$ Prototype Ag51Gd14 (hP68, P6/m)
$
 PHASE AG51ER14 % 2 51 14 !
 CONST AG51ER14 : AG% ER : ER : !
$
$ Prototype MoSi2 (tI6, I4/mmm)
$
 PHASE AG2ER_C11B % 2 2 1 !
 CONST AG2ER_C11B : AG : ER : !
$
$ Prototype CsCl (cP2, Pm-3m)
$
 PHASE AGER_B2 %A 2 1 1 !
 CONST AGER_B2 : AG : ER : !
$ ------------------------------------------------------------------------------
$ Defaults
$
 DEFINE-SYSTEM-DEFAULT ELEMENT 2 !
 DEFAULT-COM DEFINE_SYSTEM_ELEMENT VA !
 TYPE-DEF % SEQ * !
 TYPE-DEF A GES AMEND_PHASE_DESCRIPTION @ MAGNETIC -3 0.28 !
 TYPE-DEF B GES AMEND_PHASE_DESCRIPTION @ MAGNETIC -1 0.4 !
 FUNCTION ZERO      298.15  0;                                         6000 N !
 FUNCTION UN_ASS    298.15  0;                                         6000 N !
 FUNCTION R         298.15  +8.31451;                                  6000 N !
$ ------------------------------------------------------------------------------
$ Element data
$ ------------------------------------------------------------------------------
$ Ag
$
$ CUB_A13 added in unary 3.0
$ CUB_A13 revised in unary 4.1
$ BCT_A5 added in unary 4.1
$
$ DHCP from 09Wan not included in unary
$
 PAR  G(FCC_A1,AG:VA),,                 +GHSERAG;                3000 N 91Din !
 PAR  G(HCP_A3,AG:VA),,                 +GHSERAG+300+0.3*T;      3000 N 91Din !
 PAR  G(BCC_A2,AG:VA),,                 +GHSERAG+3400-1.05*T;    3000 N 91Din !
$PAR  G(CUB_A13,AG:VA),,                +GHSERAG+3400-1.05*T;    3000 N 95Lim !
$PAR  G(CUB_A13,AG:VA),,                +GHSERAG
$            +3765.6-1.8826*T;                                   3000 N 96SGUN !
$PAR  G(BCT_A5,AG),,                    +GHSERAG+4184.1;         3000 N 96Oh !
$PAR  G(DHCP,AG),,                      +GHSERAG+1000;           3000 N 09Wan2 !
 PAR  G(LIQUID,AG),,                    +GLIQAG;                 3000 N 91Din !
$
 FUNCTION GHSERAG   298.15  -7209.512+118.202013*T-23.8463314*T*LN(T)
       -0.001790585*T**2-3.98587E-07*T**3-12011*T**(-1);
      1234.93  Y  -15095.252+190.266404*T-33.472*T*LN(T)+1.411773E+29*T**(-9);
      3000.00  N !
 FUNCTION GLIQAG    298.15  +11025.076-8.89102*T+GHSERAG-1.033905E-20*T**7;
      1234.93  Y  -3587.111+180.964656*T-33.472*T*LN(T);
      3000.00  N !
 FUNCTION GBCCAG    298.15  +GHSERAG+3400-1.05*T;                      6000 N !
$ ------------------------------------------------------------------------------
$ Er
$
$ BCC_A2 added in unary 4.4
$
$ FCC_A1 from 02Cac not included in unary (but it should be)
$ FCC_A1 from 99Du and 11Don not included in unary
$
 PAR  G(HCP_A3,ER:VA),,                 +GHSERER;                3200 N 91Din !
 PAR  G(FCC_A1,ER:VA),,                 +GHSERER+5000;           3200 N 99Du !
$PAR  G(FCC_A1,ER:VA),,                 +GHSERER
$            +1950-0.831451*T;                                   3200 N 02Cac !
$PAR  G(FCC_A1,ER:VA),,                 +GHSERER+2000;           3200 N 11Don !
 PAR  G(BCC_A2,ER:VA),,                 +GHSERER
             +4600-2.494353*T;                                   3200 N 00Nor1 !
 PAR  G(LIQUID,ER),,                    +GLIQER;                 3200 N 91Din !
$
 PAR  G(AG51ER14,ER:ER),,               +65*GHSERER+325000;,,         N 10Wan !
$
 FUNCTION GHSERER   298.15  -8489.136+116.698964*T-28.3846744*T*LN(T)
       +9.95792E-04*T**2-9.52557E-07*T**3+9581*T**(-1);
      1802.00  Y  -445688.206+2233.10212*T-298.135131*T*LN(T)
       +0.065950553*T**2-3.041405E-06*T**3+1.23973199E+08*T**(-1);
      3200.00  N !
 FUNCTION GLIQER    298.15  +19382.102-10.241846*T+GHSERER;
       500.00  Y  +17912.678+0.355564*T-12.0761776*T*LN(T)
       -0.014414687*T**2+1.316517E-06*T**3-528122*T**(-1);
      1802.00  Y  +747.131+187.623024*T-38.702*T*LN(T);
      3200.00  N !
$ ------------------------------------------------------------------------------
$ Binary system
$
$ S.L. Wang, C.P. Wang, X.J. Liu, A.T. Tang, F.S. Pan, K. Ishida,
$ J. Alloys Compd., 490, 145-49(2010).
$
$ Checked against paper. Checked at 6000 K.
$
$ The liquid interaction is ugly.
$
$ There are misprints in the liquid and fcc interactions.
$ Invariant temperatures still differ by up to 3 K.
$
$ There is an inverse miscibility gap with a minimum at 4654 K and x(Er)=0.43.
$
 PAR  L(LIQUID,AG,ER;0),,               -141159+20.538*T;,,           N 10Wan !
$PAR  L(LIQUID,AG,ER;1),,               -60388-6.201*T;,,             N 10Wan !
$ Corrected parameter below
 PAR  L(LIQUID,AG,ER;1),,               -60388+6.201*T;,,             N 10Wan !
$PAR  L(LIQUID,AG,ER;2),,               +39439-3.111*T;,,             N 10Wan !
$ Corrected parameter below
 PAR  L(LIQUID,AG,ER;2),,               +39439-31.11*T;,,             N 10Wan !
 PAR  L(LIQUID,AG,ER;3),,               +100924-46.162*T;,,           N 10Wan !
$
$PAR  L(FCC_A1,AG,ER:VA;0),,            -31754+26.456*T;,,            N 10Wan !
$ Corrected parameter below
 PAR  L(FCC_A1,AG,ER:VA;0),,            -61754+2.6456*T;,,            N 10Wan !
 PAR  L(FCC_A1,AG,ER:VA;1),,            -31751-15.874*T;,,            N 10Wan !
$
 PAR  L(HCP_A3,AG,ER:VA;0),,            +50000;,,                     N 10Wan !
$
 PAR  G(AG51ER14,AG:ER),,               +51*GHSERAG+14*GHSERER
             -1670825-55.445*T;,,                                     N 10Wan !
 PAR  L(AG51ER14,AG,ER:ER;0),,          -3147170+873.21*T
             +62.01*T*LN(T);,,                                        N 10Wan !
 PAR  L(AG51ER14,AG,ER:ER;1),,          -1495000+84.5*T;,,            N 10Wan !
$
 PAR  G(AG2ER_C11B,AG:ER),,             +2*GHSERAG+GHSERER
             -96000-5.34*T;,,                                         N 10Wan !
 PAR  G(AGER_B2,AG:ER),,                +GHSERAG+GHSERER
             -84808+9.54*T;,,                                         N 10Wan !
$
$ Metastable
$
 PAR  L(BCC_A2,AG,ER:VA;0),,            +50000;,,                     N Same !
$ ------------------------------------------------------------------------------
$
$
 LIST-OF-REFERENCE
 NUMBER  SOURCE
  Null   'Unknown source'
  Same   'Same or similar interaction as in the corresponding stable phase'
  COST   'COST 507 database'
  91Din  'A.T. Dinsdale, Calphad, 15, 317-425(1991).'
  95Lim  'S.S. Lim, P.L. Rossiter, J.W. Tibballs, Calphad, 19, 131-41(1995),
          SGTE unary database V.4.1, 1999; Ag'
  96Oh   'C.-S. Oh, J.-H. Shim, B.-J. Lee, D.N. Lee,
          J. Alloys Compounds, 238, 155-66(1996),
          SGTE unary database V.4.1, 1999; Ag'
  96SGUN 'SGTE unary database V.3.0, 1996.'
  99Du   'Z. Du, D. Wang, W. Zhang, J. Alloys. Compd., 284, 206-12(1999); Er'
  00Nor1 'S. Norgren, J. Phase Equilib., 21, 148-56(2000),
          SGTE unary database V.4.4, 2001; Er, Ho'
  02Cac  'G. Cacciamani, A. Saccone, S. De Negri, R. Ferro,
          J. Phase Equilib., 23, 38-50(2002); Er, Al-Er'
  09Wan2 'S.L. Wang, C.P. Wang, X.J. Liu, K. Ishida,
          J. Alloys Compd., 476, 245-52(2009); Ag'
  10Wan  'S.L. Wang, C.P. Wang, X.J. Liu, A.T. Tang, F.S. Pan, K. Ishida,
          J. Alloys Compd., 490, 145-49(2010); Ag-Er'
  11Don  'H.Q. Dong, X.M. Tao, H.S. Liu, T. Laurila, M. Paulastro-Krockel,
          J. Alloys Compd., 509, 4439-44(2011); Er'
!
