Repository: orchid-calphad/orchid-project.org

# orchid-project.org

Website and released data of **ORCHID** (Open Repository for CALPHAD Hypotheses, Intelligence, and Discovery),
served by GitHub Pages at https://orchid-project.org. Releases are archived on Zenodo (one DOI per version).

- `index.html`, `catalog/`, `best-practices.html` — static, self-contained pages (generated in the ORCHID tooling).
- `data/` — released data: catalog, redistributable TDB files, convex hulls. Licences: `data/LICENSES.md`, `data/NOTICE.md`.
- `llms.txt`, `data/croissant.json`, `CITATION.cff`, `.zenodo.json` — machine-readable metadata.

Only data with clear redistribution rights are published.

File: data/databases/sgte-binary/AgFe-04Kor-LB.tdb
$
$ Database for Ag-Fe from J. Korb 2004 (included in LB Vol. 5)
$
$ J. Korb, unpublished, GTT, 2004.
$
$ Dataset created 2011.01.10 by Bengt Hallstedt.
$ 2020.12.20: Modified for use with GES6.
$
$ There is a small error in G(LIQUID,FE) in lb5-v2.tdb, causing a shift by
$ 0.2 K of the montectic temperature.
$
$ ------------------------------------------------------------------------------
 TEMP-LIM 298.15 6000.00 !
$
$ELEMENT NAME  REF. STATE               ATOMIC MASS H298-H0    S298    !
$
 ELEMENT VA   VACUUM                      0.0          0.0      0.0    ! 
 ELEMENT AG   FCC_A1                    107.8682    5745.      42.55   ! 
 ELEMENT FE   BCC_A2                     55.847     4489.0     27.2797 ! 
$ ------------------------------------------------------------------------------
$ Phase definitions
$
 PHASE LIQUID:L % 1 1 !
 CONST LIQUID:L : AG FE : !
$
$ Fcc (cF4, Fm-3m) and MeX (cF8, Fm-3m)
$
 PHASE FCC_A1 %A 2 1 1 !
 CONST FCC_A1 : AG% FE% : VA : !
$
$ Bcc (cI2, Im-3m)
$
 PHASE BCC_A2 %B 2 1 3 !
 CONST BCC_A2 : AG FE% : VA : !
$
$ Hcp (hP2, P6_3/mmc) and Me2X (NiAs-type, hP4, P6_3/mmc, B8_1)
$
 PHASE HCP_A3 %A 2 1 0.5 !
 CONST HCP_A3 : AG FE : VA : !
$ ------------------------------------------------------------------------------
$ Defaults
$
 DEFINE-SYSTEM-DEFAULT ELEMENT 2 !
 DEFAULT-COM DEFINE_SYSTEM_ELEMENT VA !
 TYPE-DEF % SEQ * !
 TYPE-DEF A GES AMEND_PHASE_DESCRIPTION @ MAGNETIC -3 0.28 !
 TYPE-DEF B GES AMEND_PHASE_DESCRIPTION @ MAGNETIC -1 0.4 !
 FUNCTION ZERO      298.15  0;                                         6000 N !
 FUNCTION UN_ASS    298.15  0;                                         6000 N !
 FUNCTION R         298.15  +8.31451;                                  6000 N !
$ ------------------------------------------------------------------------------
$ Element data
$ ------------------------------------------------------------------------------
$ Ag
$
$ CUB_A13 added in unary 3.0
$ CUB_A13 revised in unary 4.1
$ BCT_A5 added in unary 4.1
$
 PAR  G(FCC_A1,AG:VA),,                 +GHSERAG;                3000 N 91Din !
 PAR  G(HCP_A3,AG:VA),,                 +GHSERAG+300+0.3*T;      3000 N 91Din !
 PAR  G(BCC_A2,AG:VA),,                 +GHSERAG+3400-1.05*T;    3000 N 91Din !
$PAR  G(CUB_A13,AG:VA),,                +GHSERAG+3400-1.05*T;    3000 N 95Lim !
$PAR  G(CUB_A13,AG:VA),,                +GHSERAG
$            +3765.6-1.8826*T;                                   3000 N 96SGUN !
$PAR  G(BCT_A5,AG),,                    +GHSERAG+4184.1;         3000 N 96Oh !
 PAR  G(LIQUID,AG),,                    +GLIQAG;                 3000 N 91Din !
$
 FUNCTION GHSERAG   298.15  -7209.512+118.202013*T-23.8463314*T*LN(T)
       -0.001790585*T**2-3.98587E-07*T**3-12011*T**(-1);
      1234.93  Y  -15095.252+190.266404*T-33.472*T*LN(T)+1.411773E+29*T**(-9);
      3000.00  N !
 FUNCTION GLIQAG    298.15  +11025.076-8.89102*T+GHSERAG-1.033905E-20*T**7;
      1234.93  Y  -3587.111+180.964656*T-33.472*T*LN(T);
      3000.00  N !
$ ------------------------------------------------------------------------------
$ Fe
$
$ ORTHORHOMBIC_A20 and TETRAGONAL_U added im unary 4.1
$
 PAR  G(BCC_A2,FE:VA),,                 +GHSERFE;,,                   N 91Din !
 PAR  TC(BCC_A2,FE:VA),,                 1043.00;,,                   N 91Din !
 PAR  BM(BCC_A2,FE:VA),,                    2.22;,,                   N 91Din !
 PAR  G(FCC_A1,FE:VA),,                 +GFCCFE;,,                    N 91Din !
 PAR  TC(FCC_A1,FE:VA),,                 -201.00;,,                   N 91Din !
 PAR  BM(FCC_A1,FE:VA),,                   -2.10;,,                   N 91Din !
 PAR  G(HCP_A3,FE:VA),,                 +GHCPFE;,,                    N 91Din !
$PAR  G(CBCC_A12,FE:VA),,               +GHSERFE+4745;,,              N 91Din !
$PAR  G(CUB_A13,FE:VA),,                +GHSERFE+3745;,,              N 91Din !
$PAR  G(ORTHORHOMBIC_A20,FE),,          +GHSERFE+5000;,,              N 99SGUN !
$PAR  G(TETRAGONAL_U,FE),,              +GHSERFE+5000;,,              N 99SGUN !
 PAR  G(LIQUID,FE),,                    +GLIQFE;,,                    N 91Din !
$
 FUNCTION GHSERFE   298.15  +1225.7+124.134*T-23.5143*T*LN(T)
       -0.00439752*T**2-5.8927E-08*T**3+77359*T**(-1);
      1811.00  Y  -25383.581+299.31255*T-46*T*LN(T)+2.29603E+31*T**(-9);
      6000.00  N !
 FUNCTION GFCCFE    298.15  -1462.4+8.282*T-1.15*T*LN(T)
       +6.4E-04*T**2+GHSERFE;
      1811.00  Y  -1713.815+0.940009*T+GHSERFE+4.9251E+30*T**(-9);
      6000.00  N !
 FUNCTION GHCPFE    298.15  -3705.78+12.591*T-1.15*T*LN(T)
       +6.4E-04*T**2+GHSERFE;
      1811.00  Y  -3957.195+5.249009*T+GHSERFE+4.9251E+30*T**(-9);
      6000.00  N !
 FUNCTION GLIQFE    298.15  +12040.17-6.55843*T+GHSERFE-3.67516E-21*T**7;
      1811.00  Y  -10838.83+291.302*T-46*T*LN(T);
      6000.00  N !
$ ------------------------------------------------------------------------------
$ Binary system
$
$ From J. Korb 2004 (included in LB Vol. 5)
$
$ J. Korb, unpublished, GTT, 2004.
$
$ Checked against LB. Checked at 6000 K.
$
$ There is a small error in G(LIQUID,FE) in lb5-v2.tdb, causing a shift by
$ 0.2 K of the montectic temperature.
$
 PAR  L(LIQUID,AG,FE;0),,               +82000;,,                     N 04Kor !
 PAR  L(LIQUID,AG,FE;1),,               -9000;,,                      N 04Kor !
$
 PAR  L(FCC_A1,AG,FE:VA;0),,            +104000;,,                    N 04Kor !
 PAR  L(FCC_A1,AG,FE:VA;1),,            -4500;,,                      N 04Kor !
$
 PAR  L(BCC_A2,AG,FE:VA;0),,            +109000;,,                    N 04Kor !
$
$ Metastable
$
 PAR  L(HCP_A3,AG,FE:VA;0),,            +104000;,,                    N Same !
 PAR  L(HCP_A3,AG,FE:VA;1),,            -4500;,,                      N Same !
$ ------------------------------------------------------------------------------
$
 ASSESSED_SYSTEM
  AG-FE(TDB -* +LIQUID +FCC_A1 +BCC_A2 ;G5 C_S:LIQUID/FE MAJ:LIQUID/AG 
  C_S:FCC_A1/FE:VA MAJ:FCC_A1/AG:VA ;P3 TMM:500/3000 STP:.1/2000/1) !
$
$
 LIST-OF-REFERENCE
 NUMBER  SOURCE
  Null   'Unknown source'
  Same   'Same or similar interaction as in the corresponding stable phase'
  COST   'COST 507 database'
  91Din  'A.T. Dinsdale, Calphad, 15, 317-425(1991).'
  95Lim  'S.S. Lim, P.L. Rossiter, J.W. Tibballs, Calphad, 19, 131-41(1995),
          SGTE unary database V.4.1, 1999; Ag'
  96Oh   'C.-S. Oh, J.-H. Shim, B.-J. Lee, D.N. Lee,
          J. Alloys Compounds, 238, 155-66(1996),
          SGTE unary database V.4.1, 1999; Ag'
  96SGUN 'SGTE unary database V.3.0, 1996.'
  99SGUN 'SGTE unary database V.4.1, 1999.'
  04Kor  'J. Korb, unpublished, GTT, 2004; Ag-Fe'
!

File: data/databases/sgte-binary/AgFe-20Zho.tdb
$
$ Database for Ag-Fe from J. Zhou et al. 2020.
$
$ J. Zhou, B. Hu, Y. Jiang, C. Qiu, Y. Du, H. Yin,
$ J. Phase Equilib. Diffus., 41, 257-68(2020).
$
$ Dataset created 2021.03.04 by Bengt Hallstedt.
$
$ ------------------------------------------------------------------------------
 TEMP-LIM 298.15 6000.00 !
$
$ELEMENT NAME  REF. STATE               ATOMIC MASS H298-H0    S298    !
$
 ELEMENT VA   VACUUM                      0.0          0.0      0.0    ! 
 ELEMENT AG   FCC_A1                    107.8682    5745.      42.55   ! 
 ELEMENT FE   BCC_A2                     55.847     4489.0     27.2797 ! 
$ ------------------------------------------------------------------------------
$ Phase definitions
$
 PHASE LIQUID:L % 1 1 !
 CONST LIQUID:L : AG FE : !
$
$ Fcc (cF4, Fm-3m) and MeX (cF8, Fm-3m)
$
 PHASE FCC_A1 %A 2 1 1 !
 CONST FCC_A1 : AG% FE% : VA : !
$
$ Bcc (cI2, Im-3m)
$
 PHASE BCC_A2 %B 2 1 3 !
 CONST BCC_A2 : AG FE% : VA : !
$
$ Hcp (hP2, P6_3/mmc) and Me2X (NiAs-type, hP4, P6_3/mmc, B8_1)
$
 PHASE HCP_A3 %A 2 1 0.5 !
 CONST HCP_A3 : AG FE : VA : !
$ ------------------------------------------------------------------------------
$ Defaults
$
 DEFINE-SYSTEM-DEFAULT ELEMENT 2 !
 DEFAULT-COM DEFINE_SYSTEM_ELEMENT VA !
 TYPE-DEF % SEQ * !
 TYPE-DEF A GES AMEND_PHASE_DESCRIPTION @ MAGNETIC -3 0.28 !
 TYPE-DEF B GES AMEND_PHASE_DESCRIPTION @ MAGNETIC -1 0.4 !
 FUNCTION ZERO      298.15  0;                                         6000 N !
 FUNCTION UN_ASS    298.15  0;                                         6000 N !
 FUNCTION R         298.15  +8.31451;                                  6000 N !
$ ------------------------------------------------------------------------------
$ Element data
$ ------------------------------------------------------------------------------
$ Ag
$
$ CUB_A13 added in unary 3.0
$ CUB_A13 revised in unary 4.1
$ BCT_A5 added in unary 4.1
$
 PAR  G(FCC_A1,AG:VA),,                 +GHSERAG;                3000 N 91Din !
 PAR  G(HCP_A3,AG:VA),,                 +GHSERAG+300+0.3*T;      3000 N 91Din !
 PAR  G(BCC_A2,AG:VA),,                 +GHSERAG+3400-1.05*T;    3000 N 91Din !
$PAR  G(CUB_A13,AG:VA),,                +GHSERAG+3400-1.05*T;    3000 N 95Lim !
$PAR  G(CUB_A13,AG:VA),,                +GHSERAG
$            +3765.6-1.8826*T;                                   3000 N 96SGUN !
$PAR  G(BCT_A5,AG),,                    +GHSERAG+4184.1;         3000 N 96Oh !
 PAR  G(LIQUID,AG),,                    +GLIQAG;                 3000 N 91Din !
$
 FUNCTION GHSERAG   298.15  -7209.512+118.202013*T-23.8463314*T*LN(T)
       -0.001790585*T**2-3.98587E-07*T**3-12011*T**(-1);
      1234.93  Y  -15095.252+190.266404*T-33.472*T*LN(T)+1.411773E+29*T**(-9);
      3000.00  N !
 FUNCTION GLIQAG    298.15  +11025.076-8.89102*T+GHSERAG-1.033905E-20*T**7;
      1234.93  Y  -3587.111+180.964656*T-33.472*T*LN(T);
      3000.00  N !
$ ------------------------------------------------------------------------------
$ Fe
$
$ ORTHORHOMBIC_A20 and TETRAGONAL_U added im unary 4.1
$
 PAR  G(BCC_A2,FE:VA),,                 +GHSERFE;,,                   N 91Din !
 PAR  TC(BCC_A2,FE:VA),,                 1043.00;,,                   N 91Din !
 PAR  BM(BCC_A2,FE:VA),,                    2.22;,,                   N 91Din !
 PAR  G(FCC_A1,FE:VA),,                 +GFCCFE;,,                    N 91Din !
 PAR  TC(FCC_A1,FE:VA),,                 -201.00;,,                   N 91Din !
 PAR  BM(FCC_A1,FE:VA),,                   -2.10;,,                   N 91Din !
 PAR  G(HCP_A3,FE:VA),,                 +GHCPFE;,,                    N 91Din !
$PAR  G(CBCC_A12,FE:VA),,               +GHSERFE+4745;,,              N 91Din !
$PAR  G(CUB_A13,FE:VA),,                +GHSERFE+3745;,,              N 91Din !
$PAR  G(ORTHORHOMBIC_A20,FE),,          +GHSERFE+5000;,,              N 99SGUN !
$PAR  G(TETRAGONAL_U,FE),,              +GHSERFE+5000;,,              N 99SGUN !
 PAR  G(LIQUID,FE),,                    +GLIQFE;,,                    N 91Din !
$
 FUNCTION GHSERFE   298.15  +1225.7+124.134*T-23.5143*T*LN(T)
       -0.00439752*T**2-5.8927E-08*T**3+77359*T**(-1);
      1811.00  Y  -25383.581+299.31255*T-46*T*LN(T)+2.29603E+31*T**(-9);
      6000.00  N !
 FUNCTION GFCCFE    298.15  -1462.4+8.282*T-1.15*T*LN(T)
       +6.4E-04*T**2+GHSERFE;
      1811.00  Y  -1713.815+0.940009*T+GHSERFE+4.9251E+30*T**(-9);
      6000.00  N !
 FUNCTION GHCPFE    298.15  -3705.78+12.591*T-1.15*T*LN(T)
       +6.4E-04*T**2+GHSERFE;
      1811.00  Y  -3957.195+5.249009*T+GHSERFE+4.9251E+30*T**(-9);
      6000.00  N !
 FUNCTION GLIQFE    298.15  +12040.17-6.55843*T+GHSERFE-3.67516E-21*T**7;
      1811.00  Y  -10838.83+291.302*T-46*T*LN(T);
      6000.00  N !
$ ------------------------------------------------------------------------------
$ Binary system
$
$ J. Zhou, B. Hu, Y. Jiang, C. Qiu, Y. Du, H. Yin,
$ J. Phase Equilib. Diffus., 41, 257-68(2020).
$
$ Checked against paper. Checked at 6000 K.
$
 PAR  L(LIQUID,AG,FE;0),,               +81088;,,                     N 20Zho !
 PAR  L(LIQUID,AG,FE;1),,               -8801;,,                      N 20Zho !
$
 PAR  L(FCC_A1,AG,FE:VA;0),,            +113281;,,                    N 20Zho !
 PAR  L(BCC_A2,AG,FE:VA;0),,            +124715;,,                    N 20Zho !
$
$ Metastable
$
 PAR  L(HCP_A3,AG,FE:VA;0),,            +102788;,,                    N 20Zho !
$ ------------------------------------------------------------------------------
$
 ASSESSED_SYSTEM
  AG-FE(TDB -* +LIQUID +FCC_A1 +BCC_A2 ;G5 C_S:LIQUID/FE MAJ:LIQUID/AG 
  C_S:FCC_A1/FE:VA MAJ:FCC_A1/AG:VA ;P3 TMM:500/3000 STP:.1/2000/1) !
$
$
 LIST-OF-REFERENCE
 NUMBER  SOURCE
  Null   'Unknown source'
  Same   'Same or similar interaction as in the corresponding stable phase'
  COST   'COST 507 database'
  91Din  'A.T. Dinsdale, Calphad, 15, 317-425(1991).'
  95Lim  'S.S. Lim, P.L. Rossiter, J.W. Tibballs, Calphad, 19, 131-41(1995),
          SGTE unary database V.4.1, 1999; Ag'
  96Oh   'C.-S. Oh, J.-H. Shim, B.-J. Lee, D.N. Lee,
          J. Alloys Compounds, 238, 155-66(1996),
          SGTE unary database V.4.1, 1999; Ag'
  96SGUN 'SGTE unary database V.3.0, 1996.'
  99SGUN 'SGTE unary database V.4.1, 1999.'
  20Zho  'J. Zhou, B. Hu, Y. Jiang, C. Qiu, Y. Du, H. Yin,
          J. Phase Equilib. Diffus., 41, 257-68(2020); Ag-Fe'
!

File: data/databases/sgte-binary/AgGa-06Zha.tdb
$
$ Database for Ag-Ga from Y. Zhang et al. 2006.
$
$ Y. Zhang, J.-B. Li, J.K. Liang, Q.L. Liu, Y.G. Xiao, Q. Zhang, G.H. Rao,
$ C.R. Li, Calphad, 30, 316-22(2006).
$
$ Dataset created 2019.04.06 by Bengt Hallstedt.
$ 2020.12.20: Modified for use with GES6.
$
$ The phase diagram is only approximately reproduced. There seems to be some
$ misprint in their parameter table.
$
$ The fcc interaction is not acceptable. There is a large fcc phase field above
$ 1540 K.
$
$ ------------------------------------------------------------------------------
 TEMP-LIM 298.15 6000.00 !
$
$ELEMENT NAME  REF. STATE               ATOMIC MASS H298-H0    S298    !
$
 ELEMENT VA   VACUUM                      0.0          0.0      0.0    ! 
 ELEMENT AG   FCC_A1                    107.8682    5745.      42.55   ! 
 ELEMENT GA   ORTHORHOMBIC_GA            69.72      5572.0     40.7271 ! 
$ ------------------------------------------------------------------------------
$ Species
$
 SPECIE  AG3GA                              AG3GA1 !
$ ------------------------------------------------------------------------------
$ Phase definitions
$
 PHASE LIQUID:L % 1 1 !
 CONST LIQUID:L : AG AG3GA GA : !
$
$ Fcc (cF4, Fm-3m) and MeX (cF8, Fm-3m)
$
 PHASE FCC_A1 %A 2 1 1 !
 CONST FCC_A1 : AG% GA : VA : !
$
$ Bcc (cI2, Im-3m)
$
 PHASE BCC_A2 %B 2 1 3 !
 CONST BCC_A2 : AG GA : VA : !
$
$ Hcp (hP2, P6_3/mmc) and Me2X (NiAs-type, hP4, P6_3/mmc, B8_1)
$
 PHASE HCP_A3 %A 2 1 0.5 !
 CONST HCP_A3 : AG GA : VA : !
$
$ alpha-Ga (oC8, Cmca)
$
 PHASE ORTHORHOMBIC_A11 % 1 1 !
 CONST ORTHORHOMBIC_A11 : GA : !
$
$ Prototype Fe2P (hP9, P-62m)
$
 PHASE AG2GA_C22 % 2 2 1 !
 CONST AG2GA_C22 : AG : AG GA : !
$
$ Prototype CsCl (cP2, Pm-3m)
$
 PHASE AG3GA2_B2 % 2 3 2 !
 CONST AG3GA2_B2 : AG : GA : !
$ ------------------------------------------------------------------------------
$ Defaults
$
 DEFINE-SYSTEM-DEFAULT ELEMENT 2 !
 DEFAULT-COM DEFINE_SYSTEM_ELEMENT VA !
 TYPE-DEF % SEQ * !
 TYPE-DEF A GES AMEND_PHASE_DESCRIPTION @ MAGNETIC -3 0.28 !
 TYPE-DEF B GES AMEND_PHASE_DESCRIPTION @ MAGNETIC -1 0.4 !
 FUNCTION ZERO      298.15  0;                                         6000 N !
 FUNCTION UN_ASS    298.15  0;                                         6000 N !
 FUNCTION R         298.15  +8.31451;                                  6000 N !
$ ------------------------------------------------------------------------------
$ Element data
$ ------------------------------------------------------------------------------
$ Ag
$
$ CUB_A13 added in unary 3.0
$ CUB_A13 revised in unary 4.1
$ BCT_A5 added in unary 4.1
$
 PAR  G(FCC_A1,AG:VA),,                 +GHSERAG;                3000 N 91Din !
 PAR  G(HCP_A3,AG:VA),,                 +GHSERAG+300+0.3*T;      3000 N 91Din !
 PAR  G(BCC_A2,AG:VA),,                 +GHSERAG+3400-1.05*T;    3000 N 91Din !
$PAR  G(CUB_A13,AG:VA),,                +GHSERAG
$            +3765.6-1.8826*T;                                   3000 N 96SGUN !
$PAR  G(CUB_A13,AG:VA),,                +GHSERAG+3400-1.05*T;    3000 N 95Lim !
$PAR  G(BCT_A5,AG:VA),,                 +GHSERAG+4184.1;         3000 N 96Oh !
 PAR  G(LIQUID,AG),,                    +GLIQAG;                 3000 N 91Din !
$
 PAR  G(AG2GA_C22,AG:AG),,              +3*GHCPAG;,,                  N 06Zha !
$
 FUNCTION GHSERAG   298.15  -7209.512+118.202013*T-23.8463314*T*LN(T)
       -0.001790585*T**2-3.98587E-07*T**3-12011*T**(-1);
      1234.93  Y  -15095.252+190.266404*T-33.472*T*LN(T)+1.411773E+29*T**(-9);
      3000.00  N !
 FUNCTION GLIQAG    298.15  +11025.076-8.89102*T+GHSERAG-1.033905E-20*T**7;
      1234.93  Y  -3587.111+180.964656*T-33.472*T*LN(T);
      3000.00  N !
 FUNCTION GHCPAG    298.15  +GHSERAG+300+0.3*T;                        6000 N !
$ ------------------------------------------------------------------------------
$ Ga
$
$ DIAMOND_A4 added in unary 5.0
$
$ Changed name from ORTHORHOMBIC_GA to ORTHORHOMBIC_A11
$
 PAR  G(ORTHORHOMBIC_A11,GA)    200.00  +GHSERGA;                4000 N 91Din !
 PAR  G(FCC_A1,GA:VA)           200.00  +GHSERGA+3800-10.2*T;    4000 N 91Din !
 PAR  G(BCC_A2,GA:VA)           200.00  +GHSERGA+4500-11.7*T;    4000 N 91Din !
 PAR  G(HCP_A3,GA:VA)           200.00  +GHSERGA+4500-9.5*T;     4000 N 91Din !
$PAR  G(DIAMOND_A4,GA)          200.00  +GHSERGA+20900-2*T;      4000 N 09SGUN !
$PAR  G(BCT_A5,GA)              200.00  +GHSERGA+3846-9.8*T;     4000 N 91Din !
$PAR  G(TETRAGONAL_A6,GA)       200.00  +GHSERGA+3500-10*T;      4000 N 91Din !
 PAR  G(LIQUID,GA)              200.00  +GLIQGA;                 4000 N 91Din !
$
 FUNCTION GHSERGA   200.00  -21312.331+585.263691*T-108.228783*T*LN(T)
       +0.227155636*T**2-1.18575257E-04*T**3+439954*T**(-1);
       302.91  Y  -7055.643+132.73019*T-26.0692906*T*LN(T)
       +1.506E-04*T**2-4.0173E-08*T**3-118332*T**(-1)+1.64547E+23*T**(-9);
      4000.00  N !
 FUNCTION GLIQGA    200.00  +5491.298-18.073995*T+GHSERGA-7.0171E-17*T**7;
       302.91  Y  +5666.455-18.681147*T+GHSERGA-1.64547E+23*T**(-9);
      4000.00  N !
 FUNCTION GHCPGA    298.15  +GHSERGA+4500-9.5*T;                       6000 N !
$ ------------------------------------------------------------------------------
$ Binary system
$
$ Y. Zhang, J.-B. Li, J.K. Liang, Q.L. Liu, Y.G. Xiao, Q. Zhang, G.H. Rao,
$ C.R. Li, Calphad, 30, 316-22(2006).
$
$ Checked against paper. Checked at 6000 K.
$
$ The phase diagram is only approximately reproduced. There seems to be some
$ misprint in their parameter table.
$
$ The fcc interaction is not acceptable. There is a large fcc phase field above
$ 1540 K.
$
 PAR  G(LIQUID,AG3GA),,                 +3*GHSERAG+GHSERGA
             +1234.7-43.919*T;,,                                      N 06Zha !
 PAR  L(LIQUID,AG,AG3GA;0),,            +18522.1-17.624*T;,,          N 06Zha !
 PAR  L(LIQUID,AG,GA;0),,               +2126.6-14.82*T;,,            N 06Zha !
 PAR  L(LIQUID,AG3GA,GA;0),,            +1348-19.437*T;,,             N 06Zha !
$
 PAR  L(FCC_A1,AG,GA:VA;0),,            +56297.8-70.561*T;,,          N 06Zha !
 PAR  L(FCC_A1,AG,GA:VA;1),,            -131121.9+104.575*T;,,        N 06Zha !
$
 PAR  L(HCP_A3,AG,GA:VA;0),,            -9122.2-10.042*T;,,           N 06Zha !
 PAR  L(HCP_A3,AG,GA:VA;1),,            -32469.9+7.211*T;,,           N 06Zha !
$
 PAR  G(AG2GA_C22,AG:GA),,              +2*GHCPAG+GHCPGA
             -25262.8-3.302*T;,,                                      N 06Zha !
 PAR  L(AG2GA_C22,AG:AG,GA;0),,         -13334.4-0.795*T;,,           N 06Zha !
 PAR  L(AG2GA_C22,AG:AG,GA;1),,         +1246.2;,,                    N 06Zha !
$
 PAR  G(AG3GA2_B2,AG:GA),,              +3*GHCPAG+2*GHCPGA
             -46719.8+6.025*T;,,                                      N 06Zha !
$ ------------------------------------------------------------------------------
$
$
 LIST-OF-REFERENCE
 NUMBER  SOURCE
  Null   'Unknown source'
  Same   'Same or similar interaction as in the corresponding stable phase'
  COST   'COST 507 database'
  SGCOST 'COST 507 database, SGTE unary database V.3.0, 1996; Al, B, Nd, Ti, Zn'
  91Din  'A.T. Dinsdale, Calphad, 15, 317-425(1991).'
  95Lim  'S.S. Lim, P.L. Rossiter, J.W. Tibballs, Calphad, 19, 131-41(1995),
          SGTE unary database V.4.1, 1999; Ag, Ag-Al'
  96Oh   'C.-S. Oh, J.-H. Shim, B.-J. Lee, D.N. Lee,
          J. Alloys Compounds, 238, 155-66(1996),
          SGTE unary database V.4.1, 1999; Ag'
  96SGUN 'SGTE unary database V.3.0, 1996.'
  06Zha  'Y. Zhang, J.-B. Li, J.K. Liang, Q.L. Liu, Y.G. Xiao, Q. Zhang,
          G.H. Rao, C.R. Li, Calphad, 30, 316-22(2006); Ag-Ga'
  09SGUN 'SGTE unary database V.5.0, 2009.'
!

File: data/databases/sgte-binary/AgGa-11Gie.tdb
$
$ Database for Ag-Ga from W. Gierlotka and D. Jendrzejczyk-Handzlik 2011
$
$ W. Gierlotka, D. Jendrzejczyk-Handzlik, J. Alloys Compd., 509, 38-42(2011).
$
$ Dataset created 2014.12.13 by Bengt Hallstedt.
$ 2020.12.20: Modified for use with GES6.
$
$ ------------------------------------------------------------------------------
 TEMP-LIM 298.15 6000.00 !
$
$ELEMENT NAME  REF. STATE               ATOMIC MASS H298-H0    S298    !
$
 ELEMENT VA   VACUUM                      0.0          0.0      0.0    ! 
 ELEMENT AG   FCC_A1                    107.8682    5745.      42.55   ! 
 ELEMENT GA   ORTHORHOMBIC_GA            69.72      5572.0     40.7271 ! 
$ ------------------------------------------------------------------------------
$ Phase definitions
$
 PHASE LIQUID:L % 1 1 !
 CONST LIQUID:L : AG GA : !
$
$ Fcc (cF4, Fm-3m) and MeX (cF8, Fm-3m)
$
 PHASE FCC_A1 %A 2 1 1 !
 CONST FCC_A1 : AG% GA : VA : !
$
$ Bcc (cI2, Im-3m)
$
 PHASE BCC_A2 %B 2 1 3 !
 CONST BCC_A2 : AG GA : VA : !
$
$ Hcp (hP2, P6_3/mmc) and Me2X (NiAs-type, hP4, P6_3/mmc, B8_1)
$
 PHASE HCP_A3 %A 2 1 0.5 !
 CONST HCP_A3 : AG GA : VA : !
$
$ alpha-Ga (oC8, Cmca)
$
 PHASE ORTHORHOMBIC_A11 % 1 1 !
 CONST ORTHORHOMBIC_A11 : GA : !
$
$ Prototype Fe2P (hP9, P-62m)
$
 PHASE AG2GA_C22 % 2 2 1 !
 CONST AG2GA_C22 : AG : AG GA VA : !
$
$ Prototype CsCl (cP2, Pm-3m)
$
 PHASE AG3GA2_B2 % 2 3 2 !
 CONST AG3GA2_B2 : AG : GA : !
$ ------------------------------------------------------------------------------
$ Defaults
$
 DEFINE-SYSTEM-DEFAULT ELEMENT 2 !
 DEFAULT-COM DEFINE_SYSTEM_ELEMENT VA !
 TYPE-DEF % SEQ * !
 TYPE-DEF A GES AMEND_PHASE_DESCRIPTION @ MAGNETIC -3 0.28 !
 TYPE-DEF B GES AMEND_PHASE_DESCRIPTION @ MAGNETIC -1 0.4 !
 FUNCTION ZERO      298.15  0;                                         6000 N !
 FUNCTION UN_ASS    298.15  0;                                         6000 N !
 FUNCTION R         298.15  +8.31451;                                  6000 N !
$ ------------------------------------------------------------------------------
$ Element data
$ ------------------------------------------------------------------------------
$ Ag
$
$ CUB_A13 added in unary 3.0
$ CUB_A13 revised in unary 4.1
$ BCT_A5 added in unary 4.1
$
 PAR  G(FCC_A1,AG:VA),,                 +GHSERAG;                3000 N 91Din !
 PAR  G(HCP_A3,AG:VA),,                 +GHSERAG+300+0.3*T;      3000 N 91Din !
 PAR  G(BCC_A2,AG:VA),,                 +GHSERAG+3400-1.05*T;    3000 N 91Din !
$PAR  G(CUB_A13,AG:VA),,                +GHSERAG
$            +3765.6-1.8826*T;                                   3000 N 96SGUN !
$PAR  G(CUB_A13,AG:VA),,                +GHSERAG+3400-1.05*T;    3000 N 95Lim !
$PAR  G(BCT_A5,AG:VA),,                 +GHSERAG+4184.1;         3000 N 96Oh !
 PAR  G(LIQUID,AG),,                    +GLIQAG;                 3000 N 91Din !
$
 PAR  G(AG2GA_C22,AG:AG),,              +3*GHCPAG;,,                  N 11Gie !
 PAR  G(AG2GA_C22,AG:VA),,              +2*GHCPAG+17800;,,            N 11Gie !
$
 FUNCTION GHSERAG   298.15  -7209.512+118.202013*T-23.8463314*T*LN(T)
       -0.001790585*T**2-3.98587E-07*T**3-12011*T**(-1);
      1234.93  Y  -15095.252+190.266404*T-33.472*T*LN(T)+1.411773E+29*T**(-9);
      3000.00  N !
 FUNCTION GLIQAG    298.15  +11025.076-8.89102*T+GHSERAG-1.033905E-20*T**7;
      1234.93  Y  -3587.111+180.964656*T-33.472*T*LN(T);
      3000.00  N !
 FUNCTION GHCPAG    298.15  +GHSERAG+300+0.3*T;                        6000 N !
$ ------------------------------------------------------------------------------
$ Ga
$
$ DIAMOND_A4 added in unary 5.0
$
$ Changed name from ORTHORHOMBIC_GA to ORTHORHOMBIC_A11
$
 PAR  G(ORTHORHOMBIC_A11,GA)    200.00  +GHSERGA;                4000 N 91Din !
 PAR  G(FCC_A1,GA:VA)           200.00  +GHSERGA+3800-10.2*T;    4000 N 91Din !
 PAR  G(BCC_A2,GA:VA)           200.00  +GHSERGA+4500-11.7*T;    4000 N 91Din !
 PAR  G(HCP_A3,GA:VA)           200.00  +GHSERGA+4500-9.5*T;     4000 N 91Din !
$PAR  G(DIAMOND_A4,GA)          200.00  +GHSERGA+20900-2*T;      4000 N 09SGUN !
$PAR  G(BCT_A5,GA)              200.00  +GHSERGA+3846-9.8*T;     4000 N 91Din !
$PAR  G(TETRAGONAL_A6,GA)       200.00  +GHSERGA+3500-10*T;      4000 N 91Din !
 PAR  G(LIQUID,GA)              200.00  +GLIQGA;                 4000 N 91Din !
$
 FUNCTION GHSERGA   200.00  -21312.331+585.263691*T-108.228783*T*LN(T)
       +0.227155636*T**2-1.18575257E-04*T**3+439954*T**(-1);
       302.91  Y  -7055.643+132.73019*T-26.0692906*T*LN(T)
       +1.506E-04*T**2-4.0173E-08*T**3-118332*T**(-1)+1.64547E+23*T**(-9);
      4000.00  N !
 FUNCTION GLIQGA    200.00  +5491.298-18.073995*T+GHSERGA-7.0171E-17*T**7;
       302.91  Y  +5666.455-18.681147*T+GHSERGA-1.64547E+23*T**(-9);
      4000.00  N !
 FUNCTION GHCPGA    298.15  +GHSERGA+4500-9.5*T;                       6000 N !
$ ------------------------------------------------------------------------------
$ Binary system
$
$ W. Gierlotka, D. Jendrzejczyk-Handzlik, J. Alloys Compd., 509, 38-42(2011).
$
$ Checked against paper. Checked at 6000 K.
$
$ Invariant equilibria are up to 6 K different from the paper.
$
 PAR  L(LIQUID,AG,GA;0),,               -19643.7987+63.6589658*T
             -8.62025618*T*LN(T);,,                                   N 11Gie !
 PAR  L(LIQUID,AG,GA;1),,               -38747.7601+140.716275*T
             -16.1115178*T*LN(T);,,                                   N 11Gie !
 PAR  L(LIQUID,AG,GA;2),,               -25745.6828+140.455355*T
             -17.4166652*T*LN(T);,,                                   N 11Gie !
$
 PAR  L(FCC_A1,AG,GA:VA;0),,            -19854.0439+22.305971*T;,,    N 11Gie !
 PAR  L(FCC_A1,AG,GA:VA;1),,            -10412.6067-22.5102088*T;,,   N 11Gie !
$
 PAR  L(HCP_A3,AG,GA:VA;0),,            -15203.2953+1.78639448*T;,,   N 11Gie !
 PAR  L(HCP_A3,AG,GA:VA;1),,            -22134.9653+7.17838494*T;,,   N 11Gie !
$
 PAR  G(AG2GA_C22,AG:GA),,              +2*GHCPAG+GHCPGA
             -32689.1668+12.5713314*T;,,                              N 11Gie !
 PAR  L(AG2GA_C22,AG:AG,GA;0),,         +6368.88797-14.8261554*T;,,   N 11Gie !
 PAR  L(AG2GA_C22,AG:AG,GA;1),,         +3641.22858;,,                N 11Gie !
$
 PAR  G(AG3GA2_B2,AG:GA),,              +3*GHSERAG+2*GHSERGA
             -49663.8526+14.6044545*T;,,                              N 11Gie !
$ ------------------------------------------------------------------------------
$
$
 LIST-OF-REFERENCE
 NUMBER  SOURCE
  Null   'Unknown source'
  Same   'Same or similar interaction as in the corresponding stable phase'
  COST   'COST 507 database'
  SGCOST 'COST 507 database, SGTE unary database V.3.0, 1996; Al, B, Nd, Ti, Zn'
  91Din  'A.T. Dinsdale, Calphad, 15, 317-425(1991).'
  95Lim  'S.S. Lim, P.L. Rossiter, J.W. Tibballs, Calphad, 19, 131-41(1995),
          SGTE unary database V.4.1, 1999; Ag, Ag-Al'
  96Oh   'C.-S. Oh, J.-H. Shim, B.-J. Lee, D.N. Lee,
          J. Alloys Compounds, 238, 155-66(1996),
          SGTE unary database V.4.1, 1999; Ag'
  96SGUN 'SGTE unary database V.3.0, 1996.'
  09SGUN 'SGTE unary database V.5.0, 2009.'
  11Gie  'W. Gierlotka, D. Jendrzejczyk-Handzlik,
          J. Alloys Compd., 509, 38-42(2011); Ag-Ga'
!

File: data/databases/sgte-binary/AgGd-08Wan.tdb
$
$ Database for Ag-Gd from H. Wang et al. 2008.
$
$ H. Wang, L.G. Zhang, W.J. Zhu, H.S. Liu, Z.P. Jin,
$ J. Alloys Compd., 466, 165-68(2008).
$
$ Dataset created 2019.04.07 by Bengt Hallstedt.
$ 2020.12.20: Modified for use with GES6.
$
$ Invariant equilibria differ by up to 13 K.
$
$ ------------------------------------------------------------------------------
 TEMP-LIM 298.15 6000.00 !
$
$ELEMENT NAME  REF. STATE               ATOMIC MASS H298-H0    S298    !
$
 ELEMENT VA   VACUUM                      0.0          0.0      0.0    ! 
 ELEMENT AG   FCC_A1                    107.8682    5745.      42.55   ! 
 ELEMENT GD   HCP_A3                    157.25      9087.648   68.0894 ! 
$ ------------------------------------------------------------------------------
$ Phase definitions
$
 PHASE LIQUID:L % 1 1 !
 CONST LIQUID:L : AG GD : !
$
$ Fcc (cF4, Fm-3m) and MeX (cF8, Fm-3m)
$
 PHASE FCC_A1 %A 2 1 1 !
 CONST FCC_A1 : AG% GD : VA : !
$
$ Bcc (cI2, Im-3m)
$
 PHASE BCC_A2 %B 2 1 3 !
 CONST BCC_A2 : AG GD% : VA : !
$
$ Hcp (hP2, P6_3/mmc) and Me2X (NiAs-type, hP4, P6_3/mmc, B8_1)
$
 PHASE HCP_A3 %A 2 1 0.5 !
 CONST HCP_A3 : AG GD% : VA : !
$
$ Prototype Ag51Gd14 (hP68, P6/m)
$
 PHASE AG51GD14 % 2 51 14 !
 CONST AG51GD14 : AG : GD : !
$
$ Prototype MoSi2 (tI6, I4/mmm)
$
 PHASE AG2GD_C11B % 2 2 1 !
 CONST AG2GD_C11B : AG : GD : !
$
$ Prototype CsCl (cP2, Pm-3m)
$
 PHASE AGGD_B2 % 2 1 1 !
 CONST AGGD_B2 : AG : GD : !
$ ------------------------------------------------------------------------------
$ Defaults
$
 DEFINE-SYSTEM-DEFAULT ELEMENT 2 !
 DEFAULT-COM DEFINE_SYSTEM_ELEMENT VA !
 TYPE-DEF % SEQ * !
 TYPE-DEF A GES AMEND_PHASE_DESCRIPTION @ MAGNETIC -3 0.28 !
 TYPE-DEF B GES AMEND_PHASE_DESCRIPTION @ MAGNETIC -1 0.4 !
 FUNCTION ZERO      298.15  0;                                         6000 N !
 FUNCTION UN_ASS    298.15  0;                                         6000 N !
 FUNCTION R         298.15  +8.31451;                                  6000 N !
$ ------------------------------------------------------------------------------
$ Element data
$ ------------------------------------------------------------------------------
$ Ag
$
$ CUB_A13 added in unary 3.0
$ CUB_A13 revised in unary 4.1
$ BCT_A5 added in unary 4.1
$
$ DHCP from 09Wan not included in unary
$
 PAR  G(FCC_A1,AG:VA),,                 +GHSERAG;                3000 N 91Din !
 PAR  G(HCP_A3,AG:VA),,                 +GHSERAG+300+0.3*T;      3000 N 91Din !
 PAR  G(BCC_A2,AG:VA),,                 +GHSERAG+3400-1.05*T;    3000 N 91Din !
$PAR  G(CUB_A13,AG:VA),,                +GHSERAG+3400-1.05*T;    3000 N 95Lim !
$PAR  G(CUB_A13,AG:VA),,                +GHSERAG
$            +3765.6-1.8826*T;                                   3000 N 96SGUN !
$PAR  G(BCT_A5,AG),,                    +GHSERAG+4184.1;         3000 N 96Oh !
$PAR  G(DHCP,AG),,                      +GHSERAG+1000;           3000 N 09Wan !
 PAR  G(LIQUID,AG),,                    +GLIQAG;                 3000 N 91Din !
$
 FUNCTION GHSERAG   298.15  -7209.512+118.202013*T-23.8463314*T*LN(T)
       -0.001790585*T**2-3.98587E-07*T**3-12011*T**(-1);
      1234.93  Y  -15095.252+190.266404*T-33.472*T*LN(T)+1.411773E+29*T**(-9);
      3000.00  N !
 FUNCTION GLIQAG    298.15  +11025.076-8.89102*T+GHSERAG-1.033905E-20*T**7;
      1234.93  Y  -3587.111+180.964656*T-33.472*T*LN(T);
      3000.00  N !
 FUNCTION GBCCAG    298.15  +GHSERAG+3400-1.05*T;                      6000 N !
$ ------------------------------------------------------------------------------
$ Gd
$
$ HCP_A3, BCC_A2 and LIQUID revised in unary 3.0
$ Small correction made to top two temperature ranges of bcc_A2 to ensure 
$ continuity in Gibbs energy, AD, Dec 2002
$ FCC_A1 added in unary 4.4
$
$ FCC_A1 from 03Cac not included in unary
$
 PAR  G(HCP_A3,GD:VA)           200.00  +GHSERGD;                3600 N 95She2 !
 PAR  TC(HCP_A3,GD:VA)          200.00    293.4;                 3600 N 95She2 !
 PAR  BM(HCP_A3,GD:VA)          200.00      3.0;                 3600 N 95She2 !
$PAR  TC(HCP_A3,GD:VA)          200.00    291.8;                 3600 N 91Din !
$PAR  BMAGN(HCP_A3,GD:VA)       200.00      3.0;                 3600 N 91Din !
 PAR  G(FCC_A1,GD:VA)           200.00  +GHSERGD+500;            3600 N 00Zin !
$PAR  G(FCC_A1,GD:VA)           200.00  +GHSERGD
$            +1800-0.831451*T;                                   3600 N 03Cac !
 PAR  G(BCC_A2,GD:VA)           200.00  +GBCCGD;                 3600 N 95She2 !
 PAR  G(LIQUID,GD)              200.00  +GLIQGD;                 3600 N 95She2 !
$
 FUNCTION GHSERGD   200.00  -6834.5855+97.13101*T-24.7214131*T*LN(T)
       -0.00285240521*T**2-3.14674076E-07*T**3-8665.73348*T**(-1);
      1000.00  Y  -6483.25362+95.6919924*T-24.6598297*T*LN(T)
       -0.00185225011*T**2-6.61211607E-07*T**3;
      1508.15  Y  -123124.992+699.125537*T-101.800197*T*LN(T)
       +0.0150644246*T**2-6.39165948E-07*T**3+29356890.3*T**(-1);
      3600.00  N !
 FUNCTION GBCCGD    200.00  +3233.80866-2.11184585*T+GHSERGD;
      1000.00  Y  +152792.743-1349.58873*T+180.097094*T*LN(T)
       -0.119550229*T**2+1.17915728E-05*T**3-22038836*T**(-1);
      1508.15  Y  -15783.7618+202.222183*T-38.960425*T*LN(T);
      1586.15  Y  -19850.5562+224.818035*T-41.904333*T*LN(T)
       +8.58222759E-04*T**2-3.77570269E-08*T**3+995428.573*T**(-1);
      3600.00  N !
 FUNCTION GLIQGD    200.00  +13060.0262-8.32179974*T+GHSERGD;
      1000.00  Y  +146262.037-1208.70685*T+159.352082*T*LN(T)
       -0.108247135*T**2+1.06945505E-05*T**3-19678357*T**(-1);
      1508.15  Y  -5397.314+192.336215*T-38.5075*T*LN(T);
      3600.00  N !
$ ------------------------------------------------------------------------------
$ Binary system
$
$ H. Wang, L.G. Zhang, W.J. Zhu, H.S. Liu, Z.P. Jin,
$ J. Alloys Compd., 466, 165-68(2008).
$
$ Checked against paper. Checked at 6000 K.
$
$ Invariant equilibria differ by up to 13 K.
$
 PAR  L(LIQUID,AG,GD;0),,               -103000+50.4429*T
             -4.1259*T*LN(T);,,                                       N 08Wan !
 PAR  L(LIQUID,AG,GD;1),,               -31000+1.7421*T;,,            N 08Wan !
 PAR  L(LIQUID,AG,GD;2),,               +10283;,,                     N 08Wan !
$
 PAR  L(FCC_A1,AG,GD:VA;0),,            -36201+2.15*T;,,              N 08Wan !
 PAR  L(FCC_A1,AG,GD:VA;1),,            -21574;,,                     N 08Wan !
$
 PAR  L(BCC_A2,AG,GD:VA;0),,            +ZERO;,,                      N 08Wan !
 PAR  L(HCP_A3,AG,GD:VA;0),,            +ZERO;,,                      N 08Wan !
$
 PAR  G(AG51GD14,AG:GD),,               +51*GHSERAG+14*GHSERGD
             -1611545+250.484*T;,,                                    N 08Wan !
 PAR  G(AG2GD_C11B,AG:GD),,             +2*GHSERAG+GHSERGD
             -77379+7.2066*T;,,                                       N 08Wan !
 PAR  G(AGGD_B2,AG:GD),,                +GHSERAG+GHSERGD
             -53190+0.2814*T;,,                                       N 08Wan !
$ ------------------------------------------------------------------------------
$
$
 LIST-OF-REFERENCE
 NUMBER  SOURCE
  Null   'Unknown source'
  Same   'Same or similar interaction as in the corresponding stable phase'
  COST   'COST 507 database'
  91Din  'A.T. Dinsdale, Calphad, 15, 317-425(1991).'
  95Lim  'S.S. Lim, P.L. Rossiter, J.W. Tibballs, Calphad, 19, 131-41(1995),
          SGTE unary database V.4.1, 1999; Ag'
  95She2 'H. Shen, W. Zhang, G. Liu, R. Wang, Z. Du, Report F-95-02,
          University of Science and Technology, Beijing, May 1995,
          SGTE unary database V.3.0, 1996; Gd'
  96Oh   'C.-S. Oh, J.-H. Shim, B.-J. Lee, D.N. Lee,
          J. Alloys Compounds, 238, 155-66(1996),
          SGTE unary database V.4.1, 1999; Ag'
  96SGUN 'SGTE unary database V.3.0, 1996.'
  00Zin  'M. Zinkevich, N. Mattern, H. J Seifert,
          J. Phase Equilib., 21, 385-94(2000),
          SGTE unary database V.4.4, 2001; Gd'
  03Cac  'G. Cacciamani, S. De Negri, A. Saccone, R. Ferro,
          Intermetallics, 11, 1135-51(2003); Gd'
  08Wan  'H. Wang, L.G. Zhang, W.J. Zhu, H.S. Liu, Z.P. Jin,
          J. Alloys Compd., 466, 165-68(2008); Ag-Gd'
  09Wan  'S.L. Wang, C.P. Wang, X.J. Liu, K. Ishida,
          J. Alloys Compd., 476, 245-52(2009); Ag, Ag-Gd'
!

File: data/databases/sgte-binary/AgGd-09Wan.tdb
$
$ Database for Ag-Gd from S.L. Wang et al. 2009
$
$ S.L. Wang, C.P. Wang, X.J. Liu, K. Ishida,
$ J. Alloys Compd., 476, 245-52(2009).
$
$ Dataset created 2016.06.08 by Bengt Hallstedt.
$ 2020.12.20: Modified for use with GES6.
$
$ There seems to be some misprint in the liquid interaction. The L0 parameter
$ was modified to approximately reproduce the published phase diagram.
$ Invariant equilibria differ by 2 to 3 K. The melting temperature of AgGd
$ is about 20 K too high.
$
$ ------------------------------------------------------------------------------
 TEMP-LIM 298.15 6000.00 !
$
$ELEMENT NAME  REF. STATE               ATOMIC MASS H298-H0    S298    !
$
 ELEMENT VA   VACUUM                      0.0          0.0      0.0    ! 
 ELEMENT AG   FCC_A1                    107.8682    5745.      42.55   ! 
 ELEMENT GD   HCP_A3                    157.25      9087.648   68.0894 ! 
$ ------------------------------------------------------------------------------
$ Phase definitions
$
 PHASE LIQUID:L % 1 1 !
 CONST LIQUID:L : AG GD : !
$
$ Fcc (cF4, Fm-3m) and MeX (cF8, Fm-3m)
$
 PHASE FCC_A1 %A 2 1 1 !
 CONST FCC_A1 : AG% GD : VA : !
$
$ Bcc (cI2, Im-3m)
$
 PHASE BCC_A2 %B 2 1 3 !
 CONST BCC_A2 : AG GD% : VA : !
$
$ Hcp (hP2, P6_3/mmc) and Me2X (NiAs-type, hP4, P6_3/mmc, B8_1)
$
 PHASE HCP_A3 %A 2 1 0.5 !
 CONST HCP_A3 : AG GD% : VA : !
$
$ Prototype Ag51Gd14 (hP68, P6/m)
$
 PHASE AG51GD14 % 2 51 14 !
 CONST AG51GD14 : AG : GD : !
$
$ Prototype MoSi2 (tI6, I4/mmm)
$
 PHASE AG2GD_C11B % 2 2 1 !
 CONST AG2GD_C11B : AG : GD : !
$
$ Prototype CsCl (cP2, Pm-3m)
$
 PHASE AGGD_B2 %A 2 1 1 !
 CONST AGGD_B2 : AG : GD : !
$ ------------------------------------------------------------------------------
$ Defaults
$
 DEFINE-SYSTEM-DEFAULT ELEMENT 2 !
 DEFAULT-COM DEFINE_SYSTEM_ELEMENT VA !
 TYPE-DEF % SEQ * !
 TYPE-DEF A GES AMEND_PHASE_DESCRIPTION @ MAGNETIC -3 0.28 !
 TYPE-DEF B GES AMEND_PHASE_DESCRIPTION @ MAGNETIC -1 0.4 !
 FUNCTION ZERO      298.15  0;                                         6000 N !
 FUNCTION UN_ASS    298.15  0;                                         6000 N !
 FUNCTION R         298.15  +8.31451;                                  6000 N !
$ ------------------------------------------------------------------------------
$ Element data
$ ------------------------------------------------------------------------------
$ Ag
$
$ CUB_A13 added in unary 3.0
$ CUB_A13 revised in unary 4.1
$ BCT_A5 added in unary 4.1
$
$ DHCP from 09Wan not included in unary
$
 PAR  G(FCC_A1,AG:VA),,                 +GHSERAG;                3000 N 91Din !
 PAR  G(HCP_A3,AG:VA),,                 +GHSERAG+300+0.3*T;      3000 N 91Din !
 PAR  G(BCC_A2,AG:VA),,                 +GHSERAG+3400-1.05*T;    3000 N 91Din !
$PAR  G(CUB_A13,AG:VA),,                +GHSERAG+3400-1.05*T;    3000 N 95Lim !
$PAR  G(CUB_A13,AG:VA),,                +GHSERAG
$            +3765.6-1.8826*T;                                   3000 N 96SGUN !
$PAR  G(BCT_A5,AG),,                    +GHSERAG+4184.1;         3000 N 96Oh !
 PAR  G(DHCP,AG),,                      +GHSERAG+1000;           3000 N 09Wan !
 PAR  G(LIQUID,AG),,                    +GLIQAG;                 3000 N 91Din !
$
 FUNCTION GHSERAG   298.15  -7209.512+118.202013*T-23.8463314*T*LN(T)
       -0.001790585*T**2-3.98587E-07*T**3-12011*T**(-1);
      1234.93  Y  -15095.252+190.266404*T-33.472*T*LN(T)+1.411773E+29*T**(-9);
      3000.00  N !
 FUNCTION GLIQAG    298.15  +11025.076-8.89102*T+GHSERAG-1.033905E-20*T**7;
      1234.93  Y  -3587.111+180.964656*T-33.472*T*LN(T);
      3000.00  N !
 FUNCTION GBCCAG    298.15  +GHSERAG+3400-1.05*T;                      6000 N !
$ ------------------------------------------------------------------------------
$ Gd
$
$ HCP_A3, BCC_A2 and LIQUID revised in unary 3.0
$ Small correction made to top two temperature ranges of bcc_A2 to ensure 
$ continuity in Gibbs energy, AD, Dec 2002
$ FCC_A1 added in unary 4.4
$
$ FCC_A1 from 03Cac not included in unary
$
 PAR  G(HCP_A3,GD:VA)           200.00  +GHSERGD;                3600 N 95She2 !
 PAR  TC(HCP_A3,GD:VA)          200.00    293.4;                 3600 N 95She2 !
 PAR  BM(HCP_A3,GD:VA)          200.00      3.0;                 3600 N 95She2 !
$PAR  TC(HCP_A3,GD:VA)          200.00    291.8;                 3600 N 91Din !
$PAR  BMAGN(HCP_A3,GD:VA)       200.00      3.0;                 3600 N 91Din !
 PAR  G(FCC_A1,GD:VA)           200.00  +GHSERGD+500;            3600 N 00Zin !
$PAR  G(FCC_A1,GD:VA)           200.00  +GHSERGD
$            +1800-0.831451*T;                                   3600 N 03Cac !
 PAR  G(BCC_A2,GD:VA)           200.00  +GBCCGD;                 3600 N 95She2 !
 PAR  G(LIQUID,GD)              200.00  +GLIQGD;                 3600 N 95She2 !
$
 FUNCTION GHSERGD   200.00  -6834.5855+97.13101*T-24.7214131*T*LN(T)
       -0.00285240521*T**2-3.14674076E-07*T**3-8665.73348*T**(-1);
      1000.00  Y  -6483.25362+95.6919924*T-24.6598297*T*LN(T)
       -0.00185225011*T**2-6.61211607E-07*T**3;
      1508.15  Y  -123124.992+699.125537*T-101.800197*T*LN(T)
       +0.0150644246*T**2-6.39165948E-07*T**3+29356890.3*T**(-1);
      3600.00  N !
 FUNCTION GBCCGD    200.00  +3233.80866-2.11184585*T+GHSERGD;
      1000.00  Y  +152792.743-1349.58873*T+180.097094*T*LN(T)
       -0.119550229*T**2+1.17915728E-05*T**3-22038836*T**(-1);
      1508.15  Y  -15783.7618+202.222183*T-38.960425*T*LN(T);
      1586.15  Y  -19850.5562+224.818035*T-41.904333*T*LN(T)
       +8.58222759E-04*T**2-3.77570269E-08*T**3+995428.573*T**(-1);
      3600.00  N !
 FUNCTION GLIQGD    200.00  +13060.0262-8.32179974*T+GHSERGD;
      1000.00  Y  +146262.037-1208.70685*T+159.352082*T*LN(T)
       -0.108247135*T**2+1.06945505E-05*T**3-19678357*T**(-1);
      1508.15  Y  -5397.314+192.336215*T-38.5075*T*LN(T);
      3600.00  N !
$ ------------------------------------------------------------------------------
$ Binary system
$
$ S.L. Wang, C.P. Wang, X.J. Liu, K. Ishida,
$ J. Alloys Compd., 476, 245-52(2009).
$
$ Checked against paper. Checked at 6000 K.
$
$ There seems to be some misprint in the liquid interaction. The L0 parameter
$ was modified to approximately reproduce the published phase diagram.
$ Invariant equilibria differ by 2 to 3 K. The melting temperature of AgGd
$ is about 20 K too high.
$
$ Modified parameter below
 PAR  L(LIQUID,AG,GD;0),,               -98000+51.934*T
             -4.1*T*LN(T);,,                                          N 09Wan !
$ Original parameter in paper below
$PAR  L(LIQUID,AG,GD;0),,               -98000+51.934*T
$            -3.946*T*LN(T);,,                                        N 09Wan !
 PAR  L(LIQUID,AG,GD;1),,               -37550+4.271*T;,,             N 09Wan !
 PAR  L(LIQUID,AG,GD;3),,               +17892;,,                     N 09Wan !
$
 PAR  L(FCC_A1,AG,GD:VA;0),,            -35458+7.017*T;,,             N 09Wan !
 PAR  L(FCC_A1,AG,GD:VA;1),,            -24120;,,                     N 09Wan !
$
 PAR  L(BCC_A2,AG,GD:VA;0),,            +20000;,,                     N 09Wan !
 PAR  L(HCP_A3,AG,GD:VA;0),,            +30000;,,                     N 09Wan !
$
 PAR  G(AG51GD14,AG:GD),,               +51*GHSERAG+14*GHSERGD
             -1602250+283.27*T;,,                                     N 09Wan !
 PAR  G(AG2GD_C11B,AG:GD),,             +2*GHSERAG+GHSERGD
             -74700+7.509*T;,,                                        N 09Wan !
$
 PAR  G(AGGD_B2,AG:GD),,                +GHSERAG+GHSERGD
             -50000+0.27*T;,,                                         N 09Wan !
 PAR  TC(AGGD_B2,AG:GD),,                 145.0;,,                    N 09Wan !
 PAR  BM(AGGD_B2,AG:GD),,                  91.16;,,                   N 09Wan !
$ ------------------------------------------------------------------------------
$
$
 LIST-OF-REFERENCE
 NUMBER  SOURCE
  Null   'Unknown source'
  Same   'Same or similar interaction as in the corresponding stable phase'
  COST   'COST 507 database'
  91Din  'A.T. Dinsdale, Calphad, 15, 317-425(1991).'
  95Lim  'S.S. Lim, P.L. Rossiter, J.W. Tibballs, Calphad, 19, 131-41(1995),
          SGTE unary database V.4.1, 1999; Ag'
  95She2 'H. Shen, W. Zhang, G. Liu, R. Wang, Z. Du, Report F-95-02,
          University of Science and Technology, Beijing, May 1995,
          SGTE unary database V.3.0, 1996; Gd'
  96Oh   'C.-S. Oh, J.-H. Shim, B.-J. Lee, D.N. Lee,
          J. Alloys Compounds, 238, 155-66(1996),
          SGTE unary database V.4.1, 1999; Ag'
  96SGUN 'SGTE unary database V.3.0, 1996.'
  00Zin  'M. Zinkevich, N. Mattern, H. J Seifert,
          J. Phase Equilib., 21, 385-94(2000),
          SGTE unary database V.4.4, 2001; Gd'
  03Cac  'G. Cacciamani, S. De Negri, A. Saccone, R. Ferro,
          Intermetallics, 11, 1135-51(2003); Gd, Al-Gd'
  09Wan  'S.L. Wang, C.P. Wang, X.J. Liu, K. Ishida,
          J. Alloys Compd., 476, 245-52(2009); Ag, Ag-Gd'
!
