Repository: orchid-calphad/orchid-project.org

# orchid-project.org

Website and released data of **ORCHID** (Open Repository for CALPHAD Hypotheses, Intelligence, and Discovery),
served by GitHub Pages at https://orchid-project.org. Releases are archived on Zenodo (one DOI per version).

- `index.html`, `catalog/`, `best-practices.html` — static, self-contained pages (generated in the ORCHID tooling).
- `data/` — released data: catalog, redistributable TDB files, convex hulls. Licences: `data/LICENSES.md`, `data/NOTICE.md`.
- `llms.txt`, `data/croissant.json`, `CITATION.cff`, `.zenodo.json` — machine-readable metadata.

Only data with clear redistribution rights are published.

File: data/databases/sgte-binary/AgGe-11Wan.tdb
$
$ Database for Ag-Ge from J. Wang et al. 2011.
$
$ J. Wang, Y.J. Liu, C.Y. Tang, L.B. Liu, H.Y. Zhou, Z.P. Jin,
$ Thermochim. Acta, 512, 240-46(2011).
$
$ Dataset created 2019.04.13 by Bengt Hallstedt.
$ 2020.12.20: Modified for use with GES6.
$
$ ------------------------------------------------------------------------------
 TEMP-LIM 298.15 6000.00 !
$
$ELEMENT NAME  REF. STATE               ATOMIC MASS H298-H0    S298    !
$
 ELEMENT VA   VACUUM                      0.0          0.0      0.0    ! 
 ELEMENT AG   FCC_A1                    107.8682    5745.      42.55   ! 
 ELEMENT GE   DIAMOND_A4                 72.59      4636.0     31.09   ! 
$ ------------------------------------------------------------------------------
$ Phase definitions
$
 PHASE LIQUID:L % 1 1 !
 CONST LIQUID:L : AG GE : !
$
$ Fcc (cF4, Fm-3m) and MeX (cF8, Fm-3m)
$
 PHASE FCC_A1 %A 2 1 1 !
 CONST FCC_A1 : AG% GE : VA : !
$
$ Bcc (cI2, Im-3m)
$
 PHASE BCC_A2 %B 2 1 3 !
 CONST BCC_A2 : AG GE : VA : !
$
$ Hcp (hP2, P6_3/mmc) and Me2X (NiAs-type, hP4, P6_3/mmc, B8_1)
$
 PHASE HCP_A3 %A 2 1 0.5 !
 CONST HCP_A3 : AG GE : VA : !
$
$ Prototype C (cF8, Fd-3m)
$
 PHASE DIAMOND_A4 % 1 1 !
 CONST DIAMOND_A4 : GE : !
$ ------------------------------------------------------------------------------
$ Defaults
$
 DEFINE-SYSTEM-DEFAULT ELEMENT 2 !
 DEFAULT-COM DEFINE_SYSTEM_ELEMENT VA !
 TYPE-DEF % SEQ * !
 TYPE-DEF A GES AMEND_PHASE_DESCRIPTION @ MAGNETIC -3 0.28 !
 TYPE-DEF B GES AMEND_PHASE_DESCRIPTION @ MAGNETIC -1 0.4 !
 FUNCTION ZERO      298.15  0;                                         6000 N !
 FUNCTION UN_ASS    298.15  0;                                         6000 N !
 FUNCTION R         298.15  +8.31451;                                  6000 N !
$ ------------------------------------------------------------------------------
$ Element data
$ ------------------------------------------------------------------------------
$ Ag
$
$ CUB_A13 added in unary 3.0
$ CUB_A13 revised in unary 4.1
$ BCT_A5 added in unary 4.1
$
$ DIAMOND_A4 from 88Che1 not included in unary
$
 PAR  G(FCC_A1,AG:VA),,                 +GHSERAG;                3000 N 91Din !
 PAR  G(HCP_A3,AG:VA),,                 +GHSERAG+300+0.3*T;      3000 N 91Din !
 PAR  G(BCC_A2,AG:VA),,                 +GHSERAG+3400-1.05*T;    3000 N 91Din !
$PAR  G(DIAMOND_A4,AG),,                +GHSERAG
$            +11296.8+20.853386*T;                               3000 N 88Che1 !
$PAR  G(CUB_A13,AG:VA),,                +GHSERAG+3400-1.05*T;    3000 N 95Lim !
$PAR  G(CUB_A13,AG:VA),,                +GHSERAG
$            +3765.6-1.8826*T;                                   3000 N 96SGUN !
$PAR  G(BCT_A5,AG),,                    +GHSERAG+4184.1;         3000 N 96Oh !
 PAR  G(LIQUID,AG),,                    +GLIQAG;                 3000 N 91Din !
$
 FUNCTION GHSERAG   298.15  -7209.512+118.202013*T-23.8463314*T*LN(T)
       -0.001790585*T**2-3.98587E-07*T**3-12011*T**(-1);
      1234.93  Y  -15095.252+190.266404*T-33.472*T*LN(T)+1.411773E+29*T**(-9);
      3000.00  N !
 FUNCTION GLIQAG    298.15  +11025.076-8.89102*T+GHSERAG-1.033905E-20*T**7;
      1234.93  Y  -3587.111+180.964656*T-33.472*T*LN(T);
      3000.00  N !
$ ------------------------------------------------------------------------------
$ Ge
$
$ BCT_A5 and RHOMBOHEDRAL_A7 added in unary 4.1
$
 PAR  G(DIAMOND_A4,GE),,                +GHSERGE;                3200 N 91Din !
 PAR  G(FCC_A1,GE:VA),,                 +GHSERGE+36000-22.3*T;   3200 N 91Din !
 PAR  G(BCC_A2,GE:VA),,                 +GHSERGE+34100-23.5*T;   3200 N 91Din !
 PAR  G(HCP_A3,GE:VA),,                 +GHSERGE+35000-21.5*T;   3200 N 91Din !
$PAR  G(BCT_A5,GE),,                    +GHSERGE+28800-16.5*T;   3600 N 99SGUN !
$PAR  G(RHOMBOHEDRAL_A7,GE),,           +GHSERGE+29800-16.5*T;   3600 N 99SGUN !
 PAR  G(LIQUID,GE),,                    +GLIQGE;                 3200 N 91Din !
$
 FUNCTION GHSERGE   298.15  -9486.153+165.635573*T-29.5337682*T*LN(T)
       +0.005568297*T**2-1.513694E-06*T**3+163298*T**(-1);
       900.00  Y  -5689.239+102.86087*T-19.8536239*T*LN(T)-0.003672527*T**2;
      1211.40  Y  -9548.204+156.708024*T-27.6144*T*LN(T)-8.59809E+28*T**(-9);
      3200.00  N !
 FUNCTION GLIQGE    298.15  +37141.489-30.687043*T+GHSERGE+8.56632E-21*T**7;
      1211.40  Y  +27243.473+126.324186*T-27.6144*T*LN(T);
      3200.00  N !
$ ------------------------------------------------------------------------------
$ Binary system
$
$ J. Wang, Y.J. Liu, C.Y. Tang, L.B. Liu, H.Y. Zhou, Z.P. Jin,
$ Thermochim. Acta, 512, 240-46(2011).
$
$ Checked against paper. Checked at 6000 K.
$
 PAR  L(LIQUID,AG,GE;0),,               +7636.87-6.822*T;,,           N 11Wan !
 PAR  L(LIQUID,AG,GE;1),,               -14500.14+5.761*T;,,          N 11Wan !
 PAR  L(LIQUID,AG,GE;2),,               -7029.56;,,                   N 11Wan !
$
 PAR  L(FCC_A1,AG,GE:VA;0),,            +5696.47+9.917*T;,,           N 11Wan !
 PAR  L(FCC_A1,AG,GE:VA;1),,            -20237.27;,,                  N 11Wan !
$
$ Metastable
$
 PAR  L(BCC_A2,AG,GE:VA;0),,            +5696.47+9.917*T;,,           N Same !
 PAR  L(BCC_A2,AG,GE:VA;1),,            -20237.27;,,                  N Same !
$
 PAR  L(HCP_A3,AG,GE:VA;0),,            +5696.47+9.917*T;,,           N Same !
 PAR  L(HCP_A3,AG,GE:VA;1),,            -20237.27;,,                  N Same !
$ ------------------------------------------------------------------------------
$
 ASSESSED_SYSTEM
  AG-GE(TDB -* +LIQ +DIAM +FCC_A1 ;P3 TMM:300/1500) !
$
$
 LIST-OF-REFERENCE
 NUMBER  SOURCE
  Null   'Unknown source'
  Same   'Same or similar interaction as in the corresponding stable phase'
  COST   'COST 507 database'
  88Che1 'P.-Y. Chevalier, Thermochim. Acta, 130, 25-32(1988); Ag, Ag-Ge'
  91Din  'A.T. Dinsdale, Calphad, 15, 317-425(1991).'
  95Lim  'S.S. Lim, P.L. Rossiter, J.W. Tibballs, Calphad, 19, 131-41(1995),
          SGTE unary database V.4.1, 1999; Ag'
  96Oh   'C.-S. Oh, J.-H. Shim, B.-J. Lee, D.N. Lee,
          J. Alloys Compounds, 238, 155-66(1996),
          SGTE unary database V.4.1, 1999; Ag'
  96SGUN 'SGTE unary database V.3.0, 1996.'
  99SGUN 'SGTE unary database V.4.1, 1999.'
  11Wan  'J. Wang, Y.J. Liu, C.Y. Tang, L.B. Liu, H.Y. Zhou, Z.P. Jin,
          Thermochim. Acta, 512, 240-46(2011); Ag-Ge'
!

File: data/databases/sgte-binary/AgGe-18Raj.tdb
$
$ Database for Ag-Ge from V.B. Rajkumar and S.-W. Chen 2018.
$
$ V.B. Rajkumar, S.-W. Chen, J. Electron. Mater., 47, 3666-77(2018).
$
$ Dataset created 2019.04.13 by Bengt Hallstedt.
$ 2020.12.20: Modified for use with GES6.
$
$ ------------------------------------------------------------------------------
 TEMP-LIM 298.15 6000.00 !
$
$ELEMENT NAME  REF. STATE               ATOMIC MASS H298-H0    S298    !
$
 ELEMENT VA   VACUUM                      0.0          0.0      0.0    ! 
 ELEMENT AG   FCC_A1                    107.8682    5745.      42.55   ! 
 ELEMENT GE   DIAMOND_A4                 72.59      4636.0     31.09   ! 
$ ------------------------------------------------------------------------------
$ Phase definitions
$
 PHASE LIQUID:L % 1 1 !
 CONST LIQUID:L : AG GE : !
$
$ Fcc (cF4, Fm-3m) and MeX (cF8, Fm-3m)
$
 PHASE FCC_A1 %A 2 1 1 !
 CONST FCC_A1 : AG% GE : VA : !
$
$ Bcc (cI2, Im-3m)
$
 PHASE BCC_A2 %B 2 1 3 !
 CONST BCC_A2 : AG GE : VA : !
$
$ Hcp (hP2, P6_3/mmc) and Me2X (NiAs-type, hP4, P6_3/mmc, B8_1)
$
 PHASE HCP_A3 %A 2 1 0.5 !
 CONST HCP_A3 : AG GE : VA : !
$
$ Prototype C (cF8, Fd-3m)
$
 PHASE DIAMOND_A4 % 1 1 !
 CONST DIAMOND_A4 : GE : !
$ ------------------------------------------------------------------------------
$ Defaults
$
 DEFINE-SYSTEM-DEFAULT ELEMENT 2 !
 DEFAULT-COM DEFINE_SYSTEM_ELEMENT VA !
 TYPE-DEF % SEQ * !
 TYPE-DEF A GES AMEND_PHASE_DESCRIPTION @ MAGNETIC -3 0.28 !
 TYPE-DEF B GES AMEND_PHASE_DESCRIPTION @ MAGNETIC -1 0.4 !
 FUNCTION ZERO      298.15  0;                                         6000 N !
 FUNCTION UN_ASS    298.15  0;                                         6000 N !
 FUNCTION R         298.15  +8.31451;                                  6000 N !
$ ------------------------------------------------------------------------------
$ Element data
$ ------------------------------------------------------------------------------
$ Ag
$
$ CUB_A13 added in unary 3.0
$ CUB_A13 revised in unary 4.1
$ BCT_A5 added in unary 4.1
$
$ DIAMOND_A4 from 88Che1 not included in unary
$
 PAR  G(FCC_A1,AG:VA),,                 +GHSERAG;                3000 N 91Din !
 PAR  G(HCP_A3,AG:VA),,                 +GHSERAG+300+0.3*T;      3000 N 91Din !
 PAR  G(BCC_A2,AG:VA),,                 +GHSERAG+3400-1.05*T;    3000 N 91Din !
$PAR  G(DIAMOND_A4,AG),,                +GHSERAG
$            +11296.8+20.853386*T;                               3000 N 88Che1 !
$PAR  G(CUB_A13,AG:VA),,                +GHSERAG+3400-1.05*T;    3000 N 95Lim !
$PAR  G(CUB_A13,AG:VA),,                +GHSERAG
$            +3765.6-1.8826*T;                                   3000 N 96SGUN !
$PAR  G(BCT_A5,AG),,                    +GHSERAG+4184.1;         3000 N 96Oh !
 PAR  G(LIQUID,AG),,                    +GLIQAG;                 3000 N 91Din !
$
 FUNCTION GHSERAG   298.15  -7209.512+118.202013*T-23.8463314*T*LN(T)
       -0.001790585*T**2-3.98587E-07*T**3-12011*T**(-1);
      1234.93  Y  -15095.252+190.266404*T-33.472*T*LN(T)+1.411773E+29*T**(-9);
      3000.00  N !
 FUNCTION GLIQAG    298.15  +11025.076-8.89102*T+GHSERAG-1.033905E-20*T**7;
      1234.93  Y  -3587.111+180.964656*T-33.472*T*LN(T);
      3000.00  N !
$ ------------------------------------------------------------------------------
$ Ge
$
$ BCT_A5 and RHOMBOHEDRAL_A7 added in unary 4.1
$
 PAR  G(DIAMOND_A4,GE),,                +GHSERGE;                3200 N 91Din !
 PAR  G(FCC_A1,GE:VA),,                 +GHSERGE+36000-22.3*T;   3200 N 91Din !
 PAR  G(BCC_A2,GE:VA),,                 +GHSERGE+34100-23.5*T;   3200 N 91Din !
 PAR  G(HCP_A3,GE:VA),,                 +GHSERGE+35000-21.5*T;   3200 N 91Din !
$PAR  G(BCT_A5,GE),,                    +GHSERGE+28800-16.5*T;   3600 N 99SGUN !
$PAR  G(RHOMBOHEDRAL_A7,GE),,           +GHSERGE+29800-16.5*T;   3600 N 99SGUN !
 PAR  G(LIQUID,GE),,                    +GLIQGE;                 3200 N 91Din !
$
 FUNCTION GHSERGE   298.15  -9486.153+165.635573*T-29.5337682*T*LN(T)
       +0.005568297*T**2-1.513694E-06*T**3+163298*T**(-1);
       900.00  Y  -5689.239+102.86087*T-19.8536239*T*LN(T)-0.003672527*T**2;
      1211.40  Y  -9548.204+156.708024*T-27.6144*T*LN(T)-8.59809E+28*T**(-9);
      3200.00  N !
 FUNCTION GLIQGE    298.15  +37141.489-30.687043*T+GHSERGE+8.56632E-21*T**7;
      1211.40  Y  +27243.473+126.324186*T-27.6144*T*LN(T);
      3200.00  N !
$ ------------------------------------------------------------------------------
$ Binary system
$
$ V.B. Rajkumar, S.-W. Chen, J. Electron. Mater., 47, 3666-77(2018).
$
$ Checked against paper. Checked at 6000 K.
$
 PAR  L(LIQUID,AG,GE;0),,               +8426-7.91*T;,,               N 18Raj !
 PAR  L(LIQUID,AG,GE;1),,               -13591+4.69*T;,,              N 18Raj !
 PAR  L(LIQUID,AG,GE;2),,               -7299;,,                      N 18Raj !
$
 PAR  L(FCC_A1,AG,GE:VA;0),,            +6654+17.21*T;,,              N 18Raj !
 PAR  L(FCC_A1,AG,GE:VA;1),,            -8159-23.12*T;,,              N 18Raj !
 PAR  L(FCC_A1,AG,GE:VA;2),,            -3196;,,                      N 18Raj !
$
$ Metastable
$
 PAR  L(BCC_A2,AG,GE:VA;0),,            +6654+17.21*T;,,              N Same !
 PAR  L(BCC_A2,AG,GE:VA;1),,            -8159-23.12*T;,,              N Same !
 PAR  L(BCC_A2,AG,GE:VA;2),,            -3196;,,                      N Same !
$
 PAR  L(HCP_A3,AG,GE:VA;0),,            +6654+17.21*T;,,              N Same !
 PAR  L(HCP_A3,AG,GE:VA;1),,            -8159-23.12*T;,,              N Same !
 PAR  L(HCP_A3,AG,GE:VA;2),,            -3196;,,                      N Same !
$ ------------------------------------------------------------------------------
$
 ASSESSED_SYSTEM
  AG-GE(TDB -* +LIQ +DIAM +FCC_A1 ;P3 TMM:300/1500) !
$
$
 LIST-OF-REFERENCE
 NUMBER  SOURCE
  Null   'Unknown source'
  Same   'Same or similar interaction as in the corresponding stable phase'
  COST   'COST 507 database'
  88Che1 'P.-Y. Chevalier, Thermochim. Acta, 130, 25-32(1988); Ag'
  91Din  'A.T. Dinsdale, Calphad, 15, 317-425(1991).'
  95Lim  'S.S. Lim, P.L. Rossiter, J.W. Tibballs, Calphad, 19, 131-41(1995),
          SGTE unary database V.4.1, 1999; Ag'
  96Oh   'C.-S. Oh, J.-H. Shim, B.-J. Lee, D.N. Lee,
          J. Alloys Compounds, 238, 155-66(1996),
          SGTE unary database V.4.1, 1999; Ag'
  96SGUN 'SGTE unary database V.3.0, 1996.'
  99SGUN 'SGTE unary database V.4.1, 1999.'
  18Raj  'V.B. Rajkumar, S.-W. Chen,
          J. Electron. Mater., 47, 3666-77(2018); Ag-Ge'
!

File: data/databases/sgte-binary/AgGe-88Che-LB.tdb
$
$ Database for Ag-Ge from P.-Y. Chevalier 1988 (included in LB Vol. 1)
$
$ P.-Y. Chevalier, Thermochim. Acta, 130, 25-32(1988).
$
$ Dataset created 2011.01.10 by Bengt Hallstedt.
$ 2020.12.20: Modified for use with GES6.
$
$ Ag solubility in Ge is included in the paper but not in LB.
$
$ ------------------------------------------------------------------------------
 TEMP-LIM 298.15 6000.00 !
$
$ELEMENT NAME  REF. STATE               ATOMIC MASS H298-H0    S298    !
$
 ELEMENT VA   VACUUM                      0.0          0.0      0.0    ! 
 ELEMENT AG   FCC_A1                    107.8682    5745.      42.55   ! 
 ELEMENT GE   DIAMOND_A4                 72.59      4636.0     31.09   ! 
$ ------------------------------------------------------------------------------
$ Phase definitions
$
 PHASE LIQUID:L % 1 1 !
 CONST LIQUID:L : AG GE : !
$
$ Fcc (cF4, Fm-3m) and MeX (cF8, Fm-3m)
$
 PHASE FCC_A1 %A 2 1 1 !
 CONST FCC_A1 : AG% GE : VA : !
$
$ Bcc (cI2, Im-3m)
$
 PHASE BCC_A2 %B 2 1 3 !
 CONST BCC_A2 : AG GE : VA : !
$
$ Hcp (hP2, P6_3/mmc) and Me2X (NiAs-type, hP4, P6_3/mmc, B8_1)
$
 PHASE HCP_A3 %A 2 1 0.5 !
 CONST HCP_A3 : AG GE : VA : !
$
$ Prototype C (cF8, Fd-3m)
$
 PHASE DIAMOND_A4 % 1 1 !
 CONST DIAMOND_A4 : AG GE% : !
$ ------------------------------------------------------------------------------
$ Defaults
$
 DEFINE-SYSTEM-DEFAULT ELEMENT 2 !
 DEFAULT-COM DEFINE_SYSTEM_ELEMENT VA !
 TYPE-DEF % SEQ * !
 TYPE-DEF A GES AMEND_PHASE_DESCRIPTION @ MAGNETIC -3 0.28 !
 TYPE-DEF B GES AMEND_PHASE_DESCRIPTION @ MAGNETIC -1 0.4 !
 FUNCTION ZERO      298.15  0;                                         6000 N !
 FUNCTION UN_ASS    298.15  0;                                         6000 N !
 FUNCTION R         298.15  +8.31451;                                  6000 N !
$ ------------------------------------------------------------------------------
$ Element data
$ ------------------------------------------------------------------------------
$ Ag
$
$ CUB_A13 added in unary 3.0
$ CUB_A13 revised in unary 4.1
$ BCT_A5 added in unary 4.1
$
$ DIAMOND_A4 from 88Che1 not included in unary
$
 PAR  G(FCC_A1,AG:VA),,                 +GHSERAG;                3000 N 91Din !
 PAR  G(HCP_A3,AG:VA),,                 +GHSERAG+300+0.3*T;      3000 N 91Din !
 PAR  G(BCC_A2,AG:VA),,                 +GHSERAG+3400-1.05*T;    3000 N 91Din !
 PAR  G(DIAMOND_A4,AG),,                +GHSERAG
             +11296.8+20.853386*T;                               3000 N 88Che1 !
$PAR  G(CUB_A13,AG:VA),,                +GHSERAG+3400-1.05*T;    3000 N 95Lim !
$PAR  G(CUB_A13,AG:VA),,                +GHSERAG
$            +3765.6-1.8826*T;                                   3000 N 96SGUN !
$PAR  G(BCT_A5,AG),,                    +GHSERAG+4184.1;         3000 N 96Oh !
 PAR  G(LIQUID,AG),,                    +GLIQAG;                 3000 N 91Din !
$
 FUNCTION GHSERAG   298.15  -7209.512+118.202013*T-23.8463314*T*LN(T)
       -0.001790585*T**2-3.98587E-07*T**3-12011*T**(-1);
      1234.93  Y  -15095.252+190.266404*T-33.472*T*LN(T)+1.411773E+29*T**(-9);
      3000.00  N !
 FUNCTION GLIQAG    298.15  +11025.076-8.89102*T+GHSERAG-1.033905E-20*T**7;
      1234.93  Y  -3587.111+180.964656*T-33.472*T*LN(T);
      3000.00  N !
$ ------------------------------------------------------------------------------
$ Ge
$
$ BCT_A5 and RHOMBOHEDRAL_A7 added in unary 4.1
$
 PAR  G(DIAMOND_A4,GE),,                +GHSERGE;                3200 N 91Din !
 PAR  G(FCC_A1,GE:VA),,                 +GHSERGE+36000-22.3*T;   3200 N 91Din !
 PAR  G(BCC_A2,GE:VA),,                 +GHSERGE+34100-23.5*T;   3200 N 91Din !
 PAR  G(HCP_A3,GE:VA),,                 +GHSERGE+35000-21.5*T;   3200 N 91Din !
$PAR  G(BCT_A5,GE),,                    +GHSERGE+28800-16.5*T;   3600 N 99SGUN !
$PAR  G(RHOMBOHEDRAL_A7,GE),,           +GHSERGE+29800-16.5*T;   3600 N 99SGUN !
 PAR  G(LIQUID,GE),,                    +GLIQGE;                 3200 N 91Din !
$
 FUNCTION GHSERGE   298.15  -9486.153+165.635573*T-29.5337682*T*LN(T)
       +0.005568297*T**2-1.513694E-06*T**3+163298*T**(-1);
       900.00  Y  -5689.239+102.86087*T-19.8536239*T*LN(T)-0.003672527*T**2;
      1211.40  Y  -9548.204+156.708024*T-27.6144*T*LN(T)-8.59809E+28*T**(-9);
      3200.00  N !
 FUNCTION GLIQGE    298.15  +37141.489-30.687043*T+GHSERGE+8.56632E-21*T**7;
      1211.40  Y  +27243.473+126.324186*T-27.6144*T*LN(T);
      3200.00  N !
$ ------------------------------------------------------------------------------
$ Binary system
$
$ From P.-Y. Chevalier 1988 (included in LB Vol. 1)
$
$ P.-Y. Chevalier, Thermochim. Acta, 130, 25-32(1988).
$
$ Checked against LB and paper. Checked at 6000 K.
$
$ Ag solubility in Ge is included in the paper but not in LB.
$
 PAR  L(LIQUID,AG,GE;0),,               +8708.55-7.228525*T;,,        N 88Che1 !
 PAR  L(LIQUID,AG,GE;1),,               -14467.9+5.10544*T;,,         N 88Che1 !
 PAR  L(LIQUID,AG,GE;2),,               -7955.55+2.875185*T;,,        N 88Che1 !
$
 PAR  L(FCC_A1,AG,GE:VA;0),,            +3066.7+11.05926*T;,,         N 88Che1 !
 PAR  L(FCC_A1,AG,GE:VA;1),,            -16428.5;,,                   N 88Che1 !
$
 PAR  L(DIAMOND_A4,AG,GE),,             +119000;,,                    N 88Che1 !
$
$ Metastable
$
 PAR  L(BCC_A2,AG,GE:VA;0),,            +3066.7+11.05926*T;,,         N Same !
 PAR  L(BCC_A2,AG,GE:VA;1),,            -16428.5;,,                   N Same !
$
 PAR  L(HCP_A3,AG,GE:VA;0),,            +3066.7+11.05926*T;,,         N Same !
 PAR  L(HCP_A3,AG,GE:VA;1),,            -16428.5;,,                   N Same !
$ ------------------------------------------------------------------------------
$
 ASSESSED_SYSTEM
  AG-GE(TDB -* +LIQ +DIAM +FCC_A1 ;P3 TMM:300/1500) !
$
$
 LIST-OF-REFERENCE
 NUMBER  SOURCE
  Null   'Unknown source'
  Same   'Same or similar interaction as in the corresponding stable phase'
  COST   'COST 507 database'
  88Che1 'P.-Y. Chevalier, Thermochim. Acta, 130, 25-32(1988); Ag, Ag-Ge'
  91Din  'A.T. Dinsdale, Calphad, 15, 317-425(1991).'
  95Lim  'S.S. Lim, P.L. Rossiter, J.W. Tibballs, Calphad, 19, 131-41(1995),
          SGTE unary database V.4.1, 1999; Ag'
  96Oh   'C.-S. Oh, J.-H. Shim, B.-J. Lee, D.N. Lee,
          J. Alloys Compounds, 238, 155-66(1996),
          SGTE unary database V.4.1, 1999; Ag'
  96SGUN 'SGTE unary database V.3.0, 1996.'
  99SGUN 'SGTE unary database V.4.1, 1999.'
!

File: data/databases/sgte-binary/AgHg-12Liu.tdb
$
$ Database for Ag-Hg from Y. Liu et al. 2012.
$
$ Y. Liu, G. Wang, J. Wang, Y. Chen, Z. Long,
$ Thermochim. Acta, 547, 83-88(2012).
$
$ Dataset created 2018.03.17 by Bengt Hallstedt.
$ 2020.12.20: Modified for use with GES6.
$
$ Ag11Hg9 is modelled as an intermetallic phase, but should be modelled as
$ HCP_A3.
$
$ ------------------------------------------------------------------------------
 TEMP-LIM 298.15 6000.00 !
$
$ELEMENT NAME  REF. STATE               ATOMIC MASS H298-H0    S298    !
$
 ELEMENT VA   VACUUM                      0.0          0.0      0.0    ! 
 ELEMENT AG   FCC_A1                    107.8682    5745.      42.55   ! 
 ELEMENT HG   LIQUID                    200.59      9342.      75.90   ! 
$ ------------------------------------------------------------------------------
$ Phase definitions
$
 PHASE LIQUID:L % 1 1 !
 CONST LIQUID:L : AG HG : !
$
$ Fcc (cF4, Fm-3m) and MeX (cF8, Fm-3m)
$
 PHASE FCC_A1 %A 2 1 1 !
 CONST FCC_A1 : AG% HG : VA : !
$
$ Bcc (cI2, Im-3m)
$
 PHASE BCC_A2 %B 2 1 3 !
 CONST BCC_A2 : AG : VA : !
$
$ Hcp (hP2, P6_3/mmc) and Me2X (NiAs-type, hP4, P6_3/mmc, B8_1)
$
 PHASE HCP_A3 %A 2 1 0.5 !
 CONST HCP_A3 : AG : VA : !
$
$ Prototype Hg (hR1, R-3m)
$
 PHASE RHOMBO_A10 % 1 1 !
 CONST RHOMBO_A10 : HG : !
$
$ Prototype Mg (hP2, P6_3/mmc)
$
 PHASE AG11HG9_A3 % 2 11 9 !
 CONST AG11HG9_A3 : AG : HG : !
$
$ Prototype Ag11Hg15 (cI52, I23, 197)
$
 PHASE AG11HG15 % 2 11 15 !
 CONST AG11HG15 : AG : HG : !
$ ------------------------------------------------------------------------------
$ Defaults
$
 DEFINE-SYSTEM-DEFAULT ELEMENT 2 !
 DEFAULT-COM DEFINE_SYSTEM_ELEMENT VA !
 TYPE-DEF % SEQ * !
 TYPE-DEF A GES AMEND_PHASE_DESCRIPTION @ MAGNETIC -3 0.28 !
 TYPE-DEF B GES AMEND_PHASE_DESCRIPTION @ MAGNETIC -1 0.4 !
 FUNCTION ZERO      298.15  0;                                         6000 N !
 FUNCTION UN_ASS    298.15  0;                                         6000 N !
 FUNCTION R         298.15  +8.31451;                                  6000 N !
$ ------------------------------------------------------------------------------
$ Element data
$ ------------------------------------------------------------------------------
$ Ag
$
$ CUB_A13 added in unary 3.0
$ CUB_A13 revised in unary 4.1
$ BCT_A5 added in unary 4.1
$
 PAR  G(FCC_A1,AG:VA),,                 +GHSERAG;                3000 N 91Din !
 PAR  G(HCP_A3,AG:VA),,                 +GHSERAG+300+0.3*T;      3000 N 91Din !
 PAR  G(BCC_A2,AG:VA),,                 +GHSERAG+3400-1.05*T;    3000 N 91Din !
$PAR  G(CUB_A13,AG:VA),,                +GHSERAG+3400-1.05*T;    3000 N 95Lim !
$PAR  G(CUB_A13,AG:VA),,                +GHSERAG
$            +3765.6-1.8826*T;                                   3000 N 96SGUN !
$PAR  G(BCT_A5,AG:VA),,                 +GHSERAG+4184.1;         3000 N 96Oh !
 PAR  G(LIQUID,AG),,                    +GLIQAG;                 3000 N 91Din !
$
 FUNCTION GHSERAG   298.15  -7209.512+118.202013*T-23.8463314*T*LN(T)
       -0.001790585*T**2-3.98587E-07*T**3-12011*T**(-1);
      1234.93  Y  -15095.252+190.266404*T-33.472*T*LN(T)+1.411773E+29*T**(-9);
      3000.00  N !
 FUNCTION GLIQAG    298.15  +11025.076-8.89102*T+GHSERAG-1.033905E-20*T**7;
      1234.93  Y  -3587.111+180.964656*T-33.472*T*LN(T);
      3000.00  N !
$ ------------------------------------------------------------------------------
$ Hg
$
$ HCP_A3 and TETRAGONAL_A6 added in unary 4.1
$ FCC_A1 added in unary 5.0
$
$ FCC_A1 from 12Liu not included in unary
$
 PAR  G(LIQUID,HG)              200.00  +GHSERHG;                2000 N 91Din !
 PAR  G(RHOMBO_A10,HG)          200.00  +GRHOHG;                 2000 N 91Din !
$PAR  G(FCC_A1,HG:VA)           200.00  +GHSERHG+5+8.368*T;      2000 N 02Mai !
 PAR  G(FCC_A1,HG:VA)           200.00  +GRHOHG+1000;            2000 N 12Liu !
$PAR  G(HCP_A3,HG:VA)           200.00  +GRHOHG+200+0.7*T;       2000 N 95Yan !
$PAR  G(TETRAGONAL_A6,HG)       200.00  +GRHOHG
$            +208.68+1.765592*T;                                 2000 N 95Yan !
$
 FUNCTION GHSERHG   200.00  +82356.855-3348.19466*T+618.193308*T*LN(T)
       -2.0282337*T**2+0.00118398213*T**3-2366612*T**(-1);
       234.32  Y  -8961.207+135.232291*T-32.257*T*LN(T)
       +0.0097977*T**2-3.20695E-06*T**3+6670*T**(-1);
       400.00  Y  -7970.627+112.33345*T-28.414*T*LN(T)
       +0.00318535*T**2-1.077802E-06*T**3-41095*T**(-1);
       700.00  Y  -7161.338+90.797305*T-24.87*T*LN(T)
       -0.00166775*T**2+8.737E-09*T**3-27495*T**(-1);
      2000.00  N !
 FUNCTION GRHOHG    200.00  -10668.401+123.274598*T-28.847*T*LN(T)
       +0.01699705*T**2-2.4555667E-05*T**3+13330*T**(-1);
       234.32  Y  -11425.394+135.928158*T-30.2091*T*LN(T)
       +0.00107555*T**2-2.28298E-07*T**3+35545*T**(-1);
      2000.00  N !
$ ------------------------------------------------------------------------------
$ Binary system
$
$ Y. Liu, G. Wang, J. Wang, Y. Chen, Z. Long,
$ Thermochim. Acta, 547, 83-88(2012).
$
$ Checked against paper. Checked at 6000 K.
$
$ Ag11Hg9 is modelled as an intermetallic phase, but should be modelled as
$ HCP_A3.
$
 PAR  L(LIQUID,AG,HG;0),,               -12300.7+8.88*T;,,            N 12Liu !
 PAR  L(LIQUID,AG,HG;1),,               -10490.8;,,                   N 12Liu !
 PAR  L(LIQUID,AG,HG;2),,               -950.955;,,                   N 12Liu !
$
 PAR  L(FCC_A1,AG,HG:VA;0),,            -16000+13.9*T;,,              N 12Liu !
 PAR  L(FCC_A1,AG,HG:VA;1),,            -18622.9;,,                   N 12Liu !
$
 PAR  G(AG11HG9_A3,AG:HG),,             +11*GHSERAG+9*GRHOHG
             -85723.6-40.08*T;,,                                      N 12Liu !
 PAR  G(AG11HG15,AG:HG),,               +11*GHSERAG+15*GRHOHG
             -85239.5-65.47*T;,,                                      N 12Liu !
$ ------------------------------------------------------------------------------
$
$
 LIST-OF-REFERENCE
 NUMBER  SOURCE
  Null   'Unknown source'
  Same   'Same or similar interaction as in the corresponding stable phase'
  COST   'COST 507 database'
  91Din  'A.T. Dinsdale, Calphad, 15, 317-425(1991).'
  95Lim  'S.S. Lim, P.L. Rossiter, J.W. Tibballs, Calphad, 19, 131-41(1995),
          SGTE unary database V.4.1, 1999; Ag'
  95Yan  'J. Yang, N.J. Silk, A. Watson, A.W. Bryant, T.G. Chart, B.B. Argent,
          Calphad, 19, 415-30(1995), SGTE unary database V.4.1, 1999; Cd, Hg'
  96Oh   'C.-S. Oh, J.-H. Shim, B.-J. Lee, D.N. Lee,
          J. Alloys Compounds, 238, 155-66(1996),
          SGTE unary database V.4.1, 1999; Ag'
  96SGUN 'SGTE unary database V.3.0, 1996.'
  02Mai  'A. Maitre, J.M. Fiorani, M. Vilasi, J. Phase Equilib.,
          23, 329-38(2002), SGTE unary database V.5.0, 2009; Hg'
  12Liu  'Y. Liu, G. Wang, J. Wang, Y. Chen, Z. Long,
          Thermochim. Acta, 547, 83-88(2012); Hg, Ag-Hg'
!

File: data/databases/sgte-binary/AgHo-09Wan.tdb
$
$ Database for Ag-Ho from S.L. Wang et al. 2009.
$
$ S.L. Wang, C.P. Wang, X.J. Liu, A.T. Tang, F.S. Pan, K. Ishida,
$ J. Alloys Compd., 484, 102-7(2009).
$
$ Dataset created 2018.03.18 by Bengt Hallstedt.
$ 2020.12.20: Modified for use with GES6.
$
$ The hcp interaction is improbable. There are too many parameters for liquid.
$
$ There is an inverse miscibility gap with a minimum at 4932 K and x(Ho)=0.43.
$
$ ------------------------------------------------------------------------------
 TEMP-LIM 298.15 6000.00 !
$
$ELEMENT NAME  REF. STATE               ATOMIC MASS H298-H0    S298    !
$
 ELEMENT VA   VACUUM                      0.0          0.0      0.0    ! 
 ELEMENT AG   FCC_A1                    107.8682    5745.      42.55   ! 
 ELEMENT HO   HCP_A3                    164.9304    7995.624   75.0191 ! 
$ ------------------------------------------------------------------------------
$ Phase definitions
$
 PHASE LIQUID:L % 1 1 !
 CONST LIQUID:L : AG HO : !
$
$ Fcc (cF4, Fm-3m) and MeX (cF8, Fm-3m)
$
 PHASE FCC_A1 %A 2 1 1 !
 CONST FCC_A1 : AG% HO : VA : !
$
$ Bcc (cI2, Im-3m)
$
 PHASE BCC_A2 %B 2 1 3 !
 CONST BCC_A2 : AG HO% : VA : !
$
$ Hcp (hP2, P6_3/mmc) and Me2X (NiAs-type, hP4, P6_3/mmc, B8_1)
$
 PHASE HCP_A3 %A 2 1 0.5 !
 CONST HCP_A3 : AG HO% : VA : !
$
$ Prototype Ag51Gd14 (hP68, P6/m)
$
 PHASE AG51HO14 % 2 51 14 !
 CONST AG51HO14 : AG% HO : HO : !
$
$ Prototype MoSi2 (tI6, I4/mmm)
$
 PHASE AG2HO_C11B % 2 2 1 !
 CONST AG2HO_C11B : AG : HO : !
$
$ Prototype CsCl (cP2, Pm-3m)
$
 PHASE AGHO_B2 %A 2 1 1 !
 CONST AGHO_B2 : AG : HO : !
$ ------------------------------------------------------------------------------
$ Defaults
$
 DEFINE-SYSTEM-DEFAULT ELEMENT 2 !
 DEFAULT-COM DEFINE_SYSTEM_ELEMENT VA !
 TYPE-DEF % SEQ * !
 TYPE-DEF A GES AMEND_PHASE_DESCRIPTION @ MAGNETIC -3 0.28 !
 TYPE-DEF B GES AMEND_PHASE_DESCRIPTION @ MAGNETIC -1 0.4 !
 FUNCTION ZERO      298.15  0;                                         6000 N !
 FUNCTION UN_ASS    298.15  0;                                         6000 N !
 FUNCTION R         298.15  +8.31451;                                  6000 N !
$ ------------------------------------------------------------------------------
$ Element data
$ ------------------------------------------------------------------------------
$ Ag
$
$ CUB_A13 added in unary 3.0
$ CUB_A13 revised in unary 4.1
$ BCT_A5 added in unary 4.1
$
$ DHCP from 09Wan not included in unary
$
 PAR  G(FCC_A1,AG:VA),,                 +GHSERAG;                3000 N 91Din !
 PAR  G(HCP_A3,AG:VA),,                 +GHSERAG+300+0.3*T;      3000 N 91Din !
 PAR  G(BCC_A2,AG:VA),,                 +GHSERAG+3400-1.05*T;    3000 N 91Din !
$PAR  G(CUB_A13,AG:VA),,                +GHSERAG+3400-1.05*T;    3000 N 95Lim !
$PAR  G(CUB_A13,AG:VA),,                +GHSERAG
$            +3765.6-1.8826*T;                                   3000 N 96SGUN !
$PAR  G(BCT_A5,AG),,                    +GHSERAG+4184.1;         3000 N 96Oh !
$PAR  G(DHCP,AG),,                      +GHSERAG+1000;           3000 N 09Wan2 !
 PAR  G(LIQUID,AG),,                    +GLIQAG;                 3000 N 91Din !
$
 FUNCTION GHSERAG   298.15  -7209.512+118.202013*T-23.8463314*T*LN(T)
       -0.001790585*T**2-3.98587E-07*T**3-12011*T**(-1);
      1234.93  Y  -15095.252+190.266404*T-33.472*T*LN(T)+1.411773E+29*T**(-9);
      3000.00  N !
 FUNCTION GLIQAG    298.15  +11025.076-8.89102*T+GHSERAG-1.033905E-20*T**7;
      1234.93  Y  -3587.111+180.964656*T-33.472*T*LN(T);
      3000.00  N !
 FUNCTION GBCCAG    298.15  +GHSERAG+3400-1.05*T;                      6000 N !
$ ------------------------------------------------------------------------------
$ Ho
$
$ BCC_A2 and LIQUID revised in unary 4.4
$ HCP_A3 modified in unary 5.0
$ (upper T interval added + trailing decimals added)
$
$ FCC_A1 from 03Cac and 09Wan6 not included in unary
$
 PAR  G(HCP_A3,HO:VA),,                 +GHSERHO;                3001 N 91Din !
$PAR  G(FCC_A1,HO:VA),,                 +GHSERHO
$            +2000-0.831451*T;                                   3001 N 03Cac !
 PAR  G(FCC_A1,HO:VA),,                 +GHSERHO+4000;,,         3001 N 09Wan6 !
 PAR  G(BCC_A2,HO:VA),,                 +GHSERHO
             +4380-2.494353*T;                                   3001 N 00Nor1 !
 PAR  G(LIQUID,HO),,                    +GLIQHO;                 3001 N 00Nor1 !
$
 PAR  G(AG51HO14,HO:HO),,               +65*GHSERHO+325000;,,         N 09Wan6 !
$
 FUNCTION GHSERHO   298.15  -7612.429+86.593171*T-23.4879*T*LN(T)
       -0.00827315*T**2+2.375467E-06*T**3;
       600.00  Y  -10917.688+182.475691*T-39.6932*T*LN(T)
       +0.01820065*T**2-4.829733E-06*T**3;
       900.00  Y  +46646.188-421.474473*T+48.0595*T*LN(T)
       -0.0424634*T**2+3.233133E-06*T**3-7185900*T**(-1);
      1200.00  Y  +27786.061-156.162846*T+8.28608*T*LN(T)
       -0.01082725*T**2-1.112352E-06*T**3-6183850*T**(-1);
      1703.00  Y  -825364.662+4248.379056*T-558.9506818*T*LN(T)
       +0.139111904*T**2-6.824652E-06*T**3+2.19952973E+08*T**(-1);
      3000.00  Y  -17149.229+235.898104*T-43.932*T*LN(T);
      3001.00  N !
 FUNCTION GLIQHO    298.15  +17383.4216-9.992194*T+GHSERHO;
      1000.00  Y  +124827.5326-994.683024*T+127.9577778*T*LN(T)
       -0.088196514*T**2+8.008222E-6*T**3-15727191*T**(-1);  
      1703.00  Y  -9688.5314+230.793918*T-43.932*T*LN(T);  
      3001.00  N !
$ ------------------------------------------------------------------------------
$ Binary system
$
$ S.L. Wang, C.P. Wang, X.J. Liu, A.T. Tang, F.S. Pan, K. Ishida,
$ J. Alloys Compd., 484, 102-7(2009).
$
$ Checked against paper. Checked at 6000 K.
$
$ The hcp interaction is improbable. There are too many parameters for liquid.
$
$ There is an inverse miscibility gap with a minimum at 4932 K and x(Ho)=0.43.
$
 PAR  L(LIQUID,AG,HO;0),,               -117198+17.148*T;,,           N 09Wan6 !
 PAR  L(LIQUID,AG,HO;1),,               -50687+1.55*T;,,              N 09Wan6 !
 PAR  L(LIQUID,AG,HO;2),,               +23465-23.855*T;,,            N 09Wan6 !
 PAR  L(LIQUID,AG,HO;3),,               +102685-47.294*T;,,           N 09Wan6 !
$
 PAR  L(FCC_A1,AG,HO:VA;0),,            -59413+3.011*T;,,             N 09Wan6 !
 PAR  L(FCC_A1,AG,HO:VA;1),,            -22711-0.002*T;,,             N 09Wan6 !
$
 PAR  L(BCC_A2,AG,HO:VA;0),,            +UN_ASS;,,                    N !
 PAR  L(HCP_A3,AG,HO:VA;0),,            +50000;,,                     N 09Wan6 !
$
 PAR  G(AG51HO14,AG:HO),,               +51*GHSERAG+14*GHSERHO
             -1562470+26.65*T;,,                                      N 09Wan6 !
 PAR  L(AG51HO14,AG,HO:HO;0),,          -2925000+28.21*T
             +260*T*LN(T);,,                                          N 09Wan6 !
 PAR  L(AG51HO14,AG,HO:HO;1),,          -1365000;,,                   N 09Wan6 !
$
 PAR  G(AG2HO_C11B,AG:HO),,             +2*GHSERAG+GHSERHO
             -90189+0.3828*T;,,                                       N 09Wan6 !
 PAR  G(AGHO_B2,AG:HO),,                +GHSERAG+GHSERHO
             -72058+7.194*T;,,                                        N 09Wan6 !
$ ------------------------------------------------------------------------------
$
$
 LIST-OF-REFERENCE
 NUMBER  SOURCE
  Null   'Unknown source'
  Same   'Same or similar interaction as in the corresponding stable phase'
  COST   'COST 507 database'
  91Din  'A.T. Dinsdale, Calphad, 15, 317-425(1991).'
  95Lim  'S.S. Lim, P.L. Rossiter, J.W. Tibballs, Calphad, 19, 131-41(1995),
          SGTE unary database V.4.1, 1999; Ag'
  96Oh   'C.-S. Oh, J.-H. Shim, B.-J. Lee, D.N. Lee,
          J. Alloys Compounds, 238, 155-66(1996),
          SGTE unary database V.4.1, 1999; Ag'
  96SGUN 'SGTE unary database V.3.0, 1996.'
  00Nor1 'S. Norgren, J. Phase Equilib., 21, 148-56(2000),
          SGTE unary database V.4.4, 2001; Er, Ho'
  03Cac  'G. Cacciamani, S. De Negri, A. Saccone, R. Ferro,
          Intermetallics, 11, 1135-51(2003); Ho'
  09Wan2 'S.L. Wang, C.P. Wang, X.J. Liu, K. Ishida,
          J. Alloys Compd., 476, 245-52(2009); Ag'
  09Wan6 'S.L. Wang, C.P. Wang, X.J. Liu, A.T. Tang, F.S. Pan, K. Ishida,
          J. Alloys Compd., 484, 102-7(2009); Ho, Ag-Ho'
!
