Repository: orchid-calphad/orchid-project.org

# orchid-project.org

Website and released data of **ORCHID** (Open Repository for CALPHAD Hypotheses, Intelligence, and Discovery),
served by GitHub Pages at https://orchid-project.org. Releases are archived on Zenodo (one DOI per version).

- `index.html`, `catalog/`, `best-practices.html` — static, self-contained pages (generated in the ORCHID tooling).
- `data/` — released data: catalog, redistributable TDB files, convex hulls. Licences: `data/LICENSES.md`, `data/NOTICE.md`.
- `llms.txt`, `data/croissant.json`, `CITATION.cff`, `.zenodo.json` — machine-readable metadata.

Only data with clear redistribution rights are published.

File: data/databases/sgte-binary/AgIn-01Che-LB.tdb
$
$ Database for Ag-In from P.-Y. Chevalier and E. Fischer 2001
$ (included in LB Vol. 1)
$
$ P.-Y. Chevalier, E. Fischer, unpublished, Thermodata, 2001.
$
$ Dataset created 2011.01.10 by Bengt Hallstedt.
$ 2020.12.20: Modified for use with GES6.
$
$ The high temperature Ag3In phase (bcc) is misprinted as B2 and
$ the low temperature Ag3In phase is misprinted as hcp-A3 in LB.
$
$ ------------------------------------------------------------------------------
 TEMP-LIM 298.15 6000.00 !
$
$ELEMENT NAME  REF. STATE               ATOMIC MASS H298-H0    S298    !
$
 ELEMENT VA   VACUUM                      0.0          0.0      0.0    ! 
 ELEMENT AG   FCC_A1                    107.8682    5745.      42.55   ! 
 ELEMENT IN   TETRAGONAL_A6             114.82      6610.0     57.65   ! 
$ ------------------------------------------------------------------------------
$ Phase definitions
$
 PHASE LIQUID:L % 1 1 !
 CONST LIQUID:L : AG IN : !
$
$ Fcc (cF4, Fm-3m) and MeX (cF8, Fm-3m)
$
 PHASE FCC_A1 %A 2 1 1 !
 CONST FCC_A1 : AG% IN : VA : !
$
$ Bcc (cI2, Im-3m)
$
 PHASE BCC_A2 %B 2 1 3 !
 CONST BCC_A2 : AG IN : VA : !
$
$ Hcp (hP2, P6_3/mmc) and Me2X (NiAs-type, hP4, P6_3/mmc, B8_1)
$
 PHASE HCP_A3 %A 2 1 0.5 !
 CONST HCP_A3 : AG IN : VA : !
$
$ Prototype In (tI2, I4/mmm)
$
 PHASE TETRAGONAL_A6 % 1 1 !
 CONST TETRAGONAL_A6 : IN : !
$
$ Prototype AuCu3 (cP4, Pm-3m)
$
 PHASE AG3IN_L12 % 2 3 1 !
 CONST AG3IN_L12 : AG : IN : !
$
$ Prototype Al4Cu9 (cP52, P-43m), D0_3 suggested in LB
$
 PHASE AG2IN_D83 % 2 2 1 !
 CONST AG2IN_D83 : AG : IN : !
$
$ Prototype Al2Cu (tI12, I4/mcm)
$
 PHASE AGIN2_C16 % 2 1 2 !
 CONST AGIN2_C16 : AG : IN : !
$ ------------------------------------------------------------------------------
$ Defaults
$
 DEFINE-SYSTEM-DEFAULT ELEMENT 2 !
 DEFAULT-COM DEFINE_SYSTEM_ELEMENT VA !
 TYPE-DEF % SEQ * !
 TYPE-DEF A GES AMEND_PHASE_DESCRIPTION @ MAGNETIC -3 0.28 !
 TYPE-DEF B GES AMEND_PHASE_DESCRIPTION @ MAGNETIC -1 0.4 !
 FUNCTION ZERO      298.15  0;                                         6000 N !
 FUNCTION UN_ASS    298.15  0;                                         6000 N !
 FUNCTION R         298.15  +8.31451;                                  6000 N !
$ ------------------------------------------------------------------------------
$ Element data
$ ------------------------------------------------------------------------------
$ Ag
$
$ CUB_A13 added in unary 3.0
$ CUB_A13 revised in unary 4.1
$ BCT_A5 added in unary 4.1
$
 PAR  G(FCC_A1,AG:VA),,                 +GHSERAG;                3000 N 91Din !
 PAR  G(HCP_A3,AG:VA),,                 +GHSERAG+300+0.3*T;      3000 N 91Din !
 PAR  G(BCC_A2,AG:VA),,                 +GHSERAG+3400-1.05*T;    3000 N 91Din !
$PAR  G(CUB_A13,AG:VA),,                +GHSERAG+3400-1.05*T;    3000 N 95Lim !
$PAR  G(CUB_A13,AG:VA),,                +GHSERAG
$            +3765.6-1.8826*T;                                   3000 N 96SGUN !
$PAR  G(BCT_A5,AG:VA),,                 +GHSERAG+4184.1;         3000 N 96Oh !
 PAR  G(LIQUID,AG),,                    +GLIQAG;                 3000 N 91Din !
$
 FUNCTION GHSERAG   298.15  -7209.512+118.202013*T-23.8463314*T*LN(T)
       -0.001790585*T**2-3.98587E-07*T**3-12011*T**(-1);
      1234.93  Y  -15095.252+190.266404*T-33.472*T*LN(T)+1.411773E+29*T**(-9);
      3000.00  N !
 FUNCTION GLIQAG    298.15  +11025.076-8.89102*T+GHSERAG-1.033905E-20*T**7;
      1234.93  Y  -3587.111+180.964656*T-33.472*T*LN(T);
      3000.00  N !
$ ------------------------------------------------------------------------------
$ In
$
$ FCC_A1 and TET_ALPHA1 revised in unary 4.1
$ BCT_A5 and RHOMBOHEDRAL_A7 added in unary 4.1
$ TET_ALPHA1 revised in unary 5.0 (using the value from 99Ans)
$ DHCP added in unary 5.0
$
$ There is quite a bit of confusion about TET_ALPHA1_A6. The structure is
$ the same as In (TETRAGONAL_A6), but with a different (presumably) c/a ratio.
$ TET_ALPHA1_A6 is present in Bi-In, In-Pb and In-Sn (possibly more). Between
$ the TETRAGONAL_A6 (In-ss) and TET_ALPHA1_A6 there is a narrow two-phase
$ region. In each system a different G(TET_ALPHA1_A6,IN) lattice stability
$ was used.
$ In 91Din a value from an unpublished revision of the Bi-In system by
$ P.-Y. Chevalier 1990 is included. In SGTE Unary V 4.4 a value from 98Boa
$ for the In-Pb system is included. 98Boa treated the TET_ALPHA1_A6
$ phase in Bi-In and In-Pb as two different phases and used the lattice
$ stability from 88Che0 for the Bi-In branch of this phase. Finally, SGTE
$ unary V 5.0 uses a value from an unpublished evaluation by 99Ans of the
$ In-Sn system. Due to the close proximity of the TETRAGONAL_A6 and
$ TET_ALPHA1_A6 phases in these systems, any change of lattice stability
$ will cause a distortion of the phase diagram and require reoptimisation.
$
$ The DHCP phase is labelled D0_24 in 03Liu and alpha-prime in 92Ans. The
$ phase is present between the fcc and hcp phases in the Au-Sn and Au-In
$ systems.
$
 PAR  G(TETRAGONAL_A6,IN),,             +GHSERIN;                3800 N 91Din !
 PAR  G(FCC_A1,IN:VA),,                 +GHSERIN+162.061;        3800 N 98Boa !
$PAR  G(FCC_A1,IN:VA),,                 +GHSERIN+123-0.1988*T;   3800 N 91Din !
 PAR  G(BCC_A2,IN:VA),,                 +GHSERIN+800-0.8*T;      3800 N 91Din !
 PAR  G(HCP_A3,IN:VA),,                 +GHSERIN+533-0.6868*T;   3800 N 91Din !
$PAR  G(DHCP,IN),,                      +GHSERIN+520-0.384*T;    3800 N 92Ans !
$PAR  G(TET_ALPHA1_A6,IN),,             +GHSERIN+123-0.1988*T;   3800 N 99Ans !
$PAR  G(TET_ALPHA1_A6,IN),,             +GHSERIN+0.31*T;         3800 N 98Boa !
$PAR  G(TET_ALPHA1_A6,IN),,             +GHSERIN+193-0.16479*T;  3800 N 91Din !
$PAR  G(TET_ALPHA1_A6,IN),,             +GHSERIN-33+0.16*T;      3800 N 88Che0 !
$PAR  G(BCT_A5,IN),,                    +GHSERIN
$            +5040.87-3.33969*T;                                 3800 N 99Ans !
$PAR  G(RHOMBOHEDRAL_A7,IN),,           +GHSERIN+4184;           3800 N 88Che0 !
 PAR  G(LIQUID,IN),,                    +GLIQIN;                 3800 N 91Din !
$
 FUNCTION GHSERIN   298.15  -6978.89+92.338115*T-21.8386*T*LN(T)
       -0.00572566*T**2-2.120321E-06*T**3-22906*T**(-1);
       429.75  Y  -7033.516+124.476588*T-27.4562*T*LN(T)
       +5.4607E-04*T**2-8.367E-08*T**3-211708*T**(-1)+3.53116E+22*T**(-9);
      3800.00  N !
 FUNCTION GLIQIN    298.15  +3282.092-7.63686*T+GHSERIN-5.59058E-20*T**7;
       429.75  Y  +3283.706-7.640804*T+GHSERIN-3.53116E+22*T**(-9);
      3800.00  N !
$ ------------------------------------------------------------------------------
$ Binary system
$
$ From from P.-Y. Chevalier and E. Fischer 2001 (included in LB Vol. 1)
$
$ P.-Y. Chevalier, E. Fischer, unpublished, Thermodata, 2001.
$
$ Checked against LB. Checked at 6000 K.
$
$ The high temperature Ag3In phase (bcc) is misprinted as B2 and
$ the low temperature Ag3In phase is misprinted as hcp-A3 in LB.
$
 PAR  L(LIQUID,AG,IN;0),,               -15586.05-3.91164*T;,,        N 01Che !
 PAR  L(LIQUID,AG,IN;1),,               -16890.52;,,                  N 01Che !
 PAR  L(LIQUID,AG,IN;2),,               -7223.68;,,                   N 01Che !
$
 PAR  L(FCC_A1,AG,IN:VA;0),,            -6177.69+3.20014*T;,,         N 01Che !
 PAR  L(FCC_A1,AG,IN:VA;1),,            -42409.21;,,                  N 01Che !
$
 PAR  L(BCC_A2,AG,IN:VA;0),,            -13113.16;,,                  N 01Che !
 PAR  L(BCC_A2,AG,IN:VA;1),,            -44564.47;,,                  N 01Che !
$
 PAR  L(HCP_A3,AG,IN:VA;0),,            -14328.91+2.09537*T;,,        N 01Che !
 PAR  L(HCP_A3,AG,IN:VA;1),,            -30901.4;,,                   N 01Che !
$
 PAR  G(AG3IN_L12,AG:IN),,              +3*GHSERAG+GHSERIN
             -23268.04-11.77496*T;,,                                  N 01Che !
 PAR  G(AG2IN_D83,AG:IN),,              +2*GHSERAG+GHSERIN
             -21140.94-4.27128*T;,,                                   N 01Che !
 PAR  G(AGIN2_C16,AG:IN),,              +GHSERAG+2*GHSERIN
             -11897.19;,,                                             N 01Che !
$
$ Metastable
$
$PAR  G(BCT_A5,AG,IN),,                 -5000;,,                      N 01Che !
$ ------------------------------------------------------------------------------
$
 ASSESSED_SYSTEM
  AG-IN(TDB -* +LIQ +BCC_A2 +FCC_A1 +HCP_A3
  +TETRAG_A6 +AGIN2_C16 +AG2IN_D83 +AG3IN_L12 ;P3 TMM:300/1500) !
$
$
 LIST-OF-REFERENCE
 NUMBER  SOURCE
  Null   'Unknown source'
  Same   'Same or similar interaction as in the corresponding stable phase'
  COST   'COST 507 database'
  88Che0 'P.-Y Chevalier, Calphad, 12, 383-92(1988)
          SGTE unary database V.4.1, 1999; In'
  91Din  'A.T. Dinsdale, Calphad, 15, 317-425(1991).'
  92Ans  'I. Ansara, J.-Ph. Nabot, Calphad, 16, 13-18(1992),
          SGTE unary database V.5.0, 2009; In'
  95Lim  'S.S. Lim, P.L. Rossiter, J.W. Tibballs, Calphad, 19, 131-41(1995),
          SGTE unary database V.4.1, 1999; Ag'
  96Oh   'C.-S. Oh, J.-H. Shim, B.-J. Lee, D.N. Lee,
          J. Alloys Compounds, 238, 155-66(1996),
          SGTE unary database V.4.1, 1999; Ag'
  96SGUN 'SGTE unary database V.3.0, 1996.'
  98Boa  'D. Boa, I. Ansara, Thermochim. Acta, 314, 79-86(1998),
          SGTE unary database V.4.1, 1999; In, Pb'
  99Ans  'I. Ansara, S.G. Fries, H.L. Lukas, unpublished, 1999,
          SGTE unary database V.5.0, 2009; In, Sn'
  01Che  'P.-Y. Chevalier, E. Fischer, unpublished, Thermodata, 2001; Ag-In'
!

File: data/databases/sgte-binary/AgIn-01Mos.tdb
$
$ Database for Ag-In from Z. Moser et al. 2001.
$
$ Z. Moser, W. Gasior, J. Pstrus, W. Zakulski, I. Ohnuma, X.J. Liu, Y. Inohana,
$ K. Ishida, J. Electron. Mater., 30, 1120-28(2001).
$
$ Dataset created 2019.04.07 by Bengt Hallstedt.
$ 2020.12.20: Modified for use with GES6.
$
$ bcc and Ag3In not included as stable phases.
$
$ ------------------------------------------------------------------------------
 TEMP-LIM 298.15 6000.00 !
$
$ELEMENT NAME  REF. STATE               ATOMIC MASS H298-H0    S298    !
$
 ELEMENT VA   VACUUM                      0.0          0.0      0.0    ! 
 ELEMENT AG   FCC_A1                    107.8682    5745.      42.55   ! 
 ELEMENT IN   TETRAGONAL_A6             114.82      6610.0     57.65   ! 
$ ------------------------------------------------------------------------------
$ Phase definitions
$
 PHASE LIQUID:L % 1 1 !
 CONST LIQUID:L : AG IN : !
$
$ Fcc (cF4, Fm-3m) and MeX (cF8, Fm-3m)
$
 PHASE FCC_A1 %A 2 1 1 !
 CONST FCC_A1 : AG% IN : VA : !
$
$ Bcc (cI2, Im-3m)
$
 PHASE BCC_A2 %B 2 1 3 !
 CONST BCC_A2 : AG IN : VA : !
$
$ Hcp (hP2, P6_3/mmc) and Me2X (NiAs-type, hP4, P6_3/mmc, B8_1)
$
 PHASE HCP_A3 %A 2 1 0.5 !
 CONST HCP_A3 : AG IN : VA : !
$
$ Prototype In (tI2, I4/mmm)
$
 PHASE TETRAGONAL_A6 % 1 1 !
 CONST TETRAGONAL_A6 : IN : !
$
$ Prototype Al4Cu9 (cP52, P-43m)
$
 PHASE AG2IN_D83 % 2 0.68 0.32 !
 CONST AG2IN_D83 : AG : IN : !
$
$ Prototype Al2Cu (tI12, I4/mcm)
$
 PHASE AGIN2_C16 % 2 1 2 !
 CONST AGIN2_C16 : AG : IN : !
$ ------------------------------------------------------------------------------
$ Defaults
$
 DEFINE-SYSTEM-DEFAULT ELEMENT 2 !
 DEFAULT-COM DEFINE_SYSTEM_ELEMENT VA !
 TYPE-DEF % SEQ * !
 TYPE-DEF A GES AMEND_PHASE_DESCRIPTION @ MAGNETIC -3 0.28 !
 TYPE-DEF B GES AMEND_PHASE_DESCRIPTION @ MAGNETIC -1 0.4 !
 FUNCTION ZERO      298.15  0;                                         6000 N !
 FUNCTION UN_ASS    298.15  0;                                         6000 N !
 FUNCTION R         298.15  +8.31451;                                  6000 N !
$ ------------------------------------------------------------------------------
$ Element data
$ ------------------------------------------------------------------------------
$ Ag
$
$ CUB_A13 added in unary 3.0
$ CUB_A13 revised in unary 4.1
$ BCT_A5 added in unary 4.1
$
 PAR  G(FCC_A1,AG:VA),,                 +GHSERAG;                3000 N 91Din !
 PAR  G(HCP_A3,AG:VA),,                 +GHSERAG+300+0.3*T;      3000 N 91Din !
 PAR  G(BCC_A2,AG:VA),,                 +GHSERAG+3400-1.05*T;    3000 N 91Din !
$PAR  G(CUB_A13,AG:VA),,                +GHSERAG+3400-1.05*T;    3000 N 95Lim !
$PAR  G(CUB_A13,AG:VA),,                +GHSERAG
$            +3765.6-1.8826*T;                                   3000 N 96SGUN !
$PAR  G(BCT_A5,AG:VA),,                 +GHSERAG+4184.1;         3000 N 96Oh !
 PAR  G(LIQUID,AG),,                    +GLIQAG;                 3000 N 91Din !
$
 FUNCTION GHSERAG   298.15  -7209.512+118.202013*T-23.8463314*T*LN(T)
       -0.001790585*T**2-3.98587E-07*T**3-12011*T**(-1);
      1234.93  Y  -15095.252+190.266404*T-33.472*T*LN(T)+1.411773E+29*T**(-9);
      3000.00  N !
 FUNCTION GLIQAG    298.15  +11025.076-8.89102*T+GHSERAG-1.033905E-20*T**7;
      1234.93  Y  -3587.111+180.964656*T-33.472*T*LN(T);
      3000.00  N !
$ ------------------------------------------------------------------------------
$ In
$
$ FCC_A1 and TET_ALPHA1 revised in unary 4.1
$ BCT_A5 and RHOMBOHEDRAL_A7 added in unary 4.1
$ TET_ALPHA1 revised in unary 5.0 (using the value from 99Ans)
$ DHCP added in unary 5.0
$
$ There is quite a bit of confusion about TET_ALPHA1_A6. The structure is
$ the same as In (TETRAGONAL_A6), but with a different (presumably) c/a ratio.
$ TET_ALPHA1_A6 is present in Bi-In, In-Pb and In-Sn (possibly more). Between
$ the TETRAGONAL_A6 (In-ss) and TET_ALPHA1_A6 there is a narrow two-phase
$ region. In each system a different G(TET_ALPHA1_A6,IN) lattice stability
$ was used.
$ In 91Din a value from an unpublished revision of the Bi-In system by
$ P.-Y. Chevalier 1990 is included. In SGTE Unary V 4.4 a value from 98Boa
$ for the In-Pb system is included. 98Boa treated the TET_ALPHA1_A6
$ phase in Bi-In and In-Pb as two different phases and used the lattice
$ stability from 88Che0 for the Bi-In branch of this phase. Finally, SGTE
$ unary V 5.0 uses a value from an unpublished evaluation by 99Ans of the
$ In-Sn system. Due to the close proximity of the TETRAGONAL_A6 and
$ TET_ALPHA1_A6 phases in these systems, any change of lattice stability
$ will cause a distortion of the phase diagram and require reoptimisation.
$
$ The DHCP phase is labelled D0_24 in 03Liu and alpha-prime in 92Ans. The
$ phase is present between the fcc and hcp phases in the Au-Sn and Au-In
$ systems.
$
 PAR  G(TETRAGONAL_A6,IN),,             +GHSERIN;                3800 N 91Din !
$PAR  G(FCC_A1,IN:VA),,                 +GHSERIN+162.061;        3800 N 98Boa !
 PAR  G(FCC_A1,IN:VA),,                 +GHSERIN+123-0.1988*T;   3800 N 91Din !
 PAR  G(BCC_A2,IN:VA),,                 +GHSERIN+800-0.8*T;      3800 N 91Din !
 PAR  G(HCP_A3,IN:VA),,                 +GHSERIN+533-0.6868*T;   3800 N 91Din !
$PAR  G(DHCP,IN),,                      +GHSERIN+520-0.384*T;    3800 N 92Ans !
$PAR  G(TET_ALPHA1_A6,IN),,             +GHSERIN+123-0.1988*T;   3800 N 99Ans !
$PAR  G(TET_ALPHA1_A6,IN),,             +GHSERIN+0.31*T;         3800 N 98Boa !
$PAR  G(TET_ALPHA1_A6,IN),,             +GHSERIN+193-0.16479*T;  3800 N 91Din !
$PAR  G(TET_ALPHA1_A6,IN),,             +GHSERIN-33+0.16*T;      3800 N 88Che0 !
$PAR  G(BCT_A5,IN),,                    +GHSERIN
$            +5040.87-3.33969*T;                                 3800 N 99Ans !
$PAR  G(RHOMBOHEDRAL_A7,IN),,           +GHSERIN+4184;           3800 N 88Che0 !
 PAR  G(LIQUID,IN),,                    +GLIQIN;                 3800 N 91Din !
$
 FUNCTION GHSERIN   298.15  -6978.89+92.338115*T-21.8386*T*LN(T)
       -0.00572566*T**2-2.120321E-06*T**3-22906*T**(-1);
       429.75  Y  -7033.516+124.476588*T-27.4562*T*LN(T)
       +5.4607E-04*T**2-8.367E-08*T**3-211708*T**(-1)+3.53116E+22*T**(-9);
      3800.00  N !
 FUNCTION GLIQIN    298.15  +3282.092-7.63686*T+GHSERIN-5.59058E-20*T**7;
       429.75  Y  +3283.706-7.640804*T+GHSERIN-3.53116E+22*T**(-9);
      3800.00  N !
$ ------------------------------------------------------------------------------
$ Binary system
$
$ Z. Moser, W. Gasior, J. Pstrus, W. Zakulski, I. Ohnuma, X.J. Liu, Y. Inohana,
$ K. Ishida, J. Electron. Mater., 30, 1120-28(2001).
$
$ Checked against paper. Checked at 6000 K.
$
$ bcc and Ag3In not included as stable phases.
$
 PAR  L(LIQUID,AG,IN;0),,               -14403.297-8.176*T;,,         N 01Mos !
 PAR  L(LIQUID,AG,IN;1),,               -15551.028-2.664*T;,,         N 01Mos !
 PAR  L(LIQUID,AG,IN;2),,               -710.629-5.293*T;,,           N 01Mos !
 PAR  L(LIQUID,AG,IN;3),,               +3955.27;,,                   N 01Mos !
$
 PAR  L(FCC_A1,AG,IN:VA;0),,            -15581.083+10.592*T;,,        N 01Mos !
 PAR  L(FCC_A1,AG,IN:VA;1),,            -31111.065-11.376*T;,,        N 01Mos !
$
 PAR  L(HCP_A3,AG,IN:VA;0),,            -9505.055+1.618*T;,,          N 01Mos !
 PAR  L(HCP_A3,AG,IN:VA;1),,            -67897.015+5.33*T;,,          N 01Mos !
 PAR  L(HCP_A3,AG,IN:VA;2),,            +36923.27;,,                  N 01Mos !
$
 PAR  G(AG2IN_D83,AG:IN),,              +0.68*GHSERAG+0.32*GHSERIN
             -6758.7-3.084*T;,,                                       N 01Mos !
 PAR  G(AGIN2_C16,AG:IN),,              +GHSERAG+2*GHSERIN
             -29113.8+38.262*T;,,                                     N 01Mos !
$
$ Metastable
$
 PAR  L(BCC_A2,AG,IN:VA;0),,            -15581.083+10.592*T;,,        N Same !
 PAR  L(BCC_A2,AG,IN:VA;1),,            -31111.065-11.376*T;,,        N Same !
$ ------------------------------------------------------------------------------
$
 ASSESSED_SYSTEM
  AG-IN(TDB -* +LIQ +FCC_A1 +HCP_A3
  +TETRAG_A6 +AGIN2_C16 +AG2IN_D83 ;P3 TMM:300/1500) !
$
$
 LIST-OF-REFERENCE
 NUMBER  SOURCE
  Null   'Unknown source'
  Same   'Same or similar interaction as in the corresponding stable phase'
  COST   'COST 507 database'
  88Che0 'P.-Y Chevalier, Calphad, 12, 383-92(1988)
          SGTE unary database V.4.1, 1999; In'
  91Din  'A.T. Dinsdale, Calphad, 15, 317-425(1991).'
  92Ans  'I. Ansara, J.-Ph. Nabot, Calphad, 16, 13-18(1992),
          SGTE unary database V.5.0, 2009; In'
  95Lim  'S.S. Lim, P.L. Rossiter, J.W. Tibballs, Calphad, 19, 131-41(1995),
          SGTE unary database V.4.1, 1999; Ag'
  96Oh   'C.-S. Oh, J.-H. Shim, B.-J. Lee, D.N. Lee,
          J. Alloys Compounds, 238, 155-66(1996),
          SGTE unary database V.4.1, 1999; Ag'
  96SGUN 'SGTE unary database V.3.0, 1996.'
  98Boa  'D. Boa, I. Ansara, Thermochim. Acta, 314, 79-86(1998),
          SGTE unary database V.4.1, 1999; In, Pb'
  99Ans  'I. Ansara, S.G. Fries, H.L. Lukas, unpublished, 1999,
          SGTE unary database V.5.0, 2009; In, Sn'
  01Mos  'Z. Moser, W. Gasior, J. Pstrus, W. Zakulski, I. Ohnuma, X.J. Liu,
          Y. Inohana, K. Ishida, J. Electron. Mater., 30, 1120-28(2001); Ag-In'
!

File: data/databases/sgte-binary/AgIn-12Gie.tdb
$
$ Database for Ag-In from W. Gierlotka 2012.
$
$ W. Gierlotka, J. Electron. Mater., 41, 86-108(2012).
$
$ Dataset created 2019.04.07 by Bengt Hallstedt.
$ 2020.12.20: Modified for use with GES6.
$
$ bcc and Ag3In not included as stable phases.
$
$ The liquid interaction is ugly.
$
$ ------------------------------------------------------------------------------
 TEMP-LIM 298.15 6000.00 !
$
$ELEMENT NAME  REF. STATE               ATOMIC MASS H298-H0    S298    !
$
 ELEMENT VA   VACUUM                      0.0          0.0      0.0    ! 
 ELEMENT AG   FCC_A1                    107.8682    5745.      42.55   ! 
 ELEMENT IN   TETRAGONAL_A6             114.82      6610.0     57.65   ! 
$ ------------------------------------------------------------------------------
$ Phase definitions
$
 PHASE LIQUID:L % 1 1 !
 CONST LIQUID:L : AG IN : !
$
$ Fcc (cF4, Fm-3m) and MeX (cF8, Fm-3m)
$
 PHASE FCC_A1 %A 2 1 1 !
 CONST FCC_A1 : AG% IN : VA : !
$
$ Bcc (cI2, Im-3m)
$
 PHASE BCC_A2 %B 2 1 3 !
 CONST BCC_A2 : AG IN : VA : !
$
$ Hcp (hP2, P6_3/mmc) and Me2X (NiAs-type, hP4, P6_3/mmc, B8_1)
$
 PHASE HCP_A3 %A 2 1 0.5 !
 CONST HCP_A3 : AG IN : VA : !
$
$ Prototype In (tI2, I4/mmm)
$
 PHASE TETRAGONAL_A6 % 1 1 !
 CONST TETRAGONAL_A6 : IN : !
$
$ Prototype Al4Cu9 (cP52, P-43m)
$
 PHASE AG2IN_D83 % 3 0.654 0.115 0.231 !
 CONST AG2IN_D83 : AG : AG IN : IN : !
$
$ Prototype Al2Cu (tI12, I4/mcm)
$
 PHASE AGIN2_C16 % 2 1 2 !
 CONST AGIN2_C16 : AG : IN : !
$ ------------------------------------------------------------------------------
$ Defaults
$
 DEFINE-SYSTEM-DEFAULT ELEMENT 2 !
 DEFAULT-COM DEFINE_SYSTEM_ELEMENT VA !
 TYPE-DEF % SEQ * !
 TYPE-DEF A GES AMEND_PHASE_DESCRIPTION @ MAGNETIC -3 0.28 !
 TYPE-DEF B GES AMEND_PHASE_DESCRIPTION @ MAGNETIC -1 0.4 !
 FUNCTION ZERO      298.15  0;                                         6000 N !
 FUNCTION UN_ASS    298.15  0;                                         6000 N !
 FUNCTION R         298.15  +8.31451;                                  6000 N !
$ ------------------------------------------------------------------------------
$ Element data
$ ------------------------------------------------------------------------------
$ Ag
$
$ CUB_A13 added in unary 3.0
$ CUB_A13 revised in unary 4.1
$ BCT_A5 added in unary 4.1
$
 PAR  G(FCC_A1,AG:VA),,                 +GHSERAG;                3000 N 91Din !
 PAR  G(HCP_A3,AG:VA),,                 +GHSERAG+300+0.3*T;      3000 N 91Din !
 PAR  G(BCC_A2,AG:VA),,                 +GHSERAG+3400-1.05*T;    3000 N 91Din !
$PAR  G(CUB_A13,AG:VA),,                +GHSERAG+3400-1.05*T;    3000 N 95Lim !
$PAR  G(CUB_A13,AG:VA),,                +GHSERAG
$            +3765.6-1.8826*T;                                   3000 N 96SGUN !
$PAR  G(BCT_A5,AG:VA),,                 +GHSERAG+4184.1;         3000 N 96Oh !
 PAR  G(LIQUID,AG),,                    +GLIQAG;                 3000 N 91Din !
$
 FUNCTION GHSERAG   298.15  -7209.512+118.202013*T-23.8463314*T*LN(T)
       -0.001790585*T**2-3.98587E-07*T**3-12011*T**(-1);
      1234.93  Y  -15095.252+190.266404*T-33.472*T*LN(T)+1.411773E+29*T**(-9);
      3000.00  N !
 FUNCTION GLIQAG    298.15  +11025.076-8.89102*T+GHSERAG-1.033905E-20*T**7;
      1234.93  Y  -3587.111+180.964656*T-33.472*T*LN(T);
      3000.00  N !
$ ------------------------------------------------------------------------------
$ In
$
$ FCC_A1 and TET_ALPHA1 revised in unary 4.1
$ BCT_A5 and RHOMBOHEDRAL_A7 added in unary 4.1
$ TET_ALPHA1 revised in unary 5.0 (using the value from 99Ans)
$ DHCP added in unary 5.0
$
$ There is quite a bit of confusion about TET_ALPHA1_A6. The structure is
$ the same as In (TETRAGONAL_A6), but with a different (presumably) c/a ratio.
$ TET_ALPHA1_A6 is present in Bi-In, In-Pb and In-Sn (possibly more). Between
$ the TETRAGONAL_A6 (In-ss) and TET_ALPHA1_A6 there is a narrow two-phase
$ region. In each system a different G(TET_ALPHA1_A6,IN) lattice stability
$ was used.
$ In 91Din a value from an unpublished revision of the Bi-In system by
$ P.-Y. Chevalier 1990 is included. In SGTE Unary V 4.4 a value from 98Boa
$ for the In-Pb system is included. 98Boa treated the TET_ALPHA1_A6
$ phase in Bi-In and In-Pb as two different phases and used the lattice
$ stability from 88Che0 for the Bi-In branch of this phase. Finally, SGTE
$ unary V 5.0 uses a value from an unpublished evaluation by 99Ans of the
$ In-Sn system. Due to the close proximity of the TETRAGONAL_A6 and
$ TET_ALPHA1_A6 phases in these systems, any change of lattice stability
$ will cause a distortion of the phase diagram and require reoptimisation.
$
$ The DHCP phase is labelled D0_24 in 03Liu and alpha-prime in 92Ans. The
$ phase is present between the fcc and hcp phases in the Au-Sn and Au-In
$ systems.
$
 PAR  G(TETRAGONAL_A6,IN),,             +GHSERIN;                3800 N 91Din !
 PAR  G(FCC_A1,IN:VA),,                 +GHSERIN+162.061;        3800 N 98Boa !
$PAR  G(FCC_A1,IN:VA),,                 +GHSERIN+123-0.1988*T;   3800 N 91Din !
 PAR  G(BCC_A2,IN:VA),,                 +GHSERIN+800-0.8*T;      3800 N 91Din !
 PAR  G(HCP_A3,IN:VA),,                 +GHSERIN+533-0.6868*T;   3800 N 91Din !
$PAR  G(DHCP,IN),,                      +GHSERIN+520-0.384*T;    3800 N 92Ans !
$PAR  G(TET_ALPHA1_A6,IN),,             +GHSERIN+123-0.1988*T;   3800 N 99Ans !
$PAR  G(TET_ALPHA1_A6,IN),,             +GHSERIN+0.31*T;         3800 N 98Boa !
$PAR  G(TET_ALPHA1_A6,IN),,             +GHSERIN+193-0.16479*T;  3800 N 91Din !
$PAR  G(TET_ALPHA1_A6,IN),,             +GHSERIN-33+0.16*T;      3800 N 88Che0 !
$PAR  G(BCT_A5,IN),,                    +GHSERIN
$            +5040.87-3.33969*T;                                 3800 N 99Ans !
$PAR  G(RHOMBOHEDRAL_A7,IN),,           +GHSERIN+4184;           3800 N 88Che0 !
 PAR  G(LIQUID,IN),,                    +GLIQIN;                 3800 N 91Din !
$
 FUNCTION GHSERIN   298.15  -6978.89+92.338115*T-21.8386*T*LN(T)
       -0.00572566*T**2-2.120321E-06*T**3-22906*T**(-1);
       429.75  Y  -7033.516+124.476588*T-27.4562*T*LN(T)
       +5.4607E-04*T**2-8.367E-08*T**3-211708*T**(-1)+3.53116E+22*T**(-9);
      3800.00  N !
 FUNCTION GLIQIN    298.15  +3282.092-7.63686*T+GHSERIN-5.59058E-20*T**7;
       429.75  Y  +3283.706-7.640804*T+GHSERIN-3.53116E+22*T**(-9);
      3800.00  N !
$ ------------------------------------------------------------------------------
$ Binary system
$
$ W. Gierlotka, J. Electron. Mater., 41, 86-108(2012).
$
$ Checked against paper. Checked at 6000 K.
$
$ bcc and Ag3In not included as stable phases.
$
$ The liquid interaction is ugly.
$
 PAR  L(LIQUID,AG,IN;0),,               -26499.412+66.148718*T
             -8.6214682*T*LN(T);,,                                    N 12Gie !
 PAR  L(LIQUID,AG,IN;1),,               -38058.4+143.60133*T
             -17.657918*T*LN(T);,,                                    N 12Gie !
 PAR  L(LIQUID,AG,IN;2),,               -16572.628+121.0128*T
             -15.89588*T*LN(T);,,                                     N 12Gie !
 PAR  L(LIQUID,AG,IN;3),,               +5791.2978;,,                 N 12Gie !
$
 PAR  L(FCC_A1,AG,IN:VA;0),,            -17978.868+10.392923*T;,,     N 12Gie !
 PAR  L(FCC_A1,AG,IN:VA;1),,            -32794.133;,,                 N 12Gie !
$
 PAR  L(HCP_A3,AG,IN:VA;0),,            -15502.468+9.1292187*T;,,     N 12Gie !
 PAR  L(HCP_A3,AG,IN:VA;1),,            -60975.391+4.7230074*T;,,     N 12Gie !
 PAR  L(HCP_A3,AG,IN:VA;2),,            +31769.287;,,                 N 12Gie !
$
 PAR  G(AG2IN_D83,AG:AG:IN),,           +0.769*GHSERAG+0.231*GHSERIN
             -1620.0692-6.5712402*T;,,                                N 12Gie !
 PAR  G(AG2IN_D83,AG:IN:IN),,           +0.654*GHSERAG+0.346*GHSERIN
             -7294.3897-1.7583637*T;,,                                N 12Gie !
 PAR  L(AG2IN_D83,AG:AG,IN:IN;0),,      -8456.9907+9.1311971*T;,,     N 12Gie !
$
 PAR  G(AGIN2_C16,AG:IN),,              +GHSERAG+2*GHSERIN
             -24057.525+24.594*T;,,                                   N 12Gie !
$
$ Metastable
$
 PAR  L(BCC_A2,AG,IN:VA;0),,            -17978.868+10.392923*T;,,     N Same !
 PAR  L(BCC_A2,AG,IN:VA;1),,            -32794.133;,,                 N Same !
$ ------------------------------------------------------------------------------
$
 ASSESSED_SYSTEM
  AG-IN(TDB -* +LIQ +FCC_A1 +HCP_A3
  +TETRAG_A6 +AGIN2_C16 +AG2IN_D83 ;P3 TMM:300/1500) !
$
$
 LIST-OF-REFERENCE
 NUMBER  SOURCE
  Null   'Unknown source'
  Same   'Same or similar interaction as in the corresponding stable phase'
  COST   'COST 507 database'
  88Che0 'P.-Y Chevalier, Calphad, 12, 383-92(1988)
          SGTE unary database V.4.1, 1999; In'
  91Din  'A.T. Dinsdale, Calphad, 15, 317-425(1991).'
  92Ans  'I. Ansara, J.-Ph. Nabot, Calphad, 16, 13-18(1992),
          SGTE unary database V.5.0, 2009; In'
  95Lim  'S.S. Lim, P.L. Rossiter, J.W. Tibballs, Calphad, 19, 131-41(1995),
          SGTE unary database V.4.1, 1999; Ag'
  96Oh   'C.-S. Oh, J.-H. Shim, B.-J. Lee, D.N. Lee,
          J. Alloys Compounds, 238, 155-66(1996),
          SGTE unary database V.4.1, 1999; Ag'
  96SGUN 'SGTE unary database V.3.0, 1996.'
  98Boa  'D. Boa, I. Ansara, Thermochim. Acta, 314, 79-86(1998),
          SGTE unary database V.4.1, 1999; In, Pb'
  99Ans  'I. Ansara, S.G. Fries, H.L. Lukas, unpublished, 1999,
          SGTE unary database V.5.0, 2009; In, Sn'
  01Mos  'Z. Moser, W. Gasior, J. Pstrus, W. Zakulski, I. Ohnuma, X.J. Liu,
          Y. Inohana, K. Ishida, J. Electron. Mater., 30, 1120-28(2001); Ag-In'
  12Gie  'W. Gierlotka, J. Electron. Mater., 41, 86-108(2012); Ag-In'
!

File: data/databases/sgte-binary/AgIn-18Muz.tdb
$
$ Database for Ag-In from C.P. Muzzillo and T. Anderson 2018.
$
$ C.P. Muzzillo, T. Anderson, J. Mater. Sci., 53, 6893-6910(2018).
$
$ Dataset created 2019.07.20 by Bengt Hallstedt.
$ 2020.12.20: Modified for use with GES6.
$
$ Modified from 12Gie.
$
$ The liquid interaction is ugly.
$
$ Invariant equilibria involving the bcc phase are up to 15 K too high. The
$ problem might be with the fcc interaction (which was taken from 12Gie and
$ not printed in the present parameter table).
$
$ ------------------------------------------------------------------------------
 TEMP-LIM 298.15 6000.00 !
$
$ELEMENT NAME  REF. STATE               ATOMIC MASS H298-H0    S298    !
$
 ELEMENT VA   VACUUM                      0.0          0.0      0.0    ! 
 ELEMENT AG   FCC_A1                    107.8682    5745.      42.55   ! 
 ELEMENT IN   TETRAGONAL_A6             114.82      6610.0     57.65   ! 
$ ------------------------------------------------------------------------------
$ Phase definitions
$
 PHASE LIQUID:L % 1 1 !
 CONST LIQUID:L : AG IN : !
$
$ Fcc (cF4, Fm-3m) and MeX (cF8, Fm-3m)
$
 PHASE FCC_A1 %A 2 1 1 !
 CONST FCC_A1 : AG% IN : VA : !
$
$ Bcc (cI2, Im-3m)
$
 PHASE BCC_A2 %B 2 1 3 !
 CONST BCC_A2 : AG IN : VA : !
$
$ Hcp (hP2, P6_3/mmc) and Me2X (NiAs-type, hP4, P6_3/mmc, B8_1)
$
 PHASE HCP_A3 %A 2 1 0.5 !
 CONST HCP_A3 : AG IN : VA : !
$
$ Prototype In (tI2, I4/mmm)
$
 PHASE TETRAGONAL_A6 % 1 1 !
 CONST TETRAGONAL_A6 : IN : !
$
$ Prototype Al4Cu9 (cP52, P-43m)
$
 PHASE AG9IN4_D83 % 4 6 3 3 1 !
 CONST AG9IN4_D83 : AG : AG% IN : AG IN% : IN : !
$
$ Prototype Al2Cu (tI12, I4/mcm)
$
 PHASE AGIN2_C16 % 2 1 2 !
 CONST AGIN2_C16 : AG : IN : !
$ ------------------------------------------------------------------------------
$ Defaults
$
 DEFINE-SYSTEM-DEFAULT ELEMENT 2 !
 DEFAULT-COM DEFINE_SYSTEM_ELEMENT VA !
 TYPE-DEF % SEQ * !
 TYPE-DEF A GES AMEND_PHASE_DESCRIPTION @ MAGNETIC -3 0.28 !
 TYPE-DEF B GES AMEND_PHASE_DESCRIPTION @ MAGNETIC -1 0.4 !
 FUNCTION ZERO      298.15  0;                                         6000 N !
 FUNCTION UN_ASS    298.15  0;                                         6000 N !
 FUNCTION R         298.15  +8.31451;                                  6000 N !
$ ------------------------------------------------------------------------------
$ Element data
$ ------------------------------------------------------------------------------
$ Ag
$
$ CUB_A13 added in unary 3.0
$ CUB_A13 revised in unary 4.1
$ BCT_A5 added in unary 4.1
$
 PAR  G(FCC_A1,AG:VA),,                 +GHSERAG;                3000 N 91Din !
 PAR  G(HCP_A3,AG:VA),,                 +GHSERAG+300+0.3*T;      3000 N 91Din !
 PAR  G(BCC_A2,AG:VA),,                 +GHSERAG+3400-1.05*T;    3000 N 91Din !
$PAR  G(CUB_A13,AG:VA),,                +GHSERAG+3400-1.05*T;    3000 N 95Lim !
$PAR  G(CUB_A13,AG:VA),,                +GHSERAG
$            +3765.6-1.8826*T;                                   3000 N 96SGUN !
$PAR  G(BCT_A5,AG:VA),,                 +GHSERAG+4184.1;         3000 N 96Oh !
 PAR  G(LIQUID,AG),,                    +GLIQAG;                 3000 N 91Din !
$
 FUNCTION GHSERAG   298.15  -7209.512+118.202013*T-23.8463314*T*LN(T)
       -0.001790585*T**2-3.98587E-07*T**3-12011*T**(-1);
      1234.93  Y  -15095.252+190.266404*T-33.472*T*LN(T)+1.411773E+29*T**(-9);
      3000.00  N !
 FUNCTION GLIQAG    298.15  +11025.076-8.89102*T+GHSERAG-1.033905E-20*T**7;
      1234.93  Y  -3587.111+180.964656*T-33.472*T*LN(T);
      3000.00  N !
$ ------------------------------------------------------------------------------
$ In
$
$ FCC_A1 and TET_ALPHA1 revised in unary 4.1
$ BCT_A5 and RHOMBOHEDRAL_A7 added in unary 4.1
$ TET_ALPHA1 revised in unary 5.0 (using the value from 99Ans)
$ DHCP added in unary 5.0
$
$ There is quite a bit of confusion about TET_ALPHA1_A6. The structure is
$ the same as In (TETRAGONAL_A6), but with a different (presumably) c/a ratio.
$ TET_ALPHA1_A6 is present in Bi-In, In-Pb and In-Sn (possibly more). Between
$ the TETRAGONAL_A6 (In-ss) and TET_ALPHA1_A6 there is a narrow two-phase
$ region. In each system a different G(TET_ALPHA1_A6,IN) lattice stability
$ was used.
$ In 91Din a value from an unpublished revision of the Bi-In system by
$ P.-Y. Chevalier 1990 is included. In SGTE Unary V 4.4 a value from 98Boa
$ for the In-Pb system is included. 98Boa treated the TET_ALPHA1_A6
$ phase in Bi-In and In-Pb as two different phases and used the lattice
$ stability from 88Che0 for the Bi-In branch of this phase. Finally, SGTE
$ unary V 5.0 uses a value from an unpublished evaluation by 99Ans of the
$ In-Sn system. Due to the close proximity of the TETRAGONAL_A6 and
$ TET_ALPHA1_A6 phases in these systems, any change of lattice stability
$ will cause a distortion of the phase diagram and require reoptimisation.
$
$ The DHCP phase is labelled D0_24 in 03Liu and alpha-prime in 92Ans. The
$ phase is present between the fcc and hcp phases in the Au-Sn and Au-In
$ systems.
$
 PAR  G(TETRAGONAL_A6,IN),,             +GHSERIN;                3800 N 91Din !
 PAR  G(FCC_A1,IN:VA),,                 +GHSERIN+162.061;        3800 N 98Boa !
$PAR  G(FCC_A1,IN:VA),,                 +GHSERIN+123-0.1988*T;   3800 N 91Din !
 PAR  G(BCC_A2,IN:VA),,                 +GHSERIN+800-0.8*T;      3800 N 91Din !
 PAR  G(HCP_A3,IN:VA),,                 +GHSERIN+533-0.6868*T;   3800 N 91Din !
$PAR  G(DHCP,IN),,                      +GHSERIN+520-0.384*T;    3800 N 92Ans !
$PAR  G(TET_ALPHA1_A6,IN),,             +GHSERIN+123-0.1988*T;   3800 N 99Ans !
$PAR  G(TET_ALPHA1_A6,IN),,             +GHSERIN+0.31*T;         3800 N 98Boa !
$PAR  G(TET_ALPHA1_A6,IN),,             +GHSERIN+193-0.16479*T;  3800 N 91Din !
$PAR  G(TET_ALPHA1_A6,IN),,             +GHSERIN-33+0.16*T;      3800 N 88Che0 !
$PAR  G(BCT_A5,IN),,                    +GHSERIN
$            +5040.87-3.33969*T;                                 3800 N 99Ans !
$PAR  G(RHOMBOHEDRAL_A7,IN),,           +GHSERIN+4184;           3800 N 88Che0 !
 PAR  G(LIQUID,IN),,                    +GLIQIN;                 3800 N 91Din !
$
 FUNCTION GHSERIN   298.15  -6978.89+92.338115*T-21.8386*T*LN(T)
       -0.00572566*T**2-2.120321E-06*T**3-22906*T**(-1);
       429.75  Y  -7033.516+124.476588*T-27.4562*T*LN(T)
       +5.4607E-04*T**2-8.367E-08*T**3-211708*T**(-1)+3.53116E+22*T**(-9);
      3800.00  N !
 FUNCTION GLIQIN    298.15  +3282.092-7.63686*T+GHSERIN-5.59058E-20*T**7;
       429.75  Y  +3283.706-7.640804*T+GHSERIN-3.53116E+22*T**(-9);
      3800.00  N !
$ ------------------------------------------------------------------------------
$ Binary system
$
$ C.P. Muzzillo, T. Anderson, J. Mater. Sci., 53, 6893-6910(2018).
$
$ Checked against paper. Checked at 6000 K.
$
$ Modified from 12Gie.
$
$ The liquid interaction is ugly.
$
$ Invariant equilibria involving the bcc phase are up to 15 K too high. The
$ problem might be with the fcc interaction (which was taken from 12Gie and
$ not printed in the present parameter table).
$
 PAR  L(LIQUID,AG,IN;0),,               -26499.412+66.148718*T
             -8.6214682*T*LN(T);,,                                    N 12Gie !
 PAR  L(LIQUID,AG,IN;1),,               -38058.4+143.60133*T
             -17.657918*T*LN(T);,,                                    N 12Gie !
 PAR  L(LIQUID,AG,IN;2),,               -16572.628+121.0128*T
             -15.89588*T*LN(T);,,                                     N 12Gie !
 PAR  L(LIQUID,AG,IN;3),,               +5791.2978;,,                 N 12Gie !
$
 PAR  L(FCC_A1,AG,IN:VA;0),,            -17978.868+10.392923*T;,,     N 12Gie !
 PAR  L(FCC_A1,AG,IN:VA;1),,            -32794.133;,,                 N 12Gie !
$
 PAR  L(BCC_A2,AG,IN:VA;0),,            +2858.3-14.059*T;,,           N 18Muz !
 PAR  L(BCC_A2,AG,IN:VA;1),,            -80876.7+17.445*T;,,          N 18Muz !
 PAR  L(BCC_A2,AG,IN:VA;2),,            +31125.1;,,                   N 18Muz !
$
 PAR  L(HCP_A3,AG,IN:VA;0),,            -15502.468+9.1292187*T;,,     N 12Gie !
 PAR  L(HCP_A3,AG,IN:VA;1),,            -60975.391+4.7230074*T;,,     N 12Gie !
 PAR  L(HCP_A3,AG,IN:VA;2),,            +31769.287;,,                 N 12Gie !
$
 PAR  G(AG9IN4_D83,AG:AG:IN:IN),,       +9*GHSERAG+4*GHSERIN
             -106602.7-6.24*T;,,                                      N 18Muz !
 PAR  G(AG9IN4_D83,AG:IN:IN:IN),,       +6*GHSERAG+7*GHSERIN;,,       N 18Muz !
 PAR  L(AG9IN4_D83,AG:AG,IN:IN:IN;0),,  -68900;,,                     N 18Muz !
$
 PAR  G(AGIN2_C16,AG:IN),,              +GHSERAG+2*GHSERIN
             -24177.5+25.749*T;,,                                     N 18Muz !
$ ------------------------------------------------------------------------------
$
 ASSESSED_SYSTEM
  AG-IN(TDB -* +LIQ +FCC_A1 +HCP_A3
  +TETRAG_A6 +AGIN2_C16 +AG9IN4_D83 ;P3 TMM:300/1500) !
$
$
 LIST-OF-REFERENCE
 NUMBER  SOURCE
  Null   'Unknown source'
  Same   'Same or similar interaction as in the corresponding stable phase'
  COST   'COST 507 database'
  88Che0 'P.-Y Chevalier, Calphad, 12, 383-92(1988)
          SGTE unary database V.4.1, 1999; In'
  91Din  'A.T. Dinsdale, Calphad, 15, 317-425(1991).'
  92Ans  'I. Ansara, J.-Ph. Nabot, Calphad, 16, 13-18(1992),
          SGTE unary database V.5.0, 2009; In'
  95Lim  'S.S. Lim, P.L. Rossiter, J.W. Tibballs, Calphad, 19, 131-41(1995),
          SGTE unary database V.4.1, 1999; Ag'
  96Oh   'C.-S. Oh, J.-H. Shim, B.-J. Lee, D.N. Lee,
          J. Alloys Compounds, 238, 155-66(1996),
          SGTE unary database V.4.1, 1999; Ag'
  96SGUN 'SGTE unary database V.3.0, 1996.'
  98Boa  'D. Boa, I. Ansara, Thermochim. Acta, 314, 79-86(1998),
          SGTE unary database V.4.1, 1999; In, Pb'
  99Ans  'I. Ansara, S.G. Fries, H.L. Lukas, unpublished, 1999,
          SGTE unary database V.5.0, 2009; In, Sn'
  12Gie  'W. Gierlotka, J. Electron. Mater., 41, 86-108(2012); Ag-In'
  18Muz  'C.P. Muzzillo, T. Anderson,
          J. Mater. Sci., 53, 6893-6910(2018); Ag-In'
!

File: data/databases/sgte-binary/AgIn-19Fis.tdb
$
$ Database for Ag-In from E. Fischer et al. 2019.
$
$ E. Fischer, K. Gajavalli, G. Mikaelian, P. Benigni, J. Rogez, A. Decreton,
$ M. Barrachin, Calphad, 64, 292-305(2019).
$
$ Dataset created 2019.04.07 by Bengt Hallstedt.
$ 2020.12.20: Modified for use with GES6.
$
$ ------------------------------------------------------------------------------
 TEMP-LIM 298.15 6000.00 !
$
$ELEMENT NAME  REF. STATE               ATOMIC MASS H298-H0    S298    !
$
 ELEMENT VA   VACUUM                      0.0          0.0      0.0    ! 
 ELEMENT AG   FCC_A1                    107.8682    5745.      42.55   ! 
 ELEMENT IN   TETRAGONAL_A6             114.82      6610.0     57.65   ! 
$ ------------------------------------------------------------------------------
$ Phase definitions
$
 PHASE LIQUID:L % 1 1 !
 CONST LIQUID:L : AG IN : !
$
$ Fcc (cF4, Fm-3m) and MeX (cF8, Fm-3m)
$
 PHASE FCC_A1 %A 2 1 1 !
 CONST FCC_A1 : AG% IN : VA : !
$
$ Bcc (cI2, Im-3m)
$
 PHASE BCC_A2 %B 2 1 3 !
 CONST BCC_A2 : AG IN : VA : !
$
$ Hcp (hP2, P6_3/mmc) and Me2X (NiAs-type, hP4, P6_3/mmc, B8_1)
$
 PHASE HCP_A3 %A 2 1 0.5 !
 CONST HCP_A3 : AG IN : VA : !
$
$ Prototype In (tI2, I4/mmm)
$
 PHASE TETRAGONAL_A6 % 1 1 !
 CONST TETRAGONAL_A6 : IN : !
$
$ Prototype AuCu3 (cP4, Pm-3m)
$
 PHASE AG3IN_L12 % 2 3 1 !
 CONST AG3IN_L12 : AG : IN : !
$
$ Prototype Al4Cu9 (cP52, P-43m)
$
 PHASE AG2IN_D83 % 2 2 1 !
 CONST AG2IN_D83 : AG : IN : !
$
$ Prototype Al2Cu (tI12, I4/mcm)
$
 PHASE AGIN2_C16 % 2 1 2 !
 CONST AGIN2_C16 : AG : IN : !
$ ------------------------------------------------------------------------------
$ Defaults
$
 DEFINE-SYSTEM-DEFAULT ELEMENT 2 !
 DEFAULT-COM DEFINE_SYSTEM_ELEMENT VA !
 TYPE-DEF % SEQ * !
 TYPE-DEF A GES AMEND_PHASE_DESCRIPTION @ MAGNETIC -3 0.28 !
 TYPE-DEF B GES AMEND_PHASE_DESCRIPTION @ MAGNETIC -1 0.4 !
 FUNCTION ZERO      298.15  0;                                         6000 N !
 FUNCTION UN_ASS    298.15  0;                                         6000 N !
 FUNCTION R         298.15  +8.31451;                                  6000 N !
$ ------------------------------------------------------------------------------
$ Element data
$ ------------------------------------------------------------------------------
$ Ag
$
$ CUB_A13 added in unary 3.0
$ CUB_A13 revised in unary 4.1
$ BCT_A5 added in unary 4.1
$
 PAR  G(FCC_A1,AG:VA),,                 +GHSERAG;                3000 N 91Din !
 PAR  G(HCP_A3,AG:VA),,                 +GHSERAG+300+0.3*T;      3000 N 91Din !
 PAR  G(BCC_A2,AG:VA),,                 +GHSERAG+3400-1.05*T;    3000 N 91Din !
$PAR  G(CUB_A13,AG:VA),,                +GHSERAG+3400-1.05*T;    3000 N 95Lim !
$PAR  G(CUB_A13,AG:VA),,                +GHSERAG
$            +3765.6-1.8826*T;                                   3000 N 96SGUN !
$PAR  G(BCT_A5,AG:VA),,                 +GHSERAG+4184.1;         3000 N 96Oh !
 PAR  G(LIQUID,AG),,                    +GLIQAG;                 3000 N 91Din !
$
 FUNCTION GHSERAG   298.15  -7209.512+118.202013*T-23.8463314*T*LN(T)
       -0.001790585*T**2-3.98587E-07*T**3-12011*T**(-1);
      1234.93  Y  -15095.252+190.266404*T-33.472*T*LN(T)+1.411773E+29*T**(-9);
      3000.00  N !
 FUNCTION GLIQAG    298.15  +11025.076-8.89102*T+GHSERAG-1.033905E-20*T**7;
      1234.93  Y  -3587.111+180.964656*T-33.472*T*LN(T);
      3000.00  N !
$ ------------------------------------------------------------------------------
$ In
$
$ FCC_A1 and TET_ALPHA1 revised in unary 4.1
$ BCT_A5 and RHOMBOHEDRAL_A7 added in unary 4.1
$ TET_ALPHA1 revised in unary 5.0 (using the value from 99Ans)
$ DHCP added in unary 5.0
$
$ There is quite a bit of confusion about TET_ALPHA1_A6. The structure is
$ the same as In (TETRAGONAL_A6), but with a different (presumably) c/a ratio.
$ TET_ALPHA1_A6 is present in Bi-In, In-Pb and In-Sn (possibly more). Between
$ the TETRAGONAL_A6 (In-ss) and TET_ALPHA1_A6 there is a narrow two-phase
$ region. In each system a different G(TET_ALPHA1_A6,IN) lattice stability
$ was used.
$ In 91Din a value from an unpublished revision of the Bi-In system by
$ P.-Y. Chevalier 1990 is included. In SGTE Unary V 4.4 a value from 98Boa
$ for the In-Pb system is included. 98Boa treated the TET_ALPHA1_A6
$ phase in Bi-In and In-Pb as two different phases and used the lattice
$ stability from 88Che0 for the Bi-In branch of this phase. Finally, SGTE
$ unary V 5.0 uses a value from an unpublished evaluation by 99Ans of the
$ In-Sn system. Due to the close proximity of the TETRAGONAL_A6 and
$ TET_ALPHA1_A6 phases in these systems, any change of lattice stability
$ will cause a distortion of the phase diagram and require reoptimisation.
$
$ The DHCP phase is labelled D0_24 in 03Liu and alpha-prime in 92Ans. The
$ phase is present between the fcc and hcp phases in the Au-Sn and Au-In
$ systems.
$
 PAR  G(TETRAGONAL_A6,IN),,             +GHSERIN;                3800 N 91Din !
 PAR  G(FCC_A1,IN:VA),,                 +GHSERIN+162.061;        3800 N 98Boa !
$PAR  G(FCC_A1,IN:VA),,                 +GHSERIN+123-0.1988*T;   3800 N 91Din !
 PAR  G(BCC_A2,IN:VA),,                 +GHSERIN+800-0.8*T;      3800 N 91Din !
 PAR  G(HCP_A3,IN:VA),,                 +GHSERIN+533-0.6868*T;   3800 N 91Din !
$PAR  G(DHCP,IN),,                      +GHSERIN+520-0.384*T;    3800 N 92Ans !
$PAR  G(TET_ALPHA1_A6,IN),,             +GHSERIN+123-0.1988*T;   3800 N 99Ans !
$PAR  G(TET_ALPHA1_A6,IN),,             +GHSERIN+0.31*T;         3800 N 98Boa !
$PAR  G(TET_ALPHA1_A6,IN),,             +GHSERIN+193-0.16479*T;  3800 N 91Din !
$PAR  G(TET_ALPHA1_A6,IN),,             +GHSERIN-33+0.16*T;      3800 N 88Che0 !
$PAR  G(BCT_A5,IN),,                    +GHSERIN
$            +5040.87-3.33969*T;                                 3800 N 99Ans !
$PAR  G(RHOMBOHEDRAL_A7,IN),,           +GHSERIN+4184;           3800 N 88Che0 !
 PAR  G(LIQUID,IN),,                    +GLIQIN;                 3800 N 91Din !
$
 FUNCTION GHSERIN   298.15  -6978.89+92.338115*T-21.8386*T*LN(T)
       -0.00572566*T**2-2.120321E-06*T**3-22906*T**(-1);
       429.75  Y  -7033.516+124.476588*T-27.4562*T*LN(T)
       +5.4607E-04*T**2-8.367E-08*T**3-211708*T**(-1)+3.53116E+22*T**(-9);
      3800.00  N !
 FUNCTION GLIQIN    298.15  +3282.092-7.63686*T+GHSERIN-5.59058E-20*T**7;
       429.75  Y  +3283.706-7.640804*T+GHSERIN-3.53116E+22*T**(-9);
      3800.00  N !
$ ------------------------------------------------------------------------------
$ Binary system
$
$ E. Fischer, K. Gajavalli, G. Mikaelian, P. Benigni, J. Rogez, A. Decreton,
$ M. Barrachin, Calphad, 64, 292-305(2019).
$
$ Checked against paper and author's tdb. Checked at 6000 K.
$
 PAR  L(LIQUID,AG,IN;0),,               -15002.35-4.89067*T;,,        N 19Fis !
 PAR  L(LIQUID,AG,IN;1),,               -14424.99;,,                  N 19Fis !
 PAR  L(LIQUID,AG,IN;2),,               -2342.57;,,                   N 19Fis !
 PAR  L(LIQUID,AG,IN;3),,               +3901.37;,,                   N 19Fis !
$
 PAR  L(FCC_A1,AG,IN:VA;0),,            -16175.03+8.80159*T;,,        N 19Fis !
 PAR  L(FCC_A1,AG,IN:VA;1),,            -29147.34;,,                  N 19Fis !
$
 PAR  L(BCC_A2,AG,IN:VA;0),,            -15794.05;,,                  N 19Fis !
 PAR  L(BCC_A2,AG,IN:VA;1),,            -34207.14;,,                  N 19Fis !
$
 PAR  L(HCP_A3,AG,IN:VA;0),,            -17907.98+8.55273*T;,,        N 19Fis !
 PAR  L(HCP_A3,AG,IN:VA;1),,            -39412.84;,,                  N 19Fis !
 PAR  L(HCP_A3,AG,IN:VA;2),,            +17230.97;,,                  N 19Fis !
$
 PAR  G(AG3IN_L12,AG:IN),,              +3*GHSERAG+GHSERIN
             -25637.32-7.76856*T;,,                                   N 19Fis !
 PAR  G(AG2IN_D83,AG:IN),,              +2*GHSERAG+GHSERIN
             -25632.12+2.64369*T;,,                                   N 19Fis !
 PAR  G(AGIN2_C16,AG:IN),,              +GHSERAG+2*GHSERIN
             -12639.81;,,                                             N 19Fis !
$ ------------------------------------------------------------------------------
$
 ASSESSED_SYSTEM
  AG-IN(TDB -* +LIQ +BCC_A2 +FCC_A1 +HCP_A3
  +TETRAG_A6 +AGIN2_C16 +AG2IN_D83 +AG3IN_L12 ;P3 TMM:300/1500) !
$
$
 LIST-OF-REFERENCE
 NUMBER  SOURCE
  Null   'Unknown source'
  Same   'Same or similar interaction as in the corresponding stable phase'
  COST   'COST 507 database'
  88Che0 'P.-Y Chevalier, Calphad, 12, 383-92(1988)
          SGTE unary database V.4.1, 1999; In'
  91Din  'A.T. Dinsdale, Calphad, 15, 317-425(1991).'
  92Ans  'I. Ansara, J.-Ph. Nabot, Calphad, 16, 13-18(1992),
          SGTE unary database V.5.0, 2009; In'
  95Lim  'S.S. Lim, P.L. Rossiter, J.W. Tibballs, Calphad, 19, 131-41(1995),
          SGTE unary database V.4.1, 1999; Ag'
  96Oh   'C.-S. Oh, J.-H. Shim, B.-J. Lee, D.N. Lee,
          J. Alloys Compounds, 238, 155-66(1996),
          SGTE unary database V.4.1, 1999; Ag'
  96SGUN 'SGTE unary database V.3.0, 1996.'
  98Boa  'D. Boa, I. Ansara, Thermochim. Acta, 314, 79-86(1998),
          SGTE unary database V.4.1, 1999; In, Pb'
  99Ans  'I. Ansara, S.G. Fries, H.L. Lukas, unpublished, 1999,
          SGTE unary database V.5.0, 2009; In, Sn'
  19Fis  'E. Fischer, K. Gajavalli, G. Mikaelian, P. Benigni, J. Rogez,
          A. Decreton, M. Barrachin, Calphad, 64, 292-305(2019); Ag-In'
!
