Repository: orchid-calphad/orchid-project.org

# orchid-project.org

Website and released data of **ORCHID** (Open Repository for CALPHAD Hypotheses, Intelligence, and Discovery),
served by GitHub Pages at https://orchid-project.org. Releases are archived on Zenodo (one DOI per version).

- `index.html`, `catalog/`, `best-practices.html` — static, self-contained pages (generated in the ORCHID tooling).
- `data/` — released data: catalog, redistributable TDB files, convex hulls. Licences: `data/LICENSES.md`, `data/NOTICE.md`.
- `llms.txt`, `data/croissant.json`, `CITATION.cff`, `.zenodo.json` — machine-readable metadata.

Only data with clear redistribution rights are published.

File: data/databases/sgte-binary/AgIn-98Kor.tdb
$
$ Database for Ag-In from T.-M. Korhonen and J.K. Kivilahti 1998.
$
$ T.-M. Korhonen, J.K. Kivilahti, J. Electron. Mater., 27, 149-58(1998).
$
$ Dataset created 2019.04.07 by Bengt Hallstedt.
$ 2020.12.20: Modified for use with GES6.
$
$ bcc and Ag3In not included as stable phases.
$
$ ------------------------------------------------------------------------------
 TEMP-LIM 298.15 6000.00 !
$
$ELEMENT NAME  REF. STATE               ATOMIC MASS H298-H0    S298    !
$
 ELEMENT VA   VACUUM                      0.0          0.0      0.0    ! 
 ELEMENT AG   FCC_A1                    107.8682    5745.      42.55   ! 
 ELEMENT IN   TETRAGONAL_A6             114.82      6610.0     57.65   ! 
$ ------------------------------------------------------------------------------
$ Phase definitions
$
 PHASE LIQUID:L % 1 1 !
 CONST LIQUID:L : AG IN : !
$
$ Fcc (cF4, Fm-3m) and MeX (cF8, Fm-3m)
$
 PHASE FCC_A1 %A 2 1 1 !
 CONST FCC_A1 : AG% IN : VA : !
$
$ Bcc (cI2, Im-3m)
$
 PHASE BCC_A2 %B 2 1 3 !
 CONST BCC_A2 : AG IN : VA : !
$
$ Hcp (hP2, P6_3/mmc) and Me2X (NiAs-type, hP4, P6_3/mmc, B8_1)
$
 PHASE HCP_A3 %A 2 1 0.5 !
 CONST HCP_A3 : AG IN : VA : !
$
$ Prototype In (tI2, I4/mmm)
$
 PHASE TETRAGONAL_A6 % 1 1 !
 CONST TETRAGONAL_A6 : IN : !
$
$ Prototype Al4Cu9 (cP52, P-43m)
$
 PHASE AG2IN_D83 % 2 2 1 !
 CONST AG2IN_D83 : AG : IN : !
$
$ Prototype Al2Cu (tI12, I4/mcm)
$
 PHASE AGIN2_C16 % 2 1 2 !
 CONST AGIN2_C16 : AG : IN : !
$ ------------------------------------------------------------------------------
$ Defaults
$
 DEFINE-SYSTEM-DEFAULT ELEMENT 2 !
 DEFAULT-COM DEFINE_SYSTEM_ELEMENT VA !
 TYPE-DEF % SEQ * !
 TYPE-DEF A GES AMEND_PHASE_DESCRIPTION @ MAGNETIC -3 0.28 !
 TYPE-DEF B GES AMEND_PHASE_DESCRIPTION @ MAGNETIC -1 0.4 !
 FUNCTION ZERO      298.15  0;                                         6000 N !
 FUNCTION UN_ASS    298.15  0;                                         6000 N !
 FUNCTION R         298.15  +8.31451;                                  6000 N !
$ ------------------------------------------------------------------------------
$ Element data
$ ------------------------------------------------------------------------------
$ Ag
$
$ CUB_A13 added in unary 3.0
$ CUB_A13 revised in unary 4.1
$ BCT_A5 added in unary 4.1
$
 PAR  G(FCC_A1,AG:VA),,                 +GHSERAG;                3000 N 91Din !
 PAR  G(HCP_A3,AG:VA),,                 +GHSERAG+300+0.3*T;      3000 N 91Din !
 PAR  G(BCC_A2,AG:VA),,                 +GHSERAG+3400-1.05*T;    3000 N 91Din !
$PAR  G(CUB_A13,AG:VA),,                +GHSERAG+3400-1.05*T;    3000 N 95Lim !
$PAR  G(CUB_A13,AG:VA),,                +GHSERAG
$            +3765.6-1.8826*T;                                   3000 N 96SGUN !
$PAR  G(BCT_A5,AG:VA),,                 +GHSERAG+4184.1;         3000 N 96Oh !
 PAR  G(LIQUID,AG),,                    +GLIQAG;                 3000 N 91Din !
$
 FUNCTION GHSERAG   298.15  -7209.512+118.202013*T-23.8463314*T*LN(T)
       -0.001790585*T**2-3.98587E-07*T**3-12011*T**(-1);
      1234.93  Y  -15095.252+190.266404*T-33.472*T*LN(T)+1.411773E+29*T**(-9);
      3000.00  N !
 FUNCTION GLIQAG    298.15  +11025.076-8.89102*T+GHSERAG-1.033905E-20*T**7;
      1234.93  Y  -3587.111+180.964656*T-33.472*T*LN(T);
      3000.00  N !
$ ------------------------------------------------------------------------------
$ In
$
$ FCC_A1 and TET_ALPHA1 revised in unary 4.1
$ BCT_A5 and RHOMBOHEDRAL_A7 added in unary 4.1
$ TET_ALPHA1 revised in unary 5.0 (using the value from 99Ans)
$ DHCP added in unary 5.0
$
$ There is quite a bit of confusion about TET_ALPHA1_A6. The structure is
$ the same as In (TETRAGONAL_A6), but with a different (presumably) c/a ratio.
$ TET_ALPHA1_A6 is present in Bi-In, In-Pb and In-Sn (possibly more). Between
$ the TETRAGONAL_A6 (In-ss) and TET_ALPHA1_A6 there is a narrow two-phase
$ region. In each system a different G(TET_ALPHA1_A6,IN) lattice stability
$ was used.
$ In 91Din a value from an unpublished revision of the Bi-In system by
$ P.-Y. Chevalier 1990 is included. In SGTE Unary V 4.4 a value from 98Boa
$ for the In-Pb system is included. 98Boa treated the TET_ALPHA1_A6
$ phase in Bi-In and In-Pb as two different phases and used the lattice
$ stability from 88Che0 for the Bi-In branch of this phase. Finally, SGTE
$ unary V 5.0 uses a value from an unpublished evaluation by 99Ans of the
$ In-Sn system. Due to the close proximity of the TETRAGONAL_A6 and
$ TET_ALPHA1_A6 phases in these systems, any change of lattice stability
$ will cause a distortion of the phase diagram and require reoptimisation.
$
$ The DHCP phase is labelled D0_24 in 03Liu and alpha-prime in 92Ans. The
$ phase is present between the fcc and hcp phases in the Au-Sn and Au-In
$ systems.
$
 PAR  G(TETRAGONAL_A6,IN),,             +GHSERIN;                3800 N 91Din !
$PAR  G(FCC_A1,IN:VA),,                 +GHSERIN+162.061;        3800 N 98Boa !
 PAR  G(FCC_A1,IN:VA),,                 +GHSERIN+123-0.1988*T;   3800 N 91Din !
 PAR  G(BCC_A2,IN:VA),,                 +GHSERIN+800-0.8*T;      3800 N 91Din !
 PAR  G(HCP_A3,IN:VA),,                 +GHSERIN+533-0.6868*T;   3800 N 91Din !
$PAR  G(DHCP,IN),,                      +GHSERIN+520-0.384*T;    3800 N 92Ans !
$PAR  G(TET_ALPHA1_A6,IN),,             +GHSERIN+123-0.1988*T;   3800 N 99Ans !
$PAR  G(TET_ALPHA1_A6,IN),,             +GHSERIN+0.31*T;         3800 N 98Boa !
$PAR  G(TET_ALPHA1_A6,IN),,             +GHSERIN+193-0.16479*T;  3800 N 91Din !
$PAR  G(TET_ALPHA1_A6,IN),,             +GHSERIN-33+0.16*T;      3800 N 88Che0 !
$PAR  G(BCT_A5,IN),,                    +GHSERIN
$            +5040.87-3.33969*T;                                 3800 N 99Ans !
$PAR  G(RHOMBOHEDRAL_A7,IN),,           +GHSERIN+4184;           3800 N 88Che0 !
 PAR  G(LIQUID,IN),,                    +GLIQIN;                 3800 N 91Din !
$
 FUNCTION GHSERIN   298.15  -6978.89+92.338115*T-21.8386*T*LN(T)
       -0.00572566*T**2-2.120321E-06*T**3-22906*T**(-1);
       429.75  Y  -7033.516+124.476588*T-27.4562*T*LN(T)
       +5.4607E-04*T**2-8.367E-08*T**3-211708*T**(-1)+3.53116E+22*T**(-9);
      3800.00  N !
 FUNCTION GLIQIN    298.15  +3282.092-7.63686*T+GHSERIN-5.59058E-20*T**7;
       429.75  Y  +3283.706-7.640804*T+GHSERIN-3.53116E+22*T**(-9);
      3800.00  N !
$ ------------------------------------------------------------------------------
$ Binary system
$
$ T.-M. Korhonen, J.K. Kivilahti, J. Electron. Mater., 27, 149-58(1998).
$
$ Checked against paper. Checked at 6000 K.
$
$ bcc and Ag3In not included as stable phases.
$
 PAR  L(LIQUID,AG,IN;0),,               -15989-4.046*T;,,             N 98Kor !
 PAR  L(LIQUID,AG,IN;1),,               -15206+3.036*T;,,             N 98Kor !
 PAR  L(LIQUID,AG,IN;2),,               +4551-6.371*T;,,              N 98Kor !
 PAR  L(LIQUID,AG,IN;3),,               +7303;,,                      N 98Kor !
$
 PAR  L(FCC_A1,AG,IN:VA;0),,            -12400+8.27*T;,,              N 98Kor !
 PAR  L(FCC_A1,AG,IN:VA;1),,            -41692+11.9*T;,,              N 98Kor !
 PAR  L(FCC_A1,AG,IN:VA;2),,            +396;,,                       N 98Kor !
$
 PAR  L(HCP_A3,AG,IN:VA;0),,            -13625.3+0.13*T;,,            N 98Kor !
 PAR  L(HCP_A3,AG,IN:VA;1),,            -42727+24.89*T;,,             N 98Kor !
$
 PAR  G(AG2IN_D83,AG:IN),,              +2*GHSERAG+GHSERIN
             -22338-2.028*T;,,                                        N 98Kor !
 PAR  G(AGIN2_C16,AG:IN),,              +GHSERAG+2*GHSERIN
             -21354+21*T;,,                                           N 98Kor !
$
$ Metastable
$
 PAR  L(BCC_A2,AG,IN:VA;0),,            -12400+8.27*T;,,              N Same !
 PAR  L(BCC_A2,AG,IN:VA;1),,            -41692+11.9*T;,,              N Same !
 PAR  L(BCC_A2,AG,IN:VA;2),,            +396;,,                       N Same !
$ ------------------------------------------------------------------------------
$
 ASSESSED_SYSTEM
  AG-IN(TDB -* +LIQ +FCC_A1 +HCP_A3
  +TETRAG_A6 +AGIN2_C16 +AG2IN_D83 ;P3 TMM:300/1500) !
$
$
 LIST-OF-REFERENCE
 NUMBER  SOURCE
  Null   'Unknown source'
  Same   'Same or similar interaction as in the corresponding stable phase'
  COST   'COST 507 database'
  88Che0 'P.-Y Chevalier, Calphad, 12, 383-92(1988)
          SGTE unary database V.4.1, 1999; In'
  91Din  'A.T. Dinsdale, Calphad, 15, 317-425(1991).'
  92Ans  'I. Ansara, J.-Ph. Nabot, Calphad, 16, 13-18(1992),
          SGTE unary database V.5.0, 2009; In'
  95Lim  'S.S. Lim, P.L. Rossiter, J.W. Tibballs, Calphad, 19, 131-41(1995),
          SGTE unary database V.4.1, 1999; Ag'
  96Oh   'C.-S. Oh, J.-H. Shim, B.-J. Lee, D.N. Lee,
          J. Alloys Compounds, 238, 155-66(1996),
          SGTE unary database V.4.1, 1999; Ag'
  96SGUN 'SGTE unary database V.3.0, 1996.'
  98Boa  'D. Boa, I. Ansara, Thermochim. Acta, 314, 79-86(1998),
          SGTE unary database V.4.1, 1999; In, Pb'
  98Kor  'T.-M. Korhonen, J.K. Kivilahti,
          J. Electron. Mater., 27, 149-58(1998); Ag-In'
  99Ans  'I. Ansara, S.G. Fries, H.L. Lukas, unpublished, 1999,
          SGTE unary database V.5.0, 2009; In, Sn'
!

File: data/databases/sgte-binary/AgIr-86Kar-LB.tdb
$
$ Database for Ag-Ir from I. Karakaya and W.T. Thompson 1986
$ (included in LB Vol. 1).
$
$ I. Karakaya, W.T. Thompson, Bull. Alloy Phase Diag., 7, 359-60(1986).
$
$ Dataset created 2011.04.04 by Bengt Hallstedt.
$ 2020.12.20: Modified for use with GES6.
$ 2021.10.09: Reassigned to 86Kar instead of 98Spe.
$
$ The fcc-Al+Liquid+fcc-Ir invariant is at 1234.0 K instead of 1234.2 K.
$ All LB database files use L(FCC_A1,AG,IR:VA;0)=80*T, but this is not
$ consistent with the phase diagram shown in LB. There the Ir solubility in
$ fcc-Al is about the same as in the liquid at the invariant temperature.
$ This is not possible with the current fcc interaction.
$
$ ------------------------------------------------------------------------------
 TEMP-LIM 298.15 6000.00 !
$
$ELEMENT NAME  REF. STATE               ATOMIC MASS H298-H0    S298    !
$
 ELEMENT VA   VACUUM                      0.0          0.0      0.0    ! 
 ELEMENT AG   FCC_A1                    107.8682    5745.      42.55   ! 
 ELEMENT IR   FCC_A1                    192.22      5267.656   35.5054 ! 
$ ------------------------------------------------------------------------------
$ Phase definitions
$
 PHASE LIQUID:L % 1 1 !
 CONST LIQUID:L : AG IR : !
$
$ Fcc (cF4, Fm-3m) and MeX (cF8, Fm-3m)
$
 PHASE FCC_A1 %A 2 1 1 !
 CONST FCC_A1 : AG% IR% : VA : !
$
$ Bcc (cI2, Im-3m)
$
 PHASE BCC_A2 %B 2 1 3 !
 CONST BCC_A2 : AG IR : VA : !
$
$ Hcp (hP2, P6_3/mmc) and Me2X (NiAs-type, hP4, P6_3/mmc, B8_1)
$
 PHASE HCP_A3 %A 2 1 0.5 !
 CONST HCP_A3 : AG IR : VA : !
$ ------------------------------------------------------------------------------
$ Defaults
$
 DEFINE-SYSTEM-DEFAULT ELEMENT 2 !
 DEFAULT-COM DEFINE_SYSTEM_ELEMENT VA !
 TYPE-DEF % SEQ * !
 TYPE-DEF A GES AMEND_PHASE_DESCRIPTION @ MAGNETIC -3 0.28 !
 TYPE-DEF B GES AMEND_PHASE_DESCRIPTION @ MAGNETIC -1 0.4 !
 FUNCTION ZERO      298.15  0;                                         6000 N !
 FUNCTION UN_ASS    298.15  0;                                         6000 N !
 FUNCTION R         298.15  +8.31451;                                  6000 N !
$ ------------------------------------------------------------------------------
$ Element data
$ ------------------------------------------------------------------------------
$ Ag
$
$ CUB_A13 added in unary 3.0
$ CUB_A13 revised in unary 4.1
$ BCT_A5 added in unary 4.1
$
 PAR  G(FCC_A1,AG:VA),,                 +GHSERAG;                3000 N 91Din !
 PAR  G(HCP_A3,AG:VA),,                 +GHSERAG+300+0.3*T;      3000 N 91Din !
 PAR  G(BCC_A2,AG:VA),,                 +GHSERAG+3400-1.05*T;    3000 N 91Din !
$PAR  G(CUB_A13,AG:VA),,                +GHSERAG+3400-1.05*T;    3000 N 95Lim !
$PAR  G(CUB_A13,AG:VA),,                +GHSERAG
$            +3765.6-1.8826*T;                                   3000 N 96SGUN !
$PAR  G(BCT_A5,AG:VA),,                 +GHSERAG+4184.1;         3000 N 96Oh !
 PAR  G(LIQUID,AG),,                    +GLIQAG;                 3000 N 91Din !
$
 FUNCTION GHSERAG   298.15  -7209.512+118.202013*T-23.8463314*T*LN(T)
       -0.001790585*T**2-3.98587E-07*T**3-12011*T**(-1);
      1234.93  Y  -15095.252+190.266404*T-33.472*T*LN(T)+1.411773E+29*T**(-9);
      3000.00  N !
 FUNCTION GLIQAG    298.15  +11025.076-8.89102*T+GHSERAG-1.033905E-20*T**7;
      1234.93  Y  -3587.111+180.964656*T-33.472*T*LN(T);
      3000.00  N !
$ ------------------------------------------------------------------------------
$ Ir
$
 PAR  G(FCC_A1,IR:VA),,                 +GHSERIR;                4000 N 91Din !
 PAR  G(BCC_A2,IR:VA),,                 +GHSERIR+32000-6.9*T;    4000 N 91Din !
 PAR  G(HCP_A3,IR:VA),,                 +GHSERIR+4000-0.6*T;     4000 N 91Din !
 PAR  G(LIQUID,IR),,                    +GLIQIR;                 4000 N 91Din !
$
 FUNCTION GHSERIR   298.15  -6936.288+118.780119*T-22.7944*T*LN(T)
       -0.003091976*T**2-20083*T**(-1);
      1215.00  Y  -8123.73+140.066697*T-26.085*T*LN(T)-4.7969E-07*T**3;
      2719.00  Y  +290529.037-1258.35297*T+152.498874*T*LN(T)
       -0.047176402*T**2+1.844977E-06*T**3-92987250*T**(-1);
      4000.00  N !
 FUNCTION GLIQIR    298.15  +23455.244-6.312059*T+GHSERIR;
      1000.00  Y  +102217.789-587.632815*T+73.9517579*T*LN(T)
       -0.04638802*T**2+2.761831E-06*T**3-13382612*T**(-1);
      2719.00  Y  -38347.217+411.234043*T-59.418*T*LN(T);
      4000.00  N !
 FUNCTION GBCCIR    298.15  +GHSERIR+32000-6.9*T;                      4000 N !
$ ------------------------------------------------------------------------------
$ Binary system
$
$ From from I. Karakaya and W.T. Thompson 1986 (included in LB Vol. 1)
$
$ I. Karakaya, W.T. Thompson, Bull. Alloy Phase Diag., 7, 359-60(1986).
$
$ Checked against LB and paper. Checked at 6000 K.
$
$ The fcc-Al+Liquid+fcc-Ir invariant is at 1234.0 K instead of 1234.2 K.
$ All LB database files use L(FCC_A1,AG,IR:VA;0)=80*T, but this is not
$ consistent with the phase diagram shown in LB. There the Ir solubility in
$ fcc-Al is about the same as in the liquid at the invariant temperature.
$ This is not possible with the current fcc interaction.
$
 PAR  L(LIQUID,AG,IR;0),,               +57850;,,                     N 86Kar !
 PAR  L(LIQUID,AG,IR;1),,               -1350;,,                      N 86Kar !
$
 PAR  L(FCC_A1,AG,IR:VA;0),,            +80*T;,,                      N !
$
$ Metastable
$
 PAR  L(BCC_A2,AG,IR:VA;0),,            +80*T;,,                      N !
 PAR  L(HCP_A3,AG,IR:VA;0),,            +80*T;,,                      N !
$ ------------------------------------------------------------------------------
$
 ASSESSED_SYSTEM
  AG-IR(TDB -* +LIQ +FCC_A1 ;G5 C_S:FCC/AG:VA MAJ:FCC/IR:VA
  C_S:LIQ/AG MAJ:LIQ/IR ;P3 TMM:300/3500 STP:.1/2000/-1) !
$
$
 LIST-OF-REFERENCE
 NUMBER  SOURCE
  Null   'Unknown source'
  Same   'Same or similar interaction as in the corresponding stable phase'
  COST   'COST 507 database'
  86Kar  'I. Karakaya, W.T. Thompson,
          Bull. Alloy Phase Diag., 7, 359-60(1986); Ag-Ir'
  91Din  'A.T. Dinsdale, Calphad, 15, 317-425(1991).'
  95Lim  'S.S. Lim, P.L. Rossiter, J.W. Tibballs, Calphad, 19, 131-41(1995),
          SGTE unary database V.4.1, 1999; Ag'
  96Oh   'C.-S. Oh, J.-H. Shim, B.-J. Lee, D.N. Lee,
          J. Alloys Compounds, 238, 155-66(1996),
          SGTE unary database V.4.1, 1999; Ag'
  96SGUN 'SGTE unary database V.3.0, 1996.'
!

File: data/databases/sgte-binary/AgLa-00Li.tdb
$
$ Database for Ag-La from Z. Li et al. 2000.
$
$ Z. Li, X. Su, F. Yin, C. Chen, J. Alloys Compd., 299, 195-98(2000).
$
$ Dataset created 2018.03.18 by Bengt Hallstedt.
$ 2020.12.20: Modified for use with GES6.
$
$ There is a huge inverse bcc phase field above 1726 K, probably covering
$ an inverse miscibility gap.
$
$ ------------------------------------------------------------------------------
 TEMP-LIM 298.15 6000.00 !
$
$ELEMENT NAME  REF. STATE               ATOMIC MASS H298-H0    S298    !
$
 ELEMENT VA   VACUUM                      0.0          0.0      0.0    ! 
 ELEMENT AG   FCC_A1                    107.8682    5745.      42.55   ! 
 ELEMENT LA   DHCP                      138.9055    6665.112   56.9024 ! 
$ ------------------------------------------------------------------------------
$ Phase definitions
$
 PHASE LIQUID:L % 1 1 !
 CONST LIQUID:L : AG LA : !
$
$ Fcc (cF4, Fm-3m) and MeX (cF8, Fm-3m)
$
 PHASE FCC_A1 %A 2 1 1 !
 CONST FCC_A1 : AG% LA% : VA : !
$
$ Bcc (cI2, Im-3m)
$
 PHASE BCC_A2 %B 2 1 3 !
 CONST BCC_A2 : AG LA% : VA : !
$
$ Hcp (hP2, P6_3/mmc) and Me2X (NiAs-type, hP4, P6_3/mmc, B8_1)
$
 PHASE HCP_A3 %A 2 1 0.5 !
 CONST HCP_A3 : AG : VA : !
$
$ Prototype alpha-La (hP4, P6_3/mmc)
$
 PHASE DHCP % 1 1 !
 CONST DHCP : LA : !
$
$ Prototype MgZn2 (hP12, P6_3/mmc)
$
 PHASE AG5LA_C14 % 2 5 1 !
 CONST AG5LA_C14 : AG : LA : !
$
$ Prototype Ag51Gd14 (hP68, P6/m)
$
 PHASE AG51LA14 % 2 51 14 !
 CONST AG51LA14 : AG : LA : !
$
$ Prototype Hg2K (oI12, Imma)
$
 PHASE AG2LA % 2 2 1 !
 CONST AG2LA : AG : LA : !
$
$ Prototype CsCl (cP2, Pm-3m)
$
 PHASE AGLA_B2 %A 2 1 1 !
 CONST AGLA_B2 : AG : LA : !
$ ------------------------------------------------------------------------------
$ Defaults
$
 DEFINE-SYSTEM-DEFAULT ELEMENT 2 !
 DEFAULT-COM DEFINE_SYSTEM_ELEMENT VA !
 TYPE-DEF % SEQ * !
 TYPE-DEF A GES AMEND_PHASE_DESCRIPTION @ MAGNETIC -3 0.28 !
 TYPE-DEF B GES AMEND_PHASE_DESCRIPTION @ MAGNETIC -1 0.4 !
 FUNCTION ZERO      298.15  0;                                         6000 N !
 FUNCTION UN_ASS    298.15  0;                                         6000 N !
 FUNCTION R         298.15  +8.31451;                                  6000 N !
$ ------------------------------------------------------------------------------
$ Element data
$ ------------------------------------------------------------------------------
$ Ag
$
$ CUB_A13 added in unary 3.0
$ CUB_A13 revised in unary 4.1
$ BCT_A5 added in unary 4.1
$
$ DHCP from 09Wan not included in unary
$
 PAR  G(FCC_A1,AG:VA),,                 +GHSERAG;                3000 N 91Din !
 PAR  G(HCP_A3,AG:VA),,                 +GHSERAG+300+0.3*T;      3000 N 91Din !
 PAR  G(BCC_A2,AG:VA),,                 +GHSERAG+3400-1.05*T;    3000 N 91Din !
$PAR  G(CUB_A13,AG:VA),,                +GHSERAG+3400-1.05*T;    3000 N 95Lim !
$PAR  G(CUB_A13,AG:VA),,                +GHSERAG
$            +3765.6-1.8826*T;                                   3000 N 96SGUN !
$PAR  G(BCT_A5,AG),,                    +GHSERAG+4184.1;         3000 N 96Oh !
$PAR  G(DHCP,AG),,                      +GHSERAG+1000;           3000 N 09Wan2 !
 PAR  G(LIQUID,AG),,                    +GLIQAG;                 3000 N 91Din !
$
 FUNCTION GHSERAG   298.15  -7209.512+118.202013*T-23.8463314*T*LN(T)
       -0.001790585*T**2-3.98587E-07*T**3-12011*T**(-1);
      1234.93  Y  -15095.252+190.266404*T-33.472*T*LN(T)+1.411773E+29*T**(-9);
      3000.00  N !
 FUNCTION GLIQAG    298.15  +11025.076-8.89102*T+GHSERAG-1.033905E-20*T**7;
      1234.93  Y  -3587.111+180.964656*T-33.472*T*LN(T);
      3000.00  N !
 FUNCTION GBCCAG    298.15  +GHSERAG+3400-1.05*T;                      6000 N !
$ ------------------------------------------------------------------------------
$ La
$
 PAR  G(DHCP,LA),,                      +GHSERLA;                4000 N 91Din !
 PAR  G(FCC_A1,LA:VA),,                 +GFCCLA;                 4000 N 91Din !
 PAR  G(BCC_A2,LA:VA),,                 +GBCCLA;                 4000 N 91Din !
 PAR  G(LIQUID,LA),,                    +GLIQLA;                 4000 N 91Din !
$
 FUNCTION GHSERLA   298.15  -7968.403+120.284604*T-26.34*T*LN(T)
       -0.001295165*T**2;
       550.00  Y  -3381.413+59.06113*T-17.1659411*T*LN(T)
       -0.008371705*T**2+6.8932E-07*T**3-399448*T**(-1);
      2000.00  Y  -15608.882+181.390071*T-34.3088*T*LN(T);
      4000.00  N !
 FUNCTION GFCCLA    298.15  -6109.797+89.878761*T-21.7919*T*LN(T)
       -0.004045175*T**2-5.25865E-07*T**3;
      1134.00  Y  -124598.976+955.878375*T-139.346741*T*LN(T)
       +0.042032405*T**2-3.066199E-06*T**3+20994153*T**(-1);
      2000.00  Y  +3009.496-2.846081*T+GHSERLA;
      4000.00  N !
 FUNCTION GBCCLA    298.15  -3952.161+88.072353*T-21.7919*T*LN(T)
       -0.004045175*T**2-5.25865E-07*T**3;
       800.00  Y  +321682.673-3565.08252*T+513.440708*T*LN(T)
       -0.387295093*T**2+4.9547989E-05*T**3-36581228*T**(-1);
      1134.00  Y  -16377.894+218.492988*T-39.5388*T*LN(T);
      1193.00  Y  -136609.91+1123.34397*T-163.413074*T*LN(T)
       +0.053968535*T**2-4.056395E-06*T**3+21167204*T**(-1);
      2000.00  Y  +7402.894-6.553756*T+GHSERLA;
      4000.00  N !
 FUNCTION GLIQLA    298.15  +5332.653+18.23012*T-11.0188191*T*LN(T)
       -0.020171603*T**2+2.93775E-06*T**3-133541*T**(-1);
      1134.00  Y  -3942.004+171.018431*T-34.3088*T*LN(T);
      4000.00  N !
$ ------------------------------------------------------------------------------
$ Binary system
$
$ Z. Li, X. Su, F. Yin, C. Chen, J. Alloys Compd., 299, 195-98(2000).
$
$ Checked against paper. Checked at 6000 K.
$
$ There is a huge inverse bcc phase field above 1726 K, probably covering
$ an inverse miscibility gap.
$
 PAR  L(LIQUID,AG,LA;0),,               -99414+36.656*T;,,            N 00Li !
 PAR  L(LIQUID,AG,LA;1),,               -7257-20.944*T;,,             N 00Li !
$
 PAR  L(FCC_A1,AG,LA:VA;0),,            -27983;,,                     N 00Li !
 PAR  L(FCC_A1,AG,LA:VA;1),,            -17160;,,                     N 00Li !
$
 PAR  L(BCC_A2,AG,LA:VA;0),,            -39631;,,                     N 00Li !
 PAR  L(BCC_A2,AG,LA:VA;1),,            -17123;,,                     N 00Li !
$
 PAR  G(AG5LA_C14,AG:LA),,              +5*GHSERAG+GHSERLA
             -124706+32.852*T;,,                                      N 00Li !
 PAR  G(AG51LA14,AG:LA),,               +51*GHSERAG+14*GHSERLA
             -1386341+154.401*T;,,                                    N 00Li !
 PAR  G(AG2LA,AG:LA),,                  +2*GHSERAG+GHSERLA
             -71561+8.761*T;,,                                        N 00Li !
 PAR  G(AGLA_B2,AG:LA),,                +GHSERAG+GHSERLA
             -55589+12.313*T;,,                                       N 00Li !
$ ------------------------------------------------------------------------------
$
$
 LIST-OF-REFERENCE
 NUMBER  SOURCE
  Null   'Unknown source'
  Same   'Same or similar interaction as in the corresponding stable phase'
  COST   'COST 507 database'
  91Din  'A.T. Dinsdale, Calphad, 15, 317-425(1991).'
  95Lim  'S.S. Lim, P.L. Rossiter, J.W. Tibballs, Calphad, 19, 131-41(1995),
          SGTE unary database V.4.1, 1999; Ag'
  96Oh   'C.-S. Oh, J.-H. Shim, B.-J. Lee, D.N. Lee,
          J. Alloys Compounds, 238, 155-66(1996),
          SGTE unary database V.4.1, 1999; Ag'
  96SGUN 'SGTE unary database V.3.0, 1996.'
  00Li   'Z. Li, X. Su, F. Yin, C. Chen,
          J. Alloys Compd., 299, 195-98(2000); Ag-La'
  09Wan2 'S.L. Wang, C.P. Wang, X.J. Liu, K. Ishida,
          J. Alloys Compd., 476, 245-52(2009); Ag'
!

File: data/databases/sgte-binary/AgLu-18Shi.tdb
$
$ Database for Ag-Lu from C. Shi et al. 2018.
$
$ C. Shi, Y. Du, B. Hu, B. Yang, Y. Pan, F. Guo, S. Liu, Q. Du,
$ Calphad, 62, 207-14(2018).
$
$ Dataset created 2019.03.24 by Bengt Hallstedt.
$ 2020.12.20: Modified for use with GES6.
$
$ This is not convincing and could just as well be classified as broken, but
$ it does reproduce the published phase diagram.
$
$ There is an inverse fcc stability range with a minimum at 1632 K, which is
$ below the melting point of Lu. At higher temperature there is a massive
$ inverse liquid miscibility gap.
$
$ ------------------------------------------------------------------------------
 TEMP-LIM 298.15 6000.00 !
$
$ELEMENT NAME  REF. STATE               ATOMIC MASS H298-H0    S298    !
$
 ELEMENT VA   VACUUM                      0.0          0.0      0.0    ! 
 ELEMENT AG   FCC_A1                    107.8682    5745.      42.55   ! 
 ELEMENT LU   HCP_A3                    174.967     6388.968   50.9611 ! 
$ ------------------------------------------------------------------------------
$ Phase definitions
$
 PHASE LIQUID:L % 1 1 !
 CONST LIQUID:L : AG LU : !
$
$ Fcc (cF4, Fm-3m) and MeX (cF8, Fm-3m)
$
 PHASE FCC_A1 %A 2 1 1 !
 CONST FCC_A1 : AG% LU : VA : !
$
$ Bcc (cI2, Im-3m)
$
 PHASE BCC_A2 %B 2 1 3 !
 CONST BCC_A2 : AG : VA : !
$
$ Hcp (hP2, P6_3/mmc) and Me2X (NiAs-type, hP4, P6_3/mmc, B8_1)
$
 PHASE HCP_A3 %A 2 1 0.5 !
 CONST HCP_A3 : AG LU% : VA : !
$
$ Prototype MoNi4 (tI10, I4/m)
$
 PHASE AG4LU_D1A % 2 4 1 !
 CONST AG4LU_D1A : AG : LU : !
$
$ Prototype MoSi2 (tI6, I4/mmm)
$
 PHASE AG2LU_C11B % 2 2 1 !
 CONST AG2LU_C11B : AG : LU : !
$
$ Prototype CsCl (cP2, Pm-3m)
$
 PHASE AGLU_B2 %A 2 1 1 !
 CONST AGLU_B2 : AG : LU : !
$ ------------------------------------------------------------------------------
$ Defaults
$
 DEFINE-SYSTEM-DEFAULT ELEMENT 2 !
 DEFAULT-COM DEFINE_SYSTEM_ELEMENT VA !
 TYPE-DEF % SEQ * !
 TYPE-DEF A GES AMEND_PHASE_DESCRIPTION @ MAGNETIC -3 0.28 !
 TYPE-DEF B GES AMEND_PHASE_DESCRIPTION @ MAGNETIC -1 0.4 !
 FUNCTION ZERO      298.15  0;                                         6000 N !
 FUNCTION UN_ASS    298.15  0;                                         6000 N !
 FUNCTION R         298.15  +8.31451;                                  6000 N !
$ ------------------------------------------------------------------------------
$ Element data
$ ------------------------------------------------------------------------------
$ Ag
$
$ CUB_A13 added in unary 3.0
$ CUB_A13 revised in unary 4.1
$ BCT_A5 added in unary 4.1
$
$ DHCP from 09Wan not included in unary
$
 PAR  G(FCC_A1,AG:VA),,                 +GHSERAG;                3000 N 91Din !
 PAR  G(HCP_A3,AG:VA),,                 +GHSERAG+300+0.3*T;      3000 N 91Din !
 PAR  G(BCC_A2,AG:VA),,                 +GHSERAG+3400-1.05*T;    3000 N 91Din !
$PAR  G(CUB_A13,AG:VA),,                +GHSERAG+3400-1.05*T;    3000 N 95Lim !
$PAR  G(CUB_A13,AG:VA),,                +GHSERAG
$            +3765.6-1.8826*T;                                   3000 N 96SGUN !
$PAR  G(BCT_A5,AG),,                    +GHSERAG+4184.1;         3000 N 96Oh !
$PAR  G(DHCP,AG),,                      +GHSERAG+1000;           3000 N 09Wan2 !
 PAR  G(LIQUID,AG),,                    +GLIQAG;                 3000 N 91Din !
$
 FUNCTION GHSERAG   298.15  -7209.512+118.202013*T-23.8463314*T*LN(T)
       -0.001790585*T**2-3.98587E-07*T**3-12011*T**(-1);
      1234.93  Y  -15095.252+190.266404*T-33.472*T*LN(T)+1.411773E+29*T**(-9);
      3000.00  N !
 FUNCTION GLIQAG    298.15  +11025.076-8.89102*T+GHSERAG-1.033905E-20*T**7;
      1234.93  Y  -3587.111+180.964656*T-33.472*T*LN(T);
      3000.00  N !
 FUNCTION GBCCAG    298.15  +GHSERAG+3400-1.05*T;                      6000 N !
$ ------------------------------------------------------------------------------
$ Lu
$
$ FCC_A1 from 13Wan not in unary
$ FCC_A1 from 18Shi not in unary and not acceptable
$
 PAR  G(HCP_A3,LU:VA),,                 +GHSERLU;                3700 N 91Din !
$PAR  G(FCC_A1,LU:VA),,                 +GHSERLU+5000;           3700 N 13Wan !
 PAR  G(FCC_A1,LU:VA),,                 +GHSERLU+75657;          3700 N 18Shi !
 PAR  G(LIQUID,LU),,                    +GLIQLU;                 3700 N 91Din !
$
 FUNCTION GHSERLU   298.15  -8788.329+146.536283*T-29.812*T*LN(T)
       +0.00519165*T**2-1.790717E-06*T**3+39723*T**(-1);
       700.00  Y  -9043.057+142.327643*T-29.0095*T*LN(T)
       +0.00371416*T**2-1.50147E-06*T**3+141549*T**(-1);
      1700.00  Y  +6940.092-46.91844*T-1.83986*T*LN(T)-0.0119001*T**2;
      1936.00  Y  -404023.691+1829.37943*T-239.019502*T*LN(T)
       +0.041800748*T**2-1.661174E-06*T**3+1.24825465E+08*T**(-1);
      3700.00  N !
 FUNCTION GLIQLU    298.15  +12772.12-4.998883*T+GHSERLU;
       600.00  Y  +30389.863-198.378793*T+20.9392663*T*LN(T)
       -0.034238743*T**2+2.890636E-06*T**3-2398650*T**(-1);
      1936.00  Y  -18994.687+292.091104*T-47.9068*T*LN(T);
      3700.00  N !
$ ------------------------------------------------------------------------------
$ Binary system
$
$ C. Shi, Y. Du, B. Hu, B. Yang, Y. Pan, F. Guo, S. Liu, Q. Du,
$ Calphad, 62, 207-14(2018).
$
$ Checked against paper. Checked at 6000 K.
$
$ This is not convincing and could just as well be classified as broken, but
$ it does reproduce the published phase diagram.
$
$ There is an inverse fcc stability range with a minimum at 1632 K, which is
$ below the melting point of Lu. At higher temperature there is a massive
$ inverse liquid miscibility gap.
$
 PAR  L(LIQUID,AG,LU;0),,               -157518+86.90*T;,,            N 18Shi !
 PAR  L(LIQUID,AG,LU;1),,               -4888-7.25*T;,,               N 18Shi !
$
 PAR  L(FCC_A1,AG,LU:VA;0),,            -138640;,,                    N 18Shi !
 PAR  L(FCC_A1,AG,LU:VA;1),,            +6398;,,                      N 18Shi !
$
 PAR  L(HCP_A3,AG,LU:VA;0),,            +30000;,,                     N 18Shi !
$
 PAR  G(AG4LU_D1A,AG:LU),,              +4*GHSERAG+GHSERLU
             -119500+44.4*T;,,                                        N 18Shi !
 PAR  G(AG2LU_C11B,AG:LU),,             +2*GHSERAG+GHSERLU
             -97230+35.85*T;,,                                        N 18Shi !
 PAR  G(AGLU_B2,AG:LU),,                +GHSERAG+GHSERLU
             -82000+36.68*T;,,                                        N 18Shi !
$ ------------------------------------------------------------------------------
$
$
 LIST-OF-REFERENCE
 NUMBER  SOURCE
  Null   'Unknown source'
  Same   'Same or similar interaction as in the corresponding stable phase'
  COST   'COST 507 database'
  91Din  'A.T. Dinsdale, Calphad, 15, 317-425(1991).'
  95Lim  'S.S. Lim, P.L. Rossiter, J.W. Tibballs, Calphad, 19, 131-41(1995),
          SGTE unary database V.4.1, 1999; Ag'
  96Oh   'C.-S. Oh, J.-H. Shim, B.-J. Lee, D.N. Lee,
          J. Alloys Compounds, 238, 155-66(1996),
          SGTE unary database V.4.1, 1999; Ag'
  96SGUN 'SGTE unary database V.3.0, 1996.'
  09Wan2 'S.L. Wang, C.P. Wang, X.J. Liu, K. Ishida,
          J. Alloys Compd., 476, 245-52(2009); Ag'
  13Wan  'D. Wang, Y. Yu, X.J. Liu, C.P. Wang, Calphad, 41, 20-25(2013); Lu'
  18Shi  'C. Shi, Y. Du, B. Hu, B. Yang, Y. Pan, F. Guo, S. Liu, Q. Du,
          Calphad, 62, 207-14(2018); Lu, Ag-Lu'
!

File: data/databases/sgte-binary/AgMg-15Dai.tdb
$
$ Database for Ag-Mg from C. Dai and D.V. Malakhov 2015.
$
$ C. Dai, D.V. Malakhov, J. Alloys Compd., 619, 20-25(2015).
$
$ Dataset created 2019.04.13 by Bengt Hallstedt.
$ 2020.12.20: Modified for use with GES6.
$
$ 4-SL fcc with option F.
$
$ Fcc and bcc interactions have large temperature dependencies. Bcc is stable
$ above 1595 K.
$
$ ------------------------------------------------------------------------------
 TEMP-LIM 298.15 6000.00 !
$
$ELEMENT NAME  REF. STATE               ATOMIC MASS H298-H0    S298    !
$
 ELEMENT VA   VACUUM                      0.0          0.0      0.0    ! 
 ELEMENT AG   FCC_A1                    107.8682    5745.      42.55   ! 
 ELEMENT MG   HCP_A3                     24.305     4998.      32.671  !
$ ------------------------------------------------------------------------------
$ Phase definitions
$
 PHASE LIQUID:L % 1 1 !
 CONST LIQUID:L : AG MG : !
$
$ Fcc (cF4, Fm-3m) and MeX (cF8, Fm-3m)
$
 PHASE FCC_A1 %A 2 1 1 !
 CONST FCC_A1 : AG% MG : VA : !
$
$ Disordered part of FCC_4SL, identical to FCC_A1
$
 PHASE A1_FCC %A 2 1 1 !
 CONST A1_FCC : AG% MG : VA : !
$
$ Prototype AuCu3 (cP4, Pm-3m, L1_2) and AuCu (tP4, P4/mmm, L1_0)
$
 PHASE FCC_4SL:F %AY 5 0.25 0.25 0.25 0.25 1 !
 CONST FCC_4SL:F : AG% MG : AG% MG : AG% MG : AG MG% : VA :  !
$
$ Bcc (cI2, Im-3m)
$
 PHASE BCC_A2 %B 2 1 3 !
 CONST BCC_A2 : AG MG : VA : !
$
$ Disordered part of B2_BCC, identical to BCC_A2
$
 PHASE A2_BCC %B 2 1 3 !
 CONST A2_BCC : AG MG : VA : !
$
$ Prototype CsCl (cP2, Pm-3m)
$
 PHASE B2_BCC %BO 3 0.5 0.5 3 !
 CONST B2_BCC : AG MG : AG MG : VA : !
$
$ Hcp (hP2, P6_3/mmc) and Me2X (NiAs-type, hP4, P6_3/mmc, B8_1)
$
 PHASE HCP_A3 %A 2 1 0.5 !
 CONST HCP_A3 : AG MG% : VA : !
$
$ Prototype Hf54Os17 (oI142, Immm), also Ag17Mg54
$
 PHASE AGMG3 % 2 0.23 0.77 !
 CONST AGMG3 : AG : MG : !
$
$ Prototype Ag9Mg37 (hP116, P6_3/m)
$
 PHASE AGMG4 % 2 1 4 !
 CONST AGMG4 : AG : MG : !
$ ------------------------------------------------------------------------------
$ Defaults
$
 DEFINE-SYSTEM-DEFAULT ELEMENT 2 !
 DEFAULT-COM DEFINE_SYSTEM_ELEMENT VA !
 TYPE-DEF % SEQ * !
 TYPE-DEF A GES AMEND_PHASE_DESCRIPTION @ MAGNETIC -3 0.28 !
 TYPE-DEF B GES AMEND_PHASE_DESCRIPTION @ MAGNETIC -1 0.4 !
 TYPE-DEF O GES AMEND_PHASE_DESCRIPTION B2_BCC DIS_PART A2_BCC !
 TYPE-DEF Y GES AMEND_PHASE_DESCRIPTION FCC_4SL DIS_PART A1_FCC !
 DEFAULT-COM REJECT_PHASE FCC_A1 BCC_A2 !
 FUNCTION ZERO      298.15  0;                                         6000 N !
 FUNCTION UN_ASS    298.15  0;                                         6000 N !
 FUNCTION R         298.15  +8.31451;                                  6000 N !
$ ------------------------------------------------------------------------------
$ Element data
$ ------------------------------------------------------------------------------
$ Ag
$
$ CUB_A13 added in unary 3.0
$ CUB_A13 revised in unary 4.1
$ BCT_A5 added in unary 4.1
$
 PAR  G(FCC_A1,AG:VA),,                 +GHSERAG;                3000 N 91Din !
 PAR  G(A1_FCC,AG:VA),,                 +GHSERAG;                3000 N 91Din !
 PAR  G(HCP_A3,AG:VA),,                 +GHSERAG+300+0.3*T;      3000 N 91Din !
 PAR  G(BCC_A2,AG:VA),,                 +GHSERAG+3400-1.05*T;    3000 N 91Din !
 PAR  G(A2_BCC,AG:VA),,                 +GHSERAG+3400-1.05*T;    3000 N 91Din !
$PAR  G(CUB_A13,AG:VA),,                +GHSERAG+3400-1.05*T;    3000 N 95Lim !
$PAR  G(CUB_A13,AG:VA),,                +GHSERAG
$            +3765.6-1.8826*T;                                   3000 N 96SGUN !
$PAR  G(BCT_A5,AG:VA),,                 +GHSERAG+4184.1;         3000 N 96Oh !
 PAR  G(LIQUID,AG),,                    +GLIQAG;                 3000 N 91Din !
$
 FUNCTION GHSERAG   298.15  -7209.512+118.202013*T-23.8463314*T*LN(T)
       -0.001790585*T**2-3.98587E-07*T**3-12011*T**(-1);
      1234.93  Y  -15095.252+190.266404*T-33.472*T*LN(T)+1.411773E+29*T**(-9);
      3000.00  N !
 FUNCTION GLIQAG    298.15  +11025.076-8.89102*T+GHSERAG-1.033905E-20*T**7;
      1234.93  Y  -3587.111+180.964656*T-33.472*T*LN(T);
      3000.00  N !
$ ------------------------------------------------------------------------------
$ Mg
$
 PAR  G(FCC_A1,MG:VA),,                 +GHSERMG+2600-0.9*T;     3000 N 91Din !
 PAR  G(A1_FCC,MG:VA),,                 +GHSERMG+2600-0.9*T;     3000 N 91Din !
 PAR  G(BCC_A2,MG:VA),,                 +GHSERMG+3100-2.1*T;     3000 N 91Din !
 PAR  G(A2_BCC,MG:VA),,                 +GHSERMG+3100-2.1*T;     3000 N 91Din !
 PAR  G(HCP_A3,MG:VA),,                 +GHSERMG;                3000 N 91Din !
 PAR  G(LIQUID,MG),,                    +GLIQMG;                 3000 N 91Din !
$
 FUNCTION GHSERMG   298.15  -8367.34+143.675547*T-26.1849782*T*LN(T)
       +4.858E-04*T**2-1.393669E-06*T**3+78950*T**(-1);
       923.00  Y  -14130.185+204.716215*T-34.3088*T*LN(T)+1.038192E+28*T**(-9);
      3000.00  N !
 FUNCTION GLIQMG    298.15  +8202.243-8.83693*T+GHSERMG-8.0176E-20*T**7;
       923.00  Y  -5439.869+195.324057*T-34.3088*T*LN(T);
      3000.00  N !
$ ------------------------------------------------------------------------------
$ Binary system
$
$ C. Dai, D.V. Malakhov, J. Alloys Compd., 619, 20-25(2015).
$
$ Checked against paper. Checked at 6000 K.
$
$ 4-SL fcc with option F.
$
$ Fcc and bcc interactions have large temperature dependencies. Bcc is stable
$ above 1595 K.
$
 PAR  L(LIQUID,AG,MG;0),,               -51000-13.1*T;,,              N 15Dai !
 PAR  L(LIQUID,AG,MG;1),,               -4000;,,                      N 15Dai !
$
 PAR  L(FCC_A1,AG,MG:VA;0),,            -59998;,,                     N 15Dai !
 PAR  L(FCC_A1,AG,MG:VA;1),,            +17195-30.84*T;,,             N 15Dai !
 PAR  L(FCC_A1,AG,MG:VA;2),,            +9*T;,,                       N 15Dai !
 PAR  L(A1_FCC,AG,MG:VA;0),,            -59998;,,                     N 15Dai !
 PAR  L(A1_FCC,AG,MG:VA;1),,            +17195-30.84*T;,,             N 15Dai !
 PAR  L(A1_FCC,AG,MG:VA;2),,            +9*T;,,                       N 15Dai !
$
 PAR  G(FCC_4SL,AG:AG:AG:MG:VA),,       -9972;,,                      N 15Dai !
 PAR  G(FCC_4SL,AG:AG:MG:MG:VA),,       -13295;,,                     N 15Dai !
 PAR  G(FCC_4SL,AG:MG:MG:MG:VA),,       -9972;,,                      N 15Dai !
$
 PAR  L(BCC_A2,AG,MG:VA;0),,            -29455-28.877*T;,,            N 15Dai !
 PAR  L(BCC_A2,AG,MG:VA;1),,            -34254+29.29*T;,,             N 15Dai !
 PAR  L(BCC_A2,AG,MG:VA;2),,            +33400-60*T;,,                N 15Dai !
 PAR  L(A2_BCC,AG,MG:VA;0),,            -29455-28.877*T;,,            N 15Dai !
 PAR  L(A2_BCC,AG,MG:VA;1),,            -34254+29.29*T;,,             N 15Dai !
 PAR  L(A2_BCC,AG,MG:VA;2),,            +33400-60*T;,,                N 15Dai !
$
 PAR  G(B2_BCC,MG:AG:VA),,              -32152+13.223*T;,,            N 15Dai !
 PAR  G(B2_BCC,AG:MG:VA),,              -32152+13.223*T;,,            N 15Dai !
$
 PAR  L(HCP_A3,AG,MG:VA;0),,            -22618-14.63*T;,,             N 97Lim !
$
 PAR  G(AGMG3,AG:MG),,                  +0.23*GHSERAG+0.77*GHSERMG
             -21600+12.8*T;,,                                         N 97Lim !
 PAR  G(AGMG4,AG:MG),,                  +GHSERAG+4*GHSERMG
             -102290+66.79*T;,,                                       N 97Lim !
$ ------------------------------------------------------------------------------
$
 ASSESSED_SYSTEM
  AG-MG(TDB -* +LIQ +AGMG3 +AGMG4 +A2_BCC +BCC_B2 +A1_FCC
  +FCC_4SL +HCP_A3 ;P3 TMM:300/1300 STP:.45/1200 ) !
$
$
 LIST-OF-REFERENCE
 NUMBER  SOURCE
  Null   'Unknown source'
  Same   'Same or similar interaction as in the corresponding stable phase'
  COST   'COST 507 database'
  91Din  'A.T. Dinsdale, Calphad, 15, 317-425(1991).'
  95Lim  'S.S. Lim, P.L. Rossiter, J.W. Tibballs, Calphad, 19, 131-41(1995),
          SGTE unary database V.4.1, 1999; Ag'
  96Oh   'C.-S. Oh, J.-H. Shim, B.-J. Lee, D.N. Lee,
          J. Alloys Compounds, 238, 155-66(1996),
          SGTE unary database V.4.1, 1999; Ag'
  96SGUN 'SGTE unary database V.3.0, 1996.'
  97Lim  'M.S. Lim, J.E. Tibballs, P.L. Rossiter,
          Z. Metallkd., 88, 162-69(1997); Ag-Mg'
  15Dai  'C. Dai, D.V. Malakhov, J. Alloys Compd., 619, 20-25(2015); Ag-Mg'
!
