Repository: orchid-calphad/orchid-project.org

# orchid-project.org

Website and released data of **ORCHID** (Open Repository for CALPHAD Hypotheses, Intelligence, and Discovery),
served by GitHub Pages at https://orchid-project.org. Releases are archived on Zenodo (one DOI per version).

- `index.html`, `catalog/`, `best-practices.html` — static, self-contained pages (generated in the ORCHID tooling).
- `data/` — released data: catalog, redistributable TDB files, convex hulls. Licences: `data/LICENSES.md`, `data/NOTICE.md`.
- `llms.txt`, `data/croissant.json`, `CITATION.cff`, `.zenodo.json` — machine-readable metadata.

Only data with clear redistribution rights are published.

File: data/databases/sgte-binary/AgMo-04Kor-LB.tdb
$
$ Database for Ag-Mo from J. Korb 2004 (included in LB Vol. 5)
$
$ J. Korb, unpublished, GTT, 2004.
$
$ Dataset created 2011.04.07 by Bengt Hallstedt.
$ 2020.12.20: Modified for use with GES6.
$
$ The eutectic is at 1229.8 K instead of 1230.0 K.
$
$ ------------------------------------------------------------------------------
 TEMP-LIM 298.15 6000.00 !
$
$ELEMENT NAME  REF. STATE               ATOMIC MASS H298-H0    S298    !
$
 ELEMENT VA   VACUUM                      0.0          0.0      0.0    ! 
 ELEMENT AG   FCC_A1                    107.8682    5745.      42.55   ! 
 ELEMENT MO   BCC_A2                     95.94      4589.0     28.56   ! 
$ ------------------------------------------------------------------------------
$ Phase definitions
$
 PHASE LIQUID:L % 1 1 !
 CONST LIQUID:L : AG MO : !
$
$ Fcc (cF4, Fm-3m) and MeX (cF8, Fm-3m)
$
 PHASE FCC_A1 %A 2 1 1 !
 CONST FCC_A1 : AG% MO : VA : !
$
$ Bcc (cI2, Im-3m)
$
 PHASE BCC_A2 %B 2 1 3 !
 CONST BCC_A2 : AG MO% : VA : !
$
$ Hcp (hP2, P6_3/mmc) and Me2X (NiAs-type, hP4, P6_3/mmc, B8_1)
$
 PHASE HCP_A3 %A 2 1 0.5 !
 CONST HCP_A3 : AG MO : VA : !
$ ------------------------------------------------------------------------------
$ Defaults
$
 DEFINE-SYSTEM-DEFAULT ELEMENT 2 !
 DEFAULT-COM DEFINE_SYSTEM_ELEMENT VA !
 TYPE-DEF % SEQ * !
 TYPE-DEF A GES AMEND_PHASE_DESCRIPTION @ MAGNETIC -3 0.28 !
 TYPE-DEF B GES AMEND_PHASE_DESCRIPTION @ MAGNETIC -1 0.4 !
 FUNCTION ZERO      298.15  0;                                         6000 N !
 FUNCTION UN_ASS    298.15  0;                                         6000 N !
 FUNCTION R         298.15  +8.31451;                                  6000 N !
$ ------------------------------------------------------------------------------
$ Element data
$ ------------------------------------------------------------------------------
$ Ag
$
$ CUB_A13 added in unary 3.0
$ CUB_A13 revised in unary 4.1
$ BCT_A5 added in unary 4.1
$
 PAR  G(FCC_A1,AG:VA),,                 +GHSERAG;                3000 N 91Din !
 PAR  G(HCP_A3,AG:VA),,                 +GHSERAG+300+0.3*T;      3000 N 91Din !
 PAR  G(BCC_A2,AG:VA),,                 +GHSERAG+3400-1.05*T;    3000 N 91Din !
$PAR  G(CUB_A13,AG:VA),,                +GHSERAG+3400-1.05*T;    3000 N 95Lim !
$PAR  G(CUB_A13,AG:VA),,                +GHSERAG
$            +3765.6-1.8826*T;                                   3000 N 96SGUN !
$PAR  G(BCT_A5,AG:VA),,                 +GHSERAG+4184.1;         3000 N 96Oh !
 PAR  G(LIQUID,AG),,                    +GLIQAG;                 3000 N 91Din !
$
 FUNCTION GHSERAG   298.15  -7209.512+118.202013*T-23.8463314*T*LN(T)
       -0.001790585*T**2-3.98587E-07*T**3-12011*T**(-1);
      1234.93  Y  -15095.252+190.266404*T-33.472*T*LN(T)+1.411773E+29*T**(-9);
      3000.00  N !
 FUNCTION GLIQAG    298.15  +11025.076-8.89102*T+GHSERAG-1.033905E-20*T**7;
      1234.93  Y  -3587.111+180.964656*T-33.472*T*LN(T);
      3000.00  N !
$ ------------------------------------------------------------------------------
$ Mo
$
 PAR  G(BCC_A2,MO:VA),,                 +GHSERMO;                5000 N 91Din !
 PAR  G(FCC_A1,MO:VA),,                 +GHSERMO+15200+0.63*T;   5000 N 91Din !
 PAR  G(HCP_A3,MO:VA),,                 +GHSERMO+11550;          5000 N 91Din !
 PAR  G(LIQUID,MO),,                    +GLIQMO;                 5000 N 91Din !
$
 FUNCTION GHSERMO   298.15  -7746.302+131.9197*T-23.56414*T*LN(T)
       -0.003443396*T**2+5.66283E-07*T**3+65812*T**(-1)-1.30927E-10*T**4;
      2896.00  Y  -30556.41+283.559746*T-42.63829*T*LN(T)-4.849315E+33*T**(-9);
      5000.00  N !
 FUNCTION GLIQMO    298.15  +41831.347-14.694912*T+GHSERMO+4.24519E-22*T**7;
      2896.00  Y  +3538.963+271.6697*T-42.63829*T*LN(T);
      5000.00  N !
 FUNCTION GFCCMO    298.15  +GHSERMO+15200+0.63*T;                     6000 N !
$ ------------------------------------------------------------------------------
$ Binary system
$
$ From from J. Korb 2004 (included in LB Vol. 5)
$
$ J. Korb, unpublished, GTT, 2004.
$
$ Checked against LB. Checked at 6000 K.
$
$ The eutectic is at 1229.8 K instead of 1230.0 K.
$
 PAR  L(LIQUID,AG,MO;0),,               +20962.2+5.40416*T;,,         N 04Kor !
 PAR  L(LIQUID,AG,MO;1),,               +935.521-0.0472733*T;,,       N 04Kor !
$
 PAR  L(FCC_A1,AG,MO:VA;0),,            +50000;,,                     N 04Kor !
$
 PAR  L(BCC_A2,AG,MO:VA;0),,            +97180;,,                     N 04Kor !
$
$ Metastable
$
 PAR  L(HCP_A3,AG,MO:VA;0),,            +50000;,,                     N Same !
$ ------------------------------------------------------------------------------
$
 ASSESSED_SYSTEM
  AG-MO(TDB -* +LIQUID +FCC_A1 +BCC_A2 ;P3 *) !
$
$
 LIST-OF-REFERENCE
 NUMBER  SOURCE
  Null   'Unknown source'
  Same   'Same or similar interaction as in the corresponding stable phase'
  COST   'COST 507 database'
  91Din  'A.T. Dinsdale, Calphad, 15, 317-425(1991).'
  95Lim  'S.S. Lim, P.L. Rossiter, J.W. Tibballs, Calphad, 19, 131-41(1995),
          SGTE unary database V.4.1, 1999; Ag'
  96Oh   'C.-S. Oh, J.-H. Shim, B.-J. Lee, D.N. Lee,
          J. Alloys Compounds, 238, 155-66(1996),
          SGTE unary database V.4.1, 1999; Ag'
  96SGUN 'SGTE unary database V.3.0, 1996.'
  04Kor  'J. Korb, unpublished, GTT, 2004; Ag-Mo'
!

File: data/databases/sgte-binary/AgNa-12Hao.tdb
$
$ Database for Ag-Na from D. Hao et al. 2012.
$
$ D. Hao, M. Bu, Y. Wang, Y. Tang, Q. Gao, M. Wang, B. Hu, Y. Du,
$ J. Mining Metall. B, 48, 273-82(2012).
$
$ Dataset created 2018.03.18 by Bengt Hallstedt.
$ 2020.12.20: Modified for use with GES6.
$
$ ------------------------------------------------------------------------------
 TEMP-LIM 298.15 6000.00 !
$
$ELEMENT NAME  REF. STATE               ATOMIC MASS H298-H0    S298    !
$
 ELEMENT VA   VACUUM                      0.0          0.0      0.0    ! 
 ELEMENT AG   FCC_A1                    107.8682    5745.      42.55   ! 
 ELEMENT NA   BCC_A2                     22.98977   6460.      51.3000 ! 
$ ------------------------------------------------------------------------------
$ Phase definitions
$
 PHASE LIQUID:L % 1 1 !
 CONST LIQUID:L : AG NA : !
$
$ Fcc (cF4, Fm-3m) and MeX (cF8, Fm-3m)
$
 PHASE FCC_A1 %A 2 1 1 !
 CONST FCC_A1 : AG% NA : VA : !
$
$ Bcc (cI2, Im-3m)
$
 PHASE BCC_A2 %B 2 1 3 !
 CONST BCC_A2 : AG NA% : VA : !
$
$ Hcp (hP2, P6_3/mmc) and Me2X (NiAs-type, hP4, P6_3/mmc, B8_1)
$
 PHASE HCP_A3 %A 2 1 0.5 !
 CONST HCP_A3 : AG NA : VA : !
$
$ Prototype Cu2Mg (cF24, Fd-3m)
$
 PHASE AG2NA_C15 % 2 2 1 !
 CONST AG2NA_C15 : AG : NA : !
$ ------------------------------------------------------------------------------
$ Defaults
$
 DEFINE-SYSTEM-DEFAULT ELEMENT 2 !
 DEFAULT-COM DEFINE_SYSTEM_ELEMENT VA !
 TYPE-DEF % SEQ * !
 TYPE-DEF A GES AMEND_PHASE_DESCRIPTION @ MAGNETIC -3 0.28 !
 TYPE-DEF B GES AMEND_PHASE_DESCRIPTION @ MAGNETIC -1 0.4 !
 FUNCTION ZERO      298.15  0;                                         6000 N !
 FUNCTION UN_ASS    298.15  0;                                         6000 N !
 FUNCTION R         298.15  +8.31451;                                  6000 N !
$ ------------------------------------------------------------------------------
$ Element data
$ ------------------------------------------------------------------------------
$ Ag
$
$ CUB_A13 added in unary 3.0
$ CUB_A13 revised in unary 4.1
$ BCT_A5 added in unary 4.1
$
$ DHCP from 09Wan not included in unary
$
 PAR  G(FCC_A1,AG:VA),,                 +GHSERAG;                3000 N 91Din !
 PAR  G(HCP_A3,AG:VA),,                 +GHSERAG+300+0.3*T;      3000 N 91Din !
 PAR  G(BCC_A2,AG:VA),,                 +GHSERAG+3400-1.05*T;    3000 N 91Din !
$PAR  G(CUB_A13,AG:VA),,                +GHSERAG+3400-1.05*T;    3000 N 95Lim !
$PAR  G(CUB_A13,AG:VA),,                +GHSERAG
$            +3765.6-1.8826*T;                                   3000 N 96SGUN !
$PAR  G(BCT_A5,AG),,                    +GHSERAG+4184.1;         3000 N 96Oh !
$PAR  G(DHCP,AG),,                      +GHSERAG+1000;           3000 N 09Wan2 !
 PAR  G(LIQUID,AG),,                    +GLIQAG;                 3000 N 91Din !
$
 FUNCTION GHSERAG   298.15  -7209.512+118.202013*T-23.8463314*T*LN(T)
       -0.001790585*T**2-3.98587E-07*T**3-12011*T**(-1);
      1234.93  Y  -15095.252+190.266404*T-33.472*T*LN(T)+1.411773E+29*T**(-9);
      3000.00  N !
 FUNCTION GLIQAG    298.15  +11025.076-8.89102*T+GHSERAG-1.033905E-20*T**7;
      1234.93  Y  -3587.111+180.964656*T-33.472*T*LN(T);
      3000.00  N !
 FUNCTION GBCCAG    298.15  +GHSERAG+3400-1.05*T;                      6000 N !
$ ------------------------------------------------------------------------------
$ Na
$
 PAR  G(BCC_A2,NA:VA)           200.00  +GHSERNA;                2300 N 91Din !
 PAR  G(HCP_A3,NA:VA)           200.00  +GHSERNA-104+2*T;        2300 N 91Din !
 PAR  G(FCC_A1,NA:VA)           200.00  +GHSERNA-50+1.3*T;       2300 N 91Din !
 PAR  G(LIQUID,NA)              200.00  +GLIQNA;                 2300 N 91Din !
$
 FUNCTION GHSERNA   200.00  -11989.434+260.548732*T-51.0393608*T*LN(T)
       +0.072306633*T**2-4.3638283E-05*T**3+132154*T**(-1);
       370.87  Y  -11009.884+199.619999*T-38.1198801*T*LN(T)
       +0.009745854*T**2-1.70664E-06*T**3+34342*T**(-1)+1.65071E+23*T**(-9);
      2300.00  N !
 FUNCTION GLIQNA    200.00  +2581.02-6.95218*T+GHSERNA-2.76132E-18*T**7;
       370.87  Y  +2609.444-7.032656*T+GHSERNA-1.65071E+23*T**(-9);
      2300.00  N !
$ ------------------------------------------------------------------------------
$ Binary system
$
$ D. Hao, M. Bu, Y. Wang, Y. Tang, Q. Gao, M. Wang, B. Hu, Y. Du,
$ J. Mining Metall. B, 48, 273-82(2012).
$
$ Checked against paper. Checked at 6000 K.
$
 PAR  L(LIQUID,AG,NA;0),,               +20096-3.448*T;,,             N 12Hao !
 PAR  L(LIQUID,AG,NA;1),,               -1615;,,                      N 12Hao !
$
 PAR  L(FCC_A1,AG,NA:VA;0),,            +27340;,,                     N 12Hao !
 PAR  L(BCC_A2,AG,NA:VA;0),,            +18287;,,                     N 12Hao !
$
 PAR  G(AG2NA_C15,AG:NA),,              +2*GHSERAG+GHSERNA
             -29821.8+47.364*T;,,                                     N 12Hao !
$
$ Metastable
$
 PAR  L(HCP_A3,AG,NA:VA;0),,            +27340;,,                     N Same !
$ ------------------------------------------------------------------------------
$
$
 LIST-OF-REFERENCE
 NUMBER  SOURCE
  Null   'Unknown source'
  Same   'Same or similar interaction as in the corresponding stable phase'
  COST   'COST 507 database'
  91Din  'A.T. Dinsdale, Calphad, 15, 317-425(1991).'
  95Lim  'S.S. Lim, P.L. Rossiter, J.W. Tibballs, Calphad, 19, 131-41(1995),
          SGTE unary database V.4.1, 1999; Ag'
  96Oh   'C.-S. Oh, J.-H. Shim, B.-J. Lee, D.N. Lee,
          J. Alloys Compounds, 238, 155-66(1996),
          SGTE unary database V.4.1, 1999; Ag'
  96SGUN 'SGTE unary database V.3.0, 1996.'
  09Wan2 'S.L. Wang, C.P. Wang, X.J. Liu, K. Ishida,
          J. Alloys Compd., 476, 245-52(2009); Ag'
  12Hao  'D. Hao, M. Bu, Y. Wang, Y. Tang, Q. Gao, M. Wang, B. Hu, Y. Du,
          J. Mining Metall. B, 48, 273-82(2012); Ag-Na'
!

File: data/databases/sgte-binary/AgNb-04Kor-LB.tdb
$
$ Database for Ag-Nb from J. Korb 2004 (included in LB Vol. 5)
$
$ J. Korb, unpublished, GTT, 2004.
$
$ Dataset created 2011.04.08 by Bengt Hallstedt.
$ 2020.12.20: Modified for use with GES6.
$
$ The eutectic is at 1235.1 K instead of 1235.2 K.
$
$ ------------------------------------------------------------------------------
 TEMP-LIM 298.15 6000.00 !
$
$ELEMENT NAME  REF. STATE               ATOMIC MASS H298-H0    S298    !
$
 ELEMENT VA   VACUUM                      0.0          0.0      0.0    ! 
 ELEMENT AG   FCC_A1                    107.8682    5745.      42.55   ! 
 ELEMENT NB   BCC_A2                     92.9064    5220.0     36.27   ! 
$ ------------------------------------------------------------------------------
$ Phase definitions
$
 PHASE LIQUID:L % 1 1 !
 CONST LIQUID:L : AG NB : !
$
$ Fcc (cF4, Fm-3m) and MeX (cF8, Fm-3m)
$
 PHASE FCC_A1 %A 2 1 1 !
 CONST FCC_A1 : AG% NB : VA : !
$
$ Bcc (cI2, Im-3m)
$
 PHASE BCC_A2 %B 2 1 3 !
 CONST BCC_A2 : AG NB% : VA : !
$
$ Hcp (hP2, P6_3/mmc) and Me2X (NiAs-type, hP4, P6_3/mmc, B8_1)
$
 PHASE HCP_A3 %A 2 1 0.5 !
 CONST HCP_A3 : AG NB : VA : !
$ ------------------------------------------------------------------------------
$ Defaults
$
 DEFINE-SYSTEM-DEFAULT ELEMENT 2 !
 DEFAULT-COM DEFINE_SYSTEM_ELEMENT VA !
 TYPE-DEF % SEQ * !
 TYPE-DEF A GES AMEND_PHASE_DESCRIPTION @ MAGNETIC -3 0.28 !
 TYPE-DEF B GES AMEND_PHASE_DESCRIPTION @ MAGNETIC -1 0.4 !
 FUNCTION ZERO      298.15  0;                                         6000 N !
 FUNCTION UN_ASS    298.15  0;                                         6000 N !
 FUNCTION R         298.15  +8.31451;                                  6000 N !
$ ------------------------------------------------------------------------------
$ Element data
$ ------------------------------------------------------------------------------
$ Ag
$
$ CUB_A13 added in unary 3.0
$ CUB_A13 revised in unary 4.1
$ BCT_A5 added in unary 4.1
$
 PAR  G(FCC_A1,AG:VA),,                 +GHSERAG;                3000 N 91Din !
 PAR  G(HCP_A3,AG:VA),,                 +GHSERAG+300+0.3*T;      3000 N 91Din !
 PAR  G(BCC_A2,AG:VA),,                 +GHSERAG+3400-1.05*T;    3000 N 91Din !
$PAR  G(CUB_A13,AG:VA),,                +GHSERAG+3400-1.05*T;    3000 N 95Lim !
$PAR  G(CUB_A13,AG:VA),,                +GHSERAG
$            +3765.6-1.8826*T;                                   3000 N 96SGUN !
$PAR  G(BCT_A5,AG:VA),,                 +GHSERAG+4184.1;         3000 N 96Oh !
 PAR  G(LIQUID,AG),,                    +GLIQAG;                 3000 N 91Din !
$
 FUNCTION GHSERAG   298.15  -7209.512+118.202013*T-23.8463314*T*LN(T)
       -0.001790585*T**2-3.98587E-07*T**3-12011*T**(-1);
      1234.93  Y  -15095.252+190.266404*T-33.472*T*LN(T)+1.411773E+29*T**(-9);
      3000.00  N !
 FUNCTION GLIQAG    298.15  +11025.076-8.89102*T+GHSERAG-1.033905E-20*T**7;
      1234.93  Y  -3587.111+180.964656*T-33.472*T*LN(T);
      3000.00  N !
$ ------------------------------------------------------------------------------
$ Nb
$
 PAR  G(BCC_A2,NB:VA),,                 +GHSERNB;,,                   N 91Din !
 PAR  G(FCC_A1,NB:VA),,                 +GHSERNB+13500+1.7*T;,,       N 91Din !
 PAR  G(HCP_A3,NB:VA),,                 +GHSERNB+10000+2.4*T;,,       N 91Din !
 PAR  G(LIQUID,NB),,                    +GLIQNB;,,                    N 91Din !
$
 FUNCTION GHSERNB   298.15  -8519.353+142.045475*T-26.4711*T*LN(T)
       +2.03475E-04*T**2-3.5012E-07*T**3+93399*T**(-1);
      2750.00  Y  -37669.3+271.720843*T-41.77*T*LN(T)+1.528238E+32*T**(-9);
      6000.00  N !
 FUNCTION GLIQNB    298.15  +29781.555-10.816418*T+GHSERNB-3.06098E-23*T**7;
      2750.00  Y  -7499.398+260.756148*T-41.77*T*LN(T);
      6000.00  N !
$ ------------------------------------------------------------------------------
$ Binary system
$
$ From from J. Korb 2004 (included in LB Vol. 5)
$
$ J. Korb, unpublished, GTT, 2004.
$
$ Checked against LB. Checked at 6000 K.
$
$ The eutectic is at 1235.1 K instead of 1235.2 K.
$
 PAR  L(LIQUID,AG,NB;0),,               +62721;,,                     N 04Kor !
$
 PAR  L(FCC_A1,AG,NB:VA;0),,            +60000;,,                     N 04Kor !
$
 PAR  L(BCC_A2,AG,NB:VA;0),,            +40000+50*T;,,                N 04Kor !
$
$ Metastable
$
 PAR  L(HCP_A3,AG,NB:VA;0),,            +60000;,,                     N Same !
$ ------------------------------------------------------------------------------
$
 ASSESSED_SYSTEM
  AG-NB(TDB -* +LIQUID +FCC_A1 +BCC_A2 ;G5 C_S:LIQUID/NB MAJ:LIQUID/AG ;P3 *) !
$
$
 LIST-OF-REFERENCE
 NUMBER  SOURCE
  Null   'Unknown source'
  Same   'Same or similar interaction as in the corresponding stable phase'
  COST   'COST 507 database'
  91Din  'A.T. Dinsdale, Calphad, 15, 317-425(1991).'
  95Lim  'S.S. Lim, P.L. Rossiter, J.W. Tibballs, Calphad, 19, 131-41(1995),
          SGTE unary database V.4.1, 1999; Ag'
  96Oh   'C.-S. Oh, J.-H. Shim, B.-J. Lee, D.N. Lee,
          J. Alloys Compounds, 238, 155-66(1996),
          SGTE unary database V.4.1, 1999; Ag'
  96SGUN 'SGTE unary database V.3.0, 1996.'
  04Kor  'J. Korb, unpublished, GTT, 2004; Ag-Nb'
!

File: data/databases/sgte-binary/AgNb-22Zha.tdb
$
$ Database for Ag-Nb from Y. Zhang et al. 2022.
$
$ Y. Zhang, B. Hu, H. Yin, S. Liu, Y. Du,
$ J. Phase Equilib. Diffus., 43, 533-46(2022).
$
$ Dataset created 2023.05.19 by Bengt Hallstedt.
$
$ An ideal liquid model is used, resulting in a simple eutectic system. This
$ is in conflict with (the very few) experimental data which suggest liquid
$ immiscibility. Thus, 04Kor probably provides a better representation of
$ this system.
$
$ ------------------------------------------------------------------------------
 TEMP-LIM 298.15 6000.00 !
$
$ELEMENT NAME  REF. STATE               ATOMIC MASS H298-H0    S298    !
$
 ELEMENT VA   VACUUM                      0.0          0.0      0.0    ! 
 ELEMENT AG   FCC_A1                    107.8682    5745.      42.55   ! 
 ELEMENT NB   BCC_A2                     92.9064    5220.0     36.27   ! 
$ ------------------------------------------------------------------------------
$ Phase definitions
$
 PHASE LIQUID:L % 1 1 !
 CONST LIQUID:L : AG NB : !
$
$ Fcc (cF4, Fm-3m) and MeX (cF8, Fm-3m)
$
 PHASE FCC_A1 %A 2 1 1 !
 CONST FCC_A1 : AG% NB : VA : !
$
$ Bcc (cI2, Im-3m)
$
 PHASE BCC_A2 %B 2 1 3 !
 CONST BCC_A2 : AG NB% : VA : !
$
$ Hcp (hP2, P6_3/mmc) and Me2X (NiAs-type, hP4, P6_3/mmc, B8_1)
$
 PHASE HCP_A3 %A 2 1 0.5 !
 CONST HCP_A3 : AG NB : VA : !
$ ------------------------------------------------------------------------------
$ Defaults
$
 DEFINE-SYSTEM-DEFAULT ELEMENT 2 !
 DEFAULT-COM DEFINE_SYSTEM_ELEMENT VA !
 TYPE-DEF % SEQ * !
 TYPE-DEF A GES AMEND_PHASE_DESCRIPTION @ MAGNETIC -3 0.28 !
 TYPE-DEF B GES AMEND_PHASE_DESCRIPTION @ MAGNETIC -1 0.4 !
 FUNCTION ZERO      298.15  0;                                         6000 N !
 FUNCTION UN_ASS    298.15  0;                                         6000 N !
 FUNCTION R         298.15  +8.31451;                                  6000 N !
$ ------------------------------------------------------------------------------
$ Element data
$ ------------------------------------------------------------------------------
$ Ag
$
$ CUB_A13 added in unary 3.0
$ CUB_A13 revised in unary 4.1
$ BCT_A5 added in unary 4.1
$
$ DHCP from 09Wan not included in unary
$
 PAR  G(FCC_A1,AG:VA),,                 +GHSERAG;                3000 N 91Din !
 PAR  G(HCP_A3,AG:VA),,                 +GHSERAG+300+0.3*T;      3000 N 91Din !
 PAR  G(BCC_A2,AG:VA),,                 +GHSERAG+3400-1.05*T;    3000 N 91Din !
$PAR  G(CUB_A13,AG:VA),,                +GHSERAG+3400-1.05*T;    3000 N 95Lim !
$PAR  G(CUB_A13,AG:VA),,                +GHSERAG
$            +3765.6-1.8826*T;                                   3000 N 96SGUN !
$PAR  G(BCT_A5,AG),,                    +GHSERAG+4184.1;         3000 N 96Oh !
$PAR  G(DHCP,AG),,                      +GHSERAG+1000;           3000 N 09Wan2 !
 PAR  G(LIQUID,AG),,                    +GLIQAG;                 3000 N 91Din !
$
 FUNCTION GHSERAG   298.15  -7209.512+118.202013*T-23.8463314*T*LN(T)
       -0.001790585*T**2-3.98587E-07*T**3-12011*T**(-1);
      1234.93  Y  -15095.252+190.266404*T-33.472*T*LN(T)+1.411773E+29*T**(-9);
      3000.00  N !
 FUNCTION GLIQAG    298.15  +11025.076-8.89102*T+GHSERAG-1.033905E-20*T**7;
      1234.93  Y  -3587.111+180.964656*T-33.472*T*LN(T);
      3000.00  N !
 FUNCTION GBCCAG    298.15  +GHSERAG+3400-1.05*T;                      6000 N !
$ ------------------------------------------------------------------------------
$ Nb
$
 PAR  G(BCC_A2,NB:VA),,                 +GHSERNB;,,                   N 91Din !
 PAR  G(FCC_A1,NB:VA),,                 +GHSERNB+13500+1.7*T;,,       N 91Din !
 PAR  G(HCP_A3,NB:VA),,                 +GHSERNB+10000+2.4*T;,,       N 91Din !
 PAR  G(LIQUID,NB),,                    +GLIQNB;,,                    N 91Din !
$
 FUNCTION GHSERNB   298.15  -8519.353+142.045475*T-26.4711*T*LN(T)
       +2.03475E-04*T**2-3.5012E-07*T**3+93399*T**(-1);
      2750.00  Y  -37669.3+271.720843*T-41.77*T*LN(T)+1.528238E+32*T**(-9);
      6000.00  N !
 FUNCTION GLIQNB    298.15  +29781.555-10.816418*T+GHSERNB-3.06098E-23*T**7;
      2750.00  Y  -7499.398+260.756148*T-41.77*T*LN(T);
      6000.00  N !
$ ------------------------------------------------------------------------------
$ Binary system
$
$ Y. Zhang, B. Hu, H. Yin, S. Liu, Y. Du,
$ J. Phase Equilib. Diffus., 43, 533-46(2022).
$
$ Checked against paper. Checked at 6000 K.
$
$ An ideal liquid model is used, resulting in a simple eutectic system. This
$ is in conflict with (the very few) experimental data which suggest liquid
$ immiscibility. Thus, 04Kor probably provides a better representation of
$ this system.
$
 PAR  L(LIQUID,AG,NB;0),,               +ZERO;,,                      N 22Zha !
$
 PAR  L(FCC_A1,AG,NB:VA;0),,            +35002;,,                     N 22Zha !
 PAR  L(BCC_A2,AG,NB:VA;0),,            +62000;,,                     N 22Zha !
$
$ Metastable
$
 PAR  L(HCP_A3,AG,NB:VA;0),,            +15021;,,                     N 22Zha !
$ ------------------------------------------------------------------------------
$
$
 LIST-OF-REFERENCE
 NUMBER  SOURCE
  Null   'Unknown source'
  Same   'Same or similar interaction as in the corresponding stable phase'
  COST   'COST 507 database'
  91Din  'A.T. Dinsdale, Calphad, 15, 317-425(1991).'
  95Lim  'S.S. Lim, P.L. Rossiter, J.W. Tibballs, Calphad, 19, 131-41(1995),
          SGTE unary database V.4.1, 1999; Ag'
  96Oh   'C.-S. Oh, J.-H. Shim, B.-J. Lee, D.N. Lee,
          J. Alloys Compounds, 238, 155-66(1996),
          SGTE unary database V.4.1, 1999; Ag'
  96SGUN 'SGTE unary database V.3.0, 1996.'
  09Wan2 'S.L. Wang, C.P. Wang, X.J. Liu, K. Ishida,
          J. Alloys Compd., 476, 245-52(2009); Ag'
  22Zha  'Y. Zhang, B. Hu, H. Yin, S. Liu, Y. Du,
          J. Phase Equilib. Diffus., 43, 533-46(2022); Ag-Nb'
!

File: data/databases/sgte-binary/AgNd-09Hua.tdb
$
$ Database for Ag-Nd from G.X. Huang et al. 2009.
$
$ G.X. Huang, L.G. Zhang, B.R. Jia, H.Y. Qi, L.B. Liu, Z.P. Jin,
$ J. Alloys Compd., 471, 176-79(2009).
$
$ Dataset created 2019.04.18 by Bengt Hallstedt.
$ 2020.12.20: Modified for use with GES6.
$
$ The alpha-beta transition for Ag2Nd differs by 3 K.
$
$ ------------------------------------------------------------------------------
 TEMP-LIM 298.15 6000.00 !
$
$ELEMENT NAME  REF. STATE               ATOMIC MASS H298-H0    S298    !
$
 ELEMENT VA   VACUUM                      0.0          0.0      0.0    ! 
 ELEMENT AG   FCC_A1                    107.8682    5745.      42.55   ! 
 ELEMENT ND   DHCP                      144.24      7133.72    71.0862 ! 
$ ------------------------------------------------------------------------------
$ Phase definitions
$
 PHASE LIQUID:L % 1 1 !
 CONST LIQUID:L : AG ND : !
$
$ Fcc (cF4, Fm-3m) and MeX (cF8, Fm-3m)
$
 PHASE FCC_A1 %A 2 1 1 !
 CONST FCC_A1 : AG% ND : VA : !
$
$ Bcc (cI2, Im-3m)
$
 PHASE BCC_A2 %B 2 1 3 !
 CONST BCC_A2 : AG ND% : VA : !
$
$ Hcp (hP2, P6_3/mmc) and Me2X (NiAs-type, hP4, P6_3/mmc, B8_1)
$
 PHASE HCP_A3 %A 2 1 0.5 !
 CONST HCP_A3 : AG ND : VA : !
$
$ Prototype alpha-La (hP4, P6_3/mmc)
$
 PHASE DHCP % 1 1 !
 CONST DHCP : AG ND% : !
$
$ Prototype Ag51Gd14 (hP68, P6/m)
$
 PHASE AG51ND14 % 2 51 14 !
 CONST AG51ND14 : AG : ND : !
$
$ Prototype Hg2K (oI12, Imma)
$
 PHASE AG2ND_ALPHA % 2 2 1 !
 CONST AG2ND_ALPHA : AG : ND : !
$
$ unknown structure
$
 PHASE AG2ND_BETA % 2 2 1 !
 CONST AG2ND_BETA : AG : ND : !
$
$ Prototype CsCl (cP2, Pm-3m)
$
 PHASE AGND_B2 % 2 1 1 !
 CONST AGND_B2 : AG : ND : !
$ ------------------------------------------------------------------------------
$ Defaults
$
 DEFINE-SYSTEM-DEFAULT ELEMENT 2 !
 DEFAULT-COM DEFINE_SYSTEM_ELEMENT VA !
 TYPE-DEF % SEQ * !
 TYPE-DEF A GES AMEND_PHASE_DESCRIPTION @ MAGNETIC -3 0.28 !
 TYPE-DEF B GES AMEND_PHASE_DESCRIPTION @ MAGNETIC -1 0.4 !
 FUNCTION ZERO      298.15  0;                                         6000 N !
 FUNCTION UN_ASS    298.15  0;                                         6000 N !
 FUNCTION R         298.15  +8.31451;                                  6000 N !
$ ------------------------------------------------------------------------------
$ Element data
$ ------------------------------------------------------------------------------
$ Ag
$
$ CUB_A13 added in unary 3.0
$ CUB_A13 revised in unary 4.1
$ BCT_A5 added in unary 4.1
$
$ DHCP from 09Hua and 09Wan not included in unary
$
 PAR  G(FCC_A1,AG:VA),,                 +GHSERAG;                3000 N 91Din !
 PAR  G(HCP_A3,AG:VA),,                 +GHSERAG+300+0.3*T;      3000 N 91Din !
 PAR  G(BCC_A2,AG:VA),,                 +GHSERAG+3400-1.05*T;    3000 N 91Din !
$PAR  G(CUB_A13,AG:VA),,                +GHSERAG+3400-1.05*T;    3000 N 95Lim !
$PAR  G(CUB_A13,AG:VA),,                +GHSERAG
$            +3765.6-1.8826*T;                                   3000 N 96SGUN !
$PAR  G(BCT_A5,AG),,                    +GHSERAG+4184.1;         3000 N 96Oh !
 PAR  G(DHCP,AG),,                      +GHSERAG+300+0.3*T;      3000 N 09Hua !
$PAR  G(DHCP,AG),,                      +GHSERAG+1000;           3000 N 09Wan !
 PAR  G(LIQUID,AG),,                    +GLIQAG;                 3000 N 91Din !
$
 FUNCTION GHSERAG   298.15  -7209.512+118.202013*T-23.8463314*T*LN(T)
       -0.001790585*T**2-3.98587E-07*T**3-12011*T**(-1);
      1234.93  Y  -15095.252+190.266404*T-33.472*T*LN(T)+1.411773E+29*T**(-9);
      3000.00  N !
 FUNCTION GLIQAG    298.15  +11025.076-8.89102*T+GHSERAG-1.033905E-20*T**7;
      1234.93  Y  -3587.111+180.964656*T-33.472*T*LN(T);
      3000.00  N !
 FUNCTION GBCCAG    298.15  +GHSERAG+3400-1.05*T;                      6000 N !
$ ------------------------------------------------------------------------------
$ Nd
$
$ DHCP and LIQUID modified in unary 3.0 (upper/lower T interval added)
$ FCC_A1 added in unary 3.0
$ HCP_A3 added in unary 4.4
$
 PAR  G(DHCP,ND),,                      +GHSERND;                1800 N 91Din !
 PAR  G(BCC_A2,ND:VA),,                 +GBCCND;                 1800 N 91Din !
 PAR  G(FCC_A1,ND:VA),,                 +GHSERND+500;            1800 N SGCOST !
 PAR  G(HCP_A3,ND:VA),,                 +GHSERND
             +1500-0.415725*T;                                   1800 N 00Nor2 !
 PAR  G(LIQUID,ND),,                    +GLIQND;                 1800 N 91Din !
$
 FUNCTION GHSERND   298.15  -8402.93+111.10239*T-27.0858*T*LN(T)
       +5.56125E-04*T**2-2.6923E-06*T**3+34887*T**(-1);
       900.00  Y  -6984.083+83.662617*T-22.7536*T*LN(T)
       -0.00420402*T**2-1.802E-06*T**3;
      1128.00  Y  -225610.846+1673.04075*T-238.182873*T*LN(T)
       +0.078615997*T**2-6.048207E-06*T**3+38810350*T**(-1);
      1799.00  Y  -25742.331+276.257088*T-48.7854*T*LN(T);
      1800.00  N !
 FUNCTION GBCCND    298.15  +1437.295-0.546281*T+GHSERND;
       400.00  Y  +7312.2-153.033976*T+14.9956777*T*LN(T)
       -0.050479*T**2+7.287217E-06*T**3-831810*T**(-1);
      1128.00  Y  -18030.266+239.677322*T-44.5596*T*LN(T);
      1289.00  Y  +334513.017-2363.9199*T+311.409193*T*LN(T)
       -0.156030778*T**2+1.2408421E-05*T**3-64319604*T**(-1);
      1800.00  N !
 FUNCTION GLIQND    298.15  +5051.743-1.585076*T+GHSERND;
       300.00  Y  +5350.01-86.593963*T+5.357301*T*LN(T)
       -0.046955463*T**2+6.860782E-06*T**3-374380*T**(-1);
      1128.00  Y  -16335.232+268.625903*T-48.7854*T*LN(T);
      1799.00  Y  +9407.099-7.631185*T+GHSERND;
      1800.00  N !
$ ------------------------------------------------------------------------------
$ Binary system
$
$ G.X. Huang, L.G. Zhang, B.R. Jia, H.Y. Qi, L.B. Liu, Z.P. Jin,
$ J. Alloys Compd., 471, 176-79(2009).
$
$ Checked against paper. Checked at 6000 K.
$
$ The alpha-beta transition for Ag2Nd differs by 3 K.
$
 PAR  L(LIQUID,AG,ND;0),,               -79586.723+22.019*T;,,        N 09Hua !
 PAR  L(LIQUID,AG,ND;1),,               -33021.454+10.496*T;,,        N 09Hua !
 PAR  L(LIQUID,AG,ND;2),,               +8982.622;,,                  N 09Hua !
$
 PAR  L(FCC_A1,AG,ND:VA;0),,            +UN_ASS;,,                    N !
 PAR  L(BCC_A2,AG,ND:VA;0),,            -22250;,,                     N 09Hua !
 PAR  L(DHCP,AG,ND;0),,                 -4000;,,                      N 09Hua !
$
 PAR  G(AG51ND14,AG:ND),,               +51*GHSERAG+14*GHSERND
             -1102009.09+39.975*T;,,                                  N 09Hua !
 PAR  G(AG2ND_ALPHA,AG:ND),,            +2*GHSERAG+GHSERND
             -58739.742+3.534*T;,,                                    N 09Hua !
 PAR  G(AG2ND_BETA,AG:ND),,             +2*GHSERAG+GHSERND
             -57651.24+2.319*T;,,                                     N 09Hua !
 PAR  G(AGND_B2,AG:ND),,                +GHSERAG+GHSERND
             -43017.64+2.134*T;,,                                     N 09Hua !
$ ------------------------------------------------------------------------------
$
$
 LIST-OF-REFERENCE
 NUMBER  SOURCE
  Null   'Unknown source'
  Same   'Same or similar interaction as in the corresponding stable phase'
  COST   'COST 507 database'
  SGCOST 'COST 507 database, SGTE unary database V.3.0, 1996; Al, B, Nd, Ti, Zn'
  91Din  'A.T. Dinsdale, Calphad, 15, 317-425(1991).'
  95Lim  'S.S. Lim, P.L. Rossiter, J.W. Tibballs, Calphad, 19, 131-41(1995),
          SGTE unary database V.4.1, 1999; Ag'
  96Oh   'C.-S. Oh, J.-H. Shim, B.-J. Lee, D.N. Lee,
          J. Alloys Compounds, 238, 155-66(1996),
          SGTE unary database V.4.1, 1999; Ag'
  96SGUN 'SGTE unary database V.3.0, 1996.'
  00Nor2 'S. Norgren, PhD Thesis, KTH, Stockholm, 2000; Nd, Sc'
  09Hua  'G.X. Huang, L.G. Zhang, B.R. Jia, H.Y. Qi, L.B. Liu, Z.P. Jin,
          J. Alloys Compd., 471, 176-79(2009); Ag, Ag-Nd'
  09Wan  'S.L. Wang, C.P. Wang, X.J. Liu, K. Ishida,
          J. Alloys Compd., 476, 245-52(2009); Ag'
!

File: data/databases/sgte-binary/AgNd-09Wan.tdb
$
$ Database for Ag-Nd from S.L. Wang et al. 2009
$
$ S.L. Wang, C.P. Wang, X.J. Liu, K. Ishida,
$ J. Alloys Compd., 476, 245-52(2009).
$
$ Dataset created 2016.06.06 by Bengt Hallstedt.
$ 2020.12.20: Modified for use with GES6.
$
$ Invariant equilibria differ by up to 1.2 K, probably from changing from
$ fractional to integar compositions.
$
$ ------------------------------------------------------------------------------
 TEMP-LIM 298.15 6000.00 !
$
$ELEMENT NAME  REF. STATE               ATOMIC MASS H298-H0    S298    !
$
 ELEMENT VA   VACUUM                      0.0          0.0      0.0    ! 
 ELEMENT AG   FCC_A1                    107.8682    5745.      42.55   ! 
 ELEMENT ND   DHCP                      144.24      7133.72    71.0862 ! 
$ ------------------------------------------------------------------------------
$ Phase definitions
$
 PHASE LIQUID:L % 1 1 !
 CONST LIQUID:L : AG ND : !
$
$ Fcc (cF4, Fm-3m) and MeX (cF8, Fm-3m)
$
 PHASE FCC_A1 %A 2 1 1 !
 CONST FCC_A1 : AG% ND : VA : !
$
$ Bcc (cI2, Im-3m)
$
 PHASE BCC_A2 %B 2 1 3 !
 CONST BCC_A2 : AG ND% : VA : !
$
$ Hcp (hP2, P6_3/mmc) and Me2X (NiAs-type, hP4, P6_3/mmc, B8_1)
$
 PHASE HCP_A3 %A 2 1 0.5 !
 CONST HCP_A3 : AG ND : VA : !
$
$ Prototype alpha-La (hP4, P6_3/mmc)
$
 PHASE DHCP % 1 1 !
 CONST DHCP : AG ND% : !
$
$ Prototype Ag51Gd14 (hP68, P6/m)
$
 PHASE AG51ND14 % 2 51 14 !
 CONST AG51ND14 : AG : ND : !
$
$ Prototype Hg2K (oI12, Imma)
$
 PHASE AG2ND_ALPHA % 2 2 1 !
 CONST AG2ND_ALPHA : AG : ND : !
$
$ unknown structure
$
 PHASE AG2ND_BETA % 2 2 1 !
 CONST AG2ND_BETA : AG : ND : !
$
$ Prototype CsCl (cP2, Pm-3m)
$
 PHASE AGND_B2 % 2 1 1 !
 CONST AGND_B2 : AG : ND : !
$ ------------------------------------------------------------------------------
$ Defaults
$
 DEFINE-SYSTEM-DEFAULT ELEMENT 2 !
 DEFAULT-COM DEFINE_SYSTEM_ELEMENT VA !
 TYPE-DEF % SEQ * !
 TYPE-DEF A GES AMEND_PHASE_DESCRIPTION @ MAGNETIC -3 0.28 !
 TYPE-DEF B GES AMEND_PHASE_DESCRIPTION @ MAGNETIC -1 0.4 !
 FUNCTION ZERO      298.15  0;                                         6000 N !
 FUNCTION UN_ASS    298.15  0;                                         6000 N !
 FUNCTION R         298.15  +8.31451;                                  6000 N !
$ ------------------------------------------------------------------------------
$ Element data
$ ------------------------------------------------------------------------------
$ Ag
$
$ CUB_A13 added in unary 3.0
$ CUB_A13 revised in unary 4.1
$ BCT_A5 added in unary 4.1
$
$ DHCP from 09Wan not included in unary
$
 PAR  G(FCC_A1,AG:VA),,                 +GHSERAG;                3000 N 91Din !
 PAR  G(HCP_A3,AG:VA),,                 +GHSERAG+300+0.3*T;      3000 N 91Din !
 PAR  G(BCC_A2,AG:VA),,                 +GHSERAG+3400-1.05*T;    3000 N 91Din !
$PAR  G(CUB_A13,AG:VA),,                +GHSERAG+3400-1.05*T;    3000 N 95Lim !
$PAR  G(CUB_A13,AG:VA),,                +GHSERAG
$            +3765.6-1.8826*T;                                   3000 N 96SGUN !
$PAR  G(BCT_A5,AG),,                    +GHSERAG+4184.1;         3000 N 96Oh !
 PAR  G(DHCP,AG),,                      +GHSERAG+1000;           3000 N 09Wan !
 PAR  G(LIQUID,AG),,                    +GLIQAG;                 3000 N 91Din !
$
 FUNCTION GHSERAG   298.15  -7209.512+118.202013*T-23.8463314*T*LN(T)
       -0.001790585*T**2-3.98587E-07*T**3-12011*T**(-1);
      1234.93  Y  -15095.252+190.266404*T-33.472*T*LN(T)+1.411773E+29*T**(-9);
      3000.00  N !
 FUNCTION GLIQAG    298.15  +11025.076-8.89102*T+GHSERAG-1.033905E-20*T**7;
      1234.93  Y  -3587.111+180.964656*T-33.472*T*LN(T);
      3000.00  N !
 FUNCTION GBCCAG    298.15  +GHSERAG+3400-1.05*T;                      6000 N !
$ ------------------------------------------------------------------------------
$ Nd
$
$ DHCP and LIQUID modified in unary 3.0 (upper/lower T interval added)
$ FCC_A1 added in unary 3.0
$ HCP_A3 added in unary 4.4
$
 PAR  G(DHCP,ND),,                      +GHSERND;                1800 N 91Din !
 PAR  G(BCC_A2,ND:VA),,                 +GBCCND;                 1800 N 91Din !
 PAR  G(FCC_A1,ND:VA),,                 +GHSERND+500;            1800 N SGCOST !
 PAR  G(HCP_A3,ND:VA),,                 +GHSERND
             +1500-0.415725*T;                                   1800 N 00Nor2 !
 PAR  G(LIQUID,ND),,                    +GLIQND;                 1800 N 91Din !
$
 FUNCTION GHSERND   298.15  -8402.93+111.10239*T-27.0858*T*LN(T)
       +5.56125E-04*T**2-2.6923E-06*T**3+34887*T**(-1);
       900.00  Y  -6984.083+83.662617*T-22.7536*T*LN(T)
       -0.00420402*T**2-1.802E-06*T**3;
      1128.00  Y  -225610.846+1673.04075*T-238.182873*T*LN(T)
       +0.078615997*T**2-6.048207E-06*T**3+38810350*T**(-1);
      1799.00  Y  -25742.331+276.257088*T-48.7854*T*LN(T);
      1800.00  N !
 FUNCTION GBCCND    298.15  +1437.295-0.546281*T+GHSERND;
       400.00  Y  +7312.2-153.033976*T+14.9956777*T*LN(T)
       -0.050479*T**2+7.287217E-06*T**3-831810*T**(-1);
      1128.00  Y  -18030.266+239.677322*T-44.5596*T*LN(T);
      1289.00  Y  +334513.017-2363.9199*T+311.409193*T*LN(T)
       -0.156030778*T**2+1.2408421E-05*T**3-64319604*T**(-1);
      1800.00  N !
 FUNCTION GLIQND    298.15  +5051.743-1.585076*T+GHSERND;
       300.00  Y  +5350.01-86.593963*T+5.357301*T*LN(T)
       -0.046955463*T**2+6.860782E-06*T**3-374380*T**(-1);
      1128.00  Y  -16335.232+268.625903*T-48.7854*T*LN(T);
      1799.00  Y  +9407.099-7.631185*T+GHSERND;
      1800.00  N !
$ ------------------------------------------------------------------------------
$ Binary system
$
$ S.L. Wang, C.P. Wang, X.J. Liu, K. Ishida,
$ J. Alloys Compd., 476, 245-52(2009).
$
$ Checked against paper. Checked at 6000 K.
$
$ Invariant equilibria differ by up to 1.2 K, probably from changing from
$ fractional to integar compositions.
$
 PAR  L(LIQUID,AG,ND;0),,               -77546+57.877*T-5*T*LN(T);,,  N 09Wan !
 PAR  L(LIQUID,AG,ND;1),,               -23158-9*T;,,                 N 09Wan !
 PAR  L(LIQUID,AG,ND;2),,               -2.407*T;,,                   N 09Wan !
 PAR  L(LIQUID,AG,ND;3),,               +22754-10*T;,,                N 09Wan !
$
 PAR  L(FCC_A1,AG,ND:VA;0),,            +9784;,,                      N 09Wan !
 PAR  L(FCC_A1,AG,ND:VA;1),,            -41542;,,                     N 09Wan !
$
 PAR  L(BCC_A2,AG,ND:VA;0),,            -24587+4.736*T;,,             N 09Wan !
 PAR  L(DHCP,AG,ND;0),,                 -9772+6.093*T;,,              N 09Wan !
$
 PAR  G(AG51ND14,AG:ND),,               +51*GHSERAG+14*GHSERND
             -1157000+7.67*T;,,                                       N 09Wan !
 PAR  G(AG2ND_ALPHA,AG:ND),,            +2*GHSERAG+GHSERND
             -63366+6.597*T;,,                                        N 09Wan !
 PAR  G(AG2ND_BETA,AG:ND),,             +2*GHSERAG+GHSERND
             -63000+6.195*T;,,                                        N 09Wan !
 PAR  G(AGND_B2,AG:ND),,                +GHSERAG+GHSERND-39000;,,     N 09Wan !
$
$ Metastable
$
 PAR  L(HCP_A3,AG,ND:VA;0),,            +9784;,,                      N Same !
 PAR  L(HCP_A3,AG,ND:VA;1),,            -41542;,,                     N Same !
$ ------------------------------------------------------------------------------
$
$
 LIST-OF-REFERENCE
 NUMBER  SOURCE
  Null   'Unknown source'
  Same   'Same or similar interaction as in the corresponding stable phase'
  COST   'COST 507 database'
  SGCOST 'COST 507 database, SGTE unary database V.3.0, 1996; Al, B, Nd, Ti, Zn'
  91Din  'A.T. Dinsdale, Calphad, 15, 317-425(1991).'
  95Lim  'S.S. Lim, P.L. Rossiter, J.W. Tibballs, Calphad, 19, 131-41(1995),
          SGTE unary database V.4.1, 1999; Ag'
  96Oh   'C.-S. Oh, J.-H. Shim, B.-J. Lee, D.N. Lee,
          J. Alloys Compounds, 238, 155-66(1996),
          SGTE unary database V.4.1, 1999; Ag'
  96SGUN 'SGTE unary database V.3.0, 1996.'
  00Nor2 'S. Norgren, PhD Thesis, KTH, Stockholm, 2000; Nd, Sc'
  09Wan  'S.L. Wang, C.P. Wang, X.J. Liu, K. Ishida,
          J. Alloys Compd., 476, 245-52(2009); Ag, Ag-Nd'
!
