Repository: orchid-calphad/orchid-project.org

# orchid-project.org

Website and released data of **ORCHID** (Open Repository for CALPHAD Hypotheses, Intelligence, and Discovery),
served by GitHub Pages at https://orchid-project.org. Releases are archived on Zenodo (one DOI per version).

- `index.html`, `catalog/`, `best-practices.html` — static, self-contained pages (generated in the ORCHID tooling).
- `data/` — released data: catalog, redistributable TDB files, convex hulls. Licences: `data/LICENSES.md`, `data/NOTICE.md`.
- `llms.txt`, `data/croissant.json`, `CITATION.cff`, `.zenodo.json` — machine-readable metadata.

Only data with clear redistribution rights are published.

File: data/databases/sgte-binary/AgNi-04Din.tdb
$
$ Database for Ag-Ni from A.T. Dinsdale 2004
$
$ A.T. Dinsdale, unpublished, 2004.
$
$ Dataset created 2017.07.23 by Bengt Hallstedt.
$ 2020.12.20: Modified for use with GES6.
$
$ This dataset is included in the solders and SGSOL databases.
$
$ ------------------------------------------------------------------------------
 TEMP-LIM 298.15 6000.00 !
$
$ELEMENT NAME  REF. STATE               ATOMIC MASS H298-H0    S298    !
$
 ELEMENT VA   VACUUM                      0.0          0.0      0.0    ! 
 ELEMENT AG   FCC_A1                    107.8682    5745.      42.55   ! 
 ELEMENT NI   FCC_A1                     58.69      4787.0     29.7955 ! 
$ ------------------------------------------------------------------------------
$ Phase definitions
$
 PHASE LIQUID:L % 1 1 !
 CONST LIQUID:L : AG NI : !
$
$ Fcc (cF4, Fm-3m) and MeX (cF8, Fm-3m)
$
 PHASE FCC_A1 %A 2 1 1 !
 CONST FCC_A1 : AG% NI% : VA : !
$
$ Bcc (cI2, Im-3m)
$
 PHASE BCC_A2 %B 2 1 3 !
 CONST BCC_A2 : AG NI : VA : !
$
$ Hcp (hP2, P6_3/mmc) and Me2X (NiAs-type, hP4, P6_3/mmc, B8_1)
$
 PHASE HCP_A3 %A 2 1 0.5 !
 CONST HCP_A3 : AG NI : VA : !
$ ------------------------------------------------------------------------------
$ Defaults
$
 DEFINE-SYSTEM-DEFAULT ELEMENT 2 !
 DEFAULT-COM DEFINE_SYSTEM_ELEMENT VA !
 TYPE-DEF % SEQ * !
 TYPE-DEF A GES AMEND_PHASE_DESCRIPTION @ MAGNETIC -3 0.28 !
 TYPE-DEF B GES AMEND_PHASE_DESCRIPTION @ MAGNETIC -1 0.4 !
 FUNCTION ZERO      298.15  0;                                         6000 N !
 FUNCTION UN_ASS    298.15  0;                                         6000 N !
 FUNCTION R         298.15  +8.31451;                                  6000 N !
$ ------------------------------------------------------------------------------
$ Element data
$ ------------------------------------------------------------------------------
$ Ag
$
$ CUB_A13 added in unary 3.0
$ CUB_A13 revised in unary 4.1
$ BCT_A5 added in unary 4.1
$
$ DHCP from 09Wan not included in unary
$
 PAR  G(FCC_A1,AG:VA),,                 +GHSERAG;                3000 N 91Din !
 PAR  G(HCP_A3,AG:VA),,                 +GHSERAG+300+0.3*T;      3000 N 91Din !
 PAR  G(BCC_A2,AG:VA),,                 +GHSERAG+3400-1.05*T;    3000 N 91Din !
$PAR  G(CUB_A13,AG:VA),,                +GHSERAG+3400-1.05*T;    3000 N 95Lim !
$PAR  G(CUB_A13,AG:VA),,                +GHSERAG
$            +3765.6-1.8826*T;                                   3000 N 96SGUN !
$PAR  G(BCT_A5,AG),,                    +GHSERAG+4184.1;         3000 N 96Oh !
$PAR  G(DHCP,AG),,                      +GHSERAG+1000;           3000 N 09Wan2 !
 PAR  G(LIQUID,AG),,                    +GLIQAG;                 3000 N 91Din !
$
 FUNCTION GHSERAG   298.15  -7209.512+118.202013*T-23.8463314*T*LN(T)
       -0.001790585*T**2-3.98587E-07*T**3-12011*T**(-1);
      1234.93  Y  -15095.252+190.266404*T-33.472*T*LN(T)+1.411773E+29*T**(-9);
      3000.00  N !
 FUNCTION GLIQAG    298.15  +11025.076-8.89102*T+GHSERAG-1.033905E-20*T**7;
      1234.93  Y  -3587.111+180.964656*T-33.472*T*LN(T);
      3000.00  N !
 FUNCTION GBCCAG    298.15  +GHSERAG+3400-1.05*T;                      6000 N !
$ ------------------------------------------------------------------------------
$ Ni
$
$ FCC_A1 and LIQUID modified in unary 5.0 (slight change in upper T interval)
$ BCT_A5 added in unary 5.0
$
 PAR  G(FCC_A1,NI:VA),,                 +GHSERNI;                3000 N 91Din !
 PAR  TC(FCC_A1,NI:VA),,                  633.00;                3000 N 91Din !
 PAR  BM(FCC_A1,NI:VA),,                    0.52;                3000 N 91Din !
 PAR  G(BCC_A2,NI:VA),,                 +GHSERNI
             +8715.084-3.556*T;                                  3000 N 91Din !
 PAR  TC(BCC_A2,NI:VA),,                  575.00;                3000 N 91Din !
 PAR  BM(BCC_A2,NI:VA),,                    0.85;                3000 N 91Din !
 PAR  G(HCP_A3,NI:VA),,                 +GHSERNI+1046+1.255*T;   3000 N 91Din !
 PAR  TC(HCP_A3,NI:VA),,                  633.00;                3000 N 91Din !
 PAR  BM(HCP_A3,NI:VA),,                    0.52;                3000 N 91Din !
$PAR  G(BCT_A5,NI),,                    +GHSERNI+10023-4.556*T;  3000 N 99Gho !
$PAR  G(CBCC_A12,NI:VA),,               +GHSERNI+3556;           3000 N 91Din !
$PAR  G(CUB_A13,NI:VA),,                +GHSERNI+2092;           3000 N 91Din !
 PAR  G(LIQUID,NI),,                    +GLIQNI;                 3000 N 91Din !
$
 FUNCTION GHSERNI   298.15  -5179.159+117.854*T-22.096*T*LN(T)-0.0048407*T**2;
      1728.00  Y  -27840.62+279.134977*T-43.1*T*LN(T)+1.12754E+31*T**(-9);
      3000.00  N !
 FUNCTION GLIQNI    298.15  +16414.686-9.397*T+GHSERNI-3.82318E-21*T**7;
      1728.00  Y  -9549.817+268.597977*T-43.1*T*LN(T);
      3000.00  N !
 FUNCTION GBCCNI    298.15  +GHSERNI+8715.084-3.556*T;                 3000 N !
$ ------------------------------------------------------------------------------
$ Binary system
$
$ A.T. Dinsdale, unpublished, 2004.
$
$ Checked against sgsol. Checked at 6000 K.
$
$ This dataset is included in the solders and SGSOL databases.
$
 PAR  L(LIQUID,AG,NI;0),,               +63052.65-7.119265*T;,,       N 04Din !
 PAR  L(LIQUID,AG,NI;1),,               +4654.55-3.636835*T;,,        N 04Din !
$
 PAR  L(FCC_A1,AG,NI:VA;0),,            +60036.4+1.23165*T;,,         N 04Din !
$
$ Metastable
$
 PAR  L(BCC_A2,AG,NI:VA;0),,            +60036.4+1.23165*T;,,         N Same !
 PAR  L(HCP_A3,AG,NI:VA;0),,            +60036.4+1.23165*T;,,         N Same !
$ ------------------------------------------------------------------------------
$
$
 LIST-OF-REFERENCE
 NUMBER  SOURCE
  Null   'Unknown source'
  Same   'Same or similar interaction as in the corresponding stable phase'
  COST   'COST 507 database'
  91Din  'A.T. Dinsdale, Calphad, 15, 317-425(1991).'
  95Lim  'S.S. Lim, P.L. Rossiter, J.W. Tibballs, Calphad, 19, 131-41(1995),
          SGTE unary database V.4.1, 1999; Ag'
  96Oh   'C.-S. Oh, J.-H. Shim, B.-J. Lee, D.N. Lee,
          J. Alloys Compounds, 238, 155-66(1996),
          SGTE unary database V.4.1, 1999; Ag'
  96SGUN 'SGTE unary database V.3.0, 1996.'
  99Gho  'G. Ghosh, Metall. Mater. Trans. A, 30A, 1481-94(1999),
          SGTE unary database V.5.0, 2009; Ni'
  04Din  'A.T. Dinsdale, unpublished, 2004; Ag-Ni'
  09Wan2 'S.L. Wang, C.P. Wang, X.J. Liu, K. Ishida,
          J. Alloys Compd., 476, 245-52(2009); Ag'
!

File: data/databases/sgte-binary/AgNi-08Liu.tdb
$
$ Database for Ag-Ni from X.J. Liu et al. 2008
$
$ X.J. Liu, F. Gao, C.P. Wang, K. Ishida, J. Electron. Mater., 37, 210-17(2008).
$
$ Dataset created 2017.07.23 by Bengt Hallstedt.
$ 2020.12.20: Modified for use with GES6.
$
$ ------------------------------------------------------------------------------
 TEMP-LIM 298.15 6000.00 !
$
$ELEMENT NAME  REF. STATE               ATOMIC MASS H298-H0    S298    !
$
 ELEMENT VA   VACUUM                      0.0          0.0      0.0    ! 
 ELEMENT AG   FCC_A1                    107.8682    5745.      42.55   ! 
 ELEMENT NI   FCC_A1                     58.69      4787.0     29.7955 ! 
$ ------------------------------------------------------------------------------
$ Phase definitions
$
 PHASE LIQUID:L % 1 1 !
 CONST LIQUID:L : AG NI : !
$
$ Fcc (cF4, Fm-3m) and MeX (cF8, Fm-3m)
$
 PHASE FCC_A1 %A 2 1 1 !
 CONST FCC_A1 : AG% NI% : VA : !
$
$ Bcc (cI2, Im-3m)
$
 PHASE BCC_A2 %B 2 1 3 !
 CONST BCC_A2 : AG NI : VA : !
$
$ Hcp (hP2, P6_3/mmc) and Me2X (NiAs-type, hP4, P6_3/mmc, B8_1)
$
 PHASE HCP_A3 %A 2 1 0.5 !
 CONST HCP_A3 : AG NI : VA : !
$ ------------------------------------------------------------------------------
$ Defaults
$
 DEFINE-SYSTEM-DEFAULT ELEMENT 2 !
 DEFAULT-COM DEFINE_SYSTEM_ELEMENT VA !
 TYPE-DEF % SEQ * !
 TYPE-DEF A GES AMEND_PHASE_DESCRIPTION @ MAGNETIC -3 0.28 !
 TYPE-DEF B GES AMEND_PHASE_DESCRIPTION @ MAGNETIC -1 0.4 !
 FUNCTION ZERO      298.15  0;                                         6000 N !
 FUNCTION UN_ASS    298.15  0;                                         6000 N !
 FUNCTION R         298.15  +8.31451;                                  6000 N !
$ ------------------------------------------------------------------------------
$ Element data
$ ------------------------------------------------------------------------------
$ Ag
$
$ CUB_A13 added in unary 3.0
$ CUB_A13 revised in unary 4.1
$ BCT_A5 added in unary 4.1
$
$ DHCP from 09Wan not included in unary
$
 PAR  G(FCC_A1,AG:VA),,                 +GHSERAG;                3000 N 91Din !
 PAR  G(HCP_A3,AG:VA),,                 +GHSERAG+300+0.3*T;      3000 N 91Din !
 PAR  G(BCC_A2,AG:VA),,                 +GHSERAG+3400-1.05*T;    3000 N 91Din !
$PAR  G(CUB_A13,AG:VA),,                +GHSERAG+3400-1.05*T;    3000 N 95Lim !
$PAR  G(CUB_A13,AG:VA),,                +GHSERAG
$            +3765.6-1.8826*T;                                   3000 N 96SGUN !
$PAR  G(BCT_A5,AG),,                    +GHSERAG+4184.1;         3000 N 96Oh !
$PAR  G(DHCP,AG),,                      +GHSERAG+1000;           3000 N 09Wan2 !
 PAR  G(LIQUID,AG),,                    +GLIQAG;                 3000 N 91Din !
$
 FUNCTION GHSERAG   298.15  -7209.512+118.202013*T-23.8463314*T*LN(T)
       -0.001790585*T**2-3.98587E-07*T**3-12011*T**(-1);
      1234.93  Y  -15095.252+190.266404*T-33.472*T*LN(T)+1.411773E+29*T**(-9);
      3000.00  N !
 FUNCTION GLIQAG    298.15  +11025.076-8.89102*T+GHSERAG-1.033905E-20*T**7;
      1234.93  Y  -3587.111+180.964656*T-33.472*T*LN(T);
      3000.00  N !
 FUNCTION GBCCAG    298.15  +GHSERAG+3400-1.05*T;                      6000 N !
$ ------------------------------------------------------------------------------
$ Ni
$
$ FCC_A1 and LIQUID modified in unary 5.0 (slight change in upper T interval)
$ BCT_A5 added in unary 5.0
$
 PAR  G(FCC_A1,NI:VA),,                 +GHSERNI;                3000 N 91Din !
 PAR  TC(FCC_A1,NI:VA),,                  633.00;                3000 N 91Din !
 PAR  BM(FCC_A1,NI:VA),,                    0.52;                3000 N 91Din !
 PAR  G(BCC_A2,NI:VA),,                 +GHSERNI
             +8715.084-3.556*T;                                  3000 N 91Din !
 PAR  TC(BCC_A2,NI:VA),,                  575.00;                3000 N 91Din !
 PAR  BM(BCC_A2,NI:VA),,                    0.85;                3000 N 91Din !
 PAR  G(HCP_A3,NI:VA),,                 +GHSERNI+1046+1.255*T;   3000 N 91Din !
 PAR  TC(HCP_A3,NI:VA),,                  633.00;                3000 N 91Din !
 PAR  BM(HCP_A3,NI:VA),,                    0.52;                3000 N 91Din !
$PAR  G(BCT_A5,NI),,                    +GHSERNI+10023-4.556*T;  3000 N 99Gho !
$PAR  G(CBCC_A12,NI:VA),,               +GHSERNI+3556;           3000 N 91Din !
$PAR  G(CUB_A13,NI:VA),,                +GHSERNI+2092;           3000 N 91Din !
 PAR  G(LIQUID,NI),,                    +GLIQNI;                 3000 N 91Din !
$
 FUNCTION GHSERNI   298.15  -5179.159+117.854*T-22.096*T*LN(T)-0.0048407*T**2;
      1728.00  Y  -27840.62+279.134977*T-43.1*T*LN(T)+1.12754E+31*T**(-9);
      3000.00  N !
 FUNCTION GLIQNI    298.15  +16414.686-9.397*T+GHSERNI-3.82318E-21*T**7;
      1728.00  Y  -9549.817+268.597977*T-43.1*T*LN(T);
      3000.00  N !
 FUNCTION GBCCNI    298.15  +GHSERNI+8715.084-3.556*T;                 3000 N !
$ ------------------------------------------------------------------------------
$ Binary system
$
$ X.J. Liu, F. Gao, C.P. Wang, K. Ishida, J. Electron. Mater., 37, 210-17(2008).
$
$ Checked against paper. Checked at 6000 K.
$
 PAR  L(LIQUID,AG,NI;0),,               +54055.6-2.2*T;,,             N 08Liu !
 PAR  L(LIQUID,AG,NI;1),,               -1910;,,                      N 08Liu !
$
 PAR  L(FCC_A1,AG,NI:VA;0),,            +54620.4+3.1*T;,,             N 08Liu !
 PAR  L(FCC_A1,AG,NI:VA;1),,            +2800;,,                      N 08Liu !
$
$ Metastable
$
 PAR  L(BCC_A2,AG,NI:VA;0),,            +54620.4+3.1*T;,,             N Same !
 PAR  L(BCC_A2,AG,NI:VA;1),,            +2800;,,                      N Same !
$
 PAR  L(HCP_A3,AG,NI:VA;0),,            +54620.4+3.1*T;,,             N Same !
 PAR  L(HCP_A3,AG,NI:VA;1),,            +2800;,,                      N Same !
$ ------------------------------------------------------------------------------
$
$
 LIST-OF-REFERENCE
 NUMBER  SOURCE
  Null   'Unknown source'
  Same   'Same or similar interaction as in the corresponding stable phase'
  COST   'COST 507 database'
  91Din  'A.T. Dinsdale, Calphad, 15, 317-425(1991).'
  95Lim  'S.S. Lim, P.L. Rossiter, J.W. Tibballs, Calphad, 19, 131-41(1995),
          SGTE unary database V.4.1, 1999; Ag'
  96Oh   'C.-S. Oh, J.-H. Shim, B.-J. Lee, D.N. Lee,
          J. Alloys Compounds, 238, 155-66(1996),
          SGTE unary database V.4.1, 1999; Ag'
  96SGUN 'SGTE unary database V.3.0, 1996.'
  99Gho  'G. Ghosh, Metall. Mater. Trans. A, 30A, 1481-94(1999),
          SGTE unary database V.5.0, 2009; Ni'
  08Liu  'X.J. Liu, F. Gao, C.P. Wang, K. Ishida,
          J. Electron. Mater., 37, 210-17(2008); Ag-Ni'
  09Wan2 'S.L. Wang, C.P. Wang, X.J. Liu, K. Ishida,
          J. Alloys Compd., 476, 245-52(2009); Ag'
!

File: data/databases/sgte-binary/AgNi-17Raj.tdb
$
$ Database for Ag-Ni from V.B. Rajkumar and S.-W. Chen 2017
$
$ V.B. Rajkumar, S.-W. Chen, J. Electron. Mater., 46, 2282-89(2017).
$
$ Dataset created 2017.07.23 by Bengt Hallstedt.
$ 2020.12.20: Modified for use with GES6.
$
$ The assessment is supported by MD simulations, but the fit of the Ni
$ solubility in fcc-Ag and liquid Ag is not particularly good.
$
$ The Ag solubility in fcc-Ni is much lower than in 08Liu. 17Raj claim that
$ this is in accordance with their experiments. It is unclear if there is any
$ other data.
$
$ ------------------------------------------------------------------------------
 TEMP-LIM 298.15 6000.00 !
$
$ELEMENT NAME  REF. STATE               ATOMIC MASS H298-H0    S298    !
$
 ELEMENT VA   VACUUM                      0.0          0.0      0.0    ! 
 ELEMENT AG   FCC_A1                    107.8682    5745.      42.55   ! 
 ELEMENT NI   FCC_A1                     58.69      4787.0     29.7955 ! 
$ ------------------------------------------------------------------------------
$ Phase definitions
$
 PHASE LIQUID:L % 1 1 !
 CONST LIQUID:L : AG NI : !
$
$ Fcc (cF4, Fm-3m) and MeX (cF8, Fm-3m)
$
 PHASE FCC_A1 %A 2 1 1 !
 CONST FCC_A1 : AG% NI% : VA : !
$
$ Bcc (cI2, Im-3m)
$
 PHASE BCC_A2 %B 2 1 3 !
 CONST BCC_A2 : AG NI : VA : !
$
$ Hcp (hP2, P6_3/mmc) and Me2X (NiAs-type, hP4, P6_3/mmc, B8_1)
$
 PHASE HCP_A3 %A 2 1 0.5 !
 CONST HCP_A3 : AG NI : VA : !
$ ------------------------------------------------------------------------------
$ Defaults
$
 DEFINE-SYSTEM-DEFAULT ELEMENT 2 !
 DEFAULT-COM DEFINE_SYSTEM_ELEMENT VA !
 TYPE-DEF % SEQ * !
 TYPE-DEF A GES AMEND_PHASE_DESCRIPTION @ MAGNETIC -3 0.28 !
 TYPE-DEF B GES AMEND_PHASE_DESCRIPTION @ MAGNETIC -1 0.4 !
 FUNCTION ZERO      298.15  0;                                         6000 N !
 FUNCTION UN_ASS    298.15  0;                                         6000 N !
 FUNCTION R         298.15  +8.31451;                                  6000 N !
$ ------------------------------------------------------------------------------
$ Element data
$ ------------------------------------------------------------------------------
$ Ag
$
$ CUB_A13 added in unary 3.0
$ CUB_A13 revised in unary 4.1
$ BCT_A5 added in unary 4.1
$
$ DHCP from 09Wan not included in unary
$
 PAR  G(FCC_A1,AG:VA),,                 +GHSERAG;                3000 N 91Din !
 PAR  G(HCP_A3,AG:VA),,                 +GHSERAG+300+0.3*T;      3000 N 91Din !
 PAR  G(BCC_A2,AG:VA),,                 +GHSERAG+3400-1.05*T;    3000 N 91Din !
$PAR  G(CUB_A13,AG:VA),,                +GHSERAG+3400-1.05*T;    3000 N 95Lim !
$PAR  G(CUB_A13,AG:VA),,                +GHSERAG
$            +3765.6-1.8826*T;                                   3000 N 96SGUN !
$PAR  G(BCT_A5,AG),,                    +GHSERAG+4184.1;         3000 N 96Oh !
$PAR  G(DHCP,AG),,                      +GHSERAG+1000;           3000 N 09Wan2 !
 PAR  G(LIQUID,AG),,                    +GLIQAG;                 3000 N 91Din !
$
 FUNCTION GHSERAG   298.15  -7209.512+118.202013*T-23.8463314*T*LN(T)
       -0.001790585*T**2-3.98587E-07*T**3-12011*T**(-1);
      1234.93  Y  -15095.252+190.266404*T-33.472*T*LN(T)+1.411773E+29*T**(-9);
      3000.00  N !
 FUNCTION GLIQAG    298.15  +11025.076-8.89102*T+GHSERAG-1.033905E-20*T**7;
      1234.93  Y  -3587.111+180.964656*T-33.472*T*LN(T);
      3000.00  N !
 FUNCTION GBCCAG    298.15  +GHSERAG+3400-1.05*T;                      6000 N !
$ ------------------------------------------------------------------------------
$ Ni
$
$ FCC_A1 and LIQUID modified in unary 5.0 (slight change in upper T interval)
$ BCT_A5 added in unary 5.0
$
 PAR  G(FCC_A1,NI:VA),,                 +GHSERNI;                3000 N 91Din !
 PAR  TC(FCC_A1,NI:VA),,                  633.00;                3000 N 91Din !
 PAR  BM(FCC_A1,NI:VA),,                    0.52;                3000 N 91Din !
 PAR  G(BCC_A2,NI:VA),,                 +GHSERNI
             +8715.084-3.556*T;                                  3000 N 91Din !
 PAR  TC(BCC_A2,NI:VA),,                  575.00;                3000 N 91Din !
 PAR  BM(BCC_A2,NI:VA),,                    0.85;                3000 N 91Din !
 PAR  G(HCP_A3,NI:VA),,                 +GHSERNI+1046+1.255*T;   3000 N 91Din !
 PAR  TC(HCP_A3,NI:VA),,                  633.00;                3000 N 91Din !
 PAR  BM(HCP_A3,NI:VA),,                    0.52;                3000 N 91Din !
$PAR  G(BCT_A5,NI),,                    +GHSERNI+10023-4.556*T;  3000 N 99Gho !
$PAR  G(CBCC_A12,NI:VA),,               +GHSERNI+3556;           3000 N 91Din !
$PAR  G(CUB_A13,NI:VA),,                +GHSERNI+2092;           3000 N 91Din !
 PAR  G(LIQUID,NI),,                    +GLIQNI;                 3000 N 91Din !
$
 FUNCTION GHSERNI   298.15  -5179.159+117.854*T-22.096*T*LN(T)-0.0048407*T**2;
      1728.00  Y  -27840.62+279.134977*T-43.1*T*LN(T)+1.12754E+31*T**(-9);
      3000.00  N !
 FUNCTION GLIQNI    298.15  +16414.686-9.397*T+GHSERNI-3.82318E-21*T**7;
      1728.00  Y  -9549.817+268.597977*T-43.1*T*LN(T);
      3000.00  N !
 FUNCTION GBCCNI    298.15  +GHSERNI+8715.084-3.556*T;                 3000 N !
$ ------------------------------------------------------------------------------
$ Binary system
$
$ V.B. Rajkumar, S.-W. Chen, J. Electron. Mater., 46, 2282-89(2017).
$
$ Checked against paper. Checked at 6000 K.
$
$ The assessment is supported by MD simulations, but the fit of the Ni
$ solubility in fcc-Ag and liquid Ag is not particularly good.
$
$ The Ag solubility in fcc-Ni is much lower than in 08Liu. 17Raj claim that
$ this is in accordance with their experiments. It is unclear if there is any
$ other data.
$
 PAR  L(LIQUID,AG,NI;0),,               +69136-8.54*T;,,              N 17Raj !
 PAR  L(LIQUID,AG,NI;1),,               -17339+6.48*T;,,              N 17Raj !
$
 PAR  L(FCC_A1,AG,NI:VA;0),,            +76733;,,                     N 17Raj !
 PAR  L(FCC_A1,AG,NI:VA;1),,            -19519;,,                     N 17Raj !
$
$ Metastable
$
 PAR  L(BCC_A2,AG,NI:VA;0),,            +76733;,,                     N Same !
 PAR  L(BCC_A2,AG,NI:VA;1),,            -19519;,,                     N Same !
$
 PAR  L(HCP_A3,AG,NI:VA;0),,            +76733;,,                     N Same !
 PAR  L(HCP_A3,AG,NI:VA;1),,            -19519;,,                     N Same !
$ ------------------------------------------------------------------------------
$
$
 LIST-OF-REFERENCE
 NUMBER  SOURCE
  Null   'Unknown source'
  Same   'Same or similar interaction as in the corresponding stable phase'
  COST   'COST 507 database'
  91Din  'A.T. Dinsdale, Calphad, 15, 317-425(1991).'
  95Lim  'S.S. Lim, P.L. Rossiter, J.W. Tibballs, Calphad, 19, 131-41(1995),
          SGTE unary database V.4.1, 1999; Ag'
  96Oh   'C.-S. Oh, J.-H. Shim, B.-J. Lee, D.N. Lee,
          J. Alloys Compounds, 238, 155-66(1996),
          SGTE unary database V.4.1, 1999; Ag'
  96SGUN 'SGTE unary database V.3.0, 1996.'
  99Gho  'G. Ghosh, Metall. Mater. Trans. A, 30A, 1481-94(1999),
          SGTE unary database V.5.0, 2009; Ni'
  09Wan2 'S.L. Wang, C.P. Wang, X.J. Liu, K. Ishida,
          J. Alloys Compd., 476, 245-52(2009); Ag'
  17Raj  'V.B. Rajkumar, S.-W. Chen,
          J. Electron. Mater., 46, 2282-89(2017); Ag-Ni'
!

File: data/databases/sgte-binary/AgO-97Ass-LB.tdb
$
$ Database for Ag-O from J. Assal et al. 1997 (included in LB Vol. 5)
$
$ J. Assal, B. Hallstedt and L.J. Gauckler,
$ J. Am. Ceram. Soc., 80, 3054-60(1997)
$
$ Dataset created 2009.06.05 by Bengt Hallstedt.
$ 2020.12.20: Modified for use with GES6.
$
$ fcc changed to interstitial by B. Hallstedt 2003.
$
$ If gas is not included, fcc becomes stable on the O-rich side of Ag2O.
$
$ ------------------------------------------------------------------------------
 TEMP-LIM 298.15 6000.00 !
$
$ELEMENT NAME  REF. STATE               ATOMIC MASS H298-H0    S298    !
$
 ELEMENT /-   ELECTRON_GAS                0.0          0.0      0.0    ! 
 ELEMENT VA   VACUUM                      0.0          0.0      0.0    ! 
 ELEMENT AG   FCC_A1                    107.8682    5745.      42.55   ! 
 ELEMENT O    1/2_MOLE_O2(G)             15.999     4341.0    102.52   ! 
$ ------------------------------------------------------------------------------
$ Species
$
 SPECIE  AG+1                               AG/+1 !
 SPECIE  AG2                                AG2 !
 SPECIE  AG2O                               AG2O1 !
 SPECIE  AGO                                AG1O1 !
 SPECIE  O-2                                O/-2 !
 SPECIE  O2                                 O2 !
 SPECIE  O3                                 O3 !
$ ------------------------------------------------------------------------------
$ Phase definitions
$
 PHASE LIQUID:L % 1 1 !
 CONST LIQUID:L : AG : !
$
 PHASE ION:Y % 2 1 1 !
 CONST ION:Y : AG+1 : O-2 VA : !
$
$ Fcc (cF4, Fm-3m) and MeX (cF8, Fm-3m)
$
 PHASE FCC_A1 %A 2 1 1 !
 CONST FCC_A1 : AG : VA% O : !
$
$ Bcc (cI2, Im-3m)
$
 PHASE BCC_A2 %B 2 1 3 !
 CONST BCC_A2 : AG : VA% O : !
$
$ Hcp (hP2, P6_3/mmc) and Me2X (NiAs-type, hP4, P6_3/mmc, B8_1)
$
 PHASE HCP_A3 %A 2 1 0.5 !
 CONST HCP_A3 : AG : VA% O : !
$
$ Prototype Cu2O (cP6, Pn-3m)
$
 PHASE CUPRITE_C3:I % 2 2 1 !
 CONST CUPRITE_C3:I : AG+1 : O-2 : !
$
 PHASE O2GAS % 1 1 !
 CONST O2GAS : O2 :!
$
 PHASE GAS:G % 1 1 !
 CONST GAS:G : AG AG2 AGO O O2 O3 : !
$ ------------------------------------------------------------------------------
$ Defaults
$
 DEFINE-SYSTEM-DEFAULT ELEMENT 2 !
 DEFAULT-COM DEFINE_SYSTEM_ELEMENT VA /- !
 DEFAULT-COM REJECT_PHASE LIQUID !
 TYPE-DEF % SEQ * !
 TYPE-DEF A GES AMEND_PHASE_DESCRIPTION @ MAGNETIC -3 0.28 !
 TYPE-DEF B GES AMEND_PHASE_DESCRIPTION @ MAGNETIC -1 0.4 !
 FUNCTION ZERO      298.15  0;                                         6000 N !
 FUNCTION UN_ASS    298.15  0;                                         6000 N !
 FUNCTION R         298.15  +8.31451;                                  6000 N !
 FUNCTION RTLNP     298.15  +8.31451*T*LN(1E-05*P);                    6000 N !
$ ------------------------------------------------------------------------------
$ Element data
$ ------------------------------------------------------------------------------
$ Ag
$
$ CUB_A13 added in unary 3.0
$ CUB_A13 revised in unary 4.1
$ BCT_A5 added in unary 4.1
$
 PAR  G(FCC_A1,AG:VA),,                 +GHSERAG;                3200 N 91Din !
 PAR  G(HCP_A3,AG:VA),,                 +GHSERAG+300+0.3*T;      3000 N 91Din !
 PAR  G(BCC_A2,AG:VA),,                 +GHSERAG+3400-1.05*T;    3000 N 91Din !
$PAR  G(CUB_A13,AG:VA),,                +GHSERAG+3400-1.05*T;    3000 N 95Lim !
$PAR  G(CUB_A13,AG:VA),,                +GHSERAG
$            +3765.6-1.8826*T;                                   3000 N 96SGUN !
$PAR  G(BCT_A5,AG),,                    +GHSERAG+4184.1;         3000 N 96Oh !
 PAR  G(LIQUID,AG),,                    +GLIQAG;                 3000 N 91Din !
$
 PAR  G(ION,AG+1:VA),,                  +GLIQAG;                 3000 N 91Din !
$
 PAR  G(GAS,AG),,                       +FAG+RTLNP;,,                 N 94SUB !
 PAR  G(GAS,AG2),,                      +FAG2+RTLNP;,,                N 94SUB !
$ 
 FUNCTION GHSERAG   298.15  -7209.512+118.200733*T-23.8463314*T*LN(T)
       -0.001790585*T**2-3.98587E-07*T**3-12011*T**(-1);
      1235.08  Y  -15095.314+190.265169*T-33.472*T*LN(T)+1.412186E+29*T**(-9);
      3000.00  N !
 FUNCTION GLIQAG    298.15  +11025.293-8.890146*T-1.0322E-20*T**7+GHSERAG;  
      1235.08  Y  +11507.972-9.300495*T-1.412186E+29*T**(-9)+GHSERAG;
      3200.00  N !
$ Ag (g) :
 FUNCTION FAG       298.15  +278646.828-32.9952163*T-20.90237*T*LN(T)
       +7.014945E-05*T**2-6.05461833E-09*T**3+4031.7135*T**(-1);
      4100.00  Y  +243248.852+91.8458715*T-36.204*T*LN(T)
       +0.002972594*T**2-1.0817135E-07*T**3+15123625*T**(-1);
      8200.00  Y  +1054861.92-1266.75624*T+114.8787*T*LN(T)
       -0.00957561*T**2+8.79506333E-08*T**3-8.057185E+08*T**(-1);
     10000.00  N !
$ Ag2 (g) :
 FUNCTION FAG2      298.15   +396494.901-7.11759798*T-37.40575*T*LN(T)
       -3.6454985E-06*T**2+2.40071E-10*T**3+24860.28*T**(-1);
      3000.00  N !
$ ------------------------------------------------------------------------------
$ O
$
$ GHSEROO modified in unary 3.0
$
 PAR  G(O2GAS,O2),,                     +2*GHSEROO+RTLNP;,,           N 91Din !
$
 PAR  G(GAS,O),,                        +F7397T+RTLNP;,,              N 92SUB !
 PAR  G(GAS,O2),,                       +2*GHSEROO+RTLNP;,,           N 91Din !
 PAR  G(GAS,O3),,                       +F7683T+RTLNP;,,              N 92SUB !
$
$ 1/2 O2(g)
 FUNCTION GHSEROO   298.15  -3480.87-25.503038*T-11.1355*T*LN(T)
       -0.005098875*T**2+6.61845833E-07*T**3-38365*T**(-1);
      1000.00  Y  -6568.763+12.659879*T-16.8138*T*LN(T)
       -5.957975E-04*T**2+6.781E-09*T**3+262905*T**(-1);
      3300.00  Y  -13986.728+31.259624*T-18.9536*T*LN(T)
       -4.25243E-04*T**2+1.0721E-08*T**3+4383200*T**(-1);
      6000.00  N !
$ O(g)
 FUNCTION F7397T    298.15  +243206.529-42897.0876*T**(-1)-20.7513421*T
       -21.0155542*T*LN(T)+1.26870532E-04*T**2-1.23131285E-08*T**3;
      2950.00  Y  +252301.473-3973170.33*T**(-1)-51.974853*T
       -17.2118798*T*LN(T)-5.41356254E-04*T**2+7.64520703E-09*T**3;
      6000.00  N !
$ O3(g)
 FUNCTION F7683T    298.15  +133772.042-11328.9959*T**(-1)-84.8602165*T
       -19.8314069*T*LN(T)-0.0392015696*T**2+7.90727187E-06*T**3;  
       600.00  Y  +120765.524+997137.156*T**(-1)+120.113376*T
       -51.8410152*T*LN(T)-0.00353983136*T**2+3.20640143E-07*T**3;
      1500.00  Y  +115412.196+1878139.02*T**(-1)+164.679664*T
       -58.069736*T*LN(T)-2.84399032E-04*T**2+5.95650279E-10*T**3;
      6000.00  N !
$ ------------------------------------------------------------------------------
$ Binary system
$
$ From J. Assal et al. 1997 (included in LB Vol. 5)
$ fcc changed to interstitial by B. Hallstedt 2003.
$
$ J. Assal, B. Hallstedt and L.J. Gauckler,
$ J. Am. Ceram. Soc., 80, 3054-60(1997)
$
$ Checked against LB and paper.
$
$ If gas is not included, fcc becomes stable on the O-rich side of Ag2O.
$
 PAR  G(ION,AG+1:O-2;0),,               +GAG2OLIQ;,,                  N 97Ass !
 PAR  L(ION,AG+1:O-2,VA;0),,            +13806-13.17*T;,,             N 97Ass !
$
 PAR  G(CUPRITE_C3,AG+1:O-2;0),,        +GAG2OSOL;,,                  N 97Ass !
$
 PAR  G(FCC_A1,AG:O;0),,                +GHSERAG+GHSEROO
             +53450+18*T;,,                                           N 03Hal1 !
$
 PAR  G(GAS,AGO;0),,                    +FAGO+RTLNP;,,                N 94SUB !
$
$FUNCTION GAG2OSOL  298.15  -51729+291.2*T-59.33*T*LN(T)
$      -0.020395*T**2+230000*T**(-1);
$     1060.00  Y  -51491+441.6*T-84*T*LN(T);
$     6000.00  N !
$ Discontinuities in H and S at 1060 K removed
 FUNCTION GAG2OSOL  298.15  -51729+291.2*T-59.33*T*LN(T)
       -0.020395*T**2+230000*T**(-1);
      1060.00  Y  -54529+444.28*T-84*T*LN(T);
      6000.00  N !
 FUNCTION GAG2OLIQ  298.15  -40980+431.5*T-84*T*LN(T);                 6000 N !
$ AgO (g) :
 FUNCTION FAGO      298.15   +297784.231+1.48582643*T-36.72853*T*LN(T)
       -4.7651575E-04*T**2+5.38843333E-08*T**3+75574.35*T**(-1);
      1600.00  Y  +297841.67+4.22284028*T-37.17668*T*LN(T)-3.845661E-05*T**2;
      3000.00  N !
$ ------------------------------------------------------------------------------
$
 ASSESSED_SYSTEM
  AG-O(TDB -* +ION +O2GAS +FCC_A1 +CUPRITE_C3 ;P3 STP:.15/700) !
$
$
 LIST-OF-REFERENCE
 NUMBER  SOURCE
  Null   'Unknown source'
  91Din  'A.T. Dinsdale, Calphad, 15, 317-425(1991).'
  92SUB  'SGTE Substance Database, version 1992'
  94SUB  'SGTE Substance Database, version 1994'
  95Lim  'S.S. Lim, P.L. Rossiter, J.W. Tibballs, Calphad, 19, 131-41(1995),
          SGTE unary database V.4.1, 1999; Ag'
  96Oh   'C.-S. Oh, J.-H. Shim, B.-J. Lee, D.N. Lee,
          J. Alloys Compounds, 238, 155-66(1996),
          SGTE unary database V.4.1, 1999; Ag'
  96SGUN 'SGTE unary database V.3.0, 1996.'
  97Ass  'J. Assal, B. Hallstedt and L.J. Gauckler,
          J. Am. Ceram. Soc., 80, 3054-60(1997); Ag-O'
  03Hal1 'B. Hallstedt, L.J. Gauckler, Calphad, 27, 177-91(2003); Ag-O'
!

File: data/databases/sgte-binary/AgOs-86Kar-LB.tdb
$
$ Database for Ag-Os from I. Karakaya and W.T. Thompson 1986.
$ (included in LB Vol. 1).
$
$ I. Karakaya, W.T. Thompson, Bull. Alloy Phase Diag., 7, 360-62(1986).
$
$ Dataset created 2011.04.08 by Bengt Hallstedt.
$ 2020.12.20: Modified for use with GES6.
$ 2021.10.09: Reassigned to 86Kar instead of 98Spe.
$
$ The eutectic is at 1234.4 K instead of 1234.6 K.
$
$ ------------------------------------------------------------------------------
 TEMP-LIM 298.15 6000.00 !
$
$ELEMENT NAME  REF. STATE               ATOMIC MASS H298-H0    S298    !
$
 ELEMENT VA   VACUUM                      0.0          0.0      0.0    ! 
 ELEMENT AG   FCC_A1                    107.8682    5745.      42.55   ! 
 ELEMENT OS   HCP_A3                    190.20         0.      32.6352 ! 
$ ------------------------------------------------------------------------------
$ Phase definitions
$
 PHASE LIQUID:L % 1 1 !
 CONST LIQUID:L : AG OS : !
$
$ Fcc (cF4, Fm-3m) and MeX (cF8, Fm-3m)
$
 PHASE FCC_A1 %A 2 1 1 !
 CONST FCC_A1 : AG% OS : VA : !
$
$ Bcc (cI2, Im-3m)
$
 PHASE BCC_A2 %B 2 1 3 !
 CONST BCC_A2 : AG OS : VA : !
$
$ Hcp (hP2, P6_3/mmc) and Me2X (NiAs-type, hP4, P6_3/mmc, B8_1)
$
 PHASE HCP_A3 %A 2 1 0.5 !
 CONST HCP_A3 : AG OS% : VA : !
$ ------------------------------------------------------------------------------
$ Defaults
$
 DEFINE-SYSTEM-DEFAULT ELEMENT 2 !
 DEFAULT-COM DEFINE_SYSTEM_ELEMENT VA !
 TYPE-DEF % SEQ * !
 TYPE-DEF A GES AMEND_PHASE_DESCRIPTION @ MAGNETIC -3 0.28 !
 TYPE-DEF B GES AMEND_PHASE_DESCRIPTION @ MAGNETIC -1 0.4 !
 FUNCTION ZERO      298.15  0;                                         6000 N !
 FUNCTION UN_ASS    298.15  0;                                         6000 N !
 FUNCTION R         298.15  +8.31451;                                  6000 N !
$ ------------------------------------------------------------------------------
$ Element data
$ ------------------------------------------------------------------------------
$ Ag
$
$ CUB_A13 added in unary 3.0
$ CUB_A13 revised in unary 4.1
$ BCT_A5 added in unary 4.1
$
 PAR  G(FCC_A1,AG:VA),,                 +GHSERAG;                3000 N 91Din !
 PAR  G(HCP_A3,AG:VA),,                 +GHSERAG+300+0.3*T;      3000 N 91Din !
 PAR  G(BCC_A2,AG:VA),,                 +GHSERAG+3400-1.05*T;    3000 N 91Din !
$PAR  G(CUB_A13,AG:VA),,                +GHSERAG+3400-1.05*T;    3000 N 95Lim !
$PAR  G(CUB_A13,AG:VA),,                +GHSERAG
$            +3765.6-1.8826*T;                                   3000 N 96SGUN !
$PAR  G(BCT_A5,AG:VA),,                 +GHSERAG+4184.1;         3000 N 96Oh !
 PAR  G(LIQUID,AG),,                    +GLIQAG;                 3000 N 91Din !
$
 FUNCTION GHSERAG   298.15  -7209.512+118.202013*T-23.8463314*T*LN(T)
       -0.001790585*T**2-3.98587E-07*T**3-12011*T**(-1);
      1234.93  Y  -15095.252+190.266404*T-33.472*T*LN(T)+1.411773E+29*T**(-9);
      3000.00  N !
 FUNCTION GLIQAG    298.15  +11025.076-8.89102*T+GHSERAG-1.033905E-20*T**7;
      1234.93  Y  -3587.111+180.964656*T-33.472*T*LN(T);
      3000.00  N !
$ ------------------------------------------------------------------------------
$ Os
$
$ BCC_A2 revised in unary 4.4
$
 PAR  G(HCP_A3,OS:VA),,                 +GHSEROS;                5500 N 91Din !
 PAR  G(FCC_A1,OS:VA),,                 +GHSEROS+13000-2.5*T;    5500 N 91Din !
 PAR  G(BCC_A2,OS:VA),,                 +GHSEROS+27500-4.4*T;    5500 N 01SGUN !
$PAR  G(BCC_A2,OS:VA),,                 +GHSEROS+43500-9*T;      5500 N 91Din !
 PAR  G(LIQUID,OS),,                    +GLIQOS;                 5500 N 91Din !
$
 FUNCTION GHSEROS   298.15  -7196.978+126.369531*T-23.5710242*T*LN(T)
       -0.00190427*T**2;
      3306.00  Y  +644910.07-1935.2137*T+224.998034*T*LN(T)
       -0.042489827*T**2+1.173861E-06*T**3-3.12569031E+08*T**(-1);
      5500.00  N !
 FUNCTION GLIQOS    298.15  +36460.17-8.473743*T+GHSEROS;
      1000.00  Y  +68715.318-198.324341*T+19.9382156*T*LN(T)
       -0.020464464*T**2+1.014279E-06*T**3-6237261*T**(-1);
      3306.00  Y  -15903.192+336.874526*T-50*T*LN(T);
      5500.00  N !
$ ------------------------------------------------------------------------------
$ Binary system
$
$ From from I. Karakaya and W.T. Thompson 1986 (included in LB Vol. 1)
$
$ I. Karakaya, W.T. Thompson, Bull. Alloy Phase Diag., 7, 360-62(1986).
$
$ Checked against LB and paper. Checked at 6000 K.
$
$ The eutectic is at 1234.4 K instead of 1234.6 K.
$
 PAR  L(LIQUID,AG,OS;0),,               +55975;,,                     N 86Kar !
 PAR  L(LIQUID,AG,OS;1),,               -3375;,,                      N 86Kar !
$
 PAR  L(FCC_A1,AG,OS:VA;0),,            +80*T;,,                      N !
 PAR  L(HCP_A3,AG,OS:VA;0),,            +80*T;,,                      N !
$
$ Metastable
$
 PAR  L(BCC_A2,AG,OS:VA;0),,            +80*T;,,                      N !
$ ------------------------------------------------------------------------------
$
 ASSESSED_SYSTEM
  AG-OS(TDB -* +LIQ +FCC_A1 +HCP_A3 
  ;G5 C_S:LIQ/AG MAJ:LIQ/OS ;P3 TMM:300/3500 STP:.3/3000/-1) !
$
$
 LIST-OF-REFERENCE
 NUMBER  SOURCE
  Null   'Unknown source'
  Same   'Same or similar interaction as in the corresponding stable phase'
  COST   'COST 507 database'
  86Kar  'I. Karakaya, W.T. Thompson,
          Bull. Alloy Phase Diag., 7, 360-62(1986); Ag-Os'
  91Din  'A.T. Dinsdale, Calphad, 15, 317-425(1991).'
  95Lim  'S.S. Lim, P.L. Rossiter, J.W. Tibballs, Calphad, 19, 131-41(1995),
          SGTE unary database V.4.1, 1999; Ag'
  96Oh   'C.-S. Oh, J.-H. Shim, B.-J. Lee, D.N. Lee,
          J. Alloys Compounds, 238, 155-66(1996),
          SGTE unary database V.4.1, 1999; Ag'
  96SGUN 'SGTE unary database V.3.0, 1996.'
  01SGUN 'SGTE unary database V.4.4, 2001.'
!

File: data/databases/sgte-binary/AgP-88Kar.tdb
$
$ Database for Ag-P from I. Karakaya and W.T. Thompson 1988.
$
$ I. Karakaya, W.T. Thompson, Bull. Alloy Phase Diag., 9, 232-36(1988).
$
$ Dataset created 2021.10.16 by Bengt Hallstedt.
$
$ Gas is not included, but can be easily included when needed (low boiling
$ point of P). When gas is included the calculation matches the experimental
$ data shown in the paper, but it does not match the calculation in the paper.
$
$ When gas is excluded the claculation matches the one in the paper when
$ RED_P is suspended.
$
$ ------------------------------------------------------------------------------
 TEMP-LIM 298.15 6000.00 !
$
$ELEMENT NAME  REF. STATE               ATOMIC MASS H298-H0    S298    !
$
 ELEMENT VA   VACUUM                      0.0          0.0      0.0    ! 
 ELEMENT AG   FCC_A1                    107.8682    5745.      42.55   ! 
 ELEMENT P    WHITE_P                    30.97376   5360.0     41.09   ! 
$ ------------------------------------------------------------------------------
$ Phase definitions
$
 PHASE LIQUID:L % 1 1 !
 CONST LIQUID:L : AG P : !
$
$ Fcc (cF4, Fm-3m) and MeX (cF8, Fm-3m)
$
 PHASE FCC_A1 %A 2 1 1 !
 CONST FCC_A1 : AG% P : VA : !
$
$ Bcc (cI2, Im-3m)
$
 PHASE BCC_A2 %B 2 1 3 !
 CONST BCC_A2 : AG P : VA : !
$
$ Hcp (hP2, P6_3/mmc) and Me2X (NiAs-type, hP4, P6_3/mmc, B8_1)
$
 PHASE HCP_A3 %A 2 1 0.5 !
 CONST HCP_A3 : AG : VA : !
$
$ Structure not well defined
$
 PHASE WHITE_P % 1 1 !
 CONST WHITE_P : P : !
$
$ Structure not well defined
$
 PHASE RED_P % 1 1 !
 CONST RED_P : P : !
$
$ Prototype CuP2 (mP12, P2_1/c)
$
 PHASE AGP2 % 2 1 2 !
 CONST AGP2 : AG : P : !
$
$ Prototype Ag3P11 (mC28, Cm)
$
 PHASE AG3P11 % 2 3 11 !
 CONST AG3P11 : AG : P : !
$ ------------------------------------------------------------------------------
$ Defaults
$
 DEFINE-SYSTEM-DEFAULT ELEMENT 2 !
 DEFAULT-COM DEFINE_SYSTEM_ELEMENT VA !
 TYPE-DEF % SEQ * !
 TYPE-DEF A GES AMEND_PHASE_DESCRIPTION @ MAGNETIC -3 0.28 !
 TYPE-DEF B GES AMEND_PHASE_DESCRIPTION @ MAGNETIC -1 0.4 !
 FUNCTION ZERO      298.15  0;                                         6000 N !
 FUNCTION UN_ASS    298.15  0;                                         6000 N !
 FUNCTION R         298.15  +8.31451;                                  6000 N !
$ ------------------------------------------------------------------------------
$ Element data
$ ------------------------------------------------------------------------------
$ Ag
$
$ CUB_A13 added in unary 3.0
$ CUB_A13 revised in unary 4.1
$ BCT_A5 added in unary 4.1
$
 PAR  G(FCC_A1,AG:VA),,                 +GHSERAG;                3000 N 91Din !
 PAR  G(HCP_A3,AG:VA),,                 +GHSERAG+300+0.3*T;      3000 N 91Din !
 PAR  G(BCC_A2,AG:VA),,                 +GHSERAG+3400-1.05*T;    3000 N 91Din !
$PAR  G(CUB_A13,AG:VA),,                +GHSERAG+3400-1.05*T;    3000 N 95Lim !
$PAR  G(CUB_A13,AG:VA),,                +GHSERAG
$            +3765.6-1.8826*T;                                   3000 N 96SGUN !
$PAR  G(BCT_A5,AG:VA),,                 +GHSERAG+4184.1;         3000 N 96Oh !
 PAR  G(LIQUID,AG),,                    +GLIQAG;                 3000 N 91Din !
$
 FUNCTION GHSERAG   298.15  -7209.512+118.202013*T-23.8463314*T*LN(T)
       -0.001790585*T**2-3.98587E-07*T**3-12011*T**(-1);
      1234.93  Y  -15095.252+190.266404*T-33.472*T*LN(T)+1.411773E+29*T**(-9);
      3000.00  N !
 FUNCTION GLIQAG    298.15  +11025.076-8.89102*T+GHSERAG-1.033905E-20*T**7;
      1234.93  Y  -3587.111+180.964656*T-33.472*T*LN(T);
      3000.00  N !
$ ------------------------------------------------------------------------------
$ P
$
$ RHOMBOHEDRAL_A7 added in unary 4.4
$
 PAR  G(WHITE_P,P)              250.00  +GHSERPP;                3000 N 91Din !
 PAR  G(RED_P,P)                250.00  +GREDPP;                 3000 N 91Din !
 PAR  G(FCC_A1,P:VA)            250.00  +GREDPP+36819-13.138*T;  3000 N 91Din !
 PAR  G(BCC_A2,P:VA)            250.00  +GREDPP+44768.8-13.26*T; 3000 N 91Din !
$PAR  G(RHOMBOHEDRAL_A7,P)      250.00  +GHSERPP-188+0.12527*T;  3000 N 01SGUN !
 PAR  G(LIQUID,P)               250.00  +GLIQPP;                 3000 N 91Din !
$
 FUNCTION GHSERPP   250.00  -43821.799+1026.69389*T-178.426*T*LN(T)
       +0.290708*T**2-1.04022667E-04*T**3+1632695*T**(-1);
       317.30  Y  -9587.448+152.341487*T-28.7335301*T*LN(T)
       +0.001715669*T**2-2.2829E-07*T**3+172966*T**(-1);
      1000.00  Y  -8093.075+135.876831*T-26.326*T*LN(T);
      3000.00  N !
 FUNCTION GREDPP    250.00  -25976.559+148.672002*T-25.55*T*LN(T)
       +0.0034121*T**2-2.418867E-06*T**3+160095*T**(-1);
       500.00  Y  -21723.721+77.671737*T-14.368*T*LN(T)
       -0.00957685*T**2+3.93917E-07*T**3-141375*T**(-1);
       852.35  Y  -119408.413+1026.02962*T-149.449556*T*LN(T)
       +0.067272364*T**2-6.651929E-06*T**3+12495943*T**(-1);
      1500.00  Y  -16431.044+17.96235*T+GHSERPP;
      3000.00  N !
 FUNCTION GLIQPP    250.00  -26316.111+434.930931*T-70.7440584*T*LN(T)
       -0.002898936*T**2+3.9049371E-05*T**3+1141147*T**(-1);
       317.30  Y  -7232.449+133.291873*T-26.326*T*LN(T);
      3000.00  N !
$ ------------------------------------------------------------------------------
$ Binary system
$
$ I. Karakaya, W.T. Thompson, Bull. Alloy Phase Diag., 9, 232-36(1988).
$
$ Checked against paper. Checked at 6000 K.
$
$ Gas is not included, but can be easily included when needed (low boiling
$ point of P). When gas is included the calculation matches the experimental
$ data shown in the paper, but it does not match the calculation in the paper.
$
$ When gas is excluded the claculation matches the one in the paper when
$ RED_P is suspended.
$
 PAR  L(LIQUID,AG,P;0),,                +9000;,,                      N 88Kar !
 PAR  L(LIQUID,AG,P;1),,                +6000;,,                      N 88Kar !
$
 PAR  L(FCC_A1,AG,P:VA;0),,             +50*T;,,                      N !
$
 PAR  G(AGP2,AG:P),,                    +GHSERAG+2*GHSERPP-41385
             +38.244*T-2.682*T*LN(T)+0.01565*T**2+336000*T**(-1);,,   N 88Kar !
 PAR  G(AG3P11,AG:P),,                  +3*GHSERAG+11*GHSERPP-238000
             +250.6*T-14.074*T*LN(T)+0.08218*T**2+1764000*T**(-1);,,  N 88Kar !
$ ------------------------------------------------------------------------------
$
$
 LIST-OF-REFERENCE
 NUMBER  SOURCE
  Null   'Unknown source'
  Same   'Same or similar interaction as in the corresponding stable phase'
  COST   'COST 507 database'
  88Kar  'I. Karakaya, W.T. Thompson,
          Bull. Alloy Phase Diag., 9, 232-36(1988); Ag-P'
  91Din  'A.T. Dinsdale, Calphad, 15, 317-425(1991).'
  95Lim  'S.S. Lim, P.L. Rossiter, J.W. Tibballs, Calphad, 19, 131-41(1995),
          SGTE unary database V.4.1, 1999; Ag'
  96Oh   'C.-S. Oh, J.-H. Shim, B.-J. Lee, D.N. Lee,
          J. Alloys Compounds, 238, 155-66(1996),
          SGTE unary database V.4.1, 1999; Ag'
  96SGUN 'SGTE unary database V.3.0, 1996.'
  01SGUN 'SGTE unary database V.4.4, 2001.'
!
