Repository: orchid-calphad/orchid-project.org

# orchid-project.org

Website and released data of **ORCHID** (Open Repository for CALPHAD Hypotheses, Intelligence, and Discovery),
served by GitHub Pages at https://orchid-project.org. Releases are archived on Zenodo (one DOI per version).

- `index.html`, `catalog/`, `best-practices.html` — static, self-contained pages (generated in the ORCHID tooling).
- `data/` — released data: catalog, redistributable TDB files, convex hulls. Licences: `data/LICENSES.md`, `data/NOTICE.md`.
- `llms.txt`, `data/croissant.json`, `CITATION.cff`, `.zenodo.json` — machine-readable metadata.

Only data with clear redistribution rights are published.

File: data/databases/sgte-binary/AgPb-00Luk-LB.tdb
$
$ Database for Ag-Pb from H.L. Lukas 2000 (included in LB Vol. 1)
$
$ H.L. Lukas, unpublished, 2000.
$
$ Dataset created 2011.04.10 by Bengt Hallstedt.
$ 2020.12.20: Modified for use with GES6.
$
$ ------------------------------------------------------------------------------
 TEMP-LIM 298.15 6000.00 !
$
$ELEMENT NAME  REF. STATE               ATOMIC MASS H298-H0    S298    !
$
 ELEMENT VA   VACUUM                      0.0          0.0      0.0    ! 
 ELEMENT AG   FCC_A1                    107.8682    5745.      42.55   ! 
 ELEMENT PB   FCC_A1                    207.2       6870.      64.80   ! 
$ ------------------------------------------------------------------------------
$ Phase definitions
$
 PHASE LIQUID:L % 1 1 !
 CONST LIQUID:L : AG PB : !
$
$ Fcc (cF4, Fm-3m) and MeX (cF8, Fm-3m)
$
 PHASE FCC_A1 %A 2 1 1 !
 CONST FCC_A1 : AG% PB% : VA : !
$
$ Bcc (cI2, Im-3m)
$
 PHASE BCC_A2 %B 2 1 3 !
 CONST BCC_A2 : AG PB : VA : !
$
$ Hcp (hP2, P6_3/mmc) and Me2X (NiAs-type, hP4, P6_3/mmc, B8_1)
$
 PHASE HCP_A3 %A 2 1 0.5 !
 CONST HCP_A3 : AG PB : VA : !
$ ------------------------------------------------------------------------------
$ Defaults
$
 DEFINE-SYSTEM-DEFAULT ELEMENT 2 !
 DEFAULT-COM DEFINE_SYSTEM_ELEMENT VA !
 TYPE-DEF % SEQ * !
 TYPE-DEF A GES AMEND_PHASE_DESCRIPTION @ MAGNETIC -3 0.28 !
 TYPE-DEF B GES AMEND_PHASE_DESCRIPTION @ MAGNETIC -1 0.4 !
 FUNCTION ZERO      298.15  0;                                         6000 N !
 FUNCTION UN_ASS    298.15  0;                                         6000 N !
 FUNCTION R         298.15  +8.31451;                                  6000 N !
$ ------------------------------------------------------------------------------
$ Element data
$ ------------------------------------------------------------------------------
$ Ag
$
$ CUB_A13 added in unary 3.0
$ CUB_A13 revised in unary 4.1
$ BCT_A5 added in unary 4.1
$
 PAR  G(FCC_A1,AG:VA),,                 +GHSERAG;                3000 N 91Din !
 PAR  G(HCP_A3,AG:VA),,                 +GHSERAG+300+0.3*T;      3000 N 91Din !
 PAR  G(BCC_A2,AG:VA),,                 +GHSERAG+3400-1.05*T;    3000 N 91Din !
$PAR  G(CUB_A13,AG:VA),,                +GHSERAG+3400-1.05*T;    3000 N 95Lim !
$PAR  G(CUB_A13,AG:VA),,                +GHSERAG
$            +3765.6-1.8826*T;                                   3000 N 96SGUN !
$PAR  G(BCT_A5,AG:VA),,                 +GHSERAG+4184.1;         3000 N 96Oh !
 PAR  G(LIQUID,AG),,                    +GLIQAG;                 3000 N 91Din !
$
 FUNCTION GHSERAG   298.15  -7209.512+118.202013*T-23.8463314*T*LN(T)
       -0.001790585*T**2-3.98587E-07*T**3-12011*T**(-1);
      1234.93  Y  -15095.252+190.266404*T-33.472*T*LN(T)+1.411773E+29*T**(-9);
      3000.00  N !
 FUNCTION GLIQAG    298.15  +11025.076-8.89102*T+GHSERAG-1.033905E-20*T**7;
      1234.93  Y  -3587.111+180.964656*T-33.472*T*LN(T);
      3000.00  N !
$ ------------------------------------------------------------------------------
$ Pb
$
$ RHOMBOHEDRAL_A7 and TETRAGONAL_A6 added in unary 3.0
$ RHOMBOHEDRAL_A7, TETRAGONAL_A6 and TET_ALPHA1_A6 revised in unary 4.1
$ RHOMBO_A10 added in unary 5.0
$
 PAR  G(FCC_A1,PB:VA),,                 +GHSERPB;                2100 N 91Din !
 PAR  G(BCC_A2,PB:VA),,                 +GHSERPB+2400-1.1*T;     2100 N 91Din !
 PAR  G(HCP_A3,PB:VA),,                 +GHSERPB+300+T;          2100 N 91Din !
$PAR  G(BCT_A5,PB),,                    +GHSERPB+489+3.52*T;     2100 N 91Din !
$PAR  G(TETRAGONAL_A6,PB),,             +GHSERPB+4493.235;       2100 N 98Boa !
$PAR  G(TETRAGONAL_A6,PB),,             +GHSERPB+473.23+3.5531*T
$            -0.0396834*T*LN(T)+2.1489E-05*T**2;                 2100 N 96SGUN !
$PAR  G(TET_ALPHA1_A6,PB),,             +GHSERPB
$            +1903.3-2.0602*T;                                   2100 N 98Boa !
$PAR  G(TET_ALPHA1_A6,PB),,             +GHSERPB+183.2+0.45314*T
$            -0.0396834*T*LN(T)+2.149E-06*T**2;                  2100 N 91Din !
$PAR  G(RHOMBOHEDRAL_A7,PB),,           +GHSERPB+300+T;          2100 N 99SGUN !
$PAR  G(RHOMBOHEDRAL_A7,PB),,           +GHSERPB+4900+3.52*T;    2100 N 96SGUN !
$PAR  G(RHOMBO_A10,PB),,                +GHSERPB+10;             2100 N 09SGUN !
 PAR  G(LIQUID,PB),,                    +GLIQPB;                 2100 N 91Din !
$
 FUNCTION GHSERPB   298.15  -7650.085+101.700244*T-24.5242231*T*LN(T)
       -0.00365895*T**2-2.4395E-07*T**3;
       600.61  Y  -10531.095+154.243182*T-32.4913959*T*LN(T)
       +0.00154613*T**2+8.05448E+25*T**(-9);
      1200.00  Y  +4157.616+53.139072*T-18.9640637*T*LN(T)
       -0.002882943*T**2+9.8144E-08*T**3-2696755*T**(-1)+8.05448E+25*T**(-9);
      2100.00  N !
 FUNCTION GLIQPB    298.15  +4672.124-7.750683*T+GHSERPB-6.019E-19*T**7;
       600.61  Y  +4853.137-8.067136*T+GHSERPB-8.05448E+25*T**(-9);
      2100.00  N !
$ ------------------------------------------------------------------------------
$ Binary system
$
$ From from H.L. Lukas 2000 (included in LB Vol. 1)
$
$ H.L. Lukas, unpublished, 2000.
$
$ Checked against LB. Checked at 6000 K.
$
 PAR  L(LIQUID,AG,PB;0),,               +4762.57+56.36217*T
             -7.760958*T*LN(T);,,                                     N 00Luk !
 PAR  L(LIQUID,AG,PB;1),,               -2595.15+0.63079*T;,,         N 00Luk !
 PAR  L(LIQUID,AG,PB;2),,               -5.99-2.20597*T;,,            N 00Luk !
$
 PAR  L(FCC_A1,AG,PB:VA;0),,            +51931.88-19.14495*T;,,       N 00Luk !
 PAR  L(FCC_A1,AG,PB:VA;1),,            -9904.36+10.28719*T;,,        N 00Luk !
 PAR  L(FCC_A1,AG,PB:VA;2),,            -14789.05;,,                  N 00Luk !
$
$ Metastable
$
 PAR  L(BCC_A2,AG,PB:VA;0),,            +51931.88-19.14495*T;,,       N Same !
 PAR  L(BCC_A2,AG,PB:VA;1),,            -9904.36+10.28719*T;,,        N Same !
 PAR  L(BCC_A2,AG,PB:VA;2),,            -14789.05;,,                  N Same !
$
 PAR  L(HCP_A3,AG,PB:VA;0),,            +51931.88-19.14495*T;,,       N Same !
 PAR  L(HCP_A3,AG,PB:VA;1),,            -9904.36+10.28719*T;,,        N Same !
 PAR  L(HCP_A3,AG,PB:VA;2),,            -14789.05;,,                  N Same !
$ ------------------------------------------------------------------------------
$
 ASSESSED_SYSTEM
  AG-PB(TDB -* +LIQ +FCC_A1
  ;G5 MAJ:FCC/AG:VA C_S:FCC/PB:VA ;P3 TMM:300/1300 STP:.1/500) !
$
$
 LIST-OF-REFERENCE
 NUMBER  SOURCE
  Null   'Unknown source'
  Same   'Same or similar interaction as in the corresponding stable phase'
  COST   'COST 507 database'
  91Din  'A.T. Dinsdale, Calphad, 15, 317-425(1991).'
  95Lim  'S.S. Lim, P.L. Rossiter, J.W. Tibballs, Calphad, 19, 131-41(1995),
          SGTE unary database V.4.1, 1999; Ag'
  96Oh   'C.-S. Oh, J.-H. Shim, B.-J. Lee, D.N. Lee,
          J. Alloys Compounds, 238, 155-66(1996),
          SGTE unary database V.4.1, 1999; Ag'
  96SGUN 'SGTE unary database V.3.0, 1996.'
  98Boa  'D. Boa, I. Ansara, Thermochim. Acta, 314, 79-86(1998),
          SGTE unary database V.4.1, 1999; In, Pb'
  99SGUN 'SGTE unary database V.4.1, 1999.'
  00Luk  'H.L. Lukas, unpublished, 2000; Ag-Pb'
  09SGUN 'SGTE unary database V.5.0, 2009.'
!

File: data/databases/sgte-binary/AgPb-00Luk-SGSOL.tdb
$
$ Database for Ag-Pb from H.L. Lukas 2000 (included in SGSOL V 5.0)
$
$ H.L. Lukas, unpublished, 2000.
$
$ Dataset created 2013.04.05 by Bengt Hallstedt.
$ 2020.12.20: Modified for use with GES6.
$
$ Slightly modified from 98Luk.
$
$ ------------------------------------------------------------------------------
 TEMP-LIM 298.15 6000.00 !
$
$ELEMENT NAME  REF. STATE               ATOMIC MASS H298-H0    S298    !
$
 ELEMENT VA   VACUUM                      0.0          0.0      0.0    ! 
 ELEMENT AG   FCC_A1                    107.8682    5745.      42.55   ! 
 ELEMENT PB   FCC_A1                    207.2       6870.      64.80   ! 
$ ------------------------------------------------------------------------------
$ Phase definitions
$
 PHASE LIQUID:L % 1 1 !
 CONST LIQUID:L : AG PB : !
$
$ Fcc (cF4, Fm-3m) and MeX (cF8, Fm-3m)
$
 PHASE FCC_A1 %A 2 1 1 !
 CONST FCC_A1 : AG% PB% : VA : !
$
$ Bcc (cI2, Im-3m)
$
 PHASE BCC_A2 %B 2 1 3 !
 CONST BCC_A2 : AG PB : VA : !
$
$ Hcp (hP2, P6_3/mmc) and Me2X (NiAs-type, hP4, P6_3/mmc, B8_1)
$
 PHASE HCP_A3 %A 2 1 0.5 !
 CONST HCP_A3 : AG PB : VA : !
$ ------------------------------------------------------------------------------
$ Defaults
$
 DEFINE-SYSTEM-DEFAULT ELEMENT 2 !
 DEFAULT-COM DEFINE_SYSTEM_ELEMENT VA !
 TYPE-DEF % SEQ * !
 TYPE-DEF A GES AMEND_PHASE_DESCRIPTION @ MAGNETIC -3 0.28 !
 TYPE-DEF B GES AMEND_PHASE_DESCRIPTION @ MAGNETIC -1 0.4 !
 FUNCTION ZERO      298.15  0;                                         6000 N !
 FUNCTION UN_ASS    298.15  0;                                         6000 N !
 FUNCTION R         298.15  +8.31451;                                  6000 N !
$ ------------------------------------------------------------------------------
$ Element data
$ ------------------------------------------------------------------------------
$ Ag
$
$ CUB_A13 added in unary 3.0
$ CUB_A13 revised in unary 4.1
$ BCT_A5 added in unary 4.1
$
 PAR  G(FCC_A1,AG:VA),,                 +GHSERAG;                3000 N 91Din !
 PAR  G(HCP_A3,AG:VA),,                 +GHSERAG+300+0.3*T;      3000 N 91Din !
 PAR  G(BCC_A2,AG:VA),,                 +GHSERAG+3400-1.05*T;    3000 N 91Din !
$PAR  G(CUB_A13,AG:VA),,                +GHSERAG+3400-1.05*T;    3000 N 95Lim !
$PAR  G(CUB_A13,AG:VA),,                +GHSERAG
$            +3765.6-1.8826*T;                                   3000 N 96SGUN !
$PAR  G(BCT_A5,AG:VA),,                 +GHSERAG+4184.1;         3000 N 96Oh !
 PAR  G(LIQUID,AG),,                    +GLIQAG;                 3000 N 91Din !
$
 FUNCTION GHSERAG   298.15  -7209.512+118.202013*T-23.8463314*T*LN(T)
       -0.001790585*T**2-3.98587E-07*T**3-12011*T**(-1);
      1234.93  Y  -15095.252+190.266404*T-33.472*T*LN(T)+1.411773E+29*T**(-9);
      3000.00  N !
 FUNCTION GLIQAG    298.15  +11025.076-8.89102*T+GHSERAG-1.033905E-20*T**7;
      1234.93  Y  -3587.111+180.964656*T-33.472*T*LN(T);
      3000.00  N !
$ ------------------------------------------------------------------------------
$ Pb
$
$ RHOMBOHEDRAL_A7 and TETRAGONAL_A6 added in unary 3.0
$ RHOMBOHEDRAL_A7, TETRAGONAL_A6 and TET_ALPHA1_A6 revised in unary 4.1
$ RHOMBO_A10 added in unary 5.0
$
 PAR  G(FCC_A1,PB:VA),,                 +GHSERPB;                2100 N 91Din !
 PAR  G(BCC_A2,PB:VA),,                 +GHSERPB+2400-1.1*T;     2100 N 91Din !
 PAR  G(HCP_A3,PB:VA),,                 +GHSERPB+300+T;          2100 N 91Din !
$PAR  G(BCT_A5,PB),,                    +GHSERPB+489+3.52*T;     2100 N 91Din !
$PAR  G(TETRAGONAL_A6,PB),,             +GHSERPB+4493.235;       2100 N 98Boa !
$PAR  G(TETRAGONAL_A6,PB),,             +GHSERPB+473.23+3.5531*T
$            -0.0396834*T*LN(T)+2.1489E-05*T**2;                 2100 N 96SGUN !
$PAR  G(TET_ALPHA1_A6,PB),,             +GHSERPB
$            +1903.3-2.0602*T;                                   2100 N 98Boa !
$PAR  G(TET_ALPHA1_A6,PB),,             +GHSERPB+183.2+0.45314*T
$            -0.0396834*T*LN(T)+2.149E-06*T**2;                  2100 N 91Din !
$PAR  G(RHOMBOHEDRAL_A7,PB),,           +GHSERPB+300+T;          2100 N 99SGUN !
$PAR  G(RHOMBOHEDRAL_A7,PB),,           +GHSERPB+4900+3.52*T;    2100 N 96SGUN !
$PAR  G(RHOMBO_A10,PB),,                +GHSERPB+10;             2100 N 09SGUN !
 PAR  G(LIQUID,PB),,                    +GLIQPB;                 2100 N 91Din !
$
 FUNCTION GHSERPB   298.15  -7650.085+101.700244*T-24.5242231*T*LN(T)
       -0.00365895*T**2-2.4395E-07*T**3;
       600.61  Y  -10531.095+154.243182*T-32.4913959*T*LN(T)
       +0.00154613*T**2+8.05448E+25*T**(-9);
      1200.00  Y  +4157.616+53.139072*T-18.9640637*T*LN(T)
       -0.002882943*T**2+9.8144E-08*T**3-2696755*T**(-1)+8.05448E+25*T**(-9);
      2100.00  N !
 FUNCTION GLIQPB    298.15  +4672.124-7.750683*T+GHSERPB-6.019E-19*T**7;
       600.61  Y  +4853.137-8.067136*T+GHSERPB-8.05448E+25*T**(-9);
      2100.00  N !
$ ------------------------------------------------------------------------------
$ Binary system
$
$ From from H.L. Lukas 2000 (included in SGSOL V 5.0)
$
$ H.L. Lukas, unpublished, 2000.
$
$ Slightly modified from 98Luk.
$
$ Checked against SGSOL. Checked at 6000 K.
$
 PAR  L(LIQUID,AG,PB;0),,               +14665.8-7.92409*T;,,         N 98Luk !
 PAR  L(LIQUID,AG,PB;1),,               -1350.24-0.11456*T;,,         N 98Luk !
 PAR  L(LIQUID,AG,PB;2),,               -2670.89+0.69284*T;,,         N 98Luk !
$
 PAR  L(FCC_A1,AG,PB:VA;0),,            +38965-20.57122*T;,,          N 98Luk !
 PAR  L(FCC_A1,AG,PB:VA;1),,            -11846.97+15.77593*T;,,       N 00Luk !
$
$ Metastable
$
 PAR  L(BCC_A2,AG,PB:VA;0),,            +38965-20.57122*T;,,          N 98Luk !
 PAR  L(BCC_A2,AG,PB:VA;1),,            -1350.24-0.11456*T;,,         N 98Luk !
$
 PAR  L(HCP_A3,AG,PB:VA;0),,            +38965-20.57122*T;,,          N 98Luk !
 PAR  L(HCP_A3,AG,PB:VA;1),,            -1350.24-0.11456*T;,,         N 98Luk !
$
 PAR  L(BCT_A5,AG,PB;0),,               +40000-20*T;,,                N 00Luk !
$ ------------------------------------------------------------------------------
$
 ASSESSED_SYSTEM
  AG-PB(TDB -* +LIQ +FCC_A1
  ;G5 MAJ:FCC/AG:VA C_S:FCC/PB:VA ;P3 TMM:300/1300 STP:.1/500) !
$
$
 LIST-OF-REFERENCE
 NUMBER  SOURCE
  Null   'Unknown source'
  Same   'Same or similar interaction as in the corresponding stable phase'
  COST   'COST 507 database'
  91Din  'A.T. Dinsdale, Calphad, 15, 317-425(1991).'
  95Lim  'S.S. Lim, P.L. Rossiter, J.W. Tibballs, Calphad, 19, 131-41(1995),
          SGTE unary database V.4.1, 1999; Ag'
  96Oh   'C.-S. Oh, J.-H. Shim, B.-J. Lee, D.N. Lee,
          J. Alloys Compounds, 238, 155-66(1996),
          SGTE unary database V.4.1, 1999; Ag'
  96SGUN 'SGTE unary database V.3.0, 1996.'
  98Boa  'D. Boa, I. Ansara, Thermochim. Acta, 314, 79-86(1998),
          SGTE unary database V.4.1, 1999; In, Pb'
  98Luk  'H.L. Lukas, unpublished, 1998; Ag-Pb'
  99SGUN 'SGTE unary database V.4.1, 1999.'
  00Luk  'H.L. Lukas, unpublished, 2000; Ag-Pb'
  09SGUN 'SGTE unary database V.5.0, 2009.'
!

File: data/databases/sgte-binary/AgPb-10Gie.tdb
$
$ Database for Ag-Pb from W. Gierlotka et al. 2010.
$
$ W. Gierlotka, J. Lapsa, K. Fitzner,
$ J. Phase Equilib. Diffus., 31, 509-17(2010).
$
$ Dataset created 2019.04.18 by Bengt Hallstedt.
$ 2020.12.20: Modified for use with GES6.
$
$ ------------------------------------------------------------------------------
 TEMP-LIM 298.15 6000.00 !
$
$ELEMENT NAME  REF. STATE               ATOMIC MASS H298-H0    S298    !
$
 ELEMENT VA   VACUUM                      0.0          0.0      0.0    ! 
 ELEMENT AG   FCC_A1                    107.8682    5745.      42.55   ! 
 ELEMENT PB   FCC_A1                    207.2       6870.      64.80   ! 
$ ------------------------------------------------------------------------------
$ Phase definitions
$
 PHASE LIQUID:L % 1 1 !
 CONST LIQUID:L : AG PB : !
$
$ Fcc (cF4, Fm-3m) and MeX (cF8, Fm-3m)
$
 PHASE FCC_A1 %A 2 1 1 !
 CONST FCC_A1 : AG% PB% : VA : !
$
$ Bcc (cI2, Im-3m)
$
 PHASE BCC_A2 %B 2 1 3 !
 CONST BCC_A2 : AG PB : VA : !
$
$ Hcp (hP2, P6_3/mmc) and Me2X (NiAs-type, hP4, P6_3/mmc, B8_1)
$
 PHASE HCP_A3 %A 2 1 0.5 !
 CONST HCP_A3 : AG PB : VA : !
$ ------------------------------------------------------------------------------
$ Defaults
$
 DEFINE-SYSTEM-DEFAULT ELEMENT 2 !
 DEFAULT-COM DEFINE_SYSTEM_ELEMENT VA !
 TYPE-DEF % SEQ * !
 TYPE-DEF A GES AMEND_PHASE_DESCRIPTION @ MAGNETIC -3 0.28 !
 TYPE-DEF B GES AMEND_PHASE_DESCRIPTION @ MAGNETIC -1 0.4 !
 FUNCTION ZERO      298.15  0;                                         6000 N !
 FUNCTION UN_ASS    298.15  0;                                         6000 N !
 FUNCTION R         298.15  +8.31451;                                  6000 N !
$ ------------------------------------------------------------------------------
$ Element data
$ ------------------------------------------------------------------------------
$ Ag
$
$ CUB_A13 added in unary 3.0
$ CUB_A13 revised in unary 4.1
$ BCT_A5 added in unary 4.1
$
 PAR  G(FCC_A1,AG:VA),,                 +GHSERAG;                3000 N 91Din !
 PAR  G(HCP_A3,AG:VA),,                 +GHSERAG+300+0.3*T;      3000 N 91Din !
 PAR  G(BCC_A2,AG:VA),,                 +GHSERAG+3400-1.05*T;    3000 N 91Din !
$PAR  G(CUB_A13,AG:VA),,                +GHSERAG+3400-1.05*T;    3000 N 95Lim !
$PAR  G(CUB_A13,AG:VA),,                +GHSERAG
$            +3765.6-1.8826*T;                                   3000 N 96SGUN !
$PAR  G(BCT_A5,AG:VA),,                 +GHSERAG+4184.1;         3000 N 96Oh !
 PAR  G(LIQUID,AG),,                    +GLIQAG;                 3000 N 91Din !
$
 FUNCTION GHSERAG   298.15  -7209.512+118.202013*T-23.8463314*T*LN(T)
       -0.001790585*T**2-3.98587E-07*T**3-12011*T**(-1);
      1234.93  Y  -15095.252+190.266404*T-33.472*T*LN(T)+1.411773E+29*T**(-9);
      3000.00  N !
 FUNCTION GLIQAG    298.15  +11025.076-8.89102*T+GHSERAG-1.033905E-20*T**7;
      1234.93  Y  -3587.111+180.964656*T-33.472*T*LN(T);
      3000.00  N !
$ ------------------------------------------------------------------------------
$ Pb
$
$ RHOMBOHEDRAL_A7 and TETRAGONAL_A6 added in unary 3.0
$ RHOMBOHEDRAL_A7, TETRAGONAL_A6 and TET_ALPHA1_A6 revised in unary 4.1
$ RHOMBO_A10 added in unary 5.0
$
 PAR  G(FCC_A1,PB:VA),,                 +GHSERPB;                2100 N 91Din !
 PAR  G(BCC_A2,PB:VA),,                 +GHSERPB+2400-1.1*T;     2100 N 91Din !
 PAR  G(HCP_A3,PB:VA),,                 +GHSERPB+300+T;          2100 N 91Din !
$PAR  G(BCT_A5,PB),,                    +GHSERPB+489+3.52*T;     2100 N 91Din !
$PAR  G(TETRAGONAL_A6,PB),,             +GHSERPB+4493.235;       2100 N 98Boa !
$PAR  G(TETRAGONAL_A6,PB),,             +GHSERPB+473.23+3.5531*T
$            -0.0396834*T*LN(T)+2.1489E-05*T**2;                 2100 N 96SGUN !
$PAR  G(TET_ALPHA1_A6,PB),,             +GHSERPB
$            +1903.3-2.0602*T;                                   2100 N 98Boa !
$PAR  G(TET_ALPHA1_A6,PB),,             +GHSERPB+183.2+0.45314*T
$            -0.0396834*T*LN(T)+2.149E-06*T**2;                  2100 N 91Din !
$PAR  G(RHOMBOHEDRAL_A7,PB),,           +GHSERPB+300+T;          2100 N 99SGUN !
$PAR  G(RHOMBOHEDRAL_A7,PB),,           +GHSERPB+4900+3.52*T;    2100 N 96SGUN !
$PAR  G(RHOMBO_A10,PB),,                +GHSERPB+10;             2100 N 09SGUN !
 PAR  G(LIQUID,PB),,                    +GLIQPB;                 2100 N 91Din !
$
 FUNCTION GHSERPB   298.15  -7650.085+101.700244*T-24.5242231*T*LN(T)
       -0.00365895*T**2-2.4395E-07*T**3;
       600.61  Y  -10531.095+154.243182*T-32.4913959*T*LN(T)
       +0.00154613*T**2+8.05448E+25*T**(-9);
      1200.00  Y  +4157.616+53.139072*T-18.9640637*T*LN(T)
       -0.002882943*T**2+9.8144E-08*T**3-2696755*T**(-1)+8.05448E+25*T**(-9);
      2100.00  N !
 FUNCTION GLIQPB    298.15  +4672.124-7.750683*T+GHSERPB-6.019E-19*T**7;
       600.61  Y  +4853.137-8.067136*T+GHSERPB-8.05448E+25*T**(-9);
      2100.00  N !
$ ------------------------------------------------------------------------------
$ Binary system
$
$ W. Gierlotka, J. Lapsa, K. Fitzner,
$ J. Phase Equilib. Diffus., 31, 509-17(2010).
$
$ Checked against paper. Checked at 6000 K.
$
 PAR  L(LIQUID,AG,PB;0),,               +12902.2744-6.60968126*T;,,   N 10Gie !
 PAR  L(LIQUID,AG,PB;1),,               -4008.0879+1.78184392*T;,,    N 10Gie !
 PAR  L(LIQUID,AG,PB;2),,               -2576.13927;,,                N 10Gie !
$
 PAR  L(FCC_A1,AG,PB:VA;0),,            +27610.0621-3.68528128*T;,,   N 10Gie !
 PAR  L(FCC_A1,AG,PB:VA;1),,            -2197.271;,,                  N 10Gie !
$
$ Metastable
$
 PAR  L(BCC_A2,AG,PB:VA;0),,            +27610.0621-3.68528128*T;,,   N Same !
 PAR  L(BCC_A2,AG,PB:VA;1),,            -2197.271;,,                  N Same !
$
 PAR  L(HCP_A3,AG,PB:VA;0),,            +27610.0621-3.68528128*T;,,   N Same !
 PAR  L(HCP_A3,AG,PB:VA;1),,            -2197.271;,,                  N Same !
$ ------------------------------------------------------------------------------
$
 ASSESSED_SYSTEM
  AG-PB(TDB -* +LIQ +FCC_A1
  ;G5 MAJ:FCC/AG:VA C_S:FCC/PB:VA ;P3 TMM:300/1300 STP:.1/500) !
$
$
 LIST-OF-REFERENCE
 NUMBER  SOURCE
  Null   'Unknown source'
  Same   'Same or similar interaction as in the corresponding stable phase'
  COST   'COST 507 database'
  91Din  'A.T. Dinsdale, Calphad, 15, 317-425(1991).'
  95Lim  'S.S. Lim, P.L. Rossiter, J.W. Tibballs, Calphad, 19, 131-41(1995),
          SGTE unary database V.4.1, 1999; Ag'
  96Oh   'C.-S. Oh, J.-H. Shim, B.-J. Lee, D.N. Lee,
          J. Alloys Compounds, 238, 155-66(1996),
          SGTE unary database V.4.1, 1999; Ag'
  96SGUN 'SGTE unary database V.3.0, 1996.'
  98Boa  'D. Boa, I. Ansara, Thermochim. Acta, 314, 79-86(1998),
          SGTE unary database V.4.1, 1999; In, Pb'
  99SGUN 'SGTE unary database V.4.1, 1999.'
  09SGUN 'SGTE unary database V.5.0, 2009.'
  10Gie  'W. Gierlotka, J. Lapsa, K. Fitzner,
          J. Phase Equilib. Diffus., 31, 509-17(2010); Ag-Pb'
!

File: data/databases/sgte-binary/AgPb-10Has.tdb
$
$ Database for Ag-Pb from S. Hassam et al. 2010.
$
$ S. Hassam, D. Boa, P. Benigni, J. Rogez, Thermochim. Acta, 510, 37-45(2010).
$
$ Dataset created 2019.04.18 by Bengt Hallstedt.
$
$ ------------------------------------------------------------------------------
 TEMP-LIM 298.15 6000.00 !
$
$ELEMENT NAME  REF. STATE               ATOMIC MASS H298-H0    S298    !
$
 ELEMENT VA   VACUUM                      0.0          0.0      0.0    ! 
 ELEMENT AG   FCC_A1                    107.8682    5745.      42.55   ! 
 ELEMENT PB   FCC_A1                    207.2       6870.      64.80   ! 
$ ------------------------------------------------------------------------------
$ Phase definitions
$
 PHASE LIQUID:L % 1 1 !
 CONST LIQUID:L : AG PB : !
$
$ Fcc (cF4, Fm-3m) and MeX (cF8, Fm-3m)
$
 PHASE FCC_A1 %A 2 1 1 !
 CONST FCC_A1 : AG% PB% : VA : !
$
$ Bcc (cI2, Im-3m)
$
 PHASE BCC_A2 %B 2 1 3 !
 CONST BCC_A2 : AG PB : VA : !
$
$ Hcp (hP2, P6_3/mmc) and Me2X (NiAs-type, hP4, P6_3/mmc, B8_1)
$
 PHASE HCP_A3 %A 2 1 0.5 !
 CONST HCP_A3 : AG PB : VA : !
$ ------------------------------------------------------------------------------
$ Defaults
$
 DEFINE-SYSTEM-DEFAULT ELEMENT 2 !
 DEFAULT-COM DEFINE_SYSTEM_ELEMENT VA !
 TYPE-DEF % SEQ * !
 TYPE-DEF A GES AMEND_PHASE_DESCRIPTION @ MAGNETIC -3 0.28 !
 TYPE-DEF B GES AMEND_PHASE_DESCRIPTION @ MAGNETIC -1 0.4 !
 FUNCTION ZERO      298.15  0;                                         6000 N !
 FUNCTION UN_ASS    298.15  0;                                         6000 N !
 FUNCTION R         298.15  +8.31451;                                  6000 N !
$ ------------------------------------------------------------------------------
$ Element data
$ ------------------------------------------------------------------------------
$ Ag
$
$ CUB_A13 added in unary 3.0
$ CUB_A13 revised in unary 4.1
$ BCT_A5 added in unary 4.1
$
 PAR  G(FCC_A1,AG:VA),,                 +GHSERAG;                3000 N 91Din !
 PAR  G(HCP_A3,AG:VA),,                 +GHSERAG+300+0.3*T;      3000 N 91Din !
 PAR  G(BCC_A2,AG:VA),,                 +GHSERAG+3400-1.05*T;    3000 N 91Din !
$PAR  G(CUB_A13,AG:VA),,                +GHSERAG+3400-1.05*T;    3000 N 95Lim !
$PAR  G(CUB_A13,AG:VA),,                +GHSERAG
$            +3765.6-1.8826*T;                                   3000 N 96SGUN !
$PAR  G(BCT_A5,AG:VA),,                 +GHSERAG+4184.1;         3000 N 96Oh !
 PAR  G(LIQUID,AG),,                    +GLIQAG;                 3000 N 91Din !
$
 FUNCTION GHSERAG   298.15  -7209.512+118.202013*T-23.8463314*T*LN(T)
       -0.001790585*T**2-3.98587E-07*T**3-12011*T**(-1);
      1234.93  Y  -15095.252+190.266404*T-33.472*T*LN(T)+1.411773E+29*T**(-9);
      3000.00  N !
 FUNCTION GLIQAG    298.15  +11025.076-8.89102*T+GHSERAG-1.033905E-20*T**7;
      1234.93  Y  -3587.111+180.964656*T-33.472*T*LN(T);
      3000.00  N !
$ ------------------------------------------------------------------------------
$ Pb
$
$ RHOMBOHEDRAL_A7 and TETRAGONAL_A6 added in unary 3.0
$ RHOMBOHEDRAL_A7, TETRAGONAL_A6 and TET_ALPHA1_A6 revised in unary 4.1
$ RHOMBO_A10 added in unary 5.0
$
 PAR  G(FCC_A1,PB:VA),,                 +GHSERPB;                2100 N 91Din !
 PAR  G(BCC_A2,PB:VA),,                 +GHSERPB+2400-1.1*T;     2100 N 91Din !
 PAR  G(HCP_A3,PB:VA),,                 +GHSERPB+300+T;          2100 N 91Din !
$PAR  G(BCT_A5,PB),,                    +GHSERPB+489+3.52*T;     2100 N 91Din !
$PAR  G(TETRAGONAL_A6,PB),,             +GHSERPB+4493.235;       2100 N 98Boa !
$PAR  G(TETRAGONAL_A6,PB),,             +GHSERPB+473.23+3.5531*T
$            -0.0396834*T*LN(T)+2.1489E-05*T**2;                 2100 N 96SGUN !
$PAR  G(TET_ALPHA1_A6,PB),,             +GHSERPB
$            +1903.3-2.0602*T;                                   2100 N 98Boa !
$PAR  G(TET_ALPHA1_A6,PB),,             +GHSERPB+183.2+0.45314*T
$            -0.0396834*T*LN(T)+2.149E-06*T**2;                  2100 N 91Din !
$PAR  G(RHOMBOHEDRAL_A7,PB),,           +GHSERPB+300+T;          2100 N 99SGUN !
$PAR  G(RHOMBOHEDRAL_A7,PB),,           +GHSERPB+4900+3.52*T;    2100 N 96SGUN !
$PAR  G(RHOMBO_A10,PB),,                +GHSERPB+10;             2100 N 09SGUN !
 PAR  G(LIQUID,PB),,                    +GLIQPB;                 2100 N 91Din !
$
 FUNCTION GHSERPB   298.15  -7650.085+101.700244*T-24.5242231*T*LN(T)
       -0.00365895*T**2-2.4395E-07*T**3;
       600.61  Y  -10531.095+154.243182*T-32.4913959*T*LN(T)
       +0.00154613*T**2+8.05448E+25*T**(-9);
      1200.00  Y  +4157.616+53.139072*T-18.9640637*T*LN(T)
       -0.002882943*T**2+9.8144E-08*T**3-2696755*T**(-1)+8.05448E+25*T**(-9);
      2100.00  N !
 FUNCTION GLIQPB    298.15  +4672.124-7.750683*T+GHSERPB-6.019E-19*T**7;
       600.61  Y  +4853.137-8.067136*T+GHSERPB-8.05448E+25*T**(-9);
      2100.00  N !
$ ------------------------------------------------------------------------------
$ Binary system
$
$ S. Hassam, D. Boa, P. Benigni, J. Rogez, Thermochim. Acta, 510, 37-45(2010).
$
$ Checked against paper. Checked at 6000 K.
$
 PAR  L(LIQUID,AG,PB;0),,               -3746.161+113.1129*T
             -14.6377*T*LN(T);,,                                      N 10Has !
 PAR  L(LIQUID,AG,PB;1),,               -3423.095+1.027*T;,,          N 10Has !
 PAR  L(LIQUID,AG,PB;2),,               +982.01-2.6091*T;,,           N 10Has !
$
 PAR  L(FCC_A1,AG,PB:VA;0),,            +61111.737-35.9004*T;,,       N 10Has !
 PAR  L(FCC_A1,AG,PB:VA;1),,            -23560.202+31.5895*T;,,       N 10Has !
 PAR  L(FCC_A1,AG,PB:VA;2),,            -12675.623;,,                 N 10Has !
$
$ Metastable
$
 PAR  L(BCC_A2,AG,PB:VA;0),,            +61111.737-35.9004*T;,,       N Same !
 PAR  L(BCC_A2,AG,PB:VA;1),,            -23560.202+31.5895*T;,,       N Same !
 PAR  L(BCC_A2,AG,PB:VA;2),,            -12675.623;,,                 N Same !
$
 PAR  L(HCP_A3,AG,PB:VA;0),,            +61111.737-35.9004*T;,,       N Same !
 PAR  L(HCP_A3,AG,PB:VA;1),,            -23560.202+31.5895*T;,,       N Same !
 PAR  L(HCP_A3,AG,PB:VA;2),,            -12675.623;,,                 N Same !
$ ------------------------------------------------------------------------------
$
 ASSESSED_SYSTEM
  AG-PB(TDB -* +LIQ +FCC_A1
  ;G5 MAJ:FCC/AG:VA C_S:FCC/PB:VA ;P3 TMM:300/1300 STP:.1/500) !
$
$
 LIST-OF-REFERENCE
 NUMBER  SOURCE
  Null   'Unknown source'
  Same   'Same or similar interaction as in the corresponding stable phase'
  COST   'COST 507 database'
  91Din  'A.T. Dinsdale, Calphad, 15, 317-425(1991).'
  95Lim  'S.S. Lim, P.L. Rossiter, J.W. Tibballs, Calphad, 19, 131-41(1995),
          SGTE unary database V.4.1, 1999; Ag'
  96Oh   'C.-S. Oh, J.-H. Shim, B.-J. Lee, D.N. Lee,
          J. Alloys Compounds, 238, 155-66(1996),
          SGTE unary database V.4.1, 1999; Ag'
  96SGUN 'SGTE unary database V.3.0, 1996.'
  98Boa  'D. Boa, I. Ansara, Thermochim. Acta, 314, 79-86(1998),
          SGTE unary database V.4.1, 1999; In, Pb'
  99SGUN 'SGTE unary database V.4.1, 1999.'
  09SGUN 'SGTE unary database V.5.0, 2009.'
  10Has  'S. Hassam, D. Boa, P. Benigni, J. Rogez,
          Thermochim. Acta, 510, 37-45(2010); Ag-Pb'
!

File: data/databases/sgte-binary/AgPb-86Hay.tdb
$
$ Database for Ag-Pb from F.H. Hayes et al. 1986
$
$ F.H. Hayes, H.L. Lukas, G. Effenberg, G. Petzow,
$ Z. Metallkd., 77, 749-54(1986).
$
$ Dataset created 2011.04.10 by Bengt Hallstedt.
$ 2020.12.20: Modified for use with GES6.
$
$ This version is very similar to the 00Luk version. The 98Luk version shows
$ a higher Pb solubility in fcc-Ag above the eutectic temperature.
$
$ The linear T-term of L(LIQUID,AG,PB;0) was subseuqently changed to +44.9453*T
$ from +38.59515*T in the paper, probably because of changed lattice stability
$ for Ag.
$
$ ------------------------------------------------------------------------------
 TEMP-LIM 298.15 6000.00 !
$
$ELEMENT NAME  REF. STATE               ATOMIC MASS H298-H0    S298    !
$
 ELEMENT VA   VACUUM                      0.0          0.0      0.0    ! 
 ELEMENT AG   FCC_A1                    107.8682    5745.      42.55   ! 
 ELEMENT PB   FCC_A1                    207.2       6870.      64.80   ! 
$ ------------------------------------------------------------------------------
$ Phase definitions
$
 PHASE LIQUID:L % 1 1 !
 CONST LIQUID:L : AG PB : !
$
$ Fcc (cF4, Fm-3m) and MeX (cF8, Fm-3m)
$
 PHASE FCC_A1 %A 2 1 1 !
 CONST FCC_A1 : AG% PB% : VA : !
$
$ Bcc (cI2, Im-3m)
$
 PHASE BCC_A2 %B 2 1 3 !
 CONST BCC_A2 : AG PB : VA : !
$
$ Hcp (hP2, P6_3/mmc) and Me2X (NiAs-type, hP4, P6_3/mmc, B8_1)
$
 PHASE HCP_A3 %A 2 1 0.5 !
 CONST HCP_A3 : AG PB : VA : !
$ ------------------------------------------------------------------------------
$ Defaults
$
 DEFINE-SYSTEM-DEFAULT ELEMENT 2 !
 DEFAULT-COM DEFINE_SYSTEM_ELEMENT VA !
 TYPE-DEF % SEQ * !
 TYPE-DEF A GES AMEND_PHASE_DESCRIPTION @ MAGNETIC -3 0.28 !
 TYPE-DEF B GES AMEND_PHASE_DESCRIPTION @ MAGNETIC -1 0.4 !
 FUNCTION ZERO      298.15  0;                                         6000 N !
 FUNCTION UN_ASS    298.15  0;                                         6000 N !
 FUNCTION R         298.15  +8.31451;                                  6000 N !
$ ------------------------------------------------------------------------------
$ Element data
$ ------------------------------------------------------------------------------
$ Ag
$
$ CUB_A13 added in unary 3.0
$ CUB_A13 revised in unary 4.1
$ BCT_A5 added in unary 4.1
$
 PAR  G(FCC_A1,AG:VA),,                 +GHSERAG;                3000 N 91Din !
 PAR  G(HCP_A3,AG:VA),,                 +GHSERAG+300+0.3*T;      3000 N 91Din !
 PAR  G(BCC_A2,AG:VA),,                 +GHSERAG+3400-1.05*T;    3000 N 91Din !
$PAR  G(CUB_A13,AG:VA),,                +GHSERAG+3400-1.05*T;    3000 N 95Lim !
$PAR  G(CUB_A13,AG:VA),,                +GHSERAG
$            +3765.6-1.8826*T;                                   3000 N 96SGUN !
$PAR  G(BCT_A5,AG:VA),,                 +GHSERAG+4184.1;         3000 N 96Oh !
 PAR  G(LIQUID,AG),,                    +GLIQAG;                 3000 N 91Din !
$
 FUNCTION GHSERAG   298.15  -7209.512+118.202013*T-23.8463314*T*LN(T)
       -0.001790585*T**2-3.98587E-07*T**3-12011*T**(-1);
      1234.93  Y  -15095.252+190.266404*T-33.472*T*LN(T)+1.411773E+29*T**(-9);
      3000.00  N !
 FUNCTION GLIQAG    298.15  +11025.076-8.89102*T+GHSERAG-1.033905E-20*T**7;
      1234.93  Y  -3587.111+180.964656*T-33.472*T*LN(T);
      3000.00  N !
$ ------------------------------------------------------------------------------
$ Pb
$
$ RHOMBOHEDRAL_A7 and TETRAGONAL_A6 added in unary 3.0
$ RHOMBOHEDRAL_A7, TETRAGONAL_A6 and TET_ALPHA1_A6 revised in unary 4.1
$ RHOMBO_A10 added in unary 5.0
$
 PAR  G(FCC_A1,PB:VA),,                 +GHSERPB;                2100 N 91Din !
 PAR  G(BCC_A2,PB:VA),,                 +GHSERPB+2400-1.1*T;     2100 N 91Din !
 PAR  G(HCP_A3,PB:VA),,                 +GHSERPB+300+T;          2100 N 91Din !
$PAR  G(BCT_A5,PB),,                    +GHSERPB+489+3.52*T;     2100 N 91Din !
$PAR  G(TETRAGONAL_A6,PB),,             +GHSERPB+4493.235;       2100 N 98Boa !
$PAR  G(TETRAGONAL_A6,PB),,             +GHSERPB+473.23+3.5531*T
$            -0.0396834*T*LN(T)+2.1489E-05*T**2;                 2100 N 96SGUN !
$PAR  G(TET_ALPHA1_A6,PB),,             +GHSERPB
$            +1903.3-2.0602*T;                                   2100 N 98Boa !
$PAR  G(TET_ALPHA1_A6,PB),,             +GHSERPB+183.2+0.45314*T
$            -0.0396834*T*LN(T)+2.149E-06*T**2;                  2100 N 91Din !
$PAR  G(RHOMBOHEDRAL_A7,PB),,           +GHSERPB+300+T;          2100 N 99SGUN !
$PAR  G(RHOMBOHEDRAL_A7,PB),,           +GHSERPB+4900+3.52*T;    2100 N 96SGUN !
$PAR  G(RHOMBO_A10,PB),,                +GHSERPB+10;             2100 N 09SGUN !
 PAR  G(LIQUID,PB),,                    +GLIQPB;                 2100 N 91Din !
$
 FUNCTION GHSERPB   298.15  -7650.085+101.700244*T-24.5242231*T*LN(T)
       -0.00365895*T**2-2.4395E-07*T**3;
       600.61  Y  -10531.095+154.243182*T-32.4913959*T*LN(T)
       +0.00154613*T**2+8.05448E+25*T**(-9);
      1200.00  Y  +4157.616+53.139072*T-18.9640637*T*LN(T)
       -0.002882943*T**2+9.8144E-08*T**3-2696755*T**(-1)+8.05448E+25*T**(-9);
      2100.00  N !
 FUNCTION GLIQPB    298.15  +4672.124-7.750683*T+GHSERPB-6.019E-19*T**7;
       600.61  Y  +4853.137-8.067136*T+GHSERPB-8.05448E+25*T**(-9);
      2100.00  N !
$ ------------------------------------------------------------------------------
$ Binary system
$
$ F.H. Hayes, H.L. Lukas, G. Effenberg, G. Petzow,
$ Z. Metallkd., 77, 749-54(1986).
$
$ Checked at 6000 K.
$
$ There is nothing to compare with in the paper.
$
$ This version is very similar to the 00Luk version. The 98Luk version shows
$ a higher Pb solubility in fcc-Ag above the eutectic temperature.
$
$ The linear T-term of L(LIQUID,AG,PB;0) was subseuqently changed to +44.9453*T
$ from +38.59515*T in the paper, probably because of changed lattice stability
$ for Ag.
$
 PAR  L(LIQUID,AG,PB;0),,               +6799.5+44.9453*T
             -6.3501*T*LN(T);,,                                       N 86Hay !
 PAR  L(LIQUID,AG,PB;1),,               -2730.6+1.25124*T;,,          N 86Hay !
 PAR  L(LIQUID,AG,PB;2),,               -1185.5+0.16656*T;,,          N 86Hay !
$
 PAR  L(FCC_A1,AG,PB:VA;0),,            +18993.7+13.47519*T;,,        N 86Hay !
 PAR  L(FCC_A1,AG,PB:VA;1),,            +4226.8-14.63006*T;,,         N 86Hay !
$
$ Metastable
$
 PAR  L(BCC_A2,AG,PB:VA;0),,            +18993.7+13.47519*T;,,        N Same !
 PAR  L(BCC_A2,AG,PB:VA;1),,            +4226.8-14.63006*T;,,         N Same !
$
 PAR  L(HCP_A3,AG,PB:VA;0),,            +18993.7+13.47519*T;,,        N Same !
 PAR  L(HCP_A3,AG,PB:VA;1),,            +4226.8-14.63006*T;,,         N Same !
$ ------------------------------------------------------------------------------
$
 ASSESSED_SYSTEM
  AG-PB(TDB -* +LIQ +FCC_A1
  ;G5 MAJ:FCC/AG:VA C_S:FCC/PB:VA ;P3 TMM:300/1300 STP:.1/500) !
$
$
 LIST-OF-REFERENCE
 NUMBER  SOURCE
  Null   'Unknown source'
  Same   'Same or similar interaction as in the corresponding stable phase'
  COST   'COST 507 database'
  86Hay  'F.H. Hayes, H.L. Lukas, G. Effenberg, G. Petzow,
          Z. Metallkd., 77, 749-54(1986); Ag-Pb'
  91Din  'A.T. Dinsdale, Calphad, 15, 317-425(1991).'
  95Lim  'S.S. Lim, P.L. Rossiter, J.W. Tibballs, Calphad, 19, 131-41(1995),
          SGTE unary database V.4.1, 1999; Ag'
  96Oh   'C.-S. Oh, J.-H. Shim, B.-J. Lee, D.N. Lee,
          J. Alloys Compounds, 238, 155-66(1996),
          SGTE unary database V.4.1, 1999; Ag'
  96SGUN 'SGTE unary database V.3.0, 1996.'
  98Boa  'D. Boa, I. Ansara, Thermochim. Acta, 314, 79-86(1998),
          SGTE unary database V.4.1, 1999; In, Pb'
  99SGUN 'SGTE unary database V.4.1, 1999.'
  09SGUN 'SGTE unary database V.5.0, 2009.'
!

File: data/databases/sgte-binary/AgPb-94Lee.tdb
$
$ Database for Ag-Pb from B.-J. Lee et al. 1994.
$
$ B.-J. Lee, C.-S. Oh, D.N. Lee, J. Alloys Compd., 215, 293-301(1994).
$
$ Dataset created 2019.04.18 by Bengt Hallstedt.
$ 2020.12.20: Modified for use with GES6.
$
$ ------------------------------------------------------------------------------
 TEMP-LIM 298.15 6000.00 !
$
$ELEMENT NAME  REF. STATE               ATOMIC MASS H298-H0    S298    !
$
 ELEMENT VA   VACUUM                      0.0          0.0      0.0    ! 
 ELEMENT AG   FCC_A1                    107.8682    5745.      42.55   ! 
 ELEMENT PB   FCC_A1                    207.2       6870.      64.80   ! 
$ ------------------------------------------------------------------------------
$ Phase definitions
$
 PHASE LIQUID:L % 1 1 !
 CONST LIQUID:L : AG PB : !
$
$ Fcc (cF4, Fm-3m) and MeX (cF8, Fm-3m)
$
 PHASE FCC_A1 %A 2 1 1 !
 CONST FCC_A1 : AG% PB% : VA : !
$
$ Bcc (cI2, Im-3m)
$
 PHASE BCC_A2 %B 2 1 3 !
 CONST BCC_A2 : AG PB : VA : !
$
$ Hcp (hP2, P6_3/mmc) and Me2X (NiAs-type, hP4, P6_3/mmc, B8_1)
$
 PHASE HCP_A3 %A 2 1 0.5 !
 CONST HCP_A3 : AG PB : VA : !
$ ------------------------------------------------------------------------------
$ Defaults
$
 DEFINE-SYSTEM-DEFAULT ELEMENT 2 !
 DEFAULT-COM DEFINE_SYSTEM_ELEMENT VA !
 TYPE-DEF % SEQ * !
 TYPE-DEF A GES AMEND_PHASE_DESCRIPTION @ MAGNETIC -3 0.28 !
 TYPE-DEF B GES AMEND_PHASE_DESCRIPTION @ MAGNETIC -1 0.4 !
 FUNCTION ZERO      298.15  0;                                         6000 N !
 FUNCTION UN_ASS    298.15  0;                                         6000 N !
 FUNCTION R         298.15  +8.31451;                                  6000 N !
$ ------------------------------------------------------------------------------
$ Element data
$ ------------------------------------------------------------------------------
$ Ag
$
$ CUB_A13 added in unary 3.0
$ CUB_A13 revised in unary 4.1
$ BCT_A5 added in unary 4.1
$
 PAR  G(FCC_A1,AG:VA),,                 +GHSERAG;                3000 N 91Din !
 PAR  G(HCP_A3,AG:VA),,                 +GHSERAG+300+0.3*T;      3000 N 91Din !
 PAR  G(BCC_A2,AG:VA),,                 +GHSERAG+3400-1.05*T;    3000 N 91Din !
$PAR  G(CUB_A13,AG:VA),,                +GHSERAG+3400-1.05*T;    3000 N 95Lim !
$PAR  G(CUB_A13,AG:VA),,                +GHSERAG
$            +3765.6-1.8826*T;                                   3000 N 96SGUN !
$PAR  G(BCT_A5,AG:VA),,                 +GHSERAG+4184.1;         3000 N 96Oh !
 PAR  G(LIQUID,AG),,                    +GLIQAG;                 3000 N 91Din !
$
 FUNCTION GHSERAG   298.15  -7209.512+118.202013*T-23.8463314*T*LN(T)
       -0.001790585*T**2-3.98587E-07*T**3-12011*T**(-1);
      1234.93  Y  -15095.252+190.266404*T-33.472*T*LN(T)+1.411773E+29*T**(-9);
      3000.00  N !
 FUNCTION GLIQAG    298.15  +11025.076-8.89102*T+GHSERAG-1.033905E-20*T**7;
      1234.93  Y  -3587.111+180.964656*T-33.472*T*LN(T);
      3000.00  N !
$ ------------------------------------------------------------------------------
$ Pb
$
$ RHOMBOHEDRAL_A7 and TETRAGONAL_A6 added in unary 3.0
$ RHOMBOHEDRAL_A7, TETRAGONAL_A6 and TET_ALPHA1_A6 revised in unary 4.1
$ RHOMBO_A10 added in unary 5.0
$
 PAR  G(FCC_A1,PB:VA),,                 +GHSERPB;                2100 N 91Din !
 PAR  G(BCC_A2,PB:VA),,                 +GHSERPB+2400-1.1*T;     2100 N 91Din !
 PAR  G(HCP_A3,PB:VA),,                 +GHSERPB+300+T;          2100 N 91Din !
$PAR  G(BCT_A5,PB),,                    +GHSERPB+489+3.52*T;     2100 N 91Din !
$PAR  G(TETRAGONAL_A6,PB),,             +GHSERPB+4493.235;       2100 N 98Boa !
$PAR  G(TETRAGONAL_A6,PB),,             +GHSERPB+473.23+3.5531*T
$            -0.0396834*T*LN(T)+2.1489E-05*T**2;                 2100 N 96SGUN !
$PAR  G(TET_ALPHA1_A6,PB),,             +GHSERPB
$            +1903.3-2.0602*T;                                   2100 N 98Boa !
$PAR  G(TET_ALPHA1_A6,PB),,             +GHSERPB+183.2+0.45314*T
$            -0.0396834*T*LN(T)+2.149E-06*T**2;                  2100 N 91Din !
$PAR  G(RHOMBOHEDRAL_A7,PB),,           +GHSERPB+300+T;          2100 N 99SGUN !
$PAR  G(RHOMBOHEDRAL_A7,PB),,           +GHSERPB+4900+3.52*T;    2100 N 96SGUN !
$PAR  G(RHOMBO_A10,PB),,                +GHSERPB+10;             2100 N 09SGUN !
 PAR  G(LIQUID,PB),,                    +GLIQPB;                 2100 N 91Din !
$
 FUNCTION GHSERPB   298.15  -7650.085+101.700244*T-24.5242231*T*LN(T)
       -0.00365895*T**2-2.4395E-07*T**3;
       600.61  Y  -10531.095+154.243182*T-32.4913959*T*LN(T)
       +0.00154613*T**2+8.05448E+25*T**(-9);
      1200.00  Y  +4157.616+53.139072*T-18.9640637*T*LN(T)
       -0.002882943*T**2+9.8144E-08*T**3-2696755*T**(-1)+8.05448E+25*T**(-9);
      2100.00  N !
 FUNCTION GLIQPB    298.15  +4672.124-7.750683*T+GHSERPB-6.019E-19*T**7;
       600.61  Y  +4853.137-8.067136*T+GHSERPB-8.05448E+25*T**(-9);
      2100.00  N !
$ ------------------------------------------------------------------------------
$ Binary system
$
$ B.-J. Lee, C.-S. Oh, D.N. Lee, J. Alloys Compd., 215, 293-301(1994).
$
$ Checked against paper. Checked at 6000 K.
$
 PAR  L(LIQUID,AG,PB;0),,               +13330.32-6.2127*T;,,         N 94Lee !
 PAR  L(LIQUID,AG,PB;1),,               -1449.03-1.05718*T;,,         N 94Lee !
 PAR  L(LIQUID,AG,PB;2),,               -2089.13;,,                   N 94Lee !
$
 PAR  L(FCC_A1,AG,PB:VA;0),,            +30325.21-5.74345*T;,,        N 94Lee !
 PAR  L(FCC_A1,AG,PB:VA;1),,            -3290.47;,,                   N 94Lee !
$
$ Metastable
$
 PAR  L(BCC_A2,AG,PB:VA;0),,            +30325.21-5.74345*T;,,        N Same !
 PAR  L(BCC_A2,AG,PB:VA;1),,            -3290.47;,,                   N Same !
$
 PAR  L(HCP_A3,AG,PB:VA;0),,            +30325.21-5.74345*T;,,        N Same !
 PAR  L(HCP_A3,AG,PB:VA;1),,            -3290.47;,,                   N Same !
$ ------------------------------------------------------------------------------
$
 ASSESSED_SYSTEM
  AG-PB(TDB -* +LIQ +FCC_A1
  ;G5 MAJ:FCC/AG:VA C_S:FCC/PB:VA ;P3 TMM:300/1300 STP:.1/500) !
$
$
 LIST-OF-REFERENCE
 NUMBER  SOURCE
  Null   'Unknown source'
  Same   'Same or similar interaction as in the corresponding stable phase'
  COST   'COST 507 database'
  91Din  'A.T. Dinsdale, Calphad, 15, 317-425(1991).'
  94Lee  'B.-J. Lee, C.-S. Oh, D.N. Lee,
          J. Alloys Compd., 215, 293-301(1994); Ag-Pb'
  95Lim  'S.S. Lim, P.L. Rossiter, J.W. Tibballs, Calphad, 19, 131-41(1995),
          SGTE unary database V.4.1, 1999; Ag'
  96Oh   'C.-S. Oh, J.-H. Shim, B.-J. Lee, D.N. Lee,
          J. Alloys Compounds, 238, 155-66(1996),
          SGTE unary database V.4.1, 1999; Ag'
  96SGUN 'SGTE unary database V.3.0, 1996.'
  98Boa  'D. Boa, I. Ansara, Thermochim. Acta, 314, 79-86(1998),
          SGTE unary database V.4.1, 1999; In, Pb'
  99SGUN 'SGTE unary database V.4.1, 1999.'
  09SGUN 'SGTE unary database V.5.0, 2009.'
!
