Repository: orchid-calphad/orchid-project.org

# orchid-project.org

Website and released data of **ORCHID** (Open Repository for CALPHAD Hypotheses, Intelligence, and Discovery),
served by GitHub Pages at https://orchid-project.org. Releases are archived on Zenodo (one DOI per version).

- `index.html`, `catalog/`, `best-practices.html` — static, self-contained pages (generated in the ORCHID tooling).
- `data/` — released data: catalog, redistributable TDB files, convex hulls. Licences: `data/LICENSES.md`, `data/NOTICE.md`.
- `llms.txt`, `data/croissant.json`, `CITATION.cff`, `.zenodo.json` — machine-readable metadata.

Only data with clear redistribution rights are published.

File: data/databases/sgte-binary/AgPb-98Luk.tdb
$
$ Database for Ag-Pb from H.L. Lukas 1998
$
$ H.L. Lukas, unpublished, 1998.
$
$ Dataset created 2011.04.10 by Bengt Hallstedt.
$ 2020.12.20: Modified for use with GES6.
$
$ This version is actually different from the 2000 version.
$
$ ------------------------------------------------------------------------------
 TEMP-LIM 298.15 6000.00 !
$
$ELEMENT NAME  REF. STATE               ATOMIC MASS H298-H0    S298    !
$
 ELEMENT VA   VACUUM                      0.0          0.0      0.0    ! 
 ELEMENT AG   FCC_A1                    107.8682    5745.      42.55   ! 
 ELEMENT PB   FCC_A1                    207.2       6870.      64.80   ! 
$ ------------------------------------------------------------------------------
$ Phase definitions
$
 PHASE LIQUID:L % 1 1 !
 CONST LIQUID:L : AG PB : !
$
$ Fcc (cF4, Fm-3m) and MeX (cF8, Fm-3m)
$
 PHASE FCC_A1 %A 2 1 1 !
 CONST FCC_A1 : AG% PB% : VA : !
$
$ Bcc (cI2, Im-3m)
$
 PHASE BCC_A2 %B 2 1 3 !
 CONST BCC_A2 : AG PB : VA : !
$
$ Hcp (hP2, P6_3/mmc) and Me2X (NiAs-type, hP4, P6_3/mmc, B8_1)
$
 PHASE HCP_A3 %A 2 1 0.5 !
 CONST HCP_A3 : AG PB : VA : !
$ ------------------------------------------------------------------------------
$ Defaults
$
 DEFINE-SYSTEM-DEFAULT ELEMENT 2 !
 DEFAULT-COM DEFINE_SYSTEM_ELEMENT VA !
 TYPE-DEF % SEQ * !
 TYPE-DEF A GES AMEND_PHASE_DESCRIPTION @ MAGNETIC -3 0.28 !
 TYPE-DEF B GES AMEND_PHASE_DESCRIPTION @ MAGNETIC -1 0.4 !
 FUNCTION ZERO      298.15  0;                                         6000 N !
 FUNCTION UN_ASS    298.15  0;                                         6000 N !
 FUNCTION R         298.15  +8.31451;                                  6000 N !
$ ------------------------------------------------------------------------------
$ Element data
$ ------------------------------------------------------------------------------
$ Ag
$
$ CUB_A13 added in unary 3.0
$ CUB_A13 revised in unary 4.1
$ BCT_A5 added in unary 4.1
$
 PAR  G(FCC_A1,AG:VA),,                 +GHSERAG;                3000 N 91Din !
 PAR  G(HCP_A3,AG:VA),,                 +GHSERAG+300+0.3*T;      3000 N 91Din !
 PAR  G(BCC_A2,AG:VA),,                 +GHSERAG+3400-1.05*T;    3000 N 91Din !
$PAR  G(CUB_A13,AG:VA),,                +GHSERAG+3400-1.05*T;    3000 N 95Lim !
$PAR  G(CUB_A13,AG:VA),,                +GHSERAG
$            +3765.6-1.8826*T;                                   3000 N 96SGUN !
$PAR  G(BCT_A5,AG:VA),,                 +GHSERAG+4184.1;         3000 N 96Oh !
 PAR  G(LIQUID,AG),,                    +GLIQAG;                 3000 N 91Din !
$
 FUNCTION GHSERAG   298.15  -7209.512+118.202013*T-23.8463314*T*LN(T)
       -0.001790585*T**2-3.98587E-07*T**3-12011*T**(-1);
      1234.93  Y  -15095.252+190.266404*T-33.472*T*LN(T)+1.411773E+29*T**(-9);
      3000.00  N !
 FUNCTION GLIQAG    298.15  +11025.076-8.89102*T+GHSERAG-1.033905E-20*T**7;
      1234.93  Y  -3587.111+180.964656*T-33.472*T*LN(T);
      3000.00  N !
$ ------------------------------------------------------------------------------
$ Pb
$
$ RHOMBOHEDRAL_A7 and TETRAGONAL_A6 added in unary 3.0
$ RHOMBOHEDRAL_A7, TETRAGONAL_A6 and TET_ALPHA1_A6 revised in unary 4.1
$ RHOMBO_A10 added in unary 5.0
$
 PAR  G(FCC_A1,PB:VA),,                 +GHSERPB;                2100 N 91Din !
 PAR  G(BCC_A2,PB:VA),,                 +GHSERPB+2400-1.1*T;     2100 N 91Din !
 PAR  G(HCP_A3,PB:VA),,                 +GHSERPB+300+T;          2100 N 91Din !
$PAR  G(BCT_A5,PB),,                    +GHSERPB+489+3.52*T;     2100 N 91Din !
$PAR  G(TETRAGONAL_A6,PB),,             +GHSERPB+4493.235;       2100 N 98Boa !
$PAR  G(TETRAGONAL_A6,PB),,             +GHSERPB+473.23+3.5531*T
$            -0.0396834*T*LN(T)+2.1489E-05*T**2;                 2100 N 96SGUN !
$PAR  G(TET_ALPHA1_A6,PB),,             +GHSERPB
$            +1903.3-2.0602*T;                                   2100 N 98Boa !
$PAR  G(TET_ALPHA1_A6,PB),,             +GHSERPB+183.2+0.45314*T
$            -0.0396834*T*LN(T)+2.149E-06*T**2;                  2100 N 91Din !
$PAR  G(RHOMBOHEDRAL_A7,PB),,           +GHSERPB+300+T;          2100 N 99SGUN !
$PAR  G(RHOMBOHEDRAL_A7,PB),,           +GHSERPB+4900+3.52*T;    2100 N 96SGUN !
$PAR  G(RHOMBO_A10,PB),,                +GHSERPB+10;             2100 N 09SGUN !
 PAR  G(LIQUID,PB),,                    +GLIQPB;                 2100 N 91Din !
$
 FUNCTION GHSERPB   298.15  -7650.085+101.700244*T-24.5242231*T*LN(T)
       -0.00365895*T**2-2.4395E-07*T**3;
       600.61  Y  -10531.095+154.243182*T-32.4913959*T*LN(T)
       +0.00154613*T**2+8.05448E+25*T**(-9);
      1200.00  Y  +4157.616+53.139072*T-18.9640637*T*LN(T)
       -0.002882943*T**2+9.8144E-08*T**3-2696755*T**(-1)+8.05448E+25*T**(-9);
      2100.00  N !
 FUNCTION GLIQPB    298.15  +4672.124-7.750683*T+GHSERPB-6.019E-19*T**7;
       600.61  Y  +4853.137-8.067136*T+GHSERPB-8.05448E+25*T**(-9);
      2100.00  N !
$ ------------------------------------------------------------------------------
$ Binary system
$
$ H.L. Lukas, unpublished, 1998.
$
$ Checked at 6000 K.
$
$ This version is actually different from the 2000 version.
$
 PAR  L(LIQUID,AG,PB;0),,               +14665.8-7.92409*T;,,         N 98Luk !
 PAR  L(LIQUID,AG,PB;1),,               -1350.24-0.11456*T;,,         N 98Luk !
 PAR  L(LIQUID,AG,PB;2),,               -2670.89+0.69284*T;,,         N 98Luk !
$
 PAR  L(FCC_A1,AG,PB:VA;0),,            +38965-20.57122*T;,,          N 98Luk !
 PAR  L(FCC_A1,AG,PB:VA;1),,            -1350.24-0.11456*T;,,         N 98Luk !
$
$ Metastable
$
 PAR  L(BCC_A2,AG,PB:VA;0),,            +38965-20.57122*T;,,          N Same !
 PAR  L(BCC_A2,AG,PB:VA;1),,            -1350.24-0.11456*T;,,         N Same !
$
 PAR  L(HCP_A3,AG,PB:VA;0),,            +38965-20.57122*T;,,          N Same !
 PAR  L(HCP_A3,AG,PB:VA;1),,            -1350.24-0.11456*T;,,         N Same !
$ ------------------------------------------------------------------------------
$
 ASSESSED_SYSTEM
  AG-PB(TDB -* +LIQ +FCC_A1
  ;G5 MAJ:FCC/AG:VA C_S:FCC/PB:VA ;P3 TMM:300/1300 STP:.1/500) !
$
$
 LIST-OF-REFERENCE
 NUMBER  SOURCE
  Null   'Unknown source'
  Same   'Same or similar interaction as in the corresponding stable phase'
  COST   'COST 507 database'
  91Din  'A.T. Dinsdale, Calphad, 15, 317-425(1991).'
  95Lim  'S.S. Lim, P.L. Rossiter, J.W. Tibballs, Calphad, 19, 131-41(1995),
          SGTE unary database V.4.1, 1999; Ag'
  96Oh   'C.-S. Oh, J.-H. Shim, B.-J. Lee, D.N. Lee,
          J. Alloys Compounds, 238, 155-66(1996),
          SGTE unary database V.4.1, 1999; Ag'
  96SGUN 'SGTE unary database V.3.0, 1996.'
  98Boa  'D. Boa, I. Ansara, Thermochim. Acta, 314, 79-86(1998),
          SGTE unary database V.4.1, 1999; In, Pb'
  98Luk  'H.L. Lukas, unpublished, 1998; Ag-Pb'
  99SGUN 'SGTE unary database V.4.1, 1999.'
  09SGUN 'SGTE unary database V.5.0, 2009.'
!

File: data/databases/sgte-binary/AgPd-10Sop.tdb
$
$ Database for Ag-Pd from J. Sopousek et al. 2010.
$
$ J. Sopousek, A. Zemanova, J. Vrestal, P. Broz,
$ J. Alloys Compd., 504, 431-34(2010).
$
$ Dataset created 2019.04.19 by Bengt Hallstedt.
$ 2020.12.20: Modified for use with GES6.
$
$ ------------------------------------------------------------------------------
 TEMP-LIM 298.15 6000.00 !
$
$ELEMENT NAME  REF. STATE               ATOMIC MASS H298-H0    S298    !
$
 ELEMENT VA   VACUUM                      0.0          0.0      0.0    ! 
 ELEMENT AG   FCC_A1                    107.8682    5745.      42.55   ! 
 ELEMENT PD   FCC_A1                    106.42      5468.488   37.8234 ! 
$ ------------------------------------------------------------------------------
$ Phase definitions
$
 PHASE LIQUID:L % 1 1 !
 CONST LIQUID:L : AG PD : !
$
$ Fcc (cF4, Fm-3m) and MeX (cF8, Fm-3m)
$
 PHASE FCC_A1 %A 2 1 1 !
 CONST FCC_A1 : AG% PD% : VA : !
$
$ Bcc (cI2, Im-3m)
$
 PHASE BCC_A2 %B 2 1 3 !
 CONST BCC_A2 : AG PD : VA : !
$
$ Hcp (hP2, P6_3/mmc) and Me2X (NiAs-type, hP4, P6_3/mmc, B8_1)
$
 PHASE HCP_A3 %A 2 1 0.5 !
 CONST HCP_A3 : AG PD : VA : !
$ ------------------------------------------------------------------------------
$ Defaults
$
 DEFINE-SYSTEM-DEFAULT ELEMENT 2 !
 DEFAULT-COM DEFINE_SYSTEM_ELEMENT VA !
 TYPE-DEF % SEQ * !
 TYPE-DEF A GES AMEND_PHASE_DESCRIPTION @ MAGNETIC -3 0.28 !
 TYPE-DEF B GES AMEND_PHASE_DESCRIPTION @ MAGNETIC -1 0.4 !
 FUNCTION ZERO      298.15  0;                                         6000 N !
 FUNCTION UN_ASS    298.15  0;                                         6000 N !
 FUNCTION R         298.15  +8.31451;                                  6000 N !
$ ------------------------------------------------------------------------------
$ Element data
$ ------------------------------------------------------------------------------
$ Ag
$
$ CUB_A13 added in unary 3.0
$ CUB_A13 revised in unary 4.1
$ BCT_A5 added in unary 4.1
$
 PAR  G(FCC_A1,AG:VA),,                 +GHSERAG;                3000 N 91Din !
 PAR  G(HCP_A3,AG:VA),,                 +GHSERAG+300+0.3*T;      3000 N 91Din !
 PAR  G(BCC_A2,AG:VA),,                 +GHSERAG+3400-1.05*T;    3000 N 91Din !
$PAR  G(CUB_A13,AG:VA),,                +GHSERAG+3400-1.05*T;    3000 N 95Lim !
$PAR  G(CUB_A13,AG:VA),,                +GHSERAG
$            +3765.6-1.8826*T;                                   3000 N 96SGUN !
$PAR  G(BCT_A5,AG:VA),,                 +GHSERAG+4184.1;         3000 N 96Oh !
 PAR  G(LIQUID,AG),,                    +GLIQAG;                 3000 N 91Din !
$
 FUNCTION GHSERAG   298.15  -7209.512+118.202013*T-23.8463314*T*LN(T)
       -0.001790585*T**2-3.98587E-07*T**3-12011*T**(-1);
      1234.93  Y  -15095.252+190.266404*T-33.472*T*LN(T)+1.411773E+29*T**(-9);
      3000.00  N !
 FUNCTION GLIQAG    298.15  +11025.076-8.89102*T+GHSERAG-1.033905E-20*T**7;
      1234.93  Y  -3587.111+180.964656*T-33.472*T*LN(T);
      3000.00  N !
$ ------------------------------------------------------------------------------
$ Pd
$
$ RHOMBOHEDRAL_A7 added in unary 5.0
$
 PAR  G(FCC_A1,PD:VA),,                 +GHSERPD;                4000 N 91Din !
 PAR  G(BCC_A2,PD:VA),,                 +GHSERPD+10500-1.8*T;    4000 N 91Din !
 PAR  G(HCP_A3,PD:VA),,                 +GHSERPD+2000+0.1*T;     4000 N 91Din !
$PAR  G(RHOMBOHEDRAL_A7,PD),,           +GHSERPD+4000;           4000 N 06Vre !
 PAR  G(LIQUID,PD),,                    +GLIQPD;                 4000 N 91Din !
$
 FUNCTION GHSERPD   298.15  -10204.027+176.076315*T-32.211*T*LN(T)
       +0.007120975*T**2-1.919875E-06*T**3+168687*T**(-1);
       900.00  Y  +917.062+49.659892*T-13.5708*T*LN(T)
       -0.00717522*T**2+1.91115E-07*T**3-1112465*T**(-1);
      1828.00  Y  -67161.018+370.102147*T-54.2067086*T*LN(T)
       +0.002091396*T**2-6.2811E-08*T**3+18683526*T**(-1);
      4000.00  N !
 FUNCTION GLIQPD    298.15  +11506.758-5.112162*T+GHSERPD;
       600.00  Y  +23405.778-116.918419*T+10.8922031*T*LN(T)
       -0.027266568*T**2+2.430675E-06*T**3-1853674*T**(-1);
      1828.00  Y  -12373.637+251.416903*T-41.17*T*LN(T);
      4000.00  N !
$ ------------------------------------------------------------------------------
$ Binary system
$
$ J. Sopousek, A. Zemanova, J. Vrestal, P. Broz,
$ J. Alloys Compd., 504, 431-34(2010).
$
$ Checked against paper. Checked at 6000 K.
$
 PAR  L(LIQUID,AG,PD;0),,               -19085+8.7604*T;,,            N 10Sop !
 PAR  L(LIQUID,AG,PD;1),,               -15605+0.1213*T;,,            N 10Sop !
$
 PAR  L(FCC_A1,AG,PD:VA;0),,            -19062.1913+7.7262*T;,,       N 10Sop !
 PAR  L(FCC_A1,AG,PD:VA;1),,            -16944.4417+0.9988*T;,,       N 10Sop !
$
$ Metastable
$
 PAR  L(BCC_A2,AG,PD:VA;0),,            -19062.1913+7.7262*T;,,       N Same !
 PAR  L(BCC_A2,AG,PD:VA;1),,            -16944.4417+0.9988*T;,,       N Same !
$
 PAR  L(HCP_A3,AG,PD:VA;0),,            -19062.1913+7.7262*T;,,       N Same !
 PAR  L(HCP_A3,AG,PD:VA;1),,            -16944.4417+0.9988*T;,,       N Same !
$ ------------------------------------------------------------------------------
$
 ASSESSED_SYSTEM
  AG-PD(TDB -* +LIQ +FCC_A1 ;G5
  C_S:LIQ/AG:VA ;P3 TMM:300/2000 STP:.01/1900/-2) !
$
$
 LIST-OF-REFERENCE
 NUMBER  SOURCE
  Null   'Unknown source'
  Same   'Same or similar interaction as in the corresponding stable phase'
  COST   'COST 507 database'
  91Din  'A.T. Dinsdale, Calphad, 15, 317-425(1991).'
  95Lim  'S.S. Lim, P.L. Rossiter, J.W. Tibballs, Calphad, 19, 131-41(1995),
          SGTE unary database V.4.1, 1999; Ag'
  96Oh   'C.-S. Oh, J.-H. Shim, B.-J. Lee, D.N. Lee,
          J. Alloys Compounds, 238, 155-66(1996),
          SGTE unary database V.4.1, 1999; Ag'
  96SGUN 'SGTE unary database V.3.0, 1996.'
  99Mor  'S. Morioka, M. Hasebe, J. Phase Equilib., 20, 244-57(1999); Ag-Pd'
  06Vre  'J. Vrestal, J. Pinkas, A. Watson, A. Scott, J. Houserova, A. Kroupa,
          Calphad, 30, 14-17(2006), SGTE unary database V.5.0, 2009; Pd'
  10Sop  'J. Sopousek, A. Zemanova, J. Vrestal, P. Broz,
          J. Alloys Compd., 504, 431-34(2010); Ag-Pd'
!

File: data/databases/sgte-binary/AgPd-98Spe-LB.tdb
$
$ Database for Ag-Pd from P.J. Spencer 1998 (included in LB Vol. 1)
$
$ P.J. Spencer, unpublished, 1998.
$
$ Dataset created 2011.04.10 by Bengt Hallstedt.
$ 2020.12.20: Modified for use with GES6.
$
$ ------------------------------------------------------------------------------
 TEMP-LIM 298.15 6000.00 !
$
$ELEMENT NAME  REF. STATE               ATOMIC MASS H298-H0    S298    !
$
 ELEMENT VA   VACUUM                      0.0          0.0      0.0    ! 
 ELEMENT AG   FCC_A1                    107.8682    5745.      42.55   ! 
 ELEMENT PD   FCC_A1                    106.42      5468.488   37.8234 ! 
$ ------------------------------------------------------------------------------
$ Phase definitions
$
 PHASE LIQUID:L % 1 1 !
 CONST LIQUID:L : AG PD : !
$
$ Fcc (cF4, Fm-3m) and MeX (cF8, Fm-3m)
$
 PHASE FCC_A1 %A 2 1 1 !
 CONST FCC_A1 : AG% PD% : VA : !
$
$ Bcc (cI2, Im-3m)
$
 PHASE BCC_A2 %B 2 1 3 !
 CONST BCC_A2 : AG PD : VA : !
$
$ Hcp (hP2, P6_3/mmc) and Me2X (NiAs-type, hP4, P6_3/mmc, B8_1)
$
 PHASE HCP_A3 %A 2 1 0.5 !
 CONST HCP_A3 : AG PD : VA : !
$ ------------------------------------------------------------------------------
$ Defaults
$
 DEFINE-SYSTEM-DEFAULT ELEMENT 2 !
 DEFAULT-COM DEFINE_SYSTEM_ELEMENT VA !
 TYPE-DEF % SEQ * !
 TYPE-DEF A GES AMEND_PHASE_DESCRIPTION @ MAGNETIC -3 0.28 !
 TYPE-DEF B GES AMEND_PHASE_DESCRIPTION @ MAGNETIC -1 0.4 !
 FUNCTION ZERO      298.15  0;                                         6000 N !
 FUNCTION UN_ASS    298.15  0;                                         6000 N !
 FUNCTION R         298.15  +8.31451;                                  6000 N !
$ ------------------------------------------------------------------------------
$ Element data
$ ------------------------------------------------------------------------------
$ Ag
$
$ CUB_A13 added in unary 3.0
$ CUB_A13 revised in unary 4.1
$ BCT_A5 added in unary 4.1
$
 PAR  G(FCC_A1,AG:VA),,                 +GHSERAG;                3000 N 91Din !
 PAR  G(HCP_A3,AG:VA),,                 +GHSERAG+300+0.3*T;      3000 N 91Din !
 PAR  G(BCC_A2,AG:VA),,                 +GHSERAG+3400-1.05*T;    3000 N 91Din !
$PAR  G(CUB_A13,AG:VA),,                +GHSERAG+3400-1.05*T;    3000 N 95Lim !
$PAR  G(CUB_A13,AG:VA),,                +GHSERAG
$            +3765.6-1.8826*T;                                   3000 N 96SGUN !
$PAR  G(BCT_A5,AG:VA),,                 +GHSERAG+4184.1;         3000 N 96Oh !
 PAR  G(LIQUID,AG),,                    +GLIQAG;                 3000 N 91Din !
$
 FUNCTION GHSERAG   298.15  -7209.512+118.202013*T-23.8463314*T*LN(T)
       -0.001790585*T**2-3.98587E-07*T**3-12011*T**(-1);
      1234.93  Y  -15095.252+190.266404*T-33.472*T*LN(T)+1.411773E+29*T**(-9);
      3000.00  N !
 FUNCTION GLIQAG    298.15  +11025.076-8.89102*T+GHSERAG-1.033905E-20*T**7;
      1234.93  Y  -3587.111+180.964656*T-33.472*T*LN(T);
      3000.00  N !
$ ------------------------------------------------------------------------------
$ Pd
$
$ RHOMBOHEDRAL_A7 added in unary 5.0
$
 PAR  G(FCC_A1,PD:VA),,                 +GHSERPD;                4000 N 91Din !
 PAR  G(BCC_A2,PD:VA),,                 +GHSERPD+10500-1.8*T;    4000 N 91Din !
 PAR  G(HCP_A3,PD:VA),,                 +GHSERPD+2000+0.1*T;     4000 N 91Din !
$PAR  G(RHOMBOHEDRAL_A7,PD),,           +GHSERPD+4000;           4000 N 06Vre !
 PAR  G(LIQUID,PD),,                    +GLIQPD;                 4000 N 91Din !
$
 FUNCTION GHSERPD   298.15  -10204.027+176.076315*T-32.211*T*LN(T)
       +0.007120975*T**2-1.919875E-06*T**3+168687*T**(-1);
       900.00  Y  +917.062+49.659892*T-13.5708*T*LN(T)
       -0.00717522*T**2+1.91115E-07*T**3-1112465*T**(-1);
      1828.00  Y  -67161.018+370.102147*T-54.2067086*T*LN(T)
       +0.002091396*T**2-6.2811E-08*T**3+18683526*T**(-1);
      4000.00  N !
 FUNCTION GLIQPD    298.15  +11506.758-5.112162*T+GHSERPD;
       600.00  Y  +23405.778-116.918419*T+10.8922031*T*LN(T)
       -0.027266568*T**2+2.430675E-06*T**3-1853674*T**(-1);
      1828.00  Y  -12373.637+251.416903*T-41.17*T*LN(T);
      4000.00  N !
$ ------------------------------------------------------------------------------
$ Binary system
$
$ From from P.J. Spencer 1998 (included in LB Vol. 1)
$
$ P.J. Spencer, unpublished, 1998.
$
$ Checked against LB. Checked at 6000 K.
$
 PAR  L(LIQUID,AG,PD;0),,               -5775;,,                      N 98Spe4 !
 PAR  L(LIQUID,AG,PD;1),,               -16500;,,                     N 98Spe4 !
 PAR  L(LIQUID,AG,PD;2),,               -625;,,                       N 98Spe4 !
$
 PAR  L(FCC_A1,AG,PD:VA;0),,            -20580+8.3185*T;,,            N 98Spe4 !
 PAR  L(FCC_A1,AG,PD:VA;1),,            -12230-2.2085*T;,,            N 98Spe4 !
$
$ Metastable
$
 PAR  L(BCC_A2,AG,PD:VA;0),,            -20580+8.3185*T;,,            N Same !
 PAR  L(BCC_A2,AG,PD:VA;1),,            -12230-2.2085*T;,,            N Same !
$
 PAR  L(HCP_A3,AG,PD:VA;0),,            -20580+8.3185*T;,,            N Same !
 PAR  L(HCP_A3,AG,PD:VA;1),,            -12230-2.2085*T;,,            N Same !
$ ------------------------------------------------------------------------------
$
 ASSESSED_SYSTEM
  AG-PD(TDB -* +LIQ +FCC_A1 ;G5
  C_S:LIQ/AG:VA ;P3 TMM:300/2000 STP:.01/1900/-2) !
$
$
 LIST-OF-REFERENCE
 NUMBER  SOURCE
  Null   'Unknown source'
  Same   'Same or similar interaction as in the corresponding stable phase'
  COST   'COST 507 database'
  91Din  'A.T. Dinsdale, Calphad, 15, 317-425(1991).'
  95Lim  'S.S. Lim, P.L. Rossiter, J.W. Tibballs, Calphad, 19, 131-41(1995),
          SGTE unary database V.4.1, 1999; Ag'
  96Oh   'C.-S. Oh, J.-H. Shim, B.-J. Lee, D.N. Lee,
          J. Alloys Compounds, 238, 155-66(1996),
          SGTE unary database V.4.1, 1999; Ag'
  96SGUN 'SGTE unary database V.3.0, 1996.'
  98Spe4 'P.J. Spencer, unpublished, 1998; Ag-Pd'
  06Vre  'J. Vrestal, J. Pinkas, A. Watson, A. Scott, J. Houserova, A. Kroupa,
          Calphad, 30, 14-17(2006), SGTE unary database V.5.0, 2009; Pd'
!

File: data/databases/sgte-binary/AgPd-99Gho.tdb
$
$ Database for Ag-Pd from G. Ghosh et al. 1999
$
$ G. Ghosh, C. Kantner, G.B. Olson, J. Phase Equilib., 20, 295-308(1999).
$
$ Dataset created 2011.04.10 by Bengt Hallstedt.
$ 2020.12.20: Modified for use with GES6.
$
$ ------------------------------------------------------------------------------
 TEMP-LIM 298.15 6000.00 !
$
$ELEMENT NAME  REF. STATE               ATOMIC MASS H298-H0    S298    !
$
 ELEMENT VA   VACUUM                      0.0          0.0      0.0    ! 
 ELEMENT AG   FCC_A1                    107.8682    5745.      42.55   ! 
 ELEMENT PD   FCC_A1                    106.42      5468.488   37.8234 ! 
$ ------------------------------------------------------------------------------
$ Phase definitions
$
 PHASE LIQUID:L % 1 1 !
 CONST LIQUID:L : AG PD : !
$
$ Fcc (cF4, Fm-3m) and MeX (cF8, Fm-3m)
$
 PHASE FCC_A1 %A 2 1 1 !
 CONST FCC_A1 : AG% PD% : VA : !
$
$ Bcc (cI2, Im-3m)
$
 PHASE BCC_A2 %B 2 1 3 !
 CONST BCC_A2 : AG PD : VA : !
$
$ Hcp (hP2, P6_3/mmc) and Me2X (NiAs-type, hP4, P6_3/mmc, B8_1)
$
 PHASE HCP_A3 %A 2 1 0.5 !
 CONST HCP_A3 : AG PD : VA : !
$ ------------------------------------------------------------------------------
$ Defaults
$
 DEFINE-SYSTEM-DEFAULT ELEMENT 2 !
 DEFAULT-COM DEFINE_SYSTEM_ELEMENT VA !
 TYPE-DEF % SEQ * !
 TYPE-DEF A GES AMEND_PHASE_DESCRIPTION @ MAGNETIC -3 0.28 !
 TYPE-DEF B GES AMEND_PHASE_DESCRIPTION @ MAGNETIC -1 0.4 !
 FUNCTION ZERO      298.15  0;                                         6000 N !
 FUNCTION UN_ASS    298.15  0;                                         6000 N !
 FUNCTION R         298.15  +8.31451;                                  6000 N !
$ ------------------------------------------------------------------------------
$ Element data
$ ------------------------------------------------------------------------------
$ Ag
$
$ CUB_A13 added in unary 3.0
$ CUB_A13 revised in unary 4.1
$ BCT_A5 added in unary 4.1
$
 PAR  G(FCC_A1,AG:VA),,                 +GHSERAG;                3000 N 91Din !
 PAR  G(HCP_A3,AG:VA),,                 +GHSERAG+300+0.3*T;      3000 N 91Din !
 PAR  G(BCC_A2,AG:VA),,                 +GHSERAG+3400-1.05*T;    3000 N 91Din !
$PAR  G(CUB_A13,AG:VA),,                +GHSERAG+3400-1.05*T;    3000 N 95Lim !
$PAR  G(CUB_A13,AG:VA),,                +GHSERAG
$            +3765.6-1.8826*T;                                   3000 N 96SGUN !
$PAR  G(BCT_A5,AG:VA),,                 +GHSERAG+4184.1;         3000 N 96Oh !
 PAR  G(LIQUID,AG),,                    +GLIQAG;                 3000 N 91Din !
$
 FUNCTION GHSERAG   298.15  -7209.512+118.202013*T-23.8463314*T*LN(T)
       -0.001790585*T**2-3.98587E-07*T**3-12011*T**(-1);
      1234.93  Y  -15095.252+190.266404*T-33.472*T*LN(T)+1.411773E+29*T**(-9);
      3000.00  N !
 FUNCTION GLIQAG    298.15  +11025.076-8.89102*T+GHSERAG-1.033905E-20*T**7;
      1234.93  Y  -3587.111+180.964656*T-33.472*T*LN(T);
      3000.00  N !
$ ------------------------------------------------------------------------------
$ Pd
$
$ RHOMBOHEDRAL_A7 added in unary 5.0
$
 PAR  G(FCC_A1,PD:VA),,                 +GHSERPD;                4000 N 91Din !
 PAR  G(BCC_A2,PD:VA),,                 +GHSERPD+10500-1.8*T;    4000 N 91Din !
 PAR  G(HCP_A3,PD:VA),,                 +GHSERPD+2000+0.1*T;     4000 N 91Din !
$PAR  G(RHOMBOHEDRAL_A7,PD),,           +GHSERPD+4000;           4000 N 06Vre !
 PAR  G(LIQUID,PD),,                    +GLIQPD;                 4000 N 91Din !
$
 FUNCTION GHSERPD   298.15  -10204.027+176.076315*T-32.211*T*LN(T)
       +0.007120975*T**2-1.919875E-06*T**3+168687*T**(-1);
       900.00  Y  +917.062+49.659892*T-13.5708*T*LN(T)
       -0.00717522*T**2+1.91115E-07*T**3-1112465*T**(-1);
      1828.00  Y  -67161.018+370.102147*T-54.2067086*T*LN(T)
       +0.002091396*T**2-6.2811E-08*T**3+18683526*T**(-1);
      4000.00  N !
 FUNCTION GLIQPD    298.15  +11506.758-5.112162*T+GHSERPD;
       600.00  Y  +23405.778-116.918419*T+10.8922031*T*LN(T)
       -0.027266568*T**2+2.430675E-06*T**3-1853674*T**(-1);
      1828.00  Y  -12373.637+251.416903*T-41.17*T*LN(T);
      4000.00  N !
$ ------------------------------------------------------------------------------
$ Binary system
$
$ G. Ghosh, C. Kantner, G.B. Olson, J. Phase Equilib., 20, 295-308(1999).
$
$ Checked against paper. Checked at 6000 K.
$
 PAR  L(LIQUID,AG,PD;0),,               +18982.2362-14.9154*T;,,      N 99Gho !
 PAR  L(LIQUID,AG,PD;1),,               -38662.468+11.8133*T;,,       N 99Gho !
$
 PAR  L(FCC_A1,AG,PD:VA;0),,            -19062.1913+7.7262*T;,,       N 99Gho !
 PAR  L(FCC_A1,AG,PD:VA;1),,            -16944.4417+0.9988*T;,,       N 99Gho !
$
$ Metastable
$
 PAR  L(BCC_A2,AG,PD:VA;0),,            -19062.1913+7.7262*T;,,       N Same !
 PAR  L(BCC_A2,AG,PD:VA;1),,            -16944.4417+0.9988*T;,,       N Same !
$
 PAR  L(HCP_A3,AG,PD:VA;0),,            -19062.1913+7.7262*T;,,       N Same !
 PAR  L(HCP_A3,AG,PD:VA;1),,            -16944.4417+0.9988*T;,,       N Same !
$ ------------------------------------------------------------------------------
$
 ASSESSED_SYSTEM
  AG-PD(TDB -* +LIQ +FCC_A1 ;G5
  C_S:LIQ/AG:VA ;P3 TMM:300/2000 STP:.01/1900/-2) !
$
$
 LIST-OF-REFERENCE
 NUMBER  SOURCE
  Null   'Unknown source'
  Same   'Same or similar interaction as in the corresponding stable phase'
  COST   'COST 507 database'
  91Din  'A.T. Dinsdale, Calphad, 15, 317-425(1991).'
  95Lim  'S.S. Lim, P.L. Rossiter, J.W. Tibballs, Calphad, 19, 131-41(1995),
          SGTE unary database V.4.1, 1999; Ag'
  96Oh   'C.-S. Oh, J.-H. Shim, B.-J. Lee, D.N. Lee,
          J. Alloys Compounds, 238, 155-66(1996),
          SGTE unary database V.4.1, 1999; Ag'
  96SGUN 'SGTE unary database V.3.0, 1996.'
  99Gho  'G. Ghosh, C. Kantner, G.B. Olson,
          J. Phase Equilib., 20, 295-308(1999); Ag-Pd'
  06Vre  'J. Vrestal, J. Pinkas, A. Watson, A. Scott, J. Houserova, A. Kroupa,
          Calphad, 30, 14-17(2006), SGTE unary database V.5.0, 2009; Pd'
!

File: data/databases/sgte-binary/AgPd-99Mor.tdb
$
$ Database for Ag-Pd from S. Morioka and M. Hasebe 1999.
$
$ S. Morioka, M. Hasebe, J. Phase Equilib., 20, 244-57(1999).
$
$ Dataset created 2019.04.19 by Bengt Hallstedt.
$ 2020.12.20: Modified for use with GES6.
$
$ ------------------------------------------------------------------------------
 TEMP-LIM 298.15 6000.00 !
$
$ELEMENT NAME  REF. STATE               ATOMIC MASS H298-H0    S298    !
$
 ELEMENT VA   VACUUM                      0.0          0.0      0.0    ! 
 ELEMENT AG   FCC_A1                    107.8682    5745.      42.55   ! 
 ELEMENT PD   FCC_A1                    106.42      5468.488   37.8234 ! 
$ ------------------------------------------------------------------------------
$ Phase definitions
$
 PHASE LIQUID:L % 1 1 !
 CONST LIQUID:L : AG PD : !
$
$ Fcc (cF4, Fm-3m) and MeX (cF8, Fm-3m)
$
 PHASE FCC_A1 %A 2 1 1 !
 CONST FCC_A1 : AG% PD% : VA : !
$
$ Bcc (cI2, Im-3m)
$
 PHASE BCC_A2 %B 2 1 3 !
 CONST BCC_A2 : AG PD : VA : !
$
$ Hcp (hP2, P6_3/mmc) and Me2X (NiAs-type, hP4, P6_3/mmc, B8_1)
$
 PHASE HCP_A3 %A 2 1 0.5 !
 CONST HCP_A3 : AG PD : VA : !
$ ------------------------------------------------------------------------------
$ Defaults
$
 DEFINE-SYSTEM-DEFAULT ELEMENT 2 !
 DEFAULT-COM DEFINE_SYSTEM_ELEMENT VA !
 TYPE-DEF % SEQ * !
 TYPE-DEF A GES AMEND_PHASE_DESCRIPTION @ MAGNETIC -3 0.28 !
 TYPE-DEF B GES AMEND_PHASE_DESCRIPTION @ MAGNETIC -1 0.4 !
 FUNCTION ZERO      298.15  0;                                         6000 N !
 FUNCTION UN_ASS    298.15  0;                                         6000 N !
 FUNCTION R         298.15  +8.31451;                                  6000 N !
$ ------------------------------------------------------------------------------
$ Element data
$ ------------------------------------------------------------------------------
$ Ag
$
$ CUB_A13 added in unary 3.0
$ CUB_A13 revised in unary 4.1
$ BCT_A5 added in unary 4.1
$
 PAR  G(FCC_A1,AG:VA),,                 +GHSERAG;                3000 N 91Din !
 PAR  G(HCP_A3,AG:VA),,                 +GHSERAG+300+0.3*T;      3000 N 91Din !
 PAR  G(BCC_A2,AG:VA),,                 +GHSERAG+3400-1.05*T;    3000 N 91Din !
$PAR  G(CUB_A13,AG:VA),,                +GHSERAG+3400-1.05*T;    3000 N 95Lim !
$PAR  G(CUB_A13,AG:VA),,                +GHSERAG
$            +3765.6-1.8826*T;                                   3000 N 96SGUN !
$PAR  G(BCT_A5,AG:VA),,                 +GHSERAG+4184.1;         3000 N 96Oh !
 PAR  G(LIQUID,AG),,                    +GLIQAG;                 3000 N 91Din !
$
 FUNCTION GHSERAG   298.15  -7209.512+118.202013*T-23.8463314*T*LN(T)
       -0.001790585*T**2-3.98587E-07*T**3-12011*T**(-1);
      1234.93  Y  -15095.252+190.266404*T-33.472*T*LN(T)+1.411773E+29*T**(-9);
      3000.00  N !
 FUNCTION GLIQAG    298.15  +11025.076-8.89102*T+GHSERAG-1.033905E-20*T**7;
      1234.93  Y  -3587.111+180.964656*T-33.472*T*LN(T);
      3000.00  N !
$ ------------------------------------------------------------------------------
$ Pd
$
$ RHOMBOHEDRAL_A7 added in unary 5.0
$
 PAR  G(FCC_A1,PD:VA),,                 +GHSERPD;                4000 N 91Din !
 PAR  G(BCC_A2,PD:VA),,                 +GHSERPD+10500-1.8*T;    4000 N 91Din !
 PAR  G(HCP_A3,PD:VA),,                 +GHSERPD+2000+0.1*T;     4000 N 91Din !
$PAR  G(RHOMBOHEDRAL_A7,PD),,           +GHSERPD+4000;           4000 N 06Vre !
 PAR  G(LIQUID,PD),,                    +GLIQPD;                 4000 N 91Din !
$
 FUNCTION GHSERPD   298.15  -10204.027+176.076315*T-32.211*T*LN(T)
       +0.007120975*T**2-1.919875E-06*T**3+168687*T**(-1);
       900.00  Y  +917.062+49.659892*T-13.5708*T*LN(T)
       -0.00717522*T**2+1.91115E-07*T**3-1112465*T**(-1);
      1828.00  Y  -67161.018+370.102147*T-54.2067086*T*LN(T)
       +0.002091396*T**2-6.2811E-08*T**3+18683526*T**(-1);
      4000.00  N !
 FUNCTION GLIQPD    298.15  +11506.758-5.112162*T+GHSERPD;
       600.00  Y  +23405.778-116.918419*T+10.8922031*T*LN(T)
       -0.027266568*T**2+2.430675E-06*T**3-1853674*T**(-1);
      1828.00  Y  -12373.637+251.416903*T-41.17*T*LN(T);
      4000.00  N !
$ ------------------------------------------------------------------------------
$ Binary system
$
$ S. Morioka, M. Hasebe, J. Phase Equilib., 20, 244-57(1999).
$
$ Checked against paper. Checked at 6000 K.
$
 PAR  L(LIQUID,AG,PD;0),,               -16267.339+5.58071444*T;,,    N 99Mor !
 PAR  L(LIQUID,AG,PD;1),,               -12070.0286;,,                N 99Mor !
$
 PAR  L(FCC_A1,AG,PD:VA;0),,            -18334.0823+5.66839744*T;,,   N 99Mor !
 PAR  L(FCC_A1,AG,PD:VA;1),,            -13320.2907;,,                N 99Mor !
$
$ Metastable
$
 PAR  L(BCC_A2,AG,PD:VA;0),,            -18334.0823+5.66839744*T;,,   N Same !
 PAR  L(BCC_A2,AG,PD:VA;1),,            -13320.2907;,,                N Same !
$
 PAR  L(HCP_A3,AG,PD:VA;0),,            -18334.0823+5.66839744*T;,,   N Same !
 PAR  L(HCP_A3,AG,PD:VA;1),,            -13320.2907;,,                N Same !
$ ------------------------------------------------------------------------------
$
 ASSESSED_SYSTEM
  AG-PD(TDB -* +LIQ +FCC_A1 ;G5
  C_S:LIQ/AG:VA ;P3 TMM:300/2000 STP:.01/1900/-2) !
$
$
 LIST-OF-REFERENCE
 NUMBER  SOURCE
  Null   'Unknown source'
  Same   'Same or similar interaction as in the corresponding stable phase'
  COST   'COST 507 database'
  91Din  'A.T. Dinsdale, Calphad, 15, 317-425(1991).'
  95Lim  'S.S. Lim, P.L. Rossiter, J.W. Tibballs, Calphad, 19, 131-41(1995),
          SGTE unary database V.4.1, 1999; Ag'
  96Oh   'C.-S. Oh, J.-H. Shim, B.-J. Lee, D.N. Lee,
          J. Alloys Compounds, 238, 155-66(1996),
          SGTE unary database V.4.1, 1999; Ag'
  96SGUN 'SGTE unary database V.3.0, 1996.'
  99Mor  'S. Morioka, M. Hasebe, J. Phase Equilib., 20, 244-57(1999); Ag-Pd'
  06Vre  'J. Vrestal, J. Pinkas, A. Watson, A. Scott, J. Houserova, A. Kroupa,
          Calphad, 30, 14-17(2006), SGTE unary database V.5.0, 2009; Pd'
!

File: data/databases/sgte-binary/AgPr-00Yin.tdb
$
$ Database for Ag-Pr from F. Yin et al. 2000.
$
$ F. Yin, X. Su, Z. Li, P. Zhang, M. Huang, Y. Shi,
$ J. Alloys Compd., 307, 202-6(2000).
$
$ Dataset created 2021.10.16 by Bengt Hallstedt.
$
$ 00Yin set G(DHCP,AG) and G(FCC_A1,PR:VA) to zero, which makes no sense.
$ Since dhcp-Pr is shown with some solubility in the paper, these "lattice
$ stabilities" are kept together with the interactions from the paper.
$
$ The bcc = L + dhcp equilibrium is at 905 K instead of 919 K, but other
$ invariant equilibria are reproduced.
$
$ ------------------------------------------------------------------------------
 TEMP-LIM 298.15 6000.00 !
$
$ELEMENT NAME  REF. STATE               ATOMIC MASS H298-H0    S298    !
$
 ELEMENT VA   VACUUM                      0.0          0.0      0.0    ! 
 ELEMENT AG   FCC_A1                    107.8682    5745.      42.55   ! 
 ELEMENT PR   DHCP                      140.9077    7418.232   73.9313 ! 
$ ------------------------------------------------------------------------------
$ Phase definitions
$
 PHASE LIQUID:L % 1 1 !
 CONST LIQUID:L : AG PR : !
$
$ Fcc (cF4, Fm-3m) and MeX (cF8, Fm-3m)
$
 PHASE FCC_A1 %A 2 1 1 !
 CONST FCC_A1 : AG% PR : VA : !
$
$ Bcc (cI2, Im-3m)
$
 PHASE BCC_A2 %B 2 1 3 !
 CONST BCC_A2 : AG PR% : VA : !
$
$ Hcp (hP2, P6_3/mmc) and Me2X (NiAs-type, hP4, P6_3/mmc, B8_1)
$
 PHASE HCP_A3 %A 2 1 0.5 !
 CONST HCP_A3 : AG : VA : !
$
$ Prototype alpha-La (hP4, P6_3/mmc)
$
 PHASE DHCP % 1 1 !
 CONST DHCP : AG PR% : !
$
$ unknown structure
$
 PHASE AG5PR % 2 5 1 !
 CONST AG5PR : AG : PR : !
$
$ Prototype Ag51Gd14 (hP68, P6/m)
$
 PHASE AG51PR14 % 2 51 14 !
 CONST AG51PR14 : AG : PR : !
$
$ Prototype Hg2K (oI12, Imma)
$
 PHASE AG2PR % 2 2 1 !
 CONST AG2PR : AG : PR : !
$
$ Prototype CsCl (cP2, Pm-3m)
$
 PHASE AGPR_B2 % 2 1 1 !
 CONST AGPR_B2 : AG : PR : !
$ ------------------------------------------------------------------------------
$ Defaults
$
 DEFINE-SYSTEM-DEFAULT ELEMENT 2 !
 DEFAULT-COM DEFINE_SYSTEM_ELEMENT VA !
 TYPE-DEF % SEQ * !
 TYPE-DEF A GES AMEND_PHASE_DESCRIPTION @ MAGNETIC -3 0.28 !
 TYPE-DEF B GES AMEND_PHASE_DESCRIPTION @ MAGNETIC -1 0.4 !
 FUNCTION ZERO      298.15  0;                                         6000 N !
 FUNCTION UN_ASS    298.15  0;                                         6000 N !
 FUNCTION R         298.15  +8.31451;                                  6000 N !
$ ------------------------------------------------------------------------------
$ Element data
$ ------------------------------------------------------------------------------
$ Ag
$
$ CUB_A13 added in unary 3.0
$ CUB_A13 revised in unary 4.1
$ BCT_A5 added in unary 4.1
$
 PAR  G(FCC_A1,AG:VA),,                 +GHSERAG;                3000 N 91Din !
 PAR  G(HCP_A3,AG:VA),,                 +GHSERAG+300+0.3*T;      3000 N 91Din !
 PAR  G(BCC_A2,AG:VA),,                 +GHSERAG+3400-1.05*T;    3000 N 91Din !
$PAR  G(CUB_A13,AG:VA),,                +GHSERAG+3400-1.05*T;    3000 N 95Lim !
$PAR  G(CUB_A13,AG:VA),,                +GHSERAG
$            +3765.6-1.8826*T;                                   3000 N 96SGUN !
$PAR  G(BCT_A5,AG:VA),,                 +GHSERAG+4184.1;         3000 N 96Oh !
 PAR  G(DHCP,AG),,                      +ZERO;                   3000 N 00Yin !
 PAR  G(LIQUID,AG),,                    +GLIQAG;                 3000 N 91Din !
$
 FUNCTION GHSERAG   298.15  -7209.512+118.202013*T-23.8463314*T*LN(T)
       -0.001790585*T**2-3.98587E-07*T**3-12011*T**(-1);
      1234.93  Y  -15095.252+190.266404*T-33.472*T*LN(T)+1.411773E+29*T**(-9);
      3000.00  N !
 FUNCTION GLIQAG    298.15  +11025.076-8.89102*T+GHSERAG-1.033905E-20*T**7;
      1234.93  Y  -3587.111+180.964656*T-33.472*T*LN(T);
      3000.00  N !
$ ------------------------------------------------------------------------------
$ Pr
$
 PAR  G(DHCP,PR),,                      +GHSERPR;                3800 N 91Din !
 PAR  G(BCC_A2,PR:VA),,                 +GBCCPR;                 3800 N 91Din !
 PAR  G(FCC_A1,PR:VA),,                 +ZERO;                   3800 N 00Yin !
 PAR  G(LIQUID,PR),,                    +GLIQPR;                 3800 N 91Din !
$
 FUNCTION GHSERPR   298.15  -18803.379+356.587384*T-68.9176*T*LN(T)
       +0.072929*T**2-2.5184333E-05*T**3+507385*T**(-1);
       500.00  Y  -7246.848+82.427384*T-22.8909*T*LN(T)
       -0.00497126*T**2-1.22951E-06*T**3;
       800.00  Y  +95411.023-1073.55111*T+146.764*T*LN(T)
       -0.1288205*T**2+1.5592233E-05*T**3-11588800*T**(-1);
      1068.00  Y  -481663.131+4234.33311*T-606.120311*T*LN(T)
       +0.305181506*T**2-3.0994702E-05*T**3+70926840*T**(-1);
      1204.00  Y  -20014.678+227.685155*T-42.9697*T*LN(T);
      3800.00  N !
 FUNCTION GBCCPR    298.15  -2863.651+28.274853*T-13.7470527*T*LN(T)
       -0.02284377*T**2+3.542468E-06*T**3-87486*T**(-1);
      1068.00  Y  -11985.919+188.657121*T-38.451*T*LN(T);
      1204.00  Y  +953.224+100.826281*T-26.6824313*T*LN(T)
       -0.004106833*T**2+1.76214E-07*T**3-2473024*T**(-1);
      3800.00  N !
 FUNCTION GLIQPR    298.15  +3848.961-29.099465*T-4.7344931*T*LN(T)
       -0.035119723*T**2+5.427467E-06*T**3-207406*T**(-1);
      1068.00  Y  -10539.574+219.508805*T-42.9697*T*LN(T);
      3800.00  N !
$ ------------------------------------------------------------------------------
$ Binary system
$
$ F. Yin, X. Su, Z. Li, P. Zhang, M. Huang, Y. Shi,
$ J. Alloys Compd., 307, 202-6(2000).
$
$ Checked against paper. Checked at 6000 K.
$
$ 00Yin set G(DHCP,AG) and G(FCC_A1,PR:VA) to zero, which makes no sense.
$ Since dhcp-Pr is shown with some solubility in the paper, these "lattice
$ stabilities" are kept together with the interactions from the paper.
$
$ The bcc = L + dhcp equilibrium is at 905 K instead of 919 K, but other
$ invariant equilibria are reproduced.
$
 PAR  L(LIQUID,AG,PR;0),,               -82331+18.78*T;,,             N 00Yin !
 PAR  L(LIQUID,AG,PR;1),,               -30566+4.926*T;,,             N 00Yin !
$
 PAR  L(FCC_A1,AG,PR:VA;0),,            -116975;,,                    N 00Yin !
 PAR  L(FCC_A1,AG,PR:VA;1),,            +634.509;,,                   N 00Yin !
$
 PAR  L(BCC_A2,AG,PR:VA;0),,            -32115;,,                     N 00Yin !
$
 PAR  L(DHCP,AG,PR;0),,                 -92966+4.538*T;,,             N 00Yin !
 PAR  L(DHCP,AG,PR;1),,                 -97228+75.328*T;,,            N 00Yin !
$
 PAR  G(AG5PR,AG:PR),,                  +5*GHSERAG+GHSERPR
             -128359+35.765*T;,,                                      N 00Yin !
 PAR  G(AG51PR14,AG:PR),,               +51*GHSERAG+14*GHSERPR
             -1380994+138.844*T;,,                                    N 00Yin !
 PAR  G(AG2PR,AG:PR),,                  +2*GHSERAG+GHSERPR
             -66395+4.233*T;,,                                        N 00Yin !
 PAR  G(AGPR_B2,AG:PR),,                +GHSERAG+GHSERPR
             -47159+2.742*T;,,                                        N 00Yin !
$ ------------------------------------------------------------------------------
$
$
 LIST-OF-REFERENCE
 NUMBER  SOURCE
  Null   'Unknown source'
  Same   'Same or similar interaction as in the corresponding stable phase'
  COST   'COST 507 database'
  91Din  'A.T. Dinsdale, Calphad, 15, 317-425(1991).'
  95Lim  'S.S. Lim, P.L. Rossiter, J.W. Tibballs, Calphad, 19, 131-41(1995),
          SGTE unary database V.4.1, 1999; Ag'
  96Oh   'C.-S. Oh, J.-H. Shim, B.-J. Lee, D.N. Lee,
          J. Alloys Compounds, 238, 155-66(1996),
          SGTE unary database V.4.1, 1999; Ag'
  96SGUN 'SGTE unary database V.3.0, 1996.'
  00Yin  'F. Yin, X. Su, Z. Li, P. Zhang, M. Huang, Y. Shi,
          J. Alloys Compd., 307, 202-6(2000); Ag-Pr'
!
