Repository: orchid-calphad/orchid-project.org

# orchid-project.org

Website and released data of **ORCHID** (Open Repository for CALPHAD Hypotheses, Intelligence, and Discovery),
served by GitHub Pages at https://orchid-project.org. Releases are archived on Zenodo (one DOI per version).

- `index.html`, `catalog/`, `best-practices.html` — static, self-contained pages (generated in the ORCHID tooling).
- `data/` — released data: catalog, redistributable TDB files, convex hulls. Licences: `data/LICENSES.md`, `data/NOTICE.md`.
- `llms.txt`, `data/croissant.json`, `CITATION.cff`, `.zenodo.json` — machine-readable metadata.

Only data with clear redistribution rights are published.

File: data/databases/sgte-binary/AgPt-87Kar.tdb
$
$ Database for Ag-Pt from I. Karakaya and W.T. Thompson 1987.
$
$ I. Karakaya, W.T. Thompson, Bull. Alloy Phase Diag., 8, 334-40(1987).
$
$ Dataset created 2021.10.10 by Bengt Hallstedt.
$
$ The phase diagram is well reproduced in terms of compositions, but the
$ peritectic is at 1472 K instead of 1459 K, probably due to changed unary
$ data. The LB version reproduces the peritectic temperature, but does not
$ reproduce the phase diagram particularly well.
$
$ A number of intermetallic phases are suggested in 87Kar, but in a later
$ investigation (Durussel, Feschotte 1996) only Ag15Pt17 was found
$ (stable below 1076 K).
$
$ ------------------------------------------------------------------------------
 TEMP-LIM 298.15 6000.00 !
$
$ELEMENT NAME  REF. STATE               ATOMIC MASS H298-H0    S298    !
$
 ELEMENT VA   VACUUM                      0.0          0.0      0.0    ! 
 ELEMENT AG   FCC_A1                    107.8682    5745.      42.55   ! 
 ELEMENT PT   FCC_A1                    195.08      5723.712   41.6308 !
$ ------------------------------------------------------------------------------
$ Phase definitions
$
 PHASE LIQUID:L % 1 1 !
 CONST LIQUID:L : AG PT : !
$
$ Fcc (cF4, Fm-3m) and MeX (cF8, Fm-3m)
$
 PHASE FCC_A1 %A 2 1 1 !
 CONST FCC_A1 : AG% PT% : VA : !
$
$ Bcc (cI2, Im-3m)
$
 PHASE BCC_A2 %B 2 1 3 !
 CONST BCC_A2 : AG PT : VA : !
$
$ Hcp (hP2, P6_3/mmc) and Me2X (NiAs-type, hP4, P6_3/mmc, B8_1)
$
 PHASE HCP_A3 %A 2 1 0.5 !
 CONST HCP_A3 : AG PT : VA : !
$ ------------------------------------------------------------------------------
$ Defaults
$
 DEFINE-SYSTEM-DEFAULT ELEMENT 2 !
 DEFAULT-COM DEFINE_SYSTEM_ELEMENT VA !
 TYPE-DEF % SEQ * !
 TYPE-DEF A GES AMEND_PHASE_DESCRIPTION @ MAGNETIC -3 0.28 !
 TYPE-DEF B GES AMEND_PHASE_DESCRIPTION @ MAGNETIC -1 0.4 !
 FUNCTION ZERO      298.15  0;                                         6000 N !
 FUNCTION UN_ASS    298.15  0;                                         6000 N !
 FUNCTION R         298.15  +8.31451;                                  6000 N !
$ ------------------------------------------------------------------------------
$ Element data
$ ------------------------------------------------------------------------------
$ Ag
$
$ CUB_A13 added in unary 3.0
$ CUB_A13 revised in unary 4.1
$ BCT_A5 added in unary 4.1
$
 PAR  G(FCC_A1,AG:VA),,                 +GHSERAG;                3000 N 91Din !
 PAR  G(HCP_A3,AG:VA),,                 +GHSERAG+300+0.3*T;      3000 N 91Din !
 PAR  G(BCC_A2,AG:VA),,                 +GHSERAG+3400-1.05*T;    3000 N 91Din !
$PAR  G(CUB_A13,AG:VA),,                +GHSERAG+3400-1.05*T;    3000 N 95Lim !
$PAR  G(CUB_A13,AG:VA),,                +GHSERAG
$            +3765.6-1.8826*T;                                   3000 N 96SGUN !
$PAR  G(BCT_A5,AG:VA),,                 +GHSERAG+4184.1;         3000 N 96Oh !
 PAR  G(LIQUID,AG),,                    +GLIQAG;                 3000 N 91Din !
$
 FUNCTION GHSERAG   298.15  -7209.512+118.202013*T-23.8463314*T*LN(T)
       -0.001790585*T**2-3.98587E-07*T**3-12011*T**(-1);
      1234.93  Y  -15095.252+190.266404*T-33.472*T*LN(T)+1.411773E+29*T**(-9);
      3000.00  N !
 FUNCTION GLIQAG    298.15  +11025.076-8.89102*T+GHSERAG-1.033905E-20*T**7;
      1234.93  Y  -3587.111+180.964656*T-33.472*T*LN(T);
      3000.00  N !
$ ------------------------------------------------------------------------------
$ Pt
$
 PAR  G(FCC_A1,PT:VA),,                 +GHSERPT;                4000 N 91Din !
 PAR  G(BCC_A2,PT:VA),,                 +GHSERPT+15000-2.4*T;    4000 N 91Din !
 PAR  G(HCP_A3,PT:VA),,                 +GHSERPT+2500+0.1*T;     4000 N 91Din !
 PAR  G(LIQUID,PT),,                    +GLIQPT;                 4000 N 91Din !
$
 FUNCTION GHSERPT   298.15  -7595.631+124.388275*T-24.5526*T*LN(T)
       -0.00248297*T**2-2.0138E-08*T**3+7974*T**(-1);
      1300.00  Y  -9253.174+161.529615*T-30.2527*T*LN(T)
       +0.002321665*T**2-6.56946E-07*T**3-272106*T**(-1);
      2041.50  Y  -222048.216+1019.35892*T-136.192996*T*LN(T)
       +0.020454938*T**2-7.59259E-07*T**3+71539020*T**(-1);
      4000.00  N !
 FUNCTION GLIQPT    298.15  +20114.016-9.275183*T+GHSERPT;
       600.00  Y  +19023.491+32.94182*T-12.3403769*T*LN(T)
       -0.011551507*T**2+9.31516E-07*T**3-601426*T**(-1);
      2041.50  Y  +1404.468+205.858962*T-36.5*T*LN(T);
      4000.00  N !
 FUNCTION GBCCPT    298.15  +GHSERPT+15000-2.4*T;                      6000 N !
$ ------------------------------------------------------------------------------
$ Binary system
$
$ I. Karakaya, W.T. Thompson, Bull. Alloy Phase Diag., 8, 334-40(1987).
$
$ Checked against paper. Checked at 6000 K.
$
$ The phase diagram is well reproduced in terms of compositions, but the
$ peritectic is at 1472 K instead of 1459 K, probably due to changed unary
$ data. The LB version reproduces the peritectic temperature, but does not
$ reproduce the phase diagram particularly well.
$
$ A number of intermetallic phases are suggested in 87Kar, but in a later
$ investigation (Durussel, Feschotte 1996) only Ag15Pt17 was found
$ (stable below 1076 K).
$
 PAR  L(LIQUID,AG,PT;0),,               +20690;,,                     N 87Kar !
 PAR  L(LIQUID,AG,PT;1),,               -7717;,,                      N 87Kar !
 PAR  L(LIQUID,AG,PT;2),,               -4676.5;,,                    N 87Kar !
 PAR  L(LIQUID,AG,PT;3),,               +1180;,,                      N 87Kar !
 PAR  L(LIQUID,AG,PT;4),,               +1744;,,                      N 87Kar !
$
 PAR  L(FCC_A1,AG,PT:VA;0),,            +5108.5+10.6*T;,,             N 87Kar !
 PAR  L(FCC_A1,AG,PT:VA;1),,            -7077.5;,,                    N 87Kar !
 PAR  L(FCC_A1,AG,PT:VA;2),,            -4250;,,                      N 87Kar !
$
$ Metastable
$
 PAR  L(BCC_A2,AG,PT:VA;0),,            +5108.5+10.6*T;,,             N Same !
 PAR  L(BCC_A2,AG,PT:VA;1),,            -7077.5;,,                    N Same !
 PAR  L(BCC_A2,AG,PT:VA;2),,            -4250;,,                      N Same !
$
 PAR  L(HCP_A3,AG,PT:VA;0),,            +5108.5+10.6*T;,,             N Same !
 PAR  L(HCP_A3,AG,PT:VA;1),,            -7077.5;,,                    N Same !
 PAR  L(HCP_A3,AG,PT:VA;2),,            -4250;,,                      N Same !
$ ------------------------------------------------------------------------------
$
 ASSESSED_SYSTEM
  AG-PT(TDB -* +LIQ +FCC_A1 
  ;G5 C_S:FCC/AG:VA MAJ:FCC/PT:VA ;P3 TMM:300/2500 STP:.4/1000) !
$
$
 LIST-OF-REFERENCE
 NUMBER  SOURCE
  Null   'Unknown source'
  Same   'Same or similar interaction as in the corresponding stable phase'
  COST   'COST 507 database'
  87Kar  'I. Karakaya, W.T. Thompson,
          Bull. Alloy Phase Diag., 8, 334-40(1987); Ag-Pt'
  91Din  'A.T. Dinsdale, Calphad, 15, 317-425(1991).'
  95Lim  'S.S. Lim, P.L. Rossiter, J.W. Tibballs, Calphad, 19, 131-41(1995),
          SGTE unary database V.4.1, 1999; Ag'
  96Oh   'C.-S. Oh, J.-H. Shim, B.-J. Lee, D.N. Lee,
          J. Alloys Compounds, 238, 155-66(1996),
          SGTE unary database V.4.1, 1999; Ag'
  96SGUN 'SGTE unary database V.3.0, 1996.'
!

File: data/databases/sgte-binary/AgPt-98Spe-LB.tdb
$
$ Database for Ag-Pt from P.J. Spencer 1998 (included in LB Vol. 1)
$
$ P.J. Spencer, unpublished, 1998.
$
$ Dataset created 2011.04.10 by Bengt Hallstedt.
$ 2020.12.20: Modified for use with GES6.
$
$ The peritectic is at 1459.1 K instead of 1459.5 K.
$
$ ------------------------------------------------------------------------------
 TEMP-LIM 298.15 6000.00 !
$
$ELEMENT NAME  REF. STATE               ATOMIC MASS H298-H0    S298    !
$
 ELEMENT VA   VACUUM                      0.0          0.0      0.0    ! 
 ELEMENT AG   FCC_A1                    107.8682    5745.      42.55   ! 
 ELEMENT PT   FCC_A1                    195.08      5723.712   41.6308 !
$ ------------------------------------------------------------------------------
$ Phase definitions
$
 PHASE LIQUID:L % 1 1 !
 CONST LIQUID:L : AG PT : !
$
$ Fcc (cF4, Fm-3m) and MeX (cF8, Fm-3m)
$
 PHASE FCC_A1 %A 2 1 1 !
 CONST FCC_A1 : AG% PT% : VA : !
$
$ Bcc (cI2, Im-3m)
$
 PHASE BCC_A2 %B 2 1 3 !
 CONST BCC_A2 : AG PT : VA : !
$
$ Hcp (hP2, P6_3/mmc) and Me2X (NiAs-type, hP4, P6_3/mmc, B8_1)
$
 PHASE HCP_A3 %A 2 1 0.5 !
 CONST HCP_A3 : AG PT : VA : !
$ ------------------------------------------------------------------------------
$ Defaults
$
 DEFINE-SYSTEM-DEFAULT ELEMENT 2 !
 DEFAULT-COM DEFINE_SYSTEM_ELEMENT VA !
 TYPE-DEF % SEQ * !
 TYPE-DEF A GES AMEND_PHASE_DESCRIPTION @ MAGNETIC -3 0.28 !
 TYPE-DEF B GES AMEND_PHASE_DESCRIPTION @ MAGNETIC -1 0.4 !
 FUNCTION ZERO      298.15  0;                                         6000 N !
 FUNCTION UN_ASS    298.15  0;                                         6000 N !
 FUNCTION R         298.15  +8.31451;                                  6000 N !
$ ------------------------------------------------------------------------------
$ Element data
$ ------------------------------------------------------------------------------
$ Ag
$
$ CUB_A13 added in unary 3.0
$ CUB_A13 revised in unary 4.1
$ BCT_A5 added in unary 4.1
$
 PAR  G(FCC_A1,AG:VA),,                 +GHSERAG;                3000 N 91Din !
 PAR  G(HCP_A3,AG:VA),,                 +GHSERAG+300+0.3*T;      3000 N 91Din !
 PAR  G(BCC_A2,AG:VA),,                 +GHSERAG+3400-1.05*T;    3000 N 91Din !
$PAR  G(CUB_A13,AG:VA),,                +GHSERAG+3400-1.05*T;    3000 N 95Lim !
$PAR  G(CUB_A13,AG:VA),,                +GHSERAG
$            +3765.6-1.8826*T;                                   3000 N 96SGUN !
$PAR  G(BCT_A5,AG:VA),,                 +GHSERAG+4184.1;         3000 N 96Oh !
 PAR  G(LIQUID,AG),,                    +GLIQAG;                 3000 N 91Din !
$
 FUNCTION GHSERAG   298.15  -7209.512+118.202013*T-23.8463314*T*LN(T)
       -0.001790585*T**2-3.98587E-07*T**3-12011*T**(-1);
      1234.93  Y  -15095.252+190.266404*T-33.472*T*LN(T)+1.411773E+29*T**(-9);
      3000.00  N !
 FUNCTION GLIQAG    298.15  +11025.076-8.89102*T+GHSERAG-1.033905E-20*T**7;
      1234.93  Y  -3587.111+180.964656*T-33.472*T*LN(T);
      3000.00  N !
$ ------------------------------------------------------------------------------
$ Pt
$
 PAR  G(FCC_A1,PT:VA),,                 +GHSERPT;                4000 N 91Din !
 PAR  G(BCC_A2,PT:VA),,                 +GHSERPT+15000-2.4*T;    4000 N 91Din !
 PAR  G(HCP_A3,PT:VA),,                 +GHSERPT+2500+0.1*T;     4000 N 91Din !
 PAR  G(LIQUID,PT),,                    +GLIQPT;                 4000 N 91Din !
$
 FUNCTION GHSERPT   298.15  -7595.631+124.388275*T-24.5526*T*LN(T)
       -0.00248297*T**2-2.0138E-08*T**3+7974*T**(-1);
      1300.00  Y  -9253.174+161.529615*T-30.2527*T*LN(T)
       +0.002321665*T**2-6.56946E-07*T**3-272106*T**(-1);
      2041.50  Y  -222048.216+1019.35892*T-136.192996*T*LN(T)
       +0.020454938*T**2-7.59259E-07*T**3+71539020*T**(-1);
      4000.00  N !
 FUNCTION GLIQPT    298.15  +20114.016-9.275183*T+GHSERPT;
       600.00  Y  +19023.491+32.94182*T-12.3403769*T*LN(T)
       -0.011551507*T**2+9.31516E-07*T**3-601426*T**(-1);
      2041.50  Y  +1404.468+205.858962*T-36.5*T*LN(T);
      4000.00  N !
 FUNCTION GBCCPT    298.15  +GHSERPT+15000-2.4*T;                      6000 N !
$ ------------------------------------------------------------------------------
$ Binary system
$
$ From from P.J. Spencer 1998 (included in LB Vol. 1)
$
$ P.J. Spencer, unpublished, 1998.
$
$ Checked against LB. Checked at 6000 K.
$
$ The peritectic is at 1459.1 K instead of 1459.5 K.
$
 PAR  L(LIQUID,AG,PT;0),,               +1960+10.895073*T;,,          N 98Spe5 !
 PAR  L(LIQUID,AG,PT;1),,               -4175.851+1.440188*T;,,       N 98Spe5 !
 PAR  L(LIQUID,AG,PT;2),,               +7380.3557;,,                 N 98Spe5 !
$
 PAR  L(FCC_A1,AG,PT:VA;0),,            +24000-0.8481111*T;,,         N 98Spe5 !
 PAR  L(FCC_A1,AG,PT:VA;1),,            -5023.3512-0.0099376834*T;,,  N 98Spe5 !
 PAR  L(FCC_A1,AG,PT:VA;2),,            +275.425-0.97035144*T;,,      N 98Spe5 !
$
$ Metastable
$
 PAR  L(BCC_A2,AG,PT:VA;0),,            +24000;,,                     N 98Spe5 !
 PAR  L(HCP_A3,AG,PT:VA;0),,            +24000;,,                     N 98Spe5 !
$ ------------------------------------------------------------------------------
$
 ASSESSED_SYSTEM
  AG-PT(TDB -* +LIQ +FCC_A1 
  ;G5 C_S:FCC/AG:VA MAJ:FCC/PT:VA ;P3 TMM:300/2500 STP:.4/1000) !
$
$
 LIST-OF-REFERENCE
 NUMBER  SOURCE
  Null   'Unknown source'
  Same   'Same or similar interaction as in the corresponding stable phase'
  COST   'COST 507 database'
  91Din  'A.T. Dinsdale, Calphad, 15, 317-425(1991).'
  95Lim  'S.S. Lim, P.L. Rossiter, J.W. Tibballs, Calphad, 19, 131-41(1995),
          SGTE unary database V.4.1, 1999; Ag'
  96Oh   'C.-S. Oh, J.-H. Shim, B.-J. Lee, D.N. Lee,
          J. Alloys Compounds, 238, 155-66(1996),
          SGTE unary database V.4.1, 1999; Ag'
  96SGUN 'SGTE unary database V.3.0, 1996.'
  98Spe5 'P.J. Spencer, unpublished, 1998; Ag-Pt'
!

File: data/databases/sgte-binary/AgPu-20Zho.tdb
$
$ Database for Ag-Pu from J. Zhou et al. 2020.
$
$ J. Zhou, B. Hu, Y. Jiang, C. Qiu, Y. Du, H. Yin,
$ J. Phase Equilib. Diffus., 41, 257-68(2020).
$
$ Dataset created 2021.03.05 by Bengt Hallstedt.
$
$ The parameter table contains several misprints. Several parameters had to
$ to be readjusted to reproduce the phase diagram.
$
$ The table of invariants indicates that Ag solubility in epsilon (bcc),
$ delta (fcc), gamma and beta Pu has been included, but there are no
$ parameters in the paper.
$
$ Considering the asymmetry of the liquid interaction, an associate
$ model is probably needed for this system.
$
$ The L + Ag2Pu + bcc equilibrium is 22 K too low. This is because bcc-Pu in
$ the paper has a higher Ag solubility than here. This can be fixed by adjusting
$ the bcc interaction (not given in the paper), but not done here. Other
$ equilibria involving the lquid differ by up to 3 K.
$
$ ------------------------------------------------------------------------------
 TEMP-LIM 298.15 6000.00 !
$
$ELEMENT NAME  REF. STATE               ATOMIC MASS H298-H0    S298    !
$
 ELEMENT VA   VACUUM                      0.0          0.0      0.0    ! 
 ELEMENT AG   FCC_A1                    107.8682    5745.      42.55   ! 
 ELEMENT PU   ALPHA_PU                  244.        6902.0     54.4610 ! 
$ ------------------------------------------------------------------------------
$ Phase definitions
$
 PHASE LIQUID:L % 1 1 !
 CONST LIQUID:L : AG PU : !
$
$ Fcc (cF4, Fm-3m) and MeX (cF8, Fm-3m), delta-Pu
$
 PHASE FCC_A1 %A 2 1 1 !
 CONST FCC_A1 : AG% PU% : VA : !
$
$ Bcc (cI2, Im-3m), epsilon-Pu
$
 PHASE BCC_A2 %B 2 1 3 !
 CONST BCC_A2 : AG PU% : VA : !
$
$ Hcp (hP2, P6_3/mmc) and Me2X (NiAs-type, hP4, P6_3/mmc, B8_1)
$
 PHASE HCP_A3 %A 2 1 0.5 !
 CONST HCP_A3 : AG : VA : !
$
$ Prototype In (tI2, I4/mmm), delta-prime
$
 PHASE TETRAGONAL_A6 % 1 1 !
 CONST TETRAGONAL_A6 : PU : !
$
$ Prototype alpha-Pu (mP16, P2_1/m)
$
 PHASE ALPHA_PU % 1 1 !
 CONST ALPHA_PU : PU : !
$
$ Prototype beta-Pu (mC34, C2/m)
$
 PHASE BETA_PU % 1 1 !
 CONST BETA_PU : PU : !
$
$ Prototype gamma-Pu (oF8, Fddd)
$
 PHASE GAMMA_PU % 1 1 !
 CONST GAMMA_PU : PU : !
$
$ Prototype Ag51Gd14 (hP68, P6/m)
$
 PHASE AG51PU14 % 2 51 14 !
 CONST AG51PU14 : AG : PU : !
$
$ unknown structure
$
 PHASE AG2PU % 2 2 1 !
 CONST AG2PU : AG : PU : !
$ ------------------------------------------------------------------------------
$ Defaults
$
 DEFINE-SYSTEM-DEFAULT ELEMENT 2 !
 DEFAULT-COM DEFINE_SYSTEM_ELEMENT VA !
 TYPE-DEF % SEQ * !
 TYPE-DEF A GES AMEND_PHASE_DESCRIPTION @ MAGNETIC -3 0.28 !
 TYPE-DEF B GES AMEND_PHASE_DESCRIPTION @ MAGNETIC -1 0.4 !
 FUNCTION ZERO      298.15  0;                                         6000 N !
 FUNCTION UN_ASS    298.15  0;                                         6000 N !
 FUNCTION R         298.15  +8.31451;                                  6000 N !
$ ------------------------------------------------------------------------------
$ Element data
$ ------------------------------------------------------------------------------
$ Ag
$
$ CUB_A13 added in unary 3.0
$ CUB_A13 revised in unary 4.1
$ BCT_A5 added in unary 4.1
$
 PAR  G(FCC_A1,AG:VA),,                 +GHSERAG;                3000 N 91Din !
 PAR  G(HCP_A3,AG:VA),,                 +GHSERAG+300+0.3*T;      3000 N 91Din !
 PAR  G(BCC_A2,AG:VA),,                 +GHSERAG+3400-1.05*T;    3000 N 91Din !
$PAR  G(CUB_A13,AG:VA),,                +GHSERAG+3400-1.05*T;    3000 N 95Lim !
$PAR  G(CUB_A13,AG:VA),,                +GHSERAG
$            +3765.6-1.8826*T;                                   3000 N 96SGUN !
$PAR  G(BCT_A5,AG),,                    +GHSERAG+4184.1;         3000 N 96Oh !
 PAR  G(LIQUID,AG),,                    +GLIQAG;                 3000 N 91Din !
$
 FUNCTION GHSERAG   298.15  -7209.512+118.202013*T-23.8463314*T*LN(T)
       -0.001790585*T**2-3.98587E-07*T**3-12011*T**(-1);
      1234.93  Y  -15095.252+190.266404*T-33.472*T*LN(T)+1.411773E+29*T**(-9);
      3000.00  N !
 FUNCTION GLIQAG    298.15  +11025.076-8.89102*T+GHSERAG-1.033905E-20*T**7;
      1234.93  Y  -3587.111+180.964656*T-33.472*T*LN(T);
      3000.00  N !
$ ------------------------------------------------------------------------------
$ Pu
$
 PAR  G(ALPHA_PU,PU),,                  +GHSERPU;                3000 N 91Din !
 PAR  G(BCC_A2,PU:VA),,                 +GBCCPU;                 3000 N 91Din !
 PAR  G(BETA_PU,PU),,                   +GBETPU;                 3000 N 91Din !
 PAR  G(FCC_A1,PU:VA),,                 +GFCCPU;                 3000 N 91Din !
 PAR  G(GAMMA_PU,PU),,                  +GGAMPU;                 3000 N 91Din !
 PAR  G(TETRAGONAL_A6,PU),,             +GTETPU;                 3000 N 91Din !
 PAR  G(LIQUID,PU),,                    +GHSERPU
             +6608.1-12.5133*T;                                  3000 N 91Din !
$
 FUNCTION GHSERPU   298.15  -7396.309+80.301382*T-18.1258*T*LN(T)
       -0.02241*T**2;
       400.00  Y  -16605.962+236.786603*T-42.4187*T*LN(T)
       -0.00134493*T**2+2.63443E-07*T**3+579325*T**(-1);
       944.00  Y  -14462.156+232.961553*T-42.248*T*LN(T);
      3000.00  N !
 FUNCTION GBCCPU    298.15  -1358.984+116.603882*T-27.094*T*LN(T)
       -0.009105*T**2+2.061667E-06*T**3+20863*T**(-1);
       745.00  Y  -2890.817+156.878957*T-33.72*T*LN(T);
       956.00  Y  +29313.619-132.788248*T+6.921*T*LN(T)
       -0.02023305*T**2+1.426922E-06*T**3-4469245*T**(-1);
      2071.00  Y  -938.429-5.539698*T+GHSERPU;
      3000.00  N !
 FUNCTION GBETPU    298.15  -4873.654+123.249151*T-27.416*T*LN(T)
       -0.00653*T**2;
       679.50  Y  +2435.094+43.566585*T-15.7351*T*LN(T)
       -0.0154772*T**2+1.524942E-06*T**3-864940*T**(-1);
      1464.00  Y  +503.094-4.739938*T+GHSERPU;
      3000.00  N !
 FUNCTION GFCCPU    298.15  -3920.781+127.586536*T-28.4781*T*LN(T)
       -0.0054035*T**2;
       990.00  Y  +3528.208+41.52572*T-15.7351*T*LN(T)
       -0.0154772*T**2+1.524942E-06*T**3-864940*T**(-1);
      1464.00  Y  +1596.208-6.780803*T+GHSERPU;
      3000.00  N !
 FUNCTION GGAMPU    298.15  -16766.303+419.402655*T-77.5802*T*LN(T)
       +0.0816415*T**2-2.8103833E-05*T**3+574825*T**(-1);
       487.90  Y  -2942.77+88.325069*T-22.0233*T*LN(T)-0.0114795*T**2;
       593.90  Y  -9336.967+160.314641*T-32.3405*T*LN(T)
       -0.0070383*T**2+6.92887E-07*T**3+630600*T**(-1);
      1179.00  Y  +2026.406-6.829936*T+GHSERPU;
      3000.00  N !
 FUNCTION GTETPU    298.15  -496.178+54.586547*T-16.43*T*LN(T)
       -0.024006*T**2+5.166667E-06*T**3-158470*T**(-1);
       736.00  Y  -6122.307+173.35008*T-35.56*T*LN(T);
       757.00  Y  +3982.078+63.890352*T-19.756*T*LN(T)
       -0.00937295*T**2+6.59882E-07*T**3-1112565*T**(-1);
      2157.00  Y  -738.383-4.905143*T+GHSERPU;
      3000.00  N !
$ ------------------------------------------------------------------------------
$ Binary system
$
$ J. Zhou, B. Hu, Y. Jiang, C. Qiu, Y. Du, H. Yin,
$ J. Phase Equilib. Diffus., 41, 257-68(2020).
$
$ Checked against paper. Checked at 6000 K.
$
$ The parameter table contains several misprints. Several parameters had to
$ to be readjusted to reproduce the phase diagram.
$
$ The table of invariants indicates that Ag solubility in epsilon (bcc),
$ delta (fcc), gamma and beta Pu has been included, but there are no
$ parameters in the paper.
$
$ Considering the asymmetry of the liquid interaction, an associate
$ model is probably needed for this system.
$
$ The L + Ag2Pu + bcc equilibrium is 22 K too low. This is because bcc-Pu in
$ the paper has a higher Ag solubility than here. This can be fixed by adjusting
$ the bcc interaction (not given in the paper), but not done here. Other
$ equilibria involving the lquid differ by up to 3 K.
$
 PAR  L(LIQUID,AG,PU;0),,               +557-5.613*T;,,               N 20Zho !
$PAR  L(LIQUID,AG,PU;1),,               -407720+3.854*T;,,            N 20Zho !
 PAR  L(LIQUID,AG,PU;1),,               -40720+3.854*T;,,             N 20Zho !
$
 PAR  L(FCC_A1,AG,PU:VA;0),,            +100000;,,                    N !
 PAR  L(BCC_A2,AG,PU:VA;0),,            +100000;,,                    N !
$
$PAR  G(AG51PU14,AG:PU),,               +51*GHSERAG+14*GTETPU
$            -495170-236.73*T;,,                                      N 20Zho !
 PAR  G(AG51PU14,AG:PU),,               +51*GHSERAG+14*GTETPU
             -495170-155.79*T;,,                                      N 20Zho !
$PAR  G(AG2PU,AG:PU),,                  +2*GHSERAG+GTETPU
$            -36489-2.316*T;,,                                        N 20Zho !
 PAR  G(AG2PU,AG:PU),,                  +2*GHSERAG+GTETPU
             -36489+7.464*T;,,                                        N 20Zho !
$ ------------------------------------------------------------------------------
$
$
 LIST-OF-REFERENCE
 NUMBER  SOURCE
  Null   'Unknown source'
  Same   'Same or similar interaction as in the corresponding stable phase'
  COST   'COST 507 database'
  91Din  'A.T. Dinsdale, Calphad, 15, 317-425(1991).'
  95Lim  'S.S. Lim, P.L. Rossiter, J.W. Tibballs, Calphad, 19, 131-41(1995),
          SGTE unary database V.4.1, 1999; Ag'
  96Oh   'C.-S. Oh, J.-H. Shim, B.-J. Lee, D.N. Lee,
          J. Alloys Compounds, 238, 155-66(1996),
          SGTE unary database V.4.1, 1999; Ag'
  96SGUN 'SGTE unary database V.3.0, 1996.'
  20Zho  'J. Zhou, B. Hu, Y. Jiang, C. Qiu, Y. Du, H. Yin,
          J. Phase Equilib. Diffus., 41, 257-68(2020); Ag-Pu'
!

File: data/databases/sgte-binary/AgRh-86Kar.tdb
$
$ Database for Ag-Rh from I. Karakaya and W.T. Thompson 1986.
$
$ I. Karakaya, W.T. Thompson, Bull. Alloy Phase Diag., 7, 362-65(1986).
$
$ Dataset created 2021.10.10 by Bengt Hallstedt.
$
$ This is essentially the LB dataset, but the parameters from 86Kar are not
$ quite correctly reproduced in LB. The fcc model from 86Kar is incomplete and 
$ was probably refitted for LB.
$
$ In the present dataset the fcc parameters were refitted to the phase diagram
$ from 86Kar. The phase diagram could not be exactly reproduced, but
$ temperature differences are less than 5 K. The large solubility of Ag in
$ fcc-Rh is questionable. This leads to a very asymmetric excess Gibbs energy.
$ The temperature dependence of the subregular fcc interaction had to be
$ limited.
$
$ ------------------------------------------------------------------------------
 TEMP-LIM 298.15 6000.00 !
$
$ELEMENT NAME  REF. STATE               ATOMIC MASS H298-H0    S298    !
$
 ELEMENT VA   VACUUM                      0.0          0.0      0.0    ! 
 ELEMENT AG   FCC_A1                    107.8682    5745.      42.55   ! 
 ELEMENT RH   FCC_A1                    102.9055    4920.384   31.5557 ! 
$ ------------------------------------------------------------------------------
$ Phase definitions
$
 PHASE LIQUID:L % 1 1 !
 CONST LIQUID:L : AG RH : !
$
$ Fcc (cF4, Fm-3m) and MeX (cF8, Fm-3m)
$
 PHASE FCC_A1 %A 2 1 1 !
 CONST FCC_A1 : AG% RH% : VA : !
$
$ Bcc (cI2, Im-3m)
$
 PHASE BCC_A2 %B 2 1 3 !
 CONST BCC_A2 : AG RH : VA : !
$
$ Hcp (hP2, P6_3/mmc) and Me2X (NiAs-type, hP4, P6_3/mmc, B8_1)
$
 PHASE HCP_A3 %A 2 1 0.5 !
 CONST HCP_A3 : AG RH : VA : !
$ ------------------------------------------------------------------------------
$ Defaults
$
 DEFINE-SYSTEM-DEFAULT ELEMENT 2 !
 DEFAULT-COM DEFINE_SYSTEM_ELEMENT VA !
 TYPE-DEF % SEQ * !
 TYPE-DEF A GES AMEND_PHASE_DESCRIPTION @ MAGNETIC -3 0.28 !
 TYPE-DEF B GES AMEND_PHASE_DESCRIPTION @ MAGNETIC -1 0.4 !
 FUNCTION ZERO      298.15  0;                                         6000 N !
 FUNCTION UN_ASS    298.15  0;                                         6000 N !
 FUNCTION R         298.15  +8.31451;                                  6000 N !
$ ------------------------------------------------------------------------------
$ Element data
$ ------------------------------------------------------------------------------
$ Ag
$
$ CUB_A13 added in unary 3.0
$ CUB_A13 revised in unary 4.1
$ BCT_A5 added in unary 4.1
$
 PAR  G(FCC_A1,AG:VA),,                 +GHSERAG;                3000 N 91Din !
 PAR  G(HCP_A3,AG:VA),,                 +GHSERAG+300+0.3*T;      3000 N 91Din !
 PAR  G(BCC_A2,AG:VA),,                 +GHSERAG+3400-1.05*T;    3000 N 91Din !
$PAR  G(CUB_A13,AG:VA),,                +GHSERAG+3400-1.05*T;    3000 N 95Lim !
$PAR  G(CUB_A13,AG:VA),,                +GHSERAG
$            +3765.6-1.8826*T;                                   3000 N 96SGUN !
$PAR  G(BCT_A5,AG:VA),,                 +GHSERAG+4184.1;         3000 N 96Oh !
 PAR  G(LIQUID,AG),,                    +GLIQAG;                 3000 N 91Din !
$
 FUNCTION GHSERAG   298.15  -7209.512+118.202013*T-23.8463314*T*LN(T)
       -0.001790585*T**2-3.98587E-07*T**3-12011*T**(-1);
      1234.93  Y  -15095.252+190.266404*T-33.472*T*LN(T)+1.411773E+29*T**(-9);
      3000.00  N !
 FUNCTION GLIQAG    298.15  +11025.076-8.89102*T+GHSERAG-1.033905E-20*T**7;
      1234.93  Y  -3587.111+180.964656*T-33.472*T*LN(T);
      3000.00  N !
$ ------------------------------------------------------------------------------
$ Rh
$
 PAR  G(FCC_A1,RH:VA),,                 +GHSERRH;                2500 N 91Din !
 PAR  G(BCC_A2,RH:VA),,                 +GHSERRH+19000-4.7*T;    2500 N 91Din !
 PAR  G(HCP_A3,RH:VA),,                 +GHSERRH+3000-0.5*T;     2500 N 91Din !
 PAR  G(LIQUID,RH),,                    +GLIQRH;                 2500 N 91Din !
$
 FUNCTION GHSERRH   298.15  -7848.828+132.020923*T-24.0178336*T*LN(T)
       -0.003424186*T**2-1.68032E-07*T**3+55846*T**(-1);
      1200.00  Y  -28367.852+305.771019*T-48.3766632*T*LN(T)
       +0.00966345*T**2-1.512774E-06*T**3+3348162*T**(-1);
      2237.00  Y  -6237470.48+30151.6342*T-3874.21058*T*LN(T)
       +1.04921361*T**2-5.3978814E-05*T**3+1.88036218E+09*T**(-1);
      2450.00  Y  -44863.489+344.889895*T-50.58456*T*LN(T);
      2500.00  N !
 FUNCTION GLIQRH    298.15  +19092.91-6.92133*T+GHSERRH;
       700.00  Y  +35898.508-147.926418*T+15.6492377*T*LN(T)
       -0.028665357*T**2+2.100572E-06*T**3-2638940*T**(-1);
      2237.00  Y  -18208.54+332.974832*T-50.58456*T*LN(T);
      2500.00  N !
$ ------------------------------------------------------------------------------
$ Binary system
$
$ I. Karakaya, W.T. Thompson, Bull. Alloy Phase Diag., 7, 362-65(1986).
$
$ Checked against paper. Checked at 6000 K.
$
$ This is essentially the LB dataset, but the parameters from 86Kar are not
$ quite correctly reproduced in LB. The fcc model from 86Kar is incomplete and 
$ was probably refitted for LB.
$
$ In the present dataset the fcc parameters were refitted to the phase diagram
$ from 86Kar. The phase diagram could not be exactly reproduced, but
$ temperature differences are less than 5 K. The large solubility of Ag in
$ fcc-Rh is questionable. This leads to a very asymmetric excess Gibbs energy.
$ The temperature dependence of the subregular fcc interaction had to be
$ limited.
$
 PAR  L(LIQUID,AG,RH;0),,               +45650;,,                     N 86Kar !
 PAR  L(LIQUID,AG,RH;1),,               +350;,,                       N 86Kar !
$
 PAR  L(FCC_A1,AG,RH:VA;0),,            +15360+15.3*T;,,              N 86Kar !
 PAR  L(FCC_A1,AG,RH:VA;1),,            +49280-20*T;,,                N 86Kar !
$
$ Metastable
$
 PAR  L(BCC_A2,AG,RH:VA;0),,            +15360+15.3*T;,,              N Same !
 PAR  L(BCC_A2,AG,RH:VA;1),,            +49280-20*T;,,                N Same !
$
 PAR  L(HCP_A3,AG,RH:VA;0),,            +15360+15.3*T;,,              N Same !
 PAR  L(HCP_A3,AG,RH:VA;1),,            +49280-20*T;,,                N Same !
$ ------------------------------------------------------------------------------
$
 ASSESSED_SYSTEM
  AG-RH(TDB -* +LIQ +FCC_A1 ;G5 C_S:LIQ/AG MAJ:LIQ/RH
  C_S:FCC/AG:VA MAJ:FCC/RH:VA ;P3 TMM:300/3300 STP:.4/1000) !
$
$
 LIST-OF-REFERENCE
 NUMBER  SOURCE
  Null   'Unknown source'
  Same   'Same or similar interaction as in the corresponding stable phase'
  COST   'COST 507 database'
  86Kar  'I. Karakaya, W.T. Thompson,
          Bull. Alloy Phase Diag., 7, 362-65(1986); Ag-Rh'
  91Din  'A.T. Dinsdale, Calphad, 15, 317-425(1991).'
  95Lim  'S.S. Lim, P.L. Rossiter, J.W. Tibballs, Calphad, 19, 131-41(1995),
          SGTE unary database V.4.1, 1999; Ag'
  96Oh   'C.-S. Oh, J.-H. Shim, B.-J. Lee, D.N. Lee,
          J. Alloys Compounds, 238, 155-66(1996),
          SGTE unary database V.4.1, 1999; Ag'
!

File: data/databases/sgte-binary/AgRh-98Spe-LB.tdb
$
$ Database for Ag-Rh from P.J. Spencer 1998 (included in LB Vol. 1).
$
$ P.J. Spencer, unpublished, 1998.
$
$ Dataset created 2011.04.10 by Bengt Hallstedt.
$ 2020.12.20: Modified for use with GES6.
$
$ This is actually the 86Kar dataset. The fcc model from 86Kar is incomplete
$ and was refitted by 98Spe.
$
$ ------------------------------------------------------------------------------
 TEMP-LIM 298.15 6000.00 !
$
$ELEMENT NAME  REF. STATE               ATOMIC MASS H298-H0    S298    !
$
 ELEMENT VA   VACUUM                      0.0          0.0      0.0    ! 
 ELEMENT AG   FCC_A1                    107.8682    5745.      42.55   ! 
 ELEMENT RH   FCC_A1                    102.9055    4920.384   31.5557 ! 
$ ------------------------------------------------------------------------------
$ Phase definitions
$
 PHASE LIQUID:L % 1 1 !
 CONST LIQUID:L : AG RH : !
$
$ Fcc (cF4, Fm-3m) and MeX (cF8, Fm-3m)
$
 PHASE FCC_A1 %A 2 1 1 !
 CONST FCC_A1 : AG% RH% : VA : !
$
$ Bcc (cI2, Im-3m)
$
 PHASE BCC_A2 %B 2 1 3 !
 CONST BCC_A2 : AG RH : VA : !
$
$ Hcp (hP2, P6_3/mmc) and Me2X (NiAs-type, hP4, P6_3/mmc, B8_1)
$
 PHASE HCP_A3 %A 2 1 0.5 !
 CONST HCP_A3 : AG RH : VA : !
$ ------------------------------------------------------------------------------
$ Defaults
$
 DEFINE-SYSTEM-DEFAULT ELEMENT 2 !
 DEFAULT-COM DEFINE_SYSTEM_ELEMENT VA !
 TYPE-DEF % SEQ * !
 TYPE-DEF A GES AMEND_PHASE_DESCRIPTION @ MAGNETIC -3 0.28 !
 TYPE-DEF B GES AMEND_PHASE_DESCRIPTION @ MAGNETIC -1 0.4 !
 FUNCTION ZERO      298.15  0;                                         6000 N !
 FUNCTION UN_ASS    298.15  0;                                         6000 N !
 FUNCTION R         298.15  +8.31451;                                  6000 N !
$ ------------------------------------------------------------------------------
$ Element data
$ ------------------------------------------------------------------------------
$ Ag
$
$ CUB_A13 added in unary 3.0
$ CUB_A13 revised in unary 4.1
$ BCT_A5 added in unary 4.1
$
 PAR  G(FCC_A1,AG:VA),,                 +GHSERAG;                3000 N 91Din !
 PAR  G(HCP_A3,AG:VA),,                 +GHSERAG+300+0.3*T;      3000 N 91Din !
 PAR  G(BCC_A2,AG:VA),,                 +GHSERAG+3400-1.05*T;    3000 N 91Din !
$PAR  G(CUB_A13,AG:VA),,                +GHSERAG+3400-1.05*T;    3000 N 95Lim !
$PAR  G(CUB_A13,AG:VA),,                +GHSERAG
$            +3765.6-1.8826*T;                                   3000 N 96SGUN !
$PAR  G(BCT_A5,AG:VA),,                 +GHSERAG+4184.1;         3000 N 96Oh !
 PAR  G(LIQUID,AG),,                    +GLIQAG;                 3000 N 91Din !
$
 FUNCTION GHSERAG   298.15  -7209.512+118.202013*T-23.8463314*T*LN(T)
       -0.001790585*T**2-3.98587E-07*T**3-12011*T**(-1);
      1234.93  Y  -15095.252+190.266404*T-33.472*T*LN(T)+1.411773E+29*T**(-9);
      3000.00  N !
 FUNCTION GLIQAG    298.15  +11025.076-8.89102*T+GHSERAG-1.033905E-20*T**7;
      1234.93  Y  -3587.111+180.964656*T-33.472*T*LN(T);
      3000.00  N !
$ ------------------------------------------------------------------------------
$ Rh
$
 PAR  G(FCC_A1,RH:VA),,                 +GHSERRH;                2500 N 91Din !
 PAR  G(BCC_A2,RH:VA),,                 +GHSERRH+19000-4.7*T;    2500 N 91Din !
 PAR  G(HCP_A3,RH:VA),,                 +GHSERRH+3000-0.5*T;     2500 N 91Din !
 PAR  G(LIQUID,RH),,                    +GLIQRH;                 2500 N 91Din !
$
 FUNCTION GHSERRH   298.15  -7848.828+132.020923*T-24.0178336*T*LN(T)
       -0.003424186*T**2-1.68032E-07*T**3+55846*T**(-1);
      1200.00  Y  -28367.852+305.771019*T-48.3766632*T*LN(T)
       +0.00966345*T**2-1.512774E-06*T**3+3348162*T**(-1);
      2237.00  Y  -6237470.48+30151.6342*T-3874.21058*T*LN(T)
       +1.04921361*T**2-5.3978814E-05*T**3+1.88036218E+09*T**(-1);
      2450.00  Y  -44863.489+344.889895*T-50.58456*T*LN(T);
      2500.00  N !
 FUNCTION GLIQRH    298.15  +19092.91-6.92133*T+GHSERRH;
       700.00  Y  +35898.508-147.926418*T+15.6492377*T*LN(T)
       -0.028665357*T**2+2.100572E-06*T**3-2638940*T**(-1);
      2237.00  Y  -18208.54+332.974832*T-50.58456*T*LN(T);
      2500.00  N !
$ ------------------------------------------------------------------------------
$ Binary system
$
$ From from P.J. Spencer 1998 (included in LB Vol. 1)
$
$ P.J. Spencer, unpublished, 1998.
$
$ Checked against LB. Checked at 6000 K.
$
$ This is actually the 86Kar dataset. The fcc model from 86Kar is incomplete
$ and was refitted by 98Spe.
$
 PAR  L(LIQUID,AG,RH;0),,               +45650;,,                     N 86Kar !
 PAR  L(LIQUID,AG,RH;1),,               +350;,,                       N 86Kar !
$
 PAR  L(FCC_A1,AG,RH:VA;0),,            +15000+16.8*T;,,              N 98Spe6 !
 PAR  L(FCC_A1,AG,RH:VA;1),,            +30000-9*T;,,                 N 98Spe6 !
$
$ Metastable
$
 PAR  L(BCC_A2,AG,RH:VA;0),,            +15000+16.8*T;,,              N Same !
 PAR  L(BCC_A2,AG,RH:VA;1),,            +30000-9*T;,,                 N Same !
$
 PAR  L(HCP_A3,AG,RH:VA;0),,            +15000+16.8*T;,,              N Same !
 PAR  L(HCP_A3,AG,RH:VA;1),,            +30000-9*T;,,                 N Same !
$ ------------------------------------------------------------------------------
$
 ASSESSED_SYSTEM
  AG-RH(TDB -* +LIQ +FCC_A1 ;G5 C_S:LIQ/AG MAJ:LIQ/RH
  C_S:FCC/AG:VA MAJ:FCC/RH:VA ;P3 TMM:300/3300 STP:.4/1000) !
$
$
 LIST-OF-REFERENCE
 NUMBER  SOURCE
  Null   'Unknown source'
  Same   'Same or similar interaction as in the corresponding stable phase'
  COST   'COST 507 database'
  86Kar  'I. Karakaya, W.T. Thompson,
          Bull. Alloy Phase Diag., 7, 362-65(1986); Ag-Rh'
  91Din  'A.T. Dinsdale, Calphad, 15, 317-425(1991).'
  95Lim  'S.S. Lim, P.L. Rossiter, J.W. Tibballs, Calphad, 19, 131-41(1995),
          SGTE unary database V.4.1, 1999; Ag'
  96Oh   'C.-S. Oh, J.-H. Shim, B.-J. Lee, D.N. Lee,
          J. Alloys Compounds, 238, 155-66(1996),
          SGTE unary database V.4.1, 1999; Ag'
  98Spe6 'P.J. Spencer, unpublished, 1998; Ag-Rh'
!

File: data/databases/sgte-binary/AgRu-86Kar.tdb
$
$ Database for Ag-Ru from I. Karakaya and W.T. Thompson 1986.
$
$ I. Karakaya, W.T. Thompson, Bull. Alloy Phase Diag., 7, 365-68(1986).
$
$ Dataset created 2021.10.10 by Bengt Hallstedt.
$
$ The eutectic is at 1209 K instead of 1193 K.
$
$ ------------------------------------------------------------------------------
 TEMP-LIM 298.15 6000.00 !
$
$ELEMENT NAME  REF. STATE               ATOMIC MASS H298-H0    S298    !
$
 ELEMENT VA   VACUUM                      0.0          0.0      0.0    ! 
 ELEMENT AG   FCC_A1                    107.8682    5745.      42.55   ! 
 ELEMENT RU   HCP_A3                    101.07      4602.4     28.6144 ! 
$ ------------------------------------------------------------------------------
$ Phase definitions
$
 PHASE LIQUID:L % 1 1 !
 CONST LIQUID:L : AG RU : !
$
$ Fcc (cF4, Fm-3m) and MeX (cF8, Fm-3m)
$
 PHASE FCC_A1 %A 2 1 1 !
 CONST FCC_A1 : AG% RU : VA : !
$
$ Bcc (cI2, Im-3m)
$
 PHASE BCC_A2 %B 2 1 3 !
 CONST BCC_A2 : AG RU : VA : !
$
$ Hcp (hP2, P6_3/mmc) and Me2X (NiAs-type, hP4, P6_3/mmc, B8_1)
$
 PHASE HCP_A3 %A 2 1 0.5 !
 CONST HCP_A3 : AG RU% : VA : !
$ ------------------------------------------------------------------------------
$ Defaults
$
 DEFINE-SYSTEM-DEFAULT ELEMENT 2 !
 DEFAULT-COM DEFINE_SYSTEM_ELEMENT VA !
 TYPE-DEF % SEQ * !
 TYPE-DEF A GES AMEND_PHASE_DESCRIPTION @ MAGNETIC -3 0.28 !
 TYPE-DEF B GES AMEND_PHASE_DESCRIPTION @ MAGNETIC -1 0.4 !
 FUNCTION ZERO      298.15  0;                                         6000 N !
 FUNCTION UN_ASS    298.15  0;                                         6000 N !
 FUNCTION R         298.15  +8.31451;                                  6000 N !
$ ------------------------------------------------------------------------------
$ Element data
$ ------------------------------------------------------------------------------
$ Ag
$
$ CUB_A13 added in unary 3.0
$ CUB_A13 revised in unary 4.1
$ BCT_A5 added in unary 4.1
$
 PAR  G(FCC_A1,AG:VA),,                 +GHSERAG;                3000 N 91Din !
 PAR  G(HCP_A3,AG:VA),,                 +GHSERAG+300+0.3*T;      3000 N 91Din !
 PAR  G(BCC_A2,AG:VA),,                 +GHSERAG+3400-1.05*T;    3000 N 91Din !
$PAR  G(CUB_A13,AG:VA),,                +GHSERAG+3400-1.05*T;    3000 N 95Lim !
$PAR  G(CUB_A13,AG:VA),,                +GHSERAG
$            +3765.6-1.8826*T;                                   3000 N 96SGUN !
$PAR  G(BCT_A5,AG:VA),,                 +GHSERAG+4184.1;         3000 N 96Oh !
 PAR  G(LIQUID,AG),,                    +GLIQAG;                 3000 N 91Din !
$
 FUNCTION GHSERAG   298.15  -7209.512+118.202013*T-23.8463314*T*LN(T)
       -0.001790585*T**2-3.98587E-07*T**3-12011*T**(-1);
      1234.93  Y  -15095.252+190.266404*T-33.472*T*LN(T)+1.411773E+29*T**(-9);
      3000.00  N !
 FUNCTION GLIQAG    298.15  +11025.076-8.89102*T+GHSERAG-1.033905E-20*T**7;
      1234.93  Y  -3587.111+180.964656*T-33.472*T*LN(T);
      3000.00  N !
$ ------------------------------------------------------------------------------
$ Ru
$
$ BCC_A2 revised in unary 4.4
$
 PAR  G(HCP_A3,RU:VA),,                 +GHSERRU;                4500 N 91Din !
 PAR  G(FCC_A1,RU:VA),,                 +GHSERRU+12500-2.4*T;    4500 N 91Din !
 PAR  G(BCC_A2,RU:VA),,                 +GHSERRU+21500-5.05*T;   4500 N 01SGUN !
$PAR  G(BCC_A2,RU:VA),,                 +GHSERRU+26500-6.2*T;    4500 N 91Din !
 PAR  G(LIQUID,RU),,                    +GLIQRU;                 4500 N 91Din !
$
 FUNCTION GHSERRU   298.15  -7561.873+127.866233*T-22.9143287*T*LN(T)
       -0.004062566*T**2+1.7641E-07*T**3+56377*T**(-1);
      1500.00  Y  -59448.103+489.516214*T-72.3241219*T*LN(T)
       +0.018726245*T**2-1.952433E-06*T**3+11063885*T**(-1);
      2607.00  Y  -38588773+168610.517*T-21329.705*T*LN(T)
       +5.221639*T**2-2.40245985E-04*T**3+1.30829926E+10*T**(-1);
      2740.00  Y  -55768.304+364.482314*T-51.8816*T*LN(T);
      4500.00  N !
 FUNCTION GLIQRU    298.15  +27480.616-8.398748*T+GHSERRU;
       800.00  Y  +50827.232-179.818561*T+19.539341*T*LN(T)
       -0.026524167*T**2+1.667839E-06*T**3-3861125*T**(-1);
      2607.00  Y  -17161.807+349.673561*T-51.8816*T*LN(T);
      4500.00  N !
$ ------------------------------------------------------------------------------
$ Binary system
$
$ I. Karakaya, W.T. Thompson, Bull. Alloy Phase Diag., 7, 365-68(1986).
$
$ Checked against paper. Checked at 6000 K.
$
$ The eutectic is at 1209 K instead of 1193 K.
$
 PAR  L(LIQUID,AG,RU;0),,               +22370;,,                     N 86Kar !
 PAR  L(LIQUID,AG,RU;1),,               -1220;,,                      N 86Kar !
$
 PAR  L(FCC_A1,AG,RU:VA;0),,            +80*T;,,                      N !
 PAR  L(HCP_A3,AG,RU:VA;0),,            +80*T;,,                      N !
$
$ Metastable
$
 PAR  L(BCC_A2,AG,RU:VA;0),,            +80*T;,,                      N !
$ ------------------------------------------------------------------------------
$
 ASSESSED_SYSTEM
  AG-RU(TDB -* +LIQ +FCC_A1 +HCP_A3 ;P3 TMM:300/3000 STP:.1/2000) !
$
$
 LIST-OF-REFERENCE
 NUMBER  SOURCE
  Null   'Unknown source'
  Same   'Same or similar interaction as in the corresponding stable phase'
  COST   'COST 507 database'
  86Kar  'I. Karakaya, W.T. Thompson,
          Bull. Alloy Phase Diag., 7, 365-68(1986); Ag-Ru'
  91Din  'A.T. Dinsdale, Calphad, 15, 317-425(1991).'
  95Lim  'S.S. Lim, P.L. Rossiter, J.W. Tibballs, Calphad, 19, 131-41(1995),
          SGTE unary database V.4.1, 1999; Ag'
  96Oh   'C.-S. Oh, J.-H. Shim, B.-J. Lee, D.N. Lee,
          J. Alloys Compounds, 238, 155-66(1996),
          SGTE unary database V.4.1, 1999; Ag'
  96SGUN 'SGTE unary database V.3.0, 1996.'
  01SGUN 'SGTE unary database V.4.4, 2001.'
!
