Repository: orchid-calphad/orchid-project.org

# orchid-project.org

Website and released data of **ORCHID** (Open Repository for CALPHAD Hypotheses, Intelligence, and Discovery),
served by GitHub Pages at https://orchid-project.org. Releases are archived on Zenodo (one DOI per version).

- `index.html`, `catalog/`, `best-practices.html` — static, self-contained pages (generated in the ORCHID tooling).
- `data/` — released data: catalog, redistributable TDB files, convex hulls. Licences: `data/LICENSES.md`, `data/NOTICE.md`.
- `llms.txt`, `data/croissant.json`, `CITATION.cff`, `.zenodo.json` — machine-readable metadata.

Only data with clear redistribution rights are published.

File: data/databases/sgte-binary/AgRu-98Spe-LB.tdb
$
$ Database for Ag-Ru from P.J. Spencer 1998 (included in LB Vol. 1)
$
$ P.J. Spencer, unpublished, 1998.
$
$ Dataset created 2011.04.10 by Bengt Hallstedt.
$ 2020.12.20: Modified for use with GES6.
$
$ The eutectic is at 1201.3 K instead of 1201.4 K.
$
$ ------------------------------------------------------------------------------
 TEMP-LIM 298.15 6000.00 !
$
$ELEMENT NAME  REF. STATE               ATOMIC MASS H298-H0    S298    !
$
 ELEMENT VA   VACUUM                      0.0          0.0      0.0    ! 
 ELEMENT AG   FCC_A1                    107.8682    5745.      42.55   ! 
 ELEMENT RU   HCP_A3                    101.07      4602.4     28.6144 ! 
$ ------------------------------------------------------------------------------
$ Phase definitions
$
 PHASE LIQUID:L % 1 1 !
 CONST LIQUID:L : AG RU : !
$
$ Fcc (cF4, Fm-3m) and MeX (cF8, Fm-3m)
$
 PHASE FCC_A1 %A 2 1 1 !
 CONST FCC_A1 : AG% RU : VA : !
$
$ Bcc (cI2, Im-3m)
$
 PHASE BCC_A2 %B 2 1 3 !
 CONST BCC_A2 : AG RU : VA : !
$
$ Hcp (hP2, P6_3/mmc) and Me2X (NiAs-type, hP4, P6_3/mmc, B8_1)
$
 PHASE HCP_A3 %A 2 1 0.5 !
 CONST HCP_A3 : AG RU% : VA : !
$ ------------------------------------------------------------------------------
$ Defaults
$
 DEFINE-SYSTEM-DEFAULT ELEMENT 2 !
 DEFAULT-COM DEFINE_SYSTEM_ELEMENT VA !
 TYPE-DEF % SEQ * !
 TYPE-DEF A GES AMEND_PHASE_DESCRIPTION @ MAGNETIC -3 0.28 !
 TYPE-DEF B GES AMEND_PHASE_DESCRIPTION @ MAGNETIC -1 0.4 !
 FUNCTION ZERO      298.15  0;                                         6000 N !
 FUNCTION UN_ASS    298.15  0;                                         6000 N !
 FUNCTION R         298.15  +8.31451;                                  6000 N !
$ ------------------------------------------------------------------------------
$ Element data
$ ------------------------------------------------------------------------------
$ Ag
$
$ CUB_A13 added in unary 3.0
$ CUB_A13 revised in unary 4.1
$ BCT_A5 added in unary 4.1
$
 PAR  G(FCC_A1,AG:VA),,                 +GHSERAG;                3000 N 91Din !
 PAR  G(HCP_A3,AG:VA),,                 +GHSERAG+300+0.3*T;      3000 N 91Din !
 PAR  G(BCC_A2,AG:VA),,                 +GHSERAG+3400-1.05*T;    3000 N 91Din !
$PAR  G(CUB_A13,AG:VA),,                +GHSERAG+3400-1.05*T;    3000 N 95Lim !
$PAR  G(CUB_A13,AG:VA),,                +GHSERAG
$            +3765.6-1.8826*T;                                   3000 N 96SGUN !
$PAR  G(BCT_A5,AG:VA),,                 +GHSERAG+4184.1;         3000 N 96Oh !
 PAR  G(LIQUID,AG),,                    +GLIQAG;                 3000 N 91Din !
$
 FUNCTION GHSERAG   298.15  -7209.512+118.202013*T-23.8463314*T*LN(T)
       -0.001790585*T**2-3.98587E-07*T**3-12011*T**(-1);
      1234.93  Y  -15095.252+190.266404*T-33.472*T*LN(T)+1.411773E+29*T**(-9);
      3000.00  N !
 FUNCTION GLIQAG    298.15  +11025.076-8.89102*T+GHSERAG-1.033905E-20*T**7;
      1234.93  Y  -3587.111+180.964656*T-33.472*T*LN(T);
      3000.00  N !
$ ------------------------------------------------------------------------------
$ Ru
$
$ BCC_A2 revised in unary 4.4
$
 PAR  G(HCP_A3,RU:VA),,                 +GHSERRU;                4500 N 91Din !
 PAR  G(FCC_A1,RU:VA),,                 +GHSERRU+12500-2.4*T;    4500 N 91Din !
 PAR  G(BCC_A2,RU:VA),,                 +GHSERRU+21500-5.05*T;   4500 N 01SGUN !
$PAR  G(BCC_A2,RU:VA),,                 +GHSERRU+26500-6.2*T;    4500 N 91Din !
 PAR  G(LIQUID,RU),,                    +GLIQRU;                 4500 N 91Din !
$
 FUNCTION GHSERRU   298.15  -7561.873+127.866233*T-22.9143287*T*LN(T)
       -0.004062566*T**2+1.7641E-07*T**3+56377*T**(-1);
      1500.00  Y  -59448.103+489.516214*T-72.3241219*T*LN(T)
       +0.018726245*T**2-1.952433E-06*T**3+11063885*T**(-1);
      2607.00  Y  -38588773+168610.517*T-21329.705*T*LN(T)
       +5.221639*T**2-2.40245985E-04*T**3+1.30829926E+10*T**(-1);
      2740.00  Y  -55768.304+364.482314*T-51.8816*T*LN(T);
      4500.00  N !
 FUNCTION GLIQRU    298.15  +27480.616-8.398748*T+GHSERRU;
       800.00  Y  +50827.232-179.818561*T+19.539341*T*LN(T)
       -0.026524167*T**2+1.667839E-06*T**3-3861125*T**(-1);
      2607.00  Y  -17161.807+349.673561*T-51.8816*T*LN(T);
      4500.00  N !
$ ------------------------------------------------------------------------------
$ Binary system
$
$ From from P.J. Spencer 1998 (included in LB Vol. 1)
$
$ P.J. Spencer, unpublished, 1998.
$
$ Checked against LB. Checked at 6000 K.
$
$ The eutectic is at 1201.3 K instead of 1201.4 K.
$
 PAR  L(LIQUID,AG,RU;0),,               +22370;,,                     N 98Spe7 !
 PAR  L(LIQUID,AG,RU;1),,               -4500;,,                      N 98Spe7 !
$
 PAR  L(FCC_A1,AG,RU:VA;0),,            +80*T;,,                      N 98Spe7 !
 PAR  L(HCP_A3,AG,RU:VA;0),,            +80*T;,,                      N 98Spe7 !
$
$ Metastable
$
 PAR  L(BCC_A2,AG,RU:VA;0),,            +80*T;,,                      N Same !
$ ------------------------------------------------------------------------------
$
 ASSESSED_SYSTEM
  AG-RU(TDB -* +LIQ +FCC_A1 +HCP_A3 ;P3 TMM:300/3000 STP:.1/2000) !
$
$
 LIST-OF-REFERENCE
 NUMBER  SOURCE
  Null   'Unknown source'
  Same   'Same or similar interaction as in the corresponding stable phase'
  COST   'COST 507 database'
  91Din  'A.T. Dinsdale, Calphad, 15, 317-425(1991).'
  95Lim  'S.S. Lim, P.L. Rossiter, J.W. Tibballs, Calphad, 19, 131-41(1995),
          SGTE unary database V.4.1, 1999; Ag'
  96Oh   'C.-S. Oh, J.-H. Shim, B.-J. Lee, D.N. Lee,
          J. Alloys Compounds, 238, 155-66(1996),
          SGTE unary database V.4.1, 1999; Ag'
  96SGUN 'SGTE unary database V.3.0, 1996.'
  98Spe7 'P.J. Spencer, unpublished, 1998; Ag-Ru'
  01SGUN 'SGTE unary database V.4.4, 2001.'
!

File: data/databases/sgte-binary/AgS-18Shi.tdb
$
$ Database for Ag-S from C. Shi et al. 2018.
$
$ C. Shi, Y. Du, B. Hu, B. Yang, Y. Pan, F. Guo, S. Liu, Q. Du,
$ Calphad, 62, 207-14(2018).
$
$ Dataset created 2019.03.24 by Bengt Hallstedt.
$ 2020.12.20: Modified for use with GES6.
$
$ Solubility of S in fcc-Ag not modelled.
$
$ There is an inverse miscibility gap with a minimum at 1558 K and x(S)=0.29.
$
$ ------------------------------------------------------------------------------
 TEMP-LIM 298.15 6000.00 !
$
$ELEMENT NAME  REF. STATE               ATOMIC MASS H298-H0    S298    !
$
 ELEMENT VA   VACUUM                      0.0          0.0      0.0    ! 
 ELEMENT AG   FCC_A1                    107.8682    5745.      42.55   ! 
 ELEMENT S    ORTHORHOMBIC_A16           32.06      4412.0     32.07   ! 
$ ------------------------------------------------------------------------------
$ Species
$
 SPECIE  AG2S                               AG2S1 !
$ ------------------------------------------------------------------------------
$ Phase definitions
$
 PHASE LIQUID:L % 1 1 !
 CONST LIQUID:L : AG AG2S S : !
$
$ Fcc (cF4, Fm-3m) and MeX (cF8, Fm-3m)
$
 PHASE FCC_A1 %A 2 1 1 !
 CONST FCC_A1 : AG : VA : !
$
$ Bcc (cI2, Im-3m)
$
 PHASE BCC_A2 %B 2 1 3 !
 CONST BCC_A2 : AG : VA : !
$
$ Hcp (hP2, P6_3/mmc) and Me2X (NiAs-type, hP4, P6_3/mmc, B8_1)
$
 PHASE HCP_A3 %A 2 1 0.5 !
 CONST HCP_A3 : AG : VA: !
$
$ Prototype alpha-S (oF128, Fddd)
$
 PHASE ORTHORHOMBIC_A16 % 1 1 !
 CONST ORTHORHOMBIC_A16 : S : !
$
$ Prototype beta-S (mP48, P2_1/a)
$
 PHASE MONOCLINIC_S % 1 1 !
 CONST MONOCLINIC_S : S : !
$
$ Prototype Ag2S-alpha (mP12, P2_1/c)
$
 PHASE AG2S_ALPHA % 2 2 1 !
 CONST AG2S_ALPHA : AG : S : !
$
$ Prototype Ag2S-beta (cI20, Im-3m)
$
 PHASE AG2S_BETA % 2 2 1 !
 CONST AG2S_BETA : AG% S : S : !
$
$ Prototype Cu2Se-beta (cF44, Fm-3m)
$
 PHASE AG2S_GAMMA % 2 2 1 !
 CONST AG2S_GAMMA : AG% S : S : !
$ ------------------------------------------------------------------------------
$ Defaults
$
 DEFINE-SYSTEM-DEFAULT ELEMENT 2 !
 DEFAULT-COM DEFINE_SYSTEM_ELEMENT VA !
 TYPE-DEF % SEQ * !
 TYPE-DEF A GES AMEND_PHASE_DESCRIPTION @ MAGNETIC -3 0.28 !
 TYPE-DEF B GES AMEND_PHASE_DESCRIPTION @ MAGNETIC -1 0.4 !
 FUNCTION ZERO      298.15  0;                                         6000 N !
 FUNCTION UN_ASS    298.15  0;                                         6000 N !
 FUNCTION R         298.15  +8.31451;                                  6000 N !
$ ------------------------------------------------------------------------------
$ Element data
$ ------------------------------------------------------------------------------
$ Ag
$
$ CUB_A13 added in unary 3.0
$ CUB_A13 revised in unary 4.1
$ BCT_A5 added in unary 4.1
$
 PAR  G(FCC_A1,AG:VA),,                 +GHSERAG;                3000 N 91Din !
 PAR  G(HCP_A3,AG:VA),,                 +GHSERAG+300+0.3*T;      3000 N 91Din !
 PAR  G(BCC_A2,AG:VA),,                 +GHSERAG+3400-1.05*T;    3000 N 91Din !
$PAR  G(CUB_A13,AG:VA),,                +GHSERAG
$            +3765.6-1.8826*T;                                   3000 N 96SGUN !
$PAR  G(CUB_A13,AG:VA),,                +GHSERAG+3400-1.05*T;    3000 N 95Lim !
$PAR  G(BCT_A5,AG:VA),,                 +GHSERAG+4184.1;         3000 N 96Oh !
 PAR  G(LIQUID,AG),,                    +GLIQAG;                 3000 N 91Din !
$
 FUNCTION GHSERAG   298.15  -7209.512+118.202013*T-23.8463314*T*LN(T)
       -0.001790585*T**2-3.98587E-07*T**3-12011*T**(-1);
      1234.93  Y  -15095.252+190.266404*T-33.472*T*LN(T)+1.411773E+29*T**(-9);
      3000.00  N !
 FUNCTION GLIQAG    298.15  +11025.076-8.89102*T+GHSERAG-1.033905E-20*T**7;
      1234.93  Y  -3587.111+180.964656*T-33.472*T*LN(T);
      3000.00  N !
$ ------------------------------------------------------------------------------
$ S
$
$ FCC_A1 and BCC_A2 revised in unary 3.0
$ ORTHORHOMBIC_A16 and LIQUID modified in unary 4.1
$ MONOCLINIC revised in unary 4.1
$ ORTHORHOMBIC_A16 and LIQUID revised in unary 4.4
$
 PAR  G(ORTHORHOMBIC_A16,S),,           +GHSERSS;                1300 N 01SGUN !
 PAR  G(MONOCLINIC,S),,                 +GMONSS;                 1300 N 01SGUN !
$PAR  G(FCC_A1,S:VA),,                  +GHSERSS+105000;         1300 N Sundm !
$PAR  G(FCC_A1,S:VA),,                  +GHSERSS+30000+32*T;     1300 N 91Din !
$PAR  G(BCC_A2,S:VA),,                  +GHSERSS+105000;         1300 N Sundm !
$PAR  G(BCC_A2,S:VA),,                  +GHSERSS+31000+32*T;     1300 N 91Din !
 PAR  G(LIQUID,S),,                     +GLIQSS;                 1300 N 01SGUN !
$
 PAR  G(AG2S_BETA,S:S),,                +3*GHSERSS+36471-5.37*T;,,    N 18Shi !
 PAR  G(AG2S_GAMMA,S:S),,               +3*GHSERSS+26229+72.21*T;,,   N 18Shi !
$
 FUNCTION GHSERSS   298.15  -5198.294+53.913855*T-10.726*T*LN(T)
       -0.0273801*T**2+8.179537E-6*T**3; 
       368.30  Y  -6475.706+94.182332*T-17.8693298*T*LN(T)
       -0.010936877*T**2+1.406467E-6*T**3+36871*T**(-1); 
      1300.00  Y  -12485.546+188.304687*T-32*T*LN(T); 
      1301.00  N !
 FUNCTION GMONSS    298.15  -5725.422+89.544275*T-17.413*T*LN(T)
       -0.00993935*T**2-0.070062E-6*T**3+1250*T**(-1); 
       388.36  Y  -7455.008+114.782945*T-21.1531404*T*LN(T)
       -0.008566163*T**2+1.112484E-6*T**3+122167*T**(-1); 
      1300.00  Y  -11779.415+186.699065*T-32*T*LN(T); 
      1301.00  N !
 FUNCTION GLIQSS    298.15  -4196.575+85.63027*T-17.413*T*LN(T)
       -0.00993935*T**2-0.070062E-6*T**3+1250*T**(-1); 
       335.00  Y  1790361.982-44195.451432*T+7511.6194258*T*LN(T)
       -13.985517511*T**2+4838.738601E-6*T**3-79880891*T**(-1); 
       388.36  Y  -876313.954+23366.872986*T-4028.756*T*LN(T)
       +7.954595*T**2-2908.513333E-6*T**3+33980035*T**(-1); 
       432.25  Y  454088.687-7814.670231*T+1237.001*T*LN(T)
       -1.5607295*T**2+359.883667E-6*T**3-31765395*T**(-1); 
       500.00  Y  18554.561-144.895285*T+16.535*T*LN(T)
       -0.0454119*T**2+8.327402E-6*T**3-2705030*T**(-1); 
       700.00  Y  21243.126-113.298877*T+9.944*T*LN(T)
       -0.0288384*T**2+3.791365E-6*T**3-3507570*T**(-1); 
       900.00  Y  16117.849-32.79523*T-2.425*T*LN(T)
       -0.01712545*T**2+1.84974E-6*T**3-3215170*T**(-1); 
      1300.00  Y  -6461.814+175.590536*T-32*T*LN(T); 
      1301.00  N !
$ ------------------------------------------------------------------------------
$ Binary system
$
$ C. Shi, Y. Du, B. Hu, B. Yang, Y. Pan, F. Guo, S. Liu, Q. Du,
$ Calphad, 62, 207-14(2018).
$
$ Checked against paper. Checked at 6000 K.
$
$ Solubility of S in fcc-Ag not modelled.
$
$ There is an inverse miscibility gap with a minimum at 1558 K and x(S)=0.29.
$
 PAR  G(LIQUID,AG2S),,                  +2*GLIQAG+GLIQSS
             -24814-30.38*T;,,                                        N 18Shi !
 PAR  L(LIQUID,AG,AG2S;0),,             +14740+5.86*T;,,              N 18Shi !
 PAR  L(LIQUID,AG,AG2S;1),,             +31246-19.97*T;,,             N 18Shi !
 PAR  L(LIQUID,AG2S,S;0),,              +69068+3.33*T;,,              N 18Shi !
 PAR  L(LIQUID,AG2S,S;1),,              -62051-17.21*T;,,             N 18Shi !
 PAR  L(LIQUID,AG2S,S;2),,              +26453-57.33*T;,,             N 18Shi !
$
 PAR  G(AG2S_ALPHA,AG:S),,              +2*GHSERAG+GHSERSS
             -32700-28.32*T;,,                                        N 18Shi !
$
 PAR  G(AG2S_BETA,AG:S),,               +2*GHSERAG+GHSERSS
             -31794-30.33*T;,,                                        N 18Shi !
 PAR  L(AG2S_BETA,AG,S:S;0),,           -18300+62.1*T;,,              N 18Shi !
$
 PAR  G(AG2S_GAMMA,AG:S),,              +2*GHSERAG+GHSERSS
             -30900-31.38*T;,,                                        N 18Shi !
 PAR  L(AG2S_GAMMA,AG,S:S;0),,          -19377+214.11*T;,,            N 18Shi !
$ ------------------------------------------------------------------------------
$
$
 LIST-OF-REFERENCE
 NUMBER  SOURCE
  Null   'Unknown source'
  Same   'Same or similar interaction as in the corresponding stable phase'
  Sundm  'Bosse Sundman, unpublished, SGTE unary database V.3.0, 1996; S'
  COST   'COST 507 database'
  91Din  'A.T. Dinsdale, Calphad, 15, 317-425(1991).'
  95Lim  'S.S. Lim, P.L. Rossiter, J.W. Tibballs, Calphad, 19, 131-41(1995),
          SGTE unary database V.4.1, 1999; Ag'
  96Oh   'C.-S. Oh, J.-H. Shim, B.-J. Lee, D.N. Lee,
          J. Alloys Compounds, 238, 155-66(1996),
          SGTE unary database V.4.1, 1999; Ag'
  96SGUN 'SGTE unary database V.3.0, 1996.'
  97SUB  'SGTE substance database, version 1997'
  01SGUN 'SGTE unary database V.4.4, 2001.'
  18Shi  'C. Shi, Y. Du, B. Hu, B. Yang, Y. Pan, F. Guo, S. Liu, Q. Du,
          Calphad, 62, 207-14(2018); Ag-S'
!

File: data/databases/sgte-binary/AgSb-07Zor.tdb
$
$ Database for Ag-Sb from E. Zoro et al. 2007 (included in SGSOL V 5.0)
$
$ E. Zoro, C. Servant, B. Legendre, J. Phase Equilib. Diffus., 28, 250-57(2007).
$
$ Dataset created 2013.04.05 by Bengt Hallstedt.
$ 2019.04.18: Changed model for Ag3Sb from fractional to integer.
$ 2020.12.20: Modified for use with GES6.
$
$ The fcc and hcp interactions have a very large temperature dependence.
$
$ ------------------------------------------------------------------------------
 TEMP-LIM 298.15 6000.00 !
$
$ELEMENT NAME  REF. STATE               ATOMIC MASS H298-H0    S298    !
$
 ELEMENT VA   VACUUM                      0.0          0.0      0.0    ! 
 ELEMENT AG   FCC_A1                    107.8682    5745.      42.55   ! 
 ELEMENT SB   RHOMBOHEDRAL_A7           121.75      5870.152   45.5219 ! 
$ ------------------------------------------------------------------------------
$ Phase definitions
$
 PHASE LIQUID:L % 1 1 !
 CONST LIQUID:L : AG SB : !
$
$ Fcc (cF4, Fm-3m) and MeX (cF8, Fm-3m)
$
 PHASE FCC_A1 %A 2 1 1 !
 CONST FCC_A1 : AG% SB : VA : !
$
$ Bcc (cI2, Im-3m)
$
 PHASE BCC_A2 %B 2 1 3 !
 CONST BCC_A2 : AG SB : VA : !
$
$ Hcp (hP2, P6_3/mmc) and Me2X (NiAs-type, hP4, P6_3/mmc, B8_1)
$
 PHASE HCP_A3 %A 2 1 0.5 !
 CONST HCP_A3 : AG SB : VA : !
$
$ Prototype alpha-As (hR2, R-3m)
$
 PHASE RHOMBOHEDRAL_A7 % 1 1 !
 CONST RHOMBOHEDRAL_A7 : SB : !
$
$ Prototype Ag3Sb (oP4, Pmm2)
$
 PHASE AG3SB % 2 3 1 !
 CONST AG3SB : AG SB : AG SB : !
$ ------------------------------------------------------------------------------
$ Defaults
$
 DEFINE-SYSTEM-DEFAULT ELEMENT 2 !
 DEFAULT-COM DEFINE_SYSTEM_ELEMENT VA !
 TYPE-DEF % SEQ * !
 TYPE-DEF A GES AMEND_PHASE_DESCRIPTION @ MAGNETIC -3 0.28 !
 TYPE-DEF B GES AMEND_PHASE_DESCRIPTION @ MAGNETIC -1 0.4 !
 FUNCTION ZERO      298.15  0;                                         6000 N !
 FUNCTION UN_ASS    298.15  0;                                         6000 N !
 FUNCTION R         298.15  +8.31451;                                  6000 N !
$ ------------------------------------------------------------------------------
$ Element data
$ ------------------------------------------------------------------------------
$ Ag
$
$ CUB_A13 added in unary 3.0
$ CUB_A13 revised in unary 4.1
$ BCT_A5 added in unary 4.1
$
 PAR  G(FCC_A1,AG:VA),,                 +GHSERAG;                3000 N 91Din !
 PAR  G(HCP_A3,AG:VA),,                 +GHSERAG+300+0.3*T;      3000 N 91Din !
 PAR  G(BCC_A2,AG:VA),,                 +GHSERAG+3400-1.05*T;    3000 N 91Din !
$PAR  G(CUB_A13,AG:VA),,                +GHSERAG+3400-1.05*T;    3000 N 95Lim !
$PAR  G(CUB_A13,AG:VA),,                +GHSERAG
$            +3765.6-1.8826*T;                                   3000 N 96SGUN !
$PAR  G(BCT_A5,AG),,                    +GHSERAG+4184.1;         3000 N 96Oh !
 PAR  G(LIQUID,AG),,                    +GLIQAG;                 3000 N 91Din !
$
 PAR  G(AG3SB,AG:AG),,                  +4*GHSERAG+20000;        3000 N 07Zor !
$
 FUNCTION GHSERAG   298.15  -7209.512+118.202013*T-23.8463314*T*LN(T)
       -0.001790585*T**2-3.98587E-07*T**3-12011*T**(-1);
      1234.93  Y  -15095.252+190.266404*T-33.472*T*LN(T)+1.411773E+29*T**(-9);
      3000.00  N !
 FUNCTION GLIQAG    298.15  +11025.076-8.89102*T+GHSERAG-1.033905E-20*T**7;
      1234.93  Y  -3587.111+180.964656*T-33.472*T*LN(T);
      3000.00  N !
$ ------------------------------------------------------------------------------
$ Sb
$
$ BCT_A5 revised in unary 3.0
$
$ BCT_A5 the value from 91Din is used in LBall-v7+fun.tdb.
$ BCT_A5 the value from 96SGUN is used in SGSOL 5.0.
$ It is only needed in Sb-Sn.
$
 PAR  G(RHOMBOHEDRAL_A7,SB),,           +GHSERSB;                2000 N 91Din !
 PAR  G(FCC_A1,SB:VA),,                 +GHSERSB+19874-13.7*T;   2000 N 91Din !
 PAR  G(BCC_A2,SB:VA),,                 +GHSERSB+19874-15.1*T;   2000 N 91Din !
 PAR  G(HCP_A3,SB:VA),,                 +GHSERSB+19874-13*T;     2000 N 91Din !
$PAR  G(BCT_A5,SB),,                    +GHSERSB+13000-8*T;      2000 N 96SGUN !
$PAR  G(BCT_A5,SB),,                    +GHSERSB+1000;           2000 N 91Din !
 PAR  G(LIQUID,SB),,                    +GLIQSB;                 2000 N 91Din !
$
 PAR  G(AG3SB,SB:SB),,                  +4*GHSERSB+20000;        3000 N 07Zor !
$
 FUNCTION GHSERSB   298.15  -9242.858+156.154689*T-30.5130752*T*LN(T)
       +0.007748768*T**2-3.003415E-06*T**3+100625*T**(-1);
       903.78  Y  -11738.83+169.485872*T-31.38*T*LN(T)+1.616849E+27*T**(-9);
      2000.00  N !
 FUNCTION GLIQSB    298.15  +19822.328-21.923164*T+GHSERSB-1.74847E-20*T**7;
       903.78  Y  +8175.359+147.455986*T-31.38*T*LN(T);
      2000.00  N !
$ ------------------------------------------------------------------------------
$ Binary system
$
$ From from E. Zoro et al. 2007 (included in SGSOL V 5.0)
$
$ E. Zoro, C. Servant, B. Legendre, J. Phase Equilib. Diffus., 28, 250-57(2007).
$
$ Checked against paper. Checked at 6000 K.
$
$ The fcc and hcp interactions have a very large temperature dependence.
$
 PAR  L(LIQUID,AG,SB;0),,               -964.4779-7.9876*T;,,         N 07Zor !
 PAR  L(LIQUID,AG,SB;1),,               -21481.357+7.1738*T;,,        N 07Zor !
 PAR  L(LIQUID,AG,SB;2),,               -9992.0766;,,                 N 07Zor !
$
 PAR  L(FCC_A1,AG,SB:VA;0),,            -30164.027+66.4033*T;,,       N 07Zor !
 PAR  L(FCC_A1,AG,SB:VA;1),,            +8714.5741-67.6783*T;,,       N 07Zor !
$
 PAR  L(HCP_A3,AG,SB:VA;0),,            -24173.95+44.2101*T;,,        N 07Zor !
 PAR  L(HCP_A3,AG,SB:VA;1),,            -2341.9664-49.1982*T;,,       N 07Zor !
$
 PAR  G(AG3SB,AG:SB),,                  +3*GHSERAG+GHSERSB
             -1647.3592-15.2916*T;,,                                  N 07Zor !
 PAR  G(AG3SB,SB:AG),,                  +3*GHSERSB+GHSERAG
             +41647.3592+15.2916*T;,,                                 N 07Zor !
 PAR  L(AG3SB,AG,SB:SB;0),,             +41967.16;,,                  N 07Zor !
 PAR  L(AG3SB,AG:AG,SB;0),,             -23154.1592;,,                N 07Zor !
$
$ Metastable
$
 PAR  L(BCC_A2,AG,SB:VA;0),,            -30164.027+66.4033*T;,,       N Same !
 PAR  L(BCC_A2,AG,SB:VA;1),,            +8714.5741-67.6783*T;,,       N Same !
$ ------------------------------------------------------------------------------
$
 ASSESSED_SYSTEM
  AG-SB(TDB -* +LIQ +FCC_A1 +AG3SB +HCP_A3 
  +RHOMB_A7 ;P3 TMM:300/1500 STP:.15/700) !
$
$
 LIST-OF-REFERENCE
 NUMBER  SOURCE
  Null   'Unknown source'
  Same   'Same or similar interaction as in the corresponding stable phase'
  COST   'COST 507 database'
  91Din  'A.T. Dinsdale, Calphad, 15, 317-425(1991).'
  95Lim  'S.S. Lim, P.L. Rossiter, J.W. Tibballs, Calphad, 19, 131-41(1995),
          SGTE unary database V.4.1, 1999; Ag'
  96Oh   'C.-S. Oh, J.-H. Shim, B.-J. Lee, D.N. Lee,
          J. Alloys Compounds, 238, 155-66(1996),
          SGTE unary database V.4.1, 1999; Ag'
  96SGUN 'SGTE unary database V.3.0, 1996.'
  07Zor  'E. Zoro, C. Servant, B. Legendre,
          J. Phase Equilib. Diffus., 28, 250-57(2007); Ag-Sb'
!

File: data/databases/sgte-binary/AgSb-94Lee.tdb
$
$ Database for Ag-Sb from B.-J. Lee et al. 1994.
$
$ B.-J. Lee, C.-S. Oh, D.N. Lee, J. Alloys Compd., 215, 293-301(1994).
$
$ Dataset created 2019.04.18 by Bengt Hallstedt.
$ 2020.12.20: Modified for use with GES6.
$
$ The fcc and hcp interactions have a very large temperature dependence.
$
$ Invariant equilibria involving Ag3Sb differ by up 13 K.
$
$ ------------------------------------------------------------------------------
 TEMP-LIM 298.15 6000.00 !
$
$ELEMENT NAME  REF. STATE               ATOMIC MASS H298-H0    S298    !
$
 ELEMENT VA   VACUUM                      0.0          0.0      0.0    ! 
 ELEMENT AG   FCC_A1                    107.8682    5745.      42.55   ! 
 ELEMENT SB   RHOMBOHEDRAL_A7           121.75      5870.152   45.5219 ! 
$ ------------------------------------------------------------------------------
$ Phase definitions
$
 PHASE LIQUID:L % 1 1 !
 CONST LIQUID:L : AG SB : !
$
$ Fcc (cF4, Fm-3m) and MeX (cF8, Fm-3m)
$
 PHASE FCC_A1 %A 2 1 1 !
 CONST FCC_A1 : AG% SB : VA : !
$
$ Bcc (cI2, Im-3m)
$
 PHASE BCC_A2 %B 2 1 3 !
 CONST BCC_A2 : AG SB : VA : !
$
$ Hcp (hP2, P6_3/mmc) and Me2X (NiAs-type, hP4, P6_3/mmc, B8_1)
$
 PHASE HCP_A3 %A 2 1 0.5 !
 CONST HCP_A3 : AG SB : VA : !
$
$ Prototype alpha-As (hR2, R-3m)
$
 PHASE RHOMBOHEDRAL_A7 % 1 1 !
 CONST RHOMBOHEDRAL_A7 : SB : !
$
$ Prototype Ag3Sb (oP4, Pmm2)
$
 PHASE AG3SB % 2 3 1 !
 CONST AG3SB : AG SB : AG SB : !
$ ------------------------------------------------------------------------------
$ Defaults
$
 DEFINE-SYSTEM-DEFAULT ELEMENT 2 !
 DEFAULT-COM DEFINE_SYSTEM_ELEMENT VA !
 TYPE-DEF % SEQ * !
 TYPE-DEF A GES AMEND_PHASE_DESCRIPTION @ MAGNETIC -3 0.28 !
 TYPE-DEF B GES AMEND_PHASE_DESCRIPTION @ MAGNETIC -1 0.4 !
 FUNCTION ZERO      298.15  0;                                         6000 N !
 FUNCTION UN_ASS    298.15  0;                                         6000 N !
 FUNCTION R         298.15  +8.31451;                                  6000 N !
$ ------------------------------------------------------------------------------
$ Element data
$ ------------------------------------------------------------------------------
$ Ag
$
$ CUB_A13 added in unary 3.0
$ CUB_A13 revised in unary 4.1
$ BCT_A5 added in unary 4.1
$
 PAR  G(FCC_A1,AG:VA),,                 +GHSERAG;                3000 N 91Din !
 PAR  G(HCP_A3,AG:VA),,                 +GHSERAG+300+0.3*T;      3000 N 91Din !
 PAR  G(BCC_A2,AG:VA),,                 +GHSERAG+3400-1.05*T;    3000 N 91Din !
$PAR  G(CUB_A13,AG:VA),,                +GHSERAG+3400-1.05*T;    3000 N 95Lim !
$PAR  G(CUB_A13,AG:VA),,                +GHSERAG
$            +3765.6-1.8826*T;                                   3000 N 96SGUN !
$PAR  G(BCT_A5,AG),,                    +GHSERAG+4184.1;         3000 N 96Oh !
 PAR  G(LIQUID,AG),,                    +GLIQAG;                 3000 N 91Din !
$
 PAR  G(AG3SB,AG:AG),,                  +4*GHSERAG+47000-16*T;,,      N 94Lee !
$
 FUNCTION GHSERAG   298.15  -7209.512+118.202013*T-23.8463314*T*LN(T)
       -0.001790585*T**2-3.98587E-07*T**3-12011*T**(-1);
      1234.93  Y  -15095.252+190.266404*T-33.472*T*LN(T)+1.411773E+29*T**(-9);
      3000.00  N !
 FUNCTION GLIQAG    298.15  +11025.076-8.89102*T+GHSERAG-1.033905E-20*T**7;
      1234.93  Y  -3587.111+180.964656*T-33.472*T*LN(T);
      3000.00  N !
$ ------------------------------------------------------------------------------
$ Sb
$
$ BCT_A5 revised in unary 3.0
$
$ BCT_A5 the value from 91Din is used in LBall-v7+fun.tdb.
$ BCT_A5 the value from 96SGUN is used in SGSOL 5.0.
$ It is only needed in Sb-Sn.
$
 PAR  G(RHOMBOHEDRAL_A7,SB),,           +GHSERSB;                2000 N 91Din !
 PAR  G(FCC_A1,SB:VA),,                 +GHSERSB+19874-13.7*T;   2000 N 91Din !
 PAR  G(BCC_A2,SB:VA),,                 +GHSERSB+19874-15.1*T;   2000 N 91Din !
 PAR  G(HCP_A3,SB:VA),,                 +GHSERSB+19874-13*T;     2000 N 91Din !
$PAR  G(BCT_A5,SB),,                    +GHSERSB+13000-8*T;      2000 N 96SGUN !
$PAR  G(BCT_A5,SB),,                    +GHSERSB+1000;           2000 N 91Din !
 PAR  G(LIQUID,SB),,                    +GLIQSB;                 2000 N 91Din !
$
 PAR  G(AG3SB,SB:SB),,                  +4*GHSERSB+80000-16*T;,,      N 94Lee !
$
 FUNCTION GHSERSB   298.15  -9242.858+156.154689*T-30.5130752*T*LN(T)
       +0.007748768*T**2-3.003415E-06*T**3+100625*T**(-1);
       903.78  Y  -11738.83+169.485872*T-31.38*T*LN(T)+1.616849E+27*T**(-9);
      2000.00  N !
 FUNCTION GLIQSB    298.15  +19822.328-21.923164*T+GHSERSB-1.74847E-20*T**7;
       903.78  Y  +8175.359+147.455986*T-31.38*T*LN(T);
      2000.00  N !
$ ------------------------------------------------------------------------------
$ Binary system
$
$ B.-J. Lee, C.-S. Oh, D.N. Lee, J. Alloys Compd., 215, 293-301(1994).
$
$ Checked against paper. Checked at 6000 K.
$
$ The fcc and hcp interactions have a very large temperature dependence.
$
$ Invariant equilibria involving Ag3Sb differ by up 13 K.
$
 PAR  L(LIQUID,AG,SB;0),,               -847.52-8.79022*T;,,          N 94Lee !
 PAR  L(LIQUID,AG,SB;1),,               -18780.14+4.12935*T;,,        N 94Lee !
 PAR  L(LIQUID,AG,SB;2),,               -10754.52;,,                  N 94Lee !
$
 PAR  L(FCC_A1,AG,SB:VA;0),,            -28231.76+24.92875*T;,,       N 94Lee !
 PAR  L(FCC_A1,AG,SB:VA;1),,            +34998.14-52.12562*T;,,       N 94Lee !
$
 PAR  L(HCP_A3,AG,SB:VA;0),,            -35201.41+40.82893*T;,,       N 94Lee !
 PAR  L(HCP_A3,AG,SB:VA;1),,            +38116.12-75.52924*T;,,       N 94Lee !
$
$ Original parameter below
$PAR  G(AG3SB,AG:SB),,                  +3*GHSERAG+GHSERSB
$            +8054.33-29.07464*T;,,                                   N 94Lee !
$ Modified parameter below
 PAR  G(AG3SB,AG:SB),,                  +3*GHSERAG+GHSERSB
             +8054.33-29.5*T;,,                                       N 94Lee !
 PAR  G(AG3SB,SB:AG),,                  +ZERO;,,                      N !
 PAR  L(AG3SB,AG,SB:SB;0),,             -8321.31;,,                   N 94Lee !
$
$ Metastable
$
 PAR  L(BCC_A2,AG,SB:VA;0),,            -28231.76+24.92875*T;,,       N Same !
 PAR  L(BCC_A2,AG,SB:VA;1),,            +34998.14-52.12562*T;,,       N Same !
$ ------------------------------------------------------------------------------
$
 ASSESSED_SYSTEM
  AG-SB(TDB -* +LIQ +FCC_A1 +AG3SB +HCP_A3 
  +RHOMB_A7 ;P3 TMM:300/1500 STP:.15/700) !
$
$
 LIST-OF-REFERENCE
 NUMBER  SOURCE
  Null   'Unknown source'
  Same   'Same or similar interaction as in the corresponding stable phase'
  COST   'COST 507 database'
  91Din  'A.T. Dinsdale, Calphad, 15, 317-425(1991).'
  94Lee  'B.-J. Lee, C.-S. Oh, D.N. Lee,
          J. Alloys Compd., 215, 293-301(1994); Ag-Sb'
  95Lim  'S.S. Lim, P.L. Rossiter, J.W. Tibballs, Calphad, 19, 131-41(1995),
          SGTE unary database V.4.1, 1999; Ag'
  96Oh   'C.-S. Oh, J.-H. Shim, B.-J. Lee, D.N. Lee,
          J. Alloys Compounds, 238, 155-66(1996),
          SGTE unary database V.4.1, 1999; Ag'
  96SGUN 'SGTE unary database V.3.0, 1996.'
!

File: data/databases/sgte-binary/AgSb-96Oh-LB.tdb
$
$ Database for Ag-Sb from C.-S. Oh et al. 1996 (included in LB Vol. 1)
$
$ C.-S. Oh, J.-H. Shim, B.-J. Lee, D.N. Lee,
$ J. Alloys Compd., 238, 155-66(1996).
$
$ Dataset created 2011.04.10 by Bengt Hallstedt.
$ 2019.04.18: Changed model for Ag3Sb from fractional to integer.
$ 2020.12.20: Modified for use with GES6.
$
$ The fcc and hcp interactions have a very large temperature dependence.
$
$ Ag3Sb is listed as CuTi3 prototype in LB. This is probably not correct.
$
$ ------------------------------------------------------------------------------
 TEMP-LIM 298.15 6000.00 !
$
$ELEMENT NAME  REF. STATE               ATOMIC MASS H298-H0    S298    !
$
 ELEMENT VA   VACUUM                      0.0          0.0      0.0    ! 
 ELEMENT AG   FCC_A1                    107.8682    5745.      42.55   ! 
 ELEMENT SB   RHOMBOHEDRAL_A7           121.75      5870.152   45.5219 ! 
$ ------------------------------------------------------------------------------
$ Phase definitions
$
 PHASE LIQUID:L % 1 1 !
 CONST LIQUID:L : AG SB : !
$
$ Fcc (cF4, Fm-3m) and MeX (cF8, Fm-3m)
$
 PHASE FCC_A1 %A 2 1 1 !
 CONST FCC_A1 : AG% SB : VA : !
$
$ Bcc (cI2, Im-3m)
$
 PHASE BCC_A2 %B 2 1 3 !
 CONST BCC_A2 : AG SB : VA : !
$
$ Hcp (hP2, P6_3/mmc) and Me2X (NiAs-type, hP4, P6_3/mmc, B8_1)
$
 PHASE HCP_A3 %A 2 1 0.5 !
 CONST HCP_A3 : AG SB : VA : !
$
$ Prototype alpha-As (hR2, R-3m)
$
 PHASE RHOMBOHEDRAL_A7 % 1 1 !
 CONST RHOMBOHEDRAL_A7 : SB : !
$
$ Prototype Ag3Sb (oP4, Pmm2)
$
 PHASE AG3SB % 2 3 1 !
 CONST AG3SB : AG SB : AG SB : !
$ ------------------------------------------------------------------------------
$ Defaults
$
 DEFINE-SYSTEM-DEFAULT ELEMENT 2 !
 DEFAULT-COM DEFINE_SYSTEM_ELEMENT VA !
 TYPE-DEF % SEQ * !
 TYPE-DEF A GES AMEND_PHASE_DESCRIPTION @ MAGNETIC -3 0.28 !
 TYPE-DEF B GES AMEND_PHASE_DESCRIPTION @ MAGNETIC -1 0.4 !
 FUNCTION ZERO      298.15  0;                                         6000 N !
 FUNCTION UN_ASS    298.15  0;                                         6000 N !
 FUNCTION R         298.15  +8.31451;                                  6000 N !
$ ------------------------------------------------------------------------------
$ Element data
$ ------------------------------------------------------------------------------
$ Ag
$
$ CUB_A13 added in unary 3.0
$ CUB_A13 revised in unary 4.1
$ BCT_A5 added in unary 4.1
$
 PAR  G(FCC_A1,AG:VA),,                 +GHSERAG;                3000 N 91Din !
 PAR  G(HCP_A3,AG:VA),,                 +GHSERAG+300+0.3*T;      3000 N 91Din !
 PAR  G(BCC_A2,AG:VA),,                 +GHSERAG+3400-1.05*T;    3000 N 91Din !
$PAR  G(CUB_A13,AG:VA),,                +GHSERAG+3400-1.05*T;    3000 N 95Lim !
$PAR  G(CUB_A13,AG:VA),,                +GHSERAG
$            +3765.6-1.8826*T;                                   3000 N 96SGUN !
$PAR  G(BCT_A5,AG),,                    +GHSERAG+4184.1;         3000 N 96Oh !
 PAR  G(LIQUID,AG),,                    +GLIQAG;                 3000 N 91Din !
$
 PAR  G(AG3SB,AG:AG),,                  +4*GHSERAG+19000-2*T;    3000 N 96Oh !
$
 FUNCTION GHSERAG   298.15  -7209.512+118.202013*T-23.8463314*T*LN(T)
       -0.001790585*T**2-3.98587E-07*T**3-12011*T**(-1);
      1234.93  Y  -15095.252+190.266404*T-33.472*T*LN(T)+1.411773E+29*T**(-9);
      3000.00  N !
 FUNCTION GLIQAG    298.15  +11025.076-8.89102*T+GHSERAG-1.033905E-20*T**7;
      1234.93  Y  -3587.111+180.964656*T-33.472*T*LN(T);
      3000.00  N !
$ ------------------------------------------------------------------------------
$ Sb
$
$ BCT_A5 revised in unary 3.0
$
$ BCT_A5 the value from 91Din is used in LBall-v7+fun.tdb.
$ BCT_A5 the value from 96SGUN is used in SGSOL 5.0.
$ It is only needed in Sb-Sn.
$
 PAR  G(RHOMBOHEDRAL_A7,SB),,           +GHSERSB;                2000 N 91Din !
 PAR  G(FCC_A1,SB:VA),,                 +GHSERSB+19874-13.7*T;   2000 N 91Din !
 PAR  G(BCC_A2,SB:VA),,                 +GHSERSB+19874-15.1*T;   2000 N 91Din !
 PAR  G(HCP_A3,SB:VA),,                 +GHSERSB+19874-13*T;     2000 N 91Din !
$PAR  G(BCT_A5,SB),,                    +GHSERSB+13000-8*T;      2000 N 96SGUN !
$PAR  G(BCT_A5,SB),,                    +GHSERSB+1000;           2000 N 91Din !
 PAR  G(LIQUID,SB),,                    +GLIQSB;                 2000 N 91Din !
$
 PAR  G(AG3SB,SB:SB),,                  +4*GHSERSB+80000-40*T;   3000 N 96Oh !
$
 FUNCTION GHSERSB   298.15  -9242.858+156.154689*T-30.5130752*T*LN(T)
       +0.007748768*T**2-3.003415E-06*T**3+100625*T**(-1);
       903.78  Y  -11738.83+169.485872*T-31.38*T*LN(T)+1.616849E+27*T**(-9);
      2000.00  N !
 FUNCTION GLIQSB    298.15  +19822.328-21.923164*T+GHSERSB-1.74847E-20*T**7;
       903.78  Y  +8175.359+147.455986*T-31.38*T*LN(T);
      2000.00  N !
$ ------------------------------------------------------------------------------
$ Binary system
$
$ From from C.-S. Oh et al. 1996 (included in LB Vol. 1)
$
$ C.-S. Oh, J.-H. Shim, B.-J. Lee, D.N. Lee,
$ J. Alloys Compd., 238, 155-66(1996).
$
$ Checked against LB and paper. Checked at 6000 K.
$
$ The fcc and hcp interactions have a very large temperature dependence.
$
$ Ag3Sb is listed as CuTi3 prototype in LB. This is probably not correct.
$
 PAR  L(LIQUID,AG,SB;0),,               -821.8-9.6561*T;,,            N 96Oh !
 PAR  L(LIQUID,AG,SB;1),,               -19309+4.4239*T;,,            N 96Oh !
 PAR  L(LIQUID,AG,SB;2),,               -10381.2;,,                   N 96Oh !
$
 PAR  L(FCC_A1,AG,SB:VA;0),,            -22937.9+54.18535*T;,,        N 96Oh !
 PAR  L(FCC_A1,AG,SB:VA;1),,            -530.7-58.38697*T;,,          N 96Oh !
$
 PAR  L(HCP_A3,AG,SB:VA;0),,            -23050.3+38.36772*T;,,        N 96Oh !
 PAR  L(HCP_A3,AG,SB:VA;1),,            -5357.5-45.06379*T;,,         N 96Oh !
$
 PAR  G(AG3SB,AG:SB),,                  +3*GHSERAG+GHSERSB
             -1354-18.0736*T;,,                                       N 96Oh !
 PAR  G(AG3SB,SB:AG),,                  +3*GHSERSB+GHSERAG
             +92895.6;,,                                              N 96Oh !
 PAR  L(AG3SB,AG,SB:SB;0),,             +23729.2;,,                   N 96Oh !
 PAR  L(AG3SB,AG:AG,SB;0),,             -19493.2;,,                   N 96Oh !
$
$ Metastable
$
 PAR  L(BCC_A2,AG,SB:VA;0),,            -22937.9+54.18535*T;,,        N Same !
 PAR  L(BCC_A2,AG,SB:VA;1),,            -530.7-58.38697*T;,,          N Same !
$
$PAR  L(BCT_A5,AG,SB;0),,               +5*T;,,                       N 96Oh !
$ ------------------------------------------------------------------------------
$
 ASSESSED_SYSTEM
  AG-SB(TDB -* +LIQ +FCC_A1 +AG3SB +HCP_A3 
  +RHOMB_A7 ;P3 TMM:300/1500 STP:.15/700) !
$
$
 LIST-OF-REFERENCE
 NUMBER  SOURCE
  Null   'Unknown source'
  Same   'Same or similar interaction as in the corresponding stable phase'
  COST   'COST 507 database'
  91Din  'A.T. Dinsdale, Calphad, 15, 317-425(1991).'
  95Lim  'S.S. Lim, P.L. Rossiter, J.W. Tibballs, Calphad, 19, 131-41(1995),
          SGTE unary database V.4.1, 1999; Ag'
  96Oh   'C.-S. Oh, J.-H. Shim, B.-J. Lee, D.N. Lee,
          J. Alloys Compounds, 238, 155-66(1996),
          SGTE unary database V.4.1, 1999; Ag, Ag-Sb, Ag-Sb-Sn'
  96SGUN 'SGTE unary database V.3.0, 1996.'
!
