Repository: orchid-calphad/orchid-project.org

# orchid-project.org

Website and released data of **ORCHID** (Open Repository for CALPHAD Hypotheses, Intelligence, and Discovery),
served by GitHub Pages at https://orchid-project.org. Releases are archived on Zenodo (one DOI per version).

- `index.html`, `catalog/`, `best-practices.html` — static, self-contained pages (generated in the ORCHID tooling).
- `data/` — released data: catalog, redistributable TDB files, convex hulls. Licences: `data/LICENSES.md`, `data/NOTICE.md`.
- `llms.txt`, `data/croissant.json`, `CITATION.cff`, `.zenodo.json` — machine-readable metadata.

Only data with clear redistribution rights are published.

File: data/databases/sgte-binary/AgSi-85Sau.tdb
$
$ Database for Ag-Si from N. Saunders 1985.
$
$ N. Saunders, Calphad, 9, 297-309(1985).
$
$ Dataset created 2021.10.17 by Bengt Hallstedt.
$
$ ------------------------------------------------------------------------------
 TEMP-LIM 298.15 6000.00 !
$
$ELEMENT NAME  REF. STATE               ATOMIC MASS H298-H0    S298    !
$
 ELEMENT VA   VACUUM                      0.0          0.0      0.0    ! 
 ELEMENT AG   FCC_A1                    107.8682    5745.      42.55   ! 
 ELEMENT SI   DIAMOND_A4                 28.0855    3217.      18.81   ! 
$ ------------------------------------------------------------------------------
$ Phase definitions
$
 PHASE LIQUID:L % 1 1 !
 CONST LIQUID:L : AG SI : !
$
$ Fcc (cF4, Fm-3m) and MeX (cF8, Fm-3m)
$
 PHASE FCC_A1 %A 2 1 1 !
 CONST FCC_A1 : AG% SI : VA : !
$
$ Bcc (cI2, Im-3m)
$
 PHASE BCC_A2 %B 2 1 3 !
 CONST BCC_A2 : AG SI : VA : !
$
$ Hcp (hP2, P6_3/mmc) and Me2X (NiAs-type, hP4, P6_3/mmc, B8_1)
$
 PHASE HCP_A3 %A 2 1 0.5 !
 CONST HCP_A3 : AG SI : VA : !
$
$ Prototype C (cF8, Fd-3m)
$
 PHASE DIAMOND_A4 % 1 1 !
 CONST DIAMOND_A4 : SI : !
$ ------------------------------------------------------------------------------
$ Defaults
$
 DEFINE-SYSTEM-DEFAULT ELEMENT 2 !
 DEFAULT-COM DEFINE_SYSTEM_ELEMENT VA !
 TYPE-DEF % SEQ * !
 TYPE-DEF A GES AMEND_PHASE_DESCRIPTION @ MAGNETIC -3 0.28 !
 TYPE-DEF B GES AMEND_PHASE_DESCRIPTION @ MAGNETIC -1 0.4 !
 FUNCTION ZERO      298.15  0;                                         6000 N !
 FUNCTION UN_ASS    298.15  0;                                         6000 N !
 FUNCTION R         298.15  +8.31451;                                  6000 N !
$ ------------------------------------------------------------------------------
$ Element data
$ ------------------------------------------------------------------------------
$ Ag
$
$ CUB_A13 added in unary 3.0
$ CUB_A13 revised in unary 4.1
$ BCT_A5 added in unary 4.1
$
$ DIAMOND_A4 from 88Che1 not included in unary
$
 PAR  G(FCC_A1,AG:VA),,                 +GHSERAG;                3000 N 91Din !
 PAR  G(HCP_A3,AG:VA),,                 +GHSERAG+300+0.3*T;      3000 N 91Din !
 PAR  G(BCC_A2,AG:VA),,                 +GHSERAG+3400-1.05*T;    3000 N 91Din !
$PAR  G(DIAMOND_A4,AG),,                +GHSERAG
$            +11296.8+20.853386*T;                               3000 N 88Che1 !
$PAR  G(CUB_A13,AG:VA),,                +GHSERAG+3400-1.05*T;    3000 N 95Lim !
$PAR  G(CUB_A13,AG:VA),,                +GHSERAG
$            +3765.6-1.8826*T;                                   3000 N 96SGUN !
$PAR  G(BCT_A5,AG),,                    +GHSERAG+4184.1;         3000 N 96Oh !
 PAR  G(LIQUID,AG),,                    +GLIQAG;                 3000 N 91Din !
$
 FUNCTION GHSERAG   298.15  -7209.512+118.202013*T-23.8463314*T*LN(T)
       -0.001790585*T**2-3.98587E-07*T**3-12011*T**(-1);
      1234.93  Y  -15095.252+190.266404*T-33.472*T*LN(T)+1.411773E+29*T**(-9);
      3000.00  N !
 FUNCTION GLIQAG    298.15  +11025.076-8.89102*T+GHSERAG-1.033905E-20*T**7;
      1234.93  Y  -3587.111+180.964656*T-33.472*T*LN(T);
      3000.00  N !
$ ------------------------------------------------------------------------------
$ Si
$
 PAR  G(DIAMOND_A4,SI),,                +GHSERSI;                3600 N 91Din !
 PAR  G(FCC_A1,SI:VA),,                 +GHSERSI+51000-21.8*T;   3600 N 91Din !
 PAR  G(BCC_A2,SI:VA),,                 +GHSERSI+47000-22.5*T;   3600 N 91Din !
 PAR  G(HCP_A3,SI:VA),,                 +GHSERSI+49200-20.8*T;   3600 N 91Din !
$PAR  G(CBCC_A12,SI:VA),,               +GHSERSI+50208-20.377*T; 3600 N 91Din !
$PAR  G(CUB_A13,SI:VA),,                +GHSERSI+47279-20.377*T; 3600 N 91Din !
 PAR  G(LIQUID,SI),,                    +GLIQSI;                 3600 N 91Din !
$
 FUNCTION GHSERSI   298.15  -8162.609+137.236859*T-22.8317533*T*LN(T)
       -0.001912904*T**2-3.552E-09*T**3+176667*T**(-1);
      1687.00  Y  -9457.642+167.281367*T-27.196*T*LN(T)-4.20369E+30*T**(-9);
      3600.00  N !
 FUNCTION GLIQSI    298.15  +50696.36-30.099439*T+GHSERSI+2.09307E-21*T**7;
      1687.00  Y  +40370.523+137.722298*T-27.196*T*LN(T);
      3600.00  N !
 FUNCTION GBCCSI    298.15  +GHSERSI+47000-22.5*T;               3600 N 91Din !
$ ------------------------------------------------------------------------------
$ Binary system
$
$ N. Saunders, Calphad, 9, 297-309(1985).
$
$ Checked against paper. Checked at 6000 K.
$
 PAR  L(LIQUID,AG,SI;0),,               +11053+0.60*T;,,              N 85Sau !
 PAR  L(LIQUID,AG,SI;1),,               -16067+6.56*T;,,              N 85Sau !
$
 PAR  L(FCC_A1,AG,SI:VA;0),,            +41840;,,                     N 85Sau !
$
$ Metastable
$
 PAR  L(BCC_A2,AG,SI:VA;0),,            +41840;,,                     N Same !
 PAR  L(HCP_A3,AG,SI:VA;0),,            +41840;,,                     N Same !
$ ------------------------------------------------------------------------------
$
 ASSESSED_SYSTEM
  AG-SI(TDB -* +LIQ +DIAM +FCC_A1 ;P3 TMM:300/2000 STP:.1/1300/-1) !
$
$
 LIST-OF-REFERENCE
 NUMBER  SOURCE
  Null   'Unknown source'
  Same   'Same or similar interaction as in the corresponding stable phase'
  COST   'COST 507 database'
  85Sau  'N. Saunders, Calphad, 9, 297-309(1985); Ag-Si'
  88Che1 'P.-Y. Chevalier, Thermochim. Acta, 130, 25-32(1988), Ag'
  91Din  'A.T. Dinsdale, Calphad, 15, 317-425(1991).'
  95Lim  'S.S. Lim, P.L. Rossiter, J.W. Tibballs, Calphad, 19, 131-41(1995),
          SGTE unary database V.4.1, 1999; Ag'
  96Oh   'C.-S. Oh, J.-H. Shim, B.-J. Lee, D.N. Lee,
          J. Alloys Compounds, 238, 155-66(1996),
          SGTE unary database V.4.1, 1999; Ag'
  96SGUN 'SGTE unary database V.3.0, 1996.'
!

File: data/databases/sgte-binary/AgSi-88Che-LB.tdb
$
$ Database for Ag-Si from P.-Y. Chevalier 1988 (included in LB Vol. 1)
$
$ P.-Y. Chevalier, Thermochim. Acta, 130, 33-41(1988).
$
$ Dataset created 2011.04.11 by Bengt Hallstedt.
$ 2020.12.20: Modified for use with GES6.
$
$ Modified from 85Sau.
$
$ In LBall-v7+fun.tdb reference is given to S. Hassam et al. 1990, but this
$ is incorrect.
$
$ Ag solubility in Si is included in the paper but not in LB.
$
$ The eutectic is at 1110.2 K instead of 1110.4 K.
$
$ ------------------------------------------------------------------------------
 TEMP-LIM 298.15 6000.00 !
$
$ELEMENT NAME  REF. STATE               ATOMIC MASS H298-H0    S298    !
$
 ELEMENT VA   VACUUM                      0.0          0.0      0.0    ! 
 ELEMENT AG   FCC_A1                    107.8682    5745.      42.55   ! 
 ELEMENT SI   DIAMOND_A4                 28.0855    3217.      18.81   ! 
$ ------------------------------------------------------------------------------
$ Phase definitions
$
 PHASE LIQUID:L % 1 1 !
 CONST LIQUID:L : AG SI : !
$
$ Fcc (cF4, Fm-3m) and MeX (cF8, Fm-3m)
$
 PHASE FCC_A1 %A 2 1 1 !
 CONST FCC_A1 : AG% SI : VA : !
$
$ Bcc (cI2, Im-3m)
$
 PHASE BCC_A2 %B 2 1 3 !
 CONST BCC_A2 : AG SI : VA : !
$
$ Hcp (hP2, P6_3/mmc) and Me2X (NiAs-type, hP4, P6_3/mmc, B8_1)
$
 PHASE HCP_A3 %A 2 1 0.5 !
 CONST HCP_A3 : AG SI : VA : !
$
$ Prototype C (cF8, Fd-3m)
$
 PHASE DIAMOND_A4 % 1 1 !
 CONST DIAMOND_A4 : AG SI% : !
$ ------------------------------------------------------------------------------
$ Defaults
$
 DEFINE-SYSTEM-DEFAULT ELEMENT 2 !
 DEFAULT-COM DEFINE_SYSTEM_ELEMENT VA !
 TYPE-DEF % SEQ * !
 TYPE-DEF A GES AMEND_PHASE_DESCRIPTION @ MAGNETIC -3 0.28 !
 TYPE-DEF B GES AMEND_PHASE_DESCRIPTION @ MAGNETIC -1 0.4 !
 FUNCTION ZERO      298.15  0;                                         6000 N !
 FUNCTION UN_ASS    298.15  0;                                         6000 N !
 FUNCTION R         298.15  +8.31451;                                  6000 N !
$ ------------------------------------------------------------------------------
$ Element data
$ ------------------------------------------------------------------------------
$ Ag
$
$ CUB_A13 added in unary 3.0
$ CUB_A13 revised in unary 4.1
$ BCT_A5 added in unary 4.1
$
$ DIAMOND_A4 from 88Che1 not included in unary
$
 PAR  G(FCC_A1,AG:VA),,                 +GHSERAG;                3000 N 91Din !
 PAR  G(HCP_A3,AG:VA),,                 +GHSERAG+300+0.3*T;      3000 N 91Din !
 PAR  G(BCC_A2,AG:VA),,                 +GHSERAG+3400-1.05*T;    3000 N 91Din !
 PAR  G(DIAMOND_A4,AG),,                +GHSERAG
             +11296.8+20.853386*T;                               3000 N 88Che1 !
$PAR  G(CUB_A13,AG:VA),,                +GHSERAG+3400-1.05*T;    3000 N 95Lim !
$PAR  G(CUB_A13,AG:VA),,                +GHSERAG
$            +3765.6-1.8826*T;                                   3000 N 96SGUN !
$PAR  G(BCT_A5,AG),,                    +GHSERAG+4184.1;         3000 N 96Oh !
 PAR  G(LIQUID,AG),,                    +GLIQAG;                 3000 N 91Din !
$
 FUNCTION GHSERAG   298.15  -7209.512+118.202013*T-23.8463314*T*LN(T)
       -0.001790585*T**2-3.98587E-07*T**3-12011*T**(-1);
      1234.93  Y  -15095.252+190.266404*T-33.472*T*LN(T)+1.411773E+29*T**(-9);
      3000.00  N !
 FUNCTION GLIQAG    298.15  +11025.076-8.89102*T+GHSERAG-1.033905E-20*T**7;
      1234.93  Y  -3587.111+180.964656*T-33.472*T*LN(T);
      3000.00  N !
$ ------------------------------------------------------------------------------
$ Si
$
 PAR  G(DIAMOND_A4,SI),,                +GHSERSI;                3600 N 91Din !
 PAR  G(FCC_A1,SI:VA),,                 +GHSERSI+51000-21.8*T;   3600 N 91Din !
 PAR  G(BCC_A2,SI:VA),,                 +GHSERSI+47000-22.5*T;   3600 N 91Din !
 PAR  G(HCP_A3,SI:VA),,                 +GHSERSI+49200-20.8*T;   3600 N 91Din !
$PAR  G(CBCC_A12,SI:VA),,               +GHSERSI+50208-20.377*T; 3600 N 91Din !
$PAR  G(CUB_A13,SI:VA),,                +GHSERSI+47279-20.377*T; 3600 N 91Din !
 PAR  G(LIQUID,SI),,                    +GLIQSI;                 3600 N 91Din !
$
 FUNCTION GHSERSI   298.15  -8162.609+137.236859*T-22.8317533*T*LN(T)
       -0.001912904*T**2-3.552E-09*T**3+176667*T**(-1);
      1687.00  Y  -9457.642+167.281367*T-27.196*T*LN(T)-4.20369E+30*T**(-9);
      3600.00  N !
 FUNCTION GLIQSI    298.15  +50696.36-30.099439*T+GHSERSI+2.09307E-21*T**7;
      1687.00  Y  +40370.523+137.722298*T-27.196*T*LN(T);
      3600.00  N !
 FUNCTION GBCCSI    298.15  +GHSERSI+47000-22.5*T;               3600 N 91Din !
$ ------------------------------------------------------------------------------
$ Binary system
$
$ From P.-Y. Chevalier 1988 (included in LB Vol. 1)
$
$ P.-Y. Chevalier, Thermochim. Acta, 130, 33-41(1988).
$
$ Checked against LB and paper. Checked at 6000 K.
$
$ Modified from 85Sau.
$
$ In LBall-v7+fun.tdb reference is given to S. Hassan et al. 1990, but this
$ is incorrect.
$
$ Ag solubility in Si is included in the paper but not in LB.
$
$ The eutectic is at 1110.2 K instead of 1110.4 K.
$
 PAR  L(LIQUID,AG,SI;0),,               +11052-0.09508*T;,,           N 88Che2 !
 PAR  L(LIQUID,AG,SI;1),,               -16066.4+5.3121*T;,,          N 88Che2 !
$
 PAR  L(FCC_A1,AG,SI:VA;0),,            +100000;,,                    N 88Che2 !
$
 PAR  L(DIAMOND_A4,AG,SI),,             +87800;,,                     N 88Che2 !
$
$ Metastable
$
 PAR  L(BCC_A2,AG,SI:VA;0),,            +100000;,,                    N Same !
 PAR  L(HCP_A3,AG,SI:VA;0),,            +100000;,,                    N Same !
$ ------------------------------------------------------------------------------
$
 ASSESSED_SYSTEM
  AG-SI(TDB -* +LIQ +DIAM +FCC_A1 ;P3 TMM:300/2000 STP:.1/1300/-1) !
$
$
 LIST-OF-REFERENCE
 NUMBER  SOURCE
  Null   'Unknown source'
  Same   'Same or similar interaction as in the corresponding stable phase'
  COST   'COST 507 database'
  88Che1 'P.-Y. Chevalier, Thermochim. Acta, 130, 25-32(1988), Ag, Ag-Ge'
  88Che2 'P.-Y. Chevalier, Thermochim. Acta, 130, 33-41(1988), Ag-Si'
  91Din  'A.T. Dinsdale, Calphad, 15, 317-425(1991).'
  95Lim  'S.S. Lim, P.L. Rossiter, J.W. Tibballs, Calphad, 19, 131-41(1995),
          SGTE unary database V.4.1, 1999; Ag'
  96Oh   'C.-S. Oh, J.-H. Shim, B.-J. Lee, D.N. Lee,
          J. Alloys Compounds, 238, 155-66(1996),
          SGTE unary database V.4.1, 1999; Ag'
  96SGUN 'SGTE unary database V.3.0, 1996.'
!

File: data/databases/sgte-binary/AgSm-20Zho.tdb
$
$ Database for Ag-Sm from J. Zhou et al. 2020.
$
$ J. Zhou, B. Hu, Y. Jiang, C. Qiu, Y. Du, H. Yin,
$ J. Phase Equilib. Diffus., 41, 257-68(2020).
$
$ Dataset created 2021.03.05 by Bengt Hallstedt.
$
$ The parameter table contains several misprints. Several parameters had to
$ to be readjusted to reproduce the phase diagram.
$
$ The table of invariants indicates that Ag solubility in epsilon (bcc),
$ delta (fcc), gamma and beta Pu has been included, but there are no
$ parameters in the paper.
$
$ Considering the asymmetry of the liquid interaction, an associate
$ model is probably needed for this system.
$
$ The L + Ag2Pu + bcc equilibrium is 22 K too low. This is because bcc-Pu in
$ the paper has a higher Ag solubility than here. This can be fixed by adjusting
$ the bcc interaction (not given in the paper), but not done here. Other
$ equilibria involving the lquid differ by up to 3 K.
$
$ ------------------------------------------------------------------------------
 TEMP-LIM 298.15 6000.00 !
$
$ELEMENT NAME  REF. STATE               ATOMIC MASS H298-H0    S298    !
$
 ELEMENT VA   VACUUM                      0.0          0.0      0.0    ! 
 ELEMENT AG   FCC_A1                    107.8682    5745.      42.55   ! 
 ELEMENT SM   RHOMB_C19                 150.36      7573.04    69.4962 ! 
$ ------------------------------------------------------------------------------
$ Phase definitions
$
 PHASE LIQUID:L % 1 1 !
 CONST LIQUID:L : AG SM : !
$
$ Fcc (cF4, Fm-3m) and MeX (cF8, Fm-3m)
$
 PHASE FCC_A1 %A 2 1 1 !
 CONST FCC_A1 : AG : VA : !
$
$ Bcc (cI2, Im-3m)
$
 PHASE BCC_A2 %B 2 1 3 !
 CONST BCC_A2 : AG SM% : VA : !
$
$ Hcp (hP2, P6_3/mmc) and Me2X (NiAs-type, hP4, P6_3/mmc, B8_1)
$
 PHASE HCP_A3 %A 2 1 0.5 !
 CONST HCP_A3 : AG SM% : VA : !
$
$ Prototype alpha-Sm (hR9, R-3m)
$
 PHASE RHOMB_C19 % 1 1 !
 CONST RHOMB_C19 : SM : !
$
$ Prototype Ag51Gd14 (hP68, P6/m)
$
 PHASE AG51SM14 % 2 51 14 !
 CONST AG51SM14 : AG : SM : !
$
$ unknown structure
$
 PHASE AG2SM_ALPHA % 2 2 1 !
 CONST AG2SM_ALPHA : AG : SM : !
$
$ unknown structure
$
 PHASE AG2SM_BETA % 2 2 1 !
 CONST AG2SM_BETA : AG : SM : !
$
$ Prototype CsCl (cP2, Pm-3m)
$
 PHASE AGSM_B2 % 2 1 1 !
 CONST AGSM_B2 : AG : SM : !
$ ------------------------------------------------------------------------------
$ Defaults
$
 DEFINE-SYSTEM-DEFAULT ELEMENT 2 !
 DEFAULT-COM DEFINE_SYSTEM_ELEMENT VA !
 TYPE-DEF % SEQ * !
 TYPE-DEF A GES AMEND_PHASE_DESCRIPTION @ MAGNETIC -3 0.28 !
 TYPE-DEF B GES AMEND_PHASE_DESCRIPTION @ MAGNETIC -1 0.4 !
 FUNCTION ZERO      298.15  0;                                         6000 N !
 FUNCTION UN_ASS    298.15  0;                                         6000 N !
 FUNCTION R         298.15  +8.31451;                                  6000 N !
$ ------------------------------------------------------------------------------
$ Element data
$ ------------------------------------------------------------------------------
$ Ag
$
$ CUB_A13 added in unary 3.0
$ CUB_A13 revised in unary 4.1
$ BCT_A5 added in unary 4.1
$
 PAR  G(FCC_A1,AG:VA),,                 +GHSERAG;                3000 N 91Din !
 PAR  G(HCP_A3,AG:VA),,                 +GHSERAG+300+0.3*T;      3000 N 91Din !
 PAR  G(BCC_A2,AG:VA),,                 +GHSERAG+3400-1.05*T;    3000 N 91Din !
$PAR  G(CUB_A13,AG:VA),,                +GHSERAG+3400-1.05*T;    3000 N 95Lim !
$PAR  G(CUB_A13,AG:VA),,                +GHSERAG
$            +3765.6-1.8826*T;                                   3000 N 96SGUN !
$PAR  G(BCT_A5,AG),,                    +GHSERAG+4184.1;         3000 N 96Oh !
 PAR  G(LIQUID,AG),,                    +GLIQAG;                 3000 N 91Din !
$
 FUNCTION GHSERAG   298.15  -7209.512+118.202013*T-23.8463314*T*LN(T)
       -0.001790585*T**2-3.98587E-07*T**3-12011*T**(-1);
      1234.93  Y  -15095.252+190.266404*T-33.472*T*LN(T)+1.411773E+29*T**(-9);
      3000.00  N !
 FUNCTION GLIQAG    298.15  +11025.076-8.89102*T+GHSERAG-1.033905E-20*T**7;
      1234.93  Y  -3587.111+180.964656*T-33.472*T*LN(T);
      3000.00  N !
$ ------------------------------------------------------------------------------
$ Sm
$
$ HCP_A3 added in unary 4.4
$ HCP_A3 modified in unary 5.0
$
$ FCC_A1 from 00Du (used in SGSOL 5.0; this value is absurd)
$ not included in unary
$ FCC_A1 from 02Zin and 08Zho not included in unary
$ FCC_A1, CBCC_A12, CUB_A13 from 09Wan1 not included in unary
$
 PAR  G(RHOMB_C19,SM),,                 +GHSERSM;                2100 N 91Din !
 PAR  G(BCC_A2,SM:VA),,                 +GBCCSM;                 2100 N 91Din !
$PAR  G(FCC_A1,SM:VA),,                 +GHSERSM+180946;         2100 N 00Du1 !
$PAR  G(FCC_A1,SM:VA),,                 +GHSERSM+5000;           2100 N 98Su1 !
$PAR  G(FCC_A1,SM:VA),,                 +GHSERSM+890;            2100 N 08Zho !
$PAR  G(FCC_A1,SM:VA),,                 +GHSERSM+1000;           2100 N 09Wan1 !
 PAR  G(HCP_A3,SM:VA),,                 +GHSERSM
             +69.977-0.069491*T;                                 2100 N 98Su2 !
$PAR  G(CBCC_A12,SM:VA),,               +GHSERSM+1000;           2100 N 09Wan1 !
$PAR  G(CUB_A13,SM:VA),,                +GHSERSM+5000;           2100 N 09Wan1 !
 PAR  G(LIQUID,SM),,                    +GLIQSM;                 2100 N 91Din !
$
 FUNCTION GHSERSM   298.15  -3872.013-32.10748*T-1.6485*T*LN(T)
       -0.050254*T**2+1.010345E-05*T**3-82168*T**(-1);
       700.00  Y  -50078.215+627.869894*T-102.665*T*LN(T)
       +0.0474522*T**2-7.538383E-06*T**3+3861770*T**(-1);
      1190.00  Y  +289719.819-2744.50976*T+381.41982*T*LN(T)
       -0.254986338*T**2+2.7512152E-05*T**3-40102102*T**(-1);
      1345.00  Y  -23056.079+282.194375*T-50.208*T*LN(T);
      2100.00  N !
 FUNCTION GBCCSM    298.15  -4368.72+55.972523*T-16.9298494*T*LN(T)
       -0.025446016*T**2+3.579527E-06*T**3+94209*T**(-1);
      1190.00  Y  -15957.862+253.121044*T-46.9445*T*LN(T);
      1345.00  Y  +111191.653-624.680805*T+71.6856914*T*LN(T)
       -0.047314968*T**2+3.329865E-06*T**3-24870276*T**(-1);
      2100.00  N !
 FUNCTION GLIQSM    298.15  +3468.783+20.117456*T-11.6968284*T*LN(T)
       -0.032418177*T**2+4.544272E-06*T**3+23528*T**(-1);
      1190.00  Y  -11728.229+273.487076*T-50.208*T*LN(T);
      2100.00  N !
$ ------------------------------------------------------------------------------
$ Binary system
$
$ J. Zhou, B. Hu, Y. Jiang, C. Qiu, Y. Du, H. Yin,
$ J. Phase Equilib. Diffus., 41, 257-68(2020).
$
$ Checked against paper. Checked at 6000 K.
$
$ The parameter table contains several misprints. Several parameters had to
$ to be readjusted to reproduce the phase diagram.
$
$ The table of invariants indicates that Ag solubility in epsilon (bcc),
$ delta (fcc), gamma and beta Pu has been included, but there are no
$ parameters in the paper.
$
$ Considering the asymmetry of the liquid interaction, an associate
$ model is probably needed for this system.
$
$ The L + Ag2Pu + bcc equilibrium is 22 K too low. This is because bcc-Pu in
$ the paper has a higher Ag solubility than here. This can be fixed by adjusting
$ the bcc interaction (not given in the paper), but not done here. Other
$ equilibria involving the lquid differ by up to 3 K.
$
 PAR  L(LIQUID,AG,SM;0),,               -80722-3.179*T;,,             N 20Zho !
 PAR  L(LIQUID,AG,SM;1),,               -33247+2.47*T;,,              N 20Zho !
 PAR  L(LIQUID,AG,SM;2),,               +7544+3.981*T;,,              N 20Zho !
$
 PAR  L(BCC_A2,AG,SM:VA;0),,            +UN_ASS;,,                    N !
 PAR  L(HCP_A3,AG,SM:VA;0),,            +UN_ASS;,,                    N !
$
$PAR  G(AG51SM14,AG:SM),,               +51*GHSERAG+14*GHSERSM
$            -1424995-23.855*T;,,                                     N 20Zho !
 PAR  G(AG51SM14,AG:SM),,               +51*GHSERAG+14*GHSERSM
             -1424995+23.855*T;,,                                     N 20Zho !
 PAR  G(AG2SM_ALPHA,AG:SM),,            +2*GHSERAG+GHSERSM
             -76842+4.413*T;,,                                        N 20Zho !
 PAR  G(AG2SM_BETA,AG:SM),,             +2*GHSERAG+GHSERSM
             -61323-11.637*T;,,                                       N 20Zho !
 PAR  G(AGSM_B2,AG:SM),,                +GHSERAG+GHSERSM
             -55568-0.13*T;,,                                         N 20Zho !
$ ------------------------------------------------------------------------------
$
$
 LIST-OF-REFERENCE
 NUMBER  SOURCE
  Null   'Unknown source'
  Same   'Same or similar interaction as in the corresponding stable phase'
  COST   'COST 507 database'
  91Din  'A.T. Dinsdale, Calphad, 15, 317-425(1991).'
  95Lim  'S.S. Lim, P.L. Rossiter, J.W. Tibballs, Calphad, 19, 131-41(1995),
          SGTE unary database V.4.1, 1999; Ag'
  96Oh   'C.-S. Oh, J.-H. Shim, B.-J. Lee, D.N. Lee,
          J. Alloys Compounds, 238, 155-66(1996),
          SGTE unary database V.4.1, 1999; Ag'
  96SGUN 'SGTE unary database V.3.0, 1996.'
  98Su1  'X. Su, W. Zhang, G. Liu, Z. Du,
          J. Alloys Compd., 267, 149-53(1998); Sm'
  98Su2  'X. Su, W. Zhang, Z. Du, J. Alloys Compd., 278, 182-84(1998)
          SGTE unary database V.4.4, 2001; Sm'
  08Zho  'S.H. Zhou, R.E. Napolitano,
          Metall. Mater. Trans. A, 39A, 502-12(2008); Al, Sm'
  20Zho  'J. Zhou, B. Hu, Y. Jiang, C. Qiu, Y. Du, H. Yin,
          J. Phase Equilib. Diffus., 41, 257-68(2020); Ag-Sm'
!

File: data/databases/sgte-binary/AgSn-00Moo.tdb
$
$ Database for Ag-Sn from K.-W. Moon et al. 2000.
$
$ K.-W. Moon, W.J. Boettinger, U.R. Kattner, F.S. Biancaniello, C.A. Handwerker,
$ J. Electron. Mater., 29, 1122-36(2000).
$
$ Dataset created 2019.04.19 by Bengt Hallstedt.
$ 2020.12.20: Modified for use with GES6.
$
$ Modified from 94Kat.
$
$ ------------------------------------------------------------------------------
 TEMP-LIM 298.15 6000.00 !
$
$ELEMENT NAME  REF. STATE               ATOMIC MASS H298-H0    S298    !
$
 ELEMENT VA   VACUUM                      0.0          0.0      0.0    ! 
 ELEMENT AG   FCC_A1                    107.8682    5745.      42.55   ! 
 ELEMENT SN   BCT_A5                    118.69      6323.      51.18   ! 
$ ------------------------------------------------------------------------------
$ Phase definitions
$
 PHASE LIQUID:L % 1 1 !
 CONST LIQUID:L : AG SN : !
$
$ Fcc (cF4, Fm-3m) and MeX (cF8, Fm-3m)
$
 PHASE FCC_A1 %A 2 1 1 !
 CONST FCC_A1 : AG% SN : VA : !
$
$ Bcc (cI2, Im-3m)
$
 PHASE BCC_A2 %B 2 1 3 !
 CONST BCC_A2 : AG SN : VA : !
$
$ Hcp (hP2, P6_3/mmc) and Me2X (NiAs-type, hP4, P6_3/mmc, B8_1)
$
 PHASE HCP_A3 %A 2 1 0.5 !
 CONST HCP_A3 : AG SN : VA : !
$
$ Prototype C (cF8, Fd-3m)
$
 PHASE DIAMOND_A4 % 1 1 !
 CONST DIAMOND_A4 : SN : !
$
$ Prototype beta-Sn (tI4, I4_1/amd)
$
 PHASE BCT_A5 % 1 1 !
 CONST BCT_A5 : AG SN% : !
$
$ Prototype Cu3Ti (oP8, Pmmn)
$
 PHASE AG3SN_D0A % 2 3 1 !
 CONST AG3SN_D0A : AG : SN : !
$ ------------------------------------------------------------------------------
$ Defaults
$
 DEFINE-SYSTEM-DEFAULT ELEMENT 2 !
 DEFAULT-COM DEFINE_SYSTEM_ELEMENT VA !
 TYPE-DEF % SEQ * !
 TYPE-DEF A GES AMEND_PHASE_DESCRIPTION @ MAGNETIC -3 0.28 !
 TYPE-DEF B GES AMEND_PHASE_DESCRIPTION @ MAGNETIC -1 0.4 !
 FUNCTION ZERO      298.15  0;                                         6000 N !
 FUNCTION UN_ASS    298.15  0;                                         6000 N !
 FUNCTION R         298.15  +8.31451;                                  6000 N !
$ ------------------------------------------------------------------------------
$ Element data
$ ------------------------------------------------------------------------------
$ Ag
$
$ CUB_A13 added in unary 3.0
$ CUB_A13 revised in unary 4.1
$ BCT_A5 added in unary 4.1
$
 PAR  G(FCC_A1,AG:VA),,                 +GHSERAG;                3000 N 91Din !
 PAR  G(HCP_A3,AG:VA),,                 +GHSERAG+300+0.3*T;      3000 N 91Din !
 PAR  G(BCC_A2,AG:VA),,                 +GHSERAG+3400-1.05*T;    3000 N 91Din !
$PAR  G(CUB_A13,AG:VA),,                +GHSERAG+3400-1.05*T;    3000 N 95Lim !
$PAR  G(CUB_A13,AG:VA),,                +GHSERAG
$            +3765.6-1.8826*T;                                   3000 N 96SGUN !
 PAR  G(BCT_A5,AG),,                    +GHSERAG+4184.1;         3000 N 96Oh !
 PAR  G(LIQUID,AG),,                    +GLIQAG;                 3000 N 91Din !
$
 FUNCTION GHSERAG   298.15  -7209.512+118.202013*T-23.8463314*T*LN(T)
       -0.001790585*T**2-3.98587E-07*T**3-12011*T**(-1);
      1234.93  Y  -15095.252+190.266404*T-33.472*T*LN(T)+1.411773E+29*T**(-9);
      3000.00  N !
 FUNCTION GLIQAG    298.15  +11025.076-8.89102*T+GHSERAG-1.033905E-20*T**7;
      1234.93  Y  -3587.111+180.964656*T-33.472*T*LN(T);
      3000.00  N !
$ ------------------------------------------------------------------------------
$ Sn
$
$ FCC_A1 revised in unary 3.0
$ HCP_A3 revised in unary 4.1
$ TETRAGONAL_A6 added in unary 4.1
$ CBCC_A12 and CUB_A13 added in unary 4.4
$ FCC_A1 modified in unary 5.0
$ DHCP and TET_ALPHA1_A6 added in unary 5.0
$
$ The DHCP phase is labelled D0_24 in 03Liu and alpha-prime in 92Ans. The
$ phase is present between the fcc and hcp phases in the Au-Sn and Au-In
$ systems.
$
 PAR  G(BCT_A5,SN)              100.00  +GHSERSN;                3000 N 91Din !
 PAR  G(DIAMOND_A4,SN)          100.00  +GDIASN;                 3000 N 91Din !
 PAR  G(FCC_A1,SN:VA)           100.00  +GHSERSN+5510-8.46*T;    3000 N 89Fec !
$PAR  G(FCC_A1,SN:VA)           100.00  +GHSERSN+4150-5.2*T;     3000 N 91Din !
 PAR  G(BCC_A2,SN:VA)           100.00  +GHSERSN+4400-6*T;       3000 N 91Din !
 PAR  G(HCP_A3,SN:VA)           100.00  +GHSERSN+3900-7.646*T;   3000 N Ansar !
$PAR  G(HCP_A3,SN:VA)           100.00  +GHSERSN+3900-4.4*T;     3000 N 91Din !
$PAR  G(DHCP,SN)                100.00  +GHSERSN+3803.52-3.46*T; 3000 N 03Liu !
$PAR  G(RHOMBOHEDRAL_A7,SN)     100.00  +GHSERSN+2035;           3000 N 91Din !
$PAR  G(TETRAGONAL_A6,SN)       100.00  +GHSERSN+5387-8.26212*T; 3000 N 99Ans !
$PAR  G(CBCC_A12,SN:VA)         100.00  +GHSERSN+2000;           3000 N 01Mie !
$PAR  G(CUB_A13,SN:VA)          100.00  +GHSERSN+2000;           3000 N 01Mie !
$PAR  G(TET_ALPHA1_A6,SN)       100.00  +GHSERSN+5510-8.46*T;    3000 N 99Ans !
 PAR  G(LIQUID,SN)              100.00  +GLIQSN;                 3000 N 91Din !
$
 FUNCTION GHSERSN   100.00  -7958.517+122.765451*T-25.858*T*LN(T)
       +5.1185E-04*T**2-3.192767E-06*T**3+18440*T**(-1);
       250.00  Y  -5855.135+65.443315*T-15.961*T*LN(T)
       -0.0188702*T**2+3.121167E-06*T**3-61960*T**(-1);
       505.08  Y  +2524.724+4.005269*T-8.2590486*T*LN(T)
       -0.016814429*T**2+2.623131E-06*T**3-1081244*T**(-1)-1.2307E+25*T**(-9);
       800.00  Y  -8256.959+138.99688*T-28.4512*T*LN(T)-1.2307E+25*T**(-9);
      3000.00  N !
 FUNCTION GDIASN    100.00  -9579.608+114.007785*T-22.972*T*LN(T)
       -0.00813975*T**2+2.7288E-06*T**3+25615*T**(-1);
       298.15  Y  -9063.001+104.84654*T-21.5750771*T*LN(T)
       -0.008575282*T**2+1.784447E-06*T**3-2544*T**(-1);
       800.00  Y  -10909.351+147.396535*T-28.4512*T*LN(T);
      3000.00  N !
 FUNCTION GLIQSN    100.00  +7103.092-14.087767*T+GHSERSN+1.47031E-18*T**7;
       505.08  Y  +6971.586-13.814383*T+GHSERSN+1.2307E+25*T**(-9);
       800.00  Y  -1285.372+125.182498*T-28.4512*T*LN(T);
      3000.00  N !
 FUNCTION GBCCSN    298.15  +GHSERSN+4400-6*T;                         3000 N !
$ ------------------------------------------------------------------------------
$ Binary system
$
$ K.-W. Moon, W.J. Boettinger, U.R. Kattner, F.S. Biancaniello, C.A. Handwerker,
$ J. Electron. Mater., 29, 1122-36(2000).
$
$ Checked against paper. Checked at 6000 K.
$
$ Modified from 94Kat.
$
 PAR  L(LIQUID,AG,SN;0),,               -4908.72-4.70156*T;,,         N 00Moo !
 PAR  L(LIQUID,AG,SN;1),,               -16987.99+4.93677*T;,,        N 00Moo !
 PAR  L(LIQUID,AG,SN;2),,               -6840.22;,,                   N 00Moo !
$
 PAR  L(FCC_A1,AG,SN:VA;0),,            +4381.8+12.57706*T;,,         N 00Moo !
 PAR  L(FCC_A1,AG,SN:VA;1),,            -41594.5;,,                   N 00Moo !
$
 PAR  L(HCP_A3,AG,SN:VA;0),,            +297.67+10.62798*T;,,         N 00Moo !
 PAR  L(HCP_A3,AG,SN:VA;1),,            -38953.88;,,                  N 00Moo !
$
 PAR  L(BCT_A5,AG,SN;0),,               +18706.02;,,                  N 00Moo !
$
 PAR  G(AG3SN_D0A,AG:SN),,              +3*GHSERAG+GHSERSN
             -18255.24-5.614*T;,,                                     N 00Moo !
$
$ Metastable
$
 PAR  L(BCC_A2,AG,SN:VA;0),,            +4381.8+12.57706*T;,,         N Same !
 PAR  L(BCC_A2,AG,SN:VA;1),,            -41594.5;,,                   N Same !
$ ------------------------------------------------------------------------------
$
 ASSESSED_SYSTEM
  AG-SN(TDB -* +LIQ +AG3SN_D0A +BCC_A2 +BCT_A5 +DIAM
  +FCC_A1 +HCP_A3  ;P3 TMM:200/1300 *) !
$
$
 LIST-OF-REFERENCE
 NUMBER  SOURCE
  Null   'Unknown source'
  Same   'Same or similar interaction as in the corresponding stable phase'
  COST   'COST 507 database'
  Ansar  'Himo Ansara, unpublished, SGTE unary database V.4.1, 1999; Sn'
  89Fec  'H.J. Fecht, M.X. Zhang, Y.A. Chang, J.H. Perepezko,
          Metall. Trans. A, 20A, 795-803(1989),
          SGTE unary database V.3.0, 1996; Sn'
  91Din  'A.T. Dinsdale, Calphad, 15, 317-425(1991).'
  95Lim  'S.S. Lim, P.L. Rossiter, J.W. Tibballs, Calphad, 19, 131-41(1995),
          SGTE unary database V.4.1, 1999; Ag'
  96Oh   'C.-S. Oh, J.-H. Shim, B.-J. Lee, D.N. Lee,
          J. Alloys Compounds, 238, 155-66(1996),
          SGTE unary database V.4.1, 1999; Ag'
  96SGUN 'SGTE unary database V.3.0, 1996.'
  99Ans  'I. Ansara, S.G. Fries, H.L. Lukas, unpublished, 1999,
          SGTE unary database V.5.0, 2009; In, Sn'
  00Moo  'K.-W. Moon, W.J. Boettinger, U.R. Kattner, F.S. Biancaniello,
          C.A. Handwerker, J. Electron. Mater., 29, 1122-36(2000); Ag-Sn'
  01Mie  'J. Miettinen, Calphad, 25, 43-58(2001),
          SGTE unary database V.4.4, 2001; Sn, Zn'
  03Liu  'H.S. Liu, C.L. Liu, K. Ishida, Z.P. Jin, J. Electron. Mater.,
          32, 1290-96(2003), SGTE unary database V.5.0, 2009; Sn'
!
