Repository: orchid-calphad/orchid-project.org

# orchid-project.org

Website and released data of **ORCHID** (Open Repository for CALPHAD Hypotheses, Intelligence, and Discovery),
served by GitHub Pages at https://orchid-project.org. Releases are archived on Zenodo (one DOI per version).

- `index.html`, `catalog/`, `best-practices.html` — static, self-contained pages (generated in the ORCHID tooling).
- `data/` — released data: catalog, redistributable TDB files, convex hulls. Licences: `data/LICENSES.md`, `data/NOTICE.md`.
- `llms.txt`, `data/croissant.json`, `CITATION.cff`, `.zenodo.json` — machine-readable metadata.

Only data with clear redistribution rights are published.

File: data/databases/sgte-binary/AgSn-88Che.tdb
$
$ Database for Ag-Sn from P.-Y. Chevalier 1988
$
$ P.-Y. Chevalier, Thermochim. Acta, 136, 45-54(1988).
$
$ Dataset created 2011.04.12 by Bengt Hallstedt.
$ 2020.12.20: Modified for use with GES6.
$
$ Old lattice stabilities for fcc-Sn and hcp-Sn used.
$
$ ------------------------------------------------------------------------------
 TEMP-LIM 298.15 6000.00 !
$
$ELEMENT NAME  REF. STATE               ATOMIC MASS H298-H0    S298    !
$
 ELEMENT VA   VACUUM                      0.0          0.0      0.0    ! 
 ELEMENT AG   FCC_A1                    107.8682    5745.      42.55   ! 
 ELEMENT SN   BCT_A5                    118.69      6323.      51.18   ! 
$ ------------------------------------------------------------------------------
$ Phase definitions
$
 PHASE LIQUID:L % 1 1 !
 CONST LIQUID:L : AG SN : !
$
$ Fcc (cF4, Fm-3m) and MeX (cF8, Fm-3m)
$
 PHASE FCC_A1 %A 2 1 1 !
 CONST FCC_A1 : AG% SN : VA : !
$
$ Bcc (cI2, Im-3m)
$
 PHASE BCC_A2 %B 2 1 3 !
 CONST BCC_A2 : AG SN : VA : !
$
$ Hcp (hP2, P6_3/mmc) and Me2X (NiAs-type, hP4, P6_3/mmc, B8_1)
$
 PHASE HCP_A3 %A 2 1 0.5 !
 CONST HCP_A3 : AG SN : VA : !
$
$ Prototype beta-Sn (tI4, I4_1/amd)
$
 PHASE BCT_A5 % 1 1 !
 CONST BCT_A5 : AG SN% : !
$
$ Prototype Cu3Ti (oP8, Pmmn)
$
 PHASE AG3SN_D0A % 2 0.75 0.25 !
 CONST AG3SN_D0A : AG : SN : !
$ ------------------------------------------------------------------------------
$ Defaults
$
 DEFINE-SYSTEM-DEFAULT ELEMENT 2 !
 DEFAULT-COM DEFINE_SYSTEM_ELEMENT VA !
 TYPE-DEF % SEQ * !
 TYPE-DEF A GES AMEND_PHASE_DESCRIPTION @ MAGNETIC -3 0.28 !
 TYPE-DEF B GES AMEND_PHASE_DESCRIPTION @ MAGNETIC -1 0.4 !
 FUNCTION ZERO      298.15  0;                                         6000 N !
 FUNCTION UN_ASS    298.15  0;                                         6000 N !
 FUNCTION R         298.15  +8.31451;                                  6000 N !
$ ------------------------------------------------------------------------------
$ Element data
$ ------------------------------------------------------------------------------
$ Ag
$
$ CUB_A13 added in unary 3.0
$ CUB_A13 revised in unary 4.1
$ BCT_A5 added in unary 4.1
$
 PAR  G(FCC_A1,AG:VA),,                 +GHSERAG;                3000 N 91Din !
 PAR  G(HCP_A3,AG:VA),,                 +GHSERAG+300+0.3*T;      3000 N 91Din !
 PAR  G(BCC_A2,AG:VA),,                 +GHSERAG+3400-1.05*T;    3000 N 91Din !
$PAR  G(CUB_A13,AG:VA),,                +GHSERAG+3400-1.05*T;    3000 N 95Lim !
$PAR  G(CUB_A13,AG:VA),,                +GHSERAG
$            +3765.6-1.8826*T;                                   3000 N 96SGUN !
 PAR  G(BCT_A5,AG),,                    +GHSERAG+4184.1;         3000 N 96Oh !
 PAR  G(LIQUID,AG),,                    +GLIQAG;                 3000 N 91Din !
$
 FUNCTION GHSERAG   298.15  -7209.512+118.202013*T-23.8463314*T*LN(T)
       -0.001790585*T**2-3.98587E-07*T**3-12011*T**(-1);
      1234.93  Y  -15095.252+190.266404*T-33.472*T*LN(T)+1.411773E+29*T**(-9);
      3000.00  N !
 FUNCTION GLIQAG    298.15  +11025.076-8.89102*T+GHSERAG-1.033905E-20*T**7;
      1234.93  Y  -3587.111+180.964656*T-33.472*T*LN(T);
      3000.00  N !
$ ------------------------------------------------------------------------------
$ Sn
$
$ FCC_A1 revised in unary 3.0
$ HCP_A3 revised in unary 4.1
$ TETRAGONAL_A6 added in unary 4.1
$ CBCC_A12 and CUB_A13 added in unary 4.4
$ FCC_A1 modified in unary 5.0
$ DHCP and TET_ALPHA1_A6 added in unary 5.0
$
$ The DHCP phase is labelled D0_24 in 03Liu and alpha-prime in 92Ans. The
$ phase is present between the fcc and hcp phases in the Au-Sn and Au-In
$ systems.
$
$ Old lattice stabilities for fcc-Sn and hcp-Sn used.
$
 PAR  G(BCT_A5,SN)              100.00  +GHSERSN;                3000 N 91Din !
$PAR  G(DIAMOND_A4,SN)          100.00  +GDIASN;                 3000 N 91Din !
$PAR  G(FCC_A1,SN:VA)           100.00  +GHSERSN+5510-8.46*T;    3000 N 89Fec !
 PAR  G(FCC_A1,SN:VA)           100.00  +GHSERSN+4150-5.2*T;     3000 N 91Din !
 PAR  G(BCC_A2,SN:VA)           100.00  +GHSERSN+4400-6*T;       3000 N 91Din !
$PAR  G(HCP_A3,SN:VA)           100.00  +GHSERSN+3900-7.646*T;   3000 N Ansar !
 PAR  G(HCP_A3,SN:VA)           100.00  +GHSERSN+3900-4.4*T;     3000 N 91Din !
$PAR  G(DHCP,SN)                100.00  +GHSERSN+3803.52-3.46*T; 3000 N 03Liu !
$PAR  G(RHOMBOHEDRAL_A7,SN)     100.00  +GHSERSN+2035;           3000 N 91Din !
$PAR  G(TETRAGONAL_A6,SN)       100.00  +GHSERSN+5387-8.26212*T; 3000 N 99Ans !
$PAR  G(CBCC_A12,SN:VA)         100.00  +GHSERSN+2000;           3000 N 01Mie !
$PAR  G(CUB_A13,SN:VA)          100.00  +GHSERSN+2000;           3000 N 01Mie !
$PAR  G(TET_ALPHA1_A6,SN)       100.00  +GHSERSN+5510-8.46*T;    3000 N 99Ans !
 PAR  G(LIQUID,SN)              100.00  +GLIQSN;                 3000 N 91Din !
$
 FUNCTION GHSERSN   100.00  -7958.517+122.765451*T-25.858*T*LN(T)
       +5.1185E-04*T**2-3.192767E-06*T**3+18440*T**(-1);
       250.00  Y  -5855.135+65.443315*T-15.961*T*LN(T)
       -0.0188702*T**2+3.121167E-06*T**3-61960*T**(-1);
       505.08  Y  +2524.724+4.005269*T-8.2590486*T*LN(T)
       -0.016814429*T**2+2.623131E-06*T**3-1081244*T**(-1)-1.2307E+25*T**(-9);
       800.00  Y  -8256.959+138.99688*T-28.4512*T*LN(T)-1.2307E+25*T**(-9);
      3000.00  N !
 FUNCTION GDIASN    100.00  -9579.608+114.007785*T-22.972*T*LN(T)
       -0.00813975*T**2+2.7288E-06*T**3+25615*T**(-1);
       298.15  Y  -9063.001+104.84654*T-21.5750771*T*LN(T)
       -0.008575282*T**2+1.784447E-06*T**3-2544*T**(-1);
       800.00  Y  -10909.351+147.396535*T-28.4512*T*LN(T);
      3000.00  N !
 FUNCTION GLIQSN    100.00  +7103.092-14.087767*T+GHSERSN+1.47031E-18*T**7;
       505.08  Y  +6971.586-13.814383*T+GHSERSN+1.2307E+25*T**(-9);
       800.00  Y  -1285.372+125.182498*T-28.4512*T*LN(T);
      3000.00  N !
 FUNCTION GBCCSN    298.15  +GHSERSN+4400-6*T;                         3000 N !
$ ------------------------------------------------------------------------------
$ Binary system
$
$ P.-Y. Chevalier, Thermochim. Acta, 136, 45-54(1988).
$
$ Checked with paper. Checked at 6000 K.
$
$ Old lattice stabilities for fcc-Sn and hcp-Sn used.
$
 PAR  L(LIQUID,AG,SN;0),,               -3902.15-4.96927*T;,,         N 88Che !
 PAR  L(LIQUID,AG,SN;1),,               -16974.05+7.424515*T;,,       N 88Che !
 PAR  L(LIQUID,AG,SN;2),,               -14299.05+10.67712*T;,,       N 88Che !
 PAR  L(LIQUID,AG,SN;3),,               -5979.25+6.497125*T;,,        N 88Che !
$
 PAR  L(FCC_A1,AG,SN:VA;0),,            -11196.6+18.50995*T;,,        N 88Che !
 PAR  L(FCC_A1,AG,SN:VA;1),,            -24806.9;,,                   N 88Che !
$
 PAR  L(HCP_A3,AG,SN:VA;0),,            -5738.3+13.80747*T;,,         N 88Che !
 PAR  L(HCP_A3,AG,SN:VA;1),,            -36079.4+2.99534*T;,,         N 88Che !
$
 PAR  L(BCT_A5,AG,SN;0),,               +27218.3-18.85109*T;,,        N 88Che !
$
 PAR  G(AG3SN_D0A,AG:SN),,              +0.75*GHSERAG+0.25*GHSERSN
             -4382-1.22005*T;,,                                       N 88Che !
$
$ Metastable
$
 PAR  L(BCC_A2,AG,SN:VA;0),,            -11196.6+18.50995*T;,,        N Same !
 PAR  L(BCC_A2,AG,SN:VA;1),,            -24806.9;,,                   N Same !
$ ------------------------------------------------------------------------------
$
 ASSESSED_SYSTEM
  AG-SN(TDB -* +LIQ +AG3SN_D0A +BCC_A2 +BCT_A5 +DIAM
  +FCC_A1 +HCP_A3  ;P3 TMM:200/1300 *) !
$
$
 LIST-OF-REFERENCE
 NUMBER  SOURCE
  Null   'Unknown source'
  Same   'Same or similar interaction as in the corresponding stable phase'
  COST   'COST 507 database'
  Ansar  'Himo Ansara, unpublished, SGTE unary database V.4.1, 1999; Sn'
  88Che  'P.-Y. Chevalier, Thermochim. Acta, 136, 45-54(1988); Ag-Sn'
  89Fec  'H.J. Fecht, M.X. Zhang, Y.A. Chang, J.H. Perepezko,
          Metall. Trans. A, 20A, 795-803(1989),
          SGTE unary database V.3.0, 1996; Sn'
  91Din  'A.T. Dinsdale, Calphad, 15, 317-425(1991).'
  95Lim  'S.S. Lim, P.L. Rossiter, J.W. Tibballs, Calphad, 19, 131-41(1995),
          SGTE unary database V.4.1, 1999; Ag'
  96Oh   'C.-S. Oh, J.-H. Shim, B.-J. Lee, D.N. Lee,
          J. Alloys Compounds, 238, 155-66(1996),
          SGTE unary database V.4.1, 1999; Ag'
  96SGUN 'SGTE unary database V.3.0, 1996.'
  99Ans  'I. Ansara, S.G. Fries, H.L. Lukas, unpublished, 1999,
          SGTE unary database V.5.0, 2009; In, Sn'
  01Mie  'J. Miettinen, Calphad, 25, 43-58(2001),
          SGTE unary database V.4.4, 2001; Sn, Zn'
  03Liu  'H.S. Liu, C.L. Liu, K. Ishida, Z.P. Jin, J. Electron. Mater.,
          32, 1290-96(2003), SGTE unary database V.5.0, 2009; Sn'
!

File: data/databases/sgte-binary/AgSn-94Kat.tdb
$
$ Database for Ag-Sn from U.R. Kattner and W.J. Boettinger 1994.
$
$ U.R. Kattner, W.J. Boettinger, J. Electron. Mater., 23, 603-10(1994).
$
$ Dataset created 2019.04.19 by Bengt Hallstedt.
$ 2020.12.20: Modified for use with GES6.
$
$ Old lattice stability used for fcc-Sn.
$
$ Invariant equilibria differ by up to 1.3 K.
$
$ ------------------------------------------------------------------------------
 TEMP-LIM 298.15 6000.00 !
$
$ELEMENT NAME  REF. STATE               ATOMIC MASS H298-H0    S298    !
$
 ELEMENT VA   VACUUM                      0.0          0.0      0.0    ! 
 ELEMENT AG   FCC_A1                    107.8682    5745.      42.55   ! 
 ELEMENT SN   BCT_A5                    118.69      6323.      51.18   ! 
$ ------------------------------------------------------------------------------
$ Phase definitions
$
 PHASE LIQUID:L % 1 1 !
 CONST LIQUID:L : AG SN : !
$
$ Fcc (cF4, Fm-3m) and MeX (cF8, Fm-3m)
$
 PHASE FCC_A1 %A 2 1 1 !
 CONST FCC_A1 : AG% SN : VA : !
$
$ Bcc (cI2, Im-3m)
$
 PHASE BCC_A2 %B 2 1 3 !
 CONST BCC_A2 : AG SN : VA : !
$
$ Hcp (hP2, P6_3/mmc) and Me2X (NiAs-type, hP4, P6_3/mmc, B8_1)
$
 PHASE HCP_A3 %A 2 1 0.5 !
 CONST HCP_A3 : AG SN : VA : !
$
$ Prototype C (cF8, Fd-3m)
$
 PHASE DIAMOND_A4 % 1 1 !
 CONST DIAMOND_A4 : SN : !
$
$ Prototype beta-Sn (tI4, I4_1/amd)
$
 PHASE BCT_A5 % 1 1 !
 CONST BCT_A5 : AG SN% : !
$
$ Prototype Cu3Ti (oP8, Pmmn)
$
 PHASE AG3SN_D0A % 2 3 1 !
 CONST AG3SN_D0A : AG : SN : !
$ ------------------------------------------------------------------------------
$ Defaults
$
 DEFINE-SYSTEM-DEFAULT ELEMENT 2 !
 DEFAULT-COM DEFINE_SYSTEM_ELEMENT VA !
 TYPE-DEF % SEQ * !
 TYPE-DEF A GES AMEND_PHASE_DESCRIPTION @ MAGNETIC -3 0.28 !
 TYPE-DEF B GES AMEND_PHASE_DESCRIPTION @ MAGNETIC -1 0.4 !
 FUNCTION ZERO      298.15  0;                                         6000 N !
 FUNCTION UN_ASS    298.15  0;                                         6000 N !
 FUNCTION R         298.15  +8.31451;                                  6000 N !
$ ------------------------------------------------------------------------------
$ Element data
$ ------------------------------------------------------------------------------
$ Ag
$
$ CUB_A13 added in unary 3.0
$ CUB_A13 revised in unary 4.1
$ BCT_A5 added in unary 4.1
$
 PAR  G(FCC_A1,AG:VA),,                 +GHSERAG;                3000 N 91Din !
 PAR  G(HCP_A3,AG:VA),,                 +GHSERAG+300+0.3*T;      3000 N 91Din !
 PAR  G(BCC_A2,AG:VA),,                 +GHSERAG+3400-1.05*T;    3000 N 91Din !
$PAR  G(CUB_A13,AG:VA),,                +GHSERAG+3400-1.05*T;    3000 N 95Lim !
$PAR  G(CUB_A13,AG:VA),,                +GHSERAG
$            +3765.6-1.8826*T;                                   3000 N 96SGUN !
 PAR  G(BCT_A5,AG),,                    +GHSERAG+4184.1;         3000 N 96Oh !
 PAR  G(LIQUID,AG),,                    +GLIQAG;                 3000 N 91Din !
$
 FUNCTION GHSERAG   298.15  -7209.512+118.202013*T-23.8463314*T*LN(T)
       -0.001790585*T**2-3.98587E-07*T**3-12011*T**(-1);
      1234.93  Y  -15095.252+190.266404*T-33.472*T*LN(T)+1.411773E+29*T**(-9);
      3000.00  N !
 FUNCTION GLIQAG    298.15  +11025.076-8.89102*T+GHSERAG-1.033905E-20*T**7;
      1234.93  Y  -3587.111+180.964656*T-33.472*T*LN(T);
      3000.00  N !
$ ------------------------------------------------------------------------------
$ Sn
$
$ FCC_A1 revised in unary 3.0
$ HCP_A3 revised in unary 4.1
$ TETRAGONAL_A6 added in unary 4.1
$ CBCC_A12 and CUB_A13 added in unary 4.4
$ FCC_A1 modified in unary 5.0
$ DHCP and TET_ALPHA1_A6 added in unary 5.0
$
$ The DHCP phase is labelled D0_24 in 03Liu and alpha-prime in 92Ans. The
$ phase is present between the fcc and hcp phases in the Au-Sn and Au-In
$ systems.
$
 PAR  G(BCT_A5,SN)              100.00  +GHSERSN;                3000 N 91Din !
 PAR  G(DIAMOND_A4,SN)          100.00  +GDIASN;                 3000 N 91Din !
$PAR  G(FCC_A1,SN:VA)           100.00  +GHSERSN+5510-8.46*T;    3000 N 89Fec !
 PAR  G(FCC_A1,SN:VA)           100.00  +GHSERSN+4150-5.2*T;     3000 N 91Din !
 PAR  G(BCC_A2,SN:VA)           100.00  +GHSERSN+4400-6*T;       3000 N 91Din !
 PAR  G(HCP_A3,SN:VA)           100.00  +GHSERSN+3900-7.646*T;   3000 N Ansar !
$PAR  G(HCP_A3,SN:VA)           100.00  +GHSERSN+3900-4.4*T;     3000 N 91Din !
$PAR  G(DHCP,SN)                100.00  +GHSERSN+3803.52-3.46*T; 3000 N 03Liu !
$PAR  G(RHOMBOHEDRAL_A7,SN)     100.00  +GHSERSN+2035;           3000 N 91Din !
$PAR  G(TETRAGONAL_A6,SN)       100.00  +GHSERSN+5387-8.26212*T; 3000 N 99Ans !
$PAR  G(CBCC_A12,SN:VA)         100.00  +GHSERSN+2000;           3000 N 01Mie !
$PAR  G(CUB_A13,SN:VA)          100.00  +GHSERSN+2000;           3000 N 01Mie !
$PAR  G(TET_ALPHA1_A6,SN)       100.00  +GHSERSN+5510-8.46*T;    3000 N 99Ans !
 PAR  G(LIQUID,SN)              100.00  +GLIQSN;                 3000 N 91Din !
$
 FUNCTION GHSERSN   100.00  -7958.517+122.765451*T-25.858*T*LN(T)
       +5.1185E-04*T**2-3.192767E-06*T**3+18440*T**(-1);
       250.00  Y  -5855.135+65.443315*T-15.961*T*LN(T)
       -0.0188702*T**2+3.121167E-06*T**3-61960*T**(-1);
       505.08  Y  +2524.724+4.005269*T-8.2590486*T*LN(T)
       -0.016814429*T**2+2.623131E-06*T**3-1081244*T**(-1)-1.2307E+25*T**(-9);
       800.00  Y  -8256.959+138.99688*T-28.4512*T*LN(T)-1.2307E+25*T**(-9);
      3000.00  N !
 FUNCTION GDIASN    100.00  -9579.608+114.007785*T-22.972*T*LN(T)
       -0.00813975*T**2+2.7288E-06*T**3+25615*T**(-1);
       298.15  Y  -9063.001+104.84654*T-21.5750771*T*LN(T)
       -0.008575282*T**2+1.784447E-06*T**3-2544*T**(-1);
       800.00  Y  -10909.351+147.396535*T-28.4512*T*LN(T);
      3000.00  N !
 FUNCTION GLIQSN    100.00  +7103.092-14.087767*T+GHSERSN+1.47031E-18*T**7;
       505.08  Y  +6971.586-13.814383*T+GHSERSN+1.2307E+25*T**(-9);
       800.00  Y  -1285.372+125.182498*T-28.4512*T*LN(T);
      3000.00  N !
 FUNCTION GBCCSN    298.15  +GHSERSN+4400-6*T;                         3000 N !
$ ------------------------------------------------------------------------------
$ Binary system
$
$ U.R. Kattner, W.J. Boettinger, J. Electron. Mater., 23, 603-10(1994).
$
$ Checked against paper. Checked at 6000 K.
$
$ Old lattice stability used for fcc-Sn.
$
$ Invariant equilibria differ by up to 1.3 K.
$
 PAR  L(LIQUID,AG,SN;0),,               -4902.5-4.30532*T;,,          N 94Kat !
 PAR  L(LIQUID,AG,SN;1),,               -16474+3.12507*T;,,           N 94Kat !
 PAR  L(LIQUID,AG,SN;2),,               -7298.6;,,                    N 94Kat !
$
 PAR  L(FCC_A1,AG,SN:VA;0),,            +9998.4+6.28658*T;,,          N 94Kat !
 PAR  L(FCC_A1,AG,SN:VA;1),,            -44740.4;,,                   N 94Kat !
$
 PAR  L(HCP_A3,AG,SN:VA;0),,            +5080.8+8.05293*T;,,          N 94Kat !
 PAR  L(HCP_A3,AG,SN:VA;1),,            -43053.4;,,                   N 94Kat !
$
 PAR  L(BCT_A5,AG,SN;0),,               +19096.3;,,                   N 94Kat !
$
 PAR  G(AG3SN_D0A,AG:SN),,              +3*GHSERAG+GHSERSN
             -11507.6-14.3026*T;,,                                    N 94Kat !
$
$ Metastable
$
 PAR  L(BCC_A2,AG,SN:VA;0),,            +9998.4+6.28658*T;,,          N Same !
 PAR  L(BCC_A2,AG,SN:VA;1),,            -44740.4;,,                   N Same !
$ ------------------------------------------------------------------------------
$
 ASSESSED_SYSTEM
  AG-SN(TDB -* +LIQ +AG3SN_D0A +BCC_A2 +BCT_A5 +DIAM
  +FCC_A1 +HCP_A3  ;P3 TMM:200/1300 *) !
$
$
 LIST-OF-REFERENCE
 NUMBER  SOURCE
  Null   'Unknown source'
  Same   'Same or similar interaction as in the corresponding stable phase'
  COST   'COST 507 database'
  Ansar  'Himo Ansara, unpublished, SGTE unary database V.4.1, 1999; Sn'
  89Fec  'H.J. Fecht, M.X. Zhang, Y.A. Chang, J.H. Perepezko,
          Metall. Trans. A, 20A, 795-803(1989),
          SGTE unary database V.3.0, 1996; Sn'
  91Din  'A.T. Dinsdale, Calphad, 15, 317-425(1991).'
  94Kat  'U.R. Kattner, W.J. Boettinger,
          J. Electron. Mater., 23, 603-10(1994); Ag-Sn'
  95Lim  'S.S. Lim, P.L. Rossiter, J.W. Tibballs, Calphad, 19, 131-41(1995),
          SGTE unary database V.4.1, 1999; Ag'
  96Oh   'C.-S. Oh, J.-H. Shim, B.-J. Lee, D.N. Lee,
          J. Alloys Compounds, 238, 155-66(1996),
          SGTE unary database V.4.1, 1999; Ag'
  96SGUN 'SGTE unary database V.3.0, 1996.'
  99Ans  'I. Ansara, S.G. Fries, H.L. Lukas, unpublished, 1999,
          SGTE unary database V.5.0, 2009; In, Sn'
  01Mie  'J. Miettinen, Calphad, 25, 43-58(2001),
          SGTE unary database V.4.4, 2001; Sn, Zn'
  03Liu  'H.S. Liu, C.L. Liu, K. Ishida, Z.P. Jin, J. Electron. Mater.,
          32, 1290-96(2003), SGTE unary database V.5.0, 2009; Sn'
!

File: data/databases/sgte-binary/AgSn-96Oh-LB.tdb
$
$ Database for Ag-Sn from C.-S. Oh et al. 1996 (included in LB Vol. 1)
$
$ C.-S. Oh, J.-H. Shim, B.-J. Lee, D.N. Lee,
$ J. Alloys Compd., 238, 155-66(1996).
$
$ Dataset created 2011.04.11 by Bengt Hallstedt.
$ 2020.12.20: Modified for use with GES6.
$
$ Ag3Sn is listed as CuTi3 prototype in LB. This is not correct.
$
$ This version is included in the printed LB and in lb1-v2.tdb.
$ In LBall-v7+fun.tdb the 99Lee version is included.
$
$ The fcc interaction was modified for lb2-v2.tdb, probably because of 
$ changed lattice stability for fcc-Sn.
$
$ Equilibria involving Ag3Sn differ by up to 1.2 K compared to LB and
$ equilibria invovling fcc differ by up to 0.3 K compared to the paper.
$
$ ------------------------------------------------------------------------------
 TEMP-LIM 298.15 6000.00 !
$
$ELEMENT NAME  REF. STATE               ATOMIC MASS H298-H0    S298    !
$
 ELEMENT VA   VACUUM                      0.0          0.0      0.0    ! 
 ELEMENT AG   FCC_A1                    107.8682    5745.      42.55   ! 
 ELEMENT SN   BCT_A5                    118.69      6323.      51.18   ! 
$ ------------------------------------------------------------------------------
$ Phase definitions
$
 PHASE LIQUID:L % 1 1 !
 CONST LIQUID:L : AG SN : !
$
$ Fcc (cF4, Fm-3m) and MeX (cF8, Fm-3m)
$
 PHASE FCC_A1 %A 2 1 1 !
 CONST FCC_A1 : AG% SN : VA : !
$
$ Bcc (cI2, Im-3m)
$
 PHASE BCC_A2 %B 2 1 3 !
 CONST BCC_A2 : AG SN : VA : !
$
$ Hcp (hP2, P6_3/mmc) and Me2X (NiAs-type, hP4, P6_3/mmc, B8_1)
$
 PHASE HCP_A3 %A 2 1 0.5 !
 CONST HCP_A3 : AG SN : VA : !
$
$ Prototype beta-Sn (tI4, I4_1/amd)
$
 PHASE BCT_A5 % 1 1 !
 CONST BCT_A5 : AG SN% : !
$
$ Prototype Cu3Ti (oP8, Pmmn)
$
 PHASE AG3SN_D0A % 2 0.75 0.25 !
 CONST AG3SN_D0A : AG : SN : !
$ ------------------------------------------------------------------------------
$ Defaults
$
 DEFINE-SYSTEM-DEFAULT ELEMENT 2 !
 DEFAULT-COM DEFINE_SYSTEM_ELEMENT VA !
 TYPE-DEF % SEQ * !
 TYPE-DEF A GES AMEND_PHASE_DESCRIPTION @ MAGNETIC -3 0.28 !
 TYPE-DEF B GES AMEND_PHASE_DESCRIPTION @ MAGNETIC -1 0.4 !
 FUNCTION ZERO      298.15  0;                                         6000 N !
 FUNCTION UN_ASS    298.15  0;                                         6000 N !
 FUNCTION R         298.15  +8.31451;                                  6000 N !
$ ------------------------------------------------------------------------------
$ Element data
$ ------------------------------------------------------------------------------
$ Ag
$
$ CUB_A13 added in unary 3.0
$ CUB_A13 revised in unary 4.1
$ BCT_A5 added in unary 4.1
$
 PAR  G(FCC_A1,AG:VA),,                 +GHSERAG;                3000 N 91Din !
 PAR  G(HCP_A3,AG:VA),,                 +GHSERAG+300+0.3*T;      3000 N 91Din !
 PAR  G(BCC_A2,AG:VA),,                 +GHSERAG+3400-1.05*T;    3000 N 91Din !
$PAR  G(CUB_A13,AG:VA),,                +GHSERAG+3400-1.05*T;    3000 N 95Lim !
$PAR  G(CUB_A13,AG:VA),,                +GHSERAG
$            +3765.6-1.8826*T;                                   3000 N 96SGUN !
 PAR  G(BCT_A5,AG),,                    +GHSERAG+4184.1;         3000 N 96Oh !
 PAR  G(LIQUID,AG),,                    +GLIQAG;                 3000 N 91Din !
$
 FUNCTION GHSERAG   298.15  -7209.512+118.202013*T-23.8463314*T*LN(T)
       -0.001790585*T**2-3.98587E-07*T**3-12011*T**(-1);
      1234.93  Y  -15095.252+190.266404*T-33.472*T*LN(T)+1.411773E+29*T**(-9);
      3000.00  N !
 FUNCTION GLIQAG    298.15  +11025.076-8.89102*T+GHSERAG-1.033905E-20*T**7;
      1234.93  Y  -3587.111+180.964656*T-33.472*T*LN(T);
      3000.00  N !
$ ------------------------------------------------------------------------------
$ Sn
$
$ FCC_A1 revised in unary 3.0
$ HCP_A3 revised in unary 4.1
$ TETRAGONAL_A6 added in unary 4.1
$ CBCC_A12 and CUB_A13 added in unary 4.4
$ FCC_A1 modified in unary 5.0
$ DHCP and TET_ALPHA1_A6 added in unary 5.0
$
$ The DHCP phase is labelled D0_24 in 03Liu and alpha-prime in 92Ans. The
$ phase is present between the fcc and hcp phases in the Au-Sn and Au-In
$ systems.
$
 PAR  G(BCT_A5,SN)              100.00  +GHSERSN;                3000 N 91Din !
$PAR  G(DIAMOND_A4,SN)          100.00  +GDIASN;                 3000 N 91Din !
 PAR  G(FCC_A1,SN:VA)           100.00  +GHSERSN+5510-8.46*T;    3000 N 89Fec !
$PAR  G(FCC_A1,SN:VA)           100.00  +GHSERSN+4150-5.2*T;     3000 N 91Din !
 PAR  G(BCC_A2,SN:VA)           100.00  +GHSERSN+4400-6*T;       3000 N 91Din !
 PAR  G(HCP_A3,SN:VA)           100.00  +GHSERSN+3900-7.646*T;   3000 N Ansar !
$PAR  G(HCP_A3,SN:VA)           100.00  +GHSERSN+3900-4.4*T;     3000 N 91Din !
$PAR  G(DHCP,SN)                100.00  +GHSERSN+3803.52-3.46*T; 3000 N 03Liu !
$PAR  G(RHOMBOHEDRAL_A7,SN)     100.00  +GHSERSN+2035;           3000 N 91Din !
$PAR  G(TETRAGONAL_A6,SN)       100.00  +GHSERSN+5387-8.26212*T; 3000 N 99Ans !
$PAR  G(CBCC_A12,SN:VA)         100.00  +GHSERSN+2000;           3000 N 01Mie !
$PAR  G(CUB_A13,SN:VA)          100.00  +GHSERSN+2000;           3000 N 01Mie !
$PAR  G(TET_ALPHA1_A6,SN)       100.00  +GHSERSN+5510-8.46*T;    3000 N 99Ans !
 PAR  G(LIQUID,SN)              100.00  +GLIQSN;                 3000 N 91Din !
$
 FUNCTION GHSERSN   100.00  -7958.517+122.765451*T-25.858*T*LN(T)
       +5.1185E-04*T**2-3.192767E-06*T**3+18440*T**(-1);
       250.00  Y  -5855.135+65.443315*T-15.961*T*LN(T)
       -0.0188702*T**2+3.121167E-06*T**3-61960*T**(-1);
       505.08  Y  +2524.724+4.005269*T-8.2590486*T*LN(T)
       -0.016814429*T**2+2.623131E-06*T**3-1081244*T**(-1)-1.2307E+25*T**(-9);
       800.00  Y  -8256.959+138.99688*T-28.4512*T*LN(T)-1.2307E+25*T**(-9);
      3000.00  N !
 FUNCTION GDIASN    100.00  -9579.608+114.007785*T-22.972*T*LN(T)
       -0.00813975*T**2+2.7288E-06*T**3+25615*T**(-1);
       298.15  Y  -9063.001+104.84654*T-21.5750771*T*LN(T)
       -0.008575282*T**2+1.784447E-06*T**3-2544*T**(-1);
       800.00  Y  -10909.351+147.396535*T-28.4512*T*LN(T);
      3000.00  N !
 FUNCTION GLIQSN    100.00  +7103.092-14.087767*T+GHSERSN+1.47031E-18*T**7;
       505.08  Y  +6971.586-13.814383*T+GHSERSN+1.2307E+25*T**(-9);
       800.00  Y  -1285.372+125.182498*T-28.4512*T*LN(T);
      3000.00  N !
 FUNCTION GBCCSN    298.15  +GHSERSN+4400-6*T;                         3000 N !
$ ------------------------------------------------------------------------------
$ Binary system
$
$ From from C.-S. Oh et al. 1996 (included in LB Vol. 1)
$
$ C.-S. Oh, J.-H. Shim, B.-J. Lee, D.N. Lee,
$ J. Alloys Compd., 238, 155-66(1996).
$
$ Checked against LB and paper. Checked at 6000 K.
$
$ Ag3Sn is listed as CuTi3 prototype in LB. This is not correct.
$
$ This version is included in the printed LB and in lb1-v2.tdb.
$ In LBall-v7+fun.tdb the 99Lee version is included.
$
$ The fcc interaction was modified for lb2-v2.tdb, probably because of 
$ changed lattice stability for fcc-Sn.
$
$ Equilibria involving Ag3Sn differ by up to 1.2 K compared to LB and
$ equilibria invovling fcc differ by up to 0.3 K compared to the paper.
$
 PAR  L(LIQUID,AG,SN;0),,               -5146.7-5.0103*T;,,           N 96Oh !
 PAR  L(LIQUID,AG,SN;1),,               -15799.3+3.3208*T;,,          N 96Oh !
 PAR  L(LIQUID,AG,SN;2),,               -6687.5;,,                    N 96Oh !
$
$ Parameter below from lb1-v2.tdb
 PAR  L(FCC_A1,AG,SN:VA;0),,            +745.45+11.498027*T;,,        N 96Oh !
$ Parameter below from paper
$PAR  L(FCC_A1,AG,SN:VA;0),,            +1445.45+8.65984*T;,,         N 96Oh !
 PAR  L(FCC_A1,AG,SN:VA;1),,            -36541.5;,,                   N 96Oh !
$
 PAR  L(HCP_A3,AG,SN:VA;0),,            +1046.1+10.23693*T;,,         N 96Oh !
 PAR  L(HCP_A3,AG,SN:VA;1),,            -40505.5;,,                   N 96Oh !
$
 PAR  L(BCT_A5,AG,SN;0),,               +18358.8;,,                   N 96Oh !
$
 PAR  G(AG3SN_D0A,AG:SN),,              -11085.3+110.01471*T
             -23.18*T*LN(T)-0.00359*T**2+4389.5*T**(-1);,,            N 96Oh !
$
$ Metastable
$
 PAR  L(BCC_A2,AG,SN:VA;0),,            +745.45+11.498027*T;,,        N Same !
 PAR  L(BCC_A2,AG,SN:VA;1),,            -36541.5;,,                   N Same !
$ ------------------------------------------------------------------------------
$
 ASSESSED_SYSTEM
  AG-SN(TDB -* +LIQ +AG3SN_D0A +BCC_A2 +BCT_A5 +DIAM
  +FCC_A1 +HCP_A3  ;P3 TMM:200/1300 *) !
$
$
 LIST-OF-REFERENCE
 NUMBER  SOURCE
  Null   'Unknown source'
  Same   'Same or similar interaction as in the corresponding stable phase'
  COST   'COST 507 database'
  Ansar  'Himo Ansara, unpublished, SGTE unary database V.4.1, 1999; Sn'
  89Fec  'H.J. Fecht, M.X. Zhang, Y.A. Chang, J.H. Perepezko,
          Metall. Trans. A, 20A, 795-803(1989),
          SGTE unary database V.3.0, 1996; Sn'
  91Din  'A.T. Dinsdale, Calphad, 15, 317-425(1991).'
  95Lim  'S.S. Lim, P.L. Rossiter, J.W. Tibballs, Calphad, 19, 131-41(1995),
          SGTE unary database V.4.1, 1999; Ag'
  96Oh   'C.-S. Oh, J.-H. Shim, B.-J. Lee, D.N. Lee,
          J. Alloys Compounds, 238, 155-66(1996),
          SGTE unary database V.4.1, 1999; Ag, Ag-Sn, Ag-Sb-Sn'
  96SGUN 'SGTE unary database V.3.0, 1996.'
  99Ans  'I. Ansara, S.G. Fries, H.L. Lukas, unpublished, 1999,
          SGTE unary database V.5.0, 2009; In, Sn'
  01Mie  'J. Miettinen, Calphad, 25, 43-58(2001),
          SGTE unary database V.4.4, 2001; Sn, Zn'
  03Liu  'H.S. Liu, C.L. Liu, K. Ishida, Z.P. Jin, J. Electron. Mater.,
          32, 1290-96(2003), SGTE unary database V.5.0, 2009; Sn'
!

File: data/databases/sgte-binary/AgSn-99Oht.tdb
$
$ Database for Ag-Sn from H. Ohtani et al. 1999.
$
$ H. Ohtani, M. Miyashita, K. Ishida, J. Jpn. Inst. Met., 63, 685-94(1999).
$
$ Dataset created 2019.04.19 by Bengt Hallstedt.
$ 2020.12.20: Modified for use with GES6.
$
$ Modified from 94Kat.
$
$ Old lattice stability used for fcc-Sn. Non-SGTE lattice stability used for
$ hcp-Sn.
$
$ ------------------------------------------------------------------------------
 TEMP-LIM 298.15 6000.00 !
$
$ELEMENT NAME  REF. STATE               ATOMIC MASS H298-H0    S298    !
$
 ELEMENT VA   VACUUM                      0.0          0.0      0.0    ! 
 ELEMENT AG   FCC_A1                    107.8682    5745.      42.55   ! 
 ELEMENT SN   BCT_A5                    118.69      6323.      51.18   ! 
$ ------------------------------------------------------------------------------
$ Phase definitions
$
 PHASE LIQUID:L % 1 1 !
 CONST LIQUID:L : AG SN : !
$
$ Fcc (cF4, Fm-3m) and MeX (cF8, Fm-3m)
$
 PHASE FCC_A1 %A 2 1 1 !
 CONST FCC_A1 : AG% SN : VA : !
$
$ Bcc (cI2, Im-3m)
$
 PHASE BCC_A2 %B 2 1 3 !
 CONST BCC_A2 : AG SN : VA : !
$
$ Hcp (hP2, P6_3/mmc) and Me2X (NiAs-type, hP4, P6_3/mmc, B8_1)
$
 PHASE HCP_A3 %A 2 1 0.5 !
 CONST HCP_A3 : AG SN : VA : !
$
$ Prototype C (cF8, Fd-3m)
$
 PHASE DIAMOND_A4 % 1 1 !
 CONST DIAMOND_A4 : SN : !
$
$ Prototype beta-Sn (tI4, I4_1/amd)
$
 PHASE BCT_A5 % 1 1 !
 CONST BCT_A5 : AG SN% : !
$
$ Prototype Cu3Ti (oP8, Pmmn)
$
 PHASE AG3SN_D0A % 2 3 1 !
 CONST AG3SN_D0A : AG : SN : !
$ ------------------------------------------------------------------------------
$ Defaults
$
 DEFINE-SYSTEM-DEFAULT ELEMENT 2 !
 DEFAULT-COM DEFINE_SYSTEM_ELEMENT VA !
 TYPE-DEF % SEQ * !
 TYPE-DEF A GES AMEND_PHASE_DESCRIPTION @ MAGNETIC -3 0.28 !
 TYPE-DEF B GES AMEND_PHASE_DESCRIPTION @ MAGNETIC -1 0.4 !
 FUNCTION ZERO      298.15  0;                                         6000 N !
 FUNCTION UN_ASS    298.15  0;                                         6000 N !
 FUNCTION R         298.15  +8.31451;                                  6000 N !
$ ------------------------------------------------------------------------------
$ Element data
$ ------------------------------------------------------------------------------
$ Ag
$
$ CUB_A13 added in unary 3.0
$ CUB_A13 revised in unary 4.1
$ BCT_A5 added in unary 4.1
$
 PAR  G(FCC_A1,AG:VA),,                 +GHSERAG;                3000 N 91Din !
 PAR  G(HCP_A3,AG:VA),,                 +GHSERAG+300+0.3*T;      3000 N 91Din !
 PAR  G(BCC_A2,AG:VA),,                 +GHSERAG+3400-1.05*T;    3000 N 91Din !
$PAR  G(CUB_A13,AG:VA),,                +GHSERAG+3400-1.05*T;    3000 N 95Lim !
$PAR  G(CUB_A13,AG:VA),,                +GHSERAG
$            +3765.6-1.8826*T;                                   3000 N 96SGUN !
 PAR  G(BCT_A5,AG),,                    +GHSERAG+4184.1;         3000 N 96Oh !
 PAR  G(LIQUID,AG),,                    +GLIQAG;                 3000 N 91Din !
$
 FUNCTION GHSERAG   298.15  -7209.512+118.202013*T-23.8463314*T*LN(T)
       -0.001790585*T**2-3.98587E-07*T**3-12011*T**(-1);
      1234.93  Y  -15095.252+190.266404*T-33.472*T*LN(T)+1.411773E+29*T**(-9);
      3000.00  N !
 FUNCTION GLIQAG    298.15  +11025.076-8.89102*T+GHSERAG-1.033905E-20*T**7;
      1234.93  Y  -3587.111+180.964656*T-33.472*T*LN(T);
      3000.00  N !
$ ------------------------------------------------------------------------------
$ Sn
$
$ FCC_A1 revised in unary 3.0
$ HCP_A3 revised in unary 4.1
$ TETRAGONAL_A6 added in unary 4.1
$ CBCC_A12 and CUB_A13 added in unary 4.4
$ FCC_A1 modified in unary 5.0
$ DHCP and TET_ALPHA1_A6 added in unary 5.0
$
$ HCP_A3 from 99Oht not included in unary.
$
$ The DHCP phase is labelled D0_24 in 03Liu and alpha-prime in 92Ans. The
$ phase is present between the fcc and hcp phases in the Au-Sn and Au-In
$ systems.
$
 PAR  G(BCT_A5,SN)              100.00  +GHSERSN;                3000 N 91Din !
 PAR  G(DIAMOND_A4,SN)          100.00  +GDIASN;                 3000 N 91Din !
$PAR  G(FCC_A1,SN:VA)           100.00  +GHSERSN+5510-8.46*T;    3000 N 89Fec !
 PAR  G(FCC_A1,SN:VA)           100.00  +GHSERSN+4150-5.2*T;     3000 N 91Din !
 PAR  G(BCC_A2,SN:VA)           100.00  +GHSERSN+4400-6*T;       3000 N 91Din !
$PAR  G(HCP_A3,SN:VA)           100.00  +GHSERSN+3900-7.646*T;   3000 N Ansar !
$PAR  G(HCP_A3,SN:VA)           100.00  +GHSERSN+3900-4.4*T;     3000 N 91Din !
 PAR  G(HCP_A3,SN:VA)           100.00  +GHSERSN+2400-3.1*T;     3000 N 99Oht !
$PAR  G(DHCP,SN)                100.00  +GHSERSN+3803.52-3.46*T; 3000 N 03Liu !
$PAR  G(RHOMBOHEDRAL_A7,SN)     100.00  +GHSERSN+2035;           3000 N 91Din !
$PAR  G(TETRAGONAL_A6,SN)       100.00  +GHSERSN+5387-8.26212*T; 3000 N 99Ans !
$PAR  G(CBCC_A12,SN:VA)         100.00  +GHSERSN+2000;           3000 N 01Mie !
$PAR  G(CUB_A13,SN:VA)          100.00  +GHSERSN+2000;           3000 N 01Mie !
$PAR  G(TET_ALPHA1_A6,SN)       100.00  +GHSERSN+5510-8.46*T;    3000 N 99Ans !
 PAR  G(LIQUID,SN)              100.00  +GLIQSN;                 3000 N 91Din !
$
 FUNCTION GHSERSN   100.00  -7958.517+122.765451*T-25.858*T*LN(T)
       +5.1185E-04*T**2-3.192767E-06*T**3+18440*T**(-1);
       250.00  Y  -5855.135+65.443315*T-15.961*T*LN(T)
       -0.0188702*T**2+3.121167E-06*T**3-61960*T**(-1);
       505.08  Y  +2524.724+4.005269*T-8.2590486*T*LN(T)
       -0.016814429*T**2+2.623131E-06*T**3-1081244*T**(-1)-1.2307E+25*T**(-9);
       800.00  Y  -8256.959+138.99688*T-28.4512*T*LN(T)-1.2307E+25*T**(-9);
      3000.00  N !
 FUNCTION GDIASN    100.00  -9579.608+114.007785*T-22.972*T*LN(T)
       -0.00813975*T**2+2.7288E-06*T**3+25615*T**(-1);
       298.15  Y  -9063.001+104.84654*T-21.5750771*T*LN(T)
       -0.008575282*T**2+1.784447E-06*T**3-2544*T**(-1);
       800.00  Y  -10909.351+147.396535*T-28.4512*T*LN(T);
      3000.00  N !
 FUNCTION GLIQSN    100.00  +7103.092-14.087767*T+GHSERSN+1.47031E-18*T**7;
       505.08  Y  +6971.586-13.814383*T+GHSERSN+1.2307E+25*T**(-9);
       800.00  Y  -1285.372+125.182498*T-28.4512*T*LN(T);
      3000.00  N !
 FUNCTION GBCCSN    298.15  +GHSERSN+4400-6*T;                         3000 N !
$ ------------------------------------------------------------------------------
$ Binary system
$
$ H. Ohtani, M. Miyashita, K. Ishida, J. Jpn. Inst. Met., 63, 685-94(1999).
$
$ Checked against paper. Checked at 6000 K.
$
$ Modified from 94Kat.
$
$ Old lattice stability used for fcc-Sn. Non-SGTE lattice stability used for
$ hcp-Sn.
$
 PAR  L(LIQUID,AG,SN;0),,               -4902.5-4.30532*T;,,          N 94Kat !
 PAR  L(LIQUID,AG,SN;1),,               -16474+3.12507*T;,,           N 94Kat !
 PAR  L(LIQUID,AG,SN;2),,               -7298.6;,,                    N 94Kat !
$
 PAR  L(FCC_A1,AG,SN:VA;0),,            +9998.4+6.28658*T;,,          N 94Kat !
 PAR  L(FCC_A1,AG,SN:VA;1),,            -44740.4;,,                   N 94Kat !
$
 PAR  L(HCP_A3,AG,SN:VA;0),,            +5590+3.56*T;,,               N 99Oht !
 PAR  L(HCP_A3,AG,SN:VA;1),,            -42400;,,                     N 99Oht !
$
 PAR  L(BCT_A5,AG,SN;0),,               +19096.3;,,                   N 94Kat !
$
 PAR  G(AG3SN_D0A,AG:SN),,              +3*GHSERAG+GHSERSN
             -11507.6-14.3026*T;,,                                    N 94Kat !
$
$ Metastable
$
 PAR  L(BCC_A2,AG,SN:VA;0),,            +9998.4+6.28658*T;,,          N Same !
 PAR  L(BCC_A2,AG,SN:VA;1),,            -44740.4;,,                   N Same !
$ ------------------------------------------------------------------------------
$
 ASSESSED_SYSTEM
  AG-SN(TDB -* +LIQ +AG3SN_D0A +BCC_A2 +BCT_A5 +DIAM
  +FCC_A1 +HCP_A3  ;P3 TMM:200/1300 *) !
$
$
 LIST-OF-REFERENCE
 NUMBER  SOURCE
  Null   'Unknown source'
  Same   'Same or similar interaction as in the corresponding stable phase'
  COST   'COST 507 database'
  Ansar  'Himo Ansara, unpublished, SGTE unary database V.4.1, 1999; Sn'
  89Fec  'H.J. Fecht, M.X. Zhang, Y.A. Chang, J.H. Perepezko,
          Metall. Trans. A, 20A, 795-803(1989),
          SGTE unary database V.3.0, 1996; Sn'
  91Din  'A.T. Dinsdale, Calphad, 15, 317-425(1991).'
  94Kat  'U.R. Kattner, W.J. Boettinger,
          J. Electron. Mater., 23, 603-10(1994); Ag-Sn'
  95Lim  'S.S. Lim, P.L. Rossiter, J.W. Tibballs, Calphad, 19, 131-41(1995),
          SGTE unary database V.4.1, 1999; Ag'
  96Oh   'C.-S. Oh, J.-H. Shim, B.-J. Lee, D.N. Lee,
          J. Alloys Compounds, 238, 155-66(1996),
          SGTE unary database V.4.1, 1999; Ag'
  96SGUN 'SGTE unary database V.3.0, 1996.'
  99Ans  'I. Ansara, S.G. Fries, H.L. Lukas, unpublished, 1999,
          SGTE unary database V.5.0, 2009; In, Sn'
  99Oht  'H. Ohtani, M. Miyashita, K. Ishida,
          J. Jpn. Inst. Met., 63, 685-94(1999); Sn, Ag-Sn'
  01Mie  'J. Miettinen, Calphad, 25, 43-58(2001),
          SGTE unary database V.4.4, 2001; Sn, Zn'
  03Liu  'H.S. Liu, C.L. Liu, K. Ishida, Z.P. Jin, J. Electron. Mater.,
          32, 1290-96(2003), SGTE unary database V.5.0, 2009; Sn'
!
