Repository: orchid-calphad/orchid-project.org

# orchid-project.org

Website and released data of **ORCHID** (Open Repository for CALPHAD Hypotheses, Intelligence, and Discovery),
served by GitHub Pages at https://orchid-project.org. Releases are archived on Zenodo (one DOI per version).

- `index.html`, `catalog/`, `best-practices.html` — static, self-contained pages (generated in the ORCHID tooling).
- `data/` — released data: catalog, redistributable TDB files, convex hulls. Licences: `data/LICENSES.md`, `data/NOTICE.md`.
- `llms.txt`, `data/croissant.json`, `CITATION.cff`, `.zenodo.json` — machine-readable metadata.

Only data with clear redistribution rights are published.

File: data/databases/sgte-binary/AgTe-09Gie.tdb
$
$ Database for Ag-Te from W. Gierlotka 2009.
$
$ W. Gierlotka, J. Alloys Compd., 485, 231-35(2009).
$
$ Dataset created 2019.04.20 by Bengt Hallstedt.
$ 2020.12.20: Modified for use with GES6.
$
$ Invariant equilibria differ by up to 8 K.
$
$ ------------------------------------------------------------------------------
 TEMP-LIM 298.15 6000.00 !
$
$ELEMENT NAME  REF. STATE               ATOMIC MASS H298-H0    S298    !
$
 ELEMENT VA   VACUUM                      0.0          0.0      0.0    ! 
 ELEMENT AG   FCC_A1                    107.8682    5745.      42.55   ! 
 ELEMENT TE   HEXAGONAL_A8              127.60      6080.      49.221  ! 
$ ------------------------------------------------------------------------------
$ Species
$
 SPECIE  AG2                                AG2 !
 SPECIE  AG2TE                              AG2TE1 !
 SPECIE  AGTE                               AG1TE1 !
 SPECIE  TE2                                TE2 !
 SPECIE  TE3                                TE3 !
 SPECIE  TE4                                TE4 !
 SPECIE  TE5                                TE5 !
 SPECIE  TE6                                TE6 !
 SPECIE  TE7                                TE7 !
$ ------------------------------------------------------------------------------
$ Phase definitions
$
 PHASE LIQUID:L % 1 1 !
 CONST LIQUID:L : AG AG2TE TE : !
$
$ Fcc (cF4, Fm-3m) and MeX (cF8, Fm-3m)
$
 PHASE FCC_A1 %A 2 1 1 !
 CONST FCC_A1 : AG : VA : !
$
$ Bcc (cI2, Im-3m)
$
 PHASE BCC_A2 %B 2 1 3 !
 CONST BCC_A2 : AG : VA : !
$
$ Hcp (hP2, P6_3/mmc) and Me2X (NiAs-type, hP4, P6_3/mmc, B8_1)
$
 PHASE HCP_A3 %A 2 1 0.5 !
 CONST HCP_A3 : AG : VA : !
$
$ Prototype gamma-Se (hP3, P3_121)
$ The phase is named HEXAGONAL_A8 in the SGTE unary database and
$ TRIGONAL_A8 in LB.
$
 PHASE HEXAGONAL_A8 % 1 1 !
 CONST HEXAGONAL_A8 : TE : !
$
$ Prototype Ag2Te (mP12, P2_1/c), alpha-Ag2Te
$
 PHASE AG2TE_LT % 2 2 1 !
 CONST AG2TE_LT : AG : TE : !
$
$ Prototype Cu2Se-beta (cF44, Fm-3m), beta-Ag2Te
$
 PHASE AG2TE_HT1 % 2 2 1 !
 CONST AG2TE_HT1 : AG : TE : !
$
$ Prototype Ag2S (cI20, Im-3m), gamma-Ag2Te
$
 PHASE AG2TE_HT2 % 2 2 1 !
 CONST AG2TE_HT2 : AG : TE : !
$
$ Unknown structure
$
 PHASE AG19TE10_LT % 2 19 10 !
 CONST AG19TE10_LT : AG : TE : !
$
$ Unknown structure
$
 PHASE AG19TE10_HT % 2 19 10 !
 CONST AG19TE10_HT : AG : TE : !
$
$ Prototype Ag5Te3 (hP155, P-62m), alpha-Ag5Te3
$
 PHASE AG5TE3_LT % 2 0.62 0.38 !
 CONST AG5TE3_LT : AG : TE : !
$
$ Unknown structure
$
 PHASE AG5TE3_HT % 2 0.62 0.38 !
 CONST AG5TE3_HT : AG : TE : !
$
 PHASE GAS:G % 1 1 !
 CONST GAS:G : AG AG2 AG2TE AGTE TE TE2 TE3 TE4 TE5 TE6 TE7 : !
$ ------------------------------------------------------------------------------
$ Defaults
$
 DEFINE-SYSTEM-DEFAULT ELEMENT 2 !
 DEFAULT-COM DEFINE_SYSTEM_ELEMENT VA !
 TYPE-DEF % SEQ * !
 TYPE-DEF A GES AMEND_PHASE_DESCRIPTION @ MAGNETIC -3 0.28 !
 TYPE-DEF B GES AMEND_PHASE_DESCRIPTION @ MAGNETIC -1 0.4 !
 FUNCTION ZERO      298.15  0;                                         6000 N !
 FUNCTION UN_ASS    298.15  0;                                         6000 N !
 FUNCTION R         298.15  +8.31451;                                  6000 N !
$ ------------------------------------------------------------------------------
$ Element data
$ ------------------------------------------------------------------------------
$ Ag
$
$ CUB_A13 added in unary 3.0
$ CUB_A13 revised in unary 4.1
$ BCT_A5 added in unary 4.1
$
 PAR  G(FCC_A1,AG:VA),,                 +GHSERAG;                3000 N 91Din !
 PAR  G(HCP_A3,AG:VA),,                 +GHSERAG+300+0.3*T;      3000 N 91Din !
 PAR  G(BCC_A2,AG:VA),,                 +GHSERAG+3400-1.05*T;    3000 N 91Din !
$PAR  G(CUB_A13,AG:VA),,                +GHSERAG+3400-1.05*T;    3000 N 95Lim !
$PAR  G(CUB_A13,AG:VA),,                +GHSERAG
$            +3765.6-1.8826*T;                                   3000 N 96SGUN !
$PAR  G(BCT_A5,AG:VA),,                 +GHSERAG+4184.1;         3000 N 96Oh !
 PAR  G(LIQUID,AG),,                    +GLIQAG;                 3000 N 91Din !
$
 PAR  G(GAS,AG),,                       +FAG+RTLNP;,,                 N 94SGT !
 PAR  G(GAS,AG2),,                      +FAG2+RTLNP;,,                N 94SGT !
$
 FUNCTION GHSERAG   298.15  -7209.512+118.202013*T-23.8463314*T*LN(T)
       -0.001790585*T**2-3.98587E-07*T**3-12011*T**(-1);
      1234.93  Y  -15095.252+190.266404*T-33.472*T*LN(T)+1.411773E+29*T**(-9);
      3000.00  N !
 FUNCTION GLIQAG    298.15  +11025.076-8.89102*T+GHSERAG-1.033905E-20*T**7;
      1234.93  Y  -3587.111+180.964656*T-33.472*T*LN(T);
      3000.00  N !
$ Ag (g) :
 FUNCTION FAG       298.15  +278646.828-32.9952163*T-20.90237*T*LN(T)
       +7.014945E-05*T**2-6.05461833E-09*T**3+4031.7135*T**(-1);
      4100.00  Y  +243248.852+91.8458715*T-36.204*T*LN(T)
       +0.002972594*T**2-1.0817135E-07*T**3+15123625*T**(-1);
      8200.00  Y  +1054861.92-1266.75624*T+114.8787*T*LN(T)
       -0.00957561*T**2+8.79506333E-08*T**3-8.057185E+08*T**(-1);
     10000.00  N !
$ Ag2 (g) :
 FUNCTION FAG2      298.15   +396494.901-7.11759798*T-37.40575*T*LN(T)
       -3.6454985E-06*T**2+2.40071E-10*T**3+24860.28*T**(-1);
      3000.00  N !
$ ------------------------------------------------------------------------------
$ Te
$
$ HEXAGONAL_A8 and LIQUID revised in unary 3.0
$
 PAR  G(HEXAGONAL_A8,TE),,              +GHSERTE;                2000 N 95Dav !
 PAR  G(LIQUID,TE),,                    +GLIQTE;                 2000 N 95Dav !
$
 PAR  G(GAS,TE),,                       +FTE+RTLNP;,,                 N 00SGT !
 PAR  G(GAS,TE2),,                      +FTE2+RTLNP;,,                N 00SGT !
 PAR  G(GAS,TE3),,                      +FTE3+RTLNP;,,                N 00SGT !
 PAR  G(GAS,TE4),,                      +FTE4+RTLNP;,,                N 00SGT !
 PAR  G(GAS,TE5),,                      +FTE5+RTLNP;,,                N 00SGT !
 PAR  G(GAS,TE6),,                      +FTE6+RTLNP;,,                N 00SGT !
 PAR  G(GAS,TE7),,                      +FTE7+RTLNP;,,                N 00SGT !
$
 FUNCTION GHSERTE   298.15  -10544.679+183.372894*T-35.6687*T*LN(T)
       +0.01583435*T**2-5.240417E-06*T**3+155015*T**(-1);
       722.66  Y  +9160.595-129.265373*T+13.004*T*LN(T)
       -0.0362361*T**2+5.006367E-06*T**3-1286810*T**(-1);
      1150.00  Y  -12781.349+174.901226*T-32.5596*T*LN(T);
      1600.00  N !
 FUNCTION GLIQTE    298.15  -17554.731+685.877639*T-126.318*T*LN(T)
       +0.2219435*T**2-9.42075E-05*T**3+827930*T**(-1);
       626.49  Y  -3165763.48+46756.357*T-7196.41*T*LN(T)
       +7.09775*T**2-0.00130692833*T**3+2.58051E+08*T**(-1);
       722.66  Y  +180326.959-1500.57909*T+202.743*T*LN(T)
       -0.142016*T**2+1.6129733E-05*T**3-24238450*T**(-1);
      1150.00  Y  +19110.036-26.1929273*T+GHSERTE;
      1600.00  N !
$ Te (g) :
 FUNCTION FTE       298.15  +203077-39.3937*T-21.4658*T*LN(T)
       +0.00106813*T**2-3.03132E-07*T**3+9080.15*T**(-1);
      1300.00  Y  +204434-64.4228*T-17.6757*T*LN(T)
       -0.00193648*T**2+8.01703E-08*T**3+123672*T**(-1);
      4100.00  Y  +169215+51.7696*T-31.8142*T*LN(T)
       +6.2125E-04*T**2-7.38245E-09*T**3+16889800*T**(-1);
     10000.00  N !
$ Te2 (g) :
 FUNCTION FTE2      298.15  +155823-93.7413*T-23.3943*T*LN(T)
       -0.0186449*T**2+2.81237E-06*T**3-164708*T**(-1);
      1000.00  Y  +141003+90.3569*T-50.7498*T*LN(T)
       +0.0026634*T**2-1.91725E-07*T**3+1217270*T**(-1);
      2600.00  Y  +136052+57.9731*T-45.6215*T*LN(T)
       -6.77045E-04*T**2+6.52445E-08*T**3+7374000*T**(-1);
      5800.00  Y  +128152+120.993*T-53.6328*T*LN(T)
       +0.00102992*T**2+9.34818E-09*T**3-1196190*T**(-1);
      6000.00  N !
$ Te3 (g) :
 FUNCTION FTE3      298.15  +185372+54.5927*T-58.1833*T*LN(T)
       -4.42972E-06*T**2+1.7586E-10*T**3+75006*T**(-1);
      6000.00  N !
$ Te4 (g) :
 FUNCTION FTE4      298.15  +191687+179.006*T-83.1138*T*LN(T)
       -7.69355E-06*T**2+3.07578E-10*T**3+127262*T**(-1);
      6000.00  N !
$ Te5 (g) :
 FUNCTION FTE5      298.15  +187059+263.053*T-108.07*T*LN(T)
       -4.33393E-06*T**2+1.71808E-10*T**3+111272*T**(-1);
      6000.00  N !
$ Te6 (g) :
 FUNCTION FTE6      298.15  +186041+400.857*T-133.016*T*LN(T)
       -3.74116E-06*T**2+1.49701E-10*T**3+128382*T**(-1);
      6000.00  N !
$ Te7 (g) :
 FUNCTION FTE7      298.15  +206091+501.61*T-157.955*T*LN(T)
       -4.85134E-06*T**2+1.92685E-10*T**3+156512*T**(-1);
      6000.00  N !
$ ------------------------------------------------------------------------------
$ Binary system
$
$ W. Gierlotka, J. Alloys Compd., 485, 231-35(2009).
$
$ Checked against paper. Checked at 6000 K.
$
$ Invariant equilibria differ by up to 8 K.
$
 PAR  G(LIQUID,AG2TE),,                 +2*GHSERAG+GHSERTE
             -20686.709-45.2673*T;,,                                  N 09Gie !
 PAR  L(LIQUID,AG,AG2TE;0),,            +27135.765-2.64*T;,,          N 09Gie !
 PAR  L(LIQUID,AG2TE,TE;0),,            +304.2709-4.093*T;,,          N 09Gie !
 PAR  L(LIQUID,AG2TE,TE;1),,            +2825.715-0.4802*T;,,         N 09Gie !
$
 PAR  G(AG2TE_LT,AG:TE),,               +2*GHSERAG+GHSERTE
             -46817.4648-4.5*T;,,                                     N 09Gie !
 PAR  G(AG2TE_HT1,AG:TE),,              +2*GHSERAG+GHSERTE
             -33659-34.8753*T;,,                                      N 09Gie !
 PAR  G(AG2TE_HT2,AG:TE),,              +2*GHSERAG+GHSERTE
             -31508.022-37.0752*T;,,                                  N 09Gie !
 PAR  G(AG19TE10_LT,AG:TE),,            +19*GHSERAG+10*GHSERTE
             -444086.483-97.2196*T;,,                                 N 09Gie !
 PAR  G(AG19TE10_HT,AG:TE),,            +19*GHSERAG+10*GHSERTE
             -365203.496-271.1529*T;,,                                N 09Gie !
 PAR  G(AG5TE3_LT,AG:TE),,              +0.62*GHSERAG+0.38*GHSERTE
             -18649.483+1.8425*T;,,                                   N 09Gie !
 PAR  G(AG5TE3_HT,AG:TE),,              +0.62*GHSERAG+0.38*GHSERTE
             -14800.208-4.933*T;,,                                    N 09Gie !
$
 PAR  G(GAS,AG2TE),,                    +FAG2TE+RTLNP;,,              N 00SGT !
 PAR  G(GAS,AGTE),,                     +FAGTE+RTLNP;,,               N 00SGT !
$
$ Ag2Te (g) :
 FUNCTION FAG2TE    298.15  +354611+50.7996*T-58.1752*T*LN(T)
       -1.10222E-05*T**2+8.03907E-10*T**3+56287.5*T**(-1);
      3000.00  N !
$ AgTe (g) :
 FUNCTION FAGTE     298.15  +217739-19.5493*T-37.6015*T*LN(T)
       +8.54285E-04*T**2-5.22572E-07*T**3+20185.5*T**(-1);
      1000.00  Y  +214736-16.4955*T-37.3945*T*LN(T)
       -0.00212087*T**2+1.65959E-07*T**3+826180*T**(-1);
      2700.00  Y  +193799+94.4229*T-51.8208*T*LN(T)
       +0.00226417*T**2-8.13132E-08*T**3+6520700*T**(-1);
      3000.00  N !
$ ------------------------------------------------------------------------------
$
$
 LIST-OF-REFERENCE
 NUMBER  SOURCE
  Null   'Unknown source'
  Same   'Same or similar interaction as in the corresponding stable phase'
  COST   'COST 507 database'
  91Din  'A.T. Dinsdale, Calphad, 15, 317-425(1991).'
  94SGT  'SGTE Substance Database, version 1994'
  95Dav  'A.V. Davydov, M.H. Rand, B.B. Argent, Calphad, 19, 375-87(1995),
          SGTE unary database V.3.0, 1996; Te'
  95Lim  'S.S. Lim, P.L. Rossiter, J.W. Tibballs, Calphad, 19, 131-41(1995),
          SGTE unary database V.4.1, 1999; Ag'
  96Oh   'C.-S. Oh, J.-H. Shim, B.-J. Lee, D.N. Lee,
          J. Alloys Compounds, 238, 155-66(1996),
          SGTE unary database V.4.1, 1999; Ag'
  96SGUN 'SGTE unary database V.3.0, 1996.'
  00SGT  'SGTE Substance Database, version 2000'
  09Gie  'W. Gierlotka, J. Alloys Compd., 485, 231-35(2009); Ag-Te'
!

File: data/databases/sgte-binary/AgTe-10Gie.tdb
$
$ Database for Ag-Te from W. Gierlotka et al. 2010.
$
$ W. Gierlotka, J. Lapsa, K. Fitzner,
$ J. Phase Equilib. Diffus., 31, 509-17(2010).
$
$ Dataset created 2019.04.20 by Bengt Hallstedt.
$ 2020.12.20: Modified for use with GES6.
$
$ Modified and simplified from 09Gie.
$
$ ------------------------------------------------------------------------------
 TEMP-LIM 298.15 6000.00 !
$
$ELEMENT NAME  REF. STATE               ATOMIC MASS H298-H0    S298    !
$
 ELEMENT VA   VACUUM                      0.0          0.0      0.0    ! 
 ELEMENT AG   FCC_A1                    107.8682    5745.      42.55   ! 
 ELEMENT TE   HEXAGONAL_A8              127.60      6080.      49.221  ! 
$ ------------------------------------------------------------------------------
$ Species
$
 SPECIE  AG2                                AG2 !
 SPECIE  AG2TE                              AG2TE1 !
 SPECIE  AGTE                               AG1TE1 !
 SPECIE  TE2                                TE2 !
 SPECIE  TE3                                TE3 !
 SPECIE  TE4                                TE4 !
 SPECIE  TE5                                TE5 !
 SPECIE  TE6                                TE6 !
 SPECIE  TE7                                TE7 !
$ ------------------------------------------------------------------------------
$ Phase definitions
$
 PHASE LIQUID:L % 1 1 !
 CONST LIQUID:L : AG AG2TE TE : !
$
$ Fcc (cF4, Fm-3m) and MeX (cF8, Fm-3m)
$
 PHASE FCC_A1 %A 2 1 1 !
 CONST FCC_A1 : AG : VA : !
$
$ Bcc (cI2, Im-3m)
$
 PHASE BCC_A2 %B 2 1 3 !
 CONST BCC_A2 : AG : VA : !
$
$ Hcp (hP2, P6_3/mmc) and Me2X (NiAs-type, hP4, P6_3/mmc, B8_1)
$
 PHASE HCP_A3 %A 2 1 0.5 !
 CONST HCP_A3 : AG : VA : !
$
$ Prototype gamma-Se (hP3, P3_121)
$ The phase is named HEXAGONAL_A8 in the SGTE unary database and
$ TRIGONAL_A8 in LB.
$
 PHASE HEXAGONAL_A8 % 1 1 !
 CONST HEXAGONAL_A8 : TE : !
$
$ Prototype Ag2Te (mP12, P2_1/c), alpha-Ag2Te
$ Prototype Cu2Se-beta (cF44, Fm-3m), beta-Ag2Te
$ Prototype Ag2S (cI20, Im-3m), gamma-Ag2Te
$
 PHASE AG2TE % 2 2 1 !
 CONST AG2TE : AG : TE : !
$
$ Unknown structure
$
 PHASE AG19TE10 % 2 19 10 !
 CONST AG19TE10 : AG : TE : !
$
$ Prototype Ag5Te3 (hP155, P-62m), alpha-Ag5Te3
$ The structure of beta-Ag5Te3 is unknown
$
 PHASE AG5TE3 % 2 0.62 0.38 !
 CONST AG5TE3 : AG : TE : !
$
 PHASE GAS:G % 1 1 !
 CONST GAS:G : AG AG2 AG2TE AGTE TE TE2 TE3 TE4 TE5 TE6 TE7 : !
$ ------------------------------------------------------------------------------
$ Defaults
$
 DEFINE-SYSTEM-DEFAULT ELEMENT 2 !
 DEFAULT-COM DEFINE_SYSTEM_ELEMENT VA !
 TYPE-DEF % SEQ * !
 TYPE-DEF A GES AMEND_PHASE_DESCRIPTION @ MAGNETIC -3 0.28 !
 TYPE-DEF B GES AMEND_PHASE_DESCRIPTION @ MAGNETIC -1 0.4 !
 FUNCTION ZERO      298.15  0;                                         6000 N !
 FUNCTION UN_ASS    298.15  0;                                         6000 N !
 FUNCTION R         298.15  +8.31451;                                  6000 N !
$ ------------------------------------------------------------------------------
$ Element data
$ ------------------------------------------------------------------------------
$ Ag
$
$ CUB_A13 added in unary 3.0
$ CUB_A13 revised in unary 4.1
$ BCT_A5 added in unary 4.1
$
 PAR  G(FCC_A1,AG:VA),,                 +GHSERAG;                3000 N 91Din !
 PAR  G(HCP_A3,AG:VA),,                 +GHSERAG+300+0.3*T;      3000 N 91Din !
 PAR  G(BCC_A2,AG:VA),,                 +GHSERAG+3400-1.05*T;    3000 N 91Din !
$PAR  G(CUB_A13,AG:VA),,                +GHSERAG+3400-1.05*T;    3000 N 95Lim !
$PAR  G(CUB_A13,AG:VA),,                +GHSERAG
$            +3765.6-1.8826*T;                                   3000 N 96SGUN !
$PAR  G(BCT_A5,AG:VA),,                 +GHSERAG+4184.1;         3000 N 96Oh !
 PAR  G(LIQUID,AG),,                    +GLIQAG;                 3000 N 91Din !
$
 PAR  G(GAS,AG),,                       +FAG+RTLNP;,,                 N 94SGT !
 PAR  G(GAS,AG2),,                      +FAG2+RTLNP;,,                N 94SGT !
$
 FUNCTION GHSERAG   298.15  -7209.512+118.202013*T-23.8463314*T*LN(T)
       -0.001790585*T**2-3.98587E-07*T**3-12011*T**(-1);
      1234.93  Y  -15095.252+190.266404*T-33.472*T*LN(T)+1.411773E+29*T**(-9);
      3000.00  N !
 FUNCTION GLIQAG    298.15  +11025.076-8.89102*T+GHSERAG-1.033905E-20*T**7;
      1234.93  Y  -3587.111+180.964656*T-33.472*T*LN(T);
      3000.00  N !
$ Ag (g) :
 FUNCTION FAG       298.15  +278646.828-32.9952163*T-20.90237*T*LN(T)
       +7.014945E-05*T**2-6.05461833E-09*T**3+4031.7135*T**(-1);
      4100.00  Y  +243248.852+91.8458715*T-36.204*T*LN(T)
       +0.002972594*T**2-1.0817135E-07*T**3+15123625*T**(-1);
      8200.00  Y  +1054861.92-1266.75624*T+114.8787*T*LN(T)
       -0.00957561*T**2+8.79506333E-08*T**3-8.057185E+08*T**(-1);
     10000.00  N !
$ Ag2 (g) :
 FUNCTION FAG2      298.15   +396494.901-7.11759798*T-37.40575*T*LN(T)
       -3.6454985E-06*T**2+2.40071E-10*T**3+24860.28*T**(-1);
      3000.00  N !
$ ------------------------------------------------------------------------------
$ Te
$
$ HEXAGONAL_A8 and LIQUID revised in unary 3.0
$
 PAR  G(HEXAGONAL_A8,TE),,              +GHSERTE;                2000 N 95Dav !
 PAR  G(LIQUID,TE),,                    +GLIQTE;                 2000 N 95Dav !
$
 PAR  G(GAS,TE),,                       +FTE+RTLNP;,,                 N 00SGT !
 PAR  G(GAS,TE2),,                      +FTE2+RTLNP;,,                N 00SGT !
 PAR  G(GAS,TE3),,                      +FTE3+RTLNP;,,                N 00SGT !
 PAR  G(GAS,TE4),,                      +FTE4+RTLNP;,,                N 00SGT !
 PAR  G(GAS,TE5),,                      +FTE5+RTLNP;,,                N 00SGT !
 PAR  G(GAS,TE6),,                      +FTE6+RTLNP;,,                N 00SGT !
 PAR  G(GAS,TE7),,                      +FTE7+RTLNP;,,                N 00SGT !
$
 FUNCTION GHSERTE   298.15  -10544.679+183.372894*T-35.6687*T*LN(T)
       +0.01583435*T**2-5.240417E-06*T**3+155015*T**(-1);
       722.66  Y  +9160.595-129.265373*T+13.004*T*LN(T)
       -0.0362361*T**2+5.006367E-06*T**3-1286810*T**(-1);
      1150.00  Y  -12781.349+174.901226*T-32.5596*T*LN(T);
      1600.00  N !
 FUNCTION GLIQTE    298.15  -17554.731+685.877639*T-126.318*T*LN(T)
       +0.2219435*T**2-9.42075E-05*T**3+827930*T**(-1);
       626.49  Y  -3165763.48+46756.357*T-7196.41*T*LN(T)
       +7.09775*T**2-0.00130692833*T**3+2.58051E+08*T**(-1);
       722.66  Y  +180326.959-1500.57909*T+202.743*T*LN(T)
       -0.142016*T**2+1.6129733E-05*T**3-24238450*T**(-1);
      1150.00  Y  +19110.036-26.1929273*T+GHSERTE;
      1600.00  N !
$ Te (g) :
 FUNCTION FTE       298.15  +203077-39.3937*T-21.4658*T*LN(T)
       +0.00106813*T**2-3.03132E-07*T**3+9080.15*T**(-1);
      1300.00  Y  +204434-64.4228*T-17.6757*T*LN(T)
       -0.00193648*T**2+8.01703E-08*T**3+123672*T**(-1);
      4100.00  Y  +169215+51.7696*T-31.8142*T*LN(T)
       +6.2125E-04*T**2-7.38245E-09*T**3+16889800*T**(-1);
     10000.00  N !
$ Te2 (g) :
 FUNCTION FTE2      298.15  +155823-93.7413*T-23.3943*T*LN(T)
       -0.0186449*T**2+2.81237E-06*T**3-164708*T**(-1);
      1000.00  Y  +141003+90.3569*T-50.7498*T*LN(T)
       +0.0026634*T**2-1.91725E-07*T**3+1217270*T**(-1);
      2600.00  Y  +136052+57.9731*T-45.6215*T*LN(T)
       -6.77045E-04*T**2+6.52445E-08*T**3+7374000*T**(-1);
      5800.00  Y  +128152+120.993*T-53.6328*T*LN(T)
       +0.00102992*T**2+9.34818E-09*T**3-1196190*T**(-1);
      6000.00  N !
$ Te3 (g) :
 FUNCTION FTE3      298.15  +185372+54.5927*T-58.1833*T*LN(T)
       -4.42972E-06*T**2+1.7586E-10*T**3+75006*T**(-1);
      6000.00  N !
$ Te4 (g) :
 FUNCTION FTE4      298.15  +191687+179.006*T-83.1138*T*LN(T)
       -7.69355E-06*T**2+3.07578E-10*T**3+127262*T**(-1);
      6000.00  N !
$ Te5 (g) :
 FUNCTION FTE5      298.15  +187059+263.053*T-108.07*T*LN(T)
       -4.33393E-06*T**2+1.71808E-10*T**3+111272*T**(-1);
      6000.00  N !
$ Te6 (g) :
 FUNCTION FTE6      298.15  +186041+400.857*T-133.016*T*LN(T)
       -3.74116E-06*T**2+1.49701E-10*T**3+128382*T**(-1);
      6000.00  N !
$ Te7 (g) :
 FUNCTION FTE7      298.15  +206091+501.61*T-157.955*T*LN(T)
       -4.85134E-06*T**2+1.92685E-10*T**3+156512*T**(-1);
      6000.00  N !
$ ------------------------------------------------------------------------------
$ Binary system
$
$ W. Gierlotka, J. Lapsa, K. Fitzner,
$ J. Phase Equilib. Diffus., 31, 509-17(2010).
$
$ Checked against paper. Checked at 6000 K.
$
$ Modified and simplified from 09Gie.
$
 PAR  G(LIQUID,AG2TE),,                 +2*GHSERAG+GHSERTE
             -19003.825-46.68198*T;,,                                 N 10Gie !
 PAR  L(LIQUID,AG,AG2TE;0),,            +27135.765-2.64*T;,,          N 09Gie !
 PAR  L(LIQUID,AG2TE,TE;0),,            +1791.6784-4.6720604*T;,,     N 10Gie !
$
 PAR  G(AG2TE,AG:TE),,                  +2*GHSERAG+GHSERTE
             -30386.79-37.935345*T;,,                                 N 10Gie !
 PAR  G(AG19TE10,AG:TE),,               +19*GHSERAG+10*GHSERTE
             -302443.465-344.288638*T;,,                              N 10Gie !
 PAR  G(AG5TE3,AG:TE),,                 +0.62*GHSERAG+0.38*GHSERTE
             -11516.052-9.0707833*T;,,                                N 10Gie !
$
 PAR  G(GAS,AG2TE),,                    +FAG2TE+RTLNP;,,              N 00SGT !
 PAR  G(GAS,AGTE),,                     +FAGTE+RTLNP;,,               N 00SGT !
$
$ Ag2Te (g) :
 FUNCTION FAG2TE    298.15  +354611+50.7996*T-58.1752*T*LN(T)
       -1.10222E-05*T**2+8.03907E-10*T**3+56287.5*T**(-1);
      3000.00  N !
$ AgTe (g) :
 FUNCTION FAGTE     298.15  +217739-19.5493*T-37.6015*T*LN(T)
       +8.54285E-04*T**2-5.22572E-07*T**3+20185.5*T**(-1);
      1000.00  Y  +214736-16.4955*T-37.3945*T*LN(T)
       -0.00212087*T**2+1.65959E-07*T**3+826180*T**(-1);
      2700.00  Y  +193799+94.4229*T-51.8208*T*LN(T)
       +0.00226417*T**2-8.13132E-08*T**3+6520700*T**(-1);
      3000.00  N !
$ ------------------------------------------------------------------------------
$
$
 LIST-OF-REFERENCE
 NUMBER  SOURCE
  Null   'Unknown source'
  Same   'Same or similar interaction as in the corresponding stable phase'
  COST   'COST 507 database'
  91Din  'A.T. Dinsdale, Calphad, 15, 317-425(1991).'
  94SGT  'SGTE Substance Database, version 1994'
  95Dav  'A.V. Davydov, M.H. Rand, B.B. Argent, Calphad, 19, 375-87(1995),
          SGTE unary database V.3.0, 1996; Te'
  95Lim  'S.S. Lim, P.L. Rossiter, J.W. Tibballs, Calphad, 19, 131-41(1995),
          SGTE unary database V.4.1, 1999; Ag'
  96Oh   'C.-S. Oh, J.-H. Shim, B.-J. Lee, D.N. Lee,
          J. Alloys Compounds, 238, 155-66(1996),
          SGTE unary database V.4.1, 1999; Ag'
  96SGUN 'SGTE unary database V.3.0, 1996.'
  00SGT  'SGTE Substance Database, version 2000'
  09Gie  'W. Gierlotka, J. Alloys Compd., 485, 231-35(2009); Ag-Te'
  10Gie  'W. Gierlotka, J. Lapsa, K. Fitzner,
          J. Phase Equilib. Diffus., 31, 509-17(2010); Ag-Te'
!

File: data/databases/sgte-binary/AgTi-04Arr.tdb
$
$ Database for Ag-Ti from R. Arroyave 2004
$
$ R. Arroyave, PhD Thesis, MIT, 2004.
$
$ Dataset created 2010.05.08 by Bengt Hallstedt.
$ 2020.12.20: Modified for use with GES6.
$ 2024.01.20: Changed phase names to AgTi and AgTi2.
$
$ ------------------------------------------------------------------------------
 TEMP-LIM 298.15 6000.00 !
$
$ELEMENT NAME  REF. STATE               ATOMIC MASS H298-H0    S298    !
$
 ELEMENT VA   VACUUM                      0.0          0.0      0.0    ! 
 ELEMENT AG   FCC_A1                    107.8682    5745.      42.55   ! 
 ELEMENT TI   HCP_A3                     47.88      4824.      30.72   ! 
$ ------------------------------------------------------------------------------
$ Phase definitions
$
 PHASE LIQUID:L % 1 1 !
 CONST LIQUID:L : AG TI : !
$
$ Fcc (cF4, Fm-3m) and MeX (cF8, Fm-3m)
$
 PHASE FCC_A1 % 2 1 1 !
 CONST FCC_A1 : AG% TI : VA : !
$
$ Bcc (cI2, Im-3m)
$
 PHASE BCC_A2 % 2 1 3 !
 CONST BCC_A2 : AG TI% : VA : !
$
$ Hcp (hP2, P6_3/mmc) and Me2X (NiAs-type, hP4, P6_3/mmc, B8_1)
$
 PHASE HCP_A3 % 2 1 0.5 !
 CONST HCP_A3 : AG TI% : VA: !
$
$ Prototype gamma-CuTi (tP4, P4/nmm)
$
 PHASE AGTI_B11 %  2 1 1 !
 CONST AGTI_B11 : AG% TI : AG TI% : !
$
$ Prototype CuZr2 (tI6, I4/mmm)
$
 PHASE AGTI2 %  2 1 2 !
 CONST AGTI2 : AG : TI : !
$ ------------------------------------------------------------------------------
$ Defaults
$
 DEFINE-SYSTEM-DEFAULT ELEMENT 2 !
 DEFAULT-COM DEFINE_SYSTEM_ELEMENT VA !
 TYPE-DEF % SEQ * !
 FUNCTION ZERO      298.15  0;                                         6000 N !
 FUNCTION UN_ASS    298.15  0;                                         6000 N !
$ ------------------------------------------------------------------------------
$ Element data
$ ------------------------------------------------------------------------------
$ Ag
$
$ CUB_A13 added in unary 3.0
$ CUB_A13 revised in unary 4.1
$ BCT_A5 added in unary 4.1
$
 PAR  G(FCC_A1,AG:VA),,                 +GHSERAG;                3000 N 91Din !
 PAR  G(HCP_A3,AG:VA),,                 +GHSERAG+300+0.3*T;      3000 N 91Din !
 PAR  G(BCC_A2,AG:VA),,                 +GHSERAG+3400-1.05*T;    3000 N 91Din !
$PAR  G(CUB_A13,AG:VA),,                +GHSERAG+3400-1.05*T;    3000 N 95Lim !
$PAR  G(CUB_A13,AG:VA),,                +GHSERAG
$            +3765.6-1.8826*T;                                   3000 N 96SGUN !
$PAR  G(BCT_A5,AG),,                    +GHSERAG+4184.1;         3000 N 96Oh !
 PAR  G(LIQUID,AG),,                    +GLIQAG;                 3000 N 91Din !
$
 PAR  G(AGTI_B11,AG:AG),,               +2*GHSERAG+10000;,,           N 04Arr !
$
 FUNCTION GHSERAG   298.15  -7209.512+118.202013*T-23.8463314*T*LN(T)
       -0.001790585*T**2-3.98587E-07*T**3-12011*T**(-1);
      1234.93  Y  -15095.252+190.266404*T-33.472*T*LN(T)+1.411773E+29*T**(-9);
      3000.00  N !
 FUNCTION GLIQAG    298.15  +11025.076-8.89102*T+GHSERAG-1.033905E-20*T**7;
      1234.93  Y  -3587.111+180.964656*T-33.472*T*LN(T);
      3000.00  N !
$ ------------------------------------------------------------------------------
$ Ti
$
$ BCT_A5 added in unary 3.0
$
 PAR  G(HCP_A3,TI:VA),,                 +GHSERTI;                4000 N 91Din !
 PAR  G(BCC_A2,TI:VA),,                 +GBCCTI;                 4000 N 91Din !
 PAR  G(FCC_A1,TI:VA),,                 +GHSERTI+6000-0.1*T;     4000 N 91Din !
$PAR  G(CBCC_A12,TI:VA),,               +GHSERTI+4602.2;         4000 N 91Din !
$PAR  G(CUB_A13,TI:VA),,                +GHSERTI+7531.2;         4000 N 91Din !
$PAR  G(DIAMOND_A4,TI),,                +GHSERTI+25000;          4000 N 91Din !
$PAR  G(BCT_A5,TI),,                    +GHSERTI+4602.2;         3000 N SGCOST !
 PAR  G(LIQUID,TI),,                    +GLIQTI;                 4000 N 91Din !
$
 PAR  G(AGTI_B11,TI:TI),,               +2*GHSERTI+10000;,,           N 96Har2 !
$
 FUNCTION GHSERTI   298.15  -8059.921+133.615208*T-23.9933*T*LN(T)
       -0.004777975*T**2+1.06716E-07*T**3+72636*T**(-1);
       900.00  Y  -7811.815+132.988068*T-23.9887*T*LN(T)
       -0.0042033*T**2-9.0876E-08*T**3+42680*T**(-1);
      1155.00  Y  +908.837+66.976538*T-14.9466*T*LN(T)
       -0.0081465*T**2+2.02715E-07*T**3-1477660*T**(-1);
      1941.00  Y  -124526.786+638.806871*T-87.2182461*T*LN(T)
       +0.008204849*T**2-3.04747E-07*T**3+36699805*T**(-1);
      4000.00  N !
 FUNCTION GBCCTI    298.15  -1272.064+134.71418*T-25.5768*T*LN(T)
       -6.63845E-04*T**2-2.78803E-07*T**3+7208*T**(-1);
      1155.00  Y  +6667.385+105.366379*T-22.3771*T*LN(T)
       +0.00121707*T**2-8.4534E-07*T**3-2002750*T**(-1);
      1941.00  Y  +26483.26-182.426471*T+19.0900905*T*LN(T)
       -0.02200832*T**2+1.228863E-06*T**3+1400501*T**(-1);
      4000.00  N !
 FUNCTION GLIQTI    298.15  +12194.415-6.980938*T+GHSERTI;
      1300.00  Y  +369519.198-2554.0225*T+342.059267*T*LN(T)
       -0.163409355*T**2+1.2457117E-05*T**3-67034516*T**(-1);
      1941.00  Y  -19887.066+298.7367*T-46.29*T*LN(T);
      4000.00  N !
$ ------------------------------------------------------------------------------
$ Binary system
$
$ R. Arroyave, PhD Thesis, MIT, 2004.
$
$ Checked against thesis. Checked at 6000 K.
$
 PAR  L(LIQUID,AG,TI;0),,               +25632;,,                     N 04Arr !
 PAR  L(LIQUID,AG,TI;1),,               -327;,,                       N 04Arr !
$
 PAR  L(FCC_A1,AG,TI:VA;0),,            +23405;,,                     N 04Arr !
$
 PAR  L(BCC_A2,AG,TI:VA;0),,            +22900+0.5*T;,,               N 04Arr !
 PAR  L(BCC_A2,AG,TI:VA;1),,            +1500;,,                      N 04Arr !
$
 PAR  L(HCP_A3,AG,TI:VA;0),,            +50050;,,                     N 04Arr !
 PAR  L(HCP_A3,AG,TI:VA;1),,            +27000;,,                     N 04Arr !
$
 PAR  G(AGTI_B11,AG:TI),,               +GHSERAG+GHSERTI
             -4080+1.32*T;,,                                          N 04Arr !
 PAR  G(AGTI_B11,TI:AG),,               +GHSERTI+GHSERAG
             +24080-1.32*T;,,                                         N 04Arr !
 PAR  L(AGTI_B11,AG,TI:AG;0),,          +23000;,,                     N 04Arr !
 PAR  L(AGTI_B11,AG,TI:TI;0),,          +23000;,,                     N 04Arr !
 PAR  L(AGTI_B11,AG:AG,TI;0),,          +23000;,,                     N 04Arr !
 PAR  L(AGTI_B11,TI:AG,TI;0),,          +23000;,,                     N 04Arr !
$
 PAR  G(AGTI2,AG:TI),,                  +GHSERAG+2*GHSERTI
             -8325+3.3*T;,,                                           N 04Arr !
$ ------------------------------------------------------------------------------
$
 ASSESSED_SYSTEM
  AG-TI(TDB -* +LIQ +AGTI2 +AGTI_B11 +BCC_A2 +FCC_A1 +HCP_A3
  ;P3 TMM:300/2000 STP:.9/1000) !
$
$
 LIST-OF-REFERENCE
 NUMBER  SOURCE
  Null   'Unknown source'
  Same   'Same or similar interaction as in the corresponding stable phase'
  COST   'COST 507 database'
  SGCOST 'COST 507 database, SGTE unary database V.3.0, 1996; Al, B, Nd, Ti, Zn'
  91Din  'A.T. Dinsdale, Calphad, 15, 317-425(1991).'
  95Lim  'S.S. Lim, P.L. Rossiter, J.W. Tibballs, Calphad, 19, 131-41(1995),
          SGTE unary database V.4.1, 1999; Ag'
  96Har2 'K.C. Hari Kumar, I. Ansara, P. Wollants, L. Delaey,
          Z. Metallkd., 87, 666-72(1996); Cu-Ti'
  96Oh   'C.-S. Oh, J.-H. Shim, B.-J. Lee, D.N. Lee,
          J. Alloys Compounds, 238, 155-66(1996),
          SGTE unary database V.4.1, 1999; Ag'
  96SGUN 'SGTE unary database V.3.0, 1996.'
  04Arr  'R. Arroyave, PhD Thesis, MIT, 2004; Ag-Ti'
!

File: data/databases/sgte-binary/AgTi-05Li.tdb
$
$ Database for Ag-Ti from M. Li et al. 2005
$
$ M. Li, C. Li, F. Wang, W. Zhang, Calphad, 29, 269-75(2005).
$
$ Dataset created 2010.05.08 by Bengt Hallstedt.
$ 2020.12.20: Modified for use with GES6.
$ 2024.01.20: Changed phase names to AgTi and AgTi2.
$
$ ------------------------------------------------------------------------------
 TEMP-LIM 298.15 6000.00 !
$
$ELEMENT NAME  REF. STATE               ATOMIC MASS H298-H0    S298    !
$
 ELEMENT VA   VACUUM                      0.0          0.0      0.0    ! 
 ELEMENT AG   FCC_A1                    107.8682    5745.      42.55   ! 
 ELEMENT TI   HCP_A3                     47.88      4824.      30.72   ! 
$ ------------------------------------------------------------------------------
$ Phase definitions
$
 PHASE LIQUID:L % 1 1 !
 CONST LIQUID:L : AG TI : !
$
$ Fcc (cF4, Fm-3m) and MeX (cF8, Fm-3m)
$
 PHASE FCC_A1 % 2 1 1 !
 CONST FCC_A1 : AG% TI : VA : !
$
$ Bcc (cI2, Im-3m)
$
 PHASE BCC_A2 % 2 1 3 !
 CONST BCC_A2 : AG TI% : VA : !
$
$ Hcp (hP2, P6_3/mmc) and Me2X (NiAs-type, hP4, P6_3/mmc, B8_1)
$
 PHASE HCP_A3 % 2 1 0.5 !
 CONST HCP_A3 : AG TI% : VA: !
$
$ Prototype gamma-CuTi (tP4, P4/nmm)
$
 PHASE AGTI_B11 %  2 1 1 !
 CONST AGTI_B11 : AG% TI : AG TI% : !
$
$ Prototype CuZr2 (tI6, I4/mmm)
$
 PHASE AGTI2 %  2 1 2 !
 CONST AGTI2 : AG : TI : !
$ ------------------------------------------------------------------------------
$ Defaults
$
 DEFINE-SYSTEM-DEFAULT ELEMENT 2 !
 DEFAULT-COM DEFINE_SYSTEM_ELEMENT VA !
 TYPE-DEF % SEQ * !
 FUNCTION ZERO      298.15  0;                                         6000 N !
 FUNCTION UN_ASS    298.15  0;                                         6000 N !
$ ------------------------------------------------------------------------------
$ Element data
$ ------------------------------------------------------------------------------
$ Ag
$
$ CUB_A13 added in unary 3.0
$ CUB_A13 revised in unary 4.1
$ BCT_A5 added in unary 4.1
$
 PAR  G(FCC_A1,AG:VA),,                 +GHSERAG;                3000 N 91Din !
 PAR  G(HCP_A3,AG:VA),,                 +GHSERAG+300+0.3*T;      3000 N 91Din !
 PAR  G(BCC_A2,AG:VA),,                 +GHSERAG+3400-1.05*T;    3000 N 91Din !
$PAR  G(CUB_A13,AG:VA),,                +GHSERAG+3400-1.05*T;    3000 N 95Lim !
$PAR  G(CUB_A13,AG:VA),,                +GHSERAG
$            +3765.6-1.8826*T;                                   3000 N 96SGUN !
$PAR  G(BCT_A5,AG),,                    +GHSERAG+4184.1;         3000 N 96Oh !
 PAR  G(LIQUID,AG),,                    +GLIQAG;                 3000 N 91Din !
$
 PAR  G(AGTI_B11,AG:AG),,               +2*GHSERAG+10000;,,           N 05Li !
$
 FUNCTION GHSERAG   298.15  -7209.512+118.202013*T-23.8463314*T*LN(T)
       -0.001790585*T**2-3.98587E-07*T**3-12011*T**(-1);
      1234.93  Y  -15095.252+190.266404*T-33.472*T*LN(T)+1.411773E+29*T**(-9);
      3000.00  N !
 FUNCTION GLIQAG    298.15  +11025.076-8.89102*T+GHSERAG-1.033905E-20*T**7;
      1234.93  Y  -3587.111+180.964656*T-33.472*T*LN(T);
      3000.00  N !
$ ------------------------------------------------------------------------------
$ Ti
$
$ BCT_A5 added in unary 3.0
$
 PAR  G(HCP_A3,TI:VA),,                 +GHSERTI;                4000 N 91Din !
 PAR  G(BCC_A2,TI:VA),,                 +GBCCTI;                 4000 N 91Din !
 PAR  G(FCC_A1,TI:VA),,                 +GHSERTI+6000-0.1*T;     4000 N 91Din !
$PAR  G(CBCC_A12,TI:VA),,               +GHSERTI+4602.2;         4000 N 91Din !
$PAR  G(CUB_A13,TI:VA),,                +GHSERTI+7531.2;         4000 N 91Din !
$PAR  G(DIAMOND_A4,TI),,                +GHSERTI+25000;          4000 N 91Din !
$PAR  G(BCT_A5,TI),,                    +GHSERTI+4602.2;         3000 N SGCOST !
 PAR  G(LIQUID,TI),,                    +GLIQTI;                 4000 N 91Din !
$
 PAR  G(AGTI_B11,TI:TI),,               +2*GHSERTI+10000;,,           N 96Har2 !
$
 FUNCTION GHSERTI   298.15  -8059.921+133.615208*T-23.9933*T*LN(T)
       -0.004777975*T**2+1.06716E-07*T**3+72636*T**(-1);
       900.00  Y  -7811.815+132.988068*T-23.9887*T*LN(T)
       -0.0042033*T**2-9.0876E-08*T**3+42680*T**(-1);
      1155.00  Y  +908.837+66.976538*T-14.9466*T*LN(T)
       -0.0081465*T**2+2.02715E-07*T**3-1477660*T**(-1);
      1941.00  Y  -124526.786+638.806871*T-87.2182461*T*LN(T)
       +0.008204849*T**2-3.04747E-07*T**3+36699805*T**(-1);
      4000.00  N !
 FUNCTION GBCCTI    298.15  -1272.064+134.71418*T-25.5768*T*LN(T)
       -6.63845E-04*T**2-2.78803E-07*T**3+7208*T**(-1);
      1155.00  Y  +6667.385+105.366379*T-22.3771*T*LN(T)
       +0.00121707*T**2-8.4534E-07*T**3-2002750*T**(-1);
      1941.00  Y  +26483.26-182.426471*T+19.0900905*T*LN(T)
       -0.02200832*T**2+1.228863E-06*T**3+1400501*T**(-1);
      4000.00  N !
 FUNCTION GLIQTI    298.15  +12194.415-6.980938*T+GHSERTI;
      1300.00  Y  +369519.198-2554.0225*T+342.059267*T*LN(T)
       -0.163409355*T**2+1.2457117E-05*T**3-67034516*T**(-1);
      1941.00  Y  -19887.066+298.7367*T-46.29*T*LN(T);
      4000.00  N !
$ ------------------------------------------------------------------------------
$ Binary system
$
$ M. Li, C. Li, F. Wang, W. Zhang, Calphad, 29, 269-75(2005).
$
$ Checked against paper. Checked at 6000 K.
$
 PAR  L(LIQUID,AG,TI;0),,               +23713.6+2.01*T;,,            N 05Li !
 PAR  L(LIQUID,AG,TI;1),,               +6020.9-3.18*T;,,             N 05Li !
 PAR  L(LIQUID,AG,TI;2),,               -556.1+1.53*T;,,              N 05Li !
$
 PAR  L(FCC_A1,AG,TI:VA;0),,            +25480.5+1.4*T;,,             N 05Li !
$
 PAR  L(BCC_A2,AG,TI:VA;0),,            +19873.7+1.45*T;,,            N 05Li !
 PAR  L(BCC_A2,AG,TI:VA;1),,            +1817.4-5.02*T;,,             N 05Li !
 PAR  L(BCC_A2,AG,TI:VA;2),,            -8519+3.51*T;,,               N 05Li !
$
 PAR  L(HCP_A3,AG,TI:VA;0),,            +17758.2+6.07*T;,,            N 05Li !
$
$ Parameter below for stoichiometric AgTi
$PAR  G(AGTI_B11,AG:TI),,               +GHSERAG+GHSERTI
$            -4230.9+1.097*T;,,                                       N 05Li !
 PAR  G(AGTI_B11,AG:TI),,               +GHSERAG+GHSERTI
             -4615.6+2.16*T;,,                                        N 05Li !
 PAR  G(AGTI_B11,TI:AG),,               +GHSERTI+GHSERAG
             +24615.6-2.16*T;,,                                       N 05Li !
 PAR  L(AGTI_B11,AG,TI:AG;0),,          -8271.7+23.91*T;,,            N 05Li !
 PAR  L(AGTI_B11,AG:AG,TI;0),,          -8271.7+23.91*T;,,            N 05Li !
 PAR  L(AGTI_B11,AG,TI:TI;0),,          -13292.49+26.04*T;,,          N 05Li !
 PAR  L(AGTI_B11,TI:AG,TI;0),,          -13292.49+26.04*T;,,          N 05Li !
$
 PAR  G(AGTI2,AG:TI),,                  +GHSERAG+2*GHSERTI
             -6889.7+2.258*T;,,                                       N 05Li !
$ Parameter below used together with stoichiometric AgTi
$PAR  G(AGTI2,AG:TI),,                  +GHSERAG+2*GHSERTI
$            -6498.5+2.021*T;,,                                       N 05Li !
$ ------------------------------------------------------------------------------
$
 ASSESSED_SYSTEM
  AG-TI(TDB -* +LIQ +AGTI2 +AGTI_B11 +BCC_A2 +FCC_A1 +HCP_A3
  ;P3 TMM:300/2000 STP:.9/1000) !
$
$
 LIST-OF-REFERENCE
 NUMBER  SOURCE
  Null   'Unknown source'
  Same   'Same or similar interaction as in the corresponding stable phase'
  COST   'COST 507 database'
  SGCOST 'COST 507 database, SGTE unary database V.3.0, 1996; Al, B, Nd, Ti, Zn'
  91Din  'A.T. Dinsdale, Calphad, 15, 317-425(1991).'
  95Lim  'S.S. Lim, P.L. Rossiter, J.W. Tibballs, Calphad, 19, 131-41(1995),
          SGTE unary database V.4.1, 1999; Ag'
  96Har2 'K.C. Hari Kumar, I. Ansara, P. Wollants, L. Delaey,
          Z. Metallkd., 87, 666-72(1996); Cu-Ti'
  96Oh   'C.-S. Oh, J.-H. Shim, B.-J. Lee, D.N. Lee,
          J. Alloys Compounds, 238, 155-66(1996),
          SGTE unary database V.4.1, 1999; Ag'
  96SGUN 'SGTE unary database V.3.0, 1996.'
  05Li   'M. Li, C. Li, F. Wang, W. Zhang, Calphad, 29, 269-75(2005); Ag-Ti'
!
