Repository: orchid-calphad/orchid-project.org

# orchid-project.org

Website and released data of **ORCHID** (Open Repository for CALPHAD Hypotheses, Intelligence, and Discovery),
served by GitHub Pages at https://orchid-project.org. Releases are archived on Zenodo (one DOI per version).

- `index.html`, `catalog/`, `best-practices.html` — static, self-contained pages (generated in the ORCHID tooling).
- `data/` — released data: catalog, redistributable TDB files, convex hulls. Licences: `data/LICENSES.md`, `data/NOTICE.md`.
- `llms.txt`, `data/croissant.json`, `CITATION.cff`, `.zenodo.json` — machine-readable metadata.

Only data with clear redistribution rights are published.

File: data/databases/sgte-binary/AgTi-23Gie.tdb
$
$ Database for Ag-Ti from W. Gierlotka et al. 2023.
$
$ W. Gierlotka, A. Debski, W. Gasior, M. Polanski,
$ Comput. Mater. Sci., 230, 112519(2023).
$
$ Dataset created 2024.01.20 by Bengt Hallstedt.
$
$ Much larger temperature dependence of the interactions than any of the
$ previous assessments. Severe case of overfitting.
$
$ There is an inverse miscibility gap with a minimum at 2934 K and x(Ti)=0.85.
$
$ ------------------------------------------------------------------------------
 TEMP-LIM 298.15 6000.00 !
$
$ELEMENT NAME  REF. STATE               ATOMIC MASS H298-H0    S298    !
$
 ELEMENT VA   VACUUM                      0.0          0.0      0.0    ! 
 ELEMENT AG   FCC_A1                    107.8682    5745.      42.55   ! 
 ELEMENT TI   HCP_A3                     47.88      4824.      30.72   ! 
$ ------------------------------------------------------------------------------
$ Phase definitions
$
 PHASE LIQUID:L % 1 1 !
 CONST LIQUID:L : AG TI : !
$
$ Fcc (cF4, Fm-3m) and MeX (cF8, Fm-3m)
$
 PHASE FCC_A1 %A 2 1 1 !
 CONST FCC_A1 : AG% TI : VA : !
$
$ Bcc (cI2, Im-3m)
$
 PHASE BCC_A2 %B 2 1 3 !
 CONST BCC_A2 : AG TI% : VA : !
$
$ Hcp (hP2, P6_3/mmc) and Me2X (NiAs-type, hP4, P6_3/mmc, B8_1)
$
 PHASE HCP_A3 %A 2 1 0.5 !
 CONST HCP_A3 : AG TI% : VA: !
$
$ Prototype gamma-CuTi (tP4, P4/nmm)
$
 PHASE AGTI_B11 %  2 1 1 !
 CONST AGTI_B11 : AG : TI : !
$
$ Prototype CuZr2 (tI6, I4/mmm)
$
 PHASE AGTI2 %  2 1 2 !
 CONST AGTI2 : AG : TI : !
$ ------------------------------------------------------------------------------
$ Defaults
$
 DEFINE-SYSTEM-DEFAULT ELEMENT 2 !
 DEFAULT-COM DEFINE_SYSTEM_ELEMENT VA !
 TYPE-DEF % SEQ * !
 TYPE-DEF A GES AMEND_PHASE_DESCRIPTION @ MAGNETIC -3 0.28 !
 TYPE-DEF B GES AMEND_PHASE_DESCRIPTION @ MAGNETIC -1 0.4 !
 FUNCTION ZERO      298.15  0;                                         6000 N !
 FUNCTION UN_ASS    298.15  0;                                         6000 N !
 FUNCTION R         298.15  +8.31451;                                  6000 N !
$ ------------------------------------------------------------------------------
$ Element data
$ ------------------------------------------------------------------------------
$ Ag
$
$ CUB_A13 added in unary 3.0
$ CUB_A13 revised in unary 4.1
$ BCT_A5 added in unary 4.1
$
 PAR  G(FCC_A1,AG:VA),,                 +GHSERAG;                3000 N 91Din !
 PAR  G(HCP_A3,AG:VA),,                 +GHSERAG+300+0.3*T;      3000 N 91Din !
 PAR  G(BCC_A2,AG:VA),,                 +GHSERAG+3400-1.05*T;    3000 N 91Din !
$PAR  G(CUB_A13,AG:VA),,                +GHSERAG+3400-1.05*T;    3000 N 95Lim !
$PAR  G(CUB_A13,AG:VA),,                +GHSERAG
$            +3765.6-1.8826*T;                                   3000 N 96SGUN !
$PAR  G(BCT_A5,AG),,                    +GHSERAG+4184.1;         3000 N 96Oh !
 PAR  G(LIQUID,AG),,                    +GLIQAG;                 3000 N 91Din !
$
 FUNCTION GHSERAG   298.15  -7209.512+118.202013*T-23.8463314*T*LN(T)
       -0.001790585*T**2-3.98587E-07*T**3-12011*T**(-1);
      1234.93  Y  -15095.252+190.266404*T-33.472*T*LN(T)+1.411773E+29*T**(-9);
      3000.00  N !
 FUNCTION GLIQAG    298.15  +11025.076-8.89102*T+GHSERAG-1.033905E-20*T**7;
      1234.93  Y  -3587.111+180.964656*T-33.472*T*LN(T);
      3000.00  N !
$ ------------------------------------------------------------------------------
$ Ti
$
$ BCT_A5 added in unary 3.0
$
 PAR  G(HCP_A3,TI:VA),,                 +GHSERTI;                4000 N 91Din !
 PAR  G(BCC_A2,TI:VA),,                 +GBCCTI;                 4000 N 91Din !
 PAR  G(FCC_A1,TI:VA),,                 +GHSERTI+6000-0.1*T;     4000 N 91Din !
$PAR  G(CBCC_A12,TI:VA),,               +GHSERTI+4602.2;         4000 N 91Din !
$PAR  G(CUB_A13,TI:VA),,                +GHSERTI+7531.2;         4000 N 91Din !
$PAR  G(DIAMOND_A4,TI),,                +GHSERTI+25000;          4000 N 91Din !
$PAR  G(BCT_A5,TI),,                    +GHSERTI+4602.2;         3000 N SGCOST !
 PAR  G(LIQUID,TI),,                    +GLIQTI;                 4000 N 91Din !
$
 FUNCTION GHSERTI   298.15  -8059.921+133.615208*T-23.9933*T*LN(T)
       -0.004777975*T**2+1.06716E-07*T**3+72636*T**(-1);
       900.00  Y  -7811.815+132.988068*T-23.9887*T*LN(T)
       -0.0042033*T**2-9.0876E-08*T**3+42680*T**(-1);
      1155.00  Y  +908.837+66.976538*T-14.9466*T*LN(T)
       -0.0081465*T**2+2.02715E-07*T**3-1477660*T**(-1);
      1941.00  Y  -124526.786+638.806871*T-87.2182461*T*LN(T)
       +0.008204849*T**2-3.04747E-07*T**3+36699805*T**(-1);
      4000.00  N !
 FUNCTION GBCCTI    298.15  -1272.064+134.71418*T-25.5768*T*LN(T)
       -6.63845E-04*T**2-2.78803E-07*T**3+7208*T**(-1);
      1155.00  Y  +6667.385+105.366379*T-22.3771*T*LN(T)
       +0.00121707*T**2-8.4534E-07*T**3-2002750*T**(-1);
      1941.00  Y  +26483.26-182.426471*T+19.0900905*T*LN(T)
       -0.02200832*T**2+1.228863E-06*T**3+1400501*T**(-1);
      4000.00  N !
 FUNCTION GLIQTI    298.15  +12194.415-6.980938*T+GHSERTI;
      1300.00  Y  +369519.198-2554.0225*T+342.059267*T*LN(T)
       -0.163409355*T**2+1.2457117E-05*T**3-67034516*T**(-1);
      1941.00  Y  -19887.066+298.7367*T-46.29*T*LN(T);
      4000.00  N !
$ ------------------------------------------------------------------------------
$ Binary system
$
$ W. Gierlotka, A. Debski, W. Gasior, M. Polanski,
$ Comput. Mater. Sci., 230, 112519(2023).
$
$ Checked against paper and author's tdb. Checked at 6000 K.
$
$ Much larger temperature dependence of the interactions than any of the
$ previous assessments. Severe case of overfitting.
$
$ There is an inverse miscibility gap with a minimum at 2934 K and x(Ti)=0.85.
$
 PAR  L(LIQUID,AG,TI;0),,               +44509.2-11.6934*T;,,         N 23Gie !
 PAR  L(LIQUID,AG,TI;1),,               +20053.5-12.8121*T;,,         N 23Gie !
 PAR  L(LIQUID,AG,TI;2),,               -29845.5+18.7168*T;,,         N 23Gie !
$
 PAR  L(FCC_A1,AG,TI:VA;0),,            +54368.9-23.2906*T;,,         N 23Gie !
$
 PAR  L(BCC_A2,AG,TI:VA;0),,            +69684.5-27.063*T;,,          N 23Gie !
 PAR  L(BCC_A2,AG,TI:VA;1),,            +110977.7-61.3749*T;,,        N 23Gie !
 PAR  L(BCC_A2,AG,TI:VA;2),,            +47396.7-20.6922*T;,,         N 23Gie !
$
 PAR  L(HCP_A3,AG,TI:VA;0),,            +24497.6-0.04505*T;,,         N 23Gie !
$
 PAR  G(AGTI_B11,AG:TI),,               +2*GAGTI;,,                   N 23Gie !
$
 PAR  G(AGTI2,AG:TI),,                  +3*GAGTI2;,,                  N 23Gie !
$
 FUNCTION GAGTI     298.15  +0.5*GHSERAG+0.5*GHSERTI-7564.2+10.1835*T
       -0.7152*T*LN(T)-5.444E-04*T**2+1.8439E-07*T**3+36315*T**(-1);
      6000.00  N !
 FUNCTION GAGTI2    298.15  +0.333*GHSERAG+0.667*GHSERTI-5534.2+4.6819*T
       -0.2781*T*LN(T)-1.497E-05*T**2+3.817E-07*T**3;
      6000.00  N !
$ ------------------------------------------------------------------------------
$
 ASSESSED_SYSTEM
  AG-TI(TDB -* +LIQ +AGTI2 +AGTI_B11 +BCC_A2 +FCC_A1 +HCP_A3
  ;P3 TMM:300/2000 STP:.9/1000) !
$
$
 LIST-OF-REFERENCE
 NUMBER  SOURCE
  Null   'Unknown source'
  Same   'Same or similar interaction as in the corresponding stable phase'
  COST   'COST 507 database'
  SGCOST 'COST 507 database, SGTE unary database V.3.0, 1996; Al, B, Nd, Ti, Zn'
  91Din  'A.T. Dinsdale, Calphad, 15, 317-425(1991).'
  95Lim  'S.S. Lim, P.L. Rossiter, J.W. Tibballs, Calphad, 19, 131-41(1995),
          SGTE unary database V.4.1, 1999; Ag'
  96Oh   'C.-S. Oh, J.-H. Shim, B.-J. Lee, D.N. Lee,
          J. Alloys Compounds, 238, 155-66(1996),
          SGTE unary database V.4.1, 1999; Ag'
  96SGUN 'SGTE unary database V.3.0, 1996.'
  23Gie  'W. Gierlotka, A. Debski, W. Gasior, M. Polanski,
          Comput. Mater. Sci., 230, 112519(2023); Ag-Ti'
!

File: data/databases/sgte-binary/AgTi-98Spe-LB.tdb
$
$ Database for Ag-Ti from P.J. Spencer 1998 (included in LB Vol. 1)
$
$ P.J. Spencer, unpublished work, 1998.
$
$ Dataset created 2010.05.06 by Bengt Hallstedt.
$ 2020.12.20: Modified for use with GES6.
$ 2024.01.20: Changed phase names to AgTi and AgTi2.
$
$ Invariant equilibria are up to 13 K different from those in LB, but are
$ identical to the invariant equilibria calculated with LBall-v7+fun.tdb.
$ Possibly incorrect unary data were used to calculate the LB tables.
$
$ ------------------------------------------------------------------------------
 TEMP-LIM 298.15 6000.00 !
$
$ELEMENT NAME  REF. STATE               ATOMIC MASS H298-H0    S298    !
$
 ELEMENT VA   VACUUM                      0.0          0.0      0.0    ! 
 ELEMENT AG   FCC_A1                    107.8682    5745.      42.55   ! 
 ELEMENT TI   HCP_A3                     47.88      4824.      30.72   ! 
$ ------------------------------------------------------------------------------
$ Phase definitions
$
 PHASE LIQUID:L % 1 1 !
 CONST LIQUID:L : AG TI : !
$
$ Fcc (cF4, Fm-3m) and MeX (cF8, Fm-3m)
$
 PHASE FCC_A1 % 2 1 1 !
 CONST FCC_A1 : AG% TI : VA : !
$
$ Bcc (cI2, Im-3m)
$
 PHASE BCC_A2 % 2 1 3 !
 CONST BCC_A2 : AG TI% : VA : !
$
$ Hcp (hP2, P6_3/mmc) and Me2X (NiAs-type, hP4, P6_3/mmc, B8_1)
$
 PHASE HCP_A3 % 2 1 0.5 !
 CONST HCP_A3 : AG TI% : VA: !
$
$ Prototype gamma-CuTi (tP4, P4/nmm)
$
 PHASE AGTI_B11 %  2 1 1 !
 CONST AGTI_B11 : AG : TI : !
$
$ Prototype CuZr2 (tI6, I4/mmm)
$
 PHASE AGTI2 %  2 1 2 !
 CONST AGTI2 : AG : TI : !
$ ------------------------------------------------------------------------------
$ Defaults
$
 DEFINE-SYSTEM-DEFAULT ELEMENT 2 !
 DEFAULT-COM DEFINE_SYSTEM_ELEMENT VA !
 TYPE-DEF % SEQ * !
 FUNCTION ZERO      298.15  0;                                         6000 N !
 FUNCTION UN_ASS    298.15  0;                                         6000 N !
$ ------------------------------------------------------------------------------
$ Element data
$ ------------------------------------------------------------------------------
$ Ag
$
$ CUB_A13 added in unary 3.0
$ CUB_A13 revised in unary 4.1
$ BCT_A5 added in unary 4.1
$
 PAR  G(FCC_A1,AG:VA),,                 +GHSERAG;                3000 N 91Din !
 PAR  G(HCP_A3,AG:VA),,                 +GHSERAG+300+0.3*T;      3000 N 91Din !
 PAR  G(BCC_A2,AG:VA),,                 +GHSERAG+3400-1.05*T;    3000 N 91Din !
$PAR  G(CUB_A13,AG:VA),,                +GHSERAG+3400-1.05*T;    3000 N 95Lim !
$PAR  G(CUB_A13,AG:VA),,                +GHSERAG
$            +3765.6-1.8826*T;                                   3000 N 96SGUN !
$PAR  G(BCT_A5,AG),,                    +GHSERAG+4184.1;         3000 N 96Oh !
 PAR  G(LIQUID,AG),,                    +GLIQAG;                 3000 N 91Din !
$
 FUNCTION GHSERAG   298.15  -7209.512+118.202013*T-23.8463314*T*LN(T)
       -0.001790585*T**2-3.98587E-07*T**3-12011*T**(-1);
      1234.93  Y  -15095.252+190.266404*T-33.472*T*LN(T)+1.411773E+29*T**(-9);
      3000.00  N !
 FUNCTION GLIQAG    298.15  +11025.076-8.89102*T+GHSERAG-1.033905E-20*T**7;
      1234.93  Y  -3587.111+180.964656*T-33.472*T*LN(T);
      3000.00  N !
$ ------------------------------------------------------------------------------
$ Ti
$
$ BCT_A5 added in unary 3.0
$
 PAR  G(HCP_A3,TI:VA),,                 +GHSERTI;                4000 N 91Din !
 PAR  G(BCC_A2,TI:VA),,                 +GBCCTI;                 4000 N 91Din !
 PAR  G(FCC_A1,TI:VA),,                 +GHSERTI+6000-0.1*T;     4000 N 91Din !
$PAR  G(CBCC_A12,TI:VA),,               +GHSERTI+4602.2;         4000 N 91Din !
$PAR  G(CUB_A13,TI:VA),,                +GHSERTI+7531.2;         4000 N 91Din !
$PAR  G(DIAMOND_A4,TI),,                +GHSERTI+25000;          4000 N 91Din !
$PAR  G(BCT_A5,TI),,                    +GHSERTI+4602.2;         3000 N SGCOST !
 PAR  G(LIQUID,TI),,                    +GLIQTI;                 4000 N 91Din !
$
 FUNCTION GHSERTI   298.15  -8059.921+133.615208*T-23.9933*T*LN(T)
       -0.004777975*T**2+1.06716E-07*T**3+72636*T**(-1);
       900.00  Y  -7811.815+132.988068*T-23.9887*T*LN(T)
       -0.0042033*T**2-9.0876E-08*T**3+42680*T**(-1);
      1155.00  Y  +908.837+66.976538*T-14.9466*T*LN(T)
       -0.0081465*T**2+2.02715E-07*T**3-1477660*T**(-1);
      1941.00  Y  -124526.786+638.806871*T-87.2182461*T*LN(T)
       +0.008204849*T**2-3.04747E-07*T**3+36699805*T**(-1);
      4000.00  N !
 FUNCTION GBCCTI    298.15  -1272.064+134.71418*T-25.5768*T*LN(T)
       -6.63845E-04*T**2-2.78803E-07*T**3+7208*T**(-1);
      1155.00  Y  +6667.385+105.366379*T-22.3771*T*LN(T)
       +0.00121707*T**2-8.4534E-07*T**3-2002750*T**(-1);
      1941.00  Y  +26483.26-182.426471*T+19.0900905*T*LN(T)
       -0.02200832*T**2+1.228863E-06*T**3+1400501*T**(-1);
      4000.00  N !
 FUNCTION GLIQTI    298.15  +12194.415-6.980938*T+GHSERTI;
      1300.00  Y  +369519.198-2554.0225*T+342.059267*T*LN(T)
       -0.163409355*T**2+1.2457117E-05*T**3-67034516*T**(-1);
      1941.00  Y  -19887.066+298.7367*T-46.29*T*LN(T);
      4000.00  N !
$ ------------------------------------------------------------------------------
$ Binary system
$
$ From P.J. Spencer 1998 (included in LB Vol. 1)
$
$ P.J. Spencer, unpublished work, 1998.
$
$ Checked against LB. Checked at 6000 K.
$
$ Invariant equilibria are up to 13 K different from those in LB, but are
$ identical to the invariant equilibria calculated with LBall-v7+fun.tdb.
$ Possibly incorrect unary data were used to calculate the LB tables.
$
 PAR  L(LIQUID,AG,TI;0),,               +26409.892-0.434856*T;,,      N 98Spe8 !
 PAR  L(LIQUID,AG,TI;1),,               +363.07568;,,                 N 98Spe8 !
$
 PAR  L(FCC_A1,AG,TI:VA;0),,            +24100;,,                     N 98Spe8 !
$
 PAR  L(BCC_A2,AG,TI:VA;0),,            +22870.543-0.22787*T;,,       N 98Spe8 !
 PAR  L(BCC_A2,AG,TI:VA;1),,            +110.30848;,,                 N 98Spe8 !
$
 PAR  L(HCP_A3,AG,TI:VA;0),,            +25765;,,                     N 98Spe8 !
$
 PAR  G(AGTI_B11,AG:TI),,               +2*GAGTI;,,                   N 98Spe8 !
$
 PAR  G(AGTI2,AG:TI),,                  +3*GAGTI2;,,                  N 98Spe8 !
$
 FUNCTION GAGTI     298.15  -9136.5+125.89396*T-23.919815*T*LN(T)
       -0.00328425*T**2-1.45935E-07*T**3+30312.5*T**(-1);
      1293.00  N !
 FUNCTION GAGTI2    298.15  -9121.6667+128.45838*T-23.94431*T*LN(T)
       -0.0037821667*T**2-6.1716667E-08*T**3+44420.333*T**(-1);
      1213.00  N !
$ ------------------------------------------------------------------------------
$
 ASSESSED_SYSTEM
  AG-TI(TDB -* +LIQ +AGTI2 +AGTI_B11 +BCC_A2 +FCC_A1 +HCP_A3
  ;P3 TMM:300/2000 STP:.9/1000) !
$
$
 LIST-OF-REFERENCE
 NUMBER  SOURCE
  Null   'Unknown source'
  Same   'Same or similar interaction as in the corresponding stable phase'
  COST   'COST 507 database'
  SGCOST 'COST 507 database, SGTE unary database V.3.0, 1996; Al, B, Nd, Ti, Zn'
  91Din  'A.T. Dinsdale, Calphad, 15, 317-425(1991).'
  95Lim  'S.S. Lim, P.L. Rossiter, J.W. Tibballs, Calphad, 19, 131-41(1995),
          SGTE unary database V.4.1, 1999; Ag'
  96Har2 'K.C. Hari Kumar, I. Ansara, P. Wollants, L. Delaey,
          Z. Metallkd., 87, 666-72(1996); Cu-Ti'
  96Oh   'C.-S. Oh, J.-H. Shim, B.-J. Lee, D.N. Lee,
          J. Alloys Compounds, 238, 155-66(1996),
          SGTE unary database V.4.1, 1999; Ag'
  96SGUN 'SGTE unary database V.3.0, 1996.'
  98Spe8 'P.J. Spencer, unpublished work, 1998; Ag-Ti'
!

File: data/databases/sgte-binary/AgTl-98Luk-LB.tdb
$
$ Database for Ag-Tl from H.L. Lukas 1998 (included in LB Vol. 1)
$
$ H.L. Lukas, unpublished, 1998.
$
$ Dataset created 2011.04.22 by Bengt Hallstedt.
$ 2020.12.20: Modified for use with GES6.
$ 2024.08.29: Added upper T-interval for GHSERTL and GBCCTL.
$
$ ------------------------------------------------------------------------------
 TEMP-LIM 298.15 6000.00 !
$
$ELEMENT NAME  REF. STATE               ATOMIC MASS H298-H0    S298    !
$
 ELEMENT VA   VACUUM                      0.0          0.0      0.0    ! 
 ELEMENT AG   FCC_A1                    107.8682    5745.      42.55   ! 
 ELEMENT TL   HCP_A3                    204.383     6831.97    64.2997 ! 
$ ------------------------------------------------------------------------------
$ Phase definitions
$
 PHASE LIQUID:L % 1 1 !
 CONST LIQUID:L : AG TL : !
$
$ Fcc (cF4, Fm-3m) and MeX (cF8, Fm-3m)
$
 PHASE FCC_A1 %A 2 1 1 !
 CONST FCC_A1 : AG% TL : VA : !
$
$ Bcc (cI2, Im-3m)
$
 PHASE BCC_A2 %B 2 1 3 !
 CONST BCC_A2 : AG TL% : VA : !
$
$ Hcp (hP2, P6_3/mmc) and Me2X (NiAs-type, hP4, P6_3/mmc, B8_1)
$
 PHASE HCP_A3 %A 2 1 0.5 !
 CONST HCP_A3 : AG TL% : VA : !
$ ------------------------------------------------------------------------------
$ Defaults
$
 DEFINE-SYSTEM-DEFAULT ELEMENT 2 !
 DEFAULT-COM DEFINE_SYSTEM_ELEMENT VA !
 TYPE-DEF % SEQ * !
 TYPE-DEF A GES AMEND_PHASE_DESCRIPTION @ MAGNETIC -3 0.28 !
 TYPE-DEF B GES AMEND_PHASE_DESCRIPTION @ MAGNETIC -1 0.4 !
 FUNCTION ZERO      298.15  0;                                         6000 N !
 FUNCTION UN_ASS    298.15  0;                                         6000 N !
 FUNCTION R         298.15  +8.31451;                                  6000 N !
$ ------------------------------------------------------------------------------
$ Element data
$ ------------------------------------------------------------------------------
$ Ag
$
$ CUB_A13 added in unary 3.0
$ CUB_A13 revised in unary 4.1
$ BCT_A5 added in unary 4.1
$
 PAR  G(FCC_A1,AG:VA),,                 +GHSERAG;                3000 N 91Din !
 PAR  G(HCP_A3,AG:VA),,                 +GHSERAG+300+0.3*T;      3000 N 91Din !
 PAR  G(BCC_A2,AG:VA),,                 +GHSERAG+3400-1.05*T;    3000 N 91Din !
$PAR  G(CUB_A13,AG:VA),,                +GHSERAG+3400-1.05*T;    3000 N 95Lim !
$PAR  G(CUB_A13,AG:VA),,                +GHSERAG
$            +3765.6-1.8826*T;                                   3000 N 96SGUN !
$PAR  G(BCT_A5,AG),,                    +GHSERAG+4184.1;         3000 N 96Oh !
 PAR  G(LIQUID,AG),,                    +GLIQAG;                 3000 N 91Din !
$
 FUNCTION GHSERAG   298.15  -7209.512+118.202013*T-23.8463314*T*LN(T)
       -0.001790585*T**2-3.98587E-07*T**3-12011*T**(-1);
      1234.93  Y  -15095.252+190.266404*T-33.472*T*LN(T)+1.411773E+29*T**(-9);
      3000.00  N !
 FUNCTION GLIQAG    298.15  +11025.076-8.89102*T+GHSERAG-1.033905E-20*T**7;
      1234.93  Y  -3587.111+180.964656*T-33.472*T*LN(T);
      3000.00  N !
$ ------------------------------------------------------------------------------
$ Tl
$
$ Upper T-interval for GHSERTL and GBCCTL added in Version 5.0
$
 PAR  G(HCP_A3,TL:VA)           200.00  +GHSERTL;                1801 N 91Din !
 PAR  G(BCC_A2,TL:VA)           200.00  +GBCCTL;                 1801 N 91Din !
 PAR  G(FCC_A1,TL:VA)           200.00  +GHSERTL+310;            1801 N 91Din !
 PAR  G(LIQUID,TL)              200.00  +GLIQTL;                 1801 N 91Din !
$
 FUNCTION GHSERTL   200.00  -8104.038+107.140405*T-25.2274*T*LN(T)
       -0.0033063*T**2-1.21807E-07*T**3+42058*T**(-1);
       577.00  Y  -15406.859+196.771926*T-38.4130658*T*LN(T)
       +0.005228106*T**2-5.19136E-07*T**3+729665*T**(-1);
      1800.00  Y  -4885.034+106.361006*T-25.8437*T*LN(T)
       -8.3662E-04*T**2+9E-12*T**3-612570*T**(-1);
      1801.00  N !
 FUNCTION GBCCTL    200.00  -9194.493+150.019517*T-33.0508*T*LN(T)
       +0.0172318*T**2-1.0115933E-05*T**3+82153*T**(-1);
       577.00  Y  -41836.403+482.633817*T-79.2926704*T*LN(T)
       +0.026042993*T**2-2.359101E-06*T**3+3507810*T**(-1);
      1800.00  Y  -623.343+101.120182*T-25.8437*T*LN(T)
       -8.3662E-04*T**2+9E-12*T**3-612570*T**(-1);
      1801.00  N !
 FUNCTION GLIQTL    200.00  -946.623+0.755649*T-7.44455*T*LN(T)
       -0.044350292*T**2+1.4248046E-05*T**3-54228*T**(-1);
       577.00  Y  -614.74+98.472609*T-25.8437*T*LN(T)
       -8.3662E-04*T**2+9E-12*T**3-612570*T**(-1);
      1801.00  N !
$ ------------------------------------------------------------------------------
$ Binary system
$
$ From H.L. Lukas 1998 (included in LB Vol. 1)
$
$ H.L. Lukas, unpublished, 1998.
$
$ Checked against LB. Checked at 6000 K.
$
 PAR  L(LIQUID,AG,TL;0),,               +16047.79-9.02334*T;,,        N 98Luk !
 PAR  L(LIQUID,AG,TL;1),,               -3133.26+1.66516*T;,,         N 98Luk !
 PAR  L(LIQUID,AG,TL;2),,               -943.06-0.68233*T;,,          N 98Luk !
$
 PAR  L(FCC_A1,AG,TL:VA;0),,            +15125.13+0.56004*T;,,        N 98Luk !
 PAR  L(BCC_A2,AG,TL:VA;0),,            +50000;,,                     N 98Luk !
 PAR  L(HCP_A3,AG,TL:VA;0),,            +50000;,,                     N 98Luk !
$ ------------------------------------------------------------------------------
$
 ASSESSED_SYSTEM
  AG-TL(TDB -* +LIQ +FCC_A1 +BCC_A2 +HCP_A3 ;P3 TMM:300/1300 STP:0.5/700) !
$
$
 LIST-OF-REFERENCE
 NUMBER  SOURCE
  Null   'Unknown source'
  Same   'Same or similar interaction as in the corresponding stable phase'
  COST   'COST 507 database'
  91Din  'A.T. Dinsdale, Calphad, 15, 317-425(1991).'
  95Lim  'S.S. Lim, P.L. Rossiter, J.W. Tibballs, Calphad, 19, 131-41(1995),
          SGTE unary database V.4.1, 1999; Ag'
  96Oh   'C.-S. Oh, J.-H. Shim, B.-J. Lee, D.N. Lee,
          J. Alloys Compounds, 238, 155-66(1996),
          SGTE unary database V.4.1, 1999; Ag'
  96SGUN 'SGTE unary database V.3.0, 1996.'
  98Luk  'H.L. Lukas, unpublished, 1998; Ag-Tl'
!

File: data/databases/sgte-binary/AgV-04Kor-LB.tdb
$
$ Database for Ag-V from J. Korb 2004 (included in LB Vol. 5)
$
$ J. Korb, unpublished, GTT, 2004.
$
$ Dataset created 2011.04.22 by Bengt Hallstedt.
$ 2020.12.20: Modified for use with GES6.
$
$ The eutectic is at 1234.3 K instead of 1234.4 K and the monotectic is at
$ 2124.2 K instead of 2124.3 K.
$
$ ------------------------------------------------------------------------------
 TEMP-LIM 298.15 6000.00 !
$
$ELEMENT NAME  REF. STATE               ATOMIC MASS H298-H0    S298    !
$
 ELEMENT VA   VACUUM                      0.0          0.0      0.0    ! 
 ELEMENT AG   FCC_A1                    107.8682    5745.      42.55   ! 
 ELEMENT V    BCC_A2                     50.9415    4507.0     30.89   ! 
$ ------------------------------------------------------------------------------
$ Phase definitions
$
 PHASE LIQUID:L % 1 1 !
 CONST LIQUID:L : AG V : !
$
$ Fcc (cF4, Fm-3m) and MeX (cF8, Fm-3m)
$
 PHASE FCC_A1 %A 2 1 1 !
 CONST FCC_A1 : AG% V : VA : !
$
$ Bcc (cI2, Im-3m)
$
 PHASE BCC_A2 %B 2 1 3 !
 CONST BCC_A2 : AG V% : VA : !
$
$ Hcp (hP2, P6_3/mmc) and Me2X (NiAs-type, hP4, P6_3/mmc, B8_1)
$
 PHASE HCP_A3 %A 2 1 0.5 !
 CONST HCP_A3 : AG V : VA : !
$ ------------------------------------------------------------------------------
$ Defaults
$
 DEFINE-SYSTEM-DEFAULT ELEMENT 2 !
 DEFAULT-COM DEFINE_SYSTEM_ELEMENT VA !
 TYPE-DEF % SEQ * !
 TYPE-DEF A GES AMEND_PHASE_DESCRIPTION @ MAGNETIC -3 0.28 !
 TYPE-DEF B GES AMEND_PHASE_DESCRIPTION @ MAGNETIC -1 0.4 !
 FUNCTION ZERO      298.15  0;                                         6000 N !
 FUNCTION UN_ASS    298.15  0;                                         6000 N !
 FUNCTION R         298.15  +8.31451;                                  6000 N !
$ ------------------------------------------------------------------------------
$ Element data
$ ------------------------------------------------------------------------------
$ Ag
$
$ CUB_A13 added in unary 3.0
$ CUB_A13 revised in unary 4.1
$ BCT_A5 added in unary 4.1
$
 PAR  G(FCC_A1,AG:VA),,                 +GHSERAG;                3000 N 91Din !
 PAR  G(HCP_A3,AG:VA),,                 +GHSERAG+300+0.3*T;      3000 N 91Din !
 PAR  G(BCC_A2,AG:VA),,                 +GHSERAG+3400-1.05*T;    3000 N 91Din !
$PAR  G(CUB_A13,AG:VA),,                +GHSERAG+3400-1.05*T;    3000 N 95Lim !
$PAR  G(CUB_A13,AG:VA),,                +GHSERAG
$            +3765.6-1.8826*T;                                   3000 N 96SGUN !
$PAR  G(BCT_A5,AG:VA),,                 +GHSERAG+4184.1;         3000 N 96Oh !
 PAR  G(LIQUID,AG),,                    +GLIQAG;                 3000 N 91Din !
$
 FUNCTION GHSERAG   298.15  -7209.512+118.202013*T-23.8463314*T*LN(T)
       -0.001790585*T**2-3.98587E-07*T**3-12011*T**(-1);
      1234.93  Y  -15095.252+190.266404*T-33.472*T*LN(T)+1.411773E+29*T**(-9);
      3000.00  N !
 FUNCTION GLIQAG    298.15  +11025.076-8.89102*T+GHSERAG-1.033905E-20*T**7;
      1234.93  Y  -3587.111+180.964656*T-33.472*T*LN(T);
      3000.00  N !
$ ------------------------------------------------------------------------------
$ V
$
 PAR  G(BCC_A2,V:VA),,                  +GHSERVV;                4000 N 91Din !
 PAR  G(FCC_A1,V:VA),,                  +GHSERVV+7500+1.7*T;     4000 N 91Din !
 PAR  G(HCP_A3,V:VA),,                  +GHSERVV+4000+2.4*T;     4000 N 91Din !
$PAR  G(CBCC_A12,V:VA),,                +GHSERVV+9000;           4000 N 91Din !
$PAR  G(CUB_A13,V:VA),,                 +GHSERVV+10000;          4000 N 91Din !
 PAR  G(LIQUID,V),,                     +GLIQVV;                 4000 N 91Din !
$
 FUNCTION GHSERVV   298.15  -7930.43+133.346053*T-24.134*T*LN(T)
       -0.003098*T**2+1.2175E-07*T**3+69460*T**(-1);
       790.00  Y  -7967.842+143.291093*T-25.9*T*LN(T)
       +6.25E-05*T**2-6.8E-07*T**3;
      2183.00  Y  -41689.864+321.140783*T-47.43*T*LN(T)+6.44389E+31*T**(-9);
      4000.00  N !
 FUNCTION GLIQVV    298.15  +20764.117-9.455552*T+GHSERVV-5.19136E-22*T**7;
      2183.00  Y  -19617.51+311.055983*T-47.43*T*LN(T);
      4000.00  N !
$ ------------------------------------------------------------------------------
$ Binary system
$
$ From from J. Korb 2004 (included in LB Vol. 5)
$
$ J. Korb, unpublished, GTT, 2004.
$
$ Checked against LB. Checked at 6000 K.
$
$ The eutectic is at 1234.3 K instead of 1234.4 K and the monotectic is at
$ 2124.2 K instead of 2124.3 K.
$
 PAR  L(LIQUID,AG,V;0),,                +49512.1+0.968544*T;,,        N 04Kor !
$
 PAR  L(FCC_A1,AG,V:VA;0),,             +50034.5+1.95709*T;,,         N 04Kor !
$
 PAR  L(BCC_A2,AG,V:VA;0),,             +52682.9;,,                   N 04Kor !
$
$ Metastable
$
 PAR  L(HCP_A3,AG,V:VA;0),,             +50034.5+1.95709*T;,,         N Same !
$ ------------------------------------------------------------------------------
$
 ASSESSED_SYSTEM
  AG-V(TDB -* +LIQUID +FCC_A1 +BCC_A2 ;G5 C_S:LIQUID/V MAJ:LIQUID/AG 
  ;P3 TMM:500/3500 STP:.5/1100/1) !
$
$
 LIST-OF-REFERENCE
 NUMBER  SOURCE
  Null   'Unknown source'
  Same   'Same or similar interaction as in the corresponding stable phase'
  COST   'COST 507 database'
  91Din  'A.T. Dinsdale, Calphad, 15, 317-425(1991).'
  95Lim  'S.S. Lim, P.L. Rossiter, J.W. Tibballs, Calphad, 19, 131-41(1995),
          SGTE unary database V.4.1, 1999; Ag'
  96Oh   'C.-S. Oh, J.-H. Shim, B.-J. Lee, D.N. Lee,
          J. Alloys Compounds, 238, 155-66(1996),
          SGTE unary database V.4.1, 1999; Ag'
  96SGUN 'SGTE unary database V.3.0, 1996.'
  04Kor  'J. Korb, unpublished, GTT, 2004; Ag-V'
!

File: data/databases/sgte-binary/AgV-15Hu.tdb
$
$ Database for Ag-V from B. Hu et al. 2015.
$
$ B. Hu, M. Yin, Q, Wang, F. Min, Y. Du,
$ Ordnance Mater. Sci. Eng., 38, 16-20(2015).
$
$ Dataset created 2018.10.21 by Bengt Hallstedt.
$ 2020.12.20: Modified for use with GES6.
$
$ ------------------------------------------------------------------------------
 TEMP-LIM 298.15 6000.00 !
$
$ELEMENT NAME  REF. STATE               ATOMIC MASS H298-H0    S298    !
$
 ELEMENT VA   VACUUM                      0.0          0.0      0.0    ! 
 ELEMENT AG   FCC_A1                    107.8682    5745.      42.55   ! 
 ELEMENT V    BCC_A2                     50.9415    4507.0     30.89   ! 
$ ------------------------------------------------------------------------------
$ Phase definitions
$
 PHASE LIQUID:L % 1 1 !
 CONST LIQUID:L : AG V : !
$
$ Fcc (cF4, Fm-3m) and MeX (cF8, Fm-3m)
$
 PHASE FCC_A1 %A 2 1 1 !
 CONST FCC_A1 : AG% V : VA : !
$
$ Bcc (cI2, Im-3m)
$
 PHASE BCC_A2 %B 2 1 3 !
 CONST BCC_A2 : AG V% : VA : !
$
$ Hcp (hP2, P6_3/mmc) and Me2X (NiAs-type, hP4, P6_3/mmc, B8_1)
$
 PHASE HCP_A3 %A 2 1 0.5 !
 CONST HCP_A3 : AG V : VA : !
$ ------------------------------------------------------------------------------
$ Defaults
$
 DEFINE-SYSTEM-DEFAULT ELEMENT 2 !
 DEFAULT-COM DEFINE_SYSTEM_ELEMENT VA !
 TYPE-DEF % SEQ * !
 TYPE-DEF A GES AMEND_PHASE_DESCRIPTION @ MAGNETIC -3 0.28 !
 TYPE-DEF B GES AMEND_PHASE_DESCRIPTION @ MAGNETIC -1 0.4 !
 FUNCTION ZERO      298.15  0;                                         6000 N !
 FUNCTION UN_ASS    298.15  0;                                         6000 N !
 FUNCTION R         298.15  +8.31451;                                  6000 N !
$ ------------------------------------------------------------------------------
$ Element data
$ ------------------------------------------------------------------------------
$ Ag
$
$ CUB_A13 added in unary 3.0
$ CUB_A13 revised in unary 4.1
$ BCT_A5 added in unary 4.1
$
 PAR  G(FCC_A1,AG:VA),,                 +GHSERAG;                3000 N 91Din !
 PAR  G(HCP_A3,AG:VA),,                 +GHSERAG+300+0.3*T;      3000 N 91Din !
 PAR  G(BCC_A2,AG:VA),,                 +GHSERAG+3400-1.05*T;    3000 N 91Din !
$PAR  G(CUB_A13,AG:VA),,                +GHSERAG+3400-1.05*T;    3000 N 95Lim !
$PAR  G(CUB_A13,AG:VA),,                +GHSERAG
$            +3765.6-1.8826*T;                                   3000 N 96SGUN !
$PAR  G(BCT_A5,AG:VA),,                 +GHSERAG+4184.1;         3000 N 96Oh !
 PAR  G(LIQUID,AG),,                    +GLIQAG;                 3000 N 91Din !
$
 FUNCTION GHSERAG   298.15  -7209.512+118.202013*T-23.8463314*T*LN(T)
       -0.001790585*T**2-3.98587E-07*T**3-12011*T**(-1);
      1234.93  Y  -15095.252+190.266404*T-33.472*T*LN(T)+1.411773E+29*T**(-9);
      3000.00  N !
 FUNCTION GLIQAG    298.15  +11025.076-8.89102*T+GHSERAG-1.033905E-20*T**7;
      1234.93  Y  -3587.111+180.964656*T-33.472*T*LN(T);
      3000.00  N !
$ ------------------------------------------------------------------------------
$ V
$
 PAR  G(BCC_A2,V:VA),,                  +GHSERVV;                4000 N 91Din !
 PAR  G(FCC_A1,V:VA),,                  +GHSERVV+7500+1.7*T;     4000 N 91Din !
 PAR  G(HCP_A3,V:VA),,                  +GHSERVV+4000+2.4*T;     4000 N 91Din !
$PAR  G(CBCC_A12,V:VA),,                +GHSERVV+9000;           4000 N 91Din !
$PAR  G(CUB_A13,V:VA),,                 +GHSERVV+10000;          4000 N 91Din !
 PAR  G(LIQUID,V),,                     +GLIQVV;                 4000 N 91Din !
$
 FUNCTION GHSERVV   298.15  -7930.43+133.346053*T-24.134*T*LN(T)
       -0.003098*T**2+1.2175E-07*T**3+69460*T**(-1);
       790.00  Y  -7967.842+143.291093*T-25.9*T*LN(T)
       +6.25E-05*T**2-6.8E-07*T**3;
      2183.00  Y  -41689.864+321.140783*T-47.43*T*LN(T)+6.44389E+31*T**(-9);
      4000.00  N !
 FUNCTION GLIQVV    298.15  +20764.117-9.455552*T+GHSERVV-5.19136E-22*T**7;
      2183.00  Y  -19617.51+311.055983*T-47.43*T*LN(T);
      4000.00  N !
$ ------------------------------------------------------------------------------
$ Binary system
$
$ B. Hu, M. Yin, Q, Wang, F. Min, Y. Du,
$ Ordnance Mater. Sci. Eng., 38, 16-20(2015).
$
$ Checked against paper. Checked at 6000 K.
$
 PAR  L(LIQUID,AG,V;0),,                +51995.88;,,                  N 15Hu !
$
 PAR  L(FCC_A1,AG,V:VA;0),,             +60929.05;,,                  N 15Hu !
 PAR  L(BCC_A2,AG,V:VA;0),,             +53708.19;,,                  N 15Hu !
$
$ Metastable
$
 PAR  L(HCP_A3,AG,V:VA;0),,             +60929.05;,,                  N Same !
$ ------------------------------------------------------------------------------
$
 ASSESSED_SYSTEM
  AG-V(TDB -* +LIQUID +FCC_A1 +BCC_A2 ;G5 C_S:LIQUID/V MAJ:LIQUID/AG 
  ;P3 TMM:500/3500 STP:.5/1100/1) !
$
$
 LIST-OF-REFERENCE
 NUMBER  SOURCE
  Null   'Unknown source'
  Same   'Same or similar interaction as in the corresponding stable phase'
  COST   'COST 507 database'
  91Din  'A.T. Dinsdale, Calphad, 15, 317-425(1991).'
  95Lim  'S.S. Lim, P.L. Rossiter, J.W. Tibballs, Calphad, 19, 131-41(1995),
          SGTE unary database V.4.1, 1999; Ag'
  96Oh   'C.-S. Oh, J.-H. Shim, B.-J. Lee, D.N. Lee,
          J. Alloys Compounds, 238, 155-66(1996),
          SGTE unary database V.4.1, 1999; Ag'
  96SGUN 'SGTE unary database V.3.0, 1996.'
  15Hu   'B. Hu, M. Yin, Q, Wang, F. Min, Y. Du,
          Ordnance Mater. Sci. Eng., 38, 16-20(2015); Ag-V'
!

File: data/databases/sgte-binary/AgW-04Kor.tdb
$
$ Database for Ag-W from J. Korb 2004
$
$ J. Korb, unpublished, GTT, 2004.
$
$ Dataset created 2011.04.22 by Bengt Hallstedt.
$ 2020.12.20: Modified for use with GES6.
$
$ This version is actually different from the version included in LB.
$
$ ------------------------------------------------------------------------------
 TEMP-LIM 298.15 6000.00 !
$
$ELEMENT NAME  REF. STATE               ATOMIC MASS H298-H0    S298    !
$
 ELEMENT VA   VACUUM                      0.0          0.0      0.0    ! 
 ELEMENT AG   FCC_A1                    107.8682    5745.      42.55   ! 
 ELEMENT W    BCC_A2                    183.85      4970.0     32.6176 ! 
$ ------------------------------------------------------------------------------
$ Species
$
 SPECIE  AG2                                AG2 !
$ ------------------------------------------------------------------------------
$ Phase definitions
$
 PHASE LIQUID:L % 1 1 !
 CONST LIQUID:L : AG W : !
$
$ Fcc (cF4, Fm-3m) and MeX (cF8, Fm-3m)
$
 PHASE FCC_A1 %A 2 1 1 !
 CONST FCC_A1 : AG% W : VA : !
$
$ Bcc (cI2, Im-3m)
$
 PHASE BCC_A2 %B 2 1 3 !
 CONST BCC_A2 : AG W% : VA : !
$
$ Hcp (hP2, P6_3/mmc) and Me2X (NiAs-type, hP4, P6_3/mmc, B8_1)
$
 PHASE HCP_A3 %A 2 1 0.5 !
 CONST HCP_A3 : AG W : VA : !
$
 PHASE GAS:G % 1 1 !
 CONST GAS:G : AG AG2 W : !
$ ------------------------------------------------------------------------------
$ Defaults
$
 DEFINE-SYSTEM-DEFAULT ELEMENT 2 !
 DEFAULT-COM DEFINE_SYSTEM_ELEMENT VA !
 TYPE-DEF % SEQ * !
 TYPE-DEF A GES AMEND_PHASE_DESCRIPTION @ MAGNETIC -3 0.28 !
 TYPE-DEF B GES AMEND_PHASE_DESCRIPTION @ MAGNETIC -1 0.4 !
 FUNCTION ZERO      298.15  0;                                         6000 N !
 FUNCTION UN_ASS    298.15  0;                                         6000 N !
 FUNCTION R         298.15  +8.31451;                                  6000 N !
$ ------------------------------------------------------------------------------
$ Element data
$ ------------------------------------------------------------------------------
$ Ag
$
$ CUB_A13 added in unary 3.0
$ CUB_A13 revised in unary 4.1
$ BCT_A5 added in unary 4.1
$
 PAR  G(FCC_A1,AG:VA),,                 +GHSERAG;                3000 N 91Din !
 PAR  G(HCP_A3,AG:VA),,                 +GHSERAG+300+0.3*T;      3000 N 91Din !
 PAR  G(BCC_A2,AG:VA),,                 +GHSERAG+3400-1.05*T;    3000 N 91Din !
$PAR  G(CUB_A13,AG:VA),,                +GHSERAG+3400-1.05*T;    3000 N 95Lim !
$PAR  G(CUB_A13,AG:VA),,                +GHSERAG
$            +3765.6-1.8826*T;                                   3000 N 96SGUN !
$PAR  G(BCT_A5,AG:VA),,                 +GHSERAG+4184.1;         3000 N 96Oh !
 PAR  G(LIQUID,AG),,                    +GLIQAG;                 3000 N 91Din !
$
 PAR  G(GAS,AG),,                       +FAG+RTLNP;,,                 N 94SUB !
 PAR  G(GAS,AG2),,                      +FAG2+RTLNP;,,                N 94SUB !
$
 FUNCTION GHSERAG   298.15  -7209.512+118.202013*T-23.8463314*T*LN(T)
       -0.001790585*T**2-3.98587E-07*T**3-12011*T**(-1);
      1234.93  Y  -15095.252+190.266404*T-33.472*T*LN(T)+1.411773E+29*T**(-9);
      3000.00  N !
 FUNCTION GLIQAG    298.15  +11025.076-8.89102*T+GHSERAG-1.033905E-20*T**7;
      1234.93  Y  -3587.111+180.964656*T-33.472*T*LN(T);
      3000.00  N !
$ Ag (g) :
 FUNCTION FAG       298.15  +278646.828-32.9952163*T-20.90237*T*LN(T)
       +7.014945E-05*T**2-6.05461833E-09*T**3+4031.7135*T**(-1);
      4100.00  Y  +243248.852+91.8458715*T-36.204*T*LN(T)
       +0.002972594*T**2-1.0817135E-07*T**3+15123625*T**(-1);
      8200.00  Y  +1054861.92-1266.75624*T+114.8787*T*LN(T)
       -0.00957561*T**2+8.79506333E-08*T**3-8.057185E+08*T**(-1);
     10000.00  N !
$ Ag2 (g) :
 FUNCTION FAG2      298.15   +396494.901-7.11759798*T-37.40575*T*LN(T)
       -3.6454985E-06*T**2+2.40071E-10*T**3+24860.28*T**(-1);
      3000.00  N !
$ ------------------------------------------------------------------------------
$ W
$
 PAR  G(BCC_A2,W:VA),,                  +GHSERWW;,,                   N 91Din !
 PAR  G(FCC_A1,W:VA),,                  +GHSERWW+19300+0.63*T;,,      N 91Din !
 PAR  G(HCP_A3,W:VA),,                  +GHSERWW+14750;,,             N 91Din !
 PAR  G(LIQUID,W),,                     +GLIQWW;,,                    N 91Din !
$
 PAR  G(GAS,W),,                        +FW+RTLNP;,,                  N 00SUB !
$
 FUNCTION GHSERWW   298.15  -7646.311+130.4*T-24.1*T*LN(T)
       -0.001936*T**2+2.07E-07*T**3+44500*T**(-1)-5.33E-11*T**4;
      3695.00  Y  -82868.801+389.362335*T-54*T*LN(T)+1.528621E+33*T**(-9);
      6000.00  N !
 FUNCTION GLIQWW    298.15  +52160.584-14.10999*T+GHSERWW-2.713468E-24*T**7;
      3695.00  Y  -30436.051+375.175*T-54*T*LN(T);
      6000.00  N !
 FUNCTION GFCCWW    298.15  +GHSERWW+19300+0.63*T;                     6000 N !
$ W (g) :
 FUNCTION FW        298.15  +848346-101.939*T-10.0688*T*LN(T)
       -0.00906525*T**2-3.91925E-06*T**3-166379*T**(-1);
       500.00  Y  +868905-461.887*T+47.144*T*LN(T)
       -0.0795862*T**2+1.23171E-05*T**3-1547170*T**(-1);
       900.00  Y  +769537+603.861*T-108.05*T*LN(T)
       +0.0281932*T**2-1.72977E-06*T**3+10384000*T**(-1);
      1400.00  Y  +804295+386.11*T-79.0932*T*LN(T)
       +0.0180592*T**2-1.12546E-06*T**3+2849180*T**(-1);
      2600.00  Y  +962472-318.212*T+10.3065*T*LN(T)
       -0.00464791*T**2-3.16584E-08*T**3-50175700*T**(-1);
      4400.00  Y  +1180690-1008.4*T+93.6762*T*LN(T)
       -0.018716*T**2+4.10974E-07*T**3-1.56528E+08*T**(-1);
      6800.00  Y  +3474.95+1265.96*T-163.869*T*LN(T)
       +0.0064269*T**2-5.11351E-08*T**3+8.56375E+08*T**(-1);
     10000.00  N !
$ ------------------------------------------------------------------------------
$ Binary system
$
$ J. Korb, unpublished, GTT, 2004.
$
$ Checked at 6000 K.
$
$ This version is actually different from the version included in LB.
$
 PAR  L(LIQUID,AG,W;0),,                -45413+72.9477*T;,,           N 04Kor !
$
 PAR  L(FCC_A1,AG,W:VA;0),,             +55000;,,                     N 04Kor !
$
 PAR  L(BCC_A2,AG,W:VA;0),,             +50000+50*T;,,                N 04Kor !
$
$ Metastable
$
 PAR  L(HCP_A3,AG,W:VA;0),,             +55000;,,                     N Same !
$ ------------------------------------------------------------------------------
$
 ASSESSED_SYSTEM
  AG-W(TDB -* +GAS +LIQUID +FCC_A1 +BCC_A2 ;G5 C_S:LIQUID/W MAJ:LIQUID/AG 
  ;P3 TMM:500/6000 STP:.2/1200/1) !
$
$
 LIST-OF-REFERENCE
 NUMBER  SOURCE
  Null   'Unknown source'
  Same   'Same or similar interaction as in the corresponding stable phase'
  COST   'COST 507 database'
  88Vij  'M. Vijayakumar, A.M. Sriramamurthy, S.V. Nagender Naidu,
          Calphad, 12, 177-84(1988); Ag-W'
  91Din  'A.T. Dinsdale, Calphad, 15, 317-425(1991).'
  94SUB  'SGTE Substance Database, version 1994'
  95Lim  'S.S. Lim, P.L. Rossiter, J.W. Tibballs, Calphad, 19, 131-41(1995),
          SGTE unary database V.4.1, 1999; Ag'
  96Oh   'C.-S. Oh, J.-H. Shim, B.-J. Lee, D.N. Lee,
          J. Alloys Compounds, 238, 155-66(1996),
          SGTE unary database V.4.1, 1999; Ag'
  96SGUN 'SGTE unary database V.3.0, 1996.'
  00SUB  'SGTE Substance Database, version 2000'
  04Kor  'J. Korb, unpublished, GTT, 2004; Ag-W'
!

File: data/databases/sgte-binary/AgW-88Vij-LB.tdb
$
$ Database for Ag-W from M. Vijayakumar et al. 1988 (included in LB Vol. 5)
$
$ M. Vijayakumar, A.M. Sriramamurthy, S.V. Nagender Naidu,
$ Calphad, 12, 177-84(1988).
$
$ Dataset created 2011.04.22 by Bengt Hallstedt.
$ 2020.12.20: Modified for use with GES6.
$
$ ------------------------------------------------------------------------------
 TEMP-LIM 298.15 6000.00 !
$
$ELEMENT NAME  REF. STATE               ATOMIC MASS H298-H0    S298    !
$
 ELEMENT VA   VACUUM                      0.0          0.0      0.0    ! 
 ELEMENT AG   FCC_A1                    107.8682    5745.      42.55   ! 
 ELEMENT W    BCC_A2                    183.85      4970.0     32.6176 ! 
$ ------------------------------------------------------------------------------
$ Species
$
 SPECIE  AG2                                AG2 !
$ ------------------------------------------------------------------------------
$ Phase definitions
$
 PHASE LIQUID:L % 1 1 !
 CONST LIQUID:L : AG W : !
$
$ Fcc (cF4, Fm-3m) and MeX (cF8, Fm-3m)
$
 PHASE FCC_A1 %A 2 1 1 !
 CONST FCC_A1 : AG% W : VA : !
$
$ Bcc (cI2, Im-3m)
$
 PHASE BCC_A2 %B 2 1 3 !
 CONST BCC_A2 : AG W% : VA : !
$
$ Hcp (hP2, P6_3/mmc) and Me2X (NiAs-type, hP4, P6_3/mmc, B8_1)
$
 PHASE HCP_A3 %A 2 1 0.5 !
 CONST HCP_A3 : AG W : VA : !
$
 PHASE GAS:G % 1 1 !
 CONST GAS:G : AG AG2 W : !
$ ------------------------------------------------------------------------------
$ Defaults
$
 DEFINE-SYSTEM-DEFAULT ELEMENT 2 !
 DEFAULT-COM DEFINE_SYSTEM_ELEMENT VA !
 TYPE-DEF % SEQ * !
 TYPE-DEF A GES AMEND_PHASE_DESCRIPTION @ MAGNETIC -3 0.28 !
 TYPE-DEF B GES AMEND_PHASE_DESCRIPTION @ MAGNETIC -1 0.4 !
 FUNCTION ZERO      298.15  0;                                         6000 N !
 FUNCTION UN_ASS    298.15  0;                                         6000 N !
 FUNCTION R         298.15  +8.31451;                                  6000 N !
$ ------------------------------------------------------------------------------
$ Element data
$ ------------------------------------------------------------------------------
$ Ag
$
$ CUB_A13 added in unary 3.0
$ CUB_A13 revised in unary 4.1
$ BCT_A5 added in unary 4.1
$
 PAR  G(FCC_A1,AG:VA),,                 +GHSERAG;                3000 N 91Din !
 PAR  G(HCP_A3,AG:VA),,                 +GHSERAG+300+0.3*T;      3000 N 91Din !
 PAR  G(BCC_A2,AG:VA),,                 +GHSERAG+3400-1.05*T;    3000 N 91Din !
$PAR  G(CUB_A13,AG:VA),,                +GHSERAG+3400-1.05*T;    3000 N 95Lim !
$PAR  G(CUB_A13,AG:VA),,                +GHSERAG
$            +3765.6-1.8826*T;                                   3000 N 96SGUN !
$PAR  G(BCT_A5,AG:VA),,                 +GHSERAG+4184.1;         3000 N 96Oh !
 PAR  G(LIQUID,AG),,                    +GLIQAG;                 3000 N 91Din !
$
 PAR  G(GAS,AG),,                       +FAG+RTLNP;,,                 N 94SUB !
 PAR  G(GAS,AG2),,                      +FAG2+RTLNP;,,                N 94SUB !
$
 FUNCTION GHSERAG   298.15  -7209.512+118.202013*T-23.8463314*T*LN(T)
       -0.001790585*T**2-3.98587E-07*T**3-12011*T**(-1);
      1234.93  Y  -15095.252+190.266404*T-33.472*T*LN(T)+1.411773E+29*T**(-9);
      3000.00  N !
 FUNCTION GLIQAG    298.15  +11025.076-8.89102*T+GHSERAG-1.033905E-20*T**7;
      1234.93  Y  -3587.111+180.964656*T-33.472*T*LN(T);
      3000.00  N !
$ Ag (g) :
 FUNCTION FAG       298.15  +278646.828-32.9952163*T-20.90237*T*LN(T)
       +7.014945E-05*T**2-6.05461833E-09*T**3+4031.7135*T**(-1);
      4100.00  Y  +243248.852+91.8458715*T-36.204*T*LN(T)
       +0.002972594*T**2-1.0817135E-07*T**3+15123625*T**(-1);
      8200.00  Y  +1054861.92-1266.75624*T+114.8787*T*LN(T)
       -0.00957561*T**2+8.79506333E-08*T**3-8.057185E+08*T**(-1);
     10000.00  N !
$ Ag2 (g) :
 FUNCTION FAG2      298.15   +396494.901-7.11759798*T-37.40575*T*LN(T)
       -3.6454985E-06*T**2+2.40071E-10*T**3+24860.28*T**(-1);
      3000.00  N !
$ ------------------------------------------------------------------------------
$ W
$
 PAR  G(BCC_A2,W:VA),,                  +GHSERWW;,,                   N 91Din !
 PAR  G(FCC_A1,W:VA),,                  +GHSERWW+19300+0.63*T;,,      N 91Din !
 PAR  G(HCP_A3,W:VA),,                  +GHSERWW+14750;,,             N 91Din !
 PAR  G(LIQUID,W),,                     +GLIQWW;,,                    N 91Din !
$
 PAR  G(GAS,W),,                        +FW+RTLNP;,,                  N 00SUB !
$
 FUNCTION GHSERWW   298.15  -7646.311+130.4*T-24.1*T*LN(T)
       -0.001936*T**2+2.07E-07*T**3+44500*T**(-1)-5.33E-11*T**4;
      3695.00  Y  -82868.801+389.362335*T-54*T*LN(T)+1.528621E+33*T**(-9);
      6000.00  N !
 FUNCTION GLIQWW    298.15  +52160.584-14.10999*T+GHSERWW-2.713468E-24*T**7;
      3695.00  Y  -30436.051+375.175*T-54*T*LN(T);
      6000.00  N !
 FUNCTION GFCCWW    298.15  +GHSERWW+19300+0.63*T;                     6000 N !
$ W (g) :
 FUNCTION FW        298.15  +848346-101.939*T-10.0688*T*LN(T)
       -0.00906525*T**2-3.91925E-06*T**3-166379*T**(-1);
       500.00  Y  +868905-461.887*T+47.144*T*LN(T)
       -0.0795862*T**2+1.23171E-05*T**3-1547170*T**(-1);
       900.00  Y  +769537+603.861*T-108.05*T*LN(T)
       +0.0281932*T**2-1.72977E-06*T**3+10384000*T**(-1);
      1400.00  Y  +804295+386.11*T-79.0932*T*LN(T)
       +0.0180592*T**2-1.12546E-06*T**3+2849180*T**(-1);
      2600.00  Y  +962472-318.212*T+10.3065*T*LN(T)
       -0.00464791*T**2-3.16584E-08*T**3-50175700*T**(-1);
      4400.00  Y  +1180690-1008.4*T+93.6762*T*LN(T)
       -0.018716*T**2+4.10974E-07*T**3-1.56528E+08*T**(-1);
      6800.00  Y  +3474.95+1265.96*T-163.869*T*LN(T)
       +0.0064269*T**2-5.11351E-08*T**3+8.56375E+08*T**(-1);
     10000.00  N !
$ ------------------------------------------------------------------------------
$ Binary system
$
$ From from M. Vijayakumar et al. 1988 (included in LB Vol. 5)
$
$ M. Vijayakumar, A.M. Sriramamurthy, S.V. Nagender Naidu,
$ Calphad, 12, 177-84(1988).
$
$ Checked against LB and paper. Checked at 6000 K.
$
 PAR  L(LIQUID,AG,W;0),,                +158500;,,                    N 88Vij !
 PAR  L(LIQUID,AG,W;1),,                -2500;,,                      N 88Vij !
$
 PAR  L(FCC_A1,AG,W:VA;0),,             +158500;,,                    N 05Hac !
 PAR  L(FCC_A1,AG,W:VA;1),,             -2500;,,                      N 05Hac !
$
 PAR  L(BCC_A2,AG,W:VA;0),,             +158500;,,                    N 05Hac !
 PAR  L(BCC_A2,AG,W:VA;1),,             -2500;,,                      N 05Hac !
$
$ Metastable
$
 PAR  L(HCP_A3,AG,W:VA;0),,             +158500;,,                    N Same !
 PAR  L(HCP_A3,AG,W:VA;1),,             -2500;,,                      N Same !
$ ------------------------------------------------------------------------------
$
 ASSESSED_SYSTEM
  AG-W(TDB -* +GAS +LIQUID +FCC_A1 +BCC_A2 ;G5 C_S:LIQUID/W MAJ:LIQUID/AG 
  ;P3 TMM:500/6000 STP:.2/1200/1) !
$
$
 LIST-OF-REFERENCE
 NUMBER  SOURCE
  Null   'Unknown source'
  Same   'Same or similar interaction as in the corresponding stable phase'
  COST   'COST 507 database'
  88Vij  'M. Vijayakumar, A.M. Sriramamurthy, S.V. Nagender Naidu,
          Calphad, 12, 177-84(1988); Ag-W'
  91Din  'A.T. Dinsdale, Calphad, 15, 317-425(1991).'
  94SUB  'SGTE Substance Database, version 1994'
  95Lim  'S.S. Lim, P.L. Rossiter, J.W. Tibballs, Calphad, 19, 131-41(1995),
          SGTE unary database V.4.1, 1999; Ag'
  96Oh   'C.-S. Oh, J.-H. Shim, B.-J. Lee, D.N. Lee,
          J. Alloys Compounds, 238, 155-66(1996),
          SGTE unary database V.4.1, 1999; Ag'
  96SGUN 'SGTE unary database V.3.0, 1996.'
  00SUB  'SGTE Substance Database, version 2000'
  05Hac  'K. Hack, unpublished, GTT, 2005; Ag-W'
!
