Repository: orchid-calphad/orchid-project.org

# orchid-project.org

Website and released data of **ORCHID** (Open Repository for CALPHAD Hypotheses, Intelligence, and Discovery),
served by GitHub Pages at https://orchid-project.org. Releases are archived on Zenodo (one DOI per version).

- `index.html`, `catalog/`, `best-practices.html` — static, self-contained pages (generated in the ORCHID tooling).
- `data/` — released data: catalog, redistributable TDB files, convex hulls. Licences: `data/LICENSES.md`, `data/NOTICE.md`.
- `llms.txt`, `data/croissant.json`, `CITATION.cff`, `.zenodo.json` — machine-readable metadata.

Only data with clear redistribution rights are published.

File: data/databases/sgte-binary/AgY-09Wan.tdb
$
$ Database for Ag-Y from S.L. Wang et al. 2009
$
$ S.L. Wang, C.P. Wang, X.J. Liu, K. Ishida,
$ J. Alloys Compd., 476, 187-92(2009).
$
$ Dataset created 2017.07.08 by Bengt Hallstedt.
$ 2020.12.20: Modified for use with GES6.
$
$ Invariant equilibria differ by up to 1 K.
$
$ There is a double (!) inverse miscibility gap with minima at 3882 K,
$ x(Y)=0.52 and 3751 K, x(Y)=0.90.
$
$ ------------------------------------------------------------------------------
 TEMP-LIM 298.15 6000.00 !
$
$ELEMENT NAME  REF. STATE               ATOMIC MASS H298-H0    S298    !
$
 ELEMENT VA   VACUUM                      0.0          0.0      0.0    ! 
 ELEMENT AG   FCC_A1                    107.8682    5745.      42.55   ! 
 ELEMENT Y    HCP_A3                     88.9059    5983.457   44.7875 ! 
$ ------------------------------------------------------------------------------
$ Phase definitions
$
 PHASE LIQUID:L % 1 1 !
 CONST LIQUID:L : AG Y : !
$
$ Fcc (cF4, Fm-3m) and MeX (cF8, Fm-3m)
$
 PHASE FCC_A1 %A 2 1 1 !
 CONST FCC_A1 : AG% Y : VA : !
$
$ Bcc (cI2, Im-3m)
$
 PHASE BCC_A2 %B 2 1 3 !
 CONST BCC_A2 : AG Y% : VA : !
$
$ Hcp (hP2, P6_3/mmc) and Me2X (NiAs-type, hP4, P6_3/mmc, B8_1)
$
 PHASE HCP_A3 %A 2 1 0.5 !
 CONST HCP_A3 : AG Y% : VA : !
$
$ Prototype Ag51Gd14 (hP68, P6/m)
$
 PHASE AG51Y14 % 2 51 14 !
 CONST AG51Y14 : AG : Y : !
$
$ Prototype MoSi2 (tI6, I4/mmm)
$
 PHASE AG2Y_C11B % 2 2 1 !
 CONST AG2Y_C11B : AG : Y : !
$
$ Prototype CsCl (cP2, Pm-3m)
$
 PHASE AGY_B2 %A 2 1 1 !
 CONST AGY_B2 : AG : Y : !
$ ------------------------------------------------------------------------------
$ Defaults
$
 DEFINE-SYSTEM-DEFAULT ELEMENT 2 !
 DEFAULT-COM DEFINE_SYSTEM_ELEMENT VA !
 TYPE-DEF % SEQ * !
 TYPE-DEF A GES AMEND_PHASE_DESCRIPTION @ MAGNETIC -3 0.28 !
 TYPE-DEF B GES AMEND_PHASE_DESCRIPTION @ MAGNETIC -1 0.4 !
 FUNCTION ZERO      298.15  0;                                         6000 N !
 FUNCTION UN_ASS    298.15  0;                                         6000 N !
 FUNCTION R         298.15  +8.31451;                                  6000 N !
$ ------------------------------------------------------------------------------
$ Element data
$ ------------------------------------------------------------------------------
$ Ag
$
$ CUB_A13 added in unary 3.0
$ CUB_A13 revised in unary 4.1
$ BCT_A5 added in unary 4.1
$
$ DHCP from 09Wan not included in unary
$
 PAR  G(FCC_A1,AG:VA),,                 +GHSERAG;                3000 N 91Din !
 PAR  G(HCP_A3,AG:VA),,                 +GHSERAG+300+0.3*T;      3000 N 91Din !
 PAR  G(BCC_A2,AG:VA),,                 +GHSERAG+3400-1.05*T;    3000 N 91Din !
$PAR  G(CUB_A13,AG:VA),,                +GHSERAG+3400-1.05*T;    3000 N 95Lim !
$PAR  G(CUB_A13,AG:VA),,                +GHSERAG
$            +3765.6-1.8826*T;                                   3000 N 96SGUN !
$PAR  G(BCT_A5,AG),,                    +GHSERAG+4184.1;         3000 N 96Oh !
$PAR  G(DHCP,AG),,                      +GHSERAG+1000;           3000 N 09Wan2 !
 PAR  G(LIQUID,AG),,                    +GLIQAG;                 3000 N 91Din !
$
 FUNCTION GHSERAG   298.15  -7209.512+118.202013*T-23.8463314*T*LN(T)
       -0.001790585*T**2-3.98587E-07*T**3-12011*T**(-1);
      1234.93  Y  -15095.252+190.266404*T-33.472*T*LN(T)+1.411773E+29*T**(-9);
      3000.00  N !
 FUNCTION GLIQAG    298.15  +11025.076-8.89102*T+GHSERAG-1.033905E-20*T**7;
      1234.93  Y  -3587.111+180.964656*T-33.472*T*LN(T);
      3000.00  N !
 FUNCTION GBCCAG    298.15  +GHSERAG+3400-1.05*T;                      6000 N !
$ ------------------------------------------------------------------------------
$ Y
$
$ HCP_A3, BCC_A2 and LIQUID revised in unary 3.0
$ FCC_A1 added in unary 4.1
$
 PAR  G(HCP_A3,Y:VA)            100.00  +GHSERYY;                3700 N 95She3 !
 PAR  G(BCC_A2,Y:VA)            100.00  +GBCCYY;                 3700 N 95She3 !
 PAR  G(FCC_A1,Y:VA)            100.00  +GHSERYY+6000;           3700 N Frie2 !
 PAR  G(LIQUID,Y)               100.00  +GLIQYY;                 3700 N 95She3 !
$
 FUNCTION GHSERYY   100.00  -8011.09379+128.572856*T-25.6656992*T*LN(T)
       -0.00175716414*T**2-4.17561786E-07*T**3+26911.509*T**(-1);
      1000.00  Y  -7179.74574+114.497104*T-23.4941827*T*LN(T)
       -0.0038211802*T**2-8.2534534E-08*T**3;
      1795.15  Y  -67480.7761+382.124727*T-56.9527111*T*LN(T)
       +0.00231774379*T**2-7.22513088E-08*T**3+18077162.6*T**(-1);
      3700.00  N !
 FUNCTION GBCCYY    100.00  -833.658863+123.667346*T-25.5832578*T*LN(T)
       -0.00237175965*T**2+9.10372497E-09*T**3+27340.0687*T**(-1);
      1000.00  Y  -1297.79829+134.528352*T-27.3038477*T*LN(T)
       -5.41757644E-04*T**2-3.05012175E-07*T**3;
      1795.15  Y  +15389.4975+0.981325399*T-8.88296647*T*LN(T)
       -0.00904576576*T**2+4.02944768E-07*T**3-2542575.96*T**(-1);
      3700.00  N !
 FUNCTION GLIQYY    100.00  +2098.50738+119.41873*T-24.6467508*T*LN(T)
       -0.00347023463*T**2-8.12981167E-07*T**3+23713.7332*T**(-1);
      1000.00  Y  +7386.44846+19.4520171*T-9.0681627*T*LN(T)
       -0.0189533369*T**2+1.7595327E-06*T**3;
      1795.15  Y  -12976.5957+257.400783*T-43.0952*T*LN(T);
      3700.00  N !
$ ------------------------------------------------------------------------------
$ Binary system
$
$ S.L. Wang, C.P. Wang, X.J. Liu, K. Ishida,
$ J. Alloys Compd., 476, 187-92(2009).
$
$ Checked against paper. Checked at 6000 K.
$
$ The liquid and fcc interactions are quite horrible.
$
$ Invariant equilibria differ by up to 1 K.
$
$ There is a double (!) inverse miscibility gap with minima at 3882 K,
$ x(Y)=0.52 and 3751 K, x(Y)=0.90.
$
 PAR  L(LIQUID,AG,Y;0),,                -111625+23.155*T;,,           N 09Wan1 !
 PAR  L(LIQUID,AG,Y;1),,                -23197-18.262*T;,,            N 09Wan1 !
 PAR  L(LIQUID,AG,Y;2),,                +35266-31.164*T;,,            N 09Wan1 !
 PAR  L(LIQUID,AG,Y;3),,                +69117-38.98*T;,,             N 09Wan1 !
$
 PAR  L(FCC_A1,AG,Y:VA;0),,             +391243-3.8*T;,,              N 09Wan1 !
 PAR  L(FCC_A1,AG,Y:VA;1),,             -450000-39*T;,,               N 09Wan1 !
$
 PAR  L(BCC_A2,AG,Y:VA;0),,             +30000;,,                     N 09Wan1 !
 PAR  L(HCP_A3,AG,Y:VA;0),,             +40000;,,                     N 09Wan1 !
$
 PAR  G(AG51Y14,AG:Y),,                 +51*GHSERAG+14*GHSERYY
             -1493765+50.31*T;,,                                      N 09Wan1 !
 PAR  G(AG2Y_C11B,AG:Y),,               +2*GHSERAG+GHSERYY
             -82539+1.671*T;,,                                        N 09Wan1 !
 PAR  G(AGY_B2,AG:Y),,                  +GHSERAG+GHSERYY
             -59990+3.696*T;,,                                        N 09Wan1 !
$ ------------------------------------------------------------------------------
$
$
 LIST-OF-REFERENCE
 NUMBER  SOURCE
  Null   'Unknown source'
  Same   'Same or similar interaction as in the corresponding stable phase'
  COST   'COST 507 database'
  Frie2  'Suzana Fries and Leo Lukas, unpublished,
          SGTE unary database V.4.1, 1999; Y'
  91Din  'A.T. Dinsdale, Calphad, 15, 317-425(1991).'
  95Lim  'S.S. Lim, P.L. Rossiter, J.W. Tibballs, Calphad, 19, 131-41(1995),
          SGTE unary database V.4.1, 1999; Ag'
  95She3 'H. Shen, W. Zhang, G. Liu, R. Wang, Z. Du, Report F-95-03,
          University of Science and Technology, Beijing, May 1995,
          SGTE unary database V.3.0, 1996; Y'
  96Oh   'C.-S. Oh, J.-H. Shim, B.-J. Lee, D.N. Lee,
          J. Alloys Compounds, 238, 155-66(1996),
          SGTE unary database V.4.1, 1999; Ag'
  96SGUN 'SGTE unary database V.3.0, 1996.'
  09Wan1 'S.L. Wang, C.P. Wang, X.J. Liu, K. Ishida,
          J. Alloys Compd., 476, 187-92(2009); Ag-Y'
  09Wan2 'S.L. Wang, C.P. Wang, X.J. Liu, K. Ishida,
          J. Alloys Compd., 476, 245-52(2009); Ag'
!

File: data/databases/sgte-binary/AgYb-08Zha.tdb
$
$ Database for Ag-Yb from L.G. Zhang et al. 2008.
$
$ L.G. Zhang, F.G. Meng, H.S. Liu, L.B. Liu, Z.P. Jin,
$ J. Alloys Compd., 452, 304-6(2008).
$
$ Dataset created 2018.03.24 by Bengt Hallstedt.
$ 2020.12.20: Modified for use with GES6.
$
$ ------------------------------------------------------------------------------
 TEMP-LIM 298.15 6000.00 !
$
$ELEMENT NAME  REF. STATE               ATOMIC MASS H298-H0    S298    !
$
 ELEMENT VA   VACUUM                      0.0          0.0      0.0    ! 
 ELEMENT AG   FCC_A1                    107.8682    5745.      42.55   ! 
 ELEMENT YB   FCC_A1                    173.04      6711.136   59.8312 ! 
$ ------------------------------------------------------------------------------
$ Phase definitions
$
 PHASE LIQUID:L % 1 1 !
 CONST LIQUID:L : AG YB : !
$
$ Fcc (cF4, Fm-3m) and MeX (cF8, Fm-3m)
$
 PHASE FCC_A1 %A 2 1 1 !
 CONST FCC_A1 : AG% YB% : VA : !
$
$ Bcc (cI2, Im-3m)
$
 PHASE BCC_A2 %B 2 1 3 !
 CONST BCC_A2 : AG YB% : VA : !
$
$ Hcp (hP2, P6_3/mmc) and Me2X (NiAs-type, hP4, P6_3/mmc, B8_1)
$
 PHASE HCP_A3 %A 2 1 0.5 !
 CONST HCP_A3 : AG YB : VA : !
$
$ unknown structure
$
 PHASE AG9YB2 % 2 9 2 !
 CONST AG9YB2 : AG : YB : !
$
$ Prototype Ag7Yb2 (oC36, Cmcm)
$
 PHASE AG7YB2 % 2 7 2 !
 CONST AG7YB2 : AG : YB : !
$
$ Prototype Hg2K (oI12, Imma)
$
 PHASE AG2YB % 2 2 1 !
 CONST AG2YB : AG : YB : !
$
$ Prototype FeB (oP8, Pnma)
$
 PHASE AGYB_B27 %A 2 1 1 !
 CONST AGYB_B27 : AG : YB : !
$
$ Prototype CsCl (cP2, Pm-3m)
$
 PHASE AGYB_B2 %A 2 1 1 !
 CONST AGYB_B2 : AG : YB : !
$
$ Prototype Si2U3 (tP10, P4/mbm)
$
 PHASE AG2YB3_D5A % 2 2 3 !
 CONST AG2YB3_D5A : AG : YB : !
$
$ Prototype Cr5B3 (tI32, I4/mcm)
$
 PHASE AG3YB5_D8L % 2 3 5 !
 CONST AG3YB5_D8L : AG : YB : !
$ ------------------------------------------------------------------------------
$ Defaults
$
 DEFINE-SYSTEM-DEFAULT ELEMENT 2 !
 DEFAULT-COM DEFINE_SYSTEM_ELEMENT VA !
 TYPE-DEF % SEQ * !
 TYPE-DEF A GES AMEND_PHASE_DESCRIPTION @ MAGNETIC -3 0.28 !
 TYPE-DEF B GES AMEND_PHASE_DESCRIPTION @ MAGNETIC -1 0.4 !
 FUNCTION ZERO      298.15  0;                                         6000 N !
 FUNCTION UN_ASS    298.15  0;                                         6000 N !
 FUNCTION R         298.15  +8.31451;                                  6000 N !
$ ------------------------------------------------------------------------------
$ Element data
$ ------------------------------------------------------------------------------
$ Ag
$
$ CUB_A13 added in unary 3.0
$ CUB_A13 revised in unary 4.1
$ BCT_A5 added in unary 4.1
$
$ DHCP from 09Wan not included in unary
$
 PAR  G(FCC_A1,AG:VA),,                 +GHSERAG;                3000 N 91Din !
 PAR  G(HCP_A3,AG:VA),,                 +GHSERAG+300+0.3*T;      3000 N 91Din !
 PAR  G(BCC_A2,AG:VA),,                 +GHSERAG+3400-1.05*T;    3000 N 91Din !
$PAR  G(CUB_A13,AG:VA),,                +GHSERAG+3400-1.05*T;    3000 N 95Lim !
$PAR  G(CUB_A13,AG:VA),,                +GHSERAG
$            +3765.6-1.8826*T;                                   3000 N 96SGUN !
$PAR  G(BCT_A5,AG),,                    +GHSERAG+4184.1;         3000 N 96Oh !
$PAR  G(DHCP,AG),,                      +GHSERAG+1000;           3000 N 09Wan2 !
 PAR  G(LIQUID,AG),,                    +GLIQAG;                 3000 N 91Din !
$
 FUNCTION GHSERAG   298.15  -7209.512+118.202013*T-23.8463314*T*LN(T)
       -0.001790585*T**2-3.98587E-07*T**3-12011*T**(-1);
      1234.93  Y  -15095.252+190.266404*T-33.472*T*LN(T)+1.411773E+29*T**(-9);
      3000.00  N !
 FUNCTION GLIQAG    298.15  +11025.076-8.89102*T+GHSERAG-1.033905E-20*T**7;
      1234.93  Y  -3587.111+180.964656*T-33.472*T*LN(T);
      3000.00  N !
 FUNCTION GBCCAG    298.15  +GHSERAG+3400-1.05*T;                      6000 N !
$ ------------------------------------------------------------------------------
$ Yb
$
$ HCP_A3 added in unary 5.0
$
 PAR  G(FCC_A1,YB:VA),,                 +GHSERYB;                2000 N 91Din !
 PAR  G(BCC_A2,YB:VA),,                 +GBCCYB;                 2000 N 91Din !
 PAR  G(HCP_A3,YB:VA),,                 +GHSERYB+5000;           2000 N 06Guo !
 PAR  G(LIQUID,YB),,                    +GLIQYB;                 2000 N 91Din !
$
 FUNCTION GHSERYB   298.15  -9370.941+189.327664*T-40.0791*T*LN(T)
       +0.04227115*T**2-2.2242E-05*T**3;
       553.00  Y  -8192.154+121.065655*T-26.7591*T*LN(T)-0.00256065*T**2;
      1033.00  Y  +16034.89-89.478241*T+2.7623966*T*LN(T)
       -0.017961331*T**2+1.421719E-06*T**3-3631462*T**(-1);
      2000.00  N !
 FUNCTION GBCCYB    298.15  -965.99-21.293677*T-3.8534432*T*LN(T)
       -0.030009694*T**2+4.743871E-06*T**3-334650*T**(-1);
      1033.00  Y  -13368.113+188.313864*T-36.1079*T*LN(T);
      1097.00  Y  -3911.847+113.174165*T-25.7402233*T*LN(T)
       -0.004743348*T**2+3.63044E-07*T**3-1553668*T**(-1);
      2000.00  N !
 FUNCTION GLIQYB    298.15  +7030.788-40.615571*T-1.8061816*T*LN(T)
       -0.03250938*T**2+5.136665E-06*T**3-370554*T**(-1);
      1033.00  Y  -6445.835+186.690398*T-36.7774*T*LN(T);
      2000.00  N !
 FUNCTION GHCPYB    298.15  +GHSERYB+5000;                             2000 N !
$ ------------------------------------------------------------------------------
$ Binary system
$
$ L.G. Zhang, F.G. Meng, H.S. Liu, L.B. Liu, Z.P. Jin,
$ J. Alloys Compd., 452, 304-6(2008).
$
$ Checked against paper. Checked at 6000 K.
$
 PAR  L(LIQUID,AG,YB;0),,               -77285.337+24.999*T;,,        N 08Zha !
 PAR  L(LIQUID,AG,YB;1),,               -10774.088+2.205*T;,,         N 08Zha !
$
 PAR  L(FCC_A1,AG,YB:VA;0),,            +ZERO;,,                      N 08Zha !
 PAR  L(FCC_A1,AG,YB:VA;1),,            -29495.384;,,                 N 08Zha !
$
 PAR  L(BCC_A2,AG,YB:VA;0),,            +UN_ASS;,,                    N 08Zha !
$
 PAR  G(AG9YB2,AG:YB),,                 +9*GHSERAG+2*GHSERYB
             -143390.929+26.444*T;,,                                  N 08Zha !
 PAR  G(AG7YB2,AG:YB),,                 +7*GHSERAG+2*GHSERYB
             -120289.734+6.381*T;,,                                   N 08Zha !
 PAR  G(AG2YB,AG:YB),,                  +2*GHSERAG+GHSERYB
             -44189.868-1.5*T;,,                                      N 08Zha !
 PAR  G(AGYB_B27,AG:YB),,               +GHSERAG+GHSERYB
             -33256.962-1.2*T;,,                                      N 08Zha !
 PAR  G(AGYB_B2,AG:YB),,                +GHSERAG+GHSERYB
             -32504.514-2.232*T;,,                                    N 08Zha !
 PAR  G(AG2YB3_D5A,AG:YB),,             +2*GHSERAG+3*GHSERYB
             -92485.44+16.095*T;,,                                    N 08Zha !
 PAR  G(AG3YB5_D8L,AG:YB),,             +3*GHSERAG+5*GHSERYB
             -151951.912+37.704*T;,,                                  N 08Zha !
$
$ Metastable
$
 PAR  L(HCP_A3,AG,YB:VA;0),,            +ZERO;,,                      N Same !
 PAR  L(HCP_A3,AG,YB:VA;1),,            -29495.384;,,                 N Same !
$ ------------------------------------------------------------------------------
$
$
 LIST-OF-REFERENCE
 NUMBER  SOURCE
  Null   'Unknown source'
  Same   'Same or similar interaction as in the corresponding stable phase'
  COST   'COST 507 database'
  91Din  'A.T. Dinsdale, Calphad, 15, 317-425(1991).'
  95Lim  'S.S. Lim, P.L. Rossiter, J.W. Tibballs, Calphad, 19, 131-41(1995),
          SGTE unary database V.4.1, 1999; Ag'
  96Oh   'C.-S. Oh, J.-H. Shim, B.-J. Lee, D.N. Lee,
          J. Alloys Compounds, 238, 155-66(1996),
          SGTE unary database V.4.1, 1999; Ag'
  96SGUN 'SGTE unary database V.3.0, 1996.'
  06Guo  'C. Guo, Z. Du, J. Alloys Compd., 422, 102-8(2006),
          SGTE unary database V.5.0, 2009; Yb'
  08Zha  'L.G. Zhang, F.G. Meng, H.S. Liu, L.B. Liu, Z.P. Jin,
          J. Alloys Compd., 452, 304-6(2008); Ag-Yb'
  09Wan2 'S.L. Wang, C.P. Wang, X.J. Liu, K. Ishida,
          J. Alloys Compd., 476, 245-52(2009); Ag'
!

File: data/databases/sgte-binary/AgZn-02Fri-LB.tdb
$
$ Database for Ag-Zn from S.G. Fries and V. Witusiewicz 2002
$ (included in LB Vol. 1)
$
$ S.G. Fries, V. Witusiewicz, unpublished, 2002, based on the assessment by
$ T. Gomez-Acebo, Calphad, 22, 203-20(1998).
$
$ Dataset created 2013.05.31 by Bengt Hallstedt.
$ 2019.02.17: Changed phase name AGZN_ZETA to AGZN_BB
$ 2020.12.20: Modified for use with GES6.
$
$ The original AGZN3_A3 has been replaced by HCP_A3 in LBall-v7+fun.tdb, but
$ probably not for the printed LB. Invariant equilibria involving hcp differ
$ by up to 1 K compared to LB, but are identical to LBall-v7+fun.tdb.
$
$ HCP_IM_A3 (AGZN3_A3) has been restored with the parameters used for HCP_A3 in
$ LBall-v7+fun.tdb. Results are identical to LBall-v7+fun.tdb, but with
$ phase names now HCP_IM_A3 and HCP_A3 rather than HCP_A3 and HCP_ZN.
$
$ In SGSOL V 5.0 reference is also made to 02Fri, but several parameters are
$ different and the model for AG5ZN8_D82 is different.
$
$ ------------------------------------------------------------------------------
 TEMP-LIM 298.15 6000.00 !
$
$ELEMENT NAME  REF. STATE               ATOMIC MASS H298-H0    S298    !
$
 ELEMENT VA   VACUUM                      0.0          0.0      0.0    ! 
 ELEMENT AG   FCC_A1                    107.8682    5745.      42.55   ! 
 ELEMENT ZN   HCP_A3                     65.38      5657.0     41.63   ! 
$ ------------------------------------------------------------------------------
$ Phase definitions
$
 PHASE LIQUID:L % 1 1 !
 CONST LIQUID:L : AG ZN : !
$
$ Fcc (cF4, Fm-3m) and MeX (cF8, Fm-3m)
$
 PHASE FCC_A1 %A 2 1 1 !
 CONST FCC_A1 : AG% ZN : VA : !
$
$ Bcc (cI2, Im-3m)
$
 PHASE BCC_A2 %B 2 1 3 !
 CONST BCC_A2 : AG ZN : VA : !
$
$ Hcp (hP2, P6_3/mmc) and Me2X (NiAs-type, hP4, P6_3/mmc, B8_1)
$
 PHASE HCP_A3 %A 2 1 0.5 !
 CONST HCP_A3 : AG ZN% : VA : !
$
$ Prototype AgZn (hP9, P-3), zeta
$
 PHASE AGZN_BB % 2 1 2 !
 CONST AGZN_BB : ZN : AG ZN : !
$
$ Prototype Cu5Zn8 (cI52, I-43m), gamma
$
 PHASE AG5ZN8_D82 % 4 2 2 3 6 !
 CONST AG5ZN8_D82 : AG ZN% : AG : AG ZN% : AG ZN : !
$
$ Prototype Mg (hP2, P6_3/mmc)
$
 PHASE HCP_IM_A3 % 1 1 !
 CONST HCP_IM_A3 : AG ZN : !
$ ------------------------------------------------------------------------------
$ Defaults
$
 DEFINE-SYSTEM-DEFAULT ELEMENT 2 !
 DEFAULT-COM DEFINE_SYSTEM_ELEMENT VA !
 TYPE-DEF % SEQ * !
 TYPE-DEF A GES AMEND_PHASE_DESCRIPTION @ MAGNETIC -3 0.28 !
 TYPE-DEF B GES AMEND_PHASE_DESCRIPTION @ MAGNETIC -1 0.4 !
 FUNCTION ZERO      298.15  0;                                         6000 N !
 FUNCTION UN_ASS    298.15  0;                                         6000 N !
 FUNCTION R         298.15  +8.31451;                                  6000 N !
$ ------------------------------------------------------------------------------
$ Element data
$ ------------------------------------------------------------------------------
$ Ag
$
$ CUB_A13 added in unary 3.0
$ CUB_A13 revised in unary 4.1
$ BCT_A5 added in unary 4.1
$
 PAR  G(FCC_A1,AG:VA),,                 +GHSERAG;                3000 N 91Din !
 PAR  G(HCP_A3,AG:VA),,                 +GHSERAG+300+0.3*T;      3000 N 91Din !
 PAR  G(BCC_A2,AG:VA),,                 +GHSERAG+3400-1.05*T;    3000 N 91Din !
$PAR  G(CUB_A13,AG:VA),,                +GHSERAG+3400-1.05*T;    3000 N 95Lim !
$PAR  G(CUB_A13,AG:VA),,                +GHSERAG
$            +3765.6-1.8826*T;                                   3000 N 96SGUN !
$PAR  G(BCT_A5,AG),,                    +GHSERAG+4184.1;         3000 N 96Oh !
 PAR  G(LIQUID,AG),,                    +GLIQAG;                 3000 N 91Din !
$
 PAR  G(AG5ZN8_D82,AG:AG:AG:AG),,       +13*GBCCAG+GAGZNK0
             +2*GAGZNK1+6*GAGZNK4;,,                                  N 02Fri !
 PAR  G(HCP_IM_A3,AG),,                 +GHSERAG+300+0.3*T;      3000 N 91Din !
$
 FUNCTION GHSERAG   298.15  -7209.512+118.202013*T-23.8463314*T*LN(T)
       -0.001790585*T**2-3.98587E-07*T**3-12011*T**(-1);
      1234.93  Y  -15095.252+190.266404*T-33.472*T*LN(T)+1.411773E+29*T**(-9);
      3000.00  N !
 FUNCTION GLIQAG    298.15  +11025.076-8.89102*T+GHSERAG-1.033905E-20*T**7;
      1234.93  Y  -3587.111+180.964656*T-33.472*T*LN(T);
      3000.00  N !
 FUNCTION GBCCAG    298.15  +GHSERAG+3400-1.05*T;                      6000 N !
$ ------------------------------------------------------------------------------
$ Zn
$
$ BCT_A5 and DIAMOND_A4 added in unary 3.0
$ HCP_A3 revised in unary 4.1 (due to introduction of HCP_ZN)
$ RHOMBOHEDRAL_A7 and TETRAGONAL_A6 added in unary 4.1
$ TETRAGONAL_A6 revised in unary 4.4
$ CBCC_A12 and CUB_A13 added in unary 4.4
$ HCP_A3 and LIQUID modified in unary 5.0 (melting T and coefficients adjusted)
$ RHOMBO_A10 added in unary 5.0
$
$ Pure Zn restored as HCP_A3
$
 PAR  G(HCP_A3,ZN:VA),,                 +GHSERZN;                1700 N 91Din !
$PAR  G(HCP_A3,ZN:VA),,                 +GHSERZN
$            +2969.82-1.56968*T;                                 1700 N 93Kow !
 PAR  G(FCC_A1,ZN:VA),,                 +GHSERZN
             +2969.82-1.56968*T;                                 1700 N 91Din !
 PAR  G(BCC_A2,ZN:VA),,                 +GHSERZN
             +2886.96-2.5104*T;                                  1700 N 91Din !
$PAR  G(DIAMOND_A4,ZN),,                +GHSERZN+30*T;           1700 N SGCOST !
$PAR  G(BCT_A5,ZN),,                    +GHSERZN
$            +2886.96-2.5104*T;                                  1700 N SGCOST !
$PAR  G(TETRAGONAL_A6,ZN),,             +GHSERZN+4184;           1700 N 96Lee !
$PAR  G(TETRAGONAL_A6,ZN),,             +GHSERZN
$            +2886.96-2.5104*T;                                  1700 N 99SGUN !
$PAR  G(RHOMBOHEDRAL_A7,ZN),,           +GHSERZN+2300+11.5*T;    1700 N 99SGUN !
$PAR  G(RHOMBO_A10,ZN),,                +GLIQZN-2000+10*T;       1700 N 98Han !
$PAR  G(CBCC_A12,ZN:VA),,               +GHSERZN+2000;           1700 N 01Mie !
$PAR  G(CUB_A13,ZN:VA),,                +GHSERZN+2000;           1700 N 01Mie !
 PAR  G(LIQUID,ZN),,                    +GLIQZN;                 1700 N 91Din !
$
 PAR  G(AGZN_BB,ZN:ZN),,                +3*GBCCZN;,,                  N 98Gom !
 PAR  G(HCP_IM_A3,ZN),,                 +GHSERZN+2969.82-1.56968*T;,, N 93Kow !
$
 FUNCTION GHSERZN   298.15  -7285.787+118.470069*T-23.701314*T*LN(T)
       -0.001712034*T**2-1.264963E-06*T**3;
       692.677 Y  -11070.546+172.345644*T-31.38*T*LN(T)+4.7047E+26*T**(-9);
      1700.00  N !
 FUNCTION GLIQZN    298.15  +7157.222-10.29305*T+GHSERZN-3.58949E-19*T**7;
       692.677 Y  -3620.385+161.60854*T-31.38*T*LN(T);
      1700.00  N !
 FUNCTION GBCCZN    298.15  +GHSERZN+2886.96-2.5104*T;                 6000 N !
$ ------------------------------------------------------------------------------
$ Binary system
$
$ From S.G. Fries and V. Witusiewicz 2002 (included in LB Vol. 1)
$
$ S.G. Fries, V. Witusiewicz, unpublished, 2002, based on the assessment by
$ T. Gomez-Acebo, Calphad, 22, 203-20(1998).
$
$ Checked against LB. Checked at 6000 K.
$
$ The original HCP_IM_A3 has been replaced by HCP_A3 in LBall-v7+fun.tdb, but
$ probably not for the printed LB. Invariant equilibria involving hcp differ
$ by up to 1 K compared to LB, but are identical to LBall-v7+fun.tdb.
$
$ HCP_IM_A3 has been restored with the parameters used for HCP_A3 in
$ LBall-v7+fun.tdb. Results are identical to LBall-v7+fun.tdb, but with
$ phase names now HCP_IM_A3 and HCP_A3 rather than HCP_A3 and HCP_ZN.
$
$ In SGSOL V 5.0 reference is also made to 02Fri, but several parameters are
$ different and the model for AG5ZN8_D82 is different.
$
 PAR  L(LIQUID,AG,ZN;0),,               -27600+6.07*T;,,              N 02Fri !
 PAR  L(LIQUID,AG,ZN;1),,               -5500;,,                      N 98Gom !
$
 PAR  L(FCC_A1,AG,ZN:VA;0),,            -24620+0.91*T;,,              N 02Fri !
$
 PAR  L(BCC_A2,AG,ZN:VA;0),,            -30740+2.37*T;,,              N 02Fri !
 PAR  L(BCC_A2,AG,ZN:VA;1),,            -1880;,,                      N 02Fri !
$
 PAR  L(HCP_A3,AG,ZN:VA;0),,            -18700;,,                     N 98Gom !
$
 PAR  G(AGZN_BB,ZN:AG),,                +GBCCZN+2*GBCCAG-27200;,,     N 02Fri !
 PAR  L(AGZN_BB,ZN:AG,ZN;0),,           -32300;,,                     N 02Fri !
$
 PAR  G(AG5ZN8_D82,ZN:AG:AG:AG),,       +11*GBCCAG+2*GBCCZN
             +GAGZNK0+6*GAGZNK4;,,                                    N 02Fri !
 PAR  G(AG5ZN8_D82,AG:AG:ZN:AG),,       +10*GBCCAG+3*GBCCZN
             +GAGZNK0+2*GAGZNK1+3*GAGZNK3+6*GAGZNK4;,,                N 02Fri !
 PAR  G(AG5ZN8_D82,ZN:AG:ZN:AG),,       +8*GBCCAG+5*GBCCZN
             +GAGZNK0+3*GAGZNK3+6*GAGZNK4;,,                          N 02Fri !
 PAR  G(AG5ZN8_D82,AG:AG:AG:ZN),,       +7*GBCCAG+6*GBCCZN
             +GAGZNK0+2*GAGZNK1;,,                                    N 02Fri !
 PAR  G(AG5ZN8_D82,ZN:AG:AG:ZN),,       +5*GBCCAG+8*GBCCZN+GAGZNK0;,, N 02Fri !
 PAR  G(AG5ZN8_D82,AG:AG:ZN:ZN),,       +4*GBCCAG+9*GBCCZN
             +GAGZNK0+2*GAGZNK1+3*GAGZNK3;,,                          N 02Fri !
 PAR  G(AG5ZN8_D82,ZN:AG:ZN:ZN),,       +2*GBCCAG+11*GBCCZN
             +GAGZNK0+3*GAGZNK3;,,                                    N 02Fri !
$
 PAR  L(HCP_IM_A3,AG,ZN;0),,            -21360-2.5*T;,,               N 01Sun !
 PAR  L(HCP_IM_A3,AG,ZN;1),,            +40000-28.6*T;,,              N 01Sun !
$
 FUNCTION GAGZNK0   298.15  -114200-35.92*T;                           6000 N !
 FUNCTION GAGZNK1   298.15  +100000;                                   6000 N !
 FUNCTION GAGZNK3   298.15  +23700;                                    6000 N !
 FUNCTION GAGZNK4   298.15  +11400;                                    6000 N !
$ ------------------------------------------------------------------------------
$
 ASSESSED_SYSTEM
  AG-ZN(TDB -* +LIQ +HCP_A3 +AG5ZN8_D82 +AGZN_BB
  +BCC_A2 +FCC_A1 +HCP_IM_A3 ;P3 TMM:300/1500 STP:.3/1000) !
$
$
 LIST-OF-REFERENCE
 NUMBER  SOURCE
  Null   'Unknown source'
  Same   'Same or similar interaction as in the corresponding stable phase'
  REFLAV 'Laves phase convention: G(LAVES,X:X)=+3*GHSERXX+15000'
  COST   'COST 507 database'
  SGCOST 'COST 507 database, SGTE unary database V.3.0, 1996; Al, B, Nd, Ti, Zn'
  91Din  'A.T. Dinsdale, Calphad, 15, 317-425(1991).'
  93Kow  'M. Kowalski, P.J. Spencer, J. Phase Equilib., 14, 432-38 (1993),
          SGTE unary database V.4.1, 1999; Zn'
  95Lim  'S.S. Lim, P.L. Rossiter, J.W. Tibballs, Calphad, 19, 131-41(1995),
          SGTE unary database V.4.1, 1999; Ag'
  96Lee  'B.-J. Lee, Calphad, 20, 471-80(1996)
          SGTE unary database V.4.4, 2001; Zn'
  96Oh   'C.-S. Oh, J.-H. Shim, B.-J. Lee, D.N. Lee,
          J. Alloys Compounds, 238, 155-66(1996),
          SGTE unary database V.4.1, 1999; Ag'
  96SGUN 'SGTE unary database V.3.0, 1996.'
  98Gom  'T. Gomez-Acebo, Calphad, 22, 203-20(1998); Ag-Zn'
  98Han  'S.C. Hansen, Calphad, 22, 359-73(1998),
          SGTE unary database V.5.0, 2009; Zn'
  99SGUN 'SGTE unary database V.4.1, 1999.'
  01Mie  'J. Miettinen, Calphad, 25, 43-58(2001),
          SGTE unary database V.4.4, 2001; Sn, Zn'
  01Sun  'B. Sundman, modified hcp interaction, 2001; Ag-Zn'
  02Fri  'S.G. Fries, V. Witusiewicz, unpublished, 2002; Ag-Zn'
!

File: data/databases/sgte-binary/AgZn-02Fri-SGSOL.tdb
$
$ Database for Ag-Zn from S.G. Fries and V. Witusiewicz 2002
$ (included in SGSOL V 5.0)
$
$ S.G. Fries, V. Witusiewicz, unpublished, 2002, based on the assessment by
$ T. Gomez-Acebo, Calphad, 22, 203-20(1998).
$
$ Dataset created 2013.05.31 by Bengt Hallstedt.
$ 2019.02.17: Changed phase name AGZN_ZETA to AGZN_BB
$
$ There is a different version from 02Fri in LB.
$
$ HCP_IM_A3 has been restored with the parameters used for HCP_A3 in
$ LBall-v7+fun.tdb. Results are identical to LBall-v7+fun.tdb, but with
$ phase names now HCP_IM_A3 and HCP_A3 rather than HCP_A3 and HCP_ZN.
$
$ In SGSOL V 5.0 reference is also made to 02Fri, but several parameters are
$ different and the model for AG5ZN8_D82 is different.
$
$ There is a shift by 0.5 K of the AgZn3+Liq+hcp equilibrium compared to
$ SGSOL V 5.0 because of the change from hcp-Zn to hcp-A3 for pure Zn;
$ G(HCP_ZN,AG) was 100 J more positive than G(HCP_A3,AG).
$
$ Invariant equilibria are up to 9 K different compared to the LB version.
$
$ ------------------------------------------------------------------------------
 TEMP-LIM 298.15 6000.00 !
$
$ELEMENT NAME  REF. STATE               ATOMIC MASS H298-H0    S298    !
$
 ELEMENT VA   VACUUM                      0.0          0.0      0.0    ! 
 ELEMENT AG   FCC_A1                    107.8682    5745.      42.55   ! 
 ELEMENT ZN   HCP_A3                     65.38      5657.0     41.63   ! 
$ ------------------------------------------------------------------------------
$ Phase definitions
$
 PHASE LIQUID:L % 1 1 !
 CONST LIQUID:L : AG ZN : !
$
$ Fcc (cF4, Fm-3m) and MeX (cF8, Fm-3m)
$
 PHASE FCC_A1 %A 2 1 1 !
 CONST FCC_A1 : AG% ZN : VA : !
$
$ Bcc (cI2, Im-3m)
$
 PHASE BCC_A2 %B 2 1 3 !
 CONST BCC_A2 : AG ZN : VA : !
$
$ Hcp (hP2, P6_3/mmc) and Me2X (NiAs-type, hP4, P6_3/mmc, B8_1)
$
 PHASE HCP_A3 %A 2 1 0.5 !
 CONST HCP_A3 : AG ZN% : VA : !
$
$ Prototype AgZn (hP9, P-3), zeta
$
 PHASE AGZN_BB % 2 1 2 !
 CONST AGZN_BB : ZN : AG ZN : !
$
$ Prototype Cu5Zn8 (cI52, I-43m), gamma
$
 PHASE AG5ZN8_D82 % 4 2 2 3 6 !
 CONST AG5ZN8_D82 : AG ZN : AG ZN : AG : ZN : !
$
$ Prototype Mg (hP2, P6_3/mmc)
$
 PHASE HCP_IM_A3 % 1 1 !
 CONST HCP_IM_A3 : AG ZN : !
$ ------------------------------------------------------------------------------
$ Defaults
$
 DEFINE-SYSTEM-DEFAULT ELEMENT 2 !
 DEFAULT-COM DEFINE_SYSTEM_ELEMENT VA !
 TYPE-DEF % SEQ * !
 TYPE-DEF A GES AMEND_PHASE_DESCRIPTION @ MAGNETIC -3 0.28 !
 TYPE-DEF B GES AMEND_PHASE_DESCRIPTION @ MAGNETIC -1 0.4 !
 FUNCTION ZERO      298.15  0;                                         6000 N !
 FUNCTION UN_ASS    298.15  0;                                         6000 N !
 FUNCTION R         298.15  +8.31451;                                  6000 N !
$ ------------------------------------------------------------------------------
$ Element data
$ ------------------------------------------------------------------------------
$ Ag
$
$ CUB_A13 added in unary 3.0
$ CUB_A13 revised in unary 4.1
$ BCT_A5 added in unary 4.1
$
 PAR  G(FCC_A1,AG:VA),,                 +GHSERAG;                3000 N 91Din !
 PAR  G(HCP_A3,AG:VA),,                 +GHSERAG+300+0.3*T;      3000 N 91Din !
 PAR  G(BCC_A2,AG:VA),,                 +GHSERAG+3400-1.05*T;    3000 N 91Din !
$PAR  G(CUB_A13,AG:VA),,                +GHSERAG+3400-1.05*T;    3000 N 95Lim !
$PAR  G(CUB_A13,AG:VA),,                +GHSERAG
$            +3765.6-1.8826*T;                                   3000 N 96SGUN !
$PAR  G(BCT_A5,AG),,                    +GHSERAG+4184.1;         3000 N 96Oh !
 PAR  G(LIQUID,AG),,                    +GLIQAG;                 3000 N 91Din !
$
 PAR  G(HCP_IM_A3,AG),,                 +GHSERAG+300+0.3*T;      3000 N 91Din !
$
 FUNCTION GHSERAG   298.15  -7209.512+118.202013*T-23.8463314*T*LN(T)
       -0.001790585*T**2-3.98587E-07*T**3-12011*T**(-1);
      1234.93  Y  -15095.252+190.266404*T-33.472*T*LN(T)+1.411773E+29*T**(-9);
      3000.00  N !
 FUNCTION GLIQAG    298.15  +11025.076-8.89102*T+GHSERAG-1.033905E-20*T**7;
      1234.93  Y  -3587.111+180.964656*T-33.472*T*LN(T);
      3000.00  N !
 FUNCTION GBCCAG    298.15  +GHSERAG+3400-1.05*T;                      6000 N !
$ ------------------------------------------------------------------------------
$ Zn
$
$ BCT_A5 and DIAMOND_A4 added in unary 3.0
$ HCP_A3 revised in unary 4.1 (due to introduction of HCP_ZN)
$ RHOMBOHEDRAL_A7 and TETRAGONAL_A6 added in unary 4.1
$ TETRAGONAL_A6 revised in unary 4.4
$ CBCC_A12 and CUB_A13 added in unary 4.4
$ HCP_A3 and LIQUID modified in unary 5.0 (melting T and coefficients adjusted)
$ RHOMBO_A10 added in unary 5.0
$
$ Pure Zn restored as HCP_A3
$
 PAR  G(HCP_A3,ZN:VA),,                 +GHSERZN;                1700 N 91Din !
$PAR  G(HCP_A3,ZN:VA),,                 +GHSERZN
$            +2969.82-1.56968*T;                                 1700 N 93Kow !
 PAR  G(FCC_A1,ZN:VA),,                 +GHSERZN
             +2969.82-1.56968*T;                                 1700 N 91Din !
 PAR  G(BCC_A2,ZN:VA),,                 +GHSERZN
             +2886.96-2.5104*T;                                  1700 N 91Din !
$PAR  G(DIAMOND_A4,ZN),,                +GHSERZN+30*T;           1700 N SGCOST !
$PAR  G(BCT_A5,ZN),,                    +GHSERZN
$            +2886.96-2.5104*T;                                  1700 N SGCOST !
$PAR  G(TETRAGONAL_A6,ZN),,             +GHSERZN+4184;           1700 N 96Lee !
$PAR  G(TETRAGONAL_A6,ZN),,             +GHSERZN
$            +2886.96-2.5104*T;                                  1700 N 99SGUN !
$PAR  G(RHOMBOHEDRAL_A7,ZN),,           +GHSERZN+2300+11.5*T;    1700 N 99SGUN !
$PAR  G(RHOMBO_A10,ZN),,                +GLIQZN-2000+10*T;       1700 N 98Han !
$PAR  G(CBCC_A12,ZN:VA),,               +GHSERZN+2000;           1700 N 01Mie !
$PAR  G(CUB_A13,ZN:VA),,                +GHSERZN+2000;           1700 N 01Mie !
 PAR  G(LIQUID,ZN),,                    +GLIQZN;                 1700 N 91Din !
$
 PAR  G(AGZN_BB,ZN:ZN),,                +3*GBCCZN;,,                  N 98Gom !
 PAR  G(HCP_IM_A3,ZN),,                 +GHSERZN+2969.82-1.56968*T;,, N 93Kow !
$
 FUNCTION GHSERZN   298.15  -7285.787+118.470069*T-23.701314*T*LN(T)
       -0.001712034*T**2-1.264963E-06*T**3;
       692.677 Y  -11070.546+172.345644*T-31.38*T*LN(T)+4.7047E+26*T**(-9);
      1700.00  N !
 FUNCTION GLIQZN    298.15  +7157.222-10.29305*T+GHSERZN-3.58949E-19*T**7;
       692.677 Y  -3620.385+161.60854*T-31.38*T*LN(T);
      1700.00  N !
 FUNCTION GBCCZN    298.15  +GHSERZN+2886.96-2.5104*T;                 6000 N !
$ ------------------------------------------------------------------------------
$ Binary system
$
$ From S.G. Fries and V. Witusiewicz 2002 (included in SGSOL V 5.0)
$
$ S.G. Fries, V. Witusiewicz, unpublished, 2002, based on the assessment by
$ T. Gomez-Acebo, Calphad, 22, 203-20(1998).
$
$ Checked against SGSOL. Checked at 6000 K.
$
$ HCP_IM_A3 has been restored with the parameters used for HCP_A3 in
$ LBall-v7+fun.tdb. Results are identical to LBall-v7+fun.tdb, but with
$ phase names now HCP_IM_A3 and HCP_A3 rather than HCP_A3 and HCP_ZN.
$
$ In SGSOL V 5.0 reference is also made to 02Fri, but several parameters are
$ different and the model for AG5ZN8_D82 is different.
$
$ There is a shift by 0.5 K of the AgZn3+Liq+hcp equilibrium compared to
$ SGSOL V 5.0 because of the change from hcp-Zn to hcp-A3 for pure Zn;
$ G(HCP_ZN,AG) was 100 J more positive than G(HCP_A3,AG).
$
$ Invariant equilibria are up to 9 K different compared to the LB version.
$
 PAR  L(LIQUID,AG,ZN;0),,               -27600+6.07*T;,,              N 02Fri !
 PAR  L(LIQUID,AG,ZN;1),,               -5500;,,                      N 98Gom !
$
 PAR  L(FCC_A1,AG,ZN:VA;0),,            -24620+0.91*T;,,              N 02Fri !
$
 PAR  L(BCC_A2,AG,ZN:VA;0),,            -30740+2.37*T;,,              N 02Fri !
 PAR  L(BCC_A2,AG,ZN:VA;1),,            -1880;,,                      N 02Fri !
$
 PAR  L(HCP_A3,AG,ZN:VA;0),,            -18700+1.237*T;,,             N 02Fri !
$
 PAR  G(AGZN_BB,ZN:AG),,                +GBCCZN+2*GBCCAG-27200;,,     N 02Fri !
 PAR  L(AGZN_BB,ZN:AG,ZN;0),,           -32070;,,                     N 02Fri !
$
 PAR  G(AG5ZN8_D82,AG:AG:AG:ZN),,       +7*GHSERAG+6*GHSERZN
             -49154.8-10.0864*T*LN(T);,,                              N 02Fri !
 PAR  G(AG5ZN8_D82,AG:ZN:AG:ZN),,       +5*GHSERAG+8*GHSERZN
             -12557.37-18.7649*T*LN(T);,,                             N 02Fri !
 PAR  G(AG5ZN8_D82,ZN:AG:AG:ZN),,       +5*GHSERAG+8*GHSERZN
             -82103.6-8.0032*T*LN(T);,,                               N 02Fri !
 PAR  G(AG5ZN8_D82,ZN:ZN:AG:ZN),,       +3*GHSERAG+10*GHSERZN
             -60084.83-3.8147*T*LN(T);,,                              N 02Fri !
$
 PAR  L(HCP_IM_A3,AG,ZN;0),,            -21360-2.5*T;,,               N 01Sun !
 PAR  L(HCP_IM_A3,AG,ZN;1),,            +37766.12-26.6016*T;,,        N 02Fri !
$ ------------------------------------------------------------------------------
$
 ASSESSED_SYSTEM
  AG-ZN(TDB -* +LIQ +HCP_A3 +AG5ZN8_D82 +AGZN_BB
  +BCC_A2 +FCC_A1 +HCP_IM_A3 ;P3 TMM:300/1500 STP:.3/1000) !
$
$
 LIST-OF-REFERENCE
 NUMBER  SOURCE
  Null   'Unknown source'
  Same   'Same or similar interaction as in the corresponding stable phase'
  REFLAV 'Laves phase convention: G(LAVES,X:X)=+3*GHSERXX+15000'
  COST   'COST 507 database'
  SGCOST 'COST 507 database, SGTE unary database V.3.0, 1996; Al, B, Nd, Ti, Zn'
  91Din  'A.T. Dinsdale, Calphad, 15, 317-425(1991).'
  93Kow  'M. Kowalski, P.J. Spencer, J. Phase Equilib., 14, 432-38 (1993),
          SGTE unary database V.4.1, 1999; Zn'
  95Lim  'S.S. Lim, P.L. Rossiter, J.W. Tibballs, Calphad, 19, 131-41(1995),
          SGTE unary database V.4.1, 1999; Ag'
  96Lee  'B.-J. Lee, Calphad, 20, 471-80(1996)
          SGTE unary database V.4.4, 2001; Zn'
  96Oh   'C.-S. Oh, J.-H. Shim, B.-J. Lee, D.N. Lee,
          J. Alloys Compounds, 238, 155-66(1996),
          SGTE unary database V.4.1, 1999; Ag'
  96SGUN 'SGTE unary database V.3.0, 1996.'
  98Gom  'T. Gomez-Acebo, Calphad, 22, 203-20(1998); Ag-Zn'
  98Han  'S.C. Hansen, Calphad, 22, 359-73(1998),
          SGTE unary database V.5.0, 2009; Zn'
  99SGUN 'SGTE unary database V.4.1, 1999.'
  01Mie  'J. Miettinen, Calphad, 25, 43-58(2001),
          SGTE unary database V.4.4, 2001; Sn, Zn'
  01Sun  'B. Sundman, modified hcp interaction, 2001; Ag-Zn'
  02Fri  'S.G. Fries, V. Witusiewicz, unpublished, 2002; Ag-Zn'
!
