Repository: orchid-calphad/orchid-project.org

# orchid-project.org

Website and released data of **ORCHID** (Open Repository for CALPHAD Hypotheses, Intelligence, and Discovery),
served by GitHub Pages at https://orchid-project.org. Releases are archived on Zenodo (one DOI per version).

- `index.html`, `catalog/`, `best-practices.html` — static, self-contained pages (generated in the ORCHID tooling).
- `data/` — released data: catalog, redistributable TDB files, convex hulls. Licences: `data/LICENSES.md`, `data/NOTICE.md`.
- `llms.txt`, `data/croissant.json`, `CITATION.cff`, `.zenodo.json` — machine-readable metadata.

Only data with clear redistribution rights are published.

File: data/databases/sgte-binary/AgZn-98Gom.tdb
$
$ Database for Ag-Zn from T. Gomez-Acebo 1998
$
$ T. Gomez-Acebo, Calphad, 22, 203-20(1998).
$
$ Dataset created 2013.05.31 by Bengt Hallstedt.
$ 2019.02.17: Changed phase name AGZN_ZETA to AGZN_BB
$ 2020.12.20: Modified for use with GES6.
$
$ ------------------------------------------------------------------------------
 TEMP-LIM 298.15 6000.00 !
$
$ELEMENT NAME  REF. STATE               ATOMIC MASS H298-H0    S298    !
$
 ELEMENT VA   VACUUM                      0.0          0.0      0.0    ! 
 ELEMENT AG   FCC_A1                    107.8682    5745.      42.55   ! 
 ELEMENT ZN   HCP_A3                     65.38      5657.0     41.63   ! 
$ ------------------------------------------------------------------------------
$ Phase definitions
$
 PHASE LIQUID:L % 1 1 !
 CONST LIQUID:L : AG ZN : !
$
$ Fcc (cF4, Fm-3m) and MeX (cF8, Fm-3m)
$
 PHASE FCC_A1 %A 2 1 1 !
 CONST FCC_A1 : AG% ZN : VA : !
$
$ Bcc (cI2, Im-3m)
$
 PHASE BCC_A2 %B 2 1 3 !
 CONST BCC_A2 : AG ZN : VA : !
$
$ Hcp (hP2, P6_3/mmc) and Me2X (NiAs-type, hP4, P6_3/mmc, B8_1)
$
 PHASE HCP_A3 %A 2 1 0.5 !
 CONST HCP_A3 : AG ZN : VA : !
$
$ Prototype AgZn (hP9, P-3), zeta
$
 PHASE AGZN_BB % 2 1 2 !
 CONST AGZN_BB : ZN : AG ZN : !
$
$ Prototype Cu5Zn8 (cI52, I-43m), gamma
$
 PHASE AG5ZN8_D82 % 4 2 2 3 6 !
 CONST AG5ZN8_D82 : AG ZN% : AG : AG ZN% : AG ZN : !
$
$ Prototype Mg (hP2, P6_3/mmc)
$
 PHASE HCP_IM_A3 % 1 1 !
 CONST HCP_IM_A3 : AG ZN : !
$ ------------------------------------------------------------------------------
$ Defaults
$
 DEFINE-SYSTEM-DEFAULT ELEMENT 2 !
 DEFAULT-COM DEFINE_SYSTEM_ELEMENT VA !
 TYPE-DEF % SEQ * !
 TYPE-DEF A GES AMEND_PHASE_DESCRIPTION @ MAGNETIC -3 0.28 !
 TYPE-DEF B GES AMEND_PHASE_DESCRIPTION @ MAGNETIC -1 0.4 !
 FUNCTION ZERO      298.15  0;                                         6000 N !
 FUNCTION UN_ASS    298.15  0;                                         6000 N !
 FUNCTION R         298.15  +8.31451;                                  6000 N !
$ ------------------------------------------------------------------------------
$ Element data
$ ------------------------------------------------------------------------------
$ Ag
$
$ CUB_A13 added in unary 3.0
$ CUB_A13 revised in unary 4.1
$ BCT_A5 added in unary 4.1
$
 PAR  G(FCC_A1,AG:VA),,                 +GHSERAG;                3000 N 91Din !
 PAR  G(HCP_A3,AG:VA),,                 +GHSERAG+300+0.3*T;      3000 N 91Din !
 PAR  G(BCC_A2,AG:VA),,                 +GHSERAG+3400-1.05*T;    3000 N 91Din !
$PAR  G(CUB_A13,AG:VA),,                +GHSERAG
$            +3765.6-1.8826*T;                                   3000 N 96SGUN !
$PAR  G(CUB_A13,AG:VA),,                +GHSERAG+3400-1.05*T;    3000 N 95Lim !
$PAR  G(BCT_A5,AG),,                    +GHSERAG+4184.1;         3000 N 96Oh !
 PAR  G(LIQUID,AG),,                    +GLIQAG;                 3000 N 91Din !
$
 PAR  G(AG5ZN8_D82,AG:AG:AG:AG),,       +13*GBCCAG+GAGZNK0
             +2*GAGZNK1+6*GAGZNK4;,,                                  N 98Gom !
 PAR  G(HCP_IM_A3,AG),,                 +GHSERAG+300+0.3*T;      3000 N 91Din !
$
 FUNCTION GHSERAG   298.15  -7209.512+118.202013*T-23.8463314*T*LN(T)
       -0.001790585*T**2-3.98587E-07*T**3-12011*T**(-1);
      1234.93  Y  -15095.252+190.266404*T-33.472*T*LN(T)+1.411773E+29*T**(-9);
      3000.00  N !
 FUNCTION GLIQAG    298.15  +11025.076-8.89102*T+GHSERAG-1.033905E-20*T**7;
      1234.93  Y  -3587.111+180.964656*T-33.472*T*LN(T);
      3000.00  N !
 FUNCTION GBCCAG    298.15  +GHSERAG+3400-1.05*T;                      6000 N !
$ ------------------------------------------------------------------------------
$ Zn
$
$ BCT_A5 and DIAMOND_A4 added in unary 3.0
$ HCP_A3 revised in unary 4.1 (due to introduction of HCP_ZN)
$ RHOMBOHEDRAL_A7 and TETRAGONAL_A6 added in unary 4.1
$ TETRAGONAL_A6 revised in unary 4.4
$ CBCC_A12 and CUB_A13 added in unary 4.4
$ HCP_A3 and LIQUID modified in unary 5.0 (melting T and coefficients adjusted)
$ RHOMBO_A10 added in unary 5.0
$
$ Pure Zn restored as HCP_A3
$
 PAR  G(HCP_A3,ZN:VA),,                 +GHSERZN;                1700 N 91Din !
$PAR  G(HCP_A3,ZN:VA),,                 +GHSERZN
$            +2969.82-1.56968*T;                                 1700 N 93Kow !
 PAR  G(FCC_A1,ZN:VA),,                 +GHSERZN
             +2969.82-1.56968*T;                                 1700 N 91Din !
 PAR  G(BCC_A2,ZN:VA),,                 +GHSERZN
             +2886.96-2.5104*T;                                  1700 N 91Din !
$PAR  G(DIAMOND_A4,ZN),,                +GHSERZN+30*T;           1700 N SGCOST !
$PAR  G(BCT_A5,ZN),,                    +GHSERZN
$            +2886.96-2.5104*T;                                  1700 N SGCOST !
$PAR  G(TETRAGONAL_A6,ZN),,             +GHSERZN+4184;           1700 N 96Lee !
$PAR  G(TETRAGONAL_A6,ZN),,             +GHSERZN
$            +2886.96-2.5104*T;                                  1700 N 99SGUN !
$PAR  G(RHOMBOHEDRAL_A7,ZN),,           +GHSERZN+2300+11.5*T;    1700 N 99SGUN !
$PAR  G(RHOMBO_A10,ZN),,                +GLIQZN-2000+10*T;       1700 N 98Han !
$PAR  G(CBCC_A12,ZN:VA),,               +GHSERZN+2000;           1700 N 01Mie !
$PAR  G(CUB_A13,ZN:VA),,                +GHSERZN+2000;           1700 N 01Mie !
 PAR  G(LIQUID,ZN),,                    +GLIQZN;                 1700 N 91Din !
$
 PAR  G(AGZN_BB,ZN:ZN),,                +3*GBCCZN;,,                  N 98Gom !
 PAR  G(HCP_IM_A3,ZN),,                 +GHSERZN+0.691*T;,,           N 98Gom !
$
 FUNCTION GHSERZN   298.15  -7285.787+118.470069*T-23.701314*T*LN(T)
       -0.001712034*T**2-1.264963E-06*T**3;
       692.677 Y  -11070.546+172.345644*T-31.38*T*LN(T)+4.7047E+26*T**(-9);
      1700.00  N !
 FUNCTION GLIQZN    298.15  +7157.222-10.29305*T+GHSERZN-3.58949E-19*T**7;
       692.677 Y  -3620.385+161.60854*T-31.38*T*LN(T);
      1700.00  N !
 FUNCTION GBCCZN    298.15  +GHSERZN+2886.96-2.5104*T;                 6000 N !
$ ------------------------------------------------------------------------------
$ Binary system
$
$ T. Gomez-Acebo, Calphad, 22, 203-20(1998).
$
$ Checked against paper. Checked at 6000 K.
$
 PAR  L(LIQUID,AG,ZN;0),,               -27400+5.88*T;,,              N 98Gom !
 PAR  L(LIQUID,AG,ZN;1),,               -5500;,,                      N 98Gom !
$
 PAR  L(FCC_A1,AG,ZN:VA;0),,            -24500+0.8*T;,,               N 98Gom !
$
 PAR  L(BCC_A2,AG,ZN:VA;0),,            -30650+2.31*T;,,              N 98Gom !
 PAR  L(BCC_A2,AG,ZN:VA;1),,            -1920;,,                      N 98Gom !
$
 PAR  L(HCP_A3,AG,ZN:VA;0),,            -18700;,,                     N 98Gom !
$
 PAR  G(AGZN_BB,ZN:AG),,                +GBCCZN+2*GBCCAG-27100;,,     N 98Gom !
 PAR  L(AGZN_BB,ZN:AG,ZN;0),,           -32500;,,                     N 98Gom !
$
 PAR  G(AG5ZN8_D82,ZN:AG:AG:AG),,       +11*GBCCAG+2*GBCCZN
             +GAGZNK0+6*GAGZNK4;,,                                    N 98Gom !
 PAR  G(AG5ZN8_D82,AG:AG:ZN:AG),,       +10*GBCCAG+3*GBCCZN
             +GAGZNK0+2*GAGZNK1+3*GAGZNK3+6*GAGZNK4;,,                N 98Gom !
 PAR  G(AG5ZN8_D82,ZN:AG:ZN:AG),,       +8*GBCCAG+5*GBCCZN
             +GAGZNK0+3*GAGZNK3+6*GAGZNK4;,,                          N 98Gom !
 PAR  G(AG5ZN8_D82,AG:AG:AG:ZN),,       +7*GBCCAG+6*GBCCZN
             +GAGZNK0+2*GAGZNK1;,,                                    N 98Gom !
 PAR  G(AG5ZN8_D82,ZN:AG:AG:ZN),,       +5*GBCCAG+8*GBCCZN+GAGZNK0;,, N 98Gom !
 PAR  G(AG5ZN8_D82,AG:AG:ZN:ZN),,       +4*GBCCAG+9*GBCCZN
             +GAGZNK0+2*GAGZNK1+3*GAGZNK3;,,                          N 98Gom !
 PAR  G(AG5ZN8_D82,ZN:AG:ZN:ZN),,       +2*GBCCAG+11*GBCCZN
             +GAGZNK0+3*GAGZNK3;,,                                    N 98Gom !
$
 PAR  L(HCP_IM_A3,AG,ZN;0),,            -17700-1.2*T;,,               N 98Gom !
 PAR  L(HCP_IM_A3,AG,ZN;1),,            +26600;,,                     N 98Gom !
 PAR  L(HCP_IM_A3,AG,ZN;2),,            +20400;,,                     N 98Gom !
$
 FUNCTION GAGZNK0   298.15  -117900-4.72*T*LN(T);                      6000 N !
 FUNCTION GAGZNK1   298.15  +100000;                                   6000 N !
 FUNCTION GAGZNK3   298.15  +24200;                                    6000 N !
 FUNCTION GAGZNK4   298.15  +12000;                                    6000 N !
$ ------------------------------------------------------------------------------
$
 ASSESSED_SYSTEM
  AG-ZN(TDB -* +LIQ +HCP_IM_A3 +AG5ZN8_D82 +AGZN_BB
  +BCC_A2 +FCC_A1 +HCP_A3 ;P3 TMM:300/1500 STP:.3/1000) !
$
$
 LIST-OF-REFERENCE
 NUMBER  SOURCE
  Null   'Unknown source'
  Same   'Same or similar interaction as in the corresponding stable phase'
  REFLAV 'Laves phase convention: G(LAVES,X:X)=+3*GHSERXX+15000'
  COST   'COST 507 database'
  91Din  'A.T. Dinsdale, Calphad, 15, 317-425(1991).'
  93Kow  'M. Kowalski, P.J. Spencer,
          J. Phase Equilib., 14, 432-38 (1993); Zn'
  95Lim  'S.S. Lim, P.L. Rossiter, J.W. Tibballs, Calphad, 19, 131-41(1995),
          SGTE unary database V.4.1, 1999; Ag'
  96Lee  'B.-J. Lee, Calphad, 20, 471-80 (1996); Zn'
  96Oh   'C.-S. Oh, J.-H. Shim, B.-J. Lee, D.N. Lee,
          J. Alloys Compounds, 238, 155-66(1996),
          SGTE unary database V.4.1, 1999; Ag'
  96SGUN 'SGTE unary database V.3.0, 1996.'
  97SUB  'SGTE Substance Database, version 1997'
  98Gom  'T. Gomez-Acebo, Calphad, 22, 203-20(1998); Ag-Zn'
  01Din  'A.T. Dinsdale, unpublished, 2001; Ge, Sb, Zn'
  01Mie  'J. Miettinen, Calphad, 25, 43-58 (2001); Sn, Zn'
!

File: data/databases/sgte-binary/AgZn-99Lee.tdb
$
$ Database for Ag-Zn from B.-J. Lee 1999
$
$ B.-J. Lee, unpublished, 1999.
$
$ Dataset created 2013.05.31 by Bengt Hallstedt.
$ 2019.02.17: Changed phase name AGZN_ZETA to AGZN_BB
$ 2020.12.20: Modified for use with GES6.
$
$ The phase diagram seems correctly reproduced.
$
$ ------------------------------------------------------------------------------
 TEMP-LIM 298.15 6000.00 !
$
$ELEMENT NAME  REF. STATE               ATOMIC MASS H298-H0    S298    !
$
 ELEMENT VA   VACUUM                      0.0          0.0      0.0    ! 
 ELEMENT AG   FCC_A1                    107.8682    5745.      42.55   ! 
 ELEMENT ZN   HCP_A3                     65.38      5657.0     41.63   ! 
$ ------------------------------------------------------------------------------
$ Phase definitions
$
 PHASE LIQUID:L % 1 1 !
 CONST LIQUID:L : AG ZN : !
$
$ Fcc (cF4, Fm-3m) and MeX (cF8, Fm-3m)
$
 PHASE FCC_A1 %A 2 1 1 !
 CONST FCC_A1 : AG% ZN : VA : !
$
$ Bcc (cI2, Im-3m)
$
 PHASE BCC_A2 %B 2 1 3 !
 CONST BCC_A2 : AG ZN : VA : !
$
$ Hcp (hP2, P6_3/mmc) and Me2X (NiAs-type, hP4, P6_3/mmc, B8_1)
$
 PHASE HCP_A3 %A 2 1 0.5 !
 CONST HCP_A3 : AG ZN : VA : !
$
$ Prototype AgZn (hP9, P-3), zeta
$
 PHASE AGZN_BB % 1 1 !
 CONST AGZN_BB : AG ZN : !
$
$ Prototype Cu5Zn8 (cI52, I-43m), gamma
$
 PHASE AG5ZN8_D82 % 1 1 !
 CONST AG5ZN8_D82 : AG ZN : !
$
$ Prototype Mg (hP2, P6_3/mmc)
$
 PHASE HCP_IM_A3 % 1 1 !
 CONST HCP_IM_A3 : AG ZN : !
$ ------------------------------------------------------------------------------
$ Defaults
$
 DEFINE-SYSTEM-DEFAULT ELEMENT 2 !
 DEFAULT-COM DEFINE_SYSTEM_ELEMENT VA !
 TYPE-DEF % SEQ * !
 TYPE-DEF A GES AMEND_PHASE_DESCRIPTION @ MAGNETIC -3 0.28 !
 TYPE-DEF B GES AMEND_PHASE_DESCRIPTION @ MAGNETIC -1 0.4 !
 FUNCTION ZERO      298.15  0;                                         6000 N !
 FUNCTION UN_ASS    298.15  0;                                         6000 N !
 FUNCTION R         298.15  +8.31451;                                  6000 N !
$ ------------------------------------------------------------------------------
$ Element data
$ ------------------------------------------------------------------------------
$ Ag
$
$ CUB_A13 added in unary 3.0
$ CUB_A13 revised in unary 4.1
$ BCT_A5 added in unary 4.1
$
 PAR  G(FCC_A1,AG:VA),,                 +GHSERAG;                3000 N 91Din !
 PAR  G(HCP_A3,AG:VA),,                 +GHSERAG+300+0.3*T;      3000 N 91Din !
 PAR  G(BCC_A2,AG:VA),,                 +GHSERAG+3400-1.05*T;    3000 N 91Din !
$PAR  G(CUB_A13,AG:VA),,                +GHSERAG+3400-1.05*T;    3000 N 95Lim !
$PAR  G(CUB_A13,AG:VA),,                +GHSERAG
$            +3765.6-1.8826*T;                                   3000 N 96SGUN !
$PAR  G(BCT_A5,AG),,                    +GHSERAG+4184.1;         3000 N 96Oh !
 PAR  G(LIQUID,AG),,                    +GLIQAG;                 3000 N 91Din !
$
 PAR  G(AGZN_BB,AG),,                   +GHSERAG+300+8.95516*T;,,     N 99Lee !
 PAR  G(AG5ZN8_D82,AG),,                +GHSERAG+21575.7;,,           N 99Lee !
 PAR  G(HCP_IM_A3,AG),,                 +GHSERAG+300+0.3*T;      3000 N 91Din !
$
 FUNCTION GHSERAG   298.15  -7209.512+118.202013*T-23.8463314*T*LN(T)
       -0.001790585*T**2-3.98587E-07*T**3-12011*T**(-1);
      1234.93  Y  -15095.252+190.266404*T-33.472*T*LN(T)+1.411773E+29*T**(-9);
      3000.00  N !
 FUNCTION GLIQAG    298.15  +11025.076-8.89102*T+GHSERAG-1.033905E-20*T**7;
      1234.93  Y  -3587.111+180.964656*T-33.472*T*LN(T);
      3000.00  N !
 FUNCTION GBCCAG    298.15  +GHSERAG+3400-1.05*T;                      6000 N !
$ ------------------------------------------------------------------------------
$ Zn
$
 PAR  G(HCP_A3,ZN:VA),,                 +GHSERZN;                1700 N 91Din !
$PAR  G(HCP_A3,ZN:VA),,                 +GHSERZN
$            +2969.82-1.56968*T;                                 1700 N 93Kow !
 PAR  G(FCC_A1,ZN:VA),,                 +GHSERZN
             +2969.82-1.56968*T;                                 1700 N 91Din !
 PAR  G(BCC_A2,ZN:VA),,                 +GHSERZN
             +2886.96-2.5104*T;                                  1700 N 91Din !
$PAR  G(DIAMOND_A4,ZN),,                +GHSERZN+30*T;           1700 N SGCOST !
$PAR  G(BCT_A5,ZN),,                    +GHSERZN
$            +2886.96-2.5104*T;                                  1700 N SGCOST !
$PAR  G(TETRAGONAL_A6,ZN),,             +GHSERZN+4184;           1700 N 96Lee !
$PAR  G(TETRAGONAL_A6,ZN),,             +GHSERZN
$            +2886.96-2.5104*T;                                  1700 N 99SGUN !
$PAR  G(RHOMBOHEDRAL_A7,ZN),,           +GHSERZN+2300+11.5*T;    1700 N 99SGUN !
$PAR  G(RHOMBO_A10,ZN),,                +GLIQZN-2000+10*T;       1700 N 98Han !
$PAR  G(CBCC_A12,ZN:VA),,               +GHSERZN+2000;           1700 N 01Mie !
$PAR  G(CUB_A13,ZN:VA),,                +GHSERZN+2000;           1700 N 01Mie !
 PAR  G(LIQUID,ZN),,                    +GLIQZN;                 1700 N 91Din !
$
 PAR  G(AGZN_BB,ZN),,                   +GHSERZN+9233.7-8.02*T;,,     N 99Lee !
 PAR  G(AG5ZN8_D82,ZN),,                +GHSERZN+7319.6;,,            N 99Lee !
 PAR  G(HCP_IM_A3,ZN),,                 +GHSERZN+1138.1;,,            N 99Lee !
$
 FUNCTION GHSERZN   298.15  -7285.787+118.470069*T-23.701314*T*LN(T)
       -0.001712034*T**2-1.264963E-06*T**3;
       692.677 Y  -11070.546+172.345644*T-31.38*T*LN(T)+4.7047E+26*T**(-9);
      1700.00  N !
 FUNCTION GLIQZN    298.15  +7157.222-10.29305*T+GHSERZN-3.58949E-19*T**7;
       692.677 Y  -3620.385+161.60854*T-31.38*T*LN(T);
      1700.00  N !
 FUNCTION GBCCZN    298.15  +GHSERZN+2886.96-2.5104*T;                 6000 N !
$ ------------------------------------------------------------------------------
$ Binary system
$
$ B.-J. Lee, unpublished, 1999.
$
$ Checked at 6000 K.
$
$ The phase diagram seems correctly reproduced.
$
 PAR  L(LIQUID,AG,ZN;0),,               -27679.5+6.36994*T;,,         N 99Lee !
 PAR  L(LIQUID,AG,ZN;1),,               -6526.5+2.2245*T;,,           N 99Lee !
 PAR  L(LIQUID,AG,ZN;2),,               +1791.1+0.9493*T;,,           N 99Lee !
$
 PAR  L(FCC_A1,AG,ZN:VA;0),,            -23238.5-0.52*T;,,            N 99Lee !
 PAR  L(FCC_A1,AG,ZN:VA;1),,            -5357.2+8.22269*T;,,          N 99Lee !
$
 PAR  L(BCC_A2,AG,ZN:VA;0),,            -29745.8+1.6582*T;,,          N 99Lee !
 PAR  L(BCC_A2,AG,ZN:VA;1),,            -5722.9+5.48147*T;,,          N 99Lee !
$
 PAR  L(HCP_A3,AG,ZN:VA;0),,            +4006.7-14.85705*T;,,         N 99Lee !
 PAR  L(HCP_A3,AG,ZN:VA;1),,            +13200.4-2.97937*T;,,         N 99Lee !
$
 PAR  L(AGZN_BB,AG,ZN;0),,              -43186.2+5.44525*T;,,         N 99Lee !
$
 PAR  G(AG5ZN8_D82,AG,ZN;0),,           -73531.3-3.6605*T;,,          N 99Lee !
$
 PAR  L(HCP_IM_A3,AG,ZN;0),,            -19725.3-4.00458*T;,,         N 99Lee !
 PAR  L(HCP_IM_A3,AG,ZN;1),,            +13200.4-2.97937*T;,,         N 99Lee !
$ ------------------------------------------------------------------------------
$
 ASSESSED_SYSTEM
  AG-ZN(TDB -* +LIQ +HCP_A3 +AG5ZN8_D82 +AGZN_BB
  +BCC_A2 +FCC_A1 +HCP_IM_A3 ;P3 TMM:300/1500 STP:.3/1000) !
$
$
 LIST-OF-REFERENCE
 NUMBER  SOURCE
  Null   'Unknown source'
  Same   'Same or similar interaction as in the corresponding stable phase'
  REFLAV 'Laves phase convention: G(LAVES,X:X)=+3*GHSERXX+15000'
  COST   'COST 507 database'
  91Din  'A.T. Dinsdale, Calphad, 15, 317-425(1991).'
  93Kow  'M. Kowalski, P.J. Spencer,
          J. Phase Equilib., 14, 432-38 (1993); Zn'
  95Lim  'S.S. Lim, P.L. Rossiter, J.W. Tibballs, Calphad, 19, 131-41(1995),
          SGTE unary database V.4.1, 1999; Ag'
  96Lee  'B.-J. Lee, Calphad, 20, 471-80 (1996); Zn'
  96Oh   'C.-S. Oh, J.-H. Shim, B.-J. Lee, D.N. Lee,
          J. Alloys Compounds, 238, 155-66(1996),
          SGTE unary database V.4.1, 1999; Ag'
  96SGUN 'SGTE unary database V.3.0, 1996.'
  97SUB  'SGTE Substance Database, version 1997'
  99Lee  'B.-J. Lee, unpublished, 1999; Ag-Zn'
  01Din  'A.T. Dinsdale, unpublished, 2001; Ge, Sb, Zn'
  01Mie  'J. Miettinen, Calphad, 25, 43-58 (2001); Sn, Zn'
!

File: data/databases/sgte-binary/AgZn-99Oht.tdb
$
$ Database for Ag-Zn H. Ohtani et al. 1999.
$
$ H. Ohtani, M. Miyashita, K. Ishida, J. Jpn. Inst. Met., 63, 685-94(1999).
$
$ Dataset created 2019.04.20 by Bengt Hallstedt.
$ 2020.12.20: Modified for use with GES6.
$
$ Non-SGTE lattice stability used for fcc-Zn.
$
$ The interaction for AGZN_BB is misprinted in the paper. It was approximately
$ readjusted.
$
$ ------------------------------------------------------------------------------
 TEMP-LIM 298.15 6000.00 !
$
$ELEMENT NAME  REF. STATE               ATOMIC MASS H298-H0    S298    !
$
 ELEMENT VA   VACUUM                      0.0          0.0      0.0    ! 
 ELEMENT AG   FCC_A1                    107.8682    5745.      42.55   ! 
 ELEMENT ZN   HCP_A3                     65.38      5657.0     41.63   ! 
$ ------------------------------------------------------------------------------
$ Phase definitions
$
 PHASE LIQUID:L % 1 1 !
 CONST LIQUID:L : AG ZN : !
$
$ Fcc (cF4, Fm-3m) and MeX (cF8, Fm-3m)
$
 PHASE FCC_A1 %A 2 1 1 !
 CONST FCC_A1 : AG% ZN : VA : !
$
$ Bcc (cI2, Im-3m)
$
 PHASE BCC_A2 %B 2 1 3 !
 CONST BCC_A2 : AG ZN : VA : !
$
$ Hcp (hP2, P6_3/mmc) and Me2X (NiAs-type, hP4, P6_3/mmc, B8_1)
$
 PHASE HCP_A3 %A 2 1 0.5 !
 CONST HCP_A3 : AG ZN% : VA : !
$
$ Prototype AgZn (hP9, P-3), zeta
$
 PHASE AGZN_BB % 1 1 !
 CONST AGZN_BB : AG ZN : !
$
$ Prototype Cu5Zn8 (cI52, I-43m), gamma
$
 PHASE AG5ZN8_D82 % 4 2 2 3 6 !
 CONST AG5ZN8_D82 : AG ZN : AG ZN : AG : ZN : !
$
$ Prototype Mg (hP2, P6_3/mmc), epsilon
$
 PHASE HCP_IM_A3 % 1 1 !
 CONST HCP_IM_A3 : AG ZN : !
$ ------------------------------------------------------------------------------
$ Defaults
$
 DEFINE-SYSTEM-DEFAULT ELEMENT 2 !
 DEFAULT-COM DEFINE_SYSTEM_ELEMENT VA !
 TYPE-DEF % SEQ * !
 TYPE-DEF A GES AMEND_PHASE_DESCRIPTION @ MAGNETIC -3 0.28 !
 TYPE-DEF B GES AMEND_PHASE_DESCRIPTION @ MAGNETIC -1 0.4 !
 FUNCTION ZERO      298.15  0;                                         6000 N !
 FUNCTION UN_ASS    298.15  0;                                         6000 N !
 FUNCTION R         298.15  +8.31451;                                  6000 N !
$ ------------------------------------------------------------------------------
$ Element data
$ ------------------------------------------------------------------------------
$ Ag
$
$ CUB_A13 added in unary 3.0
$ CUB_A13 revised in unary 4.1
$ BCT_A5 added in unary 4.1
$
 PAR  G(FCC_A1,AG:VA),,                 +GHSERAG;                3000 N 91Din !
 PAR  G(HCP_A3,AG:VA),,                 +GHSERAG+300+0.3*T;      3000 N 91Din !
 PAR  G(BCC_A2,AG:VA),,                 +GHSERAG+3400-1.05*T;    3000 N 91Din !
$PAR  G(CUB_A13,AG:VA),,                +GHSERAG+3400-1.05*T;    3000 N 95Lim !
$PAR  G(CUB_A13,AG:VA),,                +GHSERAG
$            +3765.6-1.8826*T;                                   3000 N 96SGUN !
$PAR  G(BCT_A5,AG),,                    +GHSERAG+4184.1;         3000 N 96Oh !
 PAR  G(LIQUID,AG),,                    +GLIQAG;                 3000 N 91Din !
$
 PAR  G(HCP_IM_A3,AG),,                 +GHSERAG+4830;,,              N 99Oht !
 PAR  G(AGZN_BB,AG),,                   +GHSERAG+4000-1.05*T;,,       N 99Oht !
$
 FUNCTION GHSERAG   298.15  -7209.512+118.202013*T-23.8463314*T*LN(T)
       -0.001790585*T**2-3.98587E-07*T**3-12011*T**(-1);
      1234.93  Y  -15095.252+190.266404*T-33.472*T*LN(T)+1.411773E+29*T**(-9);
      3000.00  N !
 FUNCTION GLIQAG    298.15  +11025.076-8.89102*T+GHSERAG-1.033905E-20*T**7;
      1234.93  Y  -3587.111+180.964656*T-33.472*T*LN(T);
      3000.00  N !
 FUNCTION GBCCAG    298.15  +GHSERAG+3400-1.05*T;                      6000 N !
$ ------------------------------------------------------------------------------
$ Zn
$
$ BCT_A5 and DIAMOND_A4 added in unary 3.0
$ HCP_A3 revised in unary 4.1 (due to introduction of HCP_ZN)
$ RHOMBOHEDRAL_A7 and TETRAGONAL_A6 added in unary 4.1
$ TETRAGONAL_A6 revised in unary 4.4
$ CBCC_A12 and CUB_A13 added in unary 4.4
$ HCP_A3 and LIQUID modified in unary 5.0 (melting T and coefficients adjusted)
$ RHOMBO_A10 added in unary 5.0
$
$ Pure Zn restored as HCP_A3
$
$ FCC_A1 from 99Oht not included in unary
$
 PAR  G(HCP_A3,ZN:VA),,                 +GHSERZN;                1700 N 91Din !
$PAR  G(HCP_A3,ZN:VA),,                 +GHSERZN
$            +2969.82-1.56968*T;                                 1700 N 93Kow !
$PAR  G(FCC_A1,ZN:VA),,                 +GHSERZN
$            +2969.82-1.56968*T;                                 1700 N 91Din !
 PAR  G(FCC_A1,ZN:VA),,                 +GHSERZN+2281-1.6939*T;  1700 N 99Oht !
 PAR  G(BCC_A2,ZN:VA),,                 +GHSERZN
             +2886.96-2.5104*T;                                  1700 N 91Din !
$PAR  G(DIAMOND_A4,ZN),,                +GHSERZN+30*T;           1700 N SGCOST !
$PAR  G(BCT_A5,ZN),,                    +GHSERZN
$            +2886.96-2.5104*T;                                  1700 N SGCOST !
$PAR  G(TETRAGONAL_A6,ZN),,             +GHSERZN+4184;           1700 N 96Lee !
$PAR  G(TETRAGONAL_A6,ZN),,             +GHSERZN
$            +2886.96-2.5104*T;                                  1700 N 99SGUN !
$PAR  G(RHOMBOHEDRAL_A7,ZN),,           +GHSERZN+2300+11.5*T;    1700 N 99SGUN !
$PAR  G(RHOMBO_A10,ZN),,                +GLIQZN-2000+10*T;       1700 N 98Han !
$PAR  G(CBCC_A12,ZN:VA),,               +GHSERZN+2000;           1700 N 01Mie !
$PAR  G(CUB_A13,ZN:VA),,                +GHSERZN+2000;           1700 N 01Mie !
 PAR  G(LIQUID,ZN),,                    +GLIQZN;                 1700 N 91Din !
$
 PAR  G(AGZN_BB,ZN),,                   +GHSERZN+3500-2.51*T;,,       N 99Oht !
 PAR  G(HCP_IM_A3,ZN),,                 +GHSERZN+2969.82-1.56968*T;,, N 93Kow !
$
 FUNCTION GHSERZN   298.15  -7285.787+118.470069*T-23.701314*T*LN(T)
       -0.001712034*T**2-1.264963E-06*T**3;
       692.677 Y  -11070.546+172.345644*T-31.38*T*LN(T)+4.7047E+26*T**(-9);
      1700.00  N !
 FUNCTION GLIQZN    298.15  +7157.222-10.29305*T+GHSERZN-3.58949E-19*T**7;
       692.677 Y  -3620.385+161.60854*T-31.38*T*LN(T);
      1700.00  N !
 FUNCTION GBCCZN    298.15  +GHSERZN+2886.96-2.5104*T;                 6000 N !
$ ------------------------------------------------------------------------------
$ Binary system
$
$ H. Ohtani, M. Miyashita, K. Ishida, J. Jpn. Inst. Met., 63, 685-94(1999).
$
$ Checked against paper. Checked at 6000 K.
$
$ Non-SGTE lattice stability used for fcc-Zn.
$
$ The interaction for AGZN_BB is misprinted in the paper. It was approximately
$ readjusted.
$
 PAR  L(LIQUID,AG,ZN;0),,               -29500+8.9*T;,,               N 99Oht !
 PAR  L(LIQUID,AG,ZN;1),,               -2700;,,                      N 99Oht !
 PAR  L(LIQUID,AG,ZN;2),,               +12700-6.816*T;,,             N 99Oht !
$
 PAR  L(FCC_A1,AG,ZN:VA;0),,            -22135;,,                     N 99Oht !
 PAR  L(FCC_A1,AG,ZN:VA;1),,            +4060;,,                      N 99Oht !
 PAR  L(FCC_A1,AG,ZN:VA;2),,            +4340;,,                      N 99Oht !
$
 PAR  L(BCC_A2,AG,ZN:VA;0),,            -30430+3.12*T;,,              N 99Oht !
 PAR  L(BCC_A2,AG,ZN:VA;1),,            +920;,,                       N 99Oht !
 PAR  L(BCC_A2,AG,ZN:VA;2),,            +2860;,,                      N 99Oht !
$
 PAR  L(HCP_A3,AG,ZN:VA;0),,            +3880-14.3*T;,,               N 99Oht !
 PAR  L(HCP_A3,AG,ZN:VA;1),,            +10000;,,                     N 99Oht !
$
$ Original parameter below
$PAR  L(AGZN_BB,AG,ZN;0),,              -30430+3.12*T;,,              N 99Oht !
$ Adjusted parameter below
 PAR  L(AGZN_BB,AG,ZN;0),,              -34400+6*T;,,                 N 99Oht !
 PAR  L(AGZN_BB,AG,ZN;1),,              +920;,,                       N 99Oht !
 PAR  L(AGZN_BB,AG,ZN;2),,              +2860;,,                      N 99Oht !
$
 PAR  G(AG5ZN8_D82,AG:AG:AG:ZN),,       +7*GHSERAG+6*GHSERZN
             -51870-74.23*T;,,                                        N 99Oht !
 PAR  G(AG5ZN8_D82,AG:ZN:AG:ZN),,       +5*GHSERAG+8*GHSERZN
             -70200-63.83*T;,,                                        N 99Oht !
 PAR  G(AG5ZN8_D82,ZN:AG:AG:ZN),,       +5*GHSERAG+8*GHSERZN
             -16250-74.23*T;,,                                        N 99Oht !
 PAR  G(AG5ZN8_D82,ZN:ZN:AG:ZN),,       +3*GHSERAG+10*GHSERZN
             -34580-63.83*T;,,                                        N 99Oht !
$
 PAR  L(HCP_IM_A3,AG,ZN;0),,            -31750;,,                     N 99Oht !
 PAR  L(HCP_IM_A3,AG,ZN;1),,            +8280;,,                      N 99Oht !
$ ------------------------------------------------------------------------------
$
 ASSESSED_SYSTEM
  AG-ZN(TDB -* +LIQ +HCP_A3 +AG5ZN8_D82 +AGZN_BB
  +BCC_A2 +FCC_A1 +HCP_IM_A3 ;P3 TMM:300/1500 STP:.3/1000) !
$
$
 LIST-OF-REFERENCE
 NUMBER  SOURCE
  Null   'Unknown source'
  Same   'Same or similar interaction as in the corresponding stable phase'
  REFLAV 'Laves phase convention: G(LAVES,X:X)=+3*GHSERXX+15000'
  COST   'COST 507 database'
  SGCOST 'COST 507 database, SGTE unary database V.3.0, 1996; Al, B, Nd, Ti, Zn'
  91Din  'A.T. Dinsdale, Calphad, 15, 317-425(1991).'
  93Kow  'M. Kowalski, P.J. Spencer, J. Phase Equilib., 14, 432-38 (1993),
          SGTE unary database V.4.1, 1999; Zn'
  95Lim  'S.S. Lim, P.L. Rossiter, J.W. Tibballs, Calphad, 19, 131-41(1995),
          SGTE unary database V.4.1, 1999; Ag'
  96Lee  'B.-J. Lee, Calphad, 20, 471-80(1996)
          SGTE unary database V.4.4, 2001; Zn'
  96Oh   'C.-S. Oh, J.-H. Shim, B.-J. Lee, D.N. Lee,
          J. Alloys Compounds, 238, 155-66(1996),
          SGTE unary database V.4.1, 1999; Ag'
  96SGUN 'SGTE unary database V.3.0, 1996.'
  98Han  'S.C. Hansen, Calphad, 22, 359-73(1998),
          SGTE unary database V.5.0, 2009; Zn'
  99Oht  'H. Ohtani, M. Miyashita, K. Ishida,
          J. Jpn. Inst. Met., 63, 685-94(1999); Zn, Ag-Zn'
  99SGUN 'SGTE unary database V.4.1, 1999.'
  01Mie  'J. Miettinen, Calphad, 25, 43-58(2001),
          SGTE unary database V.4.4, 2001; Sn, Zn'
!

File: data/databases/sgte-binary/AgZr-16Hsi.tdb
$
$ Database for Ag-Zr from H.-M. Hsiao et al. 2016.
$
$ H.-S. Hsiao, S.-M. Liang, R. Schmid-Fetzer, Y. Yen, Calphad, 55, 77-87(2016).
$
$ Dataset created 2018.03.03 by Bengt Hallstedt.
$ 2020.12.20: Modified for use with GES6.
$
$ ------------------------------------------------------------------------------
 TEMP-LIM 298.15 6000.00 !
$
$ELEMENT NAME  REF. STATE               ATOMIC MASS H298-H0    S298    !
$
 ELEMENT VA   VACUUM                      0.0          0.0      0.0    ! 
 ELEMENT AG   FCC_A1                    107.8682    5745.      42.55   ! 
 ELEMENT ZR   HCP_A3                     91.22      5566.27    39.1809 ! 
$ ------------------------------------------------------------------------------
$ Phase definitions
$
 PHASE LIQUID:L % 1 1 !
 CONST LIQUID:L : AG ZR : !
$
$ Fcc (cF4, Fm-3m) and MeX (cF8, Fm-3m)
$
 PHASE FCC_A1 %A 2 1 1 !
 CONST FCC_A1 : AG% ZR : VA : !
$
$ Bcc (cI2, Im-3m)
$
 PHASE BCC_A2 %B 2 1 3 !
 CONST BCC_A2 : AG ZR% : VA : !
$
$ Hcp (hP2, P6_3/mmc) and Me2X (NiAs-type, hP4, P6_3/mmc, B8_1)
$
 PHASE HCP_A3 %A 2 1 0.5 !
 CONST HCP_A3 : AG ZR% : VA : !
$
$ Prototype gamma-CuTi (tP4, P4/nmm)
$
 PHASE AGZR_B11 % 2 1 1 !
 CONST AGZR_B11 : AG : ZR : !
$
$ Prototype CuZr2 (tI6, I4/mmm)
$
 PHASE AGZR2 % 2 1 2 !
 CONST AGZR2 : AG : ZR : !
$ ------------------------------------------------------------------------------
$ Defaults
$
 DEFINE-SYSTEM-DEFAULT ELEMENT 2 !
 DEFAULT-COM DEFINE_SYSTEM_ELEMENT VA !
 TYPE-DEF % SEQ * !
 TYPE-DEF A GES AMEND_PHASE_DESCRIPTION @ MAGNETIC -3 0.28 !
 TYPE-DEF B GES AMEND_PHASE_DESCRIPTION @ MAGNETIC -1 0.4 !
 FUNCTION ZERO      298.15  0;                                         6000 N !
 FUNCTION UN_ASS    298.15  0;                                         6000 N !
 FUNCTION R         298.15  +8.31451;                                  6000 N !
$ ------------------------------------------------------------------------------
$ Element data
$ ------------------------------------------------------------------------------
$ Ag
$
$ CUB_A13 added in unary 3.0
$ CUB_A13 revised in unary 4.1
$ BCT_A5 added in unary 4.1
$
 PAR  G(FCC_A1,AG:VA),,                 +GHSERAG;                3000 N 91Din !
 PAR  G(HCP_A3,AG:VA),,                 +GHSERAG+300+0.3*T;      3000 N 91Din !
 PAR  G(BCC_A2,AG:VA),,                 +GHSERAG+3400-1.05*T;    3000 N 91Din !
$PAR  G(CUB_A13,AG:VA),,                +GHSERAG+3400-1.05*T;    3000 N 95Lim !
$PAR  G(CUB_A13,AG:VA),,                +GHSERAG
$            +3765.6-1.8826*T;                                   3000 N 96SGUN !
$PAR  G(BCT_A5,AG),,                    +GHSERAG+4184.1;         3000 N 96Oh !
 PAR  G(LIQUID,AG),,                    +GLIQAG;                 3000 N 91Din !
$
 FUNCTION GHSERAG   298.15  -7209.512+118.202013*T-23.8463314*T*LN(T)
       -0.001790585*T**2-3.98587E-07*T**3-12011*T**(-1);
      1234.93  Y  -15095.252+190.266404*T-33.472*T*LN(T)+1.411773E+29*T**(-9);
      3000.00  N !
 FUNCTION GLIQAG    298.15  +11025.076-8.89102*T+GHSERAG-1.033905E-20*T**7;
      1234.93  Y  -3587.111+180.964656*T-33.472*T*LN(T);
      3000.00  N !
$ ------------------------------------------------------------------------------
$ Zr
$
$ CUB_A13, CBCC_A12, ORTHORHOMBIC_A20 and TETRAGONAL_U added in unary 4.1
$
 PAR  G(HCP_A3,ZR:VA)           130.00  +GHSERZR;,,                   N 91Din !
 PAR  G(BCC_A2,ZR:VA)           130.00  +GBCCZR;,,                    N 91Din !
$PAR  G(OMEGA,ZR)               130.00  +GOMEZR;,,                    N 91Din !
 PAR  G(FCC_A1,ZR:VA)           130.00  +GHSERZR+7600-0.9*T;,,        N 91Din !
$PAR  G(CBCC_A12,ZR:VA)         130.00  +GHSERZR+4602.2;,,            N 99SGUN !
$PAR  G(CUB_A13,ZR:VA)          130.00  +GHSERZR+7531.2;,,            N 99SGUN !
$PAR  G(ORTHORHOMBIC_A20,ZR)    130.00  +GBCCZR+5000;,,               N 99SGUN !
$PAR  G(TETRAGONAL_U,ZR)        130.00  +GBCCZR+5000;,,               N 99SGUN !
 PAR  G(LIQUID,ZR)              130.00  +GLIQZR;,,                    N 91Din !
$
 FUNCTION GHSERZR   130.00  -7827.595+125.64905*T-24.1618*T*LN(T)
       -0.00437791*T**2+34971*T**(-1);
      2128.00  Y  -26085.921+262.724183*T-42.144*T*LN(T)-1.342896E+31*T**(-9);
      6000.00  N !
 FUNCTION GBCCZR    130.00  -525.539+124.9457*T-25.607406*T*LN(T)
       -3.40084E-04*T**2-9.729E-09*T**3+25233*T**(-1)-7.6143E-11*T**4;
      2128.00  Y  -4620.034+1.55998*T+GHSERZR+1.4103476E+32*T**(-9);
      6000.00  N !
 FUNCTION GOMEZR    130.00  -8878.082+144.432234*T-26.8556*T*LN(T)
       -0.002799446*T**2+38376*T**(-1);
      2128.00  Y  -3414.603+2.566675*T+GHSERZR+8.517346E+31*T**(-9);
      6000.00  N !
 FUNCTION GLIQZR    130.00  +18147.69-9.080812*T+GHSERZR+1.6275E-22*T**7;
      2128.00  Y  -8281.26+253.812609*T-42.144*T*LN(T);
      6000.00  N !
$ ------------------------------------------------------------------------------
$ Binary system
$
$ H.-S. Hsiao, S.-M. Liang, R. Schmid-Fetzer, Y. Yen, Calphad, 55, 77-87(2016).
$
$ Checked against paper and author's tdb. Checked at 6000 K.
$
 PAR L(LIQUID,AG,ZR;0),,                -23481.8+16.7326*T;,,         N 16Hsi !
 PAR L(LIQUID,AG,ZR;1),,                +16991.4+1.8009*T;,,          N 16Hsi !
$
 PAR L(FCC_A1,AG,ZR:VA;0),,             +3981.04+10.6628*T;,,         N 16Hsi !
 PAR L(BCC_A2,AG,ZR:VA;0),,             +25220.7-11.613*T;,,          N 16Hsi !
 PAR L(HCP_A3,AG,ZR:VA;0),,             +10944.9+9.21728*T;,,         N 16Hsi !
$
 PAR G(AGZR_B11,AG:ZR),,                +GHSERAG+GHSERZR
             -11000-1.460476*T;,,                                     N 16Hsi !
 PAR G(AGZR2,AG:ZR),,                   +GHSERAG+2*GHSERZR
             -10852.08-5.81679*T;,,                                   N 16Hsi !
$ ------------------------------------------------------------------------------
$
 ASSESSED_SYSTEM
  AG-ZR(TDB -* +LIQ +AGZR2 +AGZR_B11 +BCC_A2 +FCC_A1 +HCP_A3
  ;P3 TMM:300/2500 STP:.05/2000) !
$
$
 LIST-OF-REFERENCE
 NUMBER  SOURCE
  Null   'Unknown source'
  COST   'COST 507 database'
  91Din  'A.T. Dinsdale, Calphad, 15, 317-425(1991).'
  95Lim  'S.S. Lim, P.L. Rossiter, J.W. Tibballs, Calphad, 19, 131-41(1995),
          SGTE unary database V.4.1, 1999; Ag'
  96Oh   'C.-S. Oh, J.-H. Shim, B.-J. Lee, D.N. Lee,
          J. Alloys Compounds, 238, 155-66(1996),
          SGTE unary database V.4.1, 1999; Ag'
  96SGUN 'SGTE unary database V.3.0, 1996.'
  99SGUN 'SGTE unary database V.4.1, 1999.'
  16Hsi  'H.-S. Hsiao, S.-M. Liang, R. Schmid-Fetzer, Y. Yen,
          Calphad, 55, 77-87(2016); Ag-Zr'
!

File: data/databases/sgte-binary/AgZr-98Spe-LB.tdb
$
$ Database for Ag-Zr from P.J. Spencer 1998 (included in LB Vol. 1)
$
$ P.J. Spencer, unpublished, 1998
$
$ Dataset created 2009.06.05 by Bengt Hallstedt.
$ 2020.12.20: Modified for use with GES6.
$
$ ------------------------------------------------------------------------------
 TEMP-LIM 298.15 6000.00 !
$
$ELEMENT NAME  REF. STATE               ATOMIC MASS H298-H0    S298    !
$
 ELEMENT VA   VACUUM                      0.0          0.0      0.0    ! 
 ELEMENT AG   FCC_A1                    107.8682    5745.      42.55   ! 
 ELEMENT ZR   HCP_A3                     91.22      5566.27    39.1809 ! 
$ ------------------------------------------------------------------------------
$ Phase definitions
$
 PHASE LIQUID:L % 1 1 !
 CONST LIQUID:L : AG ZR : !
$
$ Fcc (cF4, Fm-3m) and MeX (cF8, Fm-3m)
$
 PHASE FCC_A1 %A 2 1 1 !
 CONST FCC_A1 : AG% ZR : VA : !
$
$ Bcc (cI2, Im-3m)
$
 PHASE BCC_A2 %B 2 1 3 !
 CONST BCC_A2 : AG ZR% : VA : !
$
$ Hcp (hP2, P6_3/mmc) and Me2X (NiAs-type, hP4, P6_3/mmc, B8_1)
$
 PHASE HCP_A3 %A 2 1 0.5 !
 CONST HCP_A3 : AG ZR% : VA : !
$
$ Prototype gamma-CuTi (tP4, P4/nmm)
$
 PHASE AGZR_B11 % 2 0.5 0.5 !
 CONST AGZR_B11 : AG : ZR : !
$
$ Prototype CuZr2 (tI6, I4/mmm)
$
 PHASE AGZR2 % 2 1 2 !
 CONST AGZR2 : AG : ZR : !
$ ------------------------------------------------------------------------------
$ Defaults
$
 DEFINE-SYSTEM-DEFAULT ELEMENT 2 !
 DEFAULT-COM DEFINE_SYSTEM_ELEMENT VA !
 TYPE-DEF % SEQ * !
 TYPE-DEF A GES AMEND_PHASE_DESCRIPTION @ MAGNETIC -3 0.28 !
 TYPE-DEF B GES AMEND_PHASE_DESCRIPTION @ MAGNETIC -1 0.4 !
 FUNCTION ZERO      298.15  0;                                         6000 N !
 FUNCTION UN_ASS    298.15  0;                                         6000 N !
 FUNCTION R         298.15  +8.31451;                                  6000 N !
$ ------------------------------------------------------------------------------
$ Element data
$ ------------------------------------------------------------------------------
$ Ag
$
$ CUB_A13 added in unary 3.0
$ CUB_A13 revised in unary 4.1
$ BCT_A5 added in unary 4.1
$
 PAR  G(FCC_A1,AG:VA),,                 +GHSERAG;                3000 N 91Din !
 PAR  G(HCP_A3,AG:VA),,                 +GHSERAG+300+0.3*T;      3000 N 91Din !
 PAR  G(BCC_A2,AG:VA),,                 +GHSERAG+3400-1.05*T;    3000 N 91Din !
$PAR  G(CUB_A13,AG:VA),,                +GHSERAG+3400-1.05*T;    3000 N 95Lim !
$PAR  G(CUB_A13,AG:VA),,                +GHSERAG
$            +3765.6-1.8826*T;                                   3000 N 96SGUN !
$PAR  G(BCT_A5,AG),,                    +GHSERAG+4184.1;         3000 N 96Oh !
 PAR  G(LIQUID,AG),,                    +GLIQAG;                 3000 N 91Din !
$
 FUNCTION GHSERAG   298.15  -7209.512+118.202013*T-23.8463314*T*LN(T)
       -0.001790585*T**2-3.98587E-07*T**3-12011*T**(-1);
      1234.93  Y  -15095.252+190.266404*T-33.472*T*LN(T)+1.411773E+29*T**(-9);
      3000.00  N !
 FUNCTION GLIQAG    298.15  +11025.076-8.89102*T+GHSERAG-1.033905E-20*T**7;
      1234.93  Y  -3587.111+180.964656*T-33.472*T*LN(T);
      3000.00  N !
$ ------------------------------------------------------------------------------
$ Zr
$
$ CUB_A13, CBCC_A12, ORTHORHOMBIC_A20 and TETRAGONAL_U added in unary 4.1
$
 PAR  G(HCP_A3,ZR:VA)           130.00  +GHSERZR;,,                   N 91Din !
 PAR  G(BCC_A2,ZR:VA)           130.00  +GBCCZR;,,                    N 91Din !
$PAR  G(OMEGA,ZR)               130.00  +GOMEZR;,,                    N 91Din !
 PAR  G(FCC_A1,ZR:VA)           130.00  +GHSERZR+7600-0.9*T;,,        N 91Din !
$PAR  G(CBCC_A12,ZR:VA)         130.00  +GHSERZR+4602.2;,,            N 99SGUN !
$PAR  G(CUB_A13,ZR:VA)          130.00  +GHSERZR+7531.2;,,            N 99SGUN !
$PAR  G(ORTHORHOMBIC_A20,ZR)    130.00  +GBCCZR+5000;,,               N 99SGUN !
$PAR  G(TETRAGONAL_U,ZR)        130.00  +GBCCZR+5000;,,               N 99SGUN !
 PAR  G(LIQUID,ZR)              130.00  +GLIQZR;,,                    N 91Din !
$
 FUNCTION GHSERZR   130.00  -7827.595+125.64905*T-24.1618*T*LN(T)
       -0.00437791*T**2+34971*T**(-1);
      2128.00  Y  -26085.921+262.724183*T-42.144*T*LN(T)-1.342896E+31*T**(-9);
      6000.00  N !
 FUNCTION GBCCZR    130.00  -525.539+124.9457*T-25.607406*T*LN(T)
       -3.40084E-04*T**2-9.729E-09*T**3+25233*T**(-1)-7.6143E-11*T**4;
      2128.00  Y  -4620.034+1.55998*T+GHSERZR+1.4103476E+32*T**(-9);
      6000.00  N !
 FUNCTION GOMEZR    130.00  -8878.082+144.432234*T-26.8556*T*LN(T)
       -0.002799446*T**2+38376*T**(-1);
      2128.00  Y  -3414.603+2.566675*T+GHSERZR+8.517346E+31*T**(-9);
      6000.00  N !
 FUNCTION GLIQZR    130.00  +18147.69-9.080812*T+GHSERZR+1.6275E-22*T**7;
      2128.00  Y  -8281.26+253.812609*T-42.144*T*LN(T);
      6000.00  N !
$ ------------------------------------------------------------------------------
$ Binary system
$
$ From P.J. Spencer 1998 (included in LB Vol. 1)
$
$ P.J. Spencer, unpublished, 1998
$
$ Checked against LB. Checked at 6000 K.
$
$ The fcc and hcp interactions should be checked.
$
 PAR L(LIQUID,AG,ZR;0),,                +1237.0019+0.17975*T;    3000 N 98Spe9 !
 PAR L(LIQUID,AG,ZR;1),,                +18578.055-0.594772*T;   3000 N 98Spe9 !
 PAR L(LIQUID,AG,ZR;2),,                +1885.8568;              3000 N 98Spe9 !
$
 PAR L(FCC_A1,AG,ZR:VA;0),,             +30*T;                   3000 N 98Spe9 !
$
 PAR L(BCC_A2,AG,ZR:VA;0),,             +7935.426+0.242137*T;    3000 N 98Spe9 !
 PAR L(BCC_A2,AG,ZR:VA;1),,             -1076.0889+0.770196*T;   3000 N 98Spe9 !
$
 PAR L(HCP_A3,AG,ZR:VA;0),,             +16*T;                   3000 N 98Spe9 !
$
 PAR G(AGZR_B11,AG:ZR),,                -14435.618+122.54354*T
             -24.004065*T*LN(T)-0.0030842475*T**2
             -1.992935E-07*T**3+11480*T**(-1);                   1409 N 98Spe9 !
 PAR G(AGZR2,AG:ZR),,                   -49687.7259+374.925441*T
             -72.169932*T*LN(T)-0.01054641*T**2
             -3.98586999E-07*T**3+57930.9999*T**(-1);            1463 N 98Spe9 !
$
$ Original below (1/3 AgZr2)
$PAR G(AGZR2,AG:ZR),,                   -16562.5753+124.975147*T
$            -24.056644*T*LN(T)-0.00351547*T**2
$            -1.32862333E-07*T**3+19310.3333*T**(-1);            1463 N 98Spe9 !
$ ------------------------------------------------------------------------------
$
 ASSESSED_SYSTEM
  AG-ZR(TDB -* +LIQ +AGZR2 +AGZR_B11 +BCC_A2 +FCC_A1 +HCP_A3
  ;P3 TMM:300/2500 STP:.05/2000) !
$
$
 LIST-OF-REFERENCE
 NUMBER  SOURCE
  Null   'Unknown source'
  COST   'COST 507 database'
  91Din  'A.T. Dinsdale, Calphad, 15, 317-425(1991).'
  95Lim  'S.S. Lim, P.L. Rossiter, J.W. Tibballs, Calphad, 19, 131-41(1995),
          SGTE unary database V.4.1, 1999; Ag'
  96Oh   'C.-S. Oh, J.-H. Shim, B.-J. Lee, D.N. Lee,
          J. Alloys Compounds, 238, 155-66(1996),
          SGTE unary database V.4.1, 1999; Ag'
  96SGUN 'SGTE unary database V.3.0, 1996.'
  98Spe9 'P.J. Spencer, unpublished, 1998; Ag-Zr'
  99SGUN 'SGTE unary database V.4.1, 1999.'
!
