Repository: orchid-calphad/orchid-project.org

# orchid-project.org

Website and released data of **ORCHID** (Open Repository for CALPHAD Hypotheses, Intelligence, and Discovery),
served by GitHub Pages at https://orchid-project.org. Releases are archived on Zenodo (one DOI per version).

- `index.html`, `catalog/`, `best-practices.html` — static, self-contained pages (generated in the ORCHID tooling).
- `data/` — released data: catalog, redistributable TDB files, convex hulls. Licences: `data/LICENSES.md`, `data/NOTICE.md`.
- `llms.txt`, `data/croissant.json`, `CITATION.cff`, `.zenodo.json` — machine-readable metadata.

Only data with clear redistribution rights are published.

File: data/databases/sgte-binary/AlAm-16Per.tdb
$
$ Database for Al-Am from A. Perron et al. 2016.
$
$ A. Perron, P.E.A. Turchi, A. Landa, B. Oudot, B. Ravat, F. Delaunay,
$ J. Nucl. Mater., 482, 187-200(2016).
$
$ Dataset created 2019.04.21 by Bengt Hallstedt.
$ 2020.12.20: Modified for use with GES6.
$
$ Max T for AlAm is 7 K too low and min T is 64 K too high. All other invariants
$ are exactly reproduced.
$
$ ------------------------------------------------------------------------------
 TEMP-LIM 298.15 6000.00 !
$
$ELEMENT NAME  REF. STATE               ATOMIC MASS H298-H0    S298    !
$
 ELEMENT VA   VACUUM                      0.0          0.0      0.0    ! 
 ELEMENT AL   FCC_A1                     26.98154   4540.      28.30   ! 
 ELEMENT AM   DHCP                      243.        6407.00    55.3960 ! 
$ ------------------------------------------------------------------------------
$ Phase definitions
$
 PHASE LIQUID:L % 1 1 !
 CONST LIQUID:L : AL AM : !
$
$ Fcc (cF4, Fm-3m) and MeX (cF8, Fm-3m)
$
 PHASE FCC_A1 %A 2 1 1 !
 CONST FCC_A1 : AL% AM% : VA : !
$
$ Bcc (cI2, Im-3m)
$
 PHASE BCC_A2 %B 2 1 3 !
 CONST BCC_A2 : AL AM% : VA : !
$
$ Hcp (hP2, P6_3/mmc) and Me2X (NiAs-type, hP4, P6_3/mmc, B8_1)
$
 PHASE HCP_A3 %A 2 1 0.5 !
 CONST HCP_A3 : AL : VA : !
$
$ Prototype alpha-La (hP4, P6_3/mmc)
$
 PHASE DHCP % 1 1 !
 CONST DHCP : AM : !
$
$ Prototype Al4U (oI20, Imma)
$
 PHASE AL4AM_D1B % 2 4 1 !
 CONST AL4AM_D1B : AL : AM : !
$
$ Prototype AuCu3 (cP4, Pm-3m)
$
 PHASE AL3AM_L12 % 2 3 1 !
 CONST AL3AM_L12 : AL : AM : !
$
$ Prototype Cu2Mg (cF24, Fd-3m)
$
 PHASE AL2AM_C15 % 2 2 1 !
 CONST AL2AM_C15 : AL : AM : !
$
$ Prototype AlPu (cI58)
$
 PHASE ALAM % 2 1 1 !
 CONST ALAM : AL : AM : !
$
$ Prototype Pb3Sr (tP4, P4/mmm)
$
 PHASE ALAM3 % 2 1 3 !
 CONST ALAM3 : AL : AM : !
$ ------------------------------------------------------------------------------
$ Defaults
$
 DEFINE-SYSTEM-DEFAULT ELEMENT 2 !
 DEFAULT-COM DEFINE_SYSTEM_ELEMENT VA !
 TYPE-DEF % SEQ * !
 TYPE-DEF A GES AMEND_PHASE_DESCRIPTION @ MAGNETIC -3 0.28 !
 TYPE-DEF B GES AMEND_PHASE_DESCRIPTION @ MAGNETIC -1 0.4 !
 FUNCTION ZERO      298.15  0;                                         6000 N !
 FUNCTION UN_ASS    298.15  0;                                         6000 N !
 FUNCTION R         298.15  +8.31451;                                  6000 N !
$ ------------------------------------------------------------------------------
$ Element data
$ ------------------------------------------------------------------------------
$ Al
$
$ BCT_A5 and DIAMOND_A4 added in unary 3.0
$
 PAR  G(FCC_A1,AL:VA),,                 +GHSERAL;                2900 N 91Din !
 PAR  G(BCC_A2,AL:VA),,                 +GHSERAL+10083-4.813*T;  2900 N 91Din !
 PAR  G(HCP_A3,AL:VA),,                 +GHSERAL+5481-1.8*T;     2900 N 91Din !
$PAR  G(CBCC_A12,AL:VA),,               +GHSERAL
$            +10083.4-4.813*T;                                   2900 N 91Din !
$PAR  G(CUB_A13,AL:VA),,                +GHSERAL
$            +10920.44-4.8116*T;                                 2900 N 91Din !
$PAR  G(BCT_A5,AL),,                    +GHSERAL+10083-4.813*T;  2900 N SGCOST !
$PAR  G(DIAMOND_A4,AL),,                +GHSERAL+30*T;           2900 N SGCOST !
 PAR  G(LIQUID,AL),,                    +GLIQAL;                 2900 N 91Din !
$
 FUNCTION GHSERAL   298.15  -7976.15+137.093038*T-24.3671976*T*LN(T)
       -0.001884662*T**2-8.77664E-07*T**3+74092*T**(-1);
       700.00  Y  -11276.24+223.048446*T-38.5844296*T*LN(T)
       +0.018531982*T**2 -5.764227E-06*T**3+74092*T**(-1);
       933.47  Y  -11278.361+188.684136*T-31.748192*T*LN(T)
       -1.230622E+28*T**(-9);
      2900.00  N !
 FUNCTION GLIQAL    298.15  +11005.045-11.84185*T+GHSERAL+7.9337E-20*T**7;
       933.47  Y  -795.991+177.430209*T-31.748192*T*LN(T);
      2900.00  N !
 FUNCTION GBCCAL    298.15  +GHSERAL+10083-4.813*T;                    2900 N !
$ ------------------------------------------------------------------------------
$ Am
$
 PAR  G(DHCP,AM),,                      +GHSERAM;                3000 N 91Din !
 PAR  G(FCC_A1,AM:VA),,                 +GFCCAM;                 3000 N 91Din !
 PAR  G(BCC_A2,AM:VA),,                 +GBCCAM;                 3000 N 91Din !
 PAR  G(LIQUID,AM),,                    +GHSERAM
             +19910.7-14.1205*T;                                 3000 N 91Din !
$
 FUNCTION GHSERAM   298.15  -6639.201+89.645685*T-21.1868*T*LN(T)
       -0.00559955*T**2-5.41038E-07*T**3-30424*T**(-1);
      1329.00  Y  -21702.938+241.107269*T-41.84*T*LN(T);
      3000.00  N !
 FUNCTION GFCCAM    298.15  -5224.899+99.204329*T-23.1377*T*LN(T)
       -0.00294694*T**2-6.64773E-07*T**3-18507*T**(-1);
      1018.00  Y  -2935.853+73.800069*T-19.4406*T*LN(T)
       -0.005418*T**2-3.75233E-07*T**3-260435*T**(-1);
      1548.70  Y  -476.655+0.246538*T+GHSERAM;
      3000.00  N !
 FUNCTION GBCCAM    298.15  +5973.805-4.531331*T+GHSERAM
       +5E-08*T**2+5E-12*T**3;
       999.00  Y  -7800.332+63.93115*T-15.8832*T*LN(T)
       -0.0190671*T**2+2.291117E-06*T**3+2287195*T**(-1);
      1339.00  Y  -13153.887+219.600832*T-39.748*T*LN(T);
      1449.00  Y  +70352.138-326.394464*T+33.413*T*LN(T)
       -0.02736485*T**2+1.801717E-06*T**3-17379450*T**(-1);
      2183.60  Y  +4777.694-3.740241*T+GHSERAM;
      3000.00  N !
$ ------------------------------------------------------------------------------
$ Binary system
$
$ A. Perron, P.E.A. Turchi, A. Landa, B. Oudot, B. Ravat, F. Delaunay,
$ J. Nucl. Mater., 482, 187-200(2016).
$
$ Checked against paper. Checked at 6000 K.
$
$ Max T for AlAm is 7 K too low and min T is 64 K too high. All other invariants
$ are exactly reproduced.
$
 PAR  L(LIQUID,AL,AM;0),,               -50000-25*T;,,                N 16Per !
 PAR  L(LIQUID,AL,AM;1),,               -66000+20*T;,,                N 16Per !
 PAR  L(LIQUID,AL,AM;2),,               -45000-6*T;,,                 N 16Per !
$
 PAR  L(FCC_A1,AL,AM:VA;0),,            -48950;,,                     N 16Per !
 PAR  L(BCC_A2,AL,AM:VA;0),,            -20000;,,                     N 16Per !
$
 PAR  G(AL4AM_D1B,AL:AM),,              +4*GHSERAL+GHSERAM
             -207500+30*T;,,                                          N 16Per !
 PAR  G(AL3AM_L12,AL:AM),,              +3*GHSERAL+GHSERAM
             -200000+28*T;,,                                          N 16Per !
 PAR  G(AL2AM_C15,AL:AM),,              +2*GHSERAL+GHSERAM
             -144000+6*T;,,                                           N 16Per !
 PAR  G(ALAM,AL:AM),,                   +GHSERAL+GHSERAM
             -75400+6*T;,,                                            N 16Per !
 PAR  G(ALAM3,AL:AM),,                  +GHSERAL+3*GHSERAM
             -90000+20*T;,,                                           N 16Per !
$ ------------------------------------------------------------------------------
$
$
 LIST-OF-REFERENCE
 NUMBER  SOURCE
  Null   'Unknown source'
  COST   'COST 507 database'
  SGCOST 'COST 507 database, SGTE unary database V.3.0, 1996; Al, B, Nd, Ti, Zn'
  91Din  'A.T. Dinsdale, Calphad, 15, 317-425(1991).'
  16Per  'A. Perron, P.E.A. Turchi, A. Landa, B. Oudot, B. Ravat, F. Delaunay,
          J. Nucl. Mater., 482, 187-200(2016); Al-Am'
!

File: data/databases/sgte-binary/AlAs-84Ans-LB.tdb
$
$ Database for Al-As from I. Ansara and D. Dutartre 1984 (included in LB Vol. 1)
$
$ I. Ansara, D. Dutartre, Calphad, 8, 323-42(1984).
$
$ Dataset created 2011.04.24 by Bengt Hallstedt.
$ 2020.12.20: Modified for use with GES6.
$
$ ------------------------------------------------------------------------------
 TEMP-LIM 298.15 6000.00 !
$
$ELEMENT NAME  REF. STATE               ATOMIC MASS H298-H0    S298    !
$
 ELEMENT VA   VACUUM                      0.0          0.0      0.0    ! 
 ELEMENT AL   FCC_A1                     26.98154   4540.      28.30   ! 
 ELEMENT AS   RHOMBOHEDRAL_A7            74.922     5117.032   35.6895 ! 
$ ------------------------------------------------------------------------------
$ Species
$
 SPECIE  AL2                                AL2 !
 SPECIE  ALAS                               AL1AS1 !
 SPECIE  AS2                                AS2 !
 SPECIE  AS4                                AS4 !
$ ------------------------------------------------------------------------------
$ Phase definitions
$
 PHASE LIQUID:L % 1 1 !
 CONST LIQUID:L : AL AS : !
$
$ Fcc (cF4, Fm-3m) and MeX (cF8, Fm-3m)
$
 PHASE FCC_A1 %A 2 1 1 !
 CONST FCC_A1 : AL% AS : VA : !
$
$ Bcc (cI2, Im-3m)
$
 PHASE BCC_A2 %B 2 1 3 !
 CONST BCC_A2 : AL AS : VA : !
$
$ Hcp (hP2, P6_3/mmc) and Me2X (NiAs-type, hP4, P6_3/mmc, B8_1)
$
 PHASE HCP_A3 %A 2 1 0.5 !
 CONST HCP_A3 : AL AS : VA : !
$
$ Prototype alpha-As (hR2, R-3m)
$
 PHASE RHOMBOHEDRAL_A7 % 1 1 !
 CONST RHOMBOHEDRAL_A7 : AS : !
$
$ Prototype ZnS (cF8, F-43m)
$
 PHASE ZINCBLENDE_B3 % 2 1 1 !
 CONST ZINCBLENDE_B3 : AL : AS : !
$
 PHASE GAS:G % 1 1 !
 CONST GAS:G : AL AL2 ALAS AS AS2 AS4 : !
$ ------------------------------------------------------------------------------
$ Defaults
$
 DEFINE-SYSTEM-DEFAULT ELEMENT 2 !
 DEFAULT-COM DEFINE_SYSTEM_ELEMENT VA !
 TYPE-DEF % SEQ * !
 TYPE-DEF A GES AMEND_PHASE_DESCRIPTION @ MAGNETIC -3 0.28 !
 TYPE-DEF B GES AMEND_PHASE_DESCRIPTION @ MAGNETIC -1 0.4 !
 FUNCTION ZERO      298.15  0;                                         6000 N !
 FUNCTION UN_ASS    298.15  0;                                         6000 N !
 FUNCTION R         298.15  +8.31451;                                  6000 N !
 FUNCTION RTLNP     298.15  +8.31451*T*LN(1E-05*P);                    6000 N !
$ ------------------------------------------------------------------------------
$ Element data
$ ------------------------------------------------------------------------------
$ Al
$
$ BCT_A5 and DIAMOND_A4 added in unary 3.0
$
 PAR  G(FCC_A1,AL:VA),,                 +GHSERAL;                2900 N 91Din !
 PAR  G(BCC_A2,AL:VA),,                 +GHSERAL+10083-4.813*T;  2900 N 91Din !
 PAR  G(HCP_A3,AL:VA),,                 +GHSERAL+5481-1.8*T;     2900 N 91Din !
$PAR  G(CBCC_A12,AL:VA),,               +GHSERAL
$            +10083.4-4.813*T;                                   2900 N 91Din !
$PAR  G(CUB_A13,AL:VA),,                +GHSERAL
$            +10920.44-4.8116*T;                                 2900 N 91Din !
$PAR  G(BCT_A5,AL),,                    +GHSERAL+10083-4.813*T;  2900 N SGCOST !
$PAR  G(DIAMOND_A4,AL),,                +GHSERAL+30*T;           2900 N SGCOST !
 PAR  G(LIQUID,AL),,                    +GLIQAL;                 2900 N 91Din !
$
 PAR  G(GAS,AL),,                       +AL1G+RTLNP;,,                N 00SUB !
 PAR  G(GAS,AL2),,                      +AL2G+RTLNP;,,                N 00SUB !
$
 FUNCTION GHSERAL   298.15  -7976.15+137.093038*T-24.3671976*T*LN(T)
       -0.001884662*T**2-8.77664E-07*T**3+74092*T**(-1);
       700.00  Y  -11276.24+223.048446*T-38.5844296*T*LN(T)
       +0.018531982*T**2 -5.764227E-06*T**3+74092*T**(-1);
       933.47  Y  -11278.361+188.684136*T-31.748192*T*LN(T)
       -1.230622E+28*T**(-9);
      2900.00  N !
 FUNCTION GLIQAL    298.15  +11005.045-11.84185*T+GHSERAL+7.9337E-20*T**7;
       933.47  Y  -795.991+177.430209*T-31.748192*T*LN(T);
      2900.00  N !
 FUNCTION GBCCAL    298.15  +GHSERAL+10083-4.813*T;                    2900 N !
$ Al(g)
 FUNCTION AL1G      298.15  +323947.58-25.1480948*T-20.859*T*LN(T)
       +4.5665E-05*T**2-3.942E-09*T**3-24275.5*T**(-1);
      4000.00  Y  +342017.234-54.0526114*T-17.7891*T*LN(T)
       +6.822E-05*T**2-1.91111667E-08*T**3-14782200*T**(-1);
      8200.00  Y  +542396.07-411.214335*T+22.2419*T*LN(T)
       -0.00349619*T**2+4.0491E-08*T**3-2.0366965E+08*T**(-1);
     10000.00  N !
$ Al2(g)
 FUNCTION AL2G      298.15  +496408.232+35.479739*T-41.6397*T*LN(T)
       +0.00249636*T**2-4.9050733E-07*T**3+85390.3*T**(-1);
       900.00  Y  +497613.221+17.368131*T-38.85476*T*LN(T)
       -2.249805E-04*T**2-9.4900316E-09*T**3-5287.23*T**(-1);
      2800.00  N !
$ ------------------------------------------------------------------------------
$ As
$
$ RED_P added in unary 4.4
$
 PAR  G(RHOMBOHEDRAL_A7,AS),,           +GHSERAS;                1200 N 91Din !
 PAR  G(FCC_A1,AS:VA),,                 +GHSERAS+24874-14.74*T;  1200 N 91Din !
 PAR  G(BCC_A2,AS:VA),,                 +GHSERAS+24874-16.1*T;   1200 N 91Din !
 PAR  G(HCP_A3,AS:VA),,                 +GHSERAS+24874-14*T;     1200 N 91Din !
$PAR  G(RED_P,AS),,                     +GHSERAS+5782-3.85466*T; 1200 N 01SGUN !
 PAR  G(LIQUID,AS),,                    +GHSERAS
             +24442.9-22.424679*T;                               1200 N 91Din !
$
 PAR  G(GAS,AS),,                       +AS1G+RTLNP;,,                N 00SUB !
 PAR  G(GAS,AS2),,                      +AS2G+RTLNP;,,                N 00SUB !
 PAR  G(GAS,AS4),,                      +AS4G+RTLNP;,,                N 00SUB !
$
 FUNCTION GHSERAS   298.15  -7270.447+122.211069*T-23.3144*T*LN(T)
       -0.00271613*T**2+11600*T**(-1);
      1090.00  Y  -10454.913+163.457433*T-29.216037*T*LN(T);
      1200.00  N !
 FUNCTION GLIQAS    298.15  +GHSERAS+24442.9-22.424679*T;              6000 N !
 FUNCTION GHCPAS    298.15  +GHSERAS+24874-14*T;                       6000 N !
 FUNCTION AS1G      298.15  +272027.85-32.2533338*T-21.21551*T*LN(T)
       +4.3891495E-04*T**2-7.393995E-08*T**3+9666.555*T**(-1);
      1800.00  Y  +293094.184-133.732322*T-8.281945*T*LN(T)
       -0.002703715*T**2+3.43112833E-08*T**3-6025190*T**(-1);
      3700.00  Y  +260892.566-76.0337618*T-14.46743*T*LN(T)
       -0.002830183*T**2+8.062755E-08*T**3+16685580*T**(-1);
      6400.00  Y  -42687.3967+565.669048*T-87.99118*T*LN(T)
       +0.005136275*T**2-8.21615833E-08*T**3+2.534398E+08*T**(-1);
     60000.00  N !
 FUNCTION AS2G      298.15  +179351.548+10.5519715*T-37.35966*T*LN(T)
       -5.61806E-05*T**2-2.13098E-08*T**3+104881.15*T**(-1);
      2200.00  Y  +190396.109-11.4088459*T-35.19088*T*LN(T)
       +8.55731E-04*T**2-1.59161083E-07*T**3-5169920*T**(-1);
      4500.00  Y  +461366.155-824.888486*T+62.44495*T*LN(T)
       -0.014841615*T**2+3.152775E-07*T**3-1.469506E+08*T**(-1);
      6000.00  N !
 FUNCTION AS4G      298.15  +129731.745+230.754352*T-83.04465*T*LN(T)
       -2.5148475E-05*T**2+1.00444733E-09*T**3+252728.45*T**(-1);   
      6000.00  N !
$ ------------------------------------------------------------------------------
$ Binary system
$
$ From I. Ansara and D. Dutartre 1984 (included in LB Vol. 1)
$
$ I. Ansara, D. Dutartre, Calphad, 8, 323-42(1984).
$
$ Checked against LB. Checked at 6000 K.
$
$ There is nothing to compare with in the paper.
$
 PAR  L(LIQUID,AL,AS;0),,               -15693-34.163*T;,,            N 84Ans !
$
 PAR  G(ZINCBLENDE_B3,AL:AS),,          +GHSERAL+GHSERAS
             -117130+7.78*T;,,                                        N 84Ans !
$
 PAR  G(GAS,ALAS),,                     +AL1AS1G+RTLNP;,,             N 00SUB !
$
$ AlAs (g)
 FUNCTION AL1AS1G   298.15  +404737.869-1.72226943*T-35.91797*T*LN(T)
       -0.0011864985*T**2+1.73145833E-07*T**3+112834.1*T**(-1);
      1100.00  Y  +403941.515+8.13583179*T-37.38697*T*LN(T)
       -8.51444E-06*T**2+5.04172E-10*T**3+193267.35*T**(-1);
      2500.00  N !
$ ------------------------------------------------------------------------------
$
 ASSESSED_SYSTEM
  AL-AS(TDB -* +GAS +LIQ +FCC_A1 +RHOMB_A7 
  +ZINCB_B3  ;P3 TMM:300/2500 DOR:GAS ) !
$
$
 LIST-OF-REFERENCE
 NUMBER  SOURCE
  Null   'Unknown source'
  Same   'Same or similar interaction as in the corresponding stable phase'
  REFLAV 'Laves phase convention: G(LAVES,X:X)=+3*GHSERXX+15000'
  COST   'COST 507 database, 1998'
  SGCOST 'COST 507 database, SGTE unary database V.3.0, 1996; Al, B, Nd, Ti, Zn'
  84Ans  'I. Ansara, D. Dutartre, Calphad, 8, 323-42(1984); Al-As'
  91Din  'A.T. Dinsdale, Calphad, 15, 317-425(1991).'
  00SUB  'SGTE substance database, version 2000'
  01SGUN 'SGTE unary database V.4.4, 2001.'
!

File: data/databases/sgte-binary/AlAu-04Li.tdb
$
$ Database for Al-Au from M. Li et al. 2004.
$
$ M. Li, C. Li, F. Wang, D. Luo, W. Zhang, J. Alloys Compd., 385, 199-206(2004).
$
$ Dataset created 2019.04.22 by Bengt Hallstedt.
$ 2020.12.20: Modified for use with GES6.
$
$ The high temperature AlAu4 (beta) has bcc-A2 structure, but is not modelled
$ as such.
$
$ There is an inverse miscibility gap with a min at 5760 K and x(Au)=0.32.
$
$ ------------------------------------------------------------------------------
 TEMP-LIM 298.15 6000.00 !
$
$ELEMENT NAME  REF. STATE               ATOMIC MASS H298-H0    S298    !
$
 ELEMENT VA   VACUUM                      0.0          0.0      0.0    ! 
 ELEMENT AL   FCC_A1                     26.98154   4540.      28.30   ! 
 ELEMENT AU   FCC_A1                    196.9665    6016.592   47.4884 ! 
$ ------------------------------------------------------------------------------
$ Phase definitions
$
 PHASE LIQUID:L % 1 1 !
 CONST LIQUID:L : AL AU : !
$
$ Fcc (cF4, Fm-3m) and MeX (cF8, Fm-3m)
$
 PHASE FCC_A1 %A 2 1 1 !
 CONST FCC_A1 : AL% AU% : VA : !
$
$ Bcc (cI2, Im-3m)
$
 PHASE BCC_A2 %B 2 1 3 !
 CONST BCC_A2 : AL AU : VA : !
$
$ Hcp (hP2, P6_3/mmc) and Me2X (NiAs-type, hP4, P6_3/mmc, B8_1)
$
 PHASE HCP_A3 %A 2 1 0.5 !
 CONST HCP_A3 : AL AU : VA : !
$
$ Prototype CaF2 (cF12, Fm-3m)
$
 PHASE AL2AU_C1 % 2 2 1 !
 CONST AL2AU_C1 : AL% AU : AL AU% : !
$
$ Prototype AlAu (mP8, P2_1/m)
$
 PHASE ALAU % 2 1 1 !
 CONST ALAU : AL : AU : !
$
$ Prototype AlAu2 (oP12, Pnma), (Au-rich)
$
 PHASE ALAU2_ALPHA % 2 1 2 !
 CONST ALAU2_ALPHA : AL : AL AU% : !
$
$ Prototype AlAu2 (oP30, Pnnm), (Au-poor)
$
 PHASE ALAU2_BETA % 2 1 2 !
 CONST ALAU2_BETA : AL : AL AU% : !
$
$ Prototype MoSi2 (tI6, I4/mmm), gamma-AlAu2 (high T)
$
 PHASE ALAU2_C11B % 2 1 2 !
 CONST ALAU2_C11B : AL% AU : AL AU% : !
$
$ Prototype In3Yb8 (hR44, R-3c)
$
 PHASE AL3AU8 % 2 3 8 !
 CONST AL3AU8 : AL : AU : !
$
$ Prototype AlAu4 (cP20, P2_13), low T
$
 PHASE ALAU4_ALPHA % 2 1 4 !
 CONST ALAU4_ALPHA : AL : AU : !
$
$ Prototype W (cI2, Im-3m), high T
$
 PHASE ALAU4_A2 % 2 1 4 !
 CONST ALAU4_A2 : AL% AU : AU : !
$ ------------------------------------------------------------------------------
$ Defaults
$
 DEFINE-SYSTEM-DEFAULT ELEMENT 2 !
 DEFAULT-COM DEFINE_SYSTEM_ELEMENT VA !
 TYPE-DEF % SEQ * !
 TYPE-DEF A GES AMEND_PHASE_DESCRIPTION @ MAGNETIC -3 0.28 !
 TYPE-DEF B GES AMEND_PHASE_DESCRIPTION @ MAGNETIC -1 0.4 !
 FUNCTION ZERO      298.15  0;                                         6000 N !
 FUNCTION UN_ASS    298.15  0;                                         6000 N !
 FUNCTION R         298.15  +8.31451;                                  6000 N !
$ ------------------------------------------------------------------------------
$ Element data
$ ------------------------------------------------------------------------------
$ Al
$
$ BCT_A5 and DIAMOND_A4 added in unary 3.0
$
 PAR  G(FCC_A1,AL:VA),,                 +GHSERAL;                2900 N 91Din !
 PAR  G(BCC_A2,AL:VA),,                 +GHSERAL+10083-4.813*T;  2900 N 91Din !
 PAR  G(HCP_A3,AL:VA),,                 +GHSERAL+5481-1.8*T;     2900 N 91Din !
$PAR  G(CBCC_A12,AL:VA),,               +GHSERAL
$            +10083.4-4.813*T;                                   2900 N 91Din !
$PAR  G(CUB_A13,AL:VA),,                +GHSERAL
$            +10920.44-4.8116*T;                                 2900 N 91Din !
$PAR  G(BCT_A5,AL),,                    +GHSERAL+10083-4.813*T;  2900 N SGCOST !
$PAR  G(DIAMOND_A4,AL),,                +GHSERAL+30*T;           2900 N SGCOST !
 PAR  G(LIQUID,AL),,                    +GLIQAL;                 2900 N 91Din !
$
 PAR  G(AL2AU_C1,AL:AL),,               +3*GHSERAL+23478.7;,,         N 04Li !
 PAR  G(ALAU2_ALPHA,AL:AL),,            +3*GHSERAL+64753.58-4.31*T;,, N 04Li !
 PAR  G(ALAU2_BETA,AL:AL),,             +3*GHSERAL+36694.67-1.2*T;,,  N 04Li !
 PAR  G(ALAU2_C11B,AL:AL),,             +3*GHSERAL+46077.6;,,         N 04Li !
$
 FUNCTION GHSERAL   298.15  -7976.15+137.093038*T-24.3671976*T*LN(T)
       -0.001884662*T**2-8.77664E-07*T**3+74092*T**(-1);
       700.00  Y  -11276.24+223.048446*T-38.5844296*T*LN(T)
       +0.018531982*T**2 -5.764227E-06*T**3+74092*T**(-1);
       933.47  Y  -11278.361+188.684136*T-31.748192*T*LN(T)
       -1.230622E+28*T**(-9);
      2900.00  N !
 FUNCTION GLIQAL    298.15  +11005.045-11.84185*T+GHSERAL+7.9337E-20*T**7;
       933.47  Y  -795.991+177.430209*T-31.748192*T*LN(T);
      2900.00  N !
$ ------------------------------------------------------------------------------
$ Au
$
$ DHCP added in unary 5.0
$
$ DHCP replaced by the value from 92Ans in SGSOL 5.0
$
$ The DHCP phase is labelled D0_24 in 03Liu and alpha-prime in 92Ans. The
$ phase is present between the fcc and hcp phases in the Au-Sn and Au-In
$ systems. The value for DHCP from 92Ans was used to model these systems,
$ thus this value must be included in the unary database and not the 04Du
$ value.
$
 PAR  G(FCC_A1,AU:VA),,                 +GHSERAU;                3200 N 91Din !
 PAR  G(HCP_A3,AU:VA),,                 +GHSERAU+240.75+1.6*T;   3200 N 91Din !
 PAR  G(BCC_A2,AU:VA),,                 +GHSERAU+4250-1.1*T;     3200 N 91Din !
$PAR  G(DHCP,AU),,                      +GHSERAU+125+0.79*T;     3200 N 92Ans !
$PAR  G(DHCP,AU),,                      +GHSERAU+5000;           3200 N 04Du !
 PAR  G(LIQUID,AU),,                    +GHSERAU
             +12552-9.385866*T;                                  3200 N 91Din !
$
 PAR  G(AL2AU_C1,AU:AU),,               +3*GHSERAU+30266.05;,,        N 04Li !
 PAR  G(ALAU2_C11B,AU:AU),,             +3*GHSERAU+12106.8;,,         N 04Li !
 PAR  G(ALAU4_A2,AU:AU),,               +5*GHSERAU+25018.07;,,        N 04Li !
$
 FUNCTION GHSERAU   298.15  -6938.856+106.830098*T-22.75455*T*LN(T)
       -0.00385924*T**2+3.79625E-07*T**3-25097*T**(-1);
       929.40  Y  -93586.481+1021.69543*T-155.706745*T*LN(T)
       +0.08756015*T**2-1.1518713E-05*T**3+10637210*T**(-1);
      1337.33  Y  +314067.829-2016.37825*T+263.252259*T*LN(T)
       -0.118216828*T**2+8.923844E-06*T**3-67999832*T**(-1);
      1735.80  Y  -12133.783+165.272524*T-30.9616*T*LN(T);
      3200.00  N !
 FUNCTION GLIQAU    298.15  +GHSERAU+12552-9.385866*T;                 6000 N !
$ ------------------------------------------------------------------------------
$ Binary system
$
$ M. Li, C. Li, F. Wang, D. Luo, W. Zhang, J. Alloys Compd., 385, 199-206(2004).
$
$ Checked against paper. Checked at 6000 K.
$
$ The high temperature AlAu4 (beta) has bcc-A2 structure, but is not modelled
$ as such.
$
$ There is an inverse miscibility gap with a min at 5760 K and x(Au)=0.32.
$
 PAR  L(LIQUID,AL,AU;0),,               -131996.19+36.42*T;,,         N 04Li !
 PAR  L(LIQUID,AL,AU;1),,               +40781.83-1.896*T;,,          N 04Li !
$
 PAR  L(FCC_A1,AL,AU:VA;0),,            -102335.39+34.18*T;,,         N 04Li !
 PAR  L(FCC_A1,AL,AU:VA;1),,            +48202.11-12.63*T;,,          N 04Li !
 PAR  L(FCC_A1,AL,AU:VA;2),,            -339.93;,,                    N 04Li !
$
 PAR  G(AL2AU_C1,AL:AU),,               +2*GHSERAL+GHSERAU
             -109468.39+24.15*T;,,                                    N 04Li !
 PAR  G(AL2AU_C1,AU:AL),,               +2*GHSERAU+GHSERAL
             -34736.68+29.36*T;,,                                     N 04Li !
 PAR  L(AL2AU_C1,AL,AU:AL;0),,          -127363.65+101.8*T;,,         N 04Li !
 PAR  L(AL2AU_C1,AL,AU:AU;0),,          -127363.65+101.8*T;,,         N 04Li !
 PAR  L(AL2AU_C1,AL:AL,AU;0),,          -24092.22+37.21*T;,,          N 04Li !
 PAR  L(AL2AU_C1,AU:AL,AU;0),,          -24092.22+37.21*T;,,          N 04Li !
$
 PAR  G(ALAU,AL:AU),,                   +GHSERAL+GHSERAU
             -70626.8+15.04*T;,,                                      N 04Li !
$
 PAR  G(ALAU2_ALPHA,AL:AU),,            +GHSERAL+2*GHSERAU
             -93373.11+14.82*T;,,                                     N 04Li !
 PAR  L(ALAU2_ALPHA,AL:AL,AU;0),,       -212222.01+135.52*T;,,        N 04Li !
$
 PAR  G(ALAU2_BETA,AL:AU),,             +GHSERAL+2*GHSERAU
             -93373.11+14.83*T;,,                                     N 04Li !
 PAR  L(ALAU2_BETA,AL:AL,AU;0),,        -184104.01+126.06*T;,,        N 04Li !
$
 PAR  G(ALAU2_C11B,AL:AU),,             +GHSERAL+2*GHSERAU
             -88701+9.25*T;,,                                         N 04Li !
 PAR  G(ALAU2_C11B,AU:AL),,             +GHSERAU+2*GHSERAL
             -15023.6+3.99*T;,,                                       N 04Li !
 PAR  L(ALAU2_C11B,AL,AU:AL;0),,        -11378.2;,,                   N 04Li !
 PAR  L(ALAU2_C11B,AL,AU:AU;0),,        -11378.2;,,                   N 04Li !
 PAR  L(ALAU2_C11B,AL:AL,AU;0),,        -197980.3+121*T;,,            N 04Li !
 PAR  L(ALAU2_C11B,AU:AL,AU;0),,        -197980.3+121*T;,,            N 04Li !
$
 PAR  G(AL3AU8,AL:AU),,                 +3*GHSERAL+8*GHSERAU
             -322472.66+67.55*T;,,                                    N 04Li !
 PAR  G(ALAU4_ALPHA,AL:AU),,            +GHSERAL+4*GHSERAU
             -135127.51+47.57*T;,,                                    N 04Li !
$
 PAR  G(ALAU4_A2,AL:AU),,               +GHSERAL+4*GHSERAU
             -124300.01+33.86*T;,,                                    N 04Li !
 PAR  G(ALAU4_A2,AL,AU:AU;0),,          -34.5*T;,,                    N 04Li !
$
$ Metastable
$
 PAR  L(BCC_A2,AL,AU:VA;0),,            -102335.39+34.18*T;,,         N Same !
 PAR  L(BCC_A2,AL,AU:VA;1),,            +48202.11-12.63*T;,,          N Same !
 PAR  L(BCC_A2,AL,AU:VA;2),,            -339.93;,,                    N Same !
$
 PAR  L(HCP_A3,AL,AU:VA;0),,            -102335.39+34.18*T;,,         N Same !
 PAR  L(HCP_A3,AL,AU:VA;1),,            +48202.11-12.63*T;,,          N Same !
 PAR  L(HCP_A3,AL,AU:VA;2),,            -339.93;,,                    N Same !
$ ------------------------------------------------------------------------------
$
$
 LIST-OF-REFERENCE
 NUMBER  SOURCE
  Null   'Unknown source'
  Same   'Same or similar interaction as in the corresponding stable phase'
  COST   'COST 507 database'
  SGCOST 'COST 507 database, SGTE unary database V.3.0, 1996; Al, B, Nd, Ti, Zn'
  91Din  'A.T. Dinsdale, Calphad, 15, 317-425(1991).'
  92Ans  'I. Ansara, J.-Ph. Nabot, Calphad, 16, 13-18(1992); Au'
  04Du   'Z. Du, C. Guo, D. Lu, J. Alloys Compd., 364, 117-20(2004),
          SGTE unary database V.5.0, 2009; Au'
  04Li   'M. Li, C. Li, F. Wang, D. Luo, W. Zhang,
          J. Alloys Compd., 385, 199-206(2004); Al-Au'
!

File: data/databases/sgte-binary/AlAu-04Liu.tdb
$
$ Database for Al-Au from H.S. Liu et al. 2004.
$
$ H.S. Liu, J. Wang, Y. Du, Z.P. Jin, Z. Metallkd., 95, 45-49(2004).
$
$ Dataset created 2019.04.22 by Bengt Hallstedt.
$ 2020.12.20: Modified for use with GES6.
$
$ ------------------------------------------------------------------------------
 TEMP-LIM 298.15 6000.00 !
$
$ELEMENT NAME  REF. STATE               ATOMIC MASS H298-H0    S298    !
$
 ELEMENT VA   VACUUM                      0.0          0.0      0.0    ! 
 ELEMENT AL   FCC_A1                     26.98154   4540.      28.30   ! 
 ELEMENT AU   FCC_A1                    196.9665    6016.592   47.4884 ! 
$ ------------------------------------------------------------------------------
$ Phase definitions
$
 PHASE LIQUID:L % 1 1 !
 CONST LIQUID:L : AL AU : !
$
$ Fcc (cF4, Fm-3m) and MeX (cF8, Fm-3m)
$
 PHASE FCC_A1 %A 2 1 1 !
 CONST FCC_A1 : AL% AU% : VA : !
$
$ Bcc (cI2, Im-3m)
$
 PHASE BCC_A2 %B 2 1 3 !
 CONST BCC_A2 : AL AU : VA : !
$
$ Hcp (hP2, P6_3/mmc) and Me2X (NiAs-type, hP4, P6_3/mmc, B8_1)
$
 PHASE HCP_A3 %A 2 1 0.5 !
 CONST HCP_A3 : AL AU : VA : !
$
$ Prototype CaF2 (cF12, Fm-3m)
$
 PHASE AL2AU_C1 % 2 2 1 !
 CONST AL2AU_C1 : AL : AU : !
$
$ Prototype AlAu (mP8, P2_1/m)
$
 PHASE ALAU % 2 1 1 !
 CONST ALAU : AL : AU : !
$
$ Prototype AlAu2 (oP12, Pnma), alpha-AlAu2 (Au-rich)
$ Prototype AlAu2 (oP30, Pnnm), beta-AlAu2 (Au-poor)
$ Prototype MoSi2 (tI6, I4/mmm), gamma-AlAu2 (high T)
$
 PHASE ALAU2 % 2 1 2 !
 CONST ALAU2 : AL : AU : !
$
$ Prototype In3Yb8 (hR44, R-3c)
$
 PHASE AL3AU8 % 2 3 8 !
 CONST AL3AU8 : AL : AU : !
$
$ Prototype AlAu4 (cP20, P2_13), low T
$
 PHASE ALAU4 % 2 1 4 !
 CONST ALAU4 : AL : AU : !
$ ------------------------------------------------------------------------------
$ Defaults
$
 DEFINE-SYSTEM-DEFAULT ELEMENT 2 !
 DEFAULT-COM DEFINE_SYSTEM_ELEMENT VA !
 TYPE-DEF % SEQ * !
 TYPE-DEF A GES AMEND_PHASE_DESCRIPTION @ MAGNETIC -3 0.28 !
 TYPE-DEF B GES AMEND_PHASE_DESCRIPTION @ MAGNETIC -1 0.4 !
 FUNCTION ZERO      298.15  0;                                         6000 N !
 FUNCTION UN_ASS    298.15  0;                                         6000 N !
 FUNCTION R         298.15  +8.31451;                                  6000 N !
$ ------------------------------------------------------------------------------
$ Element data
$ ------------------------------------------------------------------------------
$ Al
$
$ BCT_A5 and DIAMOND_A4 added in unary 3.0
$
 PAR  G(FCC_A1,AL:VA),,                 +GHSERAL;                2900 N 91Din !
 PAR  G(BCC_A2,AL:VA),,                 +GHSERAL+10083-4.813*T;  2900 N 91Din !
 PAR  G(HCP_A3,AL:VA),,                 +GHSERAL+5481-1.8*T;     2900 N 91Din !
$PAR  G(CBCC_A12,AL:VA),,               +GHSERAL
$            +10083.4-4.813*T;                                   2900 N 91Din !
$PAR  G(CUB_A13,AL:VA),,                +GHSERAL
$            +10920.44-4.8116*T;                                 2900 N 91Din !
$PAR  G(BCT_A5,AL),,                    +GHSERAL+10083-4.813*T;  2900 N SGCOST !
$PAR  G(DIAMOND_A4,AL),,                +GHSERAL+30*T;           2900 N SGCOST !
 PAR  G(LIQUID,AL),,                    +GLIQAL;                 2900 N 91Din !
$
 FUNCTION GHSERAL   298.15  -7976.15+137.093038*T-24.3671976*T*LN(T)
       -0.001884662*T**2-8.77664E-07*T**3+74092*T**(-1);
       700.00  Y  -11276.24+223.048446*T-38.5844296*T*LN(T)
       +0.018531982*T**2 -5.764227E-06*T**3+74092*T**(-1);
       933.47  Y  -11278.361+188.684136*T-31.748192*T*LN(T)
       -1.230622E+28*T**(-9);
      2900.00  N !
 FUNCTION GLIQAL    298.15  +11005.045-11.84185*T+GHSERAL+7.9337E-20*T**7;
       933.47  Y  -795.991+177.430209*T-31.748192*T*LN(T);
      2900.00  N !
$ ------------------------------------------------------------------------------
$ Au
$
$ DHCP added in unary 5.0
$
$ DHCP replaced by the value from 92Ans in SGSOL 5.0
$
$ The DHCP phase is labelled D0_24 in 03Liu and alpha-prime in 92Ans. The
$ phase is present between the fcc and hcp phases in the Au-Sn and Au-In
$ systems. The value for DHCP from 92Ans was used to model these systems,
$ thus this value must be included in the unary database and not the 04Du
$ value.
$
 PAR  G(FCC_A1,AU:VA),,                 +GHSERAU;                3200 N 91Din !
 PAR  G(HCP_A3,AU:VA),,                 +GHSERAU+240.75+1.6*T;   3200 N 91Din !
 PAR  G(BCC_A2,AU:VA),,                 +GHSERAU+4250-1.1*T;     3200 N 91Din !
$PAR  G(DHCP,AU),,                      +GHSERAU+125+0.79*T;     3200 N 92Ans !
$PAR  G(DHCP,AU),,                      +GHSERAU+5000;           3200 N 04Du !
 PAR  G(LIQUID,AU),,                    +GHSERAU
             +12552-9.385866*T;                                  3200 N 91Din !
$
 FUNCTION GHSERAU   298.15  -6938.856+106.830098*T-22.75455*T*LN(T)
       -0.00385924*T**2+3.79625E-07*T**3-25097*T**(-1);
       929.40  Y  -93586.481+1021.69543*T-155.706745*T*LN(T)
       +0.08756015*T**2-1.1518713E-05*T**3+10637210*T**(-1);
      1337.33  Y  +314067.829-2016.37825*T+263.252259*T*LN(T)
       -0.118216828*T**2+8.923844E-06*T**3-67999832*T**(-1);
      1735.80  Y  -12133.783+165.272524*T-30.9616*T*LN(T);
      3200.00  N !
 FUNCTION GLIQAU    298.15  +GHSERAU+12552-9.385866*T;                 6000 N !
$ ------------------------------------------------------------------------------
$ Binary system
$
$ H.S. Liu, J. Wang, Y. Du, Z.P. Jin, Z. Metallkd., 95, 45-49(2004).
$
$ Checked against paper. Checked at 6000 K.
$
 PAR  L(LIQUID,AL,AU;0),,               -110319.42-141.11355*T
             +12.825*T*LN(T);,,                                       N 04Liu !
 PAR  L(LIQUID,AL,AU;1),,               +32465.84-2.45897*T;,,        N 04Liu !
 PAR  L(LIQUID,AL,AU;2),,               +23553.16;,,                  N 04Liu !
$
 PAR  L(FCC_A1,AL,AU:VA;0),,            -91189.78+9.06996*T
             -5.612661*T*LN(T);,,                                     N 04Liu !
 PAR  L(FCC_A1,AL,AU:VA;1),,            +26375.58+2.88211*T;,,        N 04Liu !
$
 PAR  L(BCC_A2,AL,AU:VA;0),,            -157460.04+5.71416*T;,,       N 04Liu !
 PAR  L(BCC_A2,AL,AU:VA;1),,            +19781.81-4.32097*T;,,        N 04Liu !
$
 PAR  G(AL2AU_C1,AL:AU),,               +2*GHSERAL+GHSERAU
             -130617.63-6.61992*T;,,                                  N 04Liu !
 PAR  G(ALAU,AL:AU),,                   +GHSERAL+GHSERAU
             -75350.4-12.52896*T;,,                                   N 04Liu !
 PAR  G(ALAU2,AL:AU),,                  +GHSERAL+2*GHSERAU
             -97963.8-20.40708*T;,,                                   N 04Liu !
 PAR  G(AL3AU8,AL:AU),,                 +3*GHSERAL+8*GHSERAU
             -337141.86-33.44682*T;,,                                 N 04Liu !
 PAR  G(ALAU4,AL:AU),,                  +GHSERAL+4*GHSERAU
             -133441.7+8.1735*T;,,                                    N 04Liu !
$
$ Metastable
$
 PAR  L(HCP_A3,AL,AU:VA;0),,            -91189.78+9.06996*T
             -5.612661*T*LN(T);,,                                     N Same !
 PAR  L(HCP_A3,AL,AU:VA;1),,            +26375.58+2.88211*T;,,        N Same !
$ ------------------------------------------------------------------------------
$
$
 LIST-OF-REFERENCE
 NUMBER  SOURCE
  Null   'Unknown source'
  Same   'Same or similar interaction as in the corresponding stable phase'
  COST   'COST 507 database'
  SGCOST 'COST 507 database, SGTE unary database V.3.0, 1996; Al, B, Nd, Ti, Zn'
  91Din  'A.T. Dinsdale, Calphad, 15, 317-425(1991).'
  92Ans  'I. Ansara, J.-Ph. Nabot, Calphad, 16, 13-18(1992); Au'
  04Du   'Z. Du, C. Guo, D. Lu, J. Alloys Compd., 364, 117-20(2004),
          SGTE unary database V.5.0, 2009; Au'
  04Liu  'H.S. Liu, J. Wang, Y. Du, Z.P. Jin,
          Z. Metallkd., 95, 45-49(2004); Al-Au'
!

File: data/databases/sgte-binary/AlAu-87Mur-LB.tdb
$
$ Database for Al-Au from J.L. Murray et al. 1987 (included in LB Vol. 1)
$
$ J.L. Murray, H. Okamoto, T.B. Massalski,
$ Bull. Alloy Phase Diag., 8, 20-30(1987).
$
$ Dataset created 2011.07.12 by Bengt Hallstedt.
$ 2020.12.20: Modified for use with GES6.
$
$ The fcc interaction was modified by A.T. Dinsdale 1998 to be compatible
$ with SGTE unary data.
$
$ There should be a small bcc field at the AlAu4 composition, but this is
$ not modelled as bcc.
$
$ There is a very small fcc field at around 890 K and x(Au)=0.56. This is
$ visible as a thick invariant line in the phase diagram plotted in LB, but
$ not included in the table of invariant equilibria.
$
$ There is an inverse miscibility gap with a min at 2798 K and x(Au)=0.23.
$
$ The Au-rich part of the diagram (AlAu4 and fcc) is quite different from
$ the diagram shown in 87Mur.
$
$ ------------------------------------------------------------------------------
 TEMP-LIM 298.15 6000.00 !
$
$ELEMENT NAME  REF. STATE               ATOMIC MASS H298-H0    S298    !
$
 ELEMENT VA   VACUUM                      0.0          0.0      0.0    ! 
 ELEMENT AL   FCC_A1                     26.98154   4540.      28.30   ! 
 ELEMENT AU   FCC_A1                    196.9665    6016.592   47.4884 ! 
$ ------------------------------------------------------------------------------
$ Phase definitions
$
 PHASE LIQUID:L % 1 1 !
 CONST LIQUID:L : AL AU : !
$
$ Fcc (cF4, Fm-3m) and MeX (cF8, Fm-3m)
$
 PHASE FCC_A1 %A 2 1 1 !
 CONST FCC_A1 : AL% AU% : VA : !
$
$ Bcc (cI2, Im-3m)
$
 PHASE BCC_A2 %B 2 1 3 !
 CONST BCC_A2 : AL AU : VA : !
$
$ Hcp (hP2, P6_3/mmc) and Me2X (NiAs-type, hP4, P6_3/mmc, B8_1)
$
 PHASE HCP_A3 %A 2 1 0.5 !
 CONST HCP_A3 : AL AU : VA : !
$
$ Prototype CaF2 (cF12, Fm-3m)
$
 PHASE AL2AU_C1 % 2 2 1 !
 CONST AL2AU_C1 : AL : AU : !
$
$ Prototype AlAu (mP8, P2_1/m)
$
 PHASE ALAU % 2 1 1 !
 CONST ALAU : AL : AU : !
$
$ Prototype MoSi2 (tI6, I4/mmm), gamma-AlAu2 (high T)
$ Prototype AlAu2 (oP30, Pnnm), beta-AlAu2 (Au-poor)
$ Prototype AlAu2 (oP12, Pnma), alpha-AlAu2 (Au-rich)
$
 PHASE ALAU2 % 2 1 2 !
 CONST ALAU2 : AL : AU : !
$
$ Prototype In3Yb8 (hR44, R-3c)
$
 PHASE AL2AU5 % 2 2 5 !
 CONST AL2AU5 : AL : AU : !
$
$ Prototype AlAu4 (cP20, P2_13), low T
$ Prototype W (cI2, Im-3m), high T
$
 PHASE ALAU4 % 2 1 4 !
 CONST ALAU4 : AL : AU : !
$ ------------------------------------------------------------------------------
$ Defaults
$
 DEFINE-SYSTEM-DEFAULT ELEMENT 2 !
 DEFAULT-COM DEFINE_SYSTEM_ELEMENT VA !
 TYPE-DEF % SEQ * !
 TYPE-DEF A GES AMEND_PHASE_DESCRIPTION @ MAGNETIC -3 0.28 !
 TYPE-DEF B GES AMEND_PHASE_DESCRIPTION @ MAGNETIC -1 0.4 !
 FUNCTION ZERO      298.15  0;                                         6000 N !
 FUNCTION UN_ASS    298.15  0;                                         6000 N !
 FUNCTION R         298.15  +8.31451;                                  6000 N !
$ ------------------------------------------------------------------------------
$ Element data
$ ------------------------------------------------------------------------------
$ Al
$
$ BCT_A5 and DIAMOND_A4 added in unary 3.0
$
 PAR  G(FCC_A1,AL:VA),,                 +GHSERAL;                2900 N 91Din !
 PAR  G(BCC_A2,AL:VA),,                 +GHSERAL+10083-4.813*T;  2900 N 91Din !
 PAR  G(HCP_A3,AL:VA),,                 +GHSERAL+5481-1.8*T;     2900 N 91Din !
$PAR  G(CBCC_A12,AL:VA),,               +GHSERAL
$            +10083.4-4.813*T;                                   2900 N 91Din !
$PAR  G(CUB_A13,AL:VA),,                +GHSERAL
$            +10920.44-4.8116*T;                                 2900 N 91Din !
$PAR  G(BCT_A5,AL),,                    +GHSERAL+10083-4.813*T;  2900 N SGCOST !
$PAR  G(DIAMOND_A4,AL),,                +GHSERAL+30*T;           2900 N SGCOST !
 PAR  G(LIQUID,AL),,                    +GLIQAL;                 2900 N 91Din !
$
 FUNCTION GHSERAL   298.15  -7976.15+137.093038*T-24.3671976*T*LN(T)
       -0.001884662*T**2-8.77664E-07*T**3+74092*T**(-1);
       700.00  Y  -11276.24+223.048446*T-38.5844296*T*LN(T)
       +0.018531982*T**2 -5.764227E-06*T**3+74092*T**(-1);
       933.47  Y  -11278.361+188.684136*T-31.748192*T*LN(T)
       -1.230622E+28*T**(-9);
      2900.00  N !
 FUNCTION GLIQAL    298.15  +11005.045-11.84185*T+GHSERAL+7.9337E-20*T**7;
       933.47  Y  -795.991+177.430209*T-31.748192*T*LN(T);
      2900.00  N !
$ ------------------------------------------------------------------------------
$ Au
$
$ DHCP added in unary 5.0
$
$ DHCP replaced by the value from 92Ans in SGSOL 5.0
$
$ The DHCP phase is labelled D0_24 in 03Liu and alpha-prime in 92Ans. The
$ phase is present between the fcc and hcp phases in the Au-Sn and Au-In
$ systems. The value for DHCP from 92Ans was used to model these systems,
$ thus this value must be included in the unary database and not the 04Du
$ value.
$
 PAR  G(FCC_A1,AU:VA),,                 +GHSERAU;                3200 N 91Din !
 PAR  G(HCP_A3,AU:VA),,                 +GHSERAU+240.75+1.6*T;   3200 N 91Din !
 PAR  G(BCC_A2,AU:VA),,                 +GHSERAU+4250-1.1*T;     3200 N 91Din !
$PAR  G(DHCP,AU),,                      +GHSERAU+125+0.79*T;     3200 N 92Ans !
$PAR  G(DHCP,AU),,                      +GHSERAU+5000;           3200 N 04Du !
 PAR  G(LIQUID,AU),,                    +GHSERAU
             +12552-9.385866*T;                                  3200 N 91Din !
$
 FUNCTION GHSERAU   298.15  -6938.856+106.830098*T-22.75455*T*LN(T)
       -0.00385924*T**2+3.79625E-07*T**3-25097*T**(-1);
       929.40  Y  -93586.481+1021.69543*T-155.706745*T*LN(T)
       +0.08756015*T**2-1.1518713E-05*T**3+10637210*T**(-1);
      1337.33  Y  +314067.829-2016.37825*T+263.252259*T*LN(T)
       -0.118216828*T**2+8.923844E-06*T**3-67999832*T**(-1);
      1735.80  Y  -12133.783+165.272524*T-30.9616*T*LN(T);
      3200.00  N !
 FUNCTION GLIQAU    298.15  +GHSERAU+12552-9.385866*T;                 6000 N !
$ ------------------------------------------------------------------------------
$ Binary system
$
$ From J.L. Murray et al. 1987 (included in LB Vol. 1)
$
$ J.L. Murray, H. Okamoto, T.B. Massalski,
$ Bull. Alloy Phase Diag., 8, 20-30(1987).
$
$ Checked against paper and LB. Checked at 6000 K.
$
$ The fcc interaction was modified by A.T. Dinsdale 1998 to be compatible
$ with SGTE unary data.
$
$ There should be a small bcc field at the AlAu4 composition, but this is
$ not modelled as bcc.
$
$ There is a very small fcc field at around 890 K and x(Au)=0.56. This is
$ visible as a thick invariant line in the phase diagram plotted in LB, but
$ not included in the table of invariant equilibria.
$
$ There is an inverse miscibility gap with a min at 2798 K and x(Au)=0.23.
$
$ The Au-rich part of the diagram (AlAu4 and fcc) is quite different from
$ the diagram shown in 87Mur.
$
 PAR  L(LIQUID,AL,AU;0),,               -105252+41.299*T;,,           N 87Mur !
 PAR  L(LIQUID,AL,AU;1),,               +34184;,,                     N 87Mur !
$
 PAR  L(FCC_A1,AL,AU:VA;0),,            -64282.74+5.089303*T;,,       N 98Din !
 PAR  L(FCC_A1,AL,AU:VA;1),,            +22875.24-0.6431567*T;,,      N 98Din !
 PAR  L(FCC_A1,AL,AU:VA;2),,            +23832.6;,,                   N 98Din !
$
 PAR  G(AL2AU_C1,AL:AU),,               +2*GLIQAL+GLIQAU
             -101250+40.698*T;,,                                      N 87Mur !
 PAR  G(ALAU,AL:AU),,                   +GLIQAL+GLIQAU
             -85128+44.776*T;,,                                       N 87Mur !
 PAR  G(ALAU2,AL:AU),,                  +GLIQAL+2*GLIQAU
             -112914+51.207*T;,,                                      N 87Mur !
 PAR  G(AL2AU5,AL:AU),,                 +2*GLIQAL+5*GLIQAU
             -245546+110.404*T;,,                                     N 87Mur !
 PAR  G(ALAU4,AL:AU),,                  +GLIQAL+4*GLIQAU
             -116640+31.66*T;,,                                       N 87Mur !
$
$ Metastable
$
$ The bcc stability had to be reduced to avoid stable bcc at high T.
 PAR  L(BCC_A2,AL,AU:VA;0),,            -50000+5.089303*T;,,          N Same !
 PAR  L(BCC_A2,AL,AU:VA;1),,            +22875.24-0.6431567*T;,,      N Same !
 PAR  L(BCC_A2,AL,AU:VA;2),,            +23832.6;,,                   N Same !
$
 PAR  L(HCP_A3,AL,AU:VA;0),,            -64282.74+5.089303*T;,,       N Same !
 PAR  L(HCP_A3,AL,AU:VA;1),,            +22875.24-0.6431567*T;,,      N Same !
 PAR  L(HCP_A3,AL,AU:VA;2),,            +23832.6;,,                   N Same !
$ ------------------------------------------------------------------------------
$
 ASSESSED_SYSTEM
  AL-AU(TDB -* +LIQ +AL2AU_C1 +AL2AU5 +ALAU +ALAU2 +ALAU4 +FCC_A1
  ;P3 TMM:300/1600 STP:.51/1350) !
$
$
 LIST-OF-REFERENCE
 NUMBER  SOURCE
  Null   'Unknown source'
  Same   'Same or similar interaction as in the corresponding stable phase'
  COST   'COST 507 database'
  SGCOST 'COST 507 database, SGTE unary database V.3.0, 1996; Al, B, Nd, Ti, Zn'
  87Mur  'J.L. Murray, H. Okamoto, T.B. Massalski,
          Bull. Alloy Phase Diag., 8, 20-30(1987); Al-Au'
  91Din  'A.T. Dinsdale, Calphad, 15, 317-425(1991).'
  92Ans  'I. Ansara, J.-Ph. Nabot, Calphad, 16, 13-18(1992); Au'
  98Din  'A.T. Dinsdale, unpublished, 1998; Al-Au'
  04Du   'Z. Du, C. Guo, D. Lu, J. Alloys Compd., 364, 117-20(2004),
          SGTE unary database V.5.0, 2009; Au'
!
