Repository: orchid-calphad/orchid-project.org

# orchid-project.org

Website and released data of **ORCHID** (Open Repository for CALPHAD Hypotheses, Intelligence, and Discovery),
served by GitHub Pages at https://orchid-project.org. Releases are archived on Zenodo (one DOI per version).

- `index.html`, `catalog/`, `best-practices.html` — static, self-contained pages (generated in the ORCHID tooling).
- `data/` — released data: catalog, redistributable TDB files, convex hulls. Licences: `data/LICENSES.md`, `data/NOTICE.md`.
- `llms.txt`, `data/croissant.json`, `CITATION.cff`, `.zenodo.json` — machine-readable metadata.

Only data with clear redistribution rights are published.

File: data/databases/sgte-binary/AlB-01Luk-LB.tdb
$
$ Database for Al-B from H.L. Lukas 2001 (included in LB Vol. 1)
$
$ H.L. Lukas, unpublished, 2001.
$
$ Dataset created 2011.07.16 by Bengt Hallstedt.
$ 2020.12.20: Modified for use with GES6.
$
$ Modified from the 1998 COST 507 version. In contrast to the COST version,
$ this version seems reasonable.
$
$ Beta-AlB12 is considered to be stabilised by impurities, and not stable
$ in the binary Al-B system.
$
$ B is modelled as interstitial in fcc.
$
$ The fcc + Liquid + AlB2 peritectic in LB is not consistent with
$ LBall-v7+fun.tdb. This dataset reproduces the latter.
$
$ ------------------------------------------------------------------------------
 TEMP-LIM 298.15 6000.00 !
$
$ELEMENT NAME  REF. STATE               ATOMIC MASS H298-H0    S298    !
$
 ELEMENT VA   VACUUM                      0.0          0.0      0.0    ! 
 ELEMENT AL   FCC_A1                     26.98154   4540.      28.30   ! 
 ELEMENT B    BETA_RHOMBO_B              10.81      1222.0      5.9    ! 
$ ------------------------------------------------------------------------------
$ Phase definitions
$
 PHASE LIQUID:L % 1 1 !
 CONST LIQUID:L : AL B : !
$
$ Fcc (cF4, Fm-3m) and MeX (cF8, Fm-3m)
$
 PHASE FCC_A1 %A 2 1 1 !
 CONST FCC_A1 : AL : B VA% : !
$
$ Bcc (cI2, Im-3m)
$
 PHASE BCC_A2 %B 2 1 3 !
 CONST BCC_A2 : AL : B VA% : !
$
$ Hcp (hP2, P6_3/mmc) and Me2X (NiAs-type, hP4, P6_3/mmc, B8_1)
$
 PHASE HCP_A3 %A 2 1 0.5 !
 CONST HCP_A3 : AL : B VA% : !
$
$ Prototype beta-B (hR105, R-3m)
$
 PHASE BETA_RHOMBO_B % 2 93 12 !
 CONST BETA_RHOMBO_B : B : B : !
$
$ Prototype AlB2 (hP3, P6/mmm)
$
 PHASE ALB2_C32 % 2 1 2 !
 CONST ALB2_C32 : AL : B : !
$
$ Prototype alpha-AlB12 (tP216, P4_12_12)
$
 PHASE ALB12_ALPHA % 2 1 12 !
 CONST ALB12_ALPHA : AL : B : !
$ ------------------------------------------------------------------------------
$ Defaults
$
 DEFINE-SYSTEM-DEFAULT ELEMENT 2 !
 DEFAULT-COM DEFINE_SYSTEM_ELEMENT VA !
 TYPE-DEF % SEQ * !
 TYPE-DEF A GES AMEND_PHASE_DESCRIPTION @ MAGNETIC -3 0.28 !
 TYPE-DEF B GES AMEND_PHASE_DESCRIPTION @ MAGNETIC -1 0.4 !
 FUNCTION ZERO      298.15  0;                                         6000 N !
 FUNCTION UN_ASS    298.15  0;                                         6000 N !
 FUNCTION R         298.15  +8.31451;                                  6000 N !
$ ------------------------------------------------------------------------------
$ Element data
$ ------------------------------------------------------------------------------
$ Al
$
$ BCT_A5 and DIAMOND_A4 added in unary 3.0
$
 PAR  G(FCC_A1,AL:VA),,                 +GHSERAL;                2900 N 91Din !
 PAR  G(BCC_A2,AL:VA),,                 +GHSERAL+10083-4.813*T;  2900 N 91Din !
 PAR  G(HCP_A3,AL:VA),,                 +GHSERAL+5481-1.8*T;     2900 N 91Din !
$PAR  G(CBCC_A12,AL:VA),,               +GHSERAL
$            +10083.4-4.813*T;                                   2900 N 91Din !
$PAR  G(CUB_A13,AL:VA),,                +GHSERAL
$            +10920.44-4.8116*T;                                 2900 N 91Din !
$PAR  G(BCT_A5,AL),,                    +GHSERAL+10083-4.813*T;  2900 N SGCOST !
$PAR  G(DIAMOND_A4,AL),,                +GHSERAL+30*T;           2900 N SGCOST !
 PAR  G(LIQUID,AL),,                    +GLIQAL;                 2900 N 91Din !
$
 FUNCTION GHSERAL   298.15  -7976.15+137.093038*T-24.3671976*T*LN(T)
       -0.001884662*T**2-8.77664E-07*T**3+74092*T**(-1);
       700.00  Y  -11276.24+223.048446*T-38.5844296*T*LN(T)
       +0.018531982*T**2 -5.764227E-06*T**3+74092*T**(-1);
       933.47  Y  -11278.361+188.684136*T-31.748192*T*LN(T)
       -1.230622E+28*T**(-9);
      2900.00  N !
 FUNCTION GLIQAL    298.15  +11005.045-11.84185*T+GHSERAL+7.9337E-20*T**7;
       933.47  Y  -795.991+177.430209*T-31.748192*T*LN(T);
      2900.00  N !
$ ------------------------------------------------------------------------------
$ B
$
$ FCC_A1, HCP_A3, DIAMOND_A4 and GRAPHITE added in unary 3.0
$ BCC_A2 added in unary 4.1
$ GRAPHITE revised in unary 4.4 (using the value from COST 507)
$ FCC_A1, BCC_A2 and HCP_A3 removed in unary 5.0
$ ALPHA_RHOMBO_B added in unary 5.0
$
$ FCC_A1, BCC_A2 and HCP_A3 still in SGSOL 5.0
$ The value for FCC_A1 in COST (and SGTE) is possibly incorrect.
$
$PAR  G(BETA_RHOMBO_B,B),,              +GHSERBB;,,                   N 91Din !
 PAR  G(BETA_RHOMBO_B,B:B),,            +105*GHSERBB;,,               N 91Din !
$PAR  G(ALPHA_RHOMBO_B,B),,             +GALPBB;,,                    N 09SGUN !
$PAR  G(FCC_A1,B:VA),,                  +GHSERBB+43514-12.217*T;,,    N SGCOST !
$PAR  G(FCC_A1,B:VA),,                  +GHSERBB+50208-13.472*T;,,    N 94Hal !
$PAR  G(BCC_A2,B:VA),,                  +GHSERBB+43514-12.217*T;,,    N 94Hal !
$PAR  G(HCP_A3,B:VA),,                  +GHSERBB+50208-9.706*T;,,     N SGCOST !
$PAR  G(GRAPHITE,B),,                   +GHSERBB+10000-2*T;,,         N SGCOST !
$PAR  G(GRAPHITE,B),,                   +GHSERBB+5000;,,              N 96SGUN !
$PAR  G(DIAMOND_A4,B),,                 +GHSERBB+10;,,                N 99SGUN !
$PAR  G(DIAMOND_A4,B),,                 +GHSERBB+20;,,                N COST !
$PAR  G(DIAMOND_A4,B),,                 +GHSERBB;,,                   N 96SGUN !
 PAR  G(LIQUID,B),,                     +GLIQBB;,,                    N 91Din !
$
 FUNCTION GHSERBB   298.15  -7735.284+107.111864*T-15.6641*T*LN(T)
       -0.006864515*T**2+6.18878E-07*T**3+370843*T**(-1);
      1100.00  Y  -16649.474+184.801744*T-26.6047*T*LN(T)
       -7.9809E-04*T**2-2.556E-08*T**3+1748270*T**(-1);
      2348.00  Y  -36667.582+231.336244*T-31.5957527*T*LN(T)
       -0.00159488*T**2+1.34719E-07*T**3+11205883*T**(-1);
      3000.00  Y  -21530.653+222.396264*T-31.4*T*LN(T);
      6000.00  N !
 FUNCTION GALPBB    298.15  -6076.24+86.648762*T-12.942464*T*LN(T)
       -7.089468E-3*T**2+0.659896E-6*T**3-45*T**(-1);
      1400.00  Y  +28477.506-106.789208*T+12.1072478*T*LN(T)
       -13.316875E-3*T**2+0.706895E-6*T**3-8002403*T**(-1);
      3000.00  Y  -25699.64+225.127135*T-31.4*T*LN(T);
      6000.00  N !
 FUNCTION GLIQBB    298.15  +48458.559-20.268025*T+GHSERBB;
       500.00  Y  +41119.703+82.101722*T-14.9827763*T*LN(T)
       -0.007095669*T**2+5.07347E-07*T**3+335484*T**(-1);
      2348.00  Y  +28842.012+200.94731*T-31.4*T*LN(T);
      3000.00  Y  +50372.665-21.448954*T+GHSERBB;
      6000.00  N !
 FUNCTION GFCCBB    298.15  +GHSERBB+43514-12.217*T;                   6000 N !
$ ------------------------------------------------------------------------------
$ Binary system
$
$ From H.L. Lukas 2001 (included in LB Vol. 1)
$
$ H.L. Lukas, unpublished, 2001.
$
$ Checked against LB. Checked at 6000 K.
$
$ Modified from the 1998 COST 507 version. In contrast to the COST version,
$ this version seems reasonable.
$
$ Beta-AlB12 is considered to be stabilised by impurities, and not stable
$ in the binary Al-B system.
$
$ B is modelled as interstitial in fcc.
$
$ The fcc + Liquid + AlB2 peritectic in LB is not consistent with
$ LBall-v7+fun.tdb. This dataset reproduces the latter.
$
 PAR  L(LIQUID,AL,B;0),,                -927.53-5.11312*T;,,          N 04Mir !
 PAR  L(LIQUID,AL,B;1),,                +31961.59;,,                  N 04Mir !
 PAR  L(LIQUID,AL,B;2),,                -12992.03;,,                  N 04Mir !
$
 PAR  G(FCC_A1,AL:B),,                  +GHSERAL+GHSERBB
             +35290-3.921*T;,,                                        N 01Luk !
 PAR  L(FCC_A1,AL:B,VA;0),,             +ZERO;,,                      N 01Luk !
$
 PAR  G(ALB2_C32,AL:B),,                +GHSERAL+2*GHSERBB
             -34369.16+5.4*T;,,                                       N 01Luk !
 PAR  G(ALB12_ALPHA,AL:B),,             +GHSERAL+12*GHSERBB
             -149721.71+5.78732*T;,,                                  N 04Mir !
$ ------------------------------------------------------------------------------
$
 ASSESSED_SYSTEM
  AL-B(TDB -* +LIQ +ALB12_A +ALB2_C32 +BETA_RHOMB_B
  +FCC_A1 ;P3 TMM:300/2500 STP:.9/2500) !
$
$
 LIST-OF-REFERENCE
 NUMBER  SOURCE
  Null   'Unknown source'
  Same   'Same or similar interaction as in the corresponding stable phase'
  COST   'COST 507 database'
  SGCOST 'COST 507 database, SGTE unary database V.3.0, 1996; Al, B, Nd, Ti, Zn'
  91Din  'A.T. Dinsdale, Calphad, 15, 317-425(1991).'
  94Hal  'B. Hallemans, P. Wollants, J.R. Roos,
          Z. Metallkd., 85, 676-82(1994), SGTE unary database V.4.1, 1999; B'
  96SGUN 'SGTE unary database V.3.0, 1996.'
  99SGUN 'SGTE unary database V.4.1, 1999.'
  01Luk  'H.L. Lukas, unpublished, 2001; Al-B'
  04Mir  'D. Mirkovic, J. Grobner, R. Schmid-Fetzer, O. Fabrichnaya,
          H.L. Lukas, J. Alloys Compd., 384, 168-74(2004); Al-B'
  09SGUN 'SGTE unary database V.5.0, 2009.'
!

File: data/databases/sgte-binary/AlB-04Mir.tdb
$
$ Database for Al-B from D. Mirkovic et al. 2004
$
$ D. Mirkovic, J. Grobner, R. Schmid-Fetzer, O. Fabrichnaya, H.L. Lukas,
$ J. Alloys Compd., 384, 168-74(2004).
$
$ Dataset created 2011.07.16 by Bengt Hallstedt.
$ 2020.12.20: Modified for use with GES6.
$
$ Modified from the 2001 LB version.
$
$ The parameters for liquid and AlB12 are the same as in 01Luk (LB).
$
$ Beta-AlB12 is considered to be stabilised by impurities, and not stable
$ in the binary Al-B system.
$
$ B is modelled as interstitial in fcc.
$
$ ------------------------------------------------------------------------------
 TEMP-LIM 298.15 6000.00 !
$
$ELEMENT NAME  REF. STATE               ATOMIC MASS H298-H0    S298    !
$
 ELEMENT VA   VACUUM                      0.0          0.0      0.0    ! 
 ELEMENT AL   FCC_A1                     26.98154   4540.      28.30   ! 
 ELEMENT B    BETA_RHOMBO_B              10.81      1222.0      5.9    ! 
$ ------------------------------------------------------------------------------
$ Phase definitions
$
 PHASE LIQUID:L % 1 1 !
 CONST LIQUID:L : AL B : !
$
$ Fcc (cF4, Fm-3m) and MeX (cF8, Fm-3m)
$
 PHASE FCC_A1 %A 2 1 1 !
 CONST FCC_A1 : AL : B VA% : !
$
$ Bcc (cI2, Im-3m)
$
 PHASE BCC_A2 %B 2 1 3 !
 CONST BCC_A2 : AL : B VA% : !
$
$ Hcp (hP2, P6_3/mmc) and Me2X (NiAs-type, hP4, P6_3/mmc, B8_1)
$
 PHASE HCP_A3 %A 2 1 0.5 !
 CONST HCP_A3 : AL : B VA% : !
$
$ Prototype beta-B (hR105, R-3m)
$
 PHASE BETA_RHOMBO_B % 2 93 12 !
 CONST BETA_RHOMBO_B : B : B : !
$
$ Prototype AlB2 (hP3, P6/mmm)
$
 PHASE ALB2_C32 % 2 1 2 !
 CONST ALB2_C32 : AL : B : !
$
$ Prototype alpha-AlB12 (tP216, P4_12_12)
$
 PHASE AlB12_ALPHA % 2 1 12 !
 CONST AlB12_ALPHA : AL : B : !
$ ------------------------------------------------------------------------------
$ Defaults
$
 DEFINE-SYSTEM-DEFAULT ELEMENT 2 !
 DEFAULT-COM DEFINE_SYSTEM_ELEMENT VA !
 TYPE-DEF % SEQ * !
 TYPE-DEF A GES AMEND_PHASE_DESCRIPTION @ MAGNETIC -3 0.28 !
 TYPE-DEF B GES AMEND_PHASE_DESCRIPTION @ MAGNETIC -1 0.4 !
 FUNCTION ZERO      298.15  0;                                         6000 N !
 FUNCTION UN_ASS    298.15  0;                                         6000 N !
 FUNCTION R         298.15  +8.31451;                                  6000 N !
$ ------------------------------------------------------------------------------
$ Element data
$ ------------------------------------------------------------------------------
$ Al
$
$ BCT_A5 and DIAMOND_A4 added in unary 3.0
$
 PAR  G(FCC_A1,AL:VA),,                 +GHSERAL;                2900 N 91Din !
 PAR  G(BCC_A2,AL:VA),,                 +GHSERAL+10083-4.813*T;  2900 N 91Din !
 PAR  G(HCP_A3,AL:VA),,                 +GHSERAL+5481-1.8*T;     2900 N 91Din !
$PAR  G(CBCC_A12,AL:VA),,               +GHSERAL
$            +10083.4-4.813*T;                                   2900 N 91Din !
$PAR  G(CUB_A13,AL:VA),,                +GHSERAL
$            +10920.44-4.8116*T;                                 2900 N 91Din !
$PAR  G(BCT_A5,AL),,                    +GHSERAL+10083-4.813*T;  2900 N SGCOST !
$PAR  G(DIAMOND_A4,AL),,                +GHSERAL+30*T;           2900 N SGCOST !
 PAR  G(LIQUID,AL),,                    +GLIQAL;                 2900 N 91Din !
$
 FUNCTION GHSERAL   298.15  -7976.15+137.093038*T-24.3671976*T*LN(T)
       -0.001884662*T**2-8.77664E-07*T**3+74092*T**(-1);
       700.00  Y  -11276.24+223.048446*T-38.5844296*T*LN(T)
       +0.018531982*T**2 -5.764227E-06*T**3+74092*T**(-1);
       933.47  Y  -11278.361+188.684136*T-31.748192*T*LN(T)
       -1.230622E+28*T**(-9);
      2900.00  N !
 FUNCTION GLIQAL    298.15  +11005.045-11.84185*T+GHSERAL+7.9337E-20*T**7;
       933.47  Y  -795.991+177.430209*T-31.748192*T*LN(T);
      2900.00  N !
$ ------------------------------------------------------------------------------
$ B
$
$ FCC_A1, HCP_A3, DIAMOND_A4 and GRAPHITE added in unary 3.0
$ BCC_A2 added in unary 4.1
$ GRAPHITE revised in unary 4.4 (using the value from COST 507)
$ FCC_A1, BCC_A2 and HCP_A3 removed in unary 5.0
$ ALPHA_RHOMBO_B added in unary 5.0
$
$ FCC_A1, BCC_A2 and HCP_A3 still in SGSOL 5.0
$ The value for FCC_A1 in COST (and SGTE) is possibly incorrect.
$
$PAR  G(BETA_RHOMBO_B,B),,              +GHSERBB;,,                   N 91Din !
 PAR  G(BETA_RHOMBO_B,B:B),,            +105*GHSERBB;,,               N 91Din !
$PAR  G(ALPHA_RHOMBO_B,B),,             +GALPBB;,,                    N 09SGUN !
$PAR  G(FCC_A1,B:VA),,                  +GHSERBB+43514-12.217*T;,,    N SGCOST !
$PAR  G(FCC_A1,B:VA),,                  +GHSERBB+50208-13.472*T;,,    N 94Hal !
$PAR  G(BCC_A2,B:VA),,                  +GHSERBB+43514-12.217*T;,,    N 94Hal !
$PAR  G(HCP_A3,B:VA),,                  +GHSERBB+50208-9.706*T;,,     N SGCOST !
$PAR  G(GRAPHITE,B),,                   +GHSERBB+10000-2*T;,,         N SGCOST !
$PAR  G(GRAPHITE,B),,                   +GHSERBB+5000;,,              N 96SGUN !
$PAR  G(DIAMOND_A4,B),,                 +GHSERBB+10;,,                N 99SGUN !
$PAR  G(DIAMOND_A4,B),,                 +GHSERBB+20;,,                N COST !
$PAR  G(DIAMOND_A4,B),,                 +GHSERBB;,,                   N 96SGUN !
 PAR  G(LIQUID,B),,                     +GLIQBB;,,                    N 91Din !
$
 FUNCTION GHSERBB   298.15  -7735.284+107.111864*T-15.6641*T*LN(T)
       -0.006864515*T**2+6.18878E-07*T**3+370843*T**(-1);
      1100.00  Y  -16649.474+184.801744*T-26.6047*T*LN(T)
       -7.9809E-04*T**2-2.556E-08*T**3+1748270*T**(-1);
      2348.00  Y  -36667.582+231.336244*T-31.5957527*T*LN(T)
       -0.00159488*T**2+1.34719E-07*T**3+11205883*T**(-1);
      3000.00  Y  -21530.653+222.396264*T-31.4*T*LN(T);
      6000.00  N !
 FUNCTION GALPBB    298.15  -6076.24+86.648762*T-12.942464*T*LN(T)
       -7.089468E-3*T**2+0.659896E-6*T**3-45*T**(-1);
      1400.00  Y  +28477.506-106.789208*T+12.1072478*T*LN(T)
       -13.316875E-3*T**2+0.706895E-6*T**3-8002403*T**(-1);
      3000.00  Y  -25699.64+225.127135*T-31.4*T*LN(T);
      6000.00  N !
 FUNCTION GLIQBB    298.15  +48458.559-20.268025*T+GHSERBB;
       500.00  Y  +41119.703+82.101722*T-14.9827763*T*LN(T)
       -0.007095669*T**2+5.07347E-07*T**3+335484*T**(-1);
      2348.00  Y  +28842.012+200.94731*T-31.4*T*LN(T);
      3000.00  Y  +50372.665-21.448954*T+GHSERBB;
      6000.00  N !
 FUNCTION GFCCBB    298.15  +GHSERBB+43514-12.217*T;                   6000 N !
$ ------------------------------------------------------------------------------
$ Binary system
$
$ D. Mirkovic, J. Grobner, R. Schmid-Fetzer, O. Fabrichnaya, H.L. Lukas,
$ J. Alloys Compd., 384, 168-74(2004).
$
$ Checked against paper. Checked at 6000 K.
$
$ Modified from the 2001 LB version.
$
$ The parameters for liquid and AlB12 are the same as in 01Luk (LB).
$
$ Beta-AlB12 is considered to be stabilised by impurities, and not stable
$ in the binary Al-B system.
$
$ B is modelled as interstitial in fcc.
$
 PAR  L(LIQUID,AL,B;0),,                -927.53-5.11312*T;,,          N 04Mir !
 PAR  L(LIQUID,AL,B;1),,                +31961.6;,,                   N 04Mir !
 PAR  L(LIQUID,AL,B;2),,                -12992;,,                     N 04Mir !
$
 PAR  G(FCC_A1,AL:B),,                  +GHSERAL+GHSERBB
             +50208-13.478*T;,,                                       N 04Mir !
 PAR  L(FCC_A1,AL:B,VA;0),,             +28602.2-3.17802*T;,,         N 04Mir !
$
 PAR  G(ALB2_C32,AL:B),,                +GHSERAL+2*GHSERBB
             -23000-3.05*T;,,                                         N 04Mir !
 PAR  G(ALB12_ALPHA,AL:B),,             +GHSERAL+12*GHSERBB
             -149722+5.78732*T;,,                                     N 04Mir !
$ ------------------------------------------------------------------------------
$
 ASSESSED_SYSTEM
  AL-B(TDB -* +LIQ +ALB12_A +ALB2_C32 +BETA_RHOMB_B
  +FCC_A1 ;P3 TMM:300/2500 STP:.9/2500) !
$
$
 LIST-OF-REFERENCE
 NUMBER  SOURCE
  Null   'Unknown source'
  Same   'Same or similar interaction as in the corresponding stable phase'
  COST   'COST 507 database'
  SGCOST 'COST 507 database, SGTE unary database V.3.0, 1996; Al, B, Nd, Ti, Zn'
  91Din  'A.T. Dinsdale, Calphad, 15, 317-425(1991).'
  94Hal  'B. Hallemans, P. Wollants, J.R. Roos,
          Z. Metallkd., 85, 676-82(1994), SGTE unary database V.4.1, 1999; B'
  96SGUN 'SGTE unary database V.3.0, 1996.'
  99SGUN 'SGTE unary database V.4.1, 1999.'
  04Mir  'D. Mirkovic, J. Grobner, R. Schmid-Fetzer, O. Fabrichnaya,
          H.L. Lukas, J. Alloys Compd., 384, 168-74(2004); Al-B'
  09SGUN 'SGTE unary database V.5.0, 2009.'
!

File: data/databases/sgte-binary/AlB-15Wan.tdb
$
$ Database for Al-B from W. Wang et al. 2004.
$
$ W. Wang, Z. Fu, T. Liu, W. Zhang, Calphad, 51, 24-34(2015).
$
$ Dataset created 2019.04.22 by Bengt Hallstedt.
$ 2020.12.20: Modified for use with GES6.
$
$ Modified from 04Mir.
$
$ Beta-AlB12 is considered to be stabilised by impurities, and not stable
$ in the binary Al-B system.
$
$ B is modelled as substitutional in fcc.
$
$ ------------------------------------------------------------------------------
 TEMP-LIM 298.15 6000.00 !
$
$ELEMENT NAME  REF. STATE               ATOMIC MASS H298-H0    S298    !
$
 ELEMENT VA   VACUUM                      0.0          0.0      0.0    ! 
 ELEMENT AL   FCC_A1                     26.98154   4540.      28.30   ! 
 ELEMENT B    BETA_RHOMBO_B              10.81      1222.0      5.9    ! 
$ ------------------------------------------------------------------------------
$ Phase definitions
$
 PHASE LIQUID:L % 1 1 !
 CONST LIQUID:L : AL B : !
$
$ Fcc (cF4, Fm-3m) and MeX (cF8, Fm-3m)
$
 PHASE FCC_A1 %A 2 1 1 !
 CONST FCC_A1 : AL% B : VA : !
$
$ Bcc (cI2, Im-3m)
$
 PHASE BCC_A2 %B 2 1 3 !
 CONST BCC_A2 : AL% B : VA : !
$
$ Hcp (hP2, P6_3/mmc) and Me2X (NiAs-type, hP4, P6_3/mmc, B8_1)
$
 PHASE HCP_A3 %A 2 1 0.5 !
 CONST HCP_A3 : AL% B : VA : !
$
$ Prototype beta-B (hR105, R-3m)
$
 PHASE BETA_RHOMBO_B % 1 1 !
 CONST BETA_RHOMBO_B : B : !
$
$ Prototype AlB2 (hP3, P6/mmm)
$
 PHASE ALB2_C32 % 2 1 2 !
 CONST ALB2_C32 : AL : B : !
$
$ Prototype alpha-AlB12 (tP216, P4_12_12)
$
 PHASE AlB12_ALPHA % 2 1 12 !
 CONST AlB12_ALPHA : AL : B : !
$ ------------------------------------------------------------------------------
$ Defaults
$
 DEFINE-SYSTEM-DEFAULT ELEMENT 2 !
 DEFAULT-COM DEFINE_SYSTEM_ELEMENT VA !
 TYPE-DEF % SEQ * !
 TYPE-DEF A GES AMEND_PHASE_DESCRIPTION @ MAGNETIC -3 0.28 !
 TYPE-DEF B GES AMEND_PHASE_DESCRIPTION @ MAGNETIC -1 0.4 !
 FUNCTION ZERO      298.15  0;                                         6000 N !
 FUNCTION UN_ASS    298.15  0;                                         6000 N !
 FUNCTION R         298.15  +8.31451;                                  6000 N !
$ ------------------------------------------------------------------------------
$ Element data
$ ------------------------------------------------------------------------------
$ Al
$
$ BCT_A5 and DIAMOND_A4 added in unary 3.0
$
 PAR  G(FCC_A1,AL:VA),,                 +GHSERAL;                2900 N 91Din !
 PAR  G(BCC_A2,AL:VA),,                 +GHSERAL+10083-4.813*T;  2900 N 91Din !
 PAR  G(HCP_A3,AL:VA),,                 +GHSERAL+5481-1.8*T;     2900 N 91Din !
$PAR  G(CBCC_A12,AL:VA),,               +GHSERAL
$            +10083.4-4.813*T;                                   2900 N 91Din !
$PAR  G(CUB_A13,AL:VA),,                +GHSERAL
$            +10920.44-4.8116*T;                                 2900 N 91Din !
$PAR  G(BCT_A5,AL),,                    +GHSERAL+10083-4.813*T;  2900 N SGCOST !
$PAR  G(DIAMOND_A4,AL),,                +GHSERAL+30*T;           2900 N SGCOST !
 PAR  G(LIQUID,AL),,                    +GLIQAL;                 2900 N 91Din !
$
 FUNCTION GHSERAL   298.15  -7976.15+137.093038*T-24.3671976*T*LN(T)
       -0.001884662*T**2-8.77664E-07*T**3+74092*T**(-1);
       700.00  Y  -11276.24+223.048446*T-38.5844296*T*LN(T)
       +0.018531982*T**2 -5.764227E-06*T**3+74092*T**(-1);
       933.47  Y  -11278.361+188.684136*T-31.748192*T*LN(T)
       -1.230622E+28*T**(-9);
      2900.00  N !
 FUNCTION GLIQAL    298.15  +11005.045-11.84185*T+GHSERAL+7.9337E-20*T**7;
       933.47  Y  -795.991+177.430209*T-31.748192*T*LN(T);
      2900.00  N !
$ ------------------------------------------------------------------------------
$ B
$
$ FCC_A1, HCP_A3, DIAMOND_A4 and GRAPHITE added in unary 3.0
$ BCC_A2 added in unary 4.1
$ GRAPHITE revised in unary 4.4 (using the value from COST 507)
$ FCC_A1, BCC_A2 and HCP_A3 removed in unary 5.0
$ ALPHA_RHOMBO_B added in unary 5.0
$
$ FCC_A1, BCC_A2 and HCP_A3 still in SGSOL 5.0
$ The value for FCC_A1 in COST (and SGTE) is possibly incorrect.
$
 PAR  G(BETA_RHOMBO_B,B),,              +GHSERBB;,,                   N 91Din !
$PAR  G(BETA_RHOMBO_B,B:B),,            +105*GHSERBB;,,               N 91Din !
$PAR  G(ALPHA_RHOMBO_B,B),,             +GALPBB;,,                    N 09SGUN !
$PAR  G(FCC_A1,B:VA),,                  +GHSERBB+43514-12.217*T;,,    N SGCOST !
 PAR  G(FCC_A1,B:VA),,                  +GHSERBB+50208-13.472*T;,,    N 94Hal ! 
 PAR  G(BCC_A2,B:VA),,                  +GHSERBB+43514-12.217*T;,,    N 94Hal !
$PAR  G(HCP_A3,B:VA),,                  +GHSERBB+50208-9.706*T;,,     N SGCOST !
$PAR  G(GRAPHITE,B),,                   +GHSERBB+10000-2*T;,,         N SGCOST !
$PAR  G(GRAPHITE,B),,                   +GHSERBB+5000;,,              N 96SGUN !
$PAR  G(DIAMOND_A4,B),,                 +GHSERBB+10;,,                N 99SGUN !
$PAR  G(DIAMOND_A4,B),,                 +GHSERBB+20;,,                N COST !
$PAR  G(DIAMOND_A4,B),,                 +GHSERBB;,,                   N 96SGUN !
 PAR  G(LIQUID,B),,                     +GLIQBB;,,                    N 91Din !
$
 FUNCTION GHSERBB   298.15  -7735.284+107.111864*T-15.6641*T*LN(T)
       -0.006864515*T**2+6.18878E-07*T**3+370843*T**(-1);
      1100.00  Y  -16649.474+184.801744*T-26.6047*T*LN(T)
       -7.9809E-04*T**2-2.556E-08*T**3+1748270*T**(-1);
      2348.00  Y  -36667.582+231.336244*T-31.5957527*T*LN(T)
       -0.00159488*T**2+1.34719E-07*T**3+11205883*T**(-1);
      3000.00  Y  -21530.653+222.396264*T-31.4*T*LN(T);
      6000.00  N !
 FUNCTION GALPBB    298.15  -6076.24+86.648762*T-12.942464*T*LN(T)
       -7.089468E-3*T**2+0.659896E-6*T**3-45*T**(-1);
      1400.00  Y  +28477.506-106.789208*T+12.1072478*T*LN(T)
       -13.316875E-3*T**2+0.706895E-6*T**3-8002403*T**(-1);
      3000.00  Y  -25699.64+225.127135*T-31.4*T*LN(T);
      6000.00  N !
 FUNCTION GLIQBB    298.15  +48458.559-20.268025*T+GHSERBB;
       500.00  Y  +41119.703+82.101722*T-14.9827763*T*LN(T)
       -0.007095669*T**2+5.07347E-07*T**3+335484*T**(-1);
      2348.00  Y  +28842.012+200.94731*T-31.4*T*LN(T);
      3000.00  Y  +50372.665-21.448954*T+GHSERBB;
      6000.00  N !
 FUNCTION GFCCBB    298.15  +GHSERBB+43514-12.217*T;                   6000 N !
$ ------------------------------------------------------------------------------
$ Binary system
$
$ W. Wang, Z. Fu, T. Liu, W. Zhang, Calphad, 51, 24-34(2015).
$
$ Checked against paper. Checked at 6000 K.
$
$ Modified from 04Mir.
$
$ Beta-AlB12 is considered to be stabilised by impurities, and not stable
$ in the binary Al-B system.
$
$ B is modelled as substitutional in fcc.
$
 PAR  L(LIQUID,AL,B;0),,                -927.53-5.11312*T;,,          N 04Mir !
 PAR  L(LIQUID,AL,B;1),,                +31961.6;,,                   N 04Mir !
 PAR  L(LIQUID,AL,B;2),,                -12992;,,                     N 04Mir !
$
 PAR  L(FCC_A1,AL,B:VA;0),,             +21418.6-1.0559*T;,,          N 15Wan !
$
 PAR  G(ALB2_C32,AL:B),,                +GHSERAL+2*GHSERBB
             -19765.2-4.4196*T;,,                                     N 15Wan !
 PAR  G(ALB12_ALPHA,AL:B),,             +GHSERAL+12*GHSERBB
             -130335.4-2.3959*T;,,                                    N 15Wan !
$ ------------------------------------------------------------------------------
$
 ASSESSED_SYSTEM
  AL-B(TDB -* +LIQ +ALB12_A +ALB2_C32 +BETA_RHOMB_B
  +FCC_A1 ;P3 TMM:300/2500 STP:.9/2500) !
$
$
 LIST-OF-REFERENCE
 NUMBER  SOURCE
  Null   'Unknown source'
  Same   'Same or similar interaction as in the corresponding stable phase'
  COST   'COST 507 database'
  SGCOST 'COST 507 database, SGTE unary database V.3.0, 1996; Al, B, Nd, Ti, Zn'
  91Din  'A.T. Dinsdale, Calphad, 15, 317-425(1991).'
  94Hal  'B. Hallemans, P. Wollants, J.R. Roos,
          Z. Metallkd., 85, 676-82(1994), SGTE unary database V.4.1, 1999; B'
  96SGUN 'SGTE unary database V.3.0, 1996.'
  99SGUN 'SGTE unary database V.4.1, 1999.'
  04Mir  'D. Mirkovic, J. Grobner, R. Schmid-Fetzer, O. Fabrichnaya,
          H.L. Lukas, J. Alloys Compd., 384, 168-74(2004); Al-B'
  09SGUN 'SGTE unary database V.5.0, 2009.'
  15Wan  'W. Wang, Z. Fu, T. Liu, W. Zhang, Calphad, 51, 24-34(2015); Al-B'
!

File: data/databases/sgte-binary/AlB-98Luk.tdb
$
$ Database for Al-B from H.L. Lukas 1998
$
$ H.L. Lukas, COST 507, Final report round 2, 1998.
$
$ Dataset created 2011.07.16 by Bengt Hallstedt.
$ 2020.12.20: Modified for use with GES6.
$
$ B is modelled as substitutional in fcc.
$
$ There is a lattice stability for fcc B in the COST database, but this is
$ not used. The current value of zero is absurd.
$
$ The entropies of formation of the borides are unrealistic.
$
$ ------------------------------------------------------------------------------
 TEMP-LIM 298.15 6000.00 !
$
$ELEMENT NAME  REF. STATE               ATOMIC MASS H298-H0    S298    !
$
 ELEMENT VA   VACUUM                      0.0          0.0      0.0    ! 
 ELEMENT AL   FCC_A1                     26.98154   4540.      28.30   ! 
 ELEMENT B    BETA_RHOMBO_B              10.81      1222.0      5.9    ! 
$ ------------------------------------------------------------------------------
$ Phase definitions
$
 PHASE LIQUID:L % 1 1 !
 CONST LIQUID:L : AL B : !
$
$ Fcc (cF4, Fm-3m) and MeX (cF8, Fm-3m)
$
 PHASE FCC_A1 %A 2 1 1 !
 CONST FCC_A1 : AL% B : VA : !
$
$ Bcc (cI2, Im-3m)
$
 PHASE BCC_A2 %B 2 1 3 !
 CONST BCC_A2 : AL B : VA : !
$
$ Hcp (hP2, P6_3/mmc) and Me2X (NiAs-type, hP4, P6_3/mmc, B8_1)
$
 PHASE HCP_A3 %A 2 1 0.5 !
 CONST HCP_A3 : AL B : VA : !
$
$ Prototype beta-B (hR105, R-3m)
$
 PHASE BETA_RHOMBO_B % 2 93 12 !
 CONST BETA_RHOMBO_B : B : B : !
$
$ Prototype AlB2 (hP3, P6/mmm)
$
 PHASE ALB2_C32 % 2 1 2 !
 CONST ALB2_C32 : AL : B : !
$
$ Prototype alpha-AlB12 (tP216, P4_12_12)
$
 PHASE AlB12_ALPHA % 2 1 12 !
 CONST AlB12_ALPHA : AL : B : !
$
$ Prototype beta-AlB12 (oP384, P2_12_12_1)
$
 PHASE AlB12_BETA % 2 1 12 !
 CONST AlB12_BETA : AL : B : !
$ ------------------------------------------------------------------------------
$ Defaults
$
 DEFINE-SYSTEM-DEFAULT ELEMENT 2 !
 DEFAULT-COM DEFINE_SYSTEM_ELEMENT VA !
 TYPE-DEF % SEQ * !
 TYPE-DEF A GES AMEND_PHASE_DESCRIPTION @ MAGNETIC -3 0.28 !
 TYPE-DEF B GES AMEND_PHASE_DESCRIPTION @ MAGNETIC -1 0.4 !
 FUNCTION ZERO      298.15  0;                                         6000 N !
 FUNCTION UN_ASS    298.15  0;                                         6000 N !
 FUNCTION R         298.15  +8.31451;                                  6000 N !
$ ------------------------------------------------------------------------------
$ Element data
$ ------------------------------------------------------------------------------
$ Al
$
$ BCT_A5 and DIAMOND_A4 added in unary 3.0
$
 PAR  G(FCC_A1,AL:VA),,                 +GHSERAL;                2900 N 91Din !
 PAR  G(BCC_A2,AL:VA),,                 +GHSERAL+10083-4.813*T;  2900 N 91Din !
 PAR  G(HCP_A3,AL:VA),,                 +GHSERAL+5481-1.8*T;     2900 N 91Din !
$PAR  G(CBCC_A12,AL:VA),,               +GHSERAL
$            +10083.4-4.813*T;                                   2900 N 91Din !
$PAR  G(CUB_A13,AL:VA),,                +GHSERAL
$            +10920.44-4.8116*T;                                 2900 N 91Din !
$PAR  G(BCT_A5,AL),,                    +GHSERAL+10083-4.813*T;  2900 N SGCOST !
$PAR  G(DIAMOND_A4,AL),,                +GHSERAL+30*T;           2900 N SGCOST !
 PAR  G(LIQUID,AL),,                    +GLIQAL;                 2900 N 91Din !
$
 FUNCTION GHSERAL   298.15  -7976.15+137.093038*T-24.3671976*T*LN(T)
       -0.001884662*T**2-8.77664E-07*T**3+74092*T**(-1);
       700.00  Y  -11276.24+223.048446*T-38.5844296*T*LN(T)
       +0.018531982*T**2 -5.764227E-06*T**3+74092*T**(-1);
       933.47  Y  -11278.361+188.684136*T-31.748192*T*LN(T)
       -1.230622E+28*T**(-9);
      2900.00  N !
 FUNCTION GLIQAL    298.15  +11005.045-11.84185*T+GHSERAL+7.9337E-20*T**7;
       933.47  Y  -795.991+177.430209*T-31.748192*T*LN(T);
      2900.00  N !
$ ------------------------------------------------------------------------------
$ B
$
$ FCC_A1, HCP_A3, DIAMOND_A4 and GRAPHITE added in unary 3.0
$ BCC_A2 added in unary 4.1
$ GRAPHITE revised in unary 4.4 (using the value from COST 507)
$ FCC_A1, BCC_A2 and HCP_A3 removed in unary 5.0
$ ALPHA_RHOMBO_B added in unary 5.0
$
$ FCC_A1, BCC_A2 and HCP_A3 still in SGSOL 5.0
$ The value for FCC_A1 in COST (and SGTE) is possibly incorrect.
$
$PAR  G(BETA_RHOMBO_B,B),,              +GHSERBB;,,                   N 91Din !
 PAR  G(BETA_RHOMBO_B,B:B),,            +105*GHSERBB;,,               N 91Din !
$PAR  G(ALPHA_RHOMBO_B,B),,             +GALPBB;,,                    N 09SGUN !
$ Parameter below from COST 507
 PAR  G(FCC_A1,B:VA),,                  +ZERO;,,                      N 98Luk !
$PAR  G(FCC_A1,B:VA),,                  +GHSERBB+43514-12.217*T;,,    N SGCOST !
$PAR  G(FCC_A1,B:VA),,                  +GHSERBB+50208-13.472*T;,,    N 94Hal !
 PAR  G(BCC_A2,B:VA),,                  +GHSERBB+43514-12.217*T;,,    N 94Hal !
 PAR  G(HCP_A3,B:VA),,                  +GHSERBB+50208-9.706*T;,,     N SGCOST !
$PAR  G(GRAPHITE,B),,                   +GHSERBB+10000-2*T;,,         N SGCOST !
$PAR  G(GRAPHITE,B),,                   +GHSERBB+5000;,,              N 96SGUN !
$PAR  G(DIAMOND_A4,B),,                 +GHSERBB+10;,,                N 99SGUN !
$PAR  G(DIAMOND_A4,B),,                 +GHSERBB+20;,,                N COST !
$PAR  G(DIAMOND_A4,B),,                 +GHSERBB;,,                   N 96SGUN !
 PAR  G(LIQUID,B),,                     +GLIQBB;,,                    N 91Din !
$
 FUNCTION GHSERBB   298.15  -7735.284+107.111864*T-15.6641*T*LN(T)
       -0.006864515*T**2+6.18878E-07*T**3+370843*T**(-1);
      1100.00  Y  -16649.474+184.801744*T-26.6047*T*LN(T)
       -7.9809E-04*T**2-2.556E-08*T**3+1748270*T**(-1);
      2348.00  Y  -36667.582+231.336244*T-31.5957527*T*LN(T)
       -0.00159488*T**2+1.34719E-07*T**3+11205883*T**(-1);
      3000.00  Y  -21530.653+222.396264*T-31.4*T*LN(T);
      6000.00  N !
 FUNCTION GALPBB    298.15  -6076.24+86.648762*T-12.942464*T*LN(T)
       -7.089468E-3*T**2+0.659896E-6*T**3-45*T**(-1);
      1400.00  Y  +28477.506-106.789208*T+12.1072478*T*LN(T)
       -13.316875E-3*T**2+0.706895E-6*T**3-8002403*T**(-1);
      3000.00  Y  -25699.64+225.127135*T-31.4*T*LN(T);
      6000.00  N !
 FUNCTION GLIQBB    298.15  +48458.559-20.268025*T+GHSERBB;
       500.00  Y  +41119.703+82.101722*T-14.9827763*T*LN(T)
       -0.007095669*T**2+5.07347E-07*T**3+335484*T**(-1);
      2348.00  Y  +28842.012+200.94731*T-31.4*T*LN(T);
      3000.00  Y  +50372.665-21.448954*T+GHSERBB;
      6000.00  N !
 FUNCTION GFCCBB    298.15  +GHSERBB+43514-12.217*T;                   6000 N !
$ ------------------------------------------------------------------------------
$ Binary system
$
$ H.L. Lukas, COST 507, Final report round 2, 1998.
$
$ Checked against COST. Checked at 6000 K.
$
$ B is modelled as substitutional in fcc.
$
$ There is a lattice stability for fcc B in the COST database, but this is
$ not used. The current value of zero is absurd.
$
$ The entropies of formation of the borides are unrealistic.
$
 PAR  L(LIQUID,AL,B;0),,                -12671.16+1.81016*T;,,        N 98Luk !
 PAR  L(LIQUID,AL,B;1),,                +31988.28;,,                  N 98Luk !
 PAR  L(LIQUID,AL,B;2),,                -15873.74;,,                  N 98Luk !
$
 PAR  L(FCC_A1,AL,B:VA;0),,             +12242.44-1.74891*T;,,        N 98Luk !
$
 PAR  G(ALB2_C32,AL:B),,                +GHSERAL+2*GHSERBB
             -85808.76+45.46923*T;,,                                  N 98Luk !
 PAR  G(ALB12_ALPHA,AL:B),,             +GHSERAL+12*GHSERBB
             -198290.69+33.68638*T;,,                                 N 98Luk !
 PAR  G(ALB12_BETA,AL:B),,              +GHSERAL+12*GHSERBB
             -75292.23-33.66376*T;,,                                  N 98Luk !
$
$ Metastable
$
 PAR  L(BCC_A2,AL,B:VA;0),,             +12242.44-1.74891*T;,,        N Same !
 PAR  L(HCP_A3,AL,B:VA;0),,             +12242.44-1.74891*T;,,        N Same !
$ ------------------------------------------------------------------------------
$
 ASSESSED_SYSTEM
  AL-B(TDB -* +LIQ +ALB12_A +ALB12_B +ALB2_C32 +BETA_RHOMB_B
  +FCC_A1 ;P3 TMM:300/2500 STP:.9/2500) !
$
$
 LIST-OF-REFERENCE
 NUMBER  SOURCE
  Null   'Unknown source'
  Same   'Same or similar interaction as in the corresponding stable phase'
  COST   'COST 507 database'
  SGCOST 'COST 507 database, SGTE unary database V.3.0, 1996; Al, B, Nd, Ti, Zn'
  91Din  'A.T. Dinsdale, Calphad, 15, 317-425(1991).'
  94Hal  'B. Hallemans, P. Wollants, J.R. Roos,
          Z. Metallkd., 85, 676-82(1994), SGTE unary database V.4.1, 1999; B'
  96SGUN 'SGTE unary database V.3.0, 1996.'
  98Luk  'H.L. Lukas, COST 507, Final report round 2, 1998; Al-B'
  99SGUN 'SGTE unary database V.4.1, 1999.'
  01Luk  'H.L. Lukas, unpublished, 2001; Al-B'
  09SGUN 'SGTE unary database V.5.0, 2009.'
!
