Repository: orchid-calphad/orchid-project.org

# orchid-project.org

Website and released data of **ORCHID** (Open Repository for CALPHAD Hypotheses, Intelligence, and Discovery),
served by GitHub Pages at https://orchid-project.org. Releases are archived on Zenodo (one DOI per version).

- `index.html`, `catalog/`, `best-practices.html` — static, self-contained pages (generated in the ORCHID tooling).
- `data/` — released data: catalog, redistributable TDB files, convex hulls. Licences: `data/LICENSES.md`, `data/NOTICE.md`.
- `llms.txt`, `data/croissant.json`, `CITATION.cff`, `.zenodo.json` — machine-readable metadata.

Only data with clear redistribution rights are published.

File: data/databases/sgte-binary/AlB-99Cam.tdb
$
$ Database for Al-B from C.E. Campbell and U.R. Kattner 1999.
$
$ C.E. Campbell, U.R. Kattner, J. Phase Equilib., 20, 485-96(1999).
$
$ Dataset created 2019.04.22 by Bengt Hallstedt.
$ 2020.12.20: Modified for use with GES6.
$
$ B is modelled as interstitial in fcc.
$
$ Beta-AlB12 is considered to be stabilised by impurities, and not stable
$ in the binary Al-B system.
$
$ ------------------------------------------------------------------------------
 TEMP-LIM 298.15 6000.00 !
$
$ELEMENT NAME  REF. STATE               ATOMIC MASS H298-H0    S298    !
$
 ELEMENT VA   VACUUM                      0.0          0.0      0.0    ! 
 ELEMENT AL   FCC_A1                     26.98154   4540.      28.30   ! 
 ELEMENT B    BETA_RHOMBO_B              10.81      1222.0      5.9    ! 
$ ------------------------------------------------------------------------------
$ Phase definitions
$
 PHASE LIQUID:L % 1 1 !
 CONST LIQUID:L : AL B : !
$
$ Fcc (cF4, Fm-3m) and MeX (cF8, Fm-3m)
$
 PHASE FCC_A1 %A 2 1 1 !
 CONST FCC_A1 : AL : B VA% : !
$
$ Bcc (cI2, Im-3m)
$
 PHASE BCC_A2 %B 2 1 3 !
 CONST BCC_A2 : AL : B VA% : !
$
$ Hcp (hP2, P6_3/mmc) and Me2X (NiAs-type, hP4, P6_3/mmc, B8_1)
$
 PHASE HCP_A3 %A 2 1 0.5 !
 CONST HCP_A3 : AL : B VA% : !
$
$ Prototype beta-B (hR105, R-3m)
$
 PHASE BETA_RHOMBO_B % 1 1 !
 CONST BETA_RHOMBO_B : AL B% : !
$
$ unknown structure
$
 PHASE AL2B3 % 2 2 3 !
 CONST AL2B3 : AL : B : !
$
$ Prototype AlB2 (hP3, P6/mmm)
$
 PHASE ALB2_C32 % 2 1 2 !
 CONST ALB2_C32 : AL : B : !
$
$ Prototype alpha-AlB12 (tP216, P4_12_12)
$
 PHASE AlB12_ALPHA % 2 1 12 !
 CONST AlB12_ALPHA : AL : B : !
$ ------------------------------------------------------------------------------
$ Defaults
$
 DEFINE-SYSTEM-DEFAULT ELEMENT 2 !
 DEFAULT-COM DEFINE_SYSTEM_ELEMENT VA !
 TYPE-DEF % SEQ * !
 TYPE-DEF A GES AMEND_PHASE_DESCRIPTION @ MAGNETIC -3 0.28 !
 TYPE-DEF B GES AMEND_PHASE_DESCRIPTION @ MAGNETIC -1 0.4 !
 FUNCTION ZERO      298.15  0;                                         6000 N !
 FUNCTION UN_ASS    298.15  0;                                         6000 N !
 FUNCTION R         298.15  +8.31451;                                  6000 N !
$ ------------------------------------------------------------------------------
$ Element data
$ ------------------------------------------------------------------------------
$ Al
$
$ BCT_A5 and DIAMOND_A4 added in unary 3.0
$
$ BETA_RHOMBO_B from 99Cam is not included in unary
$
 PAR  G(FCC_A1,AL:VA),,                 +GHSERAL;                2900 N 91Din !
 PAR  G(BCC_A2,AL:VA),,                 +GHSERAL+10083-4.813*T;  2900 N 91Din !
 PAR  G(HCP_A3,AL:VA),,                 +GHSERAL+5481-1.8*T;     2900 N 91Din !
$PAR  G(CBCC_A12,AL:VA),,               +GHSERAL
$            +10083.4-4.813*T;                                   2900 N 91Din !
$PAR  G(CUB_A13,AL:VA),,                +GHSERAL
$            +10920.44-4.8116*T;                                 2900 N 91Din !
$PAR  G(BCT_A5,AL),,                    +GHSERAL+10083-4.813*T;  2900 N SGCOST !
$PAR  G(DIAMOND_A4,AL),,                +GHSERAL+30*T;           2900 N SGCOST !
 PAR  G(BETA_RHOMBO_B,AL),,             +GHSERAL+22712.823;      2900 N 99Cam !
 PAR  G(LIQUID,AL),,                    +GLIQAL;                 2900 N 91Din !
$
 FUNCTION GHSERAL   298.15  -7976.15+137.093038*T-24.3671976*T*LN(T)
       -0.001884662*T**2-8.77664E-07*T**3+74092*T**(-1);
       700.00  Y  -11276.24+223.048446*T-38.5844296*T*LN(T)
       +0.018531982*T**2 -5.764227E-06*T**3+74092*T**(-1);
       933.47  Y  -11278.361+188.684136*T-31.748192*T*LN(T)
       -1.230622E+28*T**(-9);
      2900.00  N !
 FUNCTION GLIQAL    298.15  +11005.045-11.84185*T+GHSERAL+7.9337E-20*T**7;
       933.47  Y  -795.991+177.430209*T-31.748192*T*LN(T);
      2900.00  N !
$ ------------------------------------------------------------------------------
$ B
$
$ FCC_A1, HCP_A3, DIAMOND_A4 and GRAPHITE added in unary 3.0
$ BCC_A2 added in unary 4.1
$ GRAPHITE revised in unary 4.4 (using the value from COST 507)
$ FCC_A1, BCC_A2 and HCP_A3 removed in unary 5.0
$ ALPHA_RHOMBO_B added in unary 5.0
$
$ FCC_A1, BCC_A2 and HCP_A3 still in SGSOL 5.0
$ The value for FCC_A1 in COST (and SGTE) is possibly incorrect.
$
 PAR  G(BETA_RHOMBO_B,B),,              +GHSERBB;,,                   N 91Din !
$PAR  G(BETA_RHOMBO_B,B:B),,            +105*GHSERBB;,,               N 91Din !
$PAR  G(ALPHA_RHOMBO_B,B),,             +GALPBB;,,                    N 09SGUN !
$PAR  G(FCC_A1,B:VA),,                  +GHSERBB+43514-12.217*T;,,    N SGCOST !
$PAR  G(FCC_A1,B:VA),,                  +GHSERBB+50208-13.472*T;,,    N 94Hal !
$PAR  G(BCC_A2,B:VA),,                  +GHSERBB+43514-12.217*T;,,    N 94Hal !
$PAR  G(HCP_A3,B:VA),,                  +GHSERBB+50208-9.706*T;,,     N SGCOST !
$PAR  G(GRAPHITE,B),,                   +GHSERBB+10000-2*T;,,         N SGCOST !
$PAR  G(GRAPHITE,B),,                   +GHSERBB+5000;,,              N 96SGUN !
$PAR  G(DIAMOND_A4,B),,                 +GHSERBB+10;,,                N 99SGUN !
$PAR  G(DIAMOND_A4,B),,                 +GHSERBB+20;,,                N COST !
$PAR  G(DIAMOND_A4,B),,                 +GHSERBB;,,                   N 96SGUN !
 PAR  G(LIQUID,B),,                     +GLIQBB;,,                    N 91Din !
$
 FUNCTION GHSERBB   298.15  -7735.284+107.111864*T-15.6641*T*LN(T)
       -0.006864515*T**2+6.18878E-07*T**3+370843*T**(-1);
      1100.00  Y  -16649.474+184.801744*T-26.6047*T*LN(T)
       -7.9809E-04*T**2-2.556E-08*T**3+1748270*T**(-1);
      2348.00  Y  -36667.582+231.336244*T-31.5957527*T*LN(T)
       -0.00159488*T**2+1.34719E-07*T**3+11205883*T**(-1);
      3000.00  Y  -21530.653+222.396264*T-31.4*T*LN(T);
      6000.00  N !
 FUNCTION GALPBB    298.15  -6076.24+86.648762*T-12.942464*T*LN(T)
       -7.089468E-3*T**2+0.659896E-6*T**3-45*T**(-1);
      1400.00  Y  +28477.506-106.789208*T+12.1072478*T*LN(T)
       -13.316875E-3*T**2+0.706895E-6*T**3-8002403*T**(-1);
      3000.00  Y  -25699.64+225.127135*T-31.4*T*LN(T);
      6000.00  N !
 FUNCTION GLIQBB    298.15  +48458.559-20.268025*T+GHSERBB;
       500.00  Y  +41119.703+82.101722*T-14.9827763*T*LN(T)
       -0.007095669*T**2+5.07347E-07*T**3+335484*T**(-1);
      2348.00  Y  +28842.012+200.94731*T-31.4*T*LN(T);
      3000.00  Y  +50372.665-21.448954*T+GHSERBB;
      6000.00  N !
 FUNCTION GFCCBB    298.15  +GHSERBB+43514-12.217*T;                   6000 N !
$ ------------------------------------------------------------------------------
$ Binary system
$
$ C.E. Campbell, U.R. Kattner, J. Phase Equilib., 20, 485-96(1999).
$
$ Checked against paper. Checked at 6000 K.
$
$ B is modelled as interstitial in fcc.
$
$ Beta-AlB12 is considered to be stabilised by impurities, and not stable
$ in the binary Al-B system.
$
 PAR  L(LIQUID,AL,B;0),,                -52257.84+21.403*T;,,         N 99Cam !
 PAR  L(LIQUID,AL,B;1),,                +43436.73-10.85*T;,,          N 99Cam !
$
 PAR  G(FCC_A1,AL:B),,                  +GHSERAL+GHSERBB+56548.87;,,  N 99Cam !
 PAR  L(BETA_RHOMBO_B,AL,B;0),,         -25000;,,                     N 99Cam !
$
 PAR  G(AL2B3,AL:B),,                   +2*GHSERAL+3*GHSERBB
             -125511.23+75.0812*T;,,                                  N 99Cam !
 PAR  G(ALB2_C32,AL:B),,                +GHSERAL+2*GHSERBB
             -57298.28+16.035*T;,,                                    N 99Cam !
 PAR  G(ALB12_ALPHA,AL:B),,             +GHSERAL+12*GHSERBB
             -361836+127*T;,,                                         N 99Cam !
$ ------------------------------------------------------------------------------
$
 ASSESSED_SYSTEM
  AL-B(TDB -* +LIQ +ALB12_A +ALB2_C32 +BETA_RHOMB_B
  +FCC_A1 ;P3 TMM:300/2500 STP:.9/2500) !
$
$
 LIST-OF-REFERENCE
 NUMBER  SOURCE
  Null   'Unknown source'
  Same   'Same or similar interaction as in the corresponding stable phase'
  COST   'COST 507 database'
  SGCOST 'COST 507 database, SGTE unary database V.3.0, 1996; Al, B, Nd, Ti, Zn'
  91Din  'A.T. Dinsdale, Calphad, 15, 317-425(1991).'
  94Hal  'B. Hallemans, P. Wollants, J.R. Roos,
          Z. Metallkd., 85, 676-82(1994), SGTE unary database V.4.1, 1999; B'
  96SGUN 'SGTE unary database V.3.0, 1996.'
  99Cam  'C.E. Campbell, U.R. Kattner,
          J. Phase Equilib., 20, 485-96(1999); B, Al-B'
  99SGUN 'SGTE unary database V.4.1, 1999.'
  09SGUN 'SGTE unary database V.5.0, 2009.'
!

File: data/databases/sgte-binary/AlBa-16Bao.tdb
$
$ Database for Al-Ba from X. Bao et al. 2016.
$
$ X. Bao, L. Liu, Y. Jiang, Y. Jiang, C. Mao, X. Li, L. Zhang,
$ J. Phase Equilib. Diffus., 37, 345-49(2016).
$
$ Dataset created 2018.03.24 by Bengt Hallstedt.
$ 2020.12.20: Modified for use with GES6.
$
$ The temperature dependencies are too strong.
$
$ There is an inverse miscibility gap with a minimum at 4033 K and x(Ba)=0.30.
$
$ ------------------------------------------------------------------------------
 TEMP-LIM 298.15 6000.00 !
$
$ELEMENT NAME  REF. STATE               ATOMIC MASS H298-H0    S298    !
$
 ELEMENT VA   VACUUM                      0.0          0.0      0.0    ! 
 ELEMENT AL   FCC_A1                     26.98154   4540.      28.30   ! 
 ELEMENT BA   BCC_A2                    137.33      6910.0     62.50   ! 
$ ------------------------------------------------------------------------------
$ Phase definitions
$
 PHASE LIQUID:L % 1 1 !
 CONST LIQUID:L : AL BA : !
$
$ Fcc (cF4, Fm-3m) and MeX (cF8, Fm-3m)
$
 PHASE FCC_A1 %A 2 1 1 !
 CONST FCC_A1 : AL% BA : VA : !
$
$ Bcc (cI2, Im-3m)
$
 PHASE BCC_A2 %B 2 1 3 !
 CONST BCC_A2 : AL BA% : VA : !
$
$ Hcp (hP2, P6_3/mmc) and Me2X (NiAs-type, hP4, P6_3/mmc, B8_1)
$
 PHASE HCP_A3 %A 2 1 0.5 !
 CONST HCP_A3 : AL BA : VA : !
$
$ Prototype Al4Ba (tI10, I4/mmm)
$
 PHASE AL4BA_D13 % 2 4 1 !
 CONST AL4BA_D13 : AL : BA : !
$
$ Prototype Al13Ba7 (hP20, P-3m1, 164)
$
 PHASE AL13BA7 % 2 13 7 !
 CONST AL13BA7 : AL : BA : !
$
$ Prototype Al5Ba4 (hP18, P6_3/mmc)
$
 PHASE AL5BA4 % 2 5 4 !
 CONST AL5BA4 : AL : BA : !
$ ------------------------------------------------------------------------------
$ Defaults
$
 DEFINE-SYSTEM-DEFAULT ELEMENT 2 !
 DEFAULT-COM DEFINE_SYSTEM_ELEMENT VA !
 TYPE-DEF % SEQ * !
 TYPE-DEF A GES AMEND_PHASE_DESCRIPTION @ MAGNETIC -3 0.28 !
 TYPE-DEF B GES AMEND_PHASE_DESCRIPTION @ MAGNETIC -1 0.4 !
 FUNCTION ZERO      298.15  0;                                         6000 N !
 FUNCTION UN_ASS    298.15  0;                                         6000 N !
 FUNCTION R         298.15  +8.31451;                                  6000 N !
$ ------------------------------------------------------------------------------
$ Element data
$ ------------------------------------------------------------------------------
$ Al
$
$ BCT_A5 and DIAMOND_A4 added in unary 3.0
$
 PAR  G(FCC_A1,AL:VA),,                 +GHSERAL;                2900 N 91Din !
 PAR  G(BCC_A2,AL:VA),,                 +GHSERAL+10083-4.813*T;  2900 N 91Din !
 PAR  G(HCP_A3,AL:VA),,                 +GHSERAL+5481-1.8*T;     2900 N 91Din !
$PAR  G(CBCC_A12,AL:VA),,               +GHSERAL
$            +10083.4-4.813*T;                                   2900 N 91Din !
$PAR  G(CUB_A13,AL:VA),,                +GHSERAL
$            +10920.44-4.8116*T;                                 2900 N 91Din !
$PAR  G(BCT_A5,AL),,                    +GHSERAL+10083-4.813*T;  2900 N SGCOST !
$PAR  G(DIAMOND_A4,AL),,                +GHSERAL+30*T;           2900 N SGCOST !
 PAR  G(LIQUID,AL),,                    +GLIQAL;                 2900 N 91Din !
$
 FUNCTION GHSERAL   298.15  -7976.15+137.093038*T-24.3671976*T*LN(T)
       -0.001884662*T**2-8.77664E-07*T**3+74092*T**(-1);
       700.00  Y  -11276.24+223.048446*T-38.5844296*T*LN(T)
       +0.018531982*T**2 -5.764227E-06*T**3+74092*T**(-1);
       933.47  Y  -11278.361+188.684136*T-31.748192*T*LN(T)
       -1.230622E+28*T**(-9);
      2900.00  N !
 FUNCTION GLIQAL    298.15  +11005.045-11.84185*T+GHSERAL+7.9337E-20*T**7;
       933.47  Y  -795.991+177.430209*T-31.748192*T*LN(T);
      2900.00  N !
 FUNCTION GBCCAL    298.15  +GHSERAL+10083-4.813*T;                    2900 N !
$ ------------------------------------------------------------------------------
$ Ba
$
 PAR  G(BCC_A2,BA:VA),,                 +GHSERBA;                4000 N 91Din !
 PAR  G(HCP_A3,BA:VA),,                 +GHSERBA+2000+1.3*T;     4000 N 91Din !
 PAR  G(FCC_A1,BA:VA),,                 +GHSERBA+1800+0.6*T;     4000 N 91Din !
 PAR  G(LIQUID,BA),,                    +GLIQBA;                 4000 N 91Din !
$
 FUNCTION GHSERBA   298.15  -17685.226+233.78606*T-42.889*T*LN(T)
       -0.0018314*T**2-9.5E-11*T**3+705880*T**(-1);
      1000.00  Y  -64873.614+608.188389*T-94.2824199*T*LN(T)
       +0.019504772*T**2-1.051353E-06*T**3+8220192*T**(-1);
      2995.00  Y  +8083.889+136.780042*T-32.2*T*LN(T);
      4000.00  N !
 FUNCTION GLIQBA    298.15  -9738.988+229.540143*T-43.4961089*T*LN(T)
       -0.002346416*T**2+9.91223E-07*T**3+723016*T**(-1);
      1000.00  Y  -7381.093+235.49642*T-45.103*T*LN(T)
       +0.002154*T**2+2.7E-11*T**3-365*T**(-1);
      2995.00  Y  +3856.393-4.568042*T+GHSERBA;
      4000.00  N !
$ ------------------------------------------------------------------------------
$ Binary system
$
$ X. Bao, L. Liu, Y. Jiang, Y. Jiang, C. Mao, X. Li, L. Zhang,
$ J. Phase Equilib. Diffus., 37, 345-49(2016).
$
$ Checked against paper. Checked at 6000 K.
$
$ The temperature dependencies are too strong.
$
$ There is an inverse miscibility gap with a minimum at 4033 K and x(Ba)=0.30.
$
 PAR  L(LIQUID,AL,BA;0),,               -121395+42.28*T
             -0.08*T*LN(T);,,                                         N 16Bao !
 PAR  L(LIQUID,AL,BA;1),,               -58814+20.5*T+0.2*T*LN(T);,,  N 16Bao !
 PAR  L(LIQUID,AL,BA;2),,               +14329-5*T;,,                 N 16Bao !
 PAR  L(LIQUID,AL,BA;3),,               +6309;,,                      N 16Bao !
$
 PAR  L(FCC_A1,AL,BA:VA;0),,            +UN_ASS;,,                    N !
 PAR  L(BCC_A2,AL,BA:VA;0),,            +UN_ASS;,,                    N !
$
 PAR  G(AL4BA_D13,AL:BA),,              +4*GHSERAL+GHSERBA
             -233245+87.3*T;,,                                        N 16Bao !
 PAR  G(AL13BA7,AL:BA),,                +13*GHSERAL+7*GHSERBA
             -1077480+449.8*T;,,                                      N 16Bao !
 PAR  G(AL5BA4,AL:BA),,                 +5*GHSERAL+4*GHSERBA
             -433440+178.92*T;,,                                      N 16Bao !
$
$ Metastable
$
 PAR  L(HCP_A3,AL,BA:VA;0),,            +ZERO;,,                      N Same !
$ ------------------------------------------------------------------------------
$
$
 LIST-OF-REFERENCE
 NUMBER  SOURCE
  Null   'Unknown source'
  Same   'Same or similar interaction as in the corresponding stable phase'
  REFLAV 'Laves phase convention: G(LAVES,X:X)=+3*GHSERXX+15000'
  COST   'COST 507 database, 1998'
  SGCOST 'COST 507 database, SGTE unary database V.3.0, 1996; Al, B, Nd, Ti, Zn'
  91Din  'A.T. Dinsdale, Calphad, 15, 317-425(1991).'
  16Bao  'X. Bao, L. Liu, Y. Jiang, Y. Jiang, C. Mao, X. Li, L. Zhang,
          J. Phase Equilib. Diffus., 37, 345-49(2016); Al-Ba'
!

File: data/databases/sgte-binary/AlBa-17Azz.tdb
$
$ Database for Al-Ba from H. Azza et al. 2017.
$
$ H. Azza, N. Selhaoui, K. Achgar,
$ Eur. Phys. J. Spec. Topics, 226, 1143-50(2017).
$
$ Dataset created 2018.03.24 by Bengt Hallstedt.
$ 2020.12.20: Modified for use with GES6.
$
$ The liquid interaction is not good and there are misprints in the parameter
$ table.
$
$ The phase diagram is only approximately reproduced. Invariant equilibria
$ differ by up to 16 K.
$
$ ------------------------------------------------------------------------------
 TEMP-LIM 298.15 6000.00 !
$
$ELEMENT NAME  REF. STATE               ATOMIC MASS H298-H0    S298    !
$
 ELEMENT VA   VACUUM                      0.0          0.0      0.0    ! 
 ELEMENT AL   FCC_A1                     26.98154   4540.      28.30   ! 
 ELEMENT BA   BCC_A2                    137.33      6910.0     62.50   ! 
$ ------------------------------------------------------------------------------
$ Phase definitions
$
 PHASE LIQUID:L % 1 1 !
 CONST LIQUID:L : AL BA : !
$
$ Fcc (cF4, Fm-3m) and MeX (cF8, Fm-3m)
$
 PHASE FCC_A1 %A 2 1 1 !
 CONST FCC_A1 : AL% BA : VA : !
$
$ Bcc (cI2, Im-3m)
$
 PHASE BCC_A2 %B 2 1 3 !
 CONST BCC_A2 : AL BA% : VA : !
$
$ Hcp (hP2, P6_3/mmc) and Me2X (NiAs-type, hP4, P6_3/mmc, B8_1)
$
 PHASE HCP_A3 %A 2 1 0.5 !
 CONST HCP_A3 : AL BA : VA : !
$
$ Prototype Al4Ba (tI10, I4/mmm)
$
 PHASE AL4BA_D13 % 2 4 1 !
 CONST AL4BA_D13 : AL : BA : !
$
$ Prototype Al13Ba7 (hP20, P-3m1, 164)
$
 PHASE AL13BA7 % 2 13 7 !
 CONST AL13BA7 : AL : BA : !
$
$ Prototype Al5Ba3 (hP16, P6_3/mmc)
$
 PHASE AL5BA3 % 2 5 3 !
 CONST AL5BA3 : AL : BA : !
$
$ Prototype Al5Ba4 (hP18, P6_3/mmc)
$
 PHASE AL5BA4 % 2 5 4 !
 CONST AL5BA4 : AL : BA : !
$ ------------------------------------------------------------------------------
$ Defaults
$
 DEFINE-SYSTEM-DEFAULT ELEMENT 2 !
 DEFAULT-COM DEFINE_SYSTEM_ELEMENT VA !
 TYPE-DEF % SEQ * !
 TYPE-DEF A GES AMEND_PHASE_DESCRIPTION @ MAGNETIC -3 0.28 !
 TYPE-DEF B GES AMEND_PHASE_DESCRIPTION @ MAGNETIC -1 0.4 !
 FUNCTION ZERO      298.15  0;                                         6000 N !
 FUNCTION UN_ASS    298.15  0;                                         6000 N !
 FUNCTION R         298.15  +8.31451;                                  6000 N !
$ ------------------------------------------------------------------------------
$ Element data
$ ------------------------------------------------------------------------------
$ Al
$
$ BCT_A5 and DIAMOND_A4 added in unary 3.0
$
 PAR  G(FCC_A1,AL:VA),,                 +GHSERAL;                2900 N 91Din !
 PAR  G(BCC_A2,AL:VA),,                 +GHSERAL+10083-4.813*T;  2900 N 91Din !
 PAR  G(HCP_A3,AL:VA),,                 +GHSERAL+5481-1.8*T;     2900 N 91Din !
$PAR  G(CBCC_A12,AL:VA),,               +GHSERAL
$            +10083.4-4.813*T;                                   2900 N 91Din !
$PAR  G(CUB_A13,AL:VA),,                +GHSERAL
$            +10920.44-4.8116*T;                                 2900 N 91Din !
$PAR  G(BCT_A5,AL),,                    +GHSERAL+10083-4.813*T;  2900 N SGCOST !
$PAR  G(DIAMOND_A4,AL),,                +GHSERAL+30*T;           2900 N SGCOST !
 PAR  G(LIQUID,AL),,                    +GLIQAL;                 2900 N 91Din !
$
 FUNCTION GHSERAL   298.15  -7976.15+137.093038*T-24.3671976*T*LN(T)
       -0.001884662*T**2-8.77664E-07*T**3+74092*T**(-1);
       700.00  Y  -11276.24+223.048446*T-38.5844296*T*LN(T)
       +0.018531982*T**2 -5.764227E-06*T**3+74092*T**(-1);
       933.47  Y  -11278.361+188.684136*T-31.748192*T*LN(T)
       -1.230622E+28*T**(-9);
      2900.00  N !
 FUNCTION GLIQAL    298.15  +11005.045-11.84185*T+GHSERAL+7.9337E-20*T**7;
       933.47  Y  -795.991+177.430209*T-31.748192*T*LN(T);
      2900.00  N !
 FUNCTION GBCCAL    298.15  +GHSERAL+10083-4.813*T;                    2900 N !
$ ------------------------------------------------------------------------------
$ Ba
$
 PAR  G(BCC_A2,BA:VA),,                 +GHSERBA;                4000 N 91Din !
 PAR  G(HCP_A3,BA:VA),,                 +GHSERBA+2000+1.3*T;     4000 N 91Din !
 PAR  G(FCC_A1,BA:VA),,                 +GHSERBA+1800+0.6*T;     4000 N 91Din !
 PAR  G(LIQUID,BA),,                    +GLIQBA;                 4000 N 91Din !
$
 FUNCTION GHSERBA   298.15  -17685.226+233.78606*T-42.889*T*LN(T)
       -0.0018314*T**2-9.5E-11*T**3+705880*T**(-1);
      1000.00  Y  -64873.614+608.188389*T-94.2824199*T*LN(T)
       +0.019504772*T**2-1.051353E-06*T**3+8220192*T**(-1);
      2995.00  Y  +8083.889+136.780042*T-32.2*T*LN(T);
      4000.00  N !
 FUNCTION GLIQBA    298.15  -9738.988+229.540143*T-43.4961089*T*LN(T)
       -0.002346416*T**2+9.91223E-07*T**3+723016*T**(-1);
      1000.00  Y  -7381.093+235.49642*T-45.103*T*LN(T)
       +0.002154*T**2+2.7E-11*T**3-365*T**(-1);
      2995.00  Y  +3856.393-4.568042*T+GHSERBA;
      4000.00  N !
$ ------------------------------------------------------------------------------
$ Binary system
$
$ H. Azza, N. Selhaoui, K. Achgar,
$ Eur. Phys. J. Spec. Topics, 226, 1143-50(2017).
$
$ Checked against paper. Checked at 6000 K.
$
$ The liquid interaction is not good and there are misprints in the parameter
$ table.
$
$ The phase diagram is only approximately reproduced. Invariant equilibria
$ differ by up to 16 K.
$
$ Original parameters in the paper below
$PAR  L(LIQUID,AL,BA;0),,               -43442+137*T;,,               N 17Azz !
$PAR  L(LIQUID,AL,BA;1),,               -127579-58.3*T;,,             N 17Azz !
$PAR  L(LIQUID,AL,BA;2),,               +127711+106.1*T;,,            N 17Azz !
$
$ Parameters used here to approximately reproduce the phase diagram.
 PAR  L(LIQUID,AL,BA;0),,               -43442-137*T;,,               N 17Azz !
 PAR  L(LIQUID,AL,BA;1),,               -97579+58.3*T;,,              N 17Azz !
 PAR  L(LIQUID,AL,BA;2),,               +137711-106.1*T;,,            N 17Azz !
$
 PAR  L(FCC_A1,AL,BA:VA;0),,            +ZERO;,,                      N 17Azz !
 PAR  L(BCC_A2,AL,BA:VA;0),,            -85000+1.1*T;,,               N 17Azz !
$
 PAR  G(AL4BA_D13,AL:BA),,              +4*GHSERAL+GHSERBA
             -239900-5.15*T;,,                                        N 17Azz !
 PAR  G(AL13BA7,AL:BA),,                +13*GHSERAL+7*GHSERBA
             -1034420-93.8*T;,,                                       N 17Azz !
 PAR  G(AL5BA3,AL:BA),,                 +5*GHSERAL+3*GHSERBA
             -421768-23.28*T;,,                                       N 17Azz !
 PAR  G(AL5BA4,AL:BA),,                 +5*GHSERAL+4*GHSERBA
             -458496-20.97*T;,,                                       N 17Azz !
$
$ Metastable
$
 PAR  L(HCP_A3,AL,BA:VA;0),,            +ZERO;,,                      N Same !
$ ------------------------------------------------------------------------------
$
$
 LIST-OF-REFERENCE
 NUMBER  SOURCE
  Null   'Unknown source'
  Same   'Same or similar interaction as in the corresponding stable phase'
  REFLAV 'Laves phase convention: G(LAVES,X:X)=+3*GHSERXX+15000'
  COST   'COST 507 database, 1998'
  SGCOST 'COST 507 database, SGTE unary database V.3.0, 1996; Al, B, Nd, Ti, Zn'
  91Din  'A.T. Dinsdale, Calphad, 15, 317-425(1991).'
  17Azz  'H. Azza, N. Selhaoui, K. Achgar,
          Eur. Phys. J. Spec. Topics, 226, 1143-50(2017); Al-Ba'
!

File: data/databases/sgte-binary/AlBa-19Ben.tdb
$
$ Database for Al-Ba from R. Benhafid et al. 2019.
$
$ R. Benhafid, A. Belgacem Bouzida, Y. Djaballah, A. Candan, A. Iyigör,
$ G. Ugur, J. Phase Equilib. Diffus., 40, 195-205(2019).
$
$ Dataset created 2019.06.29 by Bengt Hallstedt.
$ 2020.12.20: Modified for use with GES6.
$
$ There is an inverse miscibility gap with a minimum at 2775 K and x(Ba)=0.09.
$
$ ------------------------------------------------------------------------------
 TEMP-LIM 298.15 6000.00 !
$
$ELEMENT NAME  REF. STATE               ATOMIC MASS H298-H0    S298    !
$
 ELEMENT VA   VACUUM                      0.0          0.0      0.0    ! 
 ELEMENT AL   FCC_A1                     26.98154   4540.      28.30   ! 
 ELEMENT BA   BCC_A2                    137.33      6910.0     62.50   ! 
$ ------------------------------------------------------------------------------
$ Phase definitions
$
 PHASE LIQUID:L % 1 1 !
 CONST LIQUID:L : AL BA : !
$
$ Fcc (cF4, Fm-3m) and MeX (cF8, Fm-3m)
$
 PHASE FCC_A1 %A 2 1 1 !
 CONST FCC_A1 : AL% BA : VA : !
$
$ Bcc (cI2, Im-3m)
$
 PHASE BCC_A2 %B 2 1 3 !
 CONST BCC_A2 : AL BA% : VA : !
$
$ Hcp (hP2, P6_3/mmc) and Me2X (NiAs-type, hP4, P6_3/mmc, B8_1)
$
 PHASE HCP_A3 %A 2 1 0.5 !
 CONST HCP_A3 : AL BA : VA : !
$
$ Prototype Al4Ba (tI10, I4/mmm)
$
 PHASE AL4BA_D13 % 2 4 1 !
 CONST AL4BA_D13 : AL : BA : !
$
$ Prototype Al13Ba7 (hP20, P-3m1, 164)
$
 PHASE AL13BA7 % 2 13 7 !
 CONST AL13BA7 : AL : BA : !
$
$ Prototype Al5Ba3 (hP16, P6_3/mmc)
$
 PHASE AL5BA3 % 2 5 3 !
 CONST AL5BA3 : AL : BA : !
$
$ Prototype Al5Ba4 (hP18, P6_3/mmc)
$
 PHASE AL5BA4 % 2 5 4 !
 CONST AL5BA4 : AL : BA : !
$ ------------------------------------------------------------------------------
$ Defaults
$
 DEFINE-SYSTEM-DEFAULT ELEMENT 2 !
 DEFAULT-COM DEFINE_SYSTEM_ELEMENT VA !
 TYPE-DEF % SEQ * !
 TYPE-DEF A GES AMEND_PHASE_DESCRIPTION @ MAGNETIC -3 0.28 !
 TYPE-DEF B GES AMEND_PHASE_DESCRIPTION @ MAGNETIC -1 0.4 !
 FUNCTION ZERO      298.15  0;                                         6000 N !
 FUNCTION UN_ASS    298.15  0;                                         6000 N !
 FUNCTION R         298.15  +8.31451;                                  6000 N !
$ ------------------------------------------------------------------------------
$ Element data
$ ------------------------------------------------------------------------------
$ Al
$
$ BCT_A5 and DIAMOND_A4 added in unary 3.0
$
 PAR  G(FCC_A1,AL:VA),,                 +GHSERAL;                2900 N 91Din !
 PAR  G(BCC_A2,AL:VA),,                 +GHSERAL+10083-4.813*T;  2900 N 91Din !
 PAR  G(HCP_A3,AL:VA),,                 +GHSERAL+5481-1.8*T;     2900 N 91Din !
$PAR  G(CBCC_A12,AL:VA),,               +GHSERAL
$            +10083.4-4.813*T;                                   2900 N 91Din !
$PAR  G(CUB_A13,AL:VA),,                +GHSERAL
$            +10920.44-4.8116*T;                                 2900 N 91Din !
$PAR  G(BCT_A5,AL),,                    +GHSERAL+10083-4.813*T;  2900 N SGCOST !
$PAR  G(DIAMOND_A4,AL),,                +GHSERAL+30*T;           2900 N SGCOST !
 PAR  G(LIQUID,AL),,                    +GLIQAL;                 2900 N 91Din !
$
 FUNCTION GHSERAL   298.15  -7976.15+137.093038*T-24.3671976*T*LN(T)
       -0.001884662*T**2-8.77664E-07*T**3+74092*T**(-1);
       700.00  Y  -11276.24+223.048446*T-38.5844296*T*LN(T)
       +0.018531982*T**2 -5.764227E-06*T**3+74092*T**(-1);
       933.47  Y  -11278.361+188.684136*T-31.748192*T*LN(T)
       -1.230622E+28*T**(-9);
      2900.00  N !
 FUNCTION GLIQAL    298.15  +11005.045-11.84185*T+GHSERAL+7.9337E-20*T**7;
       933.47  Y  -795.991+177.430209*T-31.748192*T*LN(T);
      2900.00  N !
 FUNCTION GBCCAL    298.15  +GHSERAL+10083-4.813*T;                    2900 N !
$ ------------------------------------------------------------------------------
$ Ba
$
 PAR  G(BCC_A2,BA:VA),,                 +GHSERBA;                4000 N 91Din !
 PAR  G(HCP_A3,BA:VA),,                 +GHSERBA+2000+1.3*T;     4000 N 91Din !
 PAR  G(FCC_A1,BA:VA),,                 +GHSERBA+1800+0.6*T;     4000 N 91Din !
 PAR  G(LIQUID,BA),,                    +GLIQBA;                 4000 N 91Din !
$
 FUNCTION GHSERBA   298.15  -17685.226+233.78606*T-42.889*T*LN(T)
       -0.0018314*T**2-9.5E-11*T**3+705880*T**(-1);
      1000.00  Y  -64873.614+608.188389*T-94.2824199*T*LN(T)
       +0.019504772*T**2-1.051353E-06*T**3+8220192*T**(-1);
      2995.00  Y  +8083.889+136.780042*T-32.2*T*LN(T);
      4000.00  N !
 FUNCTION GLIQBA    298.15  -9738.988+229.540143*T-43.4961089*T*LN(T)
       -0.002346416*T**2+9.91223E-07*T**3+723016*T**(-1);
      1000.00  Y  -7381.093+235.49642*T-45.103*T*LN(T)
       +0.002154*T**2+2.7E-11*T**3-365*T**(-1);
      2995.00  Y  +3856.393-4.568042*T+GHSERBA;
      4000.00  N !
$ ------------------------------------------------------------------------------
$ Binary system
$
$ R. Benhafid, A. Belgacem Bouzida, Y. Djaballah, A. Candan, A. Iyigör,
$ G. Ugur, J. Phase Equilib. Diffus., 40, 195-205(2019).
$
$ Checked against paper. Checked at 6000 K.
$
$ There is an inverse miscibility gap with a minimum at 2775 K and x(Ba)=0.09.
$
 PAR  L(LIQUID,AL,BA;0),,               -49725-8.505*T;,,             N 19Ben !
 PAR  L(LIQUID,AL,BA;1),,               -43500+18.286*T;,,            N 19Ben !
 PAR  L(LIQUID,AL,BA;2),,               -14330+28.461*T;,,            N 19Ben !
$
 PAR  L(FCC_A1,AL,BA:VA;0),,            +UN_ASS;,,                    N !
 PAR  L(BCC_A2,AL,BA:VA;0),,            +UN_ASS;,,                    N !
$
 PAR  G(AL4BA_D13,AL:BA),,              +4*GHSERAL+GHSERBA
             -117370+11.255*T;,,                                      N 19Ben !
 PAR  G(AL13BA7,AL:BA),,                +13*GHSERAL+7*GHSERBA
             -477920+5.82*T;,,                                        N 19Ben !
 PAR  G(AL5BA3,AL:BA),,                 +5*GHSERAL+3*GHSERBA
             -191632+5.968*T;,,                                       N 19Ben !
 PAR  G(AL5BA4,AL:BA),,                 +5*GHSERAL+4*GHSERBA
             -206352+9.288*T;,,                                       N 19Ben !
$ ------------------------------------------------------------------------------
$
$
 LIST-OF-REFERENCE
 NUMBER  SOURCE
  Null   'Unknown source'
  Same   'Same or similar interaction as in the corresponding stable phase'
  REFLAV 'Laves phase convention: G(LAVES,X:X)=+3*GHSERXX+15000'
  COST   'COST 507 database, 1998'
  SGCOST 'COST 507 database, SGTE unary database V.3.0, 1996; Al, B, Nd, Ti, Zn'
  91Din  'A.T. Dinsdale, Calphad, 15, 317-425(1991).'
  19Ben  'R. Benhafid, A. Belgacem Bouzida, Y. Djaballah, A. Candan, A. Iyigör,
          G. Ugur, J. Phase Equilib. Diffus., 40, 195-205(2019); Al-Ba'
!

File: data/databases/sgte-binary/AlBe-04Pan-LB.tdb
$
$ Database for Al-Be from Z. Pan et al. 2004 (included in LB Vol. 5)
$
$ Z. Pan, Y. Du, B.Y. Huang, Y. Liu, R.C. Wang, Calphad, 28, 371-78(2004).
$
$ Dataset created 2011.07.16 by Bengt Hallstedt.
$ 2020.12.20: Modified for use with GES6.
$
$ There is a very small stable liquid miscibility gap, which was missed
$ in the LB calculation and in the paper.
$
$ ------------------------------------------------------------------------------
 TEMP-LIM 298.15 6000.00 !
$
$ELEMENT NAME  REF. STATE               ATOMIC MASS H298-H0    S298    !
$
 ELEMENT VA   VACUUM                      0.0          0.0      0.0    ! 
 ELEMENT AL   FCC_A1                     26.98154   4540.      28.30   ! 
 ELEMENT BE   HCP_A3                      9.01218   1950.0      9.50   ! 
$ ------------------------------------------------------------------------------
$ Phase definitions
$
 PHASE LIQUID:L % 1 1 !
 CONST LIQUID:L : AL BE : !
$
$ Fcc (cF4, Fm-3m) and MeX (cF8, Fm-3m)
$
 PHASE FCC_A1 %A 2 1 1 !
 CONST FCC_A1 : AL% BE : VA : !
$
$ Bcc (cI2, Im-3m)
$
 PHASE BCC_A2 %B 2 1 3 !
 CONST BCC_A2 : AL BE% : VA : !
$
$ Hcp (hP2, P6_3/mmc) and Me2X (NiAs-type, hP4, P6_3/mmc, B8_1)
$
 PHASE HCP_A3 %A 2 1 0.5 !
 CONST HCP_A3 : AL BE% : VA : !
$ ------------------------------------------------------------------------------
$ Defaults
$
 DEFINE-SYSTEM-DEFAULT ELEMENT 2 !
 DEFAULT-COM DEFINE_SYSTEM_ELEMENT VA !
 TYPE-DEF % SEQ * !
 TYPE-DEF A GES AMEND_PHASE_DESCRIPTION @ MAGNETIC -3 0.28 !
 TYPE-DEF B GES AMEND_PHASE_DESCRIPTION @ MAGNETIC -1 0.4 !
 FUNCTION ZERO      298.15  0;                                         6000 N !
 FUNCTION UN_ASS    298.15  0;                                         6000 N !
 FUNCTION R         298.15  +8.31451;                                  6000 N !
$ ------------------------------------------------------------------------------
$ Element data
$ ------------------------------------------------------------------------------
$ Al
$
$ BCT_A5 and DIAMOND_A4 added in unary 3.0
$
 PAR  G(FCC_A1,AL:VA),,                 +GHSERAL;                2900 N 91Din !
 PAR  G(BCC_A2,AL:VA),,                 +GHSERAL+10083-4.813*T;  2900 N 91Din !
 PAR  G(HCP_A3,AL:VA),,                 +GHSERAL+5481-1.8*T;     2900 N 91Din !
$PAR  G(CBCC_A12,AL:VA),,               +GHSERAL
$            +10083.4-4.813*T;                                   2900 N 91Din !
$PAR  G(CUB_A13,AL:VA),,                +GHSERAL
$            +10920.44-4.8116*T;                                 2900 N 91Din !
$PAR  G(BCT_A5,AL),,                    +GHSERAL+10083-4.813*T;  2900 N SGCOST !
$PAR  G(DIAMOND_A4,AL),,                +GHSERAL+30*T;           2900 N SGCOST !
 PAR  G(LIQUID,AL),,                    +GLIQAL;                 2900 N 91Din !
$
 FUNCTION GHSERAL   298.15  -7976.15+137.093038*T-24.3671976*T*LN(T)
       -0.001884662*T**2-8.77664E-07*T**3+74092*T**(-1);
       700.00  Y  -11276.24+223.048446*T-38.5844296*T*LN(T)
       +0.018531982*T**2 -5.764227E-06*T**3+74092*T**(-1);
       933.47  Y  -11278.361+188.684136*T-31.748192*T*LN(T)
       -1.230622E+28*T**(-9);
      2900.00  N !
 FUNCTION GLIQAL    298.15  +11005.045-11.84185*T+GHSERAL+7.9337E-20*T**7;
       933.47  Y  -795.991+177.430209*T-31.748192*T*LN(T);
      2900.00  N !
$ ------------------------------------------------------------------------------
$ Be
$
 PAR  G(HCP_A3,BE:VA),,                 +GHSERBE;                3000 N 91Din !
 PAR  G(BCC_A2,BE:VA),,                 +GBCCBE;                 3000 N 91Din !
 PAR  G(FCC_A1,BE:VA),,                 +GHSERBE+6349-1.085*T;   3000 N 91Din !
 PAR  G(LIQUID,BE),,                    +GLIQBE;                 3000 N 91Din !
$
 FUNCTION GHSERBE   298.15  -8553.651+137.560219*T-21.204*T*LN(T)
       -0.00284715*T**2-1.60413E-07*T**3+293690*T**(-1);
      1527.00  Y  -121305.858+772.405844*T-103.9843*T*LN(T)
       +0.021078651*T**2-1.119065E-06*T**3+27251743*T**(-1);
      3000.00  N !
 FUNCTION GBCCBE    298.15  -1076.057+109.411712*T-17.1727841*T*LN(T)
       -0.008672487*T**2+9.61427E-07*T**3+242309*T**(-1);
      1527.00  Y  -6970.378+196.411689*T-30*T*LN(T);
      1560.00  Y  -2609.973+178.131722*T-27.7823769*T*LN(T)
       -1.03629E-04*T**2-5.9331E-08*T**3-1250847*T**(-1);
      3000.00  N !
 FUNCTION GLIQBE    298.15  +7511.838+120.362788*T-20.0497038*T*LN(T)
       -0.004821347*T**2+4.15958E-07*T**3+281044*T**(-1);
      1560.00  Y  +5364.713+156.961141*T-25.486*T*LN(T)
       -0.0010572*T**2-1.117E-09*T**3+15920*T**(-1);
      3000.00  N !
$ ------------------------------------------------------------------------------
$ Binary system
$
$ From Z. Pan et al. 2004 (included in LB Vol. 5)
$
$ Z. Pan, Y. Du, B.Y. Huang, Y. Liu, R.C. Wang, Calphad, 28, 371-78(2004).
$
$ Checked against LB and paper. Checked at 6000 K.
$
$ There is a very small stable liquid miscibility gap, which was missed
$ in the LB calculation and in the paper.
$
 PAR  L(LIQUID,AL,BE;0),,               +56939-28*T;,,                N 04Pan !
 PAR  L(LIQUID,AL,BE;1),,               -9856;,,                      N 04Pan !
$
 PAR  L(FCC_A1,AL,BE:VA;0),,            +61880-18.2*T;,,              N 04Pan !
 PAR  L(BCC_A2,AL,BE:VA;0),,            +60000;,,                     N 04Pan !
 PAR  L(HCP_A3,AL,BE:VA;0),,            +60000;,,                     N 04Pan !
$ ------------------------------------------------------------------------------
$
 ASSESSED_SYSTEM
  AL-BE(TDB -* +LIQUID +FCC +BCC_A2 +HCP_A3 ;P3 STP:.5/1200/1 ) !
$
$
 LIST-OF-REFERENCE
 NUMBER  SOURCE
  Null   'Unknown source'
  Same   'Same or similar interaction as in the corresponding stable phase'
  COST   'COST 507 database'
  SGCOST 'COST 507 database, SGTE unary database V.3.0, 1996; Al, B, Nd, Ti, Zn'
  91Din  'A.T. Dinsdale, Calphad, 15, 317-425(1991).'
  04Pan  'Z. Pan, Y. Du, B.Y. Huang, Y. Liu, R.C. Wang,
          Calphad, 28, 371-78(2004); Al-Be'
!

File: data/databases/sgte-binary/AlBi-06Kim.tdb
$
$ Database for Al-Bi from S.S. Kim and T.H. Sanders, Jr. 2006.
$
$ S.S. Kim, T.H. Sanders, Jr.,
$ Modelling Simul. Mater. Sci. Eng., 14, 1181-88(2006).
$
$ Dataset created 2019.05.01 by Bengt Hallstedt.
$ 2020.12.20: Modified for use with GES6.
$ 2023.02.24: Unary Bi changed from V4.4 to V5.0.
$
$ ------------------------------------------------------------------------------
 TEMP-LIM 298.15 6000.00 !
$
$ELEMENT NAME  REF. STATE               ATOMIC MASS H298-H0    S298    !
$
 ELEMENT VA   VACUUM                      0.0          0.0      0.0    ! 
 ELEMENT AL   FCC_A1                     26.98154   4540.      28.30   ! 
 ELEMENT BI   RHOMBOHEDRAL_A7           208.98      6426.6     56.735  !
$ ------------------------------------------------------------------------------
$ Phase definitions
$
 PHASE LIQUID:L % 1 1 !
 CONST LIQUID:L : AL BI : !
$
$ Fcc (cF4, Fm-3m) and MeX (cF8, Fm-3m)
$
 PHASE FCC_A1 %A 2 1 1 !
 CONST FCC_A1 : AL% BI : VA : !
$
$ Bcc (cI2, Im-3m)
$
 PHASE BCC_A2 %B 2 1 3 !
 CONST BCC_A2 : AL BI : VA : !
$
$ Hcp (hP2, P6_3/mmc) and Me2X (NiAs-type, hP4, P6_3/mmc, B8_1)
$
 PHASE HCP_A3 %A 2 1 0.5 !
 CONST HCP_A3 : AL BI : VA : !
$
$ Prototype alpha-As (hR2, R-3m)
$
 PHASE RHOMBOHEDRAL_A7 % 1 1 !
 CONST RHOMBOHEDRAL_A7 : BI : !
$ ------------------------------------------------------------------------------
$ Defaults
$
 DEFINE-SYSTEM-DEFAULT ELEMENT 2 !
 DEFAULT-COM DEFINE_SYSTEM_ELEMENT VA !
 TYPE-DEF % SEQ * !
 TYPE-DEF A GES AMEND_PHASE_DESCRIPTION @ MAGNETIC -3 0.28 !
 TYPE-DEF B GES AMEND_PHASE_DESCRIPTION @ MAGNETIC -1 0.4 !
 FUNCTION ZERO      298.15  0;                                         6000 N !
 FUNCTION UN_ASS    298.15  0;                                         6000 N !
 FUNCTION R         298.15  +8.31451;                                  6000 N !
$ ------------------------------------------------------------------------------
$ Element data
$ ------------------------------------------------------------------------------
$ Al
$
$ BCT_A5 and DIAMOND_A4 added in unary 3.0
$
 PAR  G(FCC_A1,AL:VA),,                 +GHSERAL;                2900 N 91Din !
 PAR  G(BCC_A2,AL:VA),,                 +GHSERAL+10083-4.813*T;  2900 N 91Din !
 PAR  G(HCP_A3,AL:VA),,                 +GHSERAL+5481-1.8*T;     2900 N 91Din !
$PAR  G(CBCC_A12,AL:VA),,               +GHSERAL
$            +10083.4-4.813*T;                                   2900 N 91Din !
$PAR  G(CUB_A13,AL:VA),,                +GHSERAL
$            +10920.44-4.8116*T;                                 2900 N 91Din !
$PAR  G(BCT_A5,AL),,                    +GHSERAL+10083-4.813*T;  2900 N SGCOST !
$PAR  G(DIAMOND_A4,AL),,                +GHSERAL+30*T;           2900 N SGCOST !
 PAR  G(LIQUID,AL),,                    +GLIQAL;                 2900 N 91Din !
$
 FUNCTION GHSERAL   298.15  -7976.15+137.093038*T-24.3671976*T*LN(T)
       -0.001884662*T**2-8.77664E-07*T**3+74092*T**(-1);
       700.00  Y  -11276.24+223.048446*T-38.5844296*T*LN(T)
       +0.018531982*T**2 -5.764227E-06*T**3+74092*T**(-1);
       933.47  Y  -11278.361+188.684136*T-31.748192*T*LN(T)
       -1.230622E+28*T**(-9);
      2900.00  N !
 FUNCTION GLIQAL    298.15  +11005.045-11.84185*T+GHSERAL+7.9337E-20*T**7;
       933.47  Y  -795.991+177.430209*T-31.748192*T*LN(T);
      2900.00  N !
$ ------------------------------------------------------------------------------
$ Bi
$
$ RHOMBOHEDRAL_A7 and LIQUID modified in unary 5.0
$ DIAMOND_A4 added in unary 5.0
$
 PAR  G(RHOMBOHEDRAL_A7,BI),,           +GHSERBI;                3000 N 09SGUN !
 PAR  G(FCC_A1,BI:VA),,                 +GHSERBI+9900-12.5*T;    3000 N 91Din !
 PAR  G(BCC_A2,BI:VA),,                 +GHSERBI+11297-13.9*T;   3000 N 91Din !
 PAR  G(HCP_A3,BI:VA),,                 +GHSERBI+9900-11.8*T;    3000 N 91Din !
$PAR  G(DIAMOND_A4,BI),,                +GHSERBI
$            +11296.8+9.253655*T;                                3000 N 88Che2 !
$PAR  G(BCT_A5,BI),,                    +GHSERBI+4184.07;        3000 N 91Din !
$PAR  G(TETRAGONAL_A6,BI),,             +GHSERBI+4184.07;        3000 N 91Din !
$PAR  G(TET_ALPHA1_A6,BI),,             +GHSERBI+4234;           3000 N 91Din !
 PAR  G(LIQUID,BI),,                    +GLIQBI;                 3000 N 09SGUN ! 
$
 FUNCTION GHSERBI   298.15  -7817.776+128.418925*T-28.4096529*T*LN(T)
       +0.012338888*T**2-8.381598E-6*T**3;
       544.55  Y  +29293.369-379.605174*T+49.678*T*LN(T)
       -0.0730245*T**2+1.3052833E-5*T**3-3544705*T**(-1)+1.66309E+25*T**(-9);
       800.00  Y  -11085.609+182.955328*T-36.041*T*LN(T)
       +7.4641E-3*T**2-1.05047E-6*T**3+5175*T**(-1)+1.66309E+25*T**(-9);
      1200.00  Y  -7580.864+124.770814*T-27.196*T*LN(T)+1.66309E+25*T**(-9);
      3000.00  N !
 FUNCTION GLIQBI    298.15  +11246.017-20.636399*T+GHSERBI-5.9608E-19*T**7;
       544.55  Y  +40629.667-400.415652*T+49.678*T*LN(T)
       -0.0730245*T**2+1.3052833E-5*T**3-3544705*T**(-1);
       800.00  Y  +250.689+162.14485*T-36.041*T*LN(T)
       +0.0074641*T**2-1.05047E-6*T**3+5175*T**(-1);
      1200.00  Y  +3755.434+103.960336*T-27.196*T*LN(T);
      3000.00 N !
$ ------------------------------------------------------------------------------
$ Binary system
$
$ S.S. Kim, T.H. Sanders, Jr.,
$ Modelling Simul. Mater. Sci. Eng., 14, 1181-88(2006).
$
$ Checked against paper. Checked at 6000 K.
$
 PAR  L(LIQUID,AL,BI;0),,               +75351.7-52.8*T;,,            N 06Kim !
 PAR  L(LIQUID,AL,BI;1),,               +20421.2-3.7*T;,,             N 06Kim !
$
 PAR  L(FCC_A1,AL,BI:VA;0),,            +50000;,,                     N 98Sun !
$
$ Metastable
$
 PAR  L(BCC_A2,AL,BI:VA;0),,            +50000;,,                     N Same !
 PAR  L(HCP_A3,AL,BI:VA;0),,            +50000;,,                     N Same !
$ ------------------------------------------------------------------------------
$
 ASSESSED_SYSTEM
  AL-BI(TDB -* +LIQ +FCC_A1 +RHOMB_A7
  ;G5 MAJ:LIQ/BI C_S:LIQ/AL ;P3 TMM:300/1500 STP:.1/950) !
$
$
 LIST-OF-REFERENCE
 NUMBER  SOURCE
  Null   'Unknown source'
  Same   'Same or similar interaction as in the corresponding stable phase'
  COST   'COST 507 database'
  SGCOST 'COST 507 database, SGTE unary database V.3.0, 1996; Al, B, Nd, Ti, Zn'
  88Che2 'P.-Y. Chevalier, Thermochim. Acta, 132, 111-16(1988),
          SGTE unary database V.5.0, 2009; Bi' 
  91Din  'A.T. Dinsdale, Calphad, 15, 317-425(1991).'
  98Sun  'B. Sundman, fcc interaction added, 1998; Al-Bi'
  06Kim  'S.S. Kim, T.H. Sanders, Jr.,
          Modelling Simul. Mater. Sci. Eng., 14, 1181-88(2006); Al-Bi'
  09SGUN 'SGTE unary database V.5.0, 2009.'
!
