Repository: orchid-calphad/orchid-project.org

# orchid-project.org

Website and released data of **ORCHID** (Open Repository for CALPHAD Hypotheses, Intelligence, and Discovery),
served by GitHub Pages at https://orchid-project.org. Releases are archived on Zenodo (one DOI per version).

- `index.html`, `catalog/`, `best-practices.html` — static, self-contained pages (generated in the ORCHID tooling).
- `data/` — released data: catalog, redistributable TDB files, convex hulls. Licences: `data/LICENSES.md`, `data/NOTICE.md`.
- `llms.txt`, `data/croissant.json`, `CITATION.cff`, `.zenodo.json` — machine-readable metadata.

Only data with clear redistribution rights are published.

File: data/databases/sgte-binary/AlCa-94Ang.tdb
$
$ Database for Al-Ca from J.-C. Anglezio et al. 1994
$
$ J.-C. Anglezio, C. Servant, I. Ansara, Calphad, 18, 273-309(1994).
$
$ Dataset created 2013.05.27 by Bengt Hallstedt.
$ 2020.12.20: Modified for use with GES6.
$
$ There is an inverse miscibility gap wih a min at 2686 K and x(Ca)=0.19.
$
$ AlCa and Al3Ca8 are not included in this dataset.
$
$ This dataset is included in LBall-v7+fun.tdb, but not in the printed LB.
$ In LBall-v7+fun.tdb the fcc and bcc interactions are 40*T instead of 80*T.
$
$ ------------------------------------------------------------------------------
 TEMP-LIM 298.15 6000.00 !
$
$ELEMENT NAME  REF. STATE               ATOMIC MASS H298-H0    S298    !
$
 ELEMENT VA   VACUUM                      0.0          0.0      0.0    ! 
 ELEMENT AL   FCC_A1                     26.98154   4540.      28.30   ! 
 ELEMENT CA   FCC_A1                     40.08      5736.0     41.588  ! 
$ ------------------------------------------------------------------------------
$ Phase definitions
$
 PHASE LIQUID:L % 1 1 !
 CONST LIQUID:L : AL CA : !
$
$ Fcc (cF4, Fm-3m) and MeX (cF8, Fm-3m)
$
 PHASE FCC_A1 %A 2 1 1 !
 CONST FCC_A1 : AL% CA% : VA : !
$
$ Bcc (cI2, Im-3m)
$
 PHASE BCC_A2 %B 2 1 3 !
 CONST BCC_A2 : AL CA% : VA : !
$
$ Hcp (hP2, P6_3/mmc) and Me2X (NiAs-type, hP4, P6_3/mmc, B8_1)
$
 PHASE HCP_A3 %A 2 1 0.5 !
 CONST HCP_A3 : AL CA : VA : !
$
$ Prototype Al4Ba (tI10, I4/mmm)
$
 PHASE AL4CA_D13 % 2 4 1 !
 CONST AL4CA_D13 : AL : CA : !
$
$ Prototype Cu2Mg (cF24, Fd-3m)
$
 PHASE AL2CA_C15 % 2 2 1 !
 CONST AL2CA_C15 : AL : CA : !
$ ------------------------------------------------------------------------------
$ Defaults
$
 DEFINE-SYSTEM-DEFAULT ELEMENT 2 !
 DEFAULT-COM DEFINE_SYSTEM_ELEMENT VA !
 TYPE-DEF % SEQ * !
 TYPE-DEF A GES AMEND_PHASE_DESCRIPTION @ MAGNETIC -3 0.28 !
 TYPE-DEF B GES AMEND_PHASE_DESCRIPTION @ MAGNETIC -1 0.4 !
 FUNCTION ZERO      298.15  0;                                         6000 N !
 FUNCTION UN_ASS    298.15  0;                                         6000 N !
 FUNCTION R         298.15  +8.31451;                                  6000 N !
$ ------------------------------------------------------------------------------
$ Element data
$ ------------------------------------------------------------------------------
$ Al
$
$ BCT_A5 and DIAMOND_A4 added in unary 3.0
$
 PAR  G(FCC_A1,AL:VA),,                 +GHSERAL;                2900 N 91Din !
 PAR  G(BCC_A2,AL:VA),,                 +GHSERAL+10083-4.813*T;  2900 N 91Din !
 PAR  G(HCP_A3,AL:VA),,                 +GHSERAL+5481-1.8*T;     2900 N 91Din !
$PAR  G(CBCC_A12,AL:VA),,               +GHSERAL
$            +10083.4-4.813*T;                                   2900 N 91Din !
$PAR  G(CUB_A13,AL:VA),,                +GHSERAL
$            +10920.44-4.8116*T;                                 2900 N 91Din !
$PAR  G(BCT_A5,AL),,                    +GHSERAL+10083-4.813*T;  2900 N SGCOST !
$PAR  G(DIAMOND_A4,AL),,                +GHSERAL+30*T;           2900 N SGCOST !
 PAR  G(LIQUID,AL),,                    +GLIQAL;                 2900 N 91Din !
$
 FUNCTION GHSERAL   298.15  -7976.15+137.093038*T-24.3671976*T*LN(T)
       -0.001884662*T**2-8.77664E-07*T**3+74092*T**(-1);
       700.00  Y  -11276.24+223.048446*T-38.5844296*T*LN(T)
       +0.018531982*T**2 -5.764227E-06*T**3+74092*T**(-1);
       933.47  Y  -11278.361+188.684136*T-31.748192*T*LN(T)
       -1.230622E+28*T**(-9);
      2900.00  N !
 FUNCTION GLIQAL    298.15  +11005.045-11.84185*T+GHSERAL+7.9337E-20*T**7;
       933.47  Y  -795.991+177.430209*T-31.748192*T*LN(T);
      2900.00  N !
 FUNCTION GBCCAL    298.15  +GHSERAL+10083-4.813*T;                    2900 N !
$ ------------------------------------------------------------------------------
$ Ca
$
$ FCC_A1, BCC_A2, HCP_A3 and LIQUID modified in unary 5.0
$ (upper T interval added + trailing decimals added)
$
 PAR  G(FCC_A1,CA:VA),,                 +GHSERCA;                3001 N 91Din !
 PAR  G(BCC_A2,CA:VA),,                 +GBCCCA;                 3001 N 91Din !
 PAR  G(HCP_A3,CA:VA),,                 +GHSERCA+500+0.7*T;      3001 N 91Din !
 PAR  G(LIQUID,CA),,                    +GLIQCA;                 3001 N 91Din !
$
 FUNCTION GHSERCA   298.15  -4955.062+72.794266*T-16.3138*T*LN(T)
       -0.01110455*T**2-133574*T**(-1);
      1115.00  Y  -107304.428+799.982066*T-114.2922467*T*LN(T)
       +0.023733814*T**2-1.2438E-06*T**3+18245540*T**(-1);
      3000.00  Y  -3703.12+192.63995*T-35.0*T*LN(T);
      3001.00  N !
 FUNCTION GBCCCA    298.15  -7020.852+142.970155*T-28.2541*T*LN(T)
       +0.0072326*T**2-4.500217E-06*T**3+60578*T**(-1);
       716.00  Y  +1640.475+1.999694*T-6.276*T*LN(T)
       -0.0161921*T**2-523000*T**(-1);
      1115.00  Y  -142331.096+1023.549046*T-143.8726979*T*LN(T)
       +0.032543127*T**2-1.704079E-06*T**3+25353771*T**(-1);
      3000.00  Y  +321.63+189.433057*T-35*T*LN(T);
      3001.00  N !
 FUNCTION GLIQCA    298.15  +10799.908-10.310466*T+GHSERCA;
       500.00  Y  +7838.856+18.2979*T-8.9874787*T*LN(T)
       -0.02266537*T**2+3.338303E-06*T**3-230193*T**(-1);
      1115.00  Y  -2654.938+188.9223*T-35*T*LN(T);
      3001.00  N !
$ ------------------------------------------------------------------------------
$ Binary system
$
$ J.-C. Anglezio, C. Servant, I. Ansara, Calphad, 18, 273-309(1994).
$
$ Checked against paper. Checked at 6000 K.
$
$ There is an inverse miscibility gap wih a min at 2686 K and x(Ca)=0.19.
$
$ AlCa and Al3Ca8 are not included in this dataset.
$
$ This dataset is included in LBall-v7+fun.tdb, but not in the printed LB.
$ In LBall-v7+fun.tdb the fcc and bcc interactions are 40*T instead of 80*T.
$
 PAR  L(LIQUID,AL,CA;0),,               -91481.9+35.49298*T;,,        N 94Ang !
 PAR  L(LIQUID,AL,CA;1),,               -62344.5+32.19103*T;,,        N 94Ang !
 PAR  L(LIQUID,AL,CA;2),,               +16815.5+2.23255*T;,,         N 94Ang !
 PAR  L(LIQUID,AL,CA;3),,               +33581-16.72723*T;,,          N 94Ang !
$
 PAR  L(FCC_A1,AL,CA:VA;0),,            +80*T;,,                      N 94Ang !
 PAR  L(BCC_A2,AL,CA:VA;0),,            +80*T;,,                      N 94Ang !
$
 PAR  G(AL4CA_D13,AL:CA),,              +4*GHSERAL+GHSERCA
             -100509.5+23.85055*T;,,                                  N 94Ang !
 PAR  G(AL2CA_C15,AL:CA),,              +2*GHSERAL+GHSERCA
             -100861.5+26.83812*T;,,                                  N 94Ang !
$
$ Metastable
$
 PAR  L(HCP_A3,AL,CA:VA;0),,            +80*T;,,                      N Same !
$ ------------------------------------------------------------------------------
$
 ASSESSED_SYSTEM
  AL-CA(TDB -* +LIQ +AL2CA_C15 +AL4CA_D13 +FCC_A1 +BCC_A2
  ;P3 TMM:300/2000 STP:.9/1700) !
$
$
 LIST-OF-REFERENCE
 NUMBER  SOURCE
  Null   'Unknown source'
  Same   'Same or similar interaction as in the corresponding stable phase'
  COST   'COST 507 database'
  SGCOST 'COST 507 database, SGTE unary database V.3.0, 1996; Al, B, Nd, Ti, Zn'
  91Din  'A.T. Dinsdale, Calphad, 15, 317-425(1991).'
  94Ang  'J.-C. Anglezio, C. Servant, I. Ansara,
          Calphad, 18, 273-309(1994); Al-Ca'
!

File: data/databases/sgte-binary/AlCd-82McA.tdb
$
$ Database for Al-Cd from A.J. McAlister 1982.
$
$ A.J. McAlister, Bull. Alloy Phase Diag., 3, 172-77(1982).
$
$ Dataset created 2021.10.23 by Bengt Hallstedt.
$
$ Al solubility in hcp-Cd is not included in the paper.
$
$ The maximum Cd solubility in fcc-Al is 0.14 at.% instead of 0.09 at.%,
$ probably due to different lattice stability for fcc Cd.
$
$ ------------------------------------------------------------------------------
 TEMP-LIM 298.15 6000.00 !
$
$ELEMENT NAME  REF. STATE               ATOMIC MASS H298-H0    S298    !
$
 ELEMENT VA   VACUUM                      0.0          0.0      0.0    ! 
 ELEMENT AL   FCC_A1                     26.98154   4540.      28.30   ! 
 ELEMENT CD   HCP_A3                    112.41      6247.      51.80   ! 
$ ------------------------------------------------------------------------------
$ Phase definitions
$
 PHASE LIQUID:L % 1 1 !
 CONST LIQUID:L : AL CD : !
$
$ Fcc (cF4, Fm-3m) and MeX (cF8, Fm-3m)
$
 PHASE FCC_A1 %A 2 1 1 !
 CONST FCC_A1 : AL% CD : VA : !
$
$ Bcc (cI2, Im-3m)
$
 PHASE BCC_A2 %B 2 1 3 !
 CONST BCC_A2 : AL CD : VA : !
$
$ Hcp (hP2, P6_3/mmc) and Me2X (NiAs-type, hP4, P6_3/mmc, B8_1)
$
 PHASE HCP_A3 %A 2 1 0.5 !
 CONST HCP_A3 : AL CD% : VA : !
$ ------------------------------------------------------------------------------
$ Defaults
$
 DEFINE-SYSTEM-DEFAULT ELEMENT 2 !
 DEFAULT-COM DEFINE_SYSTEM_ELEMENT VA !
 TYPE-DEF % SEQ * !
 TYPE-DEF A GES AMEND_PHASE_DESCRIPTION @ MAGNETIC -3 0.28 !
 TYPE-DEF B GES AMEND_PHASE_DESCRIPTION @ MAGNETIC -1 0.4 !
 FUNCTION ZERO      298.15  0;                                         6000 N !
 FUNCTION UN_ASS    298.15  0;                                         6000 N !
 FUNCTION R         298.15  +8.31451;                                  6000 N !
$ ------------------------------------------------------------------------------
$ Element data
$ ------------------------------------------------------------------------------
$ Al
$
$ BCT_A5 and DIAMOND_A4 added in unary 3.0
$
 PAR  G(FCC_A1,AL:VA),,                 +GHSERAL;                2900 N 91Din !
 PAR  G(BCC_A2,AL:VA),,                 +GHSERAL+10083-4.813*T;  2900 N 91Din !
 PAR  G(HCP_A3,AL:VA),,                 +GHSERAL+5481-1.8*T;     2900 N 91Din !
$PAR  G(CBCC_A12,AL:VA),,               +GHSERAL
$            +10083.4-4.813*T;                                   2900 N 91Din !
$PAR  G(CUB_A13,AL:VA),,                +GHSERAL
$            +10920.44-4.8116*T;                                 2900 N 91Din !
$PAR  G(BCT_A5,AL),,                    +GHSERAL+10083-4.813*T;  2900 N SGCOST !
$PAR  G(DIAMOND_A4,AL),,                +GHSERAL+30*T;           2900 N SGCOST !
 PAR  G(LIQUID,AL),,                    +GLIQAL;                 2900 N 91Din !
$
 FUNCTION GHSERAL   298.15  -7976.15+137.093038*T-24.3671976*T*LN(T)
       -0.001884662*T**2-8.77664E-07*T**3+74092*T**(-1);
       700.00  Y  -11276.24+223.048446*T-38.5844296*T*LN(T)
       +0.018531982*T**2 -5.764227E-06*T**3+74092*T**(-1);
       933.47  Y  -11278.361+188.684136*T-31.748192*T*LN(T)
       -1.230622E+28*T**(-9);
      2900.00  N !
 FUNCTION GLIQAL    298.15  +11005.045-11.84185*T+GHSERAL+7.9337E-20*T**7;
       933.47  Y  -795.991+177.430209*T-31.748192*T*LN(T);
      2900.00  N !
$ ------------------------------------------------------------------------------
$ Cd
$
$ FCC_A1 and TETRAGONAL_A6 added in unary 3.0
$ BCT_A5 and RHOMBO_A10 added in unary 4.1
$ BCC_A2 added in unary 5.0
$
$ FCC_A1 from 04Che not included in unary
$ BCC_A2 and HCP_IM_A3 from 19Fis not included in unary
$
 PAR  G(HCP_A3,CD:VA),,                 +GHSERCD;                1600 N 91Din !
$PAR  G(HCP_IM_A3,CD),,                 +GHSERCD+3100-2.12*T;    1600 N 19Fis !
 PAR  G(FCC_A1,CD:VA),,                 +GHSERCD+892.3-0.92*T;   1600 N 93Zak !
$PAR  G(FCC_A1,CD:VA),,                 +GLIQCD-5300+9.5*T;      1600 N 04Che2 !
 PAR  G(BCC_A2,CD:VA),,                 +GHSERCD+1000;           1600 N 04Che1 !
$PAR  G(BCC_A2,CD:VA),,                 +GHSERCD+3500-2.12*T;    1600 N 19Fis !
$PAR  G(TETRAGONAL_A6,CD),,             +GHSERCD+892.3-0.92*T;   1600 N 93Zak !
$PAR  G(BCT_A5,CD),,                    +5000;                   1600 N 95Yan !
$PAR  G(RHOMBO_A10,CD),,                +800-0.62*T;             1600 N 95Yan !
 PAR  G(LIQUID,CD),,                    +GLIQCD;                 1600 N 91Din !
$
 FUNCTION GHSERCD   298.15  -7083.469+99.506198*T-22.0442408*T*LN(T)
       -0.006273908*T**2-6966*T**(-1);
       594.22  Y  -20064.971+256.812233*T-45.1611543*T*LN(T)
       +0.008832011*T**2-8.99604E-07*T**3+1241290*T**(-1);
      1500.00  Y  -9027.489+148.20548*T-29.7064*T*LN(T);
      1600.00  N !
 FUNCTION GLIQCD    298.15  +6128.444-10.296916*T+GHSERCD;
       400.00  Y  +21716.884-371.046869*T+53.1313898*T*LN(T)
       -0.115159917*T**2+2.8899781E-05*T**3-1271815*T**(-1);
       594.22  Y  -3252.303+138.251107*T-29.7064*T*LN(T);
      1500.00  Y  +5775.186-9.954373*T+GHSERCD;
      1600.00  N !
 FUNCTION GBCCCD    298.15  +GHSERCD+1000;                             6000 N !
$ ------------------------------------------------------------------------------
$ Binary system
$
$ A.J. McAlister, Bull. Alloy Phase Diag., 3, 172-77(1982).
$
$ Checked against paper. Checked at 6000 K.
$
$ Al solubility in hcp-Cd is not included in the paper.
$
$ The maximum Cd solubility in fcc-Al is 0.14 at.% instead of 0.09 at.%,
$ probably due to different lattice stability for fcc Cd.
$
 PAR  L(LIQUID,AL,CD;0),,               +45303.78-18.496*T;,,         N 82McA !
 PAR  L(LIQUID,AL,CD;1),,               +12934.57-9.892*T;,,          N 82McA !
$
 PAR  L(FCC_A1,AL,CD:VA;0),,            +55763.74-9.866*T;,,          N 82McA !
 PAR  L(FCC_A1,AL,CD:VA;1),,            -105.11+0.132*T;,,            N 82McA !
$
 PAR  L(HCP_A3,AL,CD:VA;0),,            +55763.74-9.866*T;,,          N Same !
 PAR  L(HCP_A3,AL,CD:VA;1),,            -105.11+0.132*T;,,            N Same !
$
$ Metastable
$
 PAR  L(BCC_A2,AL,CD:VA;0),,            +55763.74-9.866*T;,,          N Same !
 PAR  L(BCC_A2,AL,CD:VA;1),,            -105.11+0.132*T;,,            N Same !
$ ------------------------------------------------------------------------------
$
$
 LIST-OF-REFERENCE
 NUMBER  SOURCE
  Null   'Unknown source'
  Same   'Same or similar interaction as in the corresponding stable phase'
  COST   'COST 507 database'
  SGCOST 'COST 507 database, SGTE unary database V.3.0, 1996; Al, B, Nd, Ti, Zn'
  82McA  'A.J. McAlister, Bull. Alloy Phase Diag., 3, 172-77(1982); Al-Cd'
  91Din  'A.T. Dinsdale, Calphad, 15, 317-425(1991).'
  93Zak  'W. Zakulski, Z. Moser, K. Rzyman, H.L. Lukas, S.G. Fries,
          M. Sukiennik, R. Kaczmarczyk, R. Castanet,
          J. Phase Equilib., 14, 184-96(1993),
          SGTE unary database V.3.0, 1996; Cd'
  95Yan  'J. Yang, N.J. Silk, A. Watson, A.W. Bryant, T.G. Chart, B.B. Argent,
          Calphad, 19, 415-30(1995), SGTE unary database V.4.1, 1999; Cd, Hg'
  04Che1 'P.-Y. Chevalier, unpublished, Thermodata, 2004,
          SGTE unary database V.5.0, 2009; Cd'
  04Che2 'P.-Y. Chevalier, unpublished, Thermodata, 2004; Cd'
  19Fis  'E. Fischer, K. Gajavalli, G. Mikaelian, P. Benigni, J. Rogez,
          A. Decreton, M. Barrachin, Calphad, 64, 292-305(2019); Cd'
!

File: data/databases/sgte-binary/AlCe-01Cac.tdb
$
$ Database for Al-Ce from G. Cacciamani and R. Ferro 2001.
$
$ G. Cacciamani, R. Ferro, Calphad, 25, 583-97(2001).
$
$ Dataset created 2019.05.04 by Bengt Hallstedt.
$ 2020.12.20: Modified for use with GES6.
$
$ There is an inverse miscibility gap with a min at 3937 K and x(Ce)=0.26.
$
$ ------------------------------------------------------------------------------
 TEMP-LIM 298.15 6000.00 !
$
$ELEMENT NAME  REF. STATE               ATOMIC MASS H298-H0    S298    !
$
 ELEMENT VA   VACUUM                      0.0          0.0      0.0    ! 
 ELEMENT AL   FCC_A1                     26.98154   4540.      28.30   ! 
 ELEMENT CE   FCC_A1                    140.12      7280.16    69.454  ! 
$ ------------------------------------------------------------------------------
$ Phase definitions
$
 PHASE LIQUID:L % 1 1 !
 CONST LIQUID:L : AL CE : !
$
$ Fcc (cF4, Fm-3m) and MeX (cF8, Fm-3m)
$
 PHASE FCC_A1 %A 2 1 1 !
 CONST FCC_A1 : AL% CE% : VA : !
$
$ Bcc (cI2, Im-3m)
$
 PHASE BCC_A2 %B 2 1 3 !
 CONST BCC_A2 : AL CE% : VA : !
$
$ Hcp (hP2, P6_3/mmc) and Me2X (NiAs-type, hP4, P6_3/mmc, B8_1)
$
 PHASE HCP_A3 %A 2 1 0.5 !
 CONST HCP_A3 : AL CE : VA : !
$
$ Prototype Al11La3 (oI28, Immm)
$
 PHASE AL11CE3_ALPHA % 2 11 3 !
 CONST AL11CE3_ALPHA : AL : CE : !
$
$ Prototype Al4Ba (tI10, I4/mmm)
$
 PHASE AL11CE3_D13 % 2 11 3 !
 CONST AL11CE3_D13 : AL : CE : !
$
$ Prototype CdMg3 (hP8, P6_3/mmc)
$
 PHASE AL3CE_D019 % 2 3 1 !
 CONST AL3CE_D019 : AL : CE : !
$
$ Prototype Cu2Mg (cF24, Fd-3m)
$
 PHASE AL2CE_C15 % 2 2 1 !
 CONST AL2CE_C15 : AL% CE : AL CE% : !
$
$ Prototype AlCe (oC16, Cmcm)
$
 PHASE ALCE % 2 1 1 !
 CONST ALCE : AL : CE : !
$
$ Prototype CdMg3 (hP8, P6_3/mmc)
$
 PHASE ALCE3_D019 % 2 1 3 !
 CONST ALCE3_D019 : AL : CE : !
$
$ Prototype AuCu3 (cP4, Pm-3m)
$
 PHASE ALCE3_L12 % 2 1 3 !
 CONST ALCE3_L12 : AL : CE : !
$ ------------------------------------------------------------------------------
$ Defaults
$
 DEFINE-SYSTEM-DEFAULT ELEMENT 2 !
 DEFAULT-COM DEFINE_SYSTEM_ELEMENT VA !
 TYPE-DEF % SEQ * !
 TYPE-DEF A GES AMEND_PHASE_DESCRIPTION @ MAGNETIC -3 0.28 !
 TYPE-DEF B GES AMEND_PHASE_DESCRIPTION @ MAGNETIC -1 0.4 !
 FUNCTION ZERO      298.15  0;                                         6000 N !
 FUNCTION UN_ASS    298.15  0;                                         6000 N !
 FUNCTION R         298.15  +8.31451;                                  6000 N !
$ ------------------------------------------------------------------------------
$ Element data
$ ------------------------------------------------------------------------------
$ Al
$
$ BCT_A5 and DIAMOND_A4 added in unary 3.0
$
 PAR  G(FCC_A1,AL:VA),,                 +GHSERAL;                2900 N 91Din !
 PAR  G(BCC_A2,AL:VA),,                 +GHSERAL+10083-4.813*T;  2900 N 91Din !
 PAR  G(HCP_A3,AL:VA),,                 +GHSERAL+5481-1.8*T;     2900 N 91Din !
$PAR  G(CBCC_A12,AL:VA),,               +GHSERAL
$            +10083.4-4.813*T;                                   2900 N 91Din !
$PAR  G(CUB_A13,AL:VA),,                +GHSERAL
$            +10920.44-4.8116*T;                                 2900 N 91Din !
$PAR  G(BCT_A5,AL),,                    +GHSERAL+10083-4.813*T;  2900 N SGCOST !
$PAR  G(DIAMOND_A4,AL),,                +GHSERAL+30*T;           2900 N SGCOST !
 PAR  G(LIQUID,AL),,                    +GLIQAL;                 2900 N 91Din !
$
 PAR  G(AL2CE_C15,AL:AL),,              +3*GHSERAL+15000;,,           N 01Cac !
$
 FUNCTION GHSERAL   298.15  -7976.15+137.093038*T-24.3671976*T*LN(T)
       -0.001884662*T**2-8.77664E-07*T**3+74092*T**(-1);
       700.00  Y  -11276.24+223.048446*T-38.5844296*T*LN(T)
       +0.018531982*T**2 -5.764227E-06*T**3+74092*T**(-1);
       933.47  Y  -11278.361+188.684136*T-31.748192*T*LN(T)
       -1.230622E+28*T**(-9);
      2900.00  N !
 FUNCTION GLIQAL    298.15  +11005.045-11.84185*T+GHSERAL+7.9337E-20*T**7;
       933.47  Y  -795.991+177.430209*T-31.748192*T*LN(T);
      2900.00  N !
 FUNCTION GBCCAL    298.15  +GHSERAL+10083-4.813*T;                    2900 N !
$ ------------------------------------------------------------------------------
$ Ce
$
$ HCP_A3 and DHCP added in unary 3.0
$ HCP_A3 and DHCP revised in unary 4.4
$
 PAR  G(FCC_A1,CE:VA),,                 +GHSERCE;                4000 N 91Din !
 PAR  G(BCC_A2,CE:VA),,                 +GBCCCE;                 4000 N 91Din !
 PAR  G(HCP_A3,CE:VA),,                 +GHSERCE+300;            4000 N Frank !
$PAR  G(HCP_A3,CE:VA),,                 +GHSERCE+50000;          4000 N 96SGUN !
$PAR  G(DHCP,CE:VA),,                   +GHSERCE
$            -122.539+0.433*T;                                   4000 N 99Gsc !
$PAR  G(DHCP,CE),,                      +GHSERCE-190+0.56886*T;  4000 N 96SGUN !
 PAR  G(LIQUID,CE),,                    +GLIQCE;                 4000 N 91Din !
$
 PAR  G(AL2CE_C15,CE:CE),,              +3*GHSERCE+15000;,,           N 01Cac !
$
 FUNCTION GHSERCE   298.15  -7160.519+84.23022*T-22.3664*T*LN(T)
       -0.0067103*T**2-3.20773E-07*T**3-18117*T**(-1);
      1000.00  Y  -79678.506+659.4604*T-101.32248*T*LN(T)
       +0.026046487*T**2-1.930297E-06*T**3+11531707*T**(-1);
      2000.00  Y  -14198.639+190.370192*T-37.6978*T*LN(T);
      4000.00  N !
 FUNCTION GBCCCE    298.15  -1354.69-5.21501*T-7.7305867*T*LN(T)
       -0.029098402*T**2+4.784299E-06*T**3-196303*T**(-1);
      1000.00  Y  -12101.106+187.449688*T-37.6142*T*LN(T);
      1072.00  Y  -11950.375+186.333811*T-37.4627992*T*LN(T)
       -5.7145E-05*T**2+2.348E-09*T**3-25897*T**(-1);
      4000.00  N !
 FUNCTION GLIQCE    298.15  +4117.865-11.423898*T-7.5383948*T*LN(T)
       -0.02936407*T**2+4.827734E-06*T**3-198834*T**(-1);
      1000.00  Y  -6730.605+183.023193*T-37.6978*T*LN(T);
      4000.00  N !
$ ------------------------------------------------------------------------------
$ Binary system
$
$ G. Cacciamani, R. Ferro, Calphad, 25, 583-97(2001).
$
$ Checked against paper. Checked at 6000 K.
$
$ There is an inverse miscibility gap with a min at 3937 K and x(Ce)=0.26.
$
 PAR  L(LIQUID,AL,CE;0),,               -141000+43.82*T;,,            N 01Cac !
 PAR  L(LIQUID,AL,CE;1),,               -55600+23.68*T;,,             N 01Cac !
 PAR  L(LIQUID,AL,CE;2),,               -1686;,,                      N 01Cac !
$
 PAR  L(FCC_A1,AL,CE:VA;0),,            +ZERO;,,                      N 01Cac !
 PAR  L(BCC_A2,AL,CE:VA;0),,            -100000+42.1*T;,,             N 01Cac !
$
 PAR  G(AL11CE3_ALPHA,AL:CE),,          +11*GHSERAL+3*GHSERCE
             -581000+135.6*T;,,                                       N 01Cac !
 PAR  G(AL11CE3_D13,AL:CE),,            +11*GHSERAL+3*GHSERCE
             -541000+104.6*T;,,                                       N 01Cac !
 PAR  G(AL3CE_D019,AL:CE),,             +3*GHSERAL+GHSERCE
             -180000+41.28*T;,,                                       N 01Cac !
$
 PAR  G(AL2CE_C15,AL:CE),,              +2*GHSERAL+GHSERCE
             -150000+30*T;,,                                          N 01Cac !
 PAR  G(AL2CE_C15,CE:AL),,              +2*GHSERCE+GHSERAL
             +180000-30*T;,,                                          N 01Cac !
$
 PAR  G(ALCE,AL:CE),,                   +GHSERAL+GHSERCE
             -86000+19.07*T;,,                                        N 01Cac !
 PAR  G(ALCE3_D019,AL:CE),,             +GHSERAL+3*GHSERCE
             -101000+28.66*T;,,                                       N 01Cac !
 PAR  G(ALCE3_L12,AL:CE),,              +GHSERAL+3*GHSERCE
             -97000+21.01*T;,,                                        N 01Cac !
$
$ Metastable
$
 PAR  L(HCP_A3,AL,CE:VA;0),,            +ZERO;,,                      N Same !
$ ------------------------------------------------------------------------------
$
 ASSESSED_SYSTEM
  AL-CE(TDB -* +LIQ +AL11CE3_D13 +AL11CE3_ALPHA +AL2CE_C15 +AL3CE_D019 +ALCE
  +ALCE3_L12 +ALCE3_D019 +FCC_A1 +BCC_A2 ;P3 TMM:300/2000 STP:.3/1900) !
$
$
 LIST-OF-REFERENCE
 NUMBER  SOURCE
  Null   'Unknown source'
  Same   'Same or similar interaction as in the corresponding stable phase'
  COST   'COST 507 database'
  SGCOST 'COST 507 database, SGTE unary database V.3.0, 1996; Al, B, Nd, Ti, Zn'
  Frank  'Peter Franke, unpublished, SGTE unary database V.4.4, 2001; Ce'
  91Din  'A.T. Dinsdale, Calphad, 15, 317-425(1991).'
  96SGUN 'SGTE unary database V.3.0, 1996.'
  98Sac  'A. Saccone, G. Cacciamani, D. Maccio, G. Borzone, R. Ferro,
          Intermetallics, 6, 201-15(1998); Al'
  99Gsc  'K.A. Gschneidner, Jr., V.K. Pecharsky, J. Phase Equilib.,
          20, 612-14(1999), SGTE unary database V.4.4, 2001; Ce'
  01Cac  'G. Cacciamani, R. Ferro, Calphad, 25, 583-97(2001); Al-Ce'
  01Yin  'F. Yin, X. Su, Z. Li, P. Zhang,
          Z. Metallkd., 92, 447-50(2001); Al'
!

File: data/databases/sgte-binary/AlCe-05Gao.tdb
$
$ Database for Al-Ce from M.C. Gao et al. 2005.
$
$ M.C. Gao, N. Unlu, G.J. Shiflet, M. Mihalkovic, M. Widom,
$ Metall. Mater. Trans. A, 26A, 3269-79(2005).
$
$ Dataset created 2019.05.04 by Bengt Hallstedt.
$ 2020.12.20: Modified for use with GES6.
$
$ Invariant equilibria differ by up to 2 K.
$
$ ------------------------------------------------------------------------------
 TEMP-LIM 298.15 6000.00 !
$
$ELEMENT NAME  REF. STATE               ATOMIC MASS H298-H0    S298    !
$
 ELEMENT VA   VACUUM                      0.0          0.0      0.0    ! 
 ELEMENT AL   FCC_A1                     26.98154   4540.      28.30   ! 
 ELEMENT CE   FCC_A1                    140.12      7280.16    69.454  ! 
$ ------------------------------------------------------------------------------
$ Phase definitions
$
 PHASE LIQUID:L % 1 1 !
 CONST LIQUID:L : AL CE : !
$
$ Fcc (cF4, Fm-3m) and MeX (cF8, Fm-3m)
$
 PHASE FCC_A1 %A 2 1 1 !
 CONST FCC_A1 : AL% CE% : VA : !
$
$ Bcc (cI2, Im-3m)
$
 PHASE BCC_A2 %B 2 1 3 !
 CONST BCC_A2 : AL CE% : VA : !
$
$ Hcp (hP2, P6_3/mmc) and Me2X (NiAs-type, hP4, P6_3/mmc, B8_1)
$
 PHASE HCP_A3 %A 2 1 0.5 !
 CONST HCP_A3 : AL CE : VA : !
$
$ Prototype Al4Ba (tI10, I4/mmm)
$
 PHASE AL4CE_D13 % 2 4 1 !
 CONST AL4CE_D13 : AL : CE : !
$
$ Prototype Al11La3 (oI28, Immm)
$
 PHASE AL11CE3 % 2 11 3 !
 CONST AL11CE3 : AL : CE : !
$
$ Prototype CdMg3 (hP8, P6_3/mmc)
$
 PHASE AL3CE_D019 % 2 3 1 !
 CONST AL3CE_D019 : AL : CE : !
$
$ Pearson hP12
$
 PHASE AL3CE_BETA % 2 3 1 !
 CONST AL3CE_BETA : AL : CE : !
$
$ Prototype Cu2Mg (cF24, Fd-3m)
$
 PHASE AL2CE_C15 % 2 2 1 !
 CONST AL2CE_C15 : AL : CE : !
$
$ Prototype AlCe (oC16, Cmcm)
$
 PHASE ALCE % 2 1 1 !
 CONST ALCE : AL : CE : !
$
$ Prototype Co2Si (oP12, Pnma)
$
 PHASE ALCE2_C37 % 2 1 2 !
 CONST ALCE2_C37 : AL : CE : !
$
$ Prototype CdMg3 (hP8, P6_3/mmc)
$
 PHASE ALCE3_D019 % 2 1 3 !
 CONST ALCE3_D019 : AL : CE : !
$
$ Prototype AuCu3 (cP4, Pm-3m)
$
 PHASE ALCE3_L12 % 2 1 3 !
 CONST ALCE3_L12 : AL : CE : !
$ ------------------------------------------------------------------------------
$ Defaults
$
 DEFINE-SYSTEM-DEFAULT ELEMENT 2 !
 DEFAULT-COM DEFINE_SYSTEM_ELEMENT VA !
 TYPE-DEF % SEQ * !
 TYPE-DEF A GES AMEND_PHASE_DESCRIPTION @ MAGNETIC -3 0.28 !
 TYPE-DEF B GES AMEND_PHASE_DESCRIPTION @ MAGNETIC -1 0.4 !
 FUNCTION ZERO      298.15  0;                                         6000 N !
 FUNCTION UN_ASS    298.15  0;                                         6000 N !
 FUNCTION R         298.15  +8.31451;                                  6000 N !
$ ------------------------------------------------------------------------------
$ Element data
$ ------------------------------------------------------------------------------
$ Al
$
$ BCT_A5 and DIAMOND_A4 added in unary 3.0
$
 PAR  G(FCC_A1,AL:VA),,                 +GHSERAL;                2900 N 91Din !
 PAR  G(BCC_A2,AL:VA),,                 +GHSERAL+10083-4.813*T;  2900 N 91Din !
 PAR  G(HCP_A3,AL:VA),,                 +GHSERAL+5481-1.8*T;     2900 N 91Din !
$PAR  G(CBCC_A12,AL:VA),,               +GHSERAL
$            +10083.4-4.813*T;                                   2900 N 91Din !
$PAR  G(CUB_A13,AL:VA),,                +GHSERAL
$            +10920.44-4.8116*T;                                 2900 N 91Din !
$PAR  G(BCT_A5,AL),,                    +GHSERAL+10083-4.813*T;  2900 N SGCOST !
$PAR  G(DIAMOND_A4,AL),,                +GHSERAL+30*T;           2900 N SGCOST !
 PAR  G(LIQUID,AL),,                    +GLIQAL;                 2900 N 91Din !
$
 FUNCTION GHSERAL   298.15  -7976.15+137.093038*T-24.3671976*T*LN(T)
       -0.001884662*T**2-8.77664E-07*T**3+74092*T**(-1);
       700.00  Y  -11276.24+223.048446*T-38.5844296*T*LN(T)
       +0.018531982*T**2 -5.764227E-06*T**3+74092*T**(-1);
       933.47  Y  -11278.361+188.684136*T-31.748192*T*LN(T)
       -1.230622E+28*T**(-9);
      2900.00  N !
 FUNCTION GLIQAL    298.15  +11005.045-11.84185*T+GHSERAL+7.9337E-20*T**7;
       933.47  Y  -795.991+177.430209*T-31.748192*T*LN(T);
      2900.00  N !
 FUNCTION GBCCAL    298.15  +GHSERAL+10083-4.813*T;                    2900 N !
$ ------------------------------------------------------------------------------
$ Ce
$
$ HCP_A3 and DHCP added in unary 3.0
$ HCP_A3 and DHCP revised in unary 4.4
$
 PAR  G(FCC_A1,CE:VA),,                 +GHSERCE;                4000 N 91Din !
 PAR  G(BCC_A2,CE:VA),,                 +GBCCCE;                 4000 N 91Din !
 PAR  G(HCP_A3,CE:VA),,                 +GHSERCE+300;            4000 N Frank !
$PAR  G(HCP_A3,CE:VA),,                 +GHSERCE+50000;          4000 N 96SGUN !
$PAR  G(DHCP,CE:VA),,                   +GHSERCE
$            -122.539+0.433*T;                                   4000 N 99Gsc !
$PAR  G(DHCP,CE),,                      +GHSERCE-190+0.56886*T;  4000 N 96SGUN !
 PAR  G(LIQUID,CE),,                    +GLIQCE;                 4000 N 91Din !
$
 FUNCTION GHSERCE   298.15  -7160.519+84.23022*T-22.3664*T*LN(T)
       -0.0067103*T**2-3.20773E-07*T**3-18117*T**(-1);
      1000.00  Y  -79678.506+659.4604*T-101.32248*T*LN(T)
       +0.026046487*T**2-1.930297E-06*T**3+11531707*T**(-1);
      2000.00  Y  -14198.639+190.370192*T-37.6978*T*LN(T);
      4000.00  N !
 FUNCTION GBCCCE    298.15  -1354.69-5.21501*T-7.7305867*T*LN(T)
       -0.029098402*T**2+4.784299E-06*T**3-196303*T**(-1);
      1000.00  Y  -12101.106+187.449688*T-37.6142*T*LN(T);
      1072.00  Y  -11950.375+186.333811*T-37.4627992*T*LN(T)
       -5.7145E-05*T**2+2.348E-09*T**3-25897*T**(-1);
      4000.00  N !
 FUNCTION GLIQCE    298.15  +4117.865-11.423898*T-7.5383948*T*LN(T)
       -0.02936407*T**2+4.827734E-06*T**3-198834*T**(-1);
      1000.00  Y  -6730.605+183.023193*T-37.6978*T*LN(T);
      4000.00  N !
$ ------------------------------------------------------------------------------
$ Binary system
$
$ M.C. Gao, N. Unlu, G.J. Shiflet, M. Mihalkovic, M. Widom,
$ Metall. Mater. Trans. A, 26A, 3269-79(2005).
$
$ Checked against paper. Checked at 6000 K.
$
$ Invariant equilibria differ by up to 2 K.
$
 PAR  L(LIQUID,AL,CE;0),,               -130371+38.523*T;,,           N 05Gao !
 PAR  L(LIQUID,AL,CE;1),,               -36330+6.362*T;,,             N 05Gao !
 PAR  L(LIQUID,AL,CE;2),,               -9208+4.065*T;,,              N 05Gao !
$
 PAR  L(FCC_A1,AL,CE:VA;0),,            -62851+30.556*T;,,            N 05Gao !
 PAR  L(BCC_A2,AL,CE:VA;0),,            -93683+37.261*T;,,            N 05Gao !
$
 PAR  G(AL4CE_D13,AL:CE),,              +4*GHSERAL+GHSERCE
             -147785+10.005*T;,,                                      N 05Gao !
 PAR  G(AL11CE3,AL:CE),,                +11*GHSERAL+3*GHSERCE
             -598430+156.226*T;,,                                     N 05Gao !
 PAR  G(AL3CE_D019,AL:CE),,             +3*GHSERAL+GHSERCE
             -181684+42.632*T;,,                                      N 05Gao !
 PAR  G(AL3CE_BETA,AL:CE),,             +3*GHSERAL+GHSERCE
             -177748+39.468*T;,,                                      N 05Gao !
 PAR  G(AL2CE_C15,AL:CE),,              +2*GHSERAL+GHSERCE
             -150180+29.667*T;,,                                      N 05Gao !
 PAR  G(ALCE,AL:CE),,                   +GHSERAL+GHSERCE
             -96000+28.936*T;,,                                       N 05Gao !
 PAR  G(ALCE2_C37,AL:CE),,              +GHSERAL+2*GHSERCE
             -74448+2.142*T;,,                                        N 05Gao !
 PAR  G(ALCE3_D019,AL:CE),,             +GHSERAL+3*GHSERCE
             -112904+41.488*T;,,                                      N 05Gao !
 PAR  G(ALCE3_L12,AL:CE),,              +GHSERAL+3*GHSERCE
             -111740+39.264*T;,,                                      N 05Gao !
$
$ Metastable
$
 PAR  L(HCP_A3,AL,CE:VA;0),,            -62851+30.556*T;,,            N Same !
$ ------------------------------------------------------------------------------
$
 ASSESSED_SYSTEM
  AL-CE(TDB -* +LIQ +AL4CE_D13 +AL11CE3 +AL2CE_C15 +AL3CE_D019 +AL3CE_BETA
  +ALCE +ALCE2_C37 +ALCE3_L12 +ALCE3_D019 +FCC_A1 +BCC_A2
  ;P3 TMM:300/2000 STP:.3/1900) !
$
$
 LIST-OF-REFERENCE
 NUMBER  SOURCE
  Null   'Unknown source'
  Same   'Same or similar interaction as in the corresponding stable phase'
  COST   'COST 507 database'
  SGCOST 'COST 507 database, SGTE unary database V.3.0, 1996; Al, B, Nd, Ti, Zn'
  Frank  'Peter Franke, unpublished, SGTE unary database V.4.4, 2001; Ce'
  91Din  'A.T. Dinsdale, Calphad, 15, 317-425(1991).'
  96SGUN 'SGTE unary database V.3.0, 1996.'
  98Sac  'A. Saccone, G. Cacciamani, D. Maccio, G. Borzone, R. Ferro,
          Intermetallics, 6, 201-15(1998); Al'
  99Gsc  'K.A. Gschneidner, Jr., V.K. Pecharsky, J. Phase Equilib.,
          20, 612-14(1999), SGTE unary database V.4.4, 2001; Ce'
  01Yin  'F. Yin, X. Su, Z. Li, P. Zhang,
          Z. Metallkd., 92, 447-50(2001); Al'
  05Gao  'M.C. Gao, N. Unlu, G.J. Shiflet, M. Mihalkovic, M. Widom,
          Metall. Mater. Trans. A, 26A, 3269-79(2005); Al-Ce'
!
