Repository: orchid-calphad/orchid-project.org

# orchid-project.org

Website and released data of **ORCHID** (Open Repository for CALPHAD Hypotheses, Intelligence, and Discovery),
served by GitHub Pages at https://orchid-project.org. Releases are archived on Zenodo (one DOI per version).

- `index.html`, `catalog/`, `best-practices.html` — static, self-contained pages (generated in the ORCHID tooling).
- `data/` — released data: catalog, redistributable TDB files, convex hulls. Licences: `data/LICENSES.md`, `data/NOTICE.md`.
- `llms.txt`, `data/croissant.json`, `CITATION.cff`, `.zenodo.json` — machine-readable metadata.

Only data with clear redistribution rights are published.

File: data/databases/sgte-binary/AlCe-98Cac-COST.tdb
$
$ Database for Al-Ce from G. Cacciamani et al. 1998
$
$ G. Cacciamani, G. Borzone, R. Ferro, COST 507, Final report round 2, 1998.
$
$ Dataset created 2011.07.18 by Bengt Hallstedt.
$ 2020.12.20: Modified for use with GES6.
$
$ The COST 507 database includes a revised version, which is not included
$ in the report. This dataset is the version included in the COST report.
$
$ The phase diagram in the COST report is calculated with the revised dataset,
$ but the table of invariant equilibria is calculated with the printed dataset.
$
$ The amorphous phase is not included in the printed LB or in the COST
$ report, only in the databases (LB and COST).
$
$ There is an inverse miscibility gap with a min at 2105 K and x(Ce)=0.76.
$
$ ------------------------------------------------------------------------------
 TEMP-LIM 298.15 6000.00 !
$
$ELEMENT NAME  REF. STATE               ATOMIC MASS H298-H0    S298    !
$
 ELEMENT VA   VACUUM                      0.0          0.0      0.0    ! 
 ELEMENT AL   FCC_A1                     26.98154   4540.      28.30   ! 
 ELEMENT CE   FCC_A1                    140.12      7280.16    69.454  ! 
$ ------------------------------------------------------------------------------
$ Phase definitions
$
 PHASE LIQUID:L % 1 1 !
 CONST LIQUID:L : AL CE : !
$
$ Fcc (cF4, Fm-3m) and MeX (cF8, Fm-3m)
$
 PHASE FCC_A1 %A 2 1 1 !
 CONST FCC_A1 : AL% CE% : VA : !
$
$ Bcc (cI2, Im-3m)
$
 PHASE BCC_A2 %B 2 1 3 !
 CONST BCC_A2 : AL CE% : VA : !
$
$ Hcp (hP2, P6_3/mmc) and Me2X (NiAs-type, hP4, P6_3/mmc, B8_1)
$
 PHASE HCP_A3 %A 2 1 0.5 !
 CONST HCP_A3 : AL CE : VA : !
$
$ Prototype Al11La3 (oI28, Immm), low T
$ Prototype Al4Ba (tI10, I4/mmm, D1_3), high T
$
 PHASE AL11CE3 % 2 11 3 !
 CONST AL11CE3 : AL : CE : !
$
$ Prototype CdMg3 (hP8, P6_3/mmc)
$
 PHASE AL3CE_D019 % 2 3 1 !
 CONST AL3CE_D019 : AL : CE : !
$
$ Prototype Cu2Mg (cF24, Fd-3m)
$
 PHASE AL2CE_C15 % 2 2 1 !
 CONST AL2CE_C15 : AL : CE : !
$
$ Prototype AlCe (oC16, Cmcm)
$
 PHASE ALCE % 2 1 1 !
 CONST ALCE : AL : CE : !
$
$ Prototype CdMg3 (hP8, P6_3/mmc), low T
$ Prototype AuCu3 (cP4, Pm-3m), high T
$
 PHASE ALCE3 % 2 1 3 !
 CONST ALCE3 : AL : CE : !
$ ------------------------------------------------------------------------------
$ Defaults
$
 DEFINE-SYSTEM-DEFAULT ELEMENT 2 !
 DEFAULT-COM DEFINE_SYSTEM_ELEMENT VA !
 TYPE-DEF % SEQ * !
 TYPE-DEF A GES AMEND_PHASE_DESCRIPTION @ MAGNETIC -3 0.28 !
 TYPE-DEF B GES AMEND_PHASE_DESCRIPTION @ MAGNETIC -1 0.4 !
 FUNCTION ZERO      298.15  0;                                         6000 N !
 FUNCTION UN_ASS    298.15  0;                                         6000 N !
 FUNCTION R         298.15  +8.31451;                                  6000 N !
$ ------------------------------------------------------------------------------
$ Element data
$ ------------------------------------------------------------------------------
$ Al
$
$ BCT_A5 and DIAMOND_A4 added in unary 3.0
$
 PAR  G(FCC_A1,AL:VA),,                 +GHSERAL;                2900 N 91Din !
 PAR  G(BCC_A2,AL:VA),,                 +GHSERAL+10083-4.813*T;  2900 N 91Din !
 PAR  G(HCP_A3,AL:VA),,                 +GHSERAL+5481-1.8*T;     2900 N 91Din !
$PAR  G(CBCC_A12,AL:VA),,               +GHSERAL
$            +10083.4-4.813*T;                                   2900 N 91Din !
$PAR  G(CUB_A13,AL:VA),,                +GHSERAL
$            +10920.44-4.8116*T;                                 2900 N 91Din !
$PAR  G(BCT_A5,AL),,                    +GHSERAL+10083-4.813*T;  2900 N SGCOST !
$PAR  G(DIAMOND_A4,AL),,                +GHSERAL+30*T;           2900 N SGCOST !
 PAR  G(LIQUID,AL),,                    +GLIQAL;                 2900 N 91Din !
$
 FUNCTION GHSERAL   298.15  -7976.15+137.093038*T-24.3671976*T*LN(T)
       -0.001884662*T**2-8.77664E-07*T**3+74092*T**(-1);
       700.00  Y  -11276.24+223.048446*T-38.5844296*T*LN(T)
       +0.018531982*T**2 -5.764227E-06*T**3+74092*T**(-1);
       933.47  Y  -11278.361+188.684136*T-31.748192*T*LN(T)
       -1.230622E+28*T**(-9);
      2900.00  N !
 FUNCTION GLIQAL    298.15  +11005.045-11.84185*T+GHSERAL+7.9337E-20*T**7;
       933.47  Y  -795.991+177.430209*T-31.748192*T*LN(T);
      2900.00  N !
 FUNCTION GBCCAL    298.15  +GHSERAL+10083-4.813*T;                    2900 N !
$ ------------------------------------------------------------------------------
$ Ce
$
$ HCP_A3 and DHCP added in unary 3.0
$ HCP_A3 and DHCP revised in unary 4.4
$
 PAR  G(FCC_A1,CE:VA),,                 +GHSERCE;                4000 N 91Din !
 PAR  G(BCC_A2,CE:VA),,                 +GBCCCE;                 4000 N 91Din !
 PAR  G(HCP_A3,CE:VA),,                 +GHSERCE+300;            4000 N Frank !
$PAR  G(HCP_A3,CE:VA),,                 +GHSERCE+50000;          4000 N 96SGUN !
$PAR  G(DHCP,CE:VA),,                   +GHSERCE
$            -122.539+0.433*T;                                   4000 N 99Gsc !
$PAR  G(DHCP,CE),,                      +GHSERCE-190+0.56886*T;  4000 N 96SGUN !
 PAR  G(LIQUID,CE),,                    +GLIQCE;                 4000 N 91Din !
$
 FUNCTION GHSERCE   298.15  -7160.519+84.23022*T-22.3664*T*LN(T)
       -0.0067103*T**2-3.20773E-07*T**3-18117*T**(-1);
      1000.00  Y  -79678.506+659.4604*T-101.32248*T*LN(T)
       +0.026046487*T**2-1.930297E-06*T**3+11531707*T**(-1);
      2000.00  Y  -14198.639+190.370192*T-37.6978*T*LN(T);
      4000.00  N !
 FUNCTION GBCCCE    298.15  -1354.69-5.21501*T-7.7305867*T*LN(T)
       -0.029098402*T**2+4.784299E-06*T**3-196303*T**(-1);
      1000.00  Y  -12101.106+187.449688*T-37.6142*T*LN(T);
      1072.00  Y  -11950.375+186.333811*T-37.4627992*T*LN(T)
       -5.7145E-05*T**2+2.348E-09*T**3-25897*T**(-1);
      4000.00  N !
 FUNCTION GLIQCE    298.15  +4117.865-11.423898*T-7.5383948*T*LN(T)
       -0.02936407*T**2+4.827734E-06*T**3-198834*T**(-1);
      1000.00  Y  -6730.605+183.023193*T-37.6978*T*LN(T);
      4000.00  N !
$ ------------------------------------------------------------------------------
$ Binary system
$
$ G. Cacciamani, G. Borzone, R. Ferro, COST 507, Final report round 2, 1998.
$
$ Checked against COST. Checked at 6000 K.
$
$ The COST 507 database includes a revised version, which is not included
$ in the report. This dataset is the version included in the COST report.
$
$ The phase diagram in the COST report is calculated with the revised dataset,
$ but the table of invariant equilibria is calculated with the printed dataset.
$
$ The amorphous phase is not included in the printed LB or in the COST
$ report, only in the databases (LB and COST).
$
$ There is an inverse miscibility gap with a min at 2105 K and x(Ce)=0.76.
$
 PAR  L(LIQUID,AL,CE;0),,               -167593.1+84.87628*T;,,       N 98Cac1 !
 PAR  L(LIQUID,AL,CE;1),,               -36060+5.89346*T;,,           N 98Cac1 !
$
 PAR  L(FCC_A1,AL,CE:VA;0),,            +80*T;,,                      N 98Cac1 !
 PAR  L(BCC_A2,AL,CE:VA;0),,            +80*T;,,                      N 98Cac1 !
$
 PAR  G(AL11CE3,AL:CE),,                +11*GHSERAL+3*GHSERCE
             -574000+179.3087*T;,,                                    N 98Cac1 !
 PAR  G(AL3CE_D019,AL:CE),,             +3*GHSERAL+GHSERCE
             -176000+54.97964*T;,,                                    N 98Cac1 !
 PAR  G(AL2CE_C15,AL:CE),,              +2*GHSERAL+GHSERCE
             -150000+45.66405*T;,,                                    N 98Cac1 !
 PAR  G(ALCE,AL:CE),,                   +GHSERAL+GHSERCE
             -92000+33.90118*T;,,                                     N 98Cac1 !
 PAR  G(ALCE3,AL:CE),,                  +GHSERAL+3*GHSERCE
             -108000+41.3726*T;,,                                     N 98Cac1 !
$
$ Metastable
$
 PAR  L(HCP_A3,AL,CE:VA;0),,            +80*T;,,                      N Same !
$ ------------------------------------------------------------------------------
$
 ASSESSED_SYSTEM
  AL-CE(TDB -* +LIQ +AL11CE3 +AL2CE_C15 +AL3CE_D019 +ALCE
  +ALCE3_L12 +ALCE3_D019 +FCC_A1 +BCC_A2 ;P3 TMM:300/2000 STP:.3/1900) !
$
$
 LIST-OF-REFERENCE
 NUMBER  SOURCE
  Null   'Unknown source'
  Same   'Same or similar interaction as in the corresponding stable phase'
  COST   'COST 507 database'
  SGCOST 'COST 507 database, SGTE unary database V.3.0, 1996; Al, B, Nd, Ti, Zn'
  Frank  'Peter Franke, unpublished, SGTE unary database V.4.4, 2001; Ce'
  91Din  'A.T. Dinsdale, Calphad, 15, 317-425(1991).'
  96SGUN 'SGTE unary database V.3.0, 1996.'
  98Cac1 'G. Cacciamani, G. Borzone, R. Ferro,
          COST 507, Final report round 2, printed report, 1998; Al-Ce'
  98Sac  'A. Saccone, G. Cacciamani, D. Maccio, G. Borzone, R. Ferro,
          Intermetallics, 6, 201-15(1998); Al'
  99Gsc  'K.A. Gschneidner, Jr., V.K. Pecharsky, J. Phase Equilib.,
          20, 612-14(1999), SGTE unary database V.4.4, 2001; Ce'
  01Yin  'F. Yin, X. Su, Z. Li, P. Zhang,
          Z. Metallkd., 92, 447-50(2001); Al'
!

File: data/databases/sgte-binary/AlCe-98Cac-LB.tdb
$
$ Database for Al-Ce from G. Cacciamani et al. 1998 (included in LB Vol. 1)
$
$ G. Cacciamani, G. Borzone, R. Ferro, COST 507, Final report round 2, 1998.
$
$ Dataset created 2011.07.18 by Bengt Hallstedt.
$ 2020.12.20: Modified for use with GES6.
$
$ The COST 507 database includes a revised version, which is not included
$ in the report. This dataset is the revised version.
$
$ The phase diagram in the COST report is calculated with the revised dataset,
$ but the table of invariant equilibria is calculated with the printed dataset.
$
$ The amorphous phase is not included in the printed LB or in the COST
$ report, only in the databases (LB and COST).
$
$ There is an inverse miscibility gap with a min at 2759 K and x(Ce)=0.78.
$
$ ------------------------------------------------------------------------------
 TEMP-LIM 298.15 6000.00 !
$
$ELEMENT NAME  REF. STATE               ATOMIC MASS H298-H0    S298    !
$
 ELEMENT VA   VACUUM                      0.0          0.0      0.0    ! 
 ELEMENT AL   FCC_A1                     26.98154   4540.      28.30   ! 
 ELEMENT CE   FCC_A1                    140.12      7280.16    69.454  ! 
$ ------------------------------------------------------------------------------
$ Phase definitions
$
 PHASE LIQUID:L % 1 1 !
 CONST LIQUID:L : AL CE : !
$
$ Fcc (cF4, Fm-3m) and MeX (cF8, Fm-3m)
$
 PHASE FCC_A1 %A 2 1 1 !
 CONST FCC_A1 : AL% CE% : VA : !
$
$ Bcc (cI2, Im-3m)
$
 PHASE BCC_A2 %B 2 1 3 !
 CONST BCC_A2 : AL CE% : VA : !
$
$ Hcp (hP2, P6_3/mmc) and Me2X (NiAs-type, hP4, P6_3/mmc, B8_1)
$
 PHASE HCP_A3 %A 2 1 0.5 !
 CONST HCP_A3 : AL CE : VA : !
$
$ Prototype Al11La3 (oI28, Immm)
$
 PHASE AL11CE3_ALPHA % 2 11 3 !
 CONST AL11CE3_ALPHA : AL : CE : !
$
$ Prototype Al4Ba (tI10, I4/mmm)
$
 PHASE AL11CE3_D13 % 2 11 3 !
 CONST AL11CE3_D13 : AL : CE : !
$
$ Prototype CdMg3 (hP8, P6_3/mmc)
$
 PHASE AL3CE_D019 % 2 3 1 !
 CONST AL3CE_D019 : AL : CE : !
$
$ Prototype Cu2Mg (cF24, Fd-3m)
$
 PHASE AL2CE_C15 % 2 2 1 !
 CONST AL2CE_C15 : AL : CE : !
$
$ Prototype AlCe (oC16, Cmcm)
$
 PHASE ALCE % 2 1 1 !
 CONST ALCE : AL : CE : !
$
$ Prototype CdMg3 (hP8, P6_3/mmc)
$
 PHASE ALCE3_D019 % 2 1 3 !
 CONST ALCE3_D019 : AL : CE : !
$
$ Prototype AuCu3 (cP4, Pm-3m)
$
 PHASE ALCE3_L12 % 2 1 3 !
 CONST ALCE3_L12 : AL : CE : !
$
 PHASE ALCE_AMORPHOUS % 1 1 !
 CONST ALCE_AMORPHOUS : AL CE : !
$ ------------------------------------------------------------------------------
$ Defaults
$
 DEFINE-SYSTEM-DEFAULT ELEMENT 2 !
 DEFAULT-COM DEFINE_SYSTEM_ELEMENT VA !
 TYPE-DEF % SEQ * !
 TYPE-DEF A GES AMEND_PHASE_DESCRIPTION @ MAGNETIC -3 0.28 !
 TYPE-DEF B GES AMEND_PHASE_DESCRIPTION @ MAGNETIC -1 0.4 !
 FUNCTION ZERO      298.15  0;                                         6000 N !
 FUNCTION UN_ASS    298.15  0;                                         6000 N !
 FUNCTION R         298.15  +8.31451;                                  6000 N !
$ ------------------------------------------------------------------------------
$ Element data
$ ------------------------------------------------------------------------------
$ Al
$
$ BCT_A5 and DIAMOND_A4 added in unary 3.0
$
 PAR  G(FCC_A1,AL:VA),,                 +GHSERAL;                2900 N 91Din !
 PAR  G(BCC_A2,AL:VA),,                 +GHSERAL+10083-4.813*T;  2900 N 91Din !
 PAR  G(HCP_A3,AL:VA),,                 +GHSERAL+5481-1.8*T;     2900 N 91Din !
$PAR  G(CBCC_A12,AL:VA),,               +GHSERAL
$            +10083.4-4.813*T;                                   2900 N 91Din !
$PAR  G(CUB_A13,AL:VA),,                +GHSERAL
$            +10920.44-4.8116*T;                                 2900 N 91Din !
$PAR  G(BCT_A5,AL),,                    +GHSERAL+10083-4.813*T;  2900 N SGCOST !
$PAR  G(DIAMOND_A4,AL),,                +GHSERAL+30*T;           2900 N SGCOST !
 PAR  G(LIQUID,AL),,                    +GLIQAL;                 2900 N 91Din !
$
 PAR  G(ALCE_AMORPHOUS,AL),,            +GLIQAL;                 4000 N 98Cac2 !
$
 FUNCTION GHSERAL   298.15  -7976.15+137.093038*T-24.3671976*T*LN(T)
       -0.001884662*T**2-8.77664E-07*T**3+74092*T**(-1);
       700.00  Y  -11276.24+223.048446*T-38.5844296*T*LN(T)
       +0.018531982*T**2 -5.764227E-06*T**3+74092*T**(-1);
       933.47  Y  -11278.361+188.684136*T-31.748192*T*LN(T)
       -1.230622E+28*T**(-9);
      2900.00  N !
 FUNCTION GLIQAL    298.15  +11005.045-11.84185*T+GHSERAL+7.9337E-20*T**7;
       933.47  Y  -795.991+177.430209*T-31.748192*T*LN(T);
      2900.00  N !
 FUNCTION GBCCAL    298.15  +GHSERAL+10083-4.813*T;                    2900 N !
$ ------------------------------------------------------------------------------
$ Ce
$
$ HCP_A3 and DHCP added in unary 3.0
$ HCP_A3 and DHCP revised in unary 4.4
$
 PAR  G(FCC_A1,CE:VA),,                 +GHSERCE;                4000 N 91Din !
 PAR  G(BCC_A2,CE:VA),,                 +GBCCCE;                 4000 N 91Din !
 PAR  G(HCP_A3,CE:VA),,                 +GHSERCE+300;            4000 N Frank !
$PAR  G(HCP_A3,CE:VA),,                 +GHSERCE+50000;          4000 N 96SGUN !
$PAR  G(DHCP,CE:VA),,                   +GHSERCE
$            -122.539+0.433*T;                                   4000 N 99Gsc !
$PAR  G(DHCP,CE),,                      +GHSERCE-190+0.56886*T;  4000 N 96SGUN !
 PAR  G(LIQUID,CE),,                    +GLIQCE;                 4000 N 91Din !
$
 PAR  G(ALCE_AMORPHOUS,CE),,            +GLIQCE;                 4000 N 98Cac2 !
$
 FUNCTION GHSERCE   298.15  -7160.519+84.23022*T-22.3664*T*LN(T)
       -0.0067103*T**2-3.20773E-07*T**3-18117*T**(-1);
      1000.00  Y  -79678.506+659.4604*T-101.32248*T*LN(T)
       +0.026046487*T**2-1.930297E-06*T**3+11531707*T**(-1);
      2000.00  Y  -14198.639+190.370192*T-37.6978*T*LN(T);
      4000.00  N !
 FUNCTION GBCCCE    298.15  -1354.69-5.21501*T-7.7305867*T*LN(T)
       -0.029098402*T**2+4.784299E-06*T**3-196303*T**(-1);
      1000.00  Y  -12101.106+187.449688*T-37.6142*T*LN(T);
      1072.00  Y  -11950.375+186.333811*T-37.4627992*T*LN(T)
       -5.7145E-05*T**2+2.348E-09*T**3-25897*T**(-1);
      4000.00  N !
 FUNCTION GLIQCE    298.15  +4117.865-11.423898*T-7.5383948*T*LN(T)
       -0.02936407*T**2+4.827734E-06*T**3-198834*T**(-1);
      1000.00  Y  -6730.605+183.023193*T-37.6978*T*LN(T);
      4000.00  N !
$ ------------------------------------------------------------------------------
$ Binary system
$
$ From G. Cacciamani et al. 1998 (included in LB Vol. 1)
$
$ G. Cacciamani, G. Borzone, R. Ferro, COST 507, Final report round 2, 1998.
$
$ Checked against LB. Checked at 6000 K.
$
$ The COST 507 database includes a revised version, which is not included
$ in the report. This dataset is the revised version.
$
$ The phase diagram in the COST report is calculated with the revised dataset,
$ but the table of invariant equilibria is calculated with the printed dataset.
$
$ The amorphous phase is not included in the printed LB or in the COST
$ report, only in the databases (LB and COST).
$
$ There is an inverse miscibility gap with a min at 2759 K and x(Ce)=0.78.
$
 PAR  L(LIQUID,AL,CE;0),,               -134212.46+52.8189*T
             -13295726*T**(-1);,,                                     N 98Cac2 !
 PAR  L(LIQUID,AL,CE;1),,               -19162.82-4.663728*T
             -10415657*T**(-1);,,                                     N 98Cac2 !
$
 PAR  L(FCC_A1,AL,CE:VA;0),,            +80*T;,,                      N 98Cac1 !
 PAR  L(BCC_A2,AL,CE:VA;0),,            +80*T;,,                      N 98Cac1 !
$
 PAR  G(AL11CE3_ALPHA,AL:CE),,          +11*GHSERAL+3*GHSERCE
             -562554+128.0917*T;,,                                    N 98Cac2 !
 PAR  G(AL11CE3_D13,AL:CE),,            +11*GHSERAL+3*GHSERCE
             -555495.22+122.6324*T;,,                                 N 98Cac2 !
 PAR  G(AL3CE_D019,AL:CE),,             +3*GHSERAL+GHSERCE
             -175213.76+40.3184*T;,,                                  N 98Cac2 !
 PAR  G(AL2CE_C15,AL:CE),,              +2*GHSERAL+GHSERCE
             -156842.34+37.0335*T;,,                                  N 98Cac2 !
 PAR  G(ALCE,AL:CE),,                   +GHSERAL+GHSERCE
             -91840.2+26.3712*T;,,                                    N 98Cac2 !
 PAR  G(ALCE3_D019,AL:CE),,             +GHSERAL+3*GHSERCE
             -100750.92+29.0234*T;,,                                  N 98Cac2 !
 PAR  G(ALCE3_L12,AL:CE),,              +GHSERAL+3*GHSERCE
             -96754.6+21.3835*T;,,                                    N 98Cac2 !
$
$ Metastable
$
 PAR  L(HCP_A3,AL,CE:VA;0),,            +80*T;,,                      N Same !
$
 PAR  L(ALCE_AMORPHOUS,AL,CE;0),,       -189611.32+110.52605*T;,,     N 98Cac2 !
 PAR  L(ALCE_AMORPHOUS,AL,CE;1),,       -62561.39+40.56957*T;,,       N 98Cac2 !
$ ------------------------------------------------------------------------------
$
 ASSESSED_SYSTEM
  AL-CE(TDB -* +LIQ +AL11CE3_D13 +AL11CE3_ALPHA +AL2CE_C15 +AL3CE_D019 +ALCE
  +ALCE3_L12 +ALCE3_D019 +FCC_A1 +BCC_A2 ;P3 TMM:300/2000 STP:.3/1900) !
$
$
 LIST-OF-REFERENCE
 NUMBER  SOURCE
  Null   'Unknown source'
  Same   'Same or similar interaction as in the corresponding stable phase'
  COST   'COST 507 database'
  SGCOST 'COST 507 database, SGTE unary database V.3.0, 1996; Al, B, Nd, Ti, Zn'
  Frank  'Peter Franke, unpublished, SGTE unary database V.4.4, 2001; Ce'
  91Din  'A.T. Dinsdale, Calphad, 15, 317-425(1991).'
  96SGUN 'SGTE unary database V.3.0, 1996.'
  98Cac1 'G. Cacciamani, G. Borzone, R. Ferro,
          COST 507, Final report round 2, printed report, 1998; Al-Ce'
  98Cac2 'G. Cacciamani, G. Borzone, R. Ferro,
          COST 507, Final report round 2, database, 1998; Al-Ce'
  98Sac  'A. Saccone, G. Cacciamani, D. Maccio, G. Borzone, R. Ferro,
          Intermetallics, 6, 201-15(1998); Al'
  99Gsc  'K.A. Gschneidner, Jr., V.K. Pecharsky, J. Phase Equilib.,
          20, 612-14(1999), SGTE unary database V.4.4, 2001; Ce'
  01Yin  'F. Yin, X. Su, Z. Li, P. Zhang,
          Z. Metallkd., 92, 447-50(2001); Al'
!

File: data/databases/sgte-binary/AlCo-13Ste.tdb
$
$ Database for Al-Co from F. Stein et al. 2013
$
$ F. Stein, C. He, N. Dupin, Intermetallics, 39, 58-68(2013).
$
$ Dataset created 2013.07.07 by Bengt Hallstedt.
$ 2020.12.20: Modified for use with GES6.
$
$ There is an inverse miscibility gap with a minimum at 4593 K and x(Co)=0.34.
$
$ ------------------------------------------------------------------------------
 TEMP-LIM 298.15 6000.00 !
$
$ELEMENT NAME  REF. STATE               ATOMIC MASS H298-H0    S298    !
$
 ELEMENT VA   VACUUM                      0.0          0.0      0.0    ! 
 ELEMENT AL   FCC_A1                     26.98154   4540.      28.30   ! 
 ELEMENT CO   HCP_A3                     58.9332    4765.567   30.0400 ! 
$ ------------------------------------------------------------------------------
$ Phase definitions
$
 PHASE LIQUID:L % 1 1 !
 CONST LIQUID:L : AL CO : !
$
$ Fcc (cF4, Fm-3m) and MeX (cF8, Fm-3m)
$
 PHASE FCC_A1 %A 2 1 1 !
 CONST FCC_A1 : AL CO : VA : !
$
$ Bcc (cI2, Im-3m)
$
 PHASE BCC_A2 %B 2 1 3 !
 CONST BCC_A2 : AL CO : VA : !
$
$ Disordered part of B2_BCC, identical to BCC_A2 (except Va)
$
 PHASE A2_BCC %B 2 1 3 !
 CONST A2_BCC : AL CO VA : VA : !
$
$ Prototype CsCl (cP2, Pm-3m)
$
 PHASE B2_BCC %BO 3 0.5 0.5 3 !
 CONST B2_BCC : AL% CO VA : AL CO% VA : VA : !
$
$ Hcp (hP2, P6_3/mmc) and Me2X (NiAs-type, hP4, P6_3/mmc, B8_1)
$
 PHASE HCP_A3 %A 2 1 0.5 !
 CONST HCP_A3 : AL CO : VA : !
$
$ Prototype Al5Co2 (hP28, P6_3/mmc)
$
 PHASE AL5CO2_D811 % 2 5 2 !
 CONST AL5CO2_D811 : AL : CO : !
$
$ Unknown structure
$
 PHASE AL3CO % 2 3 1 !
 CONST AL3CO : AL : CO : !
$
$ Prototype Al13Fe4 (mC102, C2/m)
$
 PHASE AL13CO4 % 2 13 4 !
 CONST AL13CO4 : AL : CO : !
$
$ Prototype Al9Co2 (mP22, P2_1/c)
$
 PHASE AL9CO2 % 2 9 2 !
 CONST AL9CO2 : AL : CO : !
$ ------------------------------------------------------------------------------
$ Defaults
$
 DEFINE-SYSTEM-DEFAULT ELEMENT 2 !
 DEFAULT-COM DEFINE_SYSTEM_ELEMENT VA !
 TYPE-DEF % SEQ * !
 TYPE-DEF A GES AMEND_PHASE_DESCRIPTION @ MAGNETIC -3 0.28 !
 TYPE-DEF B GES AMEND_PHASE_DESCRIPTION @ MAGNETIC -1 0.4 !
 TYPE-DEF O GES AMEND_PHASE_DESCRIPTION B2_BCC DIS_PART A2_BCC !
 DEFAULT-COM REJECT_PHASE BCC_A2 !
 FUNCTION ZERO      298.15  0;                                         6000 N !
 FUNCTION UN_ASS    298.15  0;                                         6000 N !
 FUNCTION R         298.15  +8.31451;                                  6000 N !
$ ------------------------------------------------------------------------------
$ Element data
$ ------------------------------------------------------------------------------
$ Al
$
$ BCT_A5 and DIAMOND_A4 added in unary 3.0
$
 PAR  G(FCC_A1,AL:VA),,                 +GHSERAL;                2900 N 91Din !
 PAR  G(BCC_A2,AL:VA),,                 +GHSERAL+10083-4.813*T;  2900 N 91Din !
 PAR  G(A2_BCC,AL:VA),,                 +GHSERAL+10083-4.813*T;  2900 N 91Din !
 PAR  G(HCP_A3,AL:VA),,                 +GHSERAL+5481-1.8*T;     2900 N 91Din !
$PAR  G(CBCC_A12,AL:VA),,               +GHSERAL
$            +10083.4-4.813*T;                                   2900 N 91Din !
$PAR  G(CUB_A13,AL:VA),,                +GHSERAL
$            +10920.44-4.8116*T;                                 2900 N 91Din !
$PAR  G(BCT_A5,AL),,                    +GHSERAL+10083-4.813*T;  2900 N SGCOST !
$PAR  G(DIAMOND_A4,AL),,                +GHSERAL+30*T;           2900 N SGCOST !
 PAR  G(LIQUID,AL),,                    +GLIQAL;                 2900 N 91Din !
$
 PAR  L(A2_BCC,AL,VA:VA;0),,            +46912;,,                     N 09Sun !
 PAR  G(B2_BCC,VA:AL:VA),,              +ZERO;,,                      N 09Sun !
 PAR  G(B2_BCC,AL:VA:VA),,              +ZERO;,,                      N 09Sun !
$
 FUNCTION GHSERAL   298.15  -7976.15+137.093038*T-24.3671976*T*LN(T)
       -0.001884662*T**2-8.77664E-07*T**3+74092*T**(-1);
       700.00  Y  -11276.24+223.048446*T-38.5844296*T*LN(T)
       +0.018531982*T**2 -5.764227E-06*T**3+74092*T**(-1);
       933.47  Y  -11278.361+188.684136*T-31.748192*T*LN(T)
       -1.230622E+28*T**(-9);
      2900.00  N !
 FUNCTION GLIQAL    298.15  +11005.045-11.84185*T+GHSERAL+7.9337E-20*T**7;
       933.47  Y  -795.991+177.430209*T-31.748192*T*LN(T);
      2900.00  N !
 FUNCTION GBCCAL    298.15  +GHSERAL+10083-4.813*T;                    2900 N !
$
$ In the original 99Dup publication GB2ALVA=10-0.001*T and LB2ALVA=100000.
$ In 97Ans GB2ALVA=1000-T
$ In LBall-v7+fun.tdb LB2ALVA=150000
$ and in AlFeNiTi-bosse-0701.TDB LB2ALVA=200000
 FUNCTION GB2ALVA   298.15  +10000-T;                                  6000 N !
 FUNCTION LB2ALVA   298.15  +150000;                                   6000 N !
$ ------------------------------------------------------------------------------
$ Co
$
 PAR  G(HCP_A3,CO:VA),,                 +GHSERCO;,,                   N 91Din !
 PAR  TC(HCP_A3,CO:VA),,                 1396.00;,,                   N 91Din !
 PAR  BM(HCP_A3,CO:VA),,                    1.35;,,                   N 91Din !
 PAR  G(FCC_A1,CO:VA),,                 +GHSERCO
             +427.591-0.615248*T;,,                                   N 91Din !
 PAR  TC(FCC_A1,CO:VA),,                 1396.00;,,                   N 91Din !
 PAR  BM(FCC_A1,CO:VA),,                    1.35;,,                   N 91Din !
 PAR  G(BCC_A2,CO:VA),,                 +GHSERCO+2938-0.7138*T;,,     N 91Din !
 PAR  TC(BCC_A2,CO:VA),,                 1450.00;,,                   N 91Din !
 PAR  BM(BCC_A2,CO:VA),,                    1.35;,,                   N 91Din !
 PAR  G(A2_BCC,CO:VA),,                 +GHSERCO+2938-0.7138*T;,,     N 91Din !
 PAR  TC(A2_BCC,CO:VA),,                 1450.00;,,                   N 91Din !
 PAR  BM(A2_BCC,CO:VA),,                    1.35;,,                   N 91Din !
$PAR  G(CBCC_A12,CO:VA),,               +GHSERCO+4155;,,              N 91Din !
$PAR  G(CUB_A13,CO:VA),,                +GHSERCO+3155;,,              N 91Din !
 PAR  G(LIQUID,CO),,                    +GLIQCO;,,                    N 91Din !
$
 PAR  L(A2_BCC,CO,VA:VA;0),,            +126184;,,                    N 13Ste !
 PAR  L(B2_BCC,VA:CO:VA;0),,            +ZERO;,,                      N 13Ste !
 PAR  L(B2_BCC,CO:VA:VA;0),,            +ZERO;,,                      N 13Ste !
$
 FUNCTION GHSERCO   298.15  +310.241+133.36601*T-25.0861*T*LN(T)
       -0.002654739*T**2-1.7348E-07*T**3+72527*T**(-1);
      1768.00  Y  -17197.666+253.28374*T-40.5*T*LN(T)+9.3488E+30*T**(-9);
      6000.00  N !
 FUNCTION GLIQCO    298.15  +15085.037-8.931932*T+GHSERCO-2.19801E-21*T**7;
      1768.00  Y  -846.61+243.599944*T-40.5*T*LN(T);
      6000.00  N !
 FUNCTION GBCCCO    298.15  +GHSERCO+2938-0.7138*T;                    6000 N !
$ ------------------------------------------------------------------------------
$ Va
$
 PAR  G(A2_BCC,VA:VA),,                 +30*T;,,                      N 09Sun !
$PAR  G(A2_BCC,VA:VA),,                 +ZERO;,,                      N 01Sun !
$PAR  L(A2_BCC,VA,*:VA;0),,             +LB2VA;,,                     N 01Sun !
$
$FUNCTION LB2VA     298.15  +100*T;                                    6000 N !
$ ------------------------------------------------------------------------------
$ Binary system
$
$ F. Stein, C. He, N. Dupin, Intermetallics, 39, 58-68(2013).
$
$ Checked aginst paper. Checked at 6000 K.
$
$ There is an inverse miscibility gap with a minimum at 4593 K and x(Co)=0.34.
$
 PAR  L(LIQUID,AL,CO;0),,               -150510+33.729*T;,,           N 13Ste !
 PAR  L(LIQUID,AL,CO;1),,               -54090+26.8*T;,,              N 13Ste !
 PAR  L(LIQUID,AL,CO;2),,               +65430-22.4*T;,,              N 13Ste !
$
 PAR  L(FCC_A1,AL,CO:VA;0),,            -124200+17.24*T;,,            N 13Ste !
 PAR  L(FCC_A1,AL,CO:VA;2),,            +28740;,,                     N 13Ste !
 PAR  TC(FCC_A1,AL,CO:VA;0),,           -1500;,,                      N 13Ste !
 PAR  TC(FCC_A1,AL,CO:VA;1),,            +650;,,                      N 13Ste !
 PAR  BM(FCC_A1,AL,CO:VA;0),,             +10;,,                      N 13Ste !
$
 PAR  L(BCC_A2,AL,CO:VA;0),,            +GB2ALCO+LB2ALCO;,,           N 13Ste !
 PAR  L(A2_BCC,AL,CO:VA;0),,            +GB2ALCO+LB2ALCO;,,           N 13Ste !
$
 PAR  G(B2_BCC,AL:CO:VA),,              +4*UBALCO;,,                  N 13Ste !
 PAR  G(B2_BCC,CO:AL:VA),,              +4*UBALCO;,,                  N 13Ste !
 PAR  TC(B2_BCC,AL:CO:VA),,             -1400;,,                      N 13Ste !
 PAR  TC(B2_BCC,CO:AL:VA),,             -1400;,,                      N 13Ste !
 PAR  L(B2_BCC,CO,VA:AL:VA;0),,         -56770-18*T;,,                N 13Ste !
 PAR  L(B2_BCC,AL:CO,VA:VA;0),,         -56770-18*T;,,                N 13Ste !
$
 PAR  TC(HCP_A3,AL,CO:VA;0),,           +1396;,,                      N 13Ste !
 PAR  BM(HCP_A3,AL,CO:VA;0),,              +1.35;,,                   N 13Ste !
$
 PAR  G(AL5CO2_D811,AL:CO),,            +5*GHSERAL+2*GHSERCO
             -329990+73.45*T;,,                                       N 13Ste !
 PAR  G(AL3CO,AL:CO),,                  +3*GHSERAL+GHSERCO
             -164946+32.725*T;,,                                      N 13Ste !
 PAR  G(AL13CO4,AL:CO),,                +13*GHSERAL+4*GHSERCO
             -659712+125*T;,,                                         N 13Ste !
 PAR  G(AL9CO2,AL:CO),,                 +9*GHSERAL+2*GHSERCO
             -329700+53.14*T;,,                                       N 13Ste !
$
$ Metastable
$
$PAR  G(L12_FCC,AL:CO),,                +AL3CO;,,                     N 00Dup5 !
$PAR  G(L12_FCC,CO:AL),,                +ALCO3;,,                     N 00Dup5 !
$PAR  TC(L12_FCC,AL:CO),,               +TCA3O;,,                     N 00Dup5 !
$PAR  TC(L12_FCC,CO:AL),,               +TCAO3;,,                     N 00Dup5 !
$PAR  L(L12_FCC,AL,CO:AL;0),,           -1.5*ALCO3+1.5*AL2CO2
$            +1.5*AL3CO;,,                                            N 00Dup5 !
$PAR  L(L12_FCC,AL,CO:AL;1),,           +0.5*ALCO3-1.5*AL2CO2
$            +1.5*AL3CO;,,                                            N 00Dup5 !
$PAR  L(L12_FCC,AL,CO:CO;0),,           +1.5*ALCO3+1.5*AL2CO2
$            -1.5*AL3CO;,,                                            N 00Dup5 !
$PAR  L(L12_FCC,AL,CO:CO;1),,           -1.5*ALCO3+1.5*AL2CO2
$            -0.5*AL3CO;,,                                            N 00Dup5 !
$PAR  TC(L12_FCC,AL,CO:AL;0),,          -1.5*TCAO3+1.5*TCA2O2
$            +1.5*TCA3O;,,                                            N 00Dup5 !
$PAR  TC(L12_FCC,AL,CO:AL;1),,          +0.5*TCAO3-1.5*TCA2O2
$            +1.5*TCA3O;,,                                            N 00Dup5 !
$PAR  TC(L12_FCC,AL,CO:CO;0),,          +1.5*TCAO3+1.5*TCA2O2
$            -1.5*TCA3O;,,                                            N 00Dup5 !
$PAR  TC(L12_FCC,AL,CO:CO;1),,          -1.5*TCAO3+1.5*TCA2O2
$            -0.5*TCA3O;,,                                            N 00Dup5 !
$
 FUNCTION GB2ALCO   298.15  -138247+29.92*T;                           6000 N !
 FUNCTION LB2ALCO   298.15  +43040-27.4*T;                             6000 N !
 FUNCTION UBALCO    298.15  +0.125*GB2ALCO-0.125*LB2ALCO;              6000 N !
$
 FUNCTION U1ALCO    298.15  +3685-4.19*T;                              6000 N !
 FUNCTION ALCO3     298.15  +3*U1ALCO;                                 6000 N !
 FUNCTION AL2CO2    298.15  +4*U1ALCO;                                 6000 N !
 FUNCTION AL3CO     298.15  +3*U1ALCO;                                 6000 N !
 FUNCTION TCA3O     298.15  -1500;                                     6000 N !
 FUNCTION TCA2O2    298.15  -1500;                                     6000 N !
 FUNCTION TCAO3     298.15  -1500;                                     6000 N !
$ ------------------------------------------------------------------------------
$
 ASSESSED_SYSTEM
  AL-CO(TDB -* +LIQ +AL13CO4 +AL3CO +AL5CO2_D811 +AL9CO2
  +A2_BCC +B2_BCC +FCC_A1 +HCP_A3 ;G5 C_S:FCC_L12/CO:AL:VA
  ;P3 TMM:300/2000 STP:0.8/1200/1 STP:0.6/900/1 ) !
$
$
 LIST-OF-REFERENCE
 NUMBER  SOURCE
  Null   'Unknown source'
  SGCOST 'COST 507 database, SGTE unary database V.3.0, 1996; Al, B, Nd, Ti, Zn'
  91Din  'A.T. Dinsdale, Calphad, 15, 317-425(1991).'
  00Dup5 'N. Dupin, unpublished revision, 2000; Al-Co'
  01Sun  'B Sundman, fix to avoid BCC with just Va (in LB1-v2).'
  09Sun  'B. Sundman, I. Ohnuma, N. Dupin, U.R. Kattner, S.G. Fries,
          Acta Mater., 57, 2896-2908(2009); Al-Fe'
  13Ste  'F. Stein, C. He, N. Dupin, Intermetallics, 39, 58-68(2013); Al-Co'
!

File: data/databases/sgte-binary/AlCo-15Liu.tdb
$
$ Database for Al-Co from X.L. Liu et al. 2015
$
$ X.L. Liu, T. Gheno, B.B. Lindahl, G. Lindwall, B. Gleeson, Z.-K. Liu,
$ Plos One, 10, e0121386(2015).
$
$ Dataset created 2017.01.04 by Bengt Hallstedt.
$ 2020.12.20: Modified for use with GES6.
$
$ Based on the LB version of the dataset from  N. Dupin and I. Ansara,
$ Rev. Metall. CIT, 95, 1121-29(1998), using a symmetric model for B2_BCC.
$
$ B2 and bcc were modified to remove an inverse stability range of B2 and
$ to restore the melting temperature of B2 from the original version.
$
$ The hcp interaction will need to be revised. Currently hcp is far less
$ stable than fcc or bcc. L(HCP_A3,AL,CO:VA) will need to be in the order of
$ -100000 J/mol instead of -1830 J/mol.
$
$ ------------------------------------------------------------------------------
 TEMP-LIM 298.15 6000.00 !
$
$ELEMENT NAME  REF. STATE               ATOMIC MASS H298-H0    S298    !
$
 ELEMENT VA   VACUUM                      0.0          0.0      0.0    ! 
 ELEMENT AL   FCC_A1                     26.98154   4540.      28.30   ! 
 ELEMENT CO   HCP_A3                     58.9332    4765.567   30.0400 ! 
$ ------------------------------------------------------------------------------
$ Phase definitions
$
 PHASE LIQUID:L % 1 1 !
 CONST LIQUID:L : AL CO : !
$
$ Fcc (cF4, Fm-3m) and MeX (cF8, Fm-3m)
$
 PHASE FCC_A1 %A 2 1 1 !
 CONST FCC_A1 : AL CO : VA : !
$
$ Bcc (cI2, Im-3m)
$
 PHASE BCC_A2 %B 2 1 3 !
 CONST BCC_A2 : AL CO : VA : !
$
$ Disordered part of B2_BCC, identical to BCC_A2 (except Va)
$
 PHASE A2_BCC %B 2 1 3 !
 CONST A2_BCC : AL CO VA : VA : !
$
$ Prototype CsCl (cP2, Pm-3m)
$
 PHASE B2_BCC %BO 3 0.5 0.5 3 !
 CONST B2_BCC : AL% CO VA : AL CO% VA : VA : !
$
$ Hcp (hP2, P6_3/mmc) and Me2X (NiAs-type, hP4, P6_3/mmc, B8_1)
$
 PHASE HCP_A3 %A 2 1 0.5 !
 CONST HCP_A3 : AL CO : VA : !
$
$ Prototype Al5Co2 (hP28, P6_3/mmc)
$
 PHASE AL5CO2_D811 % 2 5 2 !
 CONST AL5CO2_D811 : AL : CO : !
$
$ Unknown structure
$
 PHASE AL3CO % 2 3 1 !
 CONST AL3CO : AL : CO : !
$
$ Prototype Al13Fe4 (mC102, C2/m)
$
 PHASE AL13CO4 % 2 13 4 !
 CONST AL13CO4 : AL : CO : !
$
$ Prototype Al9Co2 (mP22, P2_1/c)
$
 PHASE AL9CO2 % 2 9 2 !
 CONST AL9CO2 : AL : CO : !
$ ------------------------------------------------------------------------------
$ Defaults
$
 DEFINE-SYSTEM-DEFAULT ELEMENT 2 !
 DEFAULT-COM DEFINE_SYSTEM_ELEMENT VA !
 TYPE-DEF % SEQ * !
 TYPE-DEF A GES AMEND_PHASE_DESCRIPTION @ MAGNETIC -3 0.28 !
 TYPE-DEF B GES AMEND_PHASE_DESCRIPTION @ MAGNETIC -1 0.4 !
 TYPE-DEF O GES AMEND_PHASE_DESCRIPTION B2_BCC DIS_PART A2_BCC !
 DEFAULT-COM REJECT_PHASE BCC_A2 !
 FUNCTION ZERO      298.15  0;                                         6000 N !
 FUNCTION UN_ASS    298.15  0;                                         6000 N !
 FUNCTION R         298.15  +8.31451;                                  6000 N !
$ ------------------------------------------------------------------------------
$ Element data
$ ------------------------------------------------------------------------------
$ Al
$
$ BCT_A5 and DIAMOND_A4 added in unary 3.0
$
 PAR  G(FCC_A1,AL:VA),,                 +GHSERAL;                2900 N 91Din !
 PAR  G(BCC_A2,AL:VA),,                 +GHSERAL+10083-4.813*T;  2900 N 91Din !
 PAR  G(A2_BCC,AL:VA),,                 +GHSERAL+10083-4.813*T;  2900 N 91Din !
 PAR  G(HCP_A3,AL:VA),,                 +GHSERAL+5481-1.8*T;     2900 N 91Din !
$PAR  G(CBCC_A12,AL:VA),,               +GHSERAL
$            +10083.4-4.813*T;                                   2900 N 91Din !
$PAR  G(CUB_A13,AL:VA),,                +GHSERAL
$            +10920.44-4.8116*T;                                 2900 N 91Din !
$PAR  G(BCT_A5,AL),,                    +GHSERAL+10083-4.813*T;  2900 N SGCOST !
$PAR  G(DIAMOND_A4,AL),,                +GHSERAL+30*T;           2900 N SGCOST !
 PAR  G(LIQUID,AL),,                    +GLIQAL;                 2900 N 91Din !
$
 PAR  L(A2_BCC,AL,VA:VA;0),,            +GB2ALVA+LB2ALVA;,,           N 99Dup1 !
 PAR  G(B2_BCC,VA:AL:VA),,              +0.5*GB2ALVA-0.5*LB2ALVA;,,   N 99Dup1 !
 PAR  G(B2_BCC,AL:VA:VA),,              +0.5*GB2ALVA-0.5*LB2ALVA;,,   N 99Dup1 !
$
 FUNCTION GHSERAL   298.15  -7976.15+137.093038*T-24.3671976*T*LN(T)
       -0.001884662*T**2-8.77664E-07*T**3+74092*T**(-1);
       700.00  Y  -11276.24+223.048446*T-38.5844296*T*LN(T)
       +0.018531982*T**2 -5.764227E-06*T**3+74092*T**(-1);
       933.47  Y  -11278.361+188.684136*T-31.748192*T*LN(T)
       -1.230622E+28*T**(-9);
      2900.00  N !
 FUNCTION GLIQAL    298.15  +11005.045-11.84185*T+GHSERAL+7.9337E-20*T**7;
       933.47  Y  -795.991+177.430209*T-31.748192*T*LN(T);
      2900.00  N !
 FUNCTION GBCCAL    298.15  +GHSERAL+10083-4.813*T;                    2900 N !
$
$ In the original 99Dup publication GB2ALVA=10-0.001*T and LB2ALVA=100000.
$ In 97Ans GB2ALVA=1000-T
$ In LBall-v7+fun.tdb LB2ALVA=150000
$ and in AlFeNiTi-bosse-0701.TDB LB2ALVA=200000
 FUNCTION GB2ALVA   298.15  +10000-T;                                  6000 N !
 FUNCTION LB2ALVA   298.15  +150000;                                   6000 N !
$ ------------------------------------------------------------------------------
$ Co
$
 PAR  G(HCP_A3,CO:VA),,                 +GHSERCO;,,                   N 91Din !
 PAR  TC(HCP_A3,CO:VA),,                 1396.00;,,                   N 91Din !
 PAR  BM(HCP_A3,CO:VA),,                    1.35;,,                   N 91Din !
 PAR  G(FCC_A1,CO:VA),,                 +GHSERCO
             +427.591-0.615248*T;,,                                   N 91Din !
 PAR  TC(FCC_A1,CO:VA),,                 1396.00;,,                   N 91Din !
 PAR  BM(FCC_A1,CO:VA),,                    1.35;,,                   N 91Din !
 PAR  G(BCC_A2,CO:VA),,                 +GHSERCO+2938-0.7138*T;,,     N 91Din !
 PAR  TC(BCC_A2,CO:VA),,                 1450.00;,,                   N 91Din !
 PAR  BM(BCC_A2,CO:VA),,                    1.35;,,                   N 91Din !
 PAR  G(A2_BCC,CO:VA),,                 +GHSERCO+2938-0.7138*T;,,     N 91Din !
 PAR  TC(A2_BCC,CO:VA),,                 1450.00;,,                   N 91Din !
 PAR  BM(A2_BCC,CO:VA),,                    1.35;,,                   N 91Din !
$PAR  G(CBCC_A12,CO:VA),,               +GHSERCO+4155;,,              N 91Din !
$PAR  G(CUB_A13,CO:VA),,                +GHSERCO+3155;,,              N 91Din !
 PAR  G(LIQUID,CO),,                    +GLIQCO;,,                    N 91Din !
$
 PAR  L(A2_BCC,CO,VA:VA;0),,            +GB2COVA+LB2COVA;,,           N 15Liu !
 PAR  G(B2_BCC,VA:CO:VA),,              +0.5*GB2COVA-0.5*LB2COVA;,,   N 15Liu !
 PAR  G(B2_BCC,CO:VA:VA),,              +0.5*GB2COVA-0.5*LB2COVA;,,   N 15Liu !
$
 FUNCTION GHSERCO   298.15  +310.241+133.36601*T-25.0861*T*LN(T)
       -0.002654739*T**2-1.7348E-07*T**3+72527*T**(-1);
      1768.00  Y  -17197.666+253.28374*T-40.5*T*LN(T)+9.3488E+30*T**(-9);
      6000.00  N !
 FUNCTION GLIQCO    298.15  +15085.037-8.931932*T+GHSERCO-2.19801E-21*T**7;
      1768.00  Y  -846.61+243.599944*T-40.5*T*LN(T);
      6000.00  N !
 FUNCTION GFCCCO    298.15  +GHSERCO+427.59-0.615248*T;                6000 N !
 FUNCTION GBCCCO    298.15  +GHSERCO+2938-0.7138*T;                    6000 N !
$
 FUNCTION GB2COVA   298.15  +148500-35.62*T;                           6000 N !
 FUNCTION LB2COVA   298.15  +45030-34.47*T;                            6000 N !
$ ------------------------------------------------------------------------------
$ Va
$
 PAR  G(A2_BCC,VA:VA),,                 +ZERO;,,                      N 01Sun !
$PAR  L(A2_BCC,VA,*:VA;0),,             +LB2VA;,,                     N 01Sun !
$
$FUNCTION LB2VA     298.15  +100*T;                                    6000 N !
$ ------------------------------------------------------------------------------
$ Binary system
$
$ X.L. Liu, T. Gheno, B.B. Lindahl, G. Lindwall, B. Gleeson, Z.-K. Liu,
$ Plos One, 10, e0121386(2015).
$
$ Checked against tdb from authors. Checked at 6000 K.
$
$ There is a minor difference in the Al-rich B2 phase boundary (slightly
$ less extension towards Al). This comes from different values for LB2ALVA.
$ Here LB2ALVA=150000 is used whereas 15Liu uses LB2ALVA=100000.
$
$ Based on the LB version of the dataset from  N. Dupin and I. Ansara,
$ Rev. Metall. CIT, 95, 1121-29(1998), using a symmetric model for B2_BCC.
$
$ B2 and bcc were modified to remove an inverse stability range of B2 and
$ to restore the melting temperature of B2 from the original 98Dup version.
$
$ The hcp interaction will need to be revised. Currently hcp is far less
$ stable than fcc or bcc. L(HCP_A3,AL,CO:VA) will need to be in the order of
$ -100000 J/mol instead of -1830 J/mol.
$
 PAR  L(LIQUID,AL,CO;0),,               -152470+40.259*T;,,           N 98Dup !
 PAR  L(LIQUID,AL,CO;1),,               -57527.5+27.0453*T;,,         N 98Dup !
 PAR  L(LIQUID,AL,CO;2),,               +30494-8.0518*T;,,            N 98Dup !
 PAR  L(LIQUID,AL,CO;3),,               +24655-11.591*T;,,            N 98Dup !
$
 PAR  L(FCC_A1,AL,CO:VA;0),,            -122840+22.925*T;,,           N 98Dup !
 PAR  L(FCC_A1,AL,CO:VA;2),,            +24568-4.585*T;,,             N 98Dup !
 PAR  TC(FCC_A1,AL,CO:VA;0),,           -1830;,,                      N 98Dup !
 PAR  TC(FCC_A1,AL,CO:VA;1),,            +970;,,                      N 98Dup !
 PAR  BM(FCC_A1,AL,CO:VA;0),,             +10;,,                      N 98Dup !
$
 PAR  L(BCC_A2,AL,CO:VA;0),,            +GB2ALCO+LB2ALCO;,,           N 15Liu !
 PAR  L(A2_BCC,AL,CO:VA;0),,            +GB2ALCO+LB2ALCO;,,           N 15Liu !
$
 PAR  G(B2_BCC,AL:CO:VA),,              +0.5*GB2ALCO-0.5*LB2ALCO;,,   N 15Liu !
 PAR  G(B2_BCC,CO:AL:VA),,              +0.5*GB2ALCO-0.5*LB2ALCO;,,   N 15Liu !
 PAR  TC(B2_BCC,AL:CO:VA),,             -1450;,,                      N 15Liu !
 PAR  TC(B2_BCC,CO:AL:VA),,             -1450;,,                      N 15Liu !
 PAR  BM(B2_BCC,AL:CO:VA),,                -1.35;,,                   N 15Liu !
 PAR  BM(B2_BCC,CO:AL:VA),,                -1.35;,,                   N 15Liu !
$
 PAR  TC(HCP_A3,AL,CO:VA;0),,           -1830;,,                      N 98Dup !
 PAR  TC(HCP_A3,AL,CO:VA;0),,            +970;,,                      N 98Dup !
 PAR  BM(HCP_A3,AL,CO:VA;0),,             +10;,,                      N 98Dup !
$
 PAR  G(AL5CO2_D811,AL:CO),,            +5*GHSERAL+2*GHSERCO
             -335100+81.65*T;,,                                       N 98Dup !
 PAR  G(AL3CO,AL:CO),,                  +3*GHSERAL+GHSERCO
             -174490+41.735*T;,,                                      N 98Dup !
 PAR  G(AL13CO4,AL:CO),,                +13*GHSERAL+4*GHSERCO
             -711760+170.4*T;,,                                       N 98Dup !
 PAR  G(AL9CO2,AL:CO),,                 +9*GHSERAL+2*GHSERCO
             -391800+103.77*T;,,                                      N 98Dup !
$
$ Metastable
$
$PAR  G(L12_FCC,AL:CO),,                +AL3CO;,,                     N 00Dup5 !
$PAR  G(L12_FCC,CO:AL),,                +ALCO3;,,                     N 00Dup5 !
$PAR  TC(L12_FCC,AL:CO),,               +TCA3O;,,                     N 00Dup5 !
$PAR  TC(L12_FCC,CO:AL),,               +TCAO3;,,                     N 00Dup5 !
$PAR  L(L12_FCC,AL,CO:AL;0),,           -1.5*ALCO3+1.5*AL2CO2
$            +1.5*AL3CO;,,                                            N 00Dup5 !
$PAR  L(L12_FCC,AL,CO:AL;1),,           +0.5*ALCO3-1.5*AL2CO2
$            +1.5*AL3CO;,,                                            N 00Dup5 !
$PAR  L(L12_FCC,AL,CO:CO;0),,           +1.5*ALCO3+1.5*AL2CO2
$            -1.5*AL3CO;,,                                            N 00Dup5 !
$PAR  L(L12_FCC,AL,CO:CO;1),,           -1.5*ALCO3+1.5*AL2CO2
$            -0.5*AL3CO;,,                                            N 00Dup5 !
$PAR  TC(L12_FCC,AL,CO:AL;0),,          -1.5*TCAO3+1.5*TCA2O2
$            +1.5*TCA3O;,,                                            N 00Dup5 !
$PAR  TC(L12_FCC,AL,CO:AL;1),,          +0.5*TCAO3-1.5*TCA2O2
$            +1.5*TCA3O;,,                                            N 00Dup5 !
$PAR  TC(L12_FCC,AL,CO:CO;0),,          +1.5*TCAO3+1.5*TCA2O2
$            -1.5*TCA3O;,,                                            N 00Dup5 !
$PAR  TC(L12_FCC,AL,CO:CO;1),,          -1.5*TCAO3+1.5*TCA2O2
$            -0.5*TCA3O;,,                                            N 00Dup5 !
$
 FUNCTION GB2ALCO   298.15  -138500+34.62*T;                           6000 N !
 FUNCTION LB2ALCO   298.15  +54531-37.04*T;                            6000 N !
$
 FUNCTION U1ALCO    298.15  +3685-4.19*T;                              6000 N !
 FUNCTION ALCO3     298.15  +3*U1ALCO;                                 6000 N !
 FUNCTION AL2CO2    298.15  +4*U1ALCO;                                 6000 N !
 FUNCTION AL3CO     298.15  +3*U1ALCO;                                 6000 N !
 FUNCTION TCA3O     298.15  -1500;                                     6000 N !
 FUNCTION TCA2O2    298.15  -1500;                                     6000 N !
 FUNCTION TCAO3     298.15  -1500;                                     6000 N !
$ ------------------------------------------------------------------------------
$
 ASSESSED_SYSTEM
  AL-CO(TDB -* +LIQ +AL13CO4 +AL3CO +AL5CO2_D811 +AL9CO2
  +A2_BCC +B2_BCC +FCC_A1 +HCP_A3 ;G5 C_S:FCC_L12/CO:AL:VA
  ;P3 TMM:300/2000 STP:0.8/1200/1 STP:0.6/900/1 ) !
$
$
 LIST-OF-REFERENCE
 NUMBER  SOURCE
  Null   'Unknown source'
  SGCOST 'COST 507 database, SGTE unary database V.3.0, 1996; Al, B, Nd, Ti, Zn'
  91Din  'A.T. Dinsdale, Calphad, 15, 317-425(1991).'
  98Dup  'N. Dupin, I. Ansara, Rev. Metall. CIT, 95, 1121-29(1998); Al-Co'
  99Dup1 'N. Dupin, I. Ansara, Z. Metallkd., 90, 76-85(1999); Al-Ni'
  99Dup2 'N. Dupin, unpublished revision, 1999; Al-Co'
  00Dup5 'N. Dupin, unpublished revision, 2000; Al-Co'
  01Sun  'B Sundman, fix to avoid BCC with just Va (in LB1-v2).'
  15Liu  'X.L. Liu, T. Gheno, B.B. Lindahl, G. Lindwall, B. Gleeson, Z.-K. Liu,
          Plos One, 10, e0121386(2015); Al-Co'
!
