Repository: orchid-calphad/orchid-project.org

# orchid-project.org

Website and released data of **ORCHID** (Open Repository for CALPHAD Hypotheses, Intelligence, and Discovery),
served by GitHub Pages at https://orchid-project.org. Releases are archived on Zenodo (one DOI per version).

- `index.html`, `catalog/`, `best-practices.html` — static, self-contained pages (generated in the ORCHID tooling).
- `data/` — released data: catalog, redistributable TDB files, convex hulls. Licences: `data/LICENSES.md`, `data/NOTICE.md`.
- `llms.txt`, `data/croissant.json`, `CITATION.cff`, `.zenodo.json` — machine-readable metadata.

Only data with clear redistribution rights are published.

File: data/databases/sgte-binary/AlCo-16Liu-old.tdb
$
$ Database for Al-Co from X.L. Liu et al. 2016
$
$ X.L. Liu, G. Lindwall, T. Gheno, Z.-K. Liu, Calphad, 52, 125-42(2016).
$
$ Dataset created 2017.01.05 by Bengt Hallstedt.
$ 2020.12.20: Modified for use with GES6.
$
$ Based on the LB version of the dataset from  N. Dupin and I. Ansara,
$ Rev. Metall. CIT, 95, 1121-29(1998), using a symmetric model for B2_BCC.
$
$ B2 and bcc were modified to remove an inverse stability range of B2 and
$ to restore the melting temperature of B2 from the original version.
$
$ Compared to the 15Liu version there is a change in LB2ALCO resulting in a 
$ change in the Co-rich phase boundary of B2 and the fcc-Co solvus.
$ Fcc ordering (from 98Dup) revised. Magnetic parameters (from 15Liu) for B2
$ have been dropped (by mistake?).
$
$ The hcp interaction will need to be revised. Currently hcp is far less
$ stable than fcc or bcc. L(HCP_A3,AL,CO:VA) will need to be in the order of
$ -100000 J/mol instead of -1830 J/mol.
$
$ ------------------------------------------------------------------------------
 TEMP-LIM 298.15 6000.00 !
$
$ELEMENT NAME  REF. STATE               ATOMIC MASS H298-H0    S298    !
$
 ELEMENT VA   VACUUM                      0.0          0.0      0.0    ! 
 ELEMENT AL   FCC_A1                     26.98154   4540.      28.30   ! 
 ELEMENT CO   HCP_A3                     58.9332    4765.567   30.0400 ! 
$ ------------------------------------------------------------------------------
$ Phase definitions
$
 PHASE LIQUID:L % 1 1 !
 CONST LIQUID:L : AL CO : !
$
$ Fcc (cF4, Fm-3m) and MeX (cF8, Fm-3m)
$
 PHASE FCC_A1 %A 2 1 1 !
 CONST FCC_A1 : AL CO : VA : !
$
$ Disordered part of L12_FCC, identical to FCC_A1
$
 PHASE A1_FCC %A 2 1 1 !
 CONST A1_FCC : AL CO : VA : !
$
$ Prototype AuCu3 (cP4, Pm-3m)
$
 PHASE L12_FCC %AY 3 0.75 0.25 1 !
 CONST L12_FCC : AL CO% : AL% CO : VA :  !
$
$ Bcc (cI2, Im-3m)
$
 PHASE BCC_A2 %B 2 1 3 !
 CONST BCC_A2 : AL CO : VA : !
$
$ Disordered part of B2_BCC, identical to BCC_A2 (except Va)
$
 PHASE A2_BCC %B 2 1 3 !
 CONST A2_BCC : AL CO VA : VA : !
$
$ Prototype CsCl (cP2, Pm-3m)
$
 PHASE B2_BCC %BO 3 0.5 0.5 3 !
 CONST B2_BCC : AL% CO VA : AL CO% VA : VA : !
$
$ Hcp (hP2, P6_3/mmc) and Me2X (NiAs-type, hP4, P6_3/mmc, B8_1)
$
 PHASE HCP_A3 %A 2 1 0.5 !
 CONST HCP_A3 : AL CO : VA : !
$
$ Prototype Al5Co2 (hP28, P6_3/mmc)
$
 PHASE AL5CO2_D811 % 2 5 2 !
 CONST AL5CO2_D811 : AL : CO : !
$
$ Unknown structure
$
 PHASE AL3CO % 2 3 1 !
 CONST AL3CO : AL : CO : !
$
$ Prototype Al13Fe4 (mC102, C2/m)
$
 PHASE AL13CO4 % 2 13 4 !
 CONST AL13CO4 : AL : CO : !
$
$ Prototype Al9Co2 (mP22, P2_1/c)
$
 PHASE AL9CO2 % 2 9 2 !
 CONST AL9CO2 : AL : CO : !
$ ------------------------------------------------------------------------------
$ Defaults
$
 DEFINE-SYSTEM-DEFAULT ELEMENT 2 !
 DEFAULT-COM DEFINE_SYSTEM_ELEMENT VA !
 DEFAULT-COM REJECT_PHASE BCC_A2 A1_FCC L12_FCC !
 TYPE-DEF % SEQ * !
 TYPE-DEF A GES AMEND_PHASE_DESCRIPTION @ MAGNETIC -3 0.28 !
 TYPE-DEF B GES AMEND_PHASE_DESCRIPTION @ MAGNETIC -1 0.4 !
 TYPE-DEF O GES AMEND_PHASE_DESCRIPTION B2_BCC DIS_PART A2_BCC !
 TYPE-DEF Y GES AMEND_PHASE_DESCRIPTION L12_FCC DIS_PART A1_FCC !
 FUNCTION ZERO      298.15  0;                                         6000 N !
 FUNCTION UN_ASS    298.15  0;                                         6000 N !
 FUNCTION R         298.15  +8.31451;                                  6000 N !
$ ------------------------------------------------------------------------------
$ Element data
$ ------------------------------------------------------------------------------
$ Al
$
$ BCT_A5 and DIAMOND_A4 added in unary 3.0
$
 PAR  G(FCC_A1,AL:VA),,                 +GHSERAL;                2900 N 91Din !
 PAR  G(A1_FCC,AL:VA),,                 +GHSERAL;                2900 N 91Din !
 PAR  G(BCC_A2,AL:VA),,                 +GHSERAL+10083-4.813*T;  2900 N 91Din !
 PAR  G(A2_BCC,AL:VA),,                 +GHSERAL+10083-4.813*T;  2900 N 91Din !
 PAR  G(HCP_A3,AL:VA),,                 +GHSERAL+5481-1.8*T;     2900 N 91Din !
$PAR  G(CBCC_A12,AL:VA),,               +GHSERAL
$            +10083.4-4.813*T;                                   2900 N 91Din !
$PAR  G(CUB_A13,AL:VA),,                +GHSERAL
$            +10920.44-4.8116*T;                                 2900 N 91Din !
$PAR  G(BCT_A5,AL),,                    +GHSERAL+10083-4.813*T;  2900 N SGCOST !
$PAR  G(DIAMOND_A4,AL),,                +GHSERAL+30*T;           2900 N SGCOST !
 PAR  G(LIQUID,AL),,                    +GLIQAL;                 2900 N 91Din !
$
 PAR  L(A2_BCC,AL,VA:VA;0),,            +GB2ALVA+LB2ALVA;,,           N 99Dup1 !
 PAR  G(B2_BCC,VA:AL:VA),,              +0.5*GB2ALVA-0.5*LB2ALVA;,,   N 99Dup1 !
 PAR  G(B2_BCC,AL:VA:VA),,              +0.5*GB2ALVA-0.5*LB2ALVA;,,   N 99Dup1 !
$
 FUNCTION GHSERAL   298.15  -7976.15+137.093038*T-24.3671976*T*LN(T)
       -0.001884662*T**2-8.77664E-07*T**3+74092*T**(-1);
       700.00  Y  -11276.24+223.048446*T-38.5844296*T*LN(T)
       +0.018531982*T**2 -5.764227E-06*T**3+74092*T**(-1);
       933.47  Y  -11278.361+188.684136*T-31.748192*T*LN(T)
       -1.230622E+28*T**(-9);
      2900.00  N !
 FUNCTION GLIQAL    298.15  +11005.045-11.84185*T+GHSERAL+7.9337E-20*T**7;
       933.47  Y  -795.991+177.430209*T-31.748192*T*LN(T);
      2900.00  N !
 FUNCTION GBCCAL    298.15  +GHSERAL+10083-4.813*T;                    2900 N !
$
$ In the original 99Dup publication GB2ALVA=10-0.001*T and LB2ALVA=100000.
$ In 97Ans GB2ALVA=1000-T
$ In LBall-v7+fun.tdb LB2ALVA=150000
$ and in AlFeNiTi-bosse-0701.TDB LB2ALVA=200000
 FUNCTION GB2ALVA   298.15  +10000-T;                                  6000 N !
 FUNCTION LB2ALVA   298.15  +150000;                                   6000 N !
$ ------------------------------------------------------------------------------
$ Co
$
 PAR  G(HCP_A3,CO:VA),,                 +GHSERCO;,,                   N 91Din !
 PAR  TC(HCP_A3,CO:VA),,                 1396.00;,,                   N 91Din !
 PAR  BM(HCP_A3,CO:VA),,                    1.35;,,                   N 91Din !
 PAR  G(FCC_A1,CO:VA),,                 +GHSERCO
             +427.591-0.615248*T;,,                                   N 91Din !
 PAR  TC(FCC_A1,CO:VA),,                 1396.00;,,                   N 91Din !
 PAR  BM(FCC_A1,CO:VA),,                    1.35;,,                   N 91Din !
 PAR  G(A1_FCC,CO:VA),,                 +GHSERCO
             +427.591-0.615248*T;,,                                   N 91Din !
 PAR  TC(A1_FCC,CO:VA),,                 1396.00;,,                   N 91Din !
 PAR  BM(A1_FCC,CO:VA),,                    1.35;,,                   N 91Din !
 PAR  G(BCC_A2,CO:VA),,                 +GHSERCO+2938-0.7138*T;,,     N 91Din !
 PAR  TC(BCC_A2,CO:VA),,                 1450.00;,,                   N 91Din !
 PAR  BM(BCC_A2,CO:VA),,                    1.35;,,                   N 91Din !
 PAR  G(A2_BCC,CO:VA),,                 +GHSERCO+2938-0.7138*T;,,     N 91Din !
 PAR  TC(A2_BCC,CO:VA),,                 1450.00;,,                   N 91Din !
 PAR  BM(A2_BCC,CO:VA),,                    1.35;,,                   N 91Din !
$PAR  G(CBCC_A12,CO:VA),,               +GHSERCO+4155;,,              N 91Din !
$PAR  G(CUB_A13,CO:VA),,                +GHSERCO+3155;,,              N 91Din !
 PAR  G(LIQUID,CO),,                    +GLIQCO;,,                    N 91Din !
$
 PAR  L(A2_BCC,CO,VA:VA;0),,            +GB2COVA+LB2COVA;,,           N 15Liu !
 PAR  G(B2_BCC,VA:CO:VA),,              +0.5*GB2COVA-0.5*LB2COVA;,,   N 15Liu !
 PAR  G(B2_BCC,CO:VA:VA),,              +0.5*GB2COVA-0.5*LB2COVA;,,   N 15Liu !
$
 FUNCTION GHSERCO   298.15  +310.241+133.36601*T-25.0861*T*LN(T)
       -0.002654739*T**2-1.7348E-07*T**3+72527*T**(-1);
      1768.00  Y  -17197.666+253.28374*T-40.5*T*LN(T)+9.3488E+30*T**(-9);
      6000.00  N !
 FUNCTION GLIQCO    298.15  +15085.037-8.931932*T+GHSERCO-2.19801E-21*T**7;
      1768.00  Y  -846.61+243.599944*T-40.5*T*LN(T);
      6000.00  N !
 FUNCTION GFCCCO    298.15  +GHSERCO+427.59-0.615248*T;                6000 N !
 FUNCTION GBCCCO    298.15  +GHSERCO+2938-0.7138*T;                    6000 N !
$
 FUNCTION GB2COVA   298.15  +148500-35.62*T;                           6000 N !
 FUNCTION LB2COVA   298.15  +45030-34.47*T;                            6000 N !
$ ------------------------------------------------------------------------------
$ Va
$
 PAR  G(A2_BCC,VA:VA),,                 +ZERO;,,                      N 01Sun !
$PAR  L(A2_BCC,VA,*:VA;0),,             +LB2VA;,,                     N 01Sun !
$
$FUNCTION LB2VA     298.15  +100*T;                                    6000 N !
$ ------------------------------------------------------------------------------
$ Binary system
$
$ X.L. Liu, G. Lindwall, T. Gheno, Z.-K. Liu, Calphad, 52, 125-42(2016).
$
$ Checked against tdb from authors. Checked at 6000 K.
$
$ Based on the LB version of the dataset from  N. Dupin and I. Ansara,
$ Rev. Metall. CIT, 95, 1121-29(1998), using a symmetric model for B2_BCC.
$
$ B2 and bcc were modified to remove an inverse stability range of B2 and
$ to restore the melting temperature of B2 from the original 98Dup version.
$
$ Compared to the 15Liu version there is a change in LB2ALCO resulting in a 
$ change in the Co-rich phase boundary of B2 and the fcc-Co solvus.
$ Fcc ordering (from 98Dup) revised. Magnetic parameters (from 15Liu) for B2
$ have been dropped (by mistake?).
$
$ The hcp interaction will need to be revised. Currently hcp is far less
$ stable than fcc or bcc. L(HCP_A3,AL,CO:VA) will need to be in the order of
$ -100000 J/mol instead of -1830 J/mol.
$
 PAR  L(LIQUID,AL,CO;0),,               -152470+40.259*T;,,           N 98Dup !
 PAR  L(LIQUID,AL,CO;1),,               -57527.5+27.0453*T;,,         N 98Dup !
 PAR  L(LIQUID,AL,CO;2),,               +30494-8.0518*T;,,            N 98Dup !
 PAR  L(LIQUID,AL,CO;3),,               +24655-11.591*T;,,            N 98Dup !
$
 PAR  L(FCC_A1,AL,CO:VA;0),,            -122840+22.925*T;,,           N 98Dup !
 PAR  L(FCC_A1,AL,CO:VA;2),,            +24568-4.585*T;,,             N 98Dup !
 PAR  TC(FCC_A1,AL,CO:VA;0),,           -1830;,,                      N 98Dup !
 PAR  TC(FCC_A1,AL,CO:VA;1),,            +970;,,                      N 98Dup !
 PAR  BM(FCC_A1,AL,CO:VA;0),,             +10;,,                      N 98Dup !
$
 PAR  L(A1_FCC,AL,CO:VA;0),,            -122840+22.925*T;,,           N 98Dup !
 PAR  L(A1_FCC,AL,CO:VA;2),,            +24568-4.585*T;,,             N 98Dup !
 PAR  TC(A1_FCC,AL,CO:VA;0),,           -1830;,,                      N 98Dup !
 PAR  TC(A1_FCC,AL,CO:VA;1),,            +970;,,                      N 98Dup !
 PAR  BM(A1_FCC,AL,CO:VA;0),,             +10;,,                      N 98Dup !
$
 PAR  G(L12_FCC,AL:CO:VA),,             +GFAL3CO;,,                   N 16Liu !
 PAR  G(L12_FCC,CO:AL:VA),,             +GFALCO3;,,                   N 16Liu !
 PAR  L(L12_FCC,AL,CO:AL:VA;0),,        -1.5*GFALCO3+1.5*GFAL2CO2
             +1.5*GFAL3CO;,,                                          N 16Liu !
 PAR  L(L12_FCC,AL,CO:AL:VA;1),,        +0.5*GFALCO3-1.5*GFAL2CO2
             +1.5*GFAL3CO;,,                                          N 16Liu !
 PAR  L(L12_FCC,AL,CO:CO:VA;0),,        +1.5*GFALCO3+1.5*GFAL2CO2
             -1.5*GFAL3CO;,,                                          N 16Liu !
 PAR  L(L12_FCC,AL,CO:CO:VA;1),,        -1.5*GFALCO3+1.5*GFAL2CO2
             -0.5*GFAL3CO;,,                                          N 16Liu !
 PAR  L(L12_FCC,AL,CO:*:VA;0),,         +3*U3FALCO;,,                 N 16Liu !
 PAR  L(L12_FCC,*:AL,CO:VA;0),,         +U3FALCO;,,                   N 16Liu !
 PAR  L(L12_FCC,AL,CO:*:VA;1),,         +3*U4FALCO;,,                 N 16Liu !
 PAR  L(L12_FCC,*:AL,CO:VA;1),,         +U4FALCO;,,                   N 16Liu !
$
 PAR  L(BCC_A2,AL,CO:VA;0),,            +GB2ALCO+LB2ALCO;,,           N 16Liu !
 PAR  L(A2_BCC,AL,CO:VA;0),,            +GB2ALCO+LB2ALCO;,,           N 16Liu !
$
 PAR  G(B2_BCC,AL:CO:VA),,              +0.5*GB2ALCO-0.5*LB2ALCO;,,   N 16Liu !
 PAR  G(B2_BCC,CO:AL:VA),,              +0.5*GB2ALCO-0.5*LB2ALCO;,,   N 16Liu !
$ Dropped magnetic parameters below
$PAR  TC(B2_BCC,AL:CO:VA),,             -1450;,,                      N 15Liu !
$PAR  TC(B2_BCC,CO:AL:VA),,             -1450;,,                      N 15Liu !
$PAR  BM(B2_BCC,AL:CO:VA),,                -1.35;,,                   N 15Liu !
$PAR  BM(B2_BCC,CO:AL:VA),,                -1.35;,,                   N 15Liu !
$
 PAR  TC(HCP_A3,AL,CO:VA;0),,           -1830;,,                      N 98Dup !
 PAR  TC(HCP_A3,AL,CO:VA;0),,            +970;,,                      N 98Dup !
 PAR  BM(HCP_A3,AL,CO:VA;0),,             +10;,,                      N 98Dup !
$
 PAR  G(AL5CO2_D811,AL:CO),,            +5*GHSERAL+2*GHSERCO
             -335100+81.65*T;,,                                       N 98Dup !
 PAR  G(AL3CO,AL:CO),,                  +3*GHSERAL+GHSERCO
             -174490+41.735*T;,,                                      N 98Dup !
 PAR  G(AL13CO4,AL:CO),,                +13*GHSERAL+4*GHSERCO
             -711760+170.4*T;,,                                       N 98Dup !
 PAR  G(AL9CO2,AL:CO),,                 +9*GHSERAL+2*GHSERCO
             -391800+103.77*T;,,                                      N 98Dup !
$
 FUNCTION GB2ALCO   298.15  -138500+34.62*T;                           6000 N !
 FUNCTION LB2ALCO   298.15  +56531-37.04*T;                            6000 N !
$
 FUNCTION U1FALCO   298.15  -4872;                                     6000 N !
 FUNCTION GFALCO3   298.15  +3*U1FALCO;                                6000 N !
 FUNCTION GFAL2CO2  298.15  +4*U1FALCO;                                6000 N !
 FUNCTION GFAL3CO   298.15  +3*U1FALCO;                                6000 N !
 FUNCTION U3FALCO   298.15  0.0;                                       6000 N !
 FUNCTION U4FALCO   298.15  +3023;                                     6000 N !
$ ------------------------------------------------------------------------------
$
 ASSESSED_SYSTEM
  AL-CO(TDB -* +LIQ +AL13CO4 +AL3CO +AL5CO2_D811 +AL9CO2
  +A2_BCC +B2_BCC +FCC_A1 +HCP_A3 ;G5 C_S:FCC_L12/CO:AL:VA
  ;P3 TMM:300/2000 STP:0.8/1200/1 STP:0.6/900/1 ) !
$
$
 LIST-OF-REFERENCE
 NUMBER  SOURCE
  Null   'Unknown source'
  SGCOST 'COST 507 database, SGTE unary database V.3.0, 1996; Al, B, Nd, Ti, Zn'
  91Din  'A.T. Dinsdale, Calphad, 15, 317-425(1991).'
  98Dup  'N. Dupin, I. Ansara, Rev. Metall. CIT, 95, 1121-29(1998); Al-Co'
  99Dup1 'N. Dupin, I. Ansara, Z. Metallkd., 90, 76-85(1999); Al-Ni'
  99Dup2 'N. Dupin, unpublished revision, 1999; Al-Co'
  01Sun  'B Sundman, fix to avoid BCC with just Va (in LB1-v2).'
  15Liu  'X.L. Liu, T. Gheno, B.B. Lindahl, G. Lindwall, B. Gleeson, Z.-K. Liu,
          Plos One, 10, e0121386(2015); Al-Co'
  16Liu  'X.L. Liu, G. Lindwall, T. Gheno, Z.-K. Liu,
          Calphad, 52, 125-42(2016); Al-Co, Al-Co-Cr'
!

File: data/databases/sgte-binary/AlCo-16Liu.tdb
$
$ Database for Al-Co from X.L. Liu et al. 2016
$
$ X.L. Liu, G. Lindwall, T. Gheno, Z.-K. Liu, Calphad, 52, 125-42(2016).
$
$ Dataset created 2017.01.05 by Bengt Hallstedt.
$ 2017.01.17: G(A2_BCC,VA:VA)=30*T introduced.
$ 2017.01.17: G(B2_BCC,CO:VA) and bcc Co-Va interaction changed back to 99Dup2.
$ 2020.12.20: Modified for use with GES6.
$
$ Based on the LB version of the dataset from  N. Dupin and I. Ansara,
$ Rev. Metall. CIT, 95, 1121-29(1998), using a symmetric model for B2_BCC.
$
$ B2 and bcc were modified to remove an inverse stability range of B2 and
$ to restore the melting temperature of B2 from the original version.
$
$ Compared to the 15Liu version there is a change in LB2ALCO resulting in a 
$ change in the Co-rich phase boundary of B2 and the fcc-Co solvus.
$ Fcc ordering (from 98Dup) revised. Magnetic parameters (from 15Liu) for B2
$ have been dropped (by mistake?).
$
$ With G(BCC_A2,VA:VA)=30*T the same amount must be subtracted from GB2ALVA
$ and GB2COVA. Then the phase diagram is identical. Equilibria at high
$ temperature (e.g. 6000 K) that used to fail can now be calculated.
$ This revealed a huge inverse B2 region above 2900 K and a Co-rich disordered
$ bcc region above 2800 K. Both phases have high Va contents, but are far
$ from empty. This comes from GB2COVA and LB2COVA from 15Liu.
$
$ Instead the corresponding parameters from 99Dup2 are now used. The Al-rich
$ side of B2 is now the same as with the LB version of 98Dup and the Co-rich
$ side of B2 is the same as with 16Liu. The congruent melting temperature
$ of B2 is similar to the LB version of 98Dup. This seems like a reasonable
$ compromise for the time being. There is still an inverse B2 field above
$ 3400 K, but with a low Va fraction.
$
$ The hcp interaction will need to be revised. Currently hcp is far less
$ stable than fcc or bcc. L(HCP_A3,AL,CO:VA) will need to be in the order of
$ -100000 J/mol instead of -1830 J/mol.
$
$ ------------------------------------------------------------------------------
 TEMP-LIM 298.15 6000.00 !
$
$ELEMENT NAME  REF. STATE               ATOMIC MASS H298-H0    S298    !
$
 ELEMENT VA   VACUUM                      0.0          0.0      0.0    ! 
 ELEMENT AL   FCC_A1                     26.98154   4540.      28.30   ! 
 ELEMENT CO   HCP_A3                     58.9332    4765.567   30.0400 ! 
$ ------------------------------------------------------------------------------
$ Phase definitions
$
 PHASE LIQUID:L % 1 1 !
 CONST LIQUID:L : AL CO : !
$
$ Fcc (cF4, Fm-3m) and MeX (cF8, Fm-3m)
$
 PHASE FCC_A1 %A 2 1 1 !
 CONST FCC_A1 : AL CO : VA : !
$
$ Disordered part of L12_FCC, identical to FCC_A1
$
 PHASE A1_FCC %A 2 1 1 !
 CONST A1_FCC : AL CO : VA : !
$
$ Prototype AuCu (L1_0, tP2, P4/mmm) and AuCu3 (L1_2, cP4, Pm-3m)
$
 PHASE FCC_4SL:F %AY 5 0.25 0.25 0.25 0.25 1 !
 CONST FCC_4SL:F : AL CO% : AL CO% : AL CO% : AL% CO : VA :  !
$
$ Bcc (cI2, Im-3m)
$
 PHASE BCC_A2 %B 2 1 3 !
 CONST BCC_A2 : AL CO : VA : !
$
$ Disordered part of B2_BCC, identical to BCC_A2 (except Va)
$
 PHASE A2_BCC %B 2 1 3 !
 CONST A2_BCC : AL CO VA : VA : !
$
$ Prototype CsCl (cP2, Pm-3m)
$
 PHASE B2_BCC %BO 3 0.5 0.5 3 !
 CONST B2_BCC : AL% CO VA : AL CO% VA : VA : !
$
$ Hcp (hP2, P6_3/mmc) and Me2X (NiAs-type, hP4, P6_3/mmc, B8_1)
$
 PHASE HCP_A3 %A 2 1 0.5 !
 CONST HCP_A3 : AL CO : VA : !
$
$ Prototype Al5Co2 (hP28, P6_3/mmc)
$
 PHASE AL5CO2_D811 % 2 5 2 !
 CONST AL5CO2_D811 : AL : CO : !
$
$ Unknown structure
$
 PHASE AL3CO % 2 3 1 !
 CONST AL3CO : AL : CO : !
$
$ Prototype Al13Fe4 (mC102, C2/m)
$
 PHASE AL13CO4 % 2 13 4 !
 CONST AL13CO4 : AL : CO : !
$
$ Prototype Al9Co2 (mP22, P2_1/c)
$
 PHASE AL9CO2 % 2 9 2 !
 CONST AL9CO2 : AL : CO : !
$ ------------------------------------------------------------------------------
$ Defaults
$
 DEFINE-SYSTEM-DEFAULT ELEMENT 2 !
 DEFAULT-COM DEFINE_SYSTEM_ELEMENT VA !
 DEFAULT-COM REJECT_PHASE BCC_A2 A1_FCC FCC_4SL !
 TYPE-DEF % SEQ * !
 TYPE-DEF A GES AMEND_PHASE_DESCRIPTION @ MAGNETIC -3 0.28 !
 TYPE-DEF B GES AMEND_PHASE_DESCRIPTION @ MAGNETIC -1 0.4 !
 TYPE-DEF O GES AMEND_PHASE_DESCRIPTION B2_BCC DIS_PART A2_BCC !
 TYPE-DEF Y GES AMEND_PHASE_DESCRIPTION FCC_4SL DIS_PART A1_FCC !
 FUNCTION ZERO      298.15  0;                                         6000 N !
 FUNCTION UN_ASS    298.15  0;                                         6000 N !
 FUNCTION R         298.15  +8.31451;                                  6000 N !
$ ------------------------------------------------------------------------------
$ Element data
$ ------------------------------------------------------------------------------
$ Al
$
$ BCT_A5 and DIAMOND_A4 added in unary 3.0
$
 PAR  G(FCC_A1,AL:VA),,                 +GHSERAL;                2900 N 91Din !
 PAR  G(A1_FCC,AL:VA),,                 +GHSERAL;                2900 N 91Din !
 PAR  G(BCC_A2,AL:VA),,                 +GHSERAL+10083-4.813*T;  2900 N 91Din !
 PAR  G(A2_BCC,AL:VA),,                 +GHSERAL+10083-4.813*T;  2900 N 91Din !
 PAR  G(HCP_A3,AL:VA),,                 +GHSERAL+5481-1.8*T;     2900 N 91Din !
$PAR  G(CBCC_A12,AL:VA),,               +GHSERAL
$            +10083.4-4.813*T;                                   2900 N 91Din !
$PAR  G(CUB_A13,AL:VA),,                +GHSERAL
$            +10920.44-4.8116*T;                                 2900 N 91Din !
$PAR  G(BCT_A5,AL),,                    +GHSERAL+10083-4.813*T;  2900 N SGCOST !
$PAR  G(DIAMOND_A4,AL),,                +GHSERAL+30*T;           2900 N SGCOST !
 PAR  G(LIQUID,AL),,                    +GLIQAL;                 2900 N 91Din !
$
 PAR  L(A2_BCC,AL,VA:VA;0),,            +GB2ALVA+LB2ALVA;,,           N 99Dup1 !
 PAR  G(B2_BCC,VA:AL:VA),,              +0.5*GB2ALVA-0.5*LB2ALVA;,,   N 99Dup1 !
 PAR  G(B2_BCC,AL:VA:VA),,              +0.5*GB2ALVA-0.5*LB2ALVA;,,   N 99Dup1 !
$
 FUNCTION GHSERAL   298.15  -7976.15+137.093038*T-24.3671976*T*LN(T)
       -0.001884662*T**2-8.77664E-07*T**3+74092*T**(-1);
       700.00  Y  -11276.24+223.048446*T-38.5844296*T*LN(T)
       +0.018531982*T**2 -5.764227E-06*T**3+74092*T**(-1);
       933.47  Y  -11278.361+188.684136*T-31.748192*T*LN(T)
       -1.230622E+28*T**(-9);
      2900.00  N !
 FUNCTION GLIQAL    298.15  +11005.045-11.84185*T+GHSERAL+7.9337E-20*T**7;
       933.47  Y  -795.991+177.430209*T-31.748192*T*LN(T);
      2900.00  N !
 FUNCTION GBCCAL    298.15  +GHSERAL+10083-4.813*T;                    2900 N !
$
$ In the original 99Dup publication GB2ALVA=10-0.001*T and LB2ALVA=100000.
$ In 97Ans GB2ALVA=1000-T
$ In LBall-v7+fun.tdb LB2ALVA=150000
$ and in AlFeNiTi-bosse-0701.TDB LB2ALVA=200000
$ With G(A2_BCC,VA:VA)=30*T the same amount must be subtracted from GB2ALVA.
 FUNCTION GB2ALVA   298.15  +10000-T-30*T;                             6000 N !
 FUNCTION LB2ALVA   298.15  +150000;                                   6000 N !
$ ------------------------------------------------------------------------------
$ Co
$
 PAR  G(HCP_A3,CO:VA),,                 +GHSERCO;,,                   N 91Din !
 PAR  TC(HCP_A3,CO:VA),,                 1396.00;,,                   N 91Din !
 PAR  BM(HCP_A3,CO:VA),,                    1.35;,,                   N 91Din !
 PAR  G(FCC_A1,CO:VA),,                 +GHSERCO
             +427.591-0.615248*T;,,                                   N 91Din !
 PAR  TC(FCC_A1,CO:VA),,                 1396.00;,,                   N 91Din !
 PAR  BM(FCC_A1,CO:VA),,                    1.35;,,                   N 91Din !
 PAR  G(A1_FCC,CO:VA),,                 +GHSERCO
             +427.591-0.615248*T;,,                                   N 91Din !
 PAR  TC(A1_FCC,CO:VA),,                 1396.00;,,                   N 91Din !
 PAR  BM(A1_FCC,CO:VA),,                    1.35;,,                   N 91Din !
 PAR  G(BCC_A2,CO:VA),,                 +GHSERCO+2938-0.7138*T;,,     N 91Din !
 PAR  TC(BCC_A2,CO:VA),,                 1450.00;,,                   N 91Din !
 PAR  BM(BCC_A2,CO:VA),,                    1.35;,,                   N 91Din !
 PAR  G(A2_BCC,CO:VA),,                 +GHSERCO+2938-0.7138*T;,,     N 91Din !
 PAR  TC(A2_BCC,CO:VA),,                 1450.00;,,                   N 91Din !
 PAR  BM(A2_BCC,CO:VA),,                    1.35;,,                   N 91Din !
$PAR  G(CBCC_A12,CO:VA),,               +GHSERCO+4155;,,              N 91Din !
$PAR  G(CUB_A13,CO:VA),,                +GHSERCO+3155;,,              N 91Din !
 PAR  G(LIQUID,CO),,                    +GLIQCO;,,                    N 91Din !
$
$PAR  L(A2_BCC,CO,VA:VA;0),,            +GB2COVA+LB2COVA;,,           N 15Liu !
$PAR  G(B2_BCC,VA:CO:VA),,              +0.5*GB2COVA-0.5*LB2COVA;,,   N 15Liu !
$PAR  G(B2_BCC,CO:VA:VA),,              +0.5*GB2COVA-0.5*LB2COVA;,,   N 15Liu !
$ With G(A2_BCC,VA:VA)=30*T the parameters below have to be adjusted.
 PAR  L(A2_BCC,CO,VA:VA;0),,            +135000-30*T;,,               N 99Dup2 !
 PAR  G(B2_BCC,VA:CO:VA),,              +67500-15*T;,,                N 99Dup2 !
 PAR  G(B2_BCC,CO:VA:VA),,              +67500-15*T;,,                N 99Dup2 !
$
 FUNCTION GHSERCO   298.15  +310.241+133.36601*T-25.0861*T*LN(T)
       -0.002654739*T**2-1.7348E-07*T**3+72527*T**(-1);
      1768.00  Y  -17197.666+253.28374*T-40.5*T*LN(T)+9.3488E+30*T**(-9);
      6000.00  N !
 FUNCTION GLIQCO    298.15  +15085.037-8.931932*T+GHSERCO-2.19801E-21*T**7;
      1768.00  Y  -846.61+243.599944*T-40.5*T*LN(T);
      6000.00  N !
 FUNCTION GFCCCO    298.15  +GHSERCO+427.59-0.615248*T;                6000 N !
 FUNCTION GBCCCO    298.15  +GHSERCO+2938-0.7138*T;                    6000 N !
$
$ With G(A2_BCC,VA:VA)=30*T the same amount must be subtracted from GB2COVA.
$FUNCTION GB2COVA   298.15  +148500-35.62*T-30*T;                      6000 N !
$FUNCTION LB2COVA   298.15  +45030-34.47*T;                            6000 N !
$ ------------------------------------------------------------------------------
$ Va
$
 PAR  G(A2_BCC,VA:VA),,                 +30*T;,,                      N 09Sun !
$PAR  G(A2_BCC,VA:VA),,                 +ZERO;,,                      N 01Sun !
$PAR  L(A2_BCC,VA,*:VA;0),,             +LB2VA;,,                     N 01Sun !
$
$FUNCTION LB2VA     298.15  +100*T;                                    6000 N !
$ ------------------------------------------------------------------------------
$ Binary system
$
$ X.L. Liu, G. Lindwall, T. Gheno, Z.-K. Liu, Calphad, 52, 125-42(2016).
$
$ Checked against tdb from authors. Checked at 6000 K.
$
$ Based on the LB version of the dataset from  N. Dupin and I. Ansara,
$ Rev. Metall. CIT, 95, 1121-29(1998), using a symmetric model for B2_BCC.
$
$ B2 and bcc were modified to remove an inverse stability range of B2 and
$ to restore the melting temperature of B2 from the original 98Dup version.
$
$ Compared to the 15Liu version there is a change in LB2ALCO resulting in a 
$ change in the Co-rich phase boundary of B2 and the fcc-Co solvus.
$ Fcc ordering (from 98Dup) revised. Magnetic parameters (from 15Liu) for B2
$ have been dropped (by mistake?).
$
$ With G(BCC_A2,VA:VA)=30*T the same amount must be subtracted from GB2ALVA
$ and GB2COVA. Then the phase diagram is identical. Equilibria at high
$ temperature (e.g. 6000 K) that used to fail can now be calculated.
$ This revealed a huge inverse B2 region above 2900 K and a Co-rich disordered
$ bcc region above 2800 K. Both phases have high Va contents, but are far
$ from empty. This comes from GB2COVA and LB2COVA from 15Liu.
$
$ Instead the corresponding parameters from 99Dup2 are now used. The Al-rich
$ side of B2 is now the same as with the LB version of 98Dup and the Co-rich
$ side of B2 is the same as with 16Liu. The congruent melting temperature
$ of B2 is similar to the LB version of 98Dup. This seems like a reasonable
$ compromise for the time being. There is still an inverse B2 field above
$ 3400 K, but with a low Va fraction.
$
$ The hcp interaction will need to be revised. Currently hcp is far less
$ stable than fcc or bcc. L(HCP_A3,AL,CO:VA) will need to be in the order of
$ -100000 J/mol instead of -1830 J/mol.
$
 PAR  L(LIQUID,AL,CO;0),,               -152470+40.259*T;,,           N 98Dup !
 PAR  L(LIQUID,AL,CO;1),,               -57527.5+27.0453*T;,,         N 98Dup !
 PAR  L(LIQUID,AL,CO;2),,               +30494-8.0518*T;,,            N 98Dup !
 PAR  L(LIQUID,AL,CO;3),,               +24655-11.591*T;,,            N 98Dup !
$
 PAR  L(FCC_A1,AL,CO:VA;0),,            -122840+22.925*T;,,           N 98Dup !
 PAR  L(FCC_A1,AL,CO:VA;2),,            +24568-4.585*T;,,             N 98Dup !
 PAR  TC(FCC_A1,AL,CO:VA;0),,           -1830;,,                      N 98Dup !
 PAR  TC(FCC_A1,AL,CO:VA;1),,            +970;,,                      N 98Dup !
 PAR  BM(FCC_A1,AL,CO:VA;0),,             +10;,,                      N 98Dup !
$
 PAR  L(A1_FCC,AL,CO:VA;0),,            -122840+22.925*T;,,           N 98Dup !
 PAR  L(A1_FCC,AL,CO:VA;2),,            +24568-4.585*T;,,             N 98Dup !
 PAR  TC(A1_FCC,AL,CO:VA;0),,           -1830;,,                      N 98Dup !
 PAR  TC(A1_FCC,AL,CO:VA;1),,            +970;,,                      N 98Dup !
 PAR  BM(A1_FCC,AL,CO:VA;0),,             +10;,,                      N 98Dup !
$
 PAR  G(FCC_4SL,AL:AL:AL:CO:VA),,       +GFAL3CO;,,                   N 16Liu !
 PAR  G(FCC_4SL,AL:AL:CO:CO:VA),,       +GFAL2CO2;,,                  N 16Liu !
 PAR  G(FCC_4SL,AL:CO:CO:CO:VA),,       +GFALCO3;,,                   N 16Liu !
 PAR  L(FCC_4SL,AL,CO:*:*:*:VA;1),,     +L1FALCO;,,                   N 16Liu !
$
 PAR  L(BCC_A2,AL,CO:VA;0),,            +GB2ALCO+LB2ALCO;,,           N 16Liu !
 PAR  L(A2_BCC,AL,CO:VA;0),,            +GB2ALCO+LB2ALCO;,,           N 16Liu !
$
 PAR  G(B2_BCC,AL:CO:VA),,              +0.5*GB2ALCO-0.5*LB2ALCO;,,   N 16Liu !
 PAR  G(B2_BCC,CO:AL:VA),,              +0.5*GB2ALCO-0.5*LB2ALCO;,,   N 16Liu !
$ Dropped magnetic parameters below
$PAR  TC(B2_BCC,AL:CO:VA),,             -1450;,,                      N 15Liu !
$PAR  TC(B2_BCC,CO:AL:VA),,             -1450;,,                      N 15Liu !
$PAR  BM(B2_BCC,AL:CO:VA),,                -1.35;,,                   N 15Liu !
$PAR  BM(B2_BCC,CO:AL:VA),,                -1.35;,,                   N 15Liu !
$
 PAR  TC(HCP_A3,AL,CO:VA;0),,           -1830;,,                      N 98Dup !
 PAR  TC(HCP_A3,AL,CO:VA;0),,            +970;,,                      N 98Dup !
 PAR  BM(HCP_A3,AL,CO:VA;0),,             +10;,,                      N 98Dup !
$
 PAR  G(AL5CO2_D811,AL:CO),,            +5*GHSERAL+2*GHSERCO
             -335100+81.65*T;,,                                       N 98Dup !
 PAR  G(AL3CO,AL:CO),,                  +3*GHSERAL+GHSERCO
             -174490+41.735*T;,,                                      N 98Dup !
 PAR  G(AL13CO4,AL:CO),,                +13*GHSERAL+4*GHSERCO
             -711760+170.4*T;,,                                       N 98Dup !
 PAR  G(AL9CO2,AL:CO),,                 +9*GHSERAL+2*GHSERCO
             -391800+103.77*T;,,                                      N 98Dup !
$
 FUNCTION GB2ALCO   298.15  -138500+34.62*T;                           6000 N !
 FUNCTION LB2ALCO   298.15  +56531-37.04*T;                            6000 N !
$
 FUNCTION U1FALCO   298.15  -4872;                                     6000 N !
 FUNCTION GFALCO3   298.15  +3*U1FALCO;                                6000 N !
 FUNCTION GFAL2CO2  298.15  +4*U1FALCO;                                6000 N !
 FUNCTION GFAL3CO   298.15  +3*U1FALCO;                                6000 N !
 FUNCTION L1FALCO   298.15  +3023;                                     6000 N !
$ ------------------------------------------------------------------------------
$
 ASSESSED_SYSTEM
  AL-CO(TDB -* +LIQ +AL13CO4 +AL3CO +AL5CO2_D811 +AL9CO2
  +A2_BCC +B2_BCC +FCC_A1 +HCP_A3 ;G5 C_S:FCC_L12/CO:AL:VA
  ;P3 TMM:300/2000 STP:0.8/1200/1 STP:0.6/900/1 ) !
$
$
 LIST-OF-REFERENCE
 NUMBER  SOURCE
  Null   'Unknown source'
  SGCOST 'COST 507 database, SGTE unary database V.3.0, 1996; Al, B, Nd, Ti, Zn'
  91Din  'A.T. Dinsdale, Calphad, 15, 317-425(1991).'
  98Dup  'N. Dupin, I. Ansara, Rev. Metall. CIT, 95, 1121-29(1998); Al-Co'
  99Dup1 'N. Dupin, I. Ansara, Z. Metallkd., 90, 76-85(1999); Al-Ni'
  99Dup2 'N. Dupin, unpublished revision, 1999; Al-Co'
  01Sun  'B Sundman, fix to avoid BCC with just Va (in LB1-v2).'
  09Sun  'B. Sundman, I. Ohnuma, N. Dupin, U.R. Kattner, S.G. Fries,
          Acta Mater., 57, 2896-2908(2009); Al-Fe'
  15Liu  'X.L. Liu, T. Gheno, B.B. Lindahl, G. Lindwall, B. Gleeson, Z.-K. Liu,
          Plos One, 10, e0121386(2015); Al-Co'
  16Liu  'X.L. Liu, G. Lindwall, T. Gheno, Z.-K. Liu,
          Calphad, 52, 125-42(2016); Al-Co, Al-Co-Cr'
!
