Repository: orchid-calphad/orchid-project.org

# orchid-project.org

Website and released data of **ORCHID** (Open Repository for CALPHAD Hypotheses, Intelligence, and Discovery),
served by GitHub Pages at https://orchid-project.org. Releases are archived on Zenodo (one DOI per version).

- `index.html`, `catalog/`, `best-practices.html` — static, self-contained pages (generated in the ORCHID tooling).
- `data/` — released data: catalog, redistributable TDB files, convex hulls. Licences: `data/LICENSES.md`, `data/NOTICE.md`.
- `llms.txt`, `data/croissant.json`, `CITATION.cff`, `.zenodo.json` — machine-readable metadata.

Only data with clear redistribution rights are published.

File: data/databases/sgte-binary/AlCr-07Tok.tdb
$
$ Database for Al-Cr from T. Tokunaga et al. 2007.
$
$ T. Tokunaga, H. Ohtani, M. Hasebe, Mater. Sci. Forum, 539-543, 2407-12(2007).
$
$ Dataset created 2019.05.14 by Bengt Hallstedt.
$ 2020.12.20: Modified for use with GES6.
$
$ Invariant equilikbria differ by up to 7 K.
$
$ ------------------------------------------------------------------------------
 TEMP-LIM 298.15 6000.00 !
$
$ELEMENT NAME  REF. STATE               ATOMIC MASS H298-H0    S298    !
$
 ELEMENT VA   VACUUM                      0.0          0.0      0.0    ! 
 ELEMENT AL   FCC_A1                     26.98154   4540.      28.30   ! 
 ELEMENT CR   BCC_A2                     51.996     4050.0     23.5429 ! 
$ ------------------------------------------------------------------------------
$ Phase definitions
$
 PHASE LIQUID:L % 1 1 !
 CONST LIQUID:L : AL CR : !
$
$ Fcc (cF4, Fm-3m) and MeX (cF8, Fm-3m)
$
 PHASE FCC_A1 %A 2 1 1 !
 CONST FCC_A1 : AL% CR : VA : !
$
$ Bcc (cI2, Im-3m)
$
 PHASE BCC_A2 %B 2 1 3 !
 CONST BCC_A2 : AL CR% : VA : !
$
$ Hcp (hP2, P6_3/mmc) and Me2X (NiAs-type, hP4, P6_3/mmc, B8_1)
$
 PHASE HCP_A3 %A 2 1 0.5 !
 CONST HCP_A3 : AL CR : VA : !
$
$ Prototype Al45V7 (mC104, C2/m)
$
 PHASE AL13CR2 % 2 13 2 !
 CONST AL13CR2 : AL : CR : !
$
$ Prototype Al5Cr (mC732, C2/c)
$
 PHASE AL11CR2 % 2 11 2 !
 CONST AL11CR2 : AL : CR :  !
$
$ Prototype Al4Mn-mu (hP574, P6_3/mmc)
$
 PHASE AL4CR % 2 4 1 !
 CONST AL4CR : AL : CR : !
$
$ Prototype Al8Cr5 (hR26, R3m), LT
$ Prototype Cu5Zn8 (cI52, I-43m), HT
$
 PHASE AL8CR5 % 4 2 2 3 6 !
 CONST AL8CR5 : AL CR : AL CR : CR : AL : !
$
$ Prototype MoSi2 (tI6, I4/mmm)
$
 PHASE ALCR2_C11B % 2 1 2 !
 CONST ALCR2_C11B : AL% CR : AL CR% : !
$ ------------------------------------------------------------------------------
$ Defaults
$
 DEFINE-SYSTEM-DEFAULT ELEMENT 2 !
 DEFAULT-COM DEFINE_SYSTEM_ELEMENT VA !
 TYPE-DEF % SEQ * !
 TYPE-DEF A GES AMEND_PHASE_DESCRIPTION @ MAGNETIC -3 0.28 !
 TYPE-DEF B GES AMEND_PHASE_DESCRIPTION @ MAGNETIC -1 0.4 !
 FUNCTION ZERO      298.15  0;                                         6000 N !
 FUNCTION UN_ASS    298.15  0;                                         6000 N !
 FUNCTION R         298.15  +8.31451;                                  6000 N !
$ ------------------------------------------------------------------------------
$ Element data
$ ------------------------------------------------------------------------------
$ Al
$
$ BCT_A5 and DIAMOND_A4 added in unary 3.0
$
 PAR  G(FCC_A1,AL:VA),,                 +GHSERAL;                2900 N 91Din !
 PAR  G(BCC_A2,AL:VA),,                 +GHSERAL+10083-4.813*T;  2900 N 91Din !
 PAR  G(HCP_A3,AL:VA),,                 +GHSERAL+5481-1.8*T;     2900 N 91Din !
$PAR  G(CBCC_A12,AL:VA),,               +GHSERAL
$            +10083.4-4.813*T;                                   2900 N 91Din !
$PAR  G(CUB_A13,AL:VA),,                +GHSERAL
$            +10920.44-4.8116*T;                                 2900 N 91Din !
$PAR  G(BCT_A5,AL),,                    +GHSERAL+10083-4.813*T;  2900 N SGCOST !
$PAR  G(DIAMOND_A4,AL),,                +GHSERAL+30*T;           2900 N SGCOST !
 PAR  G(LIQUID,AL),,                    +GLIQAL;                 2900 N 91Din !
$
 PAR  G(ALCR2_C11B,AL:AL),,             +3*GBCCAL+3;,,                N 07Tok !
$
 FUNCTION GHSERAL   298.15  -7976.15+137.093038*T-24.3671976*T*LN(T)
       -0.001884662*T**2-8.77664E-07*T**3+74092*T**(-1);
       700.00  Y  -11276.24+223.048446*T-38.5844296*T*LN(T)
       +0.018531982*T**2 -5.764227E-06*T**3+74092*T**(-1);
       933.47  Y  -11278.361+188.684136*T-31.748192*T*LN(T)
       -1.230622E+28*T**(-9);
      2900.00  N !
 FUNCTION GLIQAL    298.15  +11005.045-11.84185*T+GHSERAL+7.9337E-20*T**7;
       933.47  Y  -795.991+177.430209*T-31.748192*T*LN(T);
      2900.00  N !
 FUNCTION GBCCAL    298.15  +GHSERAL+10083-4.813*T;                    2900 N !
$ ------------------------------------------------------------------------------
$ Cr
$
 PAR  G(BCC_A2,CR:VA),,                 +GHSERCR;,,                   N 91Din !
 PAR  TC(BCC_A2,CR:VA),,                 -311.50;,,                   N 91Din !
 PAR  BM(BCC_A2,CR:VA),,                   -0.008;,,                  N 91Din !
 PAR  G(FCC_A1,CR:VA),,                 +GHSERCR+7284+0.163*T;,,      N 91Din !
 PAR  TC(FCC_A1,CR:VA),,                -1109.00;,,                   N 91Din !
 PAR  BM(FCC_A1,CR:VA),,                   -2.46;,,                   N 91Din !
 PAR  G(HCP_A3,CR:VA),,                 +GHSERCR+4438;,,              N 91Din !
 PAR  TC(HCP_A3,CR:VA),,                -1109.00;,,                   N 91Din !
 PAR  BM(HCP_A3,CR:VA),,                   -2.46;,,                   N 91Din !
 PAR  G(LIQUID,CR),,                    +GLIQCR;,,                    N 91Din !
$
 PAR  G(ALCR2_C11B,CR:CR),,             +3*GHSERCR+3;,,               N 07Tok !
$
 FUNCTION GHSERCR   298.15  -8856.94+157.48*T-26.908*T*LN(T)
       +0.00189435*T**2-1.47721E-06*T**3+139250*T**(-1);
      2180.00  Y  -34869.344+344.18*T-50*T*LN(T)-2.88526E+32*T**(-9);
      6000.00  N !
 FUNCTION GLIQCR    298.15  +24339.955-11.420225*T+GHSERCR+2.37615E-21*T**7;
      2180.00  Y  -16459.984+335.616316*T-50*T*LN(T);
      6000.00  N !
$ ------------------------------------------------------------------------------
$ Binary system
$
$ T. Tokunaga, H. Ohtani, M. Hasebe, Mater. Sci. Forum, 539-543, 2407-12(2007).
$
$ Checked against paper. Checked at 6000 K.
$
$ Invariant equilikbria differ by up to 7 K.
$
 PAR  L(LIQUID,AL,CR;0),,               -33600;,,                     N 07Tok !
 PAR  L(LIQUID,AL,CR;1),,               -7200;,,                      N 07Tok !
$
 PAR  L(BCC_A2,AL,CR:VA;0),,            -54250+6.39*T;,,              N 07Tok !
 PAR  L(FCC_A1,AL,CR:VA;0),,            -41790;,,                     N 07Tok !
$
 PAR  G(AL13CR2,AL:CR),,                +13*GHSERAL+2*GHSERCR
             -185475+29.4*T;,,                                        N 07Tok !
 PAR  G(AL11CR2,AL:CR),,                +11*GHSERAL+2*GHSERCR
             -186485+33.28*T;,,                                       N 07Tok !
 PAR  G(AL4CR,AL:CR),,                  +4*GHSERAL+GHSERCR
             -84900+13.4*T;,,                                         N 07Tok !
$
 PAR  G(AL8CR5,AL:AL:CR:AL),,           +10*GHSERAL+3*GHSERCR
             -197990+16.9*T;,,                                        N 07Tok !
 PAR  G(AL8CR5,AL:CR:CR:AL),,           +8*GHSERAL+5*GHSERCR
             -218010-15.86*T;,,                                       N 07Tok !
 PAR  G(AL8CR5,CR:AL:CR:AL),,           +8*GHSERAL+5*GHSERCR
             -154050+16.9*T;,,                                        N 07Tok !
 PAR  G(AL8CR5,CR:CR:CR:AL),,           +6*GHSERAL+7*GHSERCR
             -174005-15.86*T;,,                                       N 07Tok !
$
 PAR  G(ALCR2_C11B,AL:CR),,             +GBCCAL+2*GHSERCR
             -46995-2.025*T;,,                                        N 07Tok !
 PAR  G(ALCR2_C11B,CR:AL),,             +GHSERCR+2*GBCCAL+45000;,,    N 07Tok !
 PAR  L(ALCR2_C11B,AL,CR:CR;0),,        +6420;,,                      N 07Tok !
$
$ metastable
$
 PAR  L(HCP_A3,AL,CR:VA;0),,            -41790;,,                     N Same !
$ ------------------------------------------------------------------------------
$
 ASSESSED_SYSTEM
  AL-CR(TDB -* +LIQ +AL13CR2 +AL11CR2 +AL4CR +AL8CR5
  +ALCR2_C11B +BCC_A2 +FCC_A1; P3 TMM:300/2500 STP:.1/1500) !
$
$
 LIST-OF-REFERENCE
 NUMBER  SOURCE
  Null   'Unknown source'
  Same   'Same or similar interaction as in the corresponding stable phase'
  SGCOST 'COST 507 database, SGTE unary database V.3.0, 1996; Al, B, Nd, Ti, Zn'
  COST   'COST 507 database, 1998'
  91Din  'A.T. Dinsdale, Calphad, 15, 317-425(1991).'
  07Tok  'T. Tokunaga, H. Ohtani, M. Hasebe,
          Mater. Sci. Forum, 539-543, 2407-12(2007); Al-Cr'
!

File: data/databases/sgte-binary/AlCr-08Lia.tdb
$
$ Database for Al-Cr from Y. Liang et al. 2008
$
$ Y. Liang, C. Guo, C. Li, Z. Du, J. Alloys Compd., 460, 314-19(2008).
$
$ Dataset created 2010.02.06 by Bengt Hallstedt.
$ 2020.02.15: Modified for use with GES6.
$
$ Helander and Tolochko (J. Phase Equilib., 20, 57-60(1999)) showed
$ experimentally that there is a small region of B2 in the Al-Cr system.
$ Ordering with a TC of 1260 K and 1300 K was added by Subasic and
$ Dinsdale (COST), respectively. When adding this to the description by
$ Saunders, the bcc phase becomes ordered at low T as well and gets a
$ retrograde solvus and destabilisation of AlCr2 at low T. Dupin chose a
$ smaller ordering energy (without a stable B2 region) to avoid this.
$
$ ------------------------------------------------------------------------------
 TEMP-LIM 298.15 6000.00 !
$
$ELEMENT NAME  REF. STATE               ATOMIC MASS H298-H0    S298    !
$
 ELEMENT VA   VACUUM                      0.0          0.0      0.0    ! 
 ELEMENT AL   FCC_A1                     26.98154   4540.      28.30   ! 
 ELEMENT CR   BCC_A2                     51.996     4050.0     23.5429 ! 
$ ------------------------------------------------------------------------------
$ Phase definitions
$
 PHASE LIQUID:L % 1 1 !
 CONST LIQUID:L : AL CR : !
$
$ Fcc (cF4, Fm-3m) and MeX (cF8, Fm-3m)
$
 PHASE FCC_A1 %A 2 1 1 !
 CONST FCC_A1 : AL% CR : VA : !
$
$ Bcc (cI2, Im-3m)
$
 PHASE BCC_A2 %B 2 1 3 !
 CONST BCC_A2 : AL CR% : VA : !
$
$ Hcp (hP2, P6_3/mmc) and Me2X (NiAs-type, hP4, P6_3/mmc, B8_1)
$
 PHASE HCP_A3 %A 2 1 0.5 !
 CONST HCP_A3 : AL CR : VA : !
$
$ Prototype Al45V7 (mC104, C2/m)
$
 PHASE AL7CR % 2 7 1 !
 CONST AL7CR : AL : AL CR% : !
$
$ Prototype Al5Cr (mP48, mC* according to Pauling file)
$
 PHASE AL11CR2 % 2 11 2 !
 CONST AL11CR2 : AL : AL CR% :  !
$
$ Prototype Al4Cr (oC584, Cmcm, epsilon-Al4Cr)
$
 PHASE AL4CR % 2 4 1 !
 CONST AL4CR : AL : AL CR% : !
$
$ Prototype Al8Cr5 (hR26, R3m), alpha
$
 PHASE AL8CR5_D810 % 2 8 5 !
 CONST AL8CR5_D810 : AL% CR : AL CR% : !
$
$ Prototype Cu5Zn8 (cI52, I-43m), beta
$
 PHASE AL8CR5_D82 % 2 8 5 !
 CONST AL8CR5_D82 : AL% CR : AL CR% : !
$
$ Prototype MoSi2 (tI6, I4/mmm)
$
 PHASE ALCR2_C11B % 2 1 2 !
 CONST ALCR2_C11B : AL% CR : AL CR% : !
$ ------------------------------------------------------------------------------
$ Defaults
$
 DEFINE-SYSTEM-DEFAULT ELEMENT 2 !
 DEFAULT-COM DEFINE_SYSTEM_ELEMENT VA !
 TYPE-DEF % SEQ * !
 TYPE-DEF A GES AMEND_PHASE_DESCRIPTION @ MAGNETIC -3 0.28 !
 TYPE-DEF B GES AMEND_PHASE_DESCRIPTION @ MAGNETIC -1 0.4 !
 FUNCTION ZERO      298.15  0;                                         6000 N !
 FUNCTION UN_ASS    298.15  0;                                         6000 N !
 FUNCTION R         298.15  +8.31451;                                  6000 N !
$ ------------------------------------------------------------------------------
$ Element data
$ ------------------------------------------------------------------------------
$ Al
$
$ BCT_A5 and DIAMOND_A4 added in unary 3.0
$
 PAR  G(FCC_A1,AL:VA),,                 +GHSERAL;                2900 N 91Din !
 PAR  G(BCC_A2,AL:VA),,                 +GHSERAL+10083-4.813*T;  2900 N 91Din !
 PAR  G(HCP_A3,AL:VA),,                 +GHSERAL+5481-1.8*T;     2900 N 91Din !
$PAR  G(CBCC_A12,AL:VA),,               +GHSERAL
$            +10083.4-4.813*T;                                   2900 N 91Din !
$PAR  G(CUB_A13,AL:VA),,                +GHSERAL
$            +10920.44-4.8116*T;                                 2900 N 91Din !
$PAR  G(BCT_A5,AL),,                    +GHSERAL+10083-4.813*T;  2900 N SGCOST !
$PAR  G(DIAMOND_A4,AL),,                +GHSERAL+30*T;           2900 N SGCOST !
 PAR  G(LIQUID,AL),,                    +GLIQAL;                 2900 N 91Din !
$
 PAR  G(AL7CR,AL:AL),,                  +8*GHSERAL+24074.5;,,         N 08Lia !
 PAR  G(AL11CR2,AL:AL),,                +13*GHSERAL+30000;,,          N 08Lia !
 PAR  G(AL4CR,AL:AL),,                  +5*GHSERAL+25868.2;,,         N 08Lia !
 PAR  G(AL8CR5_D810,AL:AL),,            +13*GHSERAL+40000;,,          N 08Lia !
 PAR  G(AL8CR5_D82,AL:AL),,             +13*GHSERAL+40000;,,          N 08Lia !
 PAR  G(ALCR2_C11B,AL:AL),,             +3*GHSERAL+15000;,,           N 08Lia !
$
 FUNCTION GHSERAL   298.15  -7976.15+137.093038*T-24.3671976*T*LN(T)
       -0.001884662*T**2-8.77664E-07*T**3+74092*T**(-1);
       700.00  Y  -11276.24+223.048446*T-38.5844296*T*LN(T)
       +0.018531982*T**2 -5.764227E-06*T**3+74092*T**(-1);
       933.47  Y  -11278.361+188.684136*T-31.748192*T*LN(T)
       -1.230622E+28*T**(-9);
      2900.00  N !
 FUNCTION GLIQAL    298.15  +11005.045-11.84185*T+GHSERAL+7.9337E-20*T**7;
       933.47  Y  -795.991+177.430209*T-31.748192*T*LN(T);
      2900.00  N !
$ ------------------------------------------------------------------------------
$ Cr
$
 PAR  G(BCC_A2,CR:VA),,                 +GHSERCR;,,                   N 91Din !
 PAR  TC(BCC_A2,CR:VA),,                 -311.50;,,                   N 91Din !
 PAR  BM(BCC_A2,CR:VA),,                   -0.008;,,                  N 91Din !
 PAR  G(FCC_A1,CR:VA),,                 +GHSERCR+7284+0.163*T;,,      N 91Din !
 PAR  TC(FCC_A1,CR:VA),,                -1109.00;,,                   N 91Din !
 PAR  BM(FCC_A1,CR:VA),,                   -2.46;,,                   N 91Din !
 PAR  G(HCP_A3,CR:VA),,                 +GHSERCR+4438;,,              N 91Din !
 PAR  TC(HCP_A3,CR:VA),,                -1109.00;,,                   N 91Din !
 PAR  BM(HCP_A3,CR:VA),,                   -2.46;,,                   N 91Din !
 PAR  G(LIQUID,CR),,                    +GLIQCR;,,                    N 91Din !
$
 PAR  G(AL8CR5_D810,CR:CR),,            +13*GHSERCR+40000;,,          N 08Lia !
 PAR  G(AL8CR5_D82,CR:CR),,             +13*GHSERCR+40000;,,          N 08Lia !
 PAR  G(ALCR2_C11B,CR:CR),,             +3*GHSERCR+15000;,,           N 08Lia !
$
 FUNCTION GHSERCR   298.15  -8856.94+157.48*T-26.908*T*LN(T)
       +0.00189435*T**2-1.47721E-06*T**3+139250*T**(-1);
      2180.00  Y  -34869.344+344.18*T-50*T*LN(T)-2.88526E+32*T**(-9);
      6000.00  N !
 FUNCTION GLIQCR    298.15  +24339.955-11.420225*T+GHSERCR+2.37615E-21*T**7;
      2180.00  Y  -16459.984+335.616316*T-50*T*LN(T);
      6000.00  N !
$ ------------------------------------------------------------------------------
$ Binary system
$
$ Y. Liang, C. Guo, C. Li, Z. Du, J. Alloys Compd., 460, 314-19(2008).
$
$ Checked against paper. Checked at 6000 K.
$
$ Helander and Tolochko (J. Phase Equilib., 20, 57-60(1999)) showed
$ experimentally that there is a small region of B2 in the Al-Cr system.
$ Ordering with a TC of 1260 K and 1300 K was added by Subasic and
$ Dinsdale (COST), respectively. When adding this to the description by
$ Saunders, the bcc phase becomes ordered at low T as well and gets a
$ retrograde solvus and destabilisation of AlCr2 at low T. Dupin chose a
$ smaller ordering energy (without a stable B2 region) to avoid this.
$
 PAR  L(LIQUID,AL,CR;0),,               -37139.1+2.011*T;,,           N 08Lia !
 PAR  L(LIQUID,AL,CR;1),,               -15698.7+7.4555*T;,,          N 08Lia !
$
 PAR  L(BCC_A2,AL,CR:VA;0),,            -58257.5+8.4407*T;,,          N 08Lia !
$
 PAR  L(FCC_A1,AL,CR:VA;0),,            -49516.6+7.3288*T;,,          N 08Lia !
$
 PAR  G(AL7CR,AL:CR),,                  +7*GHSERAL+GHSERCR
             -100970+23.5612*T;,,                                     N 08Lia !
 PAR  L(AL7CR,AL:AL,CR;0),,             -21094.1+12.6986*T;,,         N 08Lia !
$
 PAR  G(AL11CR2,AL:CR),,                +11*GHSERAL+2*GHSERCR
             -145700.9;,,                                             N 08Lia !
 PAR  L(AL11CR2,AL:AL,CR;0),,           +199602.3-186.4713*T;,,       N 08Lia !
$
 PAR  G(AL4CR,AL:CR),,                  +4*GHSERAL+GHSERCR
             -79750+9.8532*T;,,                                       N 08Lia !
 PAR  L(AL4CR,AL:AL,CR;0),,             -71625+53.003*T;,,            N 08Lia !
$
 PAR  G(AL8CR5_D810,AL:CR),,            +8*GHSERAL+5*GHSERCR
             -252507.8+10.3963*T;,,                                   N 08Lia !
 PAR  G(AL8CR5_D810,CR:AL),,            +8*GHSERCR+5*GHSERAL
             +332507.8-10.3963*T;,,                                   N 08Lia !
 PAR  L(AL8CR5_D810,AL,CR:AL;0),,       +140019.3+2.7138*T;,,         N 08Lia !
 PAR  L(AL8CR5_D810,AL,CR:CR;0),,       +140019.3+2.7138*T;,,         N 08Lia !
 PAR  L(AL8CR5_D810,AL,CR:AL;1),,       -298819+92.8656*T;,,          N 08Lia !
 PAR  L(AL8CR5_D810,AL,CR:CR;1),,       -298819+92.8656*T;,,          N 08Lia !
 PAR  L(AL8CR5_D810,AL:AL,CR;0),,       -302291.9+156.9409*T;,,       N 08Lia !
 PAR  L(AL8CR5_D810,CR:AL,CR;0),,       -302291.9+156.9409*T;,,       N 08Lia !
 PAR  L(AL8CR5_D810,AL:AL,CR;1),,       -84584.3;,,                   N 08Lia !
 PAR  L(AL8CR5_D810,CR:AL,CR;1),,       -84584.3;,,                   N 08Lia !
$
 PAR  G(AL8CR5_D82,AL:CR),,             +8*GHSERAL+5*GHSERCR
             -238114.8;,,                                             N 08Lia !
 PAR  G(AL8CR5_D82,CR:AL),,             +8*GHSERCR+5*GHSERAL
             +318114.8;,,                                             N 08Lia !
 PAR  L(AL8CR5_D82,AL,CR:AL;0),,        +194038.6-57.0982*T;,,        N 08Lia !
 PAR  L(AL8CR5_D82,AL,CR:CR;0),,        +194038.6-57.0982*T;,,        N 08Lia !
 PAR  L(AL8CR5_D82,AL,CR:AL;1),,        +16289.5-99.3751*T;,,         N 08Lia !
 PAR  L(AL8CR5_D82,AL,CR:CR;1),,        +16289.5-99.3751*T;,,         N 08Lia !
 PAR  L(AL8CR5_D82,AL:AL,CR;0),,        +198488-236.4091*T;,,         N 08Lia !
 PAR  L(AL8CR5_D82,CR:AL,CR;0),,        +198488-236.4091*T;,,         N 08Lia !
 PAR  L(AL8CR5_D82,AL:AL,CR;1),,        -254728.3+98.3046*T;,,        N 08Lia !
 PAR  L(AL8CR5_D82,CR:AL,CR;1),,        -254728.3+98.3046*T;,,        N 08Lia !
$
 PAR  G(ALCR2_C11B,AL:CR),,             +GHSERAL+2*GHSERCR-45279.2;,, N 08Lia !
 PAR  G(ALCR2_C11B,CR:AL),,             +GHSERCR+2*GHSERAL+75279.2;,, N 08Lia !
 PAR  L(ALCR2_C11B,AL,CR:AL;0),,        -11282.4-6.37*T;,,            N 08Lia !
 PAR  L(ALCR2_C11B,AL,CR:CR;0),,        -11282.4-6.37*T;,,            N 08Lia !
 PAR  L(ALCR2_C11B,AL:AL,CR;0),,        -31502.4+5.7033*T;,,          N 08Lia !
 PAR  L(ALCR2_C11B,CR:AL,CR;0),,        -31502.4+5.7033*T;,,          N 08Lia !
$
$ metastable
$
 PAR  L(HCP_A3,AL,CR:VA;0),,            -49516.6+7.3288*T;,,          N Same !
$ ------------------------------------------------------------------------------
$
 ASSESSED_SYSTEM
  AL-CR(TDB -* +LIQ +AL11CR2 +AL7CR +AL4CR +AL8CR5_D82 +AL8CR5_D810
  +ALCR2_C11B +BCC_A2 +FCC_A1; P3 TMM:300/2500 STP:.1/1500) !
$
$
 LIST-OF-REFERENCE
 NUMBER  SOURCE
  Null   'Unknown source'
  Same   'Same or similar interaction as in the corresponding stable phase'
  SGCOST 'COST 507 database, SGTE unary database V.3.0, 1996; Al, B, Nd, Ti, Zn'
  COST   'COST 507 database, 1998'
  91Din  'A.T. Dinsdale, Calphad, 15, 317-425(1991).'
  08Lia  'Y. Liang, C. Guo, C. Li, Z. Du,
          J. Alloys Compd., 460, 314-19(2008); Al-Cr'
!

File: data/databases/sgte-binary/AlCr-13Hu.tdb
$
$ Database for Al-Cr from B. Hu et al. 2013
$
$ B. Hu, W.-W. Zhang, Y. Peng, Y. Du, S. Liu, Y. Zhang,
$ Thermochim. Acta, 561, 77-90(2013).
$
$ Dataset created 2016.12.21 by Bengt Hallstedt.
$ 2020.06.22: Modified for use with GES6.
$
$ Al11Cr4 added by 16Wan. Model for AL8CR5_D810 changed from 5:9:12 to 5:5:4:12
$ by 16Wan. Bcc ordering (B2_BCC) added by 16Wan.
$
$ The modifications by 16Wan lead to changes by up to 3 K in some invariant
$ equilibria. Results from a tdb provided by 16Wan are exactly reproduced.
$
$ ------------------------------------------------------------------------------
 TEMP-LIM 298.15 6000.00 !
$
$ELEMENT NAME  REF. STATE               ATOMIC MASS H298-H0    S298    !
$
 ELEMENT VA   VACUUM                      0.0          0.0      0.0    ! 
 ELEMENT AL   FCC_A1                     26.98154   4540.      28.30   ! 
 ELEMENT CR   BCC_A2                     51.996     4050.0     23.5429 ! 
$ ------------------------------------------------------------------------------
$ Phase definitions
$
 PHASE LIQUID:L % 1 1 !
 CONST LIQUID:L : AL CR : !
$
$ Fcc (cF4, Fm-3m) and MeX (cF8, Fm-3m)
$
 PHASE FCC_A1 %A 2 1 1 !
 CONST FCC_A1 : AL% CR : VA : !
$
$ Bcc (cI2, Im-3m)
$
 PHASE BCC_A2 %B 2 1 3 !
 CONST BCC_A2 : AL CR% : VA : !
$
$ Disordered part of B2_BCC, identical to BCC_A2
$
 PHASE A2_BCC %B 2 1 3 !
 CONST A2_BCC : AL CR : VA : !
$
$ Prototype CsCl (cP2, Pm-3m)
$
 PHASE B2_BCC %BO 3 0.5 0.5 3 !
 CONST B2_BCC : AL% CR : AL% CR : VA : !
$
$ Hcp (hP2, P6_3/mmc) and Me2X (NiAs-type, hP4, P6_3/mmc, B8_1)
$
 PHASE HCP_A3 %A 2 1 0.5 !
 CONST HCP_A3 : AL CR : VA : !
$
$ Prototype Al45V7 (mC104, C2/m)
$
 PHASE AL45CR7 % 2 45 7 !
 CONST AL45CR7 : AL : CR : !
$
$ Prototype Al5Cr (mC732, C2/c)
$
 PHASE AL5CR % 2 5 1 !
 CONST AL5CR : AL : CR :  !
$
$ Prototype Al4Mn-mu (hP574, P6_3/mmc)
$
 PHASE AL4CR % 2 4 1 !
 CONST AL4CR : AL VA : CR : !
$
$ Prototype Al11Mn4 (aP15, P-1)
$
 PHASE AL11CR4 % 2 11 4 !
 CONST AL11CR4 : AL : CR : !
$
$ Prototype Al8Cr5 (hR26, R3m), LT
$
 PHASE AL8CR5_D810 % 4 12 5 5 4 !
 CONST AL8CR5_D810 : AL : CR : AL CR : AL CR : !
$
$ Prototype Cu5Zn8 (cI52, I-43m), HT
$
 PHASE AL8CR5_D82 % 4 2 3 2 6 !
 CONST AL8CR5_D82 : AL CR : AL CR : CR : AL : !
$
$ Prototype MoSi2 (tI6, I4/mmm)
$
 PHASE ALCR2_C11B % 2 1 2 !
 CONST ALCR2_C11B : AL% CR : AL CR% : !
$ ------------------------------------------------------------------------------
$ Defaults
$
 DEFINE-SYSTEM-DEFAULT ELEMENT 2 !
 DEFAULT-COM DEFINE_SYSTEM_ELEMENT VA !
 DEFAULT-COM REJECT_PHASE BCC_A2 !
 TYPE-DEF % SEQ * !
 TYPE-DEF A GES AMEND_PHASE_DESCRIPTION @ MAGNETIC -3 0.28 !
 TYPE-DEF B GES AMEND_PHASE_DESCRIPTION @ MAGNETIC -1 0.4 !
 TYPE-DEF O GES AMEND_PHASE_DESCRIPTION B2_BCC DIS_PART A2_BCC !
 FUNCTION ZERO      298.15  0;                                         6000 N !
 FUNCTION UN_ASS    298.15  0;                                         6000 N !
 FUNCTION R         298.15  +8.31451;                                  6000 N !
$ ------------------------------------------------------------------------------
$ Element data
$ ------------------------------------------------------------------------------
$ Al
$
$ BCT_A5 and DIAMOND_A4 added in unary 3.0
$
 PAR  G(FCC_A1,AL:VA),,                 +GHSERAL;                2900 N 91Din !
 PAR  G(BCC_A2,AL:VA),,                 +GHSERAL+10083-4.813*T;  2900 N 91Din !
 PAR  G(A2_BCC,AL:VA),,                 +GBCCAL;                 2900 N 91Din !
 PAR  G(HCP_A3,AL:VA),,                 +GHSERAL+5481-1.8*T;     2900 N 91Din !
$PAR  G(CBCC_A12,AL:VA),,               +GHSERAL
$            +10083.4-4.813*T;                                   2900 N 91Din !
$PAR  G(CUB_A13,AL:VA),,                +GHSERAL
$            +10920.44-4.8116*T;                                 2900 N 91Din !
$PAR  G(BCT_A5,AL),,                    +GHSERAL+10083-4.813*T;  2900 N SGCOST !
$PAR  G(DIAMOND_A4,AL),,                +GHSERAL+30*T;           2900 N SGCOST !
 PAR  G(LIQUID,AL),,                    +GLIQAL;                 2900 N 91Din !
$
 PAR  G(ALCR2_C11B,AL:AL),,             +3*GHSERAL+10000;,,           N 13Hu !
$
 FUNCTION GHSERAL   298.15  -7976.15+137.093038*T-24.3671976*T*LN(T)
       -0.001884662*T**2-8.77664E-07*T**3+74092*T**(-1);
       700.00  Y  -11276.24+223.048446*T-38.5844296*T*LN(T)
       +0.018531982*T**2 -5.764227E-06*T**3+74092*T**(-1);
       933.47  Y  -11278.361+188.684136*T-31.748192*T*LN(T)
       -1.230622E+28*T**(-9);
      2900.00  N !
 FUNCTION GLIQAL    298.15  +11005.045-11.84185*T+GHSERAL+7.9337E-20*T**7;
       933.47  Y  -795.991+177.430209*T-31.748192*T*LN(T);
      2900.00  N !
 FUNCTION GBCCAL    298.15  +GHSERAL+10083-4.813*T;                    2900 N !
$ ------------------------------------------------------------------------------
$ Cr
$
 PAR  G(BCC_A2,CR:VA),,                 +GHSERCR;,,                   N 91Din !
 PAR  TC(BCC_A2,CR:VA),,                 -311.50;,,                   N 91Din !
 PAR  BM(BCC_A2,CR:VA),,                   -0.008;,,                  N 91Din !
 PAR  G(A2_BCC,CR:VA),,                 +GHSERCR;,,                   N 91Din !
 PAR  TC(A2_BCC,CR:VA),,                 -311.50;,,                   N 91Din !
 PAR  BM(A2_BCC,CR:VA),,                   -0.008;,,                  N 91Din !
 PAR  G(FCC_A1,CR:VA),,                 +GHSERCR+7284+0.163*T;,,      N 91Din !
 PAR  TC(FCC_A1,CR:VA),,                -1109.00;,,                   N 91Din !
 PAR  BM(FCC_A1,CR:VA),,                   -2.46;,,                   N 91Din !
 PAR  G(HCP_A3,CR:VA),,                 +GHSERCR+4438;,,              N 91Din !
 PAR  TC(HCP_A3,CR:VA),,                -1109.00;,,                   N 91Din !
 PAR  BM(HCP_A3,CR:VA),,                   -2.46;,,                   N 91Din !
 PAR  G(LIQUID,CR),,                    +GLIQCR;,,                    N 91Din !
$
 PAR  G(AL4CR,VA:CR),,                  +GHSERCR+25000;,,             N 13Hu !
 PAR  G(ALCR2_C11B,CR:CR),,             +3*GHSERCR+10000;,,           N 13Hu !
$
 FUNCTION GHSERCR   298.15  -8856.94+157.48*T-26.908*T*LN(T)
       +0.00189435*T**2-1.47721E-06*T**3+139250*T**(-1);
      2180.00  Y  -34869.344+344.18*T-50*T*LN(T)-2.88526E+32*T**(-9);
      6000.00  N !
 FUNCTION GLIQCR    298.15  +24339.955-11.420225*T+GHSERCR+2.37615E-21*T**7;
      2180.00  Y  -16459.984+335.616316*T-50*T*LN(T);
      6000.00  N !
$ ------------------------------------------------------------------------------
$ Binary system
$
$ B. Hu, W.-W. Zhang, Y. Peng, Y. Du, S. Liu, Y. Zhang,
$ Thermochim. Acta, 561, 77-90(2013).
$
$ Checked against paper. Checked at 6000 K.
$
$ Al11Cr4 added by 16Wan. Model for AL8CR5_D810 changed from 5:9:12 to 5:5:4:12
$ by 16Wan. Bcc ordering (B2_BCC) added by 16Wan.
$
$ The modifications by 16Wan lead to changes by up to 3 K in some invariant
$ equilibria. Results from a tdb provided by 16Wan are exactly reproduced.
$
 PAR  L(LIQUID,AL,CR;0),,               -27622.19-19.3*T;,,           N 13Hu !
 PAR  L(LIQUID,AL,CR;1),,               -2851.66-4.1778*T;,,          N 13Hu !
$
 PAR  L(BCC_A2,AL,CR:VA;0),,            -52970.7-10.836*T;,,          N 13Hu !
 PAR  L(BCC_A2,AL,CR:VA;1),,            -3655.89;,,                   N 13Hu !
$
 PAR  L(A2_BCC,AL,CR:VA;0),,            -52970.7-10.836*T;,,          N 13Hu !
 PAR  L(A2_BCC,AL,CR:VA;1),,            -3655.89;,,                   N 13Hu !
$
 PAR  G(B2_BCC,AL:CR:VA),,              -4000;,,                      N 16Wan !
 PAR  G(B2_BCC,CR:AL:VA),,              -4000;,,                      N 16Wan !
$
 PAR  L(FCC_A1,AL,CR:VA;0),,            -42491.57;,,                  N 13Hu !
$
 PAR  G(AL45CR7,AL:CR),,                +45*GHSERAL+7*GHSERCR
             -671997.04+49.8576*T;,,                                  N 13Hu !
 PAR  G(AL5CR,AL:CR),,                  +5*GHSERAL+GHSERCR
             -91003.14+4.5348*T;,,                                    N 13Hu !
$
 PAR  G(AL4CR,AL:CR),,                  +4*GHSERAL+GHSERCR
             -84930.41+3.892*T;,,                                     N 13Hu !
 PAR  L(AL4CR,AL,VA:CR;0),,             +28225.77;,,                  N 13Hu !
$
 PAR  G(AL11CR4,AL:CR),,                +11*GHSERAL+4*GHSERCR
             -292000;,,                                               N 16Wan !
$
 PAR  G(AL8CR5_D810,AL:CR:AL:AL),,      +21*GHSERAL+5*GHSERCR
             -356964.301+19.3388*T;,,                                 N 13Hu !
 PAR  G(AL8CR5_D810,AL:CR:AL:CR),,      +17*GHSERAL+9*GHSERCR
             -340950.194-39.12769*T;,,                                N 16Wan !
 PAR  G(AL8CR5_D810,AL:CR:CR:AL),,      +16*GHSERAL+10*GHSERCR
             -336946.667-53.7443*T;,,                                 N 16Wan !
 PAR  G(AL8CR5_D810,AL:CR:CR:CR),,      +12*GHSERAL+14*GHSERCR
             -320932.56-112.2108*T;,,                                 N 13Hu !
 PAR  L(AL8CR5_D810,AL:CR:AL,CR:AL;0),, -351144.694+16.15033*T;,,     N 13Hu !
 PAR  L(AL8CR5_D810,AL:CR:AL,CR:CR;0),, -351144.694+16.15033*T;,,     N 13Hu !
 PAR  L(AL8CR5_D810,AL:CR:AL:AL,CR;0),, -280915.756+12.92027*T;,,     N 13Hu !
 PAR  L(AL8CR5_D810,AL:CR:CR:AL,CR;0),, -280915.756+12.92027*T;,,     N 13Hu !
$
 PAR  G(AL8CR5_D82,AL:AL:CR:AL),,       +11*GHSERAL+2*GHSERCR
             -124435.301;,,                                           N 13Hu !
 PAR  G(AL8CR5_D82,AL:CR:CR:AL),,       +8*GHSERAL+5*GHSERCR
             -243589.915-43.004*T;,,                                  N 13Hu !
 PAR  G(AL8CR5_D82,CR:AL:CR:AL),,       +9*GHSERAL+4*GHSERCR;,,       N 13Hu !
 PAR  G(AL8CR5_D82,CR:CR:CR:AL),,       +6*GHSERAL+7*GHSERCR
             +2357.3095-103.7686*T;,,                                 N 13Hu !
 PAR  L(AL8CR5_D82,AL,CR:*:CR:AL;0),,   -181214.621;,,                N 13Hu !
 PAR  L(AL8CR5_D82,*:AL,CR:CR:AL;0),,   -63956.7903-25.6399*T;,,      N 13Hu !
$
 PAR  G(ALCR2_C11B,AL:CR),,             +GHSERAL+2*GHSERCR
             -36515.316-16.836*T;,,                                   N 13Hu !
 PAR  G(ALCR2_C11B,CR:AL),,             +GHSERCR+2*GHSERAL
             +56515.3161+16.836*T;,,                                  N 13Hu !
 PAR  L(ALCR2_C11B,AL,CR:*;0),,         -11851.395;,,                 N 13Hu !
 PAR  L(ALCR2_C11B,*:AL,CR;0),,         -47773.242;,,                 N 13Hu !
$
$ metastable
$
 PAR  L(HCP_A3,AL,CR:VA;0),,            -42491.57;,,                  N Same !
$ ------------------------------------------------------------------------------
$
 ASSESSED_SYSTEM
  AL-CR(TDB -* +LIQ +AL45CR7 +AL5CR +AL4CR +AL11CR4 +AL8CR5_D82 +AL8CR5_D810
  +ALCR2_C11B +A2_BCC +B2_BCC +FCC_A1; P3 TMM:300/2500 STP:.1/1500) !
$
$
 LIST-OF-REFERENCE
 NUMBER  SOURCE
  Null   'Unknown source'
  Same   'Same or similar interaction as in the corresponding stable phase'
  SGCOST 'COST 507 database, SGTE unary database V.3.0, 1996; Al, B, Nd, Ti, Zn'
  COST   'COST 507 database, 1998'
  91Din  'A.T. Dinsdale, Calphad, 15, 317-425(1991).'
  13Hu   'B. Hu, W.-W. Zhang, Y. Peng, Y. Du, S. Liu, Y. Zhang,
          Thermochim. Acta, 561, 77-90(2013); Al-Cr'
  16Wan  'Y. Wang, G. Cacciamani, J. Alloys Compd., 688, 422-35(2016); Al-Cr'
!

File: data/databases/sgte-binary/AlCr-15Wit.tdb
$
$ Database for Al-Cr from V. Witusiewicz et al. 2015.
$
$ V. Witusiewicz, A.A. Bondar, U. Hecht, T.Ya. Velikanova,
$ J. Alloys Compd., 644, 939-58(2015).
$
$ Dataset created 2019.05.18 by Bengt Hallstedt.
$ 2020.12.20: Modified for use with GES6.
$
$ L(HCP_A3,AL,CR:VA;0) = 0 is used in the Al-Cr-Ti system. This is not a good
$ choice. It should be set similar to the fcc interaction.
$
$ ------------------------------------------------------------------------------
 TEMP-LIM 298.15 6000.00 !
$
$ELEMENT NAME  REF. STATE               ATOMIC MASS H298-H0    S298    !
$
 ELEMENT VA   VACUUM                      0.0          0.0      0.0    ! 
 ELEMENT AL   FCC_A1                     26.98154   4540.      28.30   ! 
 ELEMENT CR   BCC_A2                     51.996     4050.0     23.5429 ! 
$ ------------------------------------------------------------------------------
$ Phase definitions
$
 PHASE LIQUID:L % 1 1 !
 CONST LIQUID:L : AL CR : !
$
$ Fcc (cF4, Fm-3m) and MeX (cF8, Fm-3m)
$
 PHASE FCC_A1 %A 2 1 1 !
 CONST FCC_A1 : AL% CR : VA : !
$
$ Bcc (cI2, Im-3m)
$
 PHASE BCC_A2 %B 2 1 3 !
 CONST BCC_A2 : AL CR% : VA : !
$
$ Disordered part of B2_BCC, identical to BCC_A2
$
 PHASE A2_BCC %B 2 1 3 !
 CONST A2_BCC : AL CR : VA : !
$
$ Prototype CsCl (cP2, Pm-3m)
$
 PHASE B2_BCC %BO 3 0.5 0.5 3 !
 CONST B2_BCC : AL% CR : AL% CR : VA : !
$
$ Hcp (hP2, P6_3/mmc) and Me2X (NiAs-type, hP4, P6_3/mmc, B8_1)
$
 PHASE HCP_A3 %A 2 1 0.5 !
 CONST HCP_A3 : AL CR : VA : !
$
$ Prototype Al45V7 (mC104, C2/m)
$
 PHASE AL7CR % 2 13 2 !
 CONST AL7CR : AL : AL CR% : !
$
$ Prototype Al5Cr (mC732, C2/c)
$
 PHASE AL5CR % 2 5 1 !
 CONST AL5CR : AL : AL CR% :  !
$
$ Prototype Al4Mn-mu (hP574, P6_3/mmc)
$
 PHASE AL4CR % 2 4 1 !
 CONST AL4CR : AL : AL CR% : !
$
$ Prototype Al11Mn4 (aP15, P-1)
$
 PHASE AL11CR4 % 2 11 4 !
 CONST AL11CR4 : AL : AL CR% : !
$
$ Prototype Al8Cr5 (hR26, R3m), LT
$
 PHASE AL8CR5_D810 % 3 12 5 9 !
 CONST AL8CR5_D810 : AL : CR : AL CR : !
$
$ Prototype Cu5Zn8 (cI52, I-43m), HT
$
 PHASE AL8CR5_D82 % 4 2 3 2 6 !
 CONST AL8CR5_D82 : AL CR : AL CR : CR : AL : !
$
$ unknown structure
$
 PHASE AL8CR5_GAMMA % 4 2 3 2 6 !
 CONST AL8CR5_GAMMA : AL CR : AL CR : CR : AL : !
$
$ Prototype MoSi2 (tI6, I4/mmm)
$
 PHASE ALCR2_C11B %A 2 1 2 !
 CONST ALCR2_C11B : AL% CR : AL CR% : !
$
$ unknown structure (ordered fcc?)
$
 PHASE ALCR_X % 2 1 3 !
 CONST ALCR_X : AL% CR : CR : !
$ ------------------------------------------------------------------------------
$ Defaults
$
 DEFINE-SYSTEM-DEFAULT ELEMENT 2 !
 DEFAULT-COM DEFINE_SYSTEM_ELEMENT VA !
 DEFAULT-COM REJECT_PHASE BCC_A2 !
 TYPE-DEF % SEQ * !
 TYPE-DEF A GES AMEND_PHASE_DESCRIPTION @ MAGNETIC -3 0.28 !
 TYPE-DEF B GES AMEND_PHASE_DESCRIPTION @ MAGNETIC -1 0.4 !
 TYPE-DEF O GES AMEND_PHASE_DESCRIPTION B2_BCC DIS_PART A2_BCC !
 FUNCTION ZERO      298.15  0;                                         6000 N !
 FUNCTION UN_ASS    298.15  0;                                         6000 N !
 FUNCTION R         298.15  +8.31451;                                  6000 N !
$ ------------------------------------------------------------------------------
$ Element data
$ ------------------------------------------------------------------------------
$ Al
$
$ BCT_A5 and DIAMOND_A4 added in unary 3.0
$
 PAR  G(FCC_A1,AL:VA),,                 +GHSERAL;                2900 N 91Din !
 PAR  G(BCC_A2,AL:VA),,                 +GHSERAL+10083-4.813*T;  2900 N 91Din !
 PAR  G(A2_BCC,AL:VA),,                 +GBCCAL;                 2900 N 91Din !
 PAR  G(HCP_A3,AL:VA),,                 +GHSERAL+5481-1.8*T;     2900 N 91Din !
$PAR  G(CBCC_A12,AL:VA),,               +GHSERAL
$            +10083.4-4.813*T;                                   2900 N 91Din !
$PAR  G(CUB_A13,AL:VA),,                +GHSERAL
$            +10920.44-4.8116*T;                                 2900 N 91Din !
$PAR  G(BCT_A5,AL),,                    +GHSERAL+10083-4.813*T;  2900 N SGCOST !
$PAR  G(DIAMOND_A4,AL),,                +GHSERAL+30*T;           2900 N SGCOST !
 PAR  G(LIQUID,AL),,                    +GLIQAL;                 2900 N 91Din !
$
 PAR  G(AL7CR,AL:AL),,                  +15*GHSERAL+450000;,,         N 15Wit !
 PAR  G(AL5CR,AL:AL),,                  +6*GHSERAL+37500;,,           N 15Wit !
 PAR  G(AL4CR,AL:AL),,                  +5*GHSERAL+60000;,,           N 15Wit !
 PAR  G(AL11CR4,AL:AL),,                +15*GHSERAL+75000;,,          N 15Wit !
 PAR  G(ALCR2_C11B,AL:AL),,             +3*GHSERAL+10000;,,           N 15Wit !
$
 FUNCTION GHSERAL   298.15  -7976.15+137.093038*T-24.3671976*T*LN(T)
       -0.001884662*T**2-8.77664E-07*T**3+74092*T**(-1);
       700.00  Y  -11276.24+223.048446*T-38.5844296*T*LN(T)
       +0.018531982*T**2 -5.764227E-06*T**3+74092*T**(-1);
       933.47  Y  -11278.361+188.684136*T-31.748192*T*LN(T)
       -1.230622E+28*T**(-9);
      2900.00  N !
 FUNCTION GLIQAL    298.15  +11005.045-11.84185*T+GHSERAL+7.9337E-20*T**7;
       933.47  Y  -795.991+177.430209*T-31.748192*T*LN(T);
      2900.00  N !
 FUNCTION GBCCAL    298.15  +GHSERAL+10083-4.813*T;                    2900 N !
$ ------------------------------------------------------------------------------
$ Cr
$
 PAR  G(BCC_A2,CR:VA),,                 +GHSERCR;,,                   N 91Din !
 PAR  TC(BCC_A2,CR:VA),,                 -311.50;,,                   N 91Din !
 PAR  BM(BCC_A2,CR:VA),,                   -0.008;,,                  N 91Din !
 PAR  G(A2_BCC,CR:VA),,                 +GHSERCR;,,                   N 91Din !
 PAR  TC(A2_BCC,CR:VA),,                 -311.50;,,                   N 91Din !
 PAR  BM(A2_BCC,CR:VA),,                   -0.008;,,                  N 91Din !
 PAR  G(FCC_A1,CR:VA),,                 +GHSERCR+7284+0.163*T;,,      N 91Din !
 PAR  TC(FCC_A1,CR:VA),,                -1109.00;,,                   N 91Din !
 PAR  BM(FCC_A1,CR:VA),,                   -2.46;,,                   N 91Din !
 PAR  G(HCP_A3,CR:VA),,                 +GHSERCR+4438;,,              N 91Din !
 PAR  TC(HCP_A3,CR:VA),,                -1109.00;,,                   N 91Din !
 PAR  BM(HCP_A3,CR:VA),,                   -2.46;,,                   N 91Din !
 PAR  G(LIQUID,CR),,                    +GLIQCR;,,                    N 91Din !
$
 PAR  G(ALCR2_C11B,CR:CR),,             +3*GHSERCR+10000;,,           N 15Wit !
 PAR  G(ALCR_X,CR:CR),,                 +4*GHSERCR+20000;,,           N 15Wit !
$
 FUNCTION GHSERCR   298.15  -8856.94+157.48*T-26.908*T*LN(T)
       +0.00189435*T**2-1.47721E-06*T**3+139250*T**(-1);
      2180.00  Y  -34869.344+344.18*T-50*T*LN(T)-2.88526E+32*T**(-9);
      6000.00  N !
 FUNCTION GLIQCR    298.15  +24339.955-11.420225*T+GHSERCR+2.37615E-21*T**7;
      2180.00  Y  -16459.984+335.616316*T-50*T*LN(T);
      6000.00  N !
$ ------------------------------------------------------------------------------
$ Binary system
$
$ V. Witusiewicz, A.A. Bondar, U. Hecht, T.Ya. Velikanova,
$ J. Alloys Compd., 644, 939-58(2015).
$
$ Checked against paper. Checked at 6000 K.
$
$ L(HCP_A3,AL,CR:VA;0) = 0 is used in the Al-Cr-Ti system. This is not a good
$ choice. It should be set similar to the fcc interaction.
$
 PAR  L(LIQUID,AL,CR;0),,               -26986-20.334*T;,,            N 15Wit !
 PAR  L(LIQUID,AL,CR;1),,               -9579-1.405*T;,,              N 15Wit !
 PAR  L(LIQUID,AL,CR;2),,               +2363-9.907*T;,,              N 15Wit !
 PAR  L(LIQUID,AL,CR;3),,               +1952-2.612*T;,,              N 15Wit !
$
 PAR  L(BCC_A2,AL,CR:VA;0),,            -49696-12.253*T;,,            N 15Wit !
 PAR  TC(BCC_A2,AL,CR:VA;0),,           -1415.00;,,                   N 15Wit !
 PAR  TC(BCC_A2,AL,CR:VA;1),,           -1700.00;,,                   N 15Wit !
 PAR  TC(BCC_A2,AL,CR:VA;2),,           -7800.00;,,                   N 15Wit !
 PAR  TC(BCC_A2,AL,CR:VA;3),,           +16300.0;,,                   N 15Wit !
 PAR  TC(BCC_A2,AL,CR:VA;4),,           +6500.00;,,                   N 15Wit !
 PAR  TC(BCC_A2,AL,CR:VA;5),,           -23000.0;,,                   N 15Wit !
 PAR  BM(BCC_A2,AL,CR:VA;0),,              -0.65;,,                   N 15Wit !
$
 PAR  L(A2_BCC,AL,CR:VA;0),,            -49696-12.253*T;,,            N 15Wit !
 PAR  TC(A2_BCC,AL,CR:VA;0),,           -1415.00;,,                   N 15Wit !
 PAR  TC(A2_BCC,AL,CR:VA;1),,           -1700.00;,,                   N 15Wit !
 PAR  TC(A2_BCC,AL,CR:VA;2),,           -7800.00;,,                   N 15Wit !
 PAR  TC(A2_BCC,AL,CR:VA;3),,           +16300.0;,,                   N 15Wit !
 PAR  TC(A2_BCC,AL,CR:VA;4),,           +6500.00;,,                   N 15Wit !
 PAR  TC(A2_BCC,AL,CR:VA;5),,           -23000.0;,,                   N 15Wit !
 PAR  BM(A2_BCC,AL,CR:VA;0),,              -0.65;,,                   N 15Wit !
$
 PAR  G(B2_BCC,AL:CR:VA),,              -8800-1.42*T;,,               N 15Wit !
 PAR  G(B2_BCC,CR:AL:VA),,              -8800-1.42*T;,,               N 15Wit !
$
 PAR  L(FCC_A1,AL,CR:VA;0),,            -71760+7.789*T;,,             N 15Wit !
$
 PAR  G(AL7CR,AL:CR),,                  +13*GHSERAL+2*GHSERCR
             -199800+6.116*T;,,                                       N 15Wit !
 PAR  L(AL7CR,AL:AL,CR;0),,             -500000;,,                    N 15Wit !
$
 PAR  G(AL5CR,AL:CR),,                  +5*GHSERAL+GHSERCR
             -81520-6.049*T;,,                                        N 15Wit !
 PAR  L(AL5CR,AL:AL,CR;0),,             -51072.5-14.551*T;,,          N 15Wit !
$
 PAR  G(AL4CR,AL:CR),,                  +4*GHSERAL+GHSERCR
             -80400-4.876*T;,,                                        N 15Wit !
 PAR  L(AL4CR,AL:AL,CR;0),,             -110000+35.328*T;,,           N 15Wit !
$
 PAR  G(AL11CR4,AL:CR),,                +11*GHSERAL+4*GHSERCR
             -272528-17.258*T;,,                                      N 15Wit !
 PAR  L(AL11CR4,AL:AL,CR;0),,           -150000;,,                    N 15Wit !
$
 PAR  G(AL8CR5_D810,AL:CR:AL),,         +21*GHSERAL+5*GHSERCR
             -330000+20*T;,,                                          N 15Wit !
 PAR  G(AL8CR5_D810,AL:CR:CR),,         +12*GHSERAL+14*GHSERCR
             -250000-150*T;,,                                         N 15Wit !
 PAR  L(AL8CR5_D810,AL:CR:AL,CR;0),,    -700000;,,                    N 15Wit !
$
 PAR  G(AL8CR5_D82,AL:AL:CR:AL),,       +11*GHSERAL+2*GHSERCR
             -110000;,,                                               N 15Wit !
 PAR  G(AL8CR5_D82,AL:CR:CR:AL),,       +8*GHSERAL+5*GHSERCR
             -195000-73*T;,,                                          N 15Wit !
 PAR  G(AL8CR5_D82,CR:AL:CR:AL),,       +9*GHSERAL+4*GHSERCR;,,       N 15Wit !
 PAR  G(AL8CR5_D82,CR:CR:CR:AL),,       +6*GHSERAL+7*GHSERCR-112*T;,, N 15Wit !
 PAR  L(AL8CR5_D82,AL,CR:AL:CR:AL;0),,  -200450;,,                    N 15Wit !
 PAR  L(AL8CR5_D82,AL,CR:CR:CR:AL;0),,  -200450;,,                    N 15Wit !
 PAR  L(AL8CR5_D82,AL:AL,CR:CR:AL;0),,  -134700;,,                    N 15Wit !
 PAR  L(AL8CR5_D82,CR:AL,CR:CR:AL;0),,  -134700;,,                    N 15Wit !
$
 PAR  G(AL8CR5_GAMMA,AL:AL:CR:AL),,     +11*GHSERAL+2*GHSERCR
             -110000;,,                                               N 15Wit !
 PAR  G(AL8CR5_GAMMA,AL:CR:CR:AL),,     +8*GHSERAL+5*GHSERCR
             -200000-69*T;,,                                          N 15Wit !
 PAR  G(AL8CR5_GAMMA,CR:AL:CR:AL),,     +9*GHSERAL+4*GHSERCR;,,       N 15Wit !
 PAR  G(AL8CR5_GAMMA,CR:CR:CR:AL),,     +6*GHSERAL+7*GHSERCR-110*T;,, N 15Wit !
 PAR  L(AL8CR5_GAMMA,AL,CR:AL:CR:AL;0),, -206550;,,                   N 15Wit !
 PAR  L(AL8CR5_GAMMA,AL,CR:CR:CR:AL;0),, -206550;,,                   N 15Wit !
 PAR  L(AL8CR5_GAMMA,AL:AL,CR:CR:AL;0),, -133900;,,                   N 15Wit !
 PAR  L(AL8CR5_GAMMA,CR:AL,CR:CR:AL;0),, -133900;,,                   N 15Wit !
$
 PAR  G(ALCR2_C11B,AL:CR),,             +GHSERAL+2*GHSERCR
             -35830-16.789*T;,,                                       N 15Wit !
 PAR  G(ALCR2_C11B,CR:AL),,             +GHSERCR+2*GHSERAL;,,         N 15Wit !
 PAR  TC(ALCR2_C11B,*:*),,               -619.00;,,                   N 15Wit !
 PAR  BM(ALCR2_C11B,*:*),,                 -0.92;,,                   N 15Wit !
 PAR  TC(ALCR2_C11B,AL,CR:*),,           -485.00;,,                   N 15Wit !
 PAR  BM(ALCR2_C11B,AL,CR:*),,             -0.92;,,                   N 15Wit !
 PAR  L(ALCR2_C11B,AL,CR:AL;0),,        -10910-5*T;,,                 N 15Wit !
 PAR  L(ALCR2_C11B,AL,CR:CR;0),,        -10910-5*T;,,                 N 15Wit !
 PAR  L(ALCR2_C11B,AL:AL,CR;0),,        -45507;,,                     N 15Wit !
 PAR  L(ALCR2_C11B,CR:AL,CR;0),,        -45507;,,                     N 15Wit !
$
 PAR  G(ALCR_X,AL:CR),,                 +GHSERAL+3*GHSERCR
             -41874-13.15*T;,,                                        N 15Wit !
 PAR  L(ALCR_X,AL,CR:CR;0),,            -26221;,,                     N 15Wit !
$
$ metastable
$
 PAR  L(HCP_A3,AL,CR:VA;0),,            +ZERO;,,                      N 15Wit !
$ ------------------------------------------------------------------------------
$
 ASSESSED_SYSTEM
  AL-CR(TDB -* +LIQ +AL7CR +AL5CR +AL4CR +AL11CR4 +AL8CR5_D82 +AL8CR5_D810
  +AL8CR5_GAMMA +ALCR2_C11B +ALCR_X +A2_BCC +B2_BCC +FCC_A1
  ; P3 TMM:300/2500 STP:.1/1500) !
$
$
 LIST-OF-REFERENCE
 NUMBER  SOURCE
  Null   'Unknown source'
  Same   'Same or similar interaction as in the corresponding stable phase'
  SGCOST 'COST 507 database, SGTE unary database V.3.0, 1996; Al, B, Nd, Ti, Zn'
  COST   'COST 507 database, 1998'
  91Din  'A.T. Dinsdale, Calphad, 15, 317-425(1991).'
  15Wit  'V. Witusiewicz, A.A. Bondar, U. Hecht, T.Ya. Velikanova,
          J. Alloys Compd., 644, 939-58(2015); Al-Cr'
!
