Repository: orchid-calphad/orchid-project.org

# orchid-project.org

Website and released data of **ORCHID** (Open Repository for CALPHAD Hypotheses, Intelligence, and Discovery),
served by GitHub Pages at https://orchid-project.org. Releases are archived on Zenodo (one DOI per version).

- `index.html`, `catalog/`, `best-practices.html` — static, self-contained pages (generated in the ORCHID tooling).
- `data/` — released data: catalog, redistributable TDB files, convex hulls. Licences: `data/LICENSES.md`, `data/NOTICE.md`.
- `llms.txt`, `data/croissant.json`, `CITATION.cff`, `.zenodo.json` — machine-readable metadata.

Only data with clear redistribution rights are published.

File: data/databases/sgte-binary/AlCr-86Sau.tdb
$
$ Database for Al-Cr from N. Saunders and V.G. Rivlin 1986
$
$ N. Saunders, V.G. Rivlin, Mater. Sci. Technol., 2, 521-27(1986).
$
$ Dataset created 2009.08.18 by Bengt Hallstedt.
$ 2020.12.20: Modified for use with GES6.
$
$ This dataset is obsolete.
$
$ Lattice stabilities are pre-Dinsdale 1991.
$
$ ------------------------------------------------------------------------------
 TEMP-LIM 298.15 6000.00 !
$
$ELEMENT NAME  REF. STATE               ATOMIC MASS H298-H0    S298    !
$
 ELEMENT VA   VACUUM                      0.0          0.0      0.0    ! 
 ELEMENT AL   FCC_A1                     26.98154   4540.      28.30   ! 
 ELEMENT CR   BCC_A2                     51.996     4050.0     23.5429 ! 
$ ------------------------------------------------------------------------------
$ Phase definitions
$
 PHASE LIQUID:L % 1 1 !
 CONST LIQUID:L : AL CR : !
$
$ Fcc (cF4, Fm-3m) and MeX (cF8, Fm-3m)
$
 PHASE FCC_A1 %A 2 1 1 !
 CONST FCC_A1 : AL% CR : VA : !
$
$ Bcc (cI2, Im-3m)
$
 PHASE BCC_A2 %B 2 1 3 !
 CONST BCC_A2 : AL CR% : VA : !
$
$ Hcp (hP2, P6_3/mmc) and Me2X (NiAs-type, hP4, P6_3/mmc, B8_1)
$
 PHASE HCP_A3 %A 2 1 0.5 !
 CONST HCP_A3 : AL CR : VA : !
$
$ Prototype Al45V7 (mC104, C2/m)
$
 PHASE AL13CR2 % 2 13 2 !
 CONST AL13CR2 : AL : CR : !
$
$ Prototype Al5Cr (mP48, mC* according to Pauling file)
$
 PHASE AL11CR2 % 3 10 1 2 !
 CONST AL11CR2 : AL : AL : CR :  !
$
$ Prototype Al4Cr (oC584, Cmcm, epsilon-Al4Cr)
$
 PHASE AL4CR % 2 4 1 !
 CONST AL4CR : AL : CR : !
$
$ Unknown structure
$
 PHASE AL9CR4_H % 2 9 4 !
 CONST AL9CR4_H : AL : CR : !
$
$ Prototype Al9Cr4 (cI52, I-43m ?)
$
 PHASE AL9CR4_L % 2 9 4 !
 CONST AL9CR4_L : AL : CR : !
$
$ Prototype Al8Cr5 (hR26, R3m)
$
 PHASE AL8CR5_D810 % 2 8 5 !
 CONST AL8CR5_D810 : AL : CR : !
$
$ Prototype MoSi2 (tI6, I4/mmm)
$
 PHASE ALCR2_C11B % 2 1 2 !
 CONST ALCR2_C11B : AL : CR : !
$ ------------------------------------------------------------------------------
$ Defaults
$
 DEFINE-SYSTEM-DEFAULT ELEMENT 2 !
 DEFAULT-COM DEFINE_SYSTEM_ELEMENT VA !
 TYPE-DEF % SEQ * !
 TYPE-DEF A GES AMEND_PHASE_DESCRIPTION @ MAGNETIC -3 0.28 !
 TYPE-DEF B GES AMEND_PHASE_DESCRIPTION @ MAGNETIC -1 0.4 !
 DEFAULT-COM REJECT_PHASE HCP_A3 !
 FUNCTION ZERO      298.15  0;                                         6000 N !
 FUNCTION UN_ASS    298.15  0;                                         6000 N !
 FUNCTION R         298.15  +8.31451;                                  6000 N !
$ ------------------------------------------------------------------------------
$ Element data
$ ------------------------------------------------------------------------------
$ Al
$
$ BCT_A5 and DIAMOND_A4 added in unary 3.0
$
 PAR  G(FCC_A1,AL:VA),,                 +GHSERAL;                2900 N 91Din !
 PAR  G(BCC_A2,AL:VA),,                 +GHSERAL+10083-4.812*T;  2900 N 86Sau2 !
$PAR  G(BCC_A2,AL:VA),,                 +GHSERAL+10083-4.813*T;  2900 N 91Din !
 PAR  G(HCP_A3,AL:VA),,                 +GHSERAL+5481-1.8*T;     2900 N 91Din !
$PAR  G(CBCC_A12,AL:VA),,               +GHSERAL
$            +10083.4-4.813*T;                                   2900 N 91Din !
$PAR  G(CUB_A13,AL:VA),,                +GHSERAL
$            +10920.44-4.8116*T;                                 2900 N 91Din !
$PAR  G(BCT_A5,AL),,                    +GHSERAL+10083-4.813*T;  2900 N SGCOST !
$PAR  G(DIAMOND_A4,AL),,                +GHSERAL+30*T;           2900 N SGCOST !
 PAR  G(LIQUID,AL),,                    +GHSERAL
             +10708-11.4697*T;                                   2900 N 86Sau2 !
$PAR  G(LIQUID,AL),,                    +GLIQAL;                 2900 N 91Din !
$
 FUNCTION GHSERAL   298.15  -7976.15+137.093038*T-24.3671976*T*LN(T)
       -0.001884662*T**2-8.77664E-07*T**3+74092*T**(-1);
       700.00  Y  -11276.24+223.048446*T-38.5844296*T*LN(T)
       +0.018531982*T**2 -5.764227E-06*T**3+74092*T**(-1);
       933.47  Y  -11278.361+188.684136*T-31.748192*T*LN(T)
       -1.230622E+28*T**(-9);
      2900.00  N !
 FUNCTION GLIQAL    298.15  +11005.045-11.84185*T+GHSERAL+7.9337E-20*T**7;
       933.47  Y  -795.991+177.430209*T-31.748192*T*LN(T);
      2900.00  N !
$ ------------------------------------------------------------------------------
$ Cr
$
 PAR  G(BCC_A2,CR:VA),,                 +GHSERCR;,,                   N 91Din !
 PAR  TC(BCC_A2,CR:VA),,                 -311.50;,,                   N 91Din !
 PAR  BM(BCC_A2,CR:VA),,                   -0.008;,,                  N 91Din !
 PAR  G(FCC_A1,CR:VA),,                 +GHSERCR+10460+0.628*T;,,     N 86Sau2 !
$PAR  G(FCC_A1,CR:VA),,                 +GHSERCR+7284+0.163*T;,,      N 91Din !
 PAR  TC(FCC_A1,CR:VA),,                -1109.00;,,                   N 91Din !
 PAR  BM(FCC_A1,CR:VA),,                   -2.46;,,                   N 91Din !
 PAR  G(HCP_A3,CR:VA),,                 +GHSERCR+4438;,,              N 91Din !
 PAR  TC(HCP_A3,CR:VA),,                -1109.00;,,                   N 91Din !
 PAR  BM(HCP_A3,CR:VA),,                   -2.46;,,                   N 91Din !
 PAR  G(LIQUID,CR),,                    +GHSERCR+21004-9.637*T;,,     N 86Sau2 !
$PAR  G(LIQUID,CR),,                    +GLIQCR;,,                    N 91Din !
$
 FUNCTION GHSERCR   298.15  -8856.94+157.48*T-26.908*T*LN(T)
       +0.00189435*T**2-1.47721E-06*T**3+139250*T**(-1);
      2180.00  Y  -34869.344+344.18*T-50*T*LN(T)-2.88526E+32*T**(-9);
      6000.00  N !
 FUNCTION GLIQCR    298.15  +24339.955-11.420225*T+GHSERCR+2.37615E-21*T**7;
      2180.00  Y  -16459.984+335.616316*T-50*T*LN(T);
      6000.00  N !
$ ------------------------------------------------------------------------------
$ Binary system
$
$ N. Saunders, V.G. Rivlin, Mater. Sci. Technol., 2, 521-27(1986).
$
$ Checked against paper.
$
$ This dataset is obsolete.
$
$ Lattice stabilities are pre-Dinsdale 1991.
$
 PAR  L(LIQUID,AL,CR;0),,               -9552-30*T;,,                 N 86Sau2 !
 PAR  L(LIQUID,AL,CR;1),,               +2946-14*T;,,                 N 86Sau2 !
 PAR  L(LIQUID,AL,CR;2),,               -12000;,,                     N 86Sau2 !
$
 PAR  L(BCC_A2,AL,CR:VA;0),,            -55370-10*T;,,                N 86Sau2 !
 PAR  L(BCC_A2,AL,CR:VA;1),,            +1830-10*T;,,                 N 86Sau2 !
 PAR  L(BCC_A2,AL,CR:VA;2),,            -8800;,,                      N 86Sau2 !
$
 PAR  L(FCC_A1,AL,CR:VA;0),,            -63800-5*T;,,                 N 86Sau2 !
 PAR  L(FCC_A1,AL,CR:VA;1),,            +8000;,,                      N 86Sau2 !
 PAR  L(FCC_A1,AL,CR:VA;2),,            -4000;,,                      N 86Sau2 !
$
 PAR  G(AL13CR2,AL:CR),,                +13*GHSERAL+2*GHSERCR
             -197580+3.75*T;,,                                        N 86Sau2 !
 PAR  G(AL11CR2,AL:AL:CR),,             +11*GHSERAL+2*GHSERCR
             -199186+7.8*T;,,                                         N 86Sau2 !
 PAR  G(AL4CR,AL:CR),,                  +4*GHSERAL+GHSERCR
             -88385+0.5*T;,,                                          N 86Sau2 !
 PAR  G(AL9CR4_H,AL:CR),,               +9*GHSERAL+4*GHSERCR
             -167739-91*T;,,                                          N 86Sau2 !
 PAR  G(AL9CR4_L,AL:CR),,               +9*GHSERAL+4*GHSERCR
             -210184-59.15*T;,,                                       N 86Sau2 !
 PAR  G(AL8CR5_D810,AL:CR),,            +8*GHSERAL+5*GHSERCR
             -201500-88.79*T;,,                                       N 86Sau2 !
 PAR  G(ALCR2_C11B,AL:CR),,             +GHSERAL+2*GHSERCR
             -38862-16.59*T;,,                                        N 86Sau2 !
$ ------------------------------------------------------------------------------
$
 ASSESSED_SYSTEM
  AL-CR(TDB -* +LIQ +AL11CR2 +AL13CR2 +AL4CR
  +AL8CR5_D810 +AL9CR4_H +AL9CR4_L +ALCR2_C11B +BCC_A2 +FCC_A1
  ;P3 TMM:300/2500 STP:.1/1500) !
$
$
 LIST-OF-REFERENCE
 NUMBER  SOURCE
  Null   'Unknown source'
  COST   'COST 507 database; Al-Cr'
  SGCOST 'COST 507 database, SGTE unary database V.3.0, 1996; Al, B, Nd, Ti, Zn'
  86Sau2 'N. Saunders, V.G. Rivlin,
          Mater. Sci. Technol., 2, 521-27(1986); Al-Cr'
  91Din  'A.T. Dinsdale, Calphad, 15, 317-425(1991).'
!

File: data/databases/sgte-binary/AlCr-87Sau.tdb
$
$ Database for Al-Cr from N. Saunders and V.G. Rivlin 1987
$
$ N. Saunders, V.G. Rivlin, Z. Metallkd., 78, 795-801(1987).
$
$ Dataset created 2009.08.18 by Bengt Hallstedt.
$ 2020.12.20: Modified for use with GES6.
$
$ This dataset is obsolete.
$
$ This is a slightly altered dataset from Saunders and Rivlin 1986, using
$ lattice stabilities close to, but not identical to Dinsdale 1991.
$
$ ------------------------------------------------------------------------------
 TEMP-LIM 298.15 6000.00 !
$
$ELEMENT NAME  REF. STATE               ATOMIC MASS H298-H0    S298    !
$
 ELEMENT VA   VACUUM                      0.0          0.0      0.0    ! 
 ELEMENT AL   FCC_A1                     26.98154   4540.      28.30   ! 
 ELEMENT CR   BCC_A2                     51.996     4050.0     23.5429 ! 
$ ------------------------------------------------------------------------------
$ Phase definitions
$
 PHASE LIQUID:L % 1 1 !
 CONST LIQUID:L : AL CR : !
$
$ Fcc (cF4, Fm-3m) and MeX (cF8, Fm-3m)
$
 PHASE FCC_A1 %A 2 1 1 !
 CONST FCC_A1 : AL% CR : VA : !
$
$ Bcc (cI2, Im-3m)
$
 PHASE BCC_A2 %B 2 1 3 !
 CONST BCC_A2 : AL CR% : VA : !
$
$ Hcp (hP2, P6_3/mmc) and Me2X (NiAs-type, hP4, P6_3/mmc, B8_1)
$
 PHASE HCP_A3 %A 2 1 0.5 !
 CONST HCP_A3 : AL CR : VA : !
$
$ Prototype Al45V7 (mC104, C2/m)
$
 PHASE AL13CR2 % 2 13 2 !
 CONST AL13CR2 : AL : CR : !
$
$ Prototype Al5Cr (mP48, mC* according to Pauling file)
$
 PHASE AL11CR2 % 3 10 1 2 !
 CONST AL11CR2 : AL : AL : CR :  !
$
$ Prototype Al4Cr (oC584, Cmcm, epsilon-Al4Cr)
$
 PHASE AL4CR % 2 4 1 !
 CONST AL4CR : AL : CR : !
$
$ Unknown structure
$
 PHASE AL9CR4_H % 2 9 4 !
 CONST AL9CR4_H : AL : CR : !
$
$ Prototype Al9Cr4 (cI52, I-43m ?)
$
 PHASE AL9CR4_L % 2 9 4 !
 CONST AL9CR4_L : AL : CR : !
$
$ Prototype Al8Cr5 (hR26, R3m)
$
 PHASE AL8CR5_D810 % 2 8 5 !
 CONST AL8CR5_D810 : AL : CR : !
$
$ Prototype MoSi2 (tI6, I4/mmm)
$
 PHASE ALCR2_C11B % 2 1 2 !
 CONST ALCR2_C11B : AL : CR : !
$ ------------------------------------------------------------------------------
$ Defaults
$
 DEFINE-SYSTEM-DEFAULT ELEMENT 2 !
 DEFAULT-COM DEFINE_SYSTEM_ELEMENT VA !
 TYPE-DEF % SEQ * !
 TYPE-DEF A GES AMEND_PHASE_DESCRIPTION @ MAGNETIC -3 0.28 !
 TYPE-DEF B GES AMEND_PHASE_DESCRIPTION @ MAGNETIC -1 0.4 !
 DEFAULT-COM REJECT_PHASE HCP_A3 !
 FUNCTION ZERO      298.15  0;                                         6000 N !
 FUNCTION UN_ASS    298.15  0;                                         6000 N !
 FUNCTION R         298.15  +8.31451;                                  6000 N !
$ ------------------------------------------------------------------------------
$ Element data
$ ------------------------------------------------------------------------------
$ Al
$
$ BCT_A5 and DIAMOND_A4 added in unary 3.0
$
 PAR  G(FCC_A1,AL:VA),,                 +GHSERAL;                2900 N 91Din !
$PAR  G(BCC_A2,AL:VA),,                 +GHSERAL+10083-4.813*T;  2900 N 91Din !
 PAR  G(BCC_A2,AL:VA),,                 +GHSERAL+10083-4.812*T;  2900 N 86Sau2 !
 PAR  G(HCP_A3,AL:VA),,                 +GHSERAL+5481-1.8*T;     2900 N 91Din !
$PAR  G(CBCC_A12,AL:VA),,               +GHSERAL
$            +10083.4-4.813*T;                                   2900 N 91Din !
$PAR  G(CUB_A13,AL:VA),,                +GHSERAL
$            +10920.44-4.8116*T;                                 2900 N 91Din !
$PAR  G(BCT_A5,AL),,                    +GHSERAL+10083-4.813*T;  2900 N SGCOST !
$PAR  G(DIAMOND_A4,AL),,                +GHSERAL+30*T;           2900 N SGCOST !
 PAR  G(LIQUID,AL),,                    +GLIQAL;                 2900 N 87Sau !
$
 FUNCTION GHSERAL   298.15  -7976.15+137.093038*T-24.3671976*T*LN(T)
       -0.001884662*T**2-8.77664E-07*T**3+74092*T**(-1);
       700.00  Y  -11276.24+223.048446*T-38.5844296*T*LN(T)
       +0.018531982*T**2 -5.764227E-06*T**3+74092*T**(-1);
       933.47  Y  -11278.378+188.684153*T-31.748192*T*LN(T)
       -1.230524E+28*T**(-9);
      2900.00  N !
 FUNCTION GLIQAL    298.15  +11005.6-11.8409*T+GHSERAL+7.94013E-20*T**7;
       933.60  Y  +10482-11.252*T+GHSERAL+1.230524E+28*T**(-9);
      2000.00  N !
$ Function below from 91Din
$FUNCTION GLIQAL    298.15  +11005.029-11.841867*T+GHSERAL+7.9337E-20*T**7;
$      933.47  Y  -795.996+177.430178*T-31.748192*T*LN(T);
$     2900.00  N !
$ ------------------------------------------------------------------------------
$ Cr
$
 PAR  G(BCC_A2,CR:VA),,                 +GHSERCR;,,                   N 91Din !
 PAR  TC(BCC_A2,CR:VA),,                 -311.50;,,                   N 91Din !
 PAR  BM(BCC_A2,CR:VA),,                   -0.008;,,                  N 91Din !
 PAR  G(FCC_A1,CR:VA),,                 +GHSERCR+10460+0.628*T;,,     N 86Sau2 !
$PAR  G(FCC_A1,CR:VA),,                 +GHSERCR+7284+0.163*T;,,      N 91Din !
 PAR  TC(FCC_A1,CR:VA),,                -1109.00;,,                   N 91Din !
 PAR  BM(FCC_A1,CR:VA),,                   -2.46;,,                   N 91Din !
 PAR  G(HCP_A3,CR:VA),,                 +GHSERCR+4438;,,              N 91Din !
 PAR  TC(HCP_A3,CR:VA),,                -1109.00;,,                   N 91Din !
 PAR  BM(HCP_A3,CR:VA),,                   -2.46;,,                   N 91Din !
 PAR  G(LIQUID,CR),,                    +GLIQCR;,,                    N 87Sau !
$
 FUNCTION GHSERCR   298.15  -8856.94+157.48*T-26.908*T*LN(T)
       +0.00189435*T**2-1.47721E-06*T**3+139250*T**(-1);
      2180.00  Y  -34869.344+344.18*T-50*T*LN(T)-2.88526E+32*T**(-9);
      6000.00  N !
 FUNCTION GLIQCR    298.15  +24335.93-11.42*T+GHSERCR+2.37615E-21*T**7;
      2180.00  Y  +18405-8.562*T+GHSERCR+2.88526E+32*T**(-9);
      6000.00  N !
$ Function below from 91Din
$FUNCTION GLIQCR    298.15  +24339.955-11.420225*T+GHSERCR+2.37615E-21*T**7;
$     2180.00  Y  -16459.984+335.616316*T-50*T*LN(T);
$     6000.00  N !
$ ------------------------------------------------------------------------------
$ Binary system
$
$ N. Saunders, V.G. Rivlin, Z. Metallkd., 78, 795-801(1987).
$
$ This dataset is obsolete.
$
$ This is a slightly altered dataset from Saunders and Rivlin 1986, using
$ lattice stabilities close to, but not identical to Dinsdale 1991.
$
 PAR  L(LIQUID,AL,CR;0),,               -10800-30*T;,,                N 87Sau !
 PAR  L(LIQUID,AL,CR;1),,               +2946-14*T;,,                 N 86Sau2 !
 PAR  L(LIQUID,AL,CR;2),,               -12000;,,                     N 86Sau2 !
$
 PAR  L(BCC_A2,AL,CR:VA;0),,            -55370-10*T;,,                N 86Sau2 !
 PAR  L(BCC_A2,AL,CR:VA;1),,            +1830-10*T;,,                 N 86Sau2 !
 PAR  L(BCC_A2,AL,CR:VA;2),,            -8800;,,                      N 86Sau2 !
$
 PAR  L(FCC_A1,AL,CR:VA;0),,            -63800-5*T;,,                 N 86Sau2 !
 PAR  L(FCC_A1,AL,CR:VA;1),,            +8000;,,                      N 86Sau2 !
 PAR  L(FCC_A1,AL,CR:VA;2),,            -4000;,,                      N 86Sau2 !
$
 PAR  G(AL13CR2,AL:CR),,                +13*GHSERAL+2*GHSERCR
             -197580+3.75*T;,,                                        N 86Sau2 !
 PAR  G(AL11CR2,AL:AL:CR),,             +11*GHSERAL+2*GHSERCR
             -199186+7.8*T;,,                                         N 86Sau2 !
 PAR  G(AL4CR,AL:CR),,                  +4*GHSERAL+GHSERCR
             -88385+0.5*T;,,                                          N 86Sau2 !
 PAR  G(AL9CR4_H,AL:CR),,               +9*GHSERAL+4*GHSERCR
             -167739-91*T;,,                                          N 86Sau2 !
 PAR  G(AL9CR4_L,AL:CR),,               +9*GHSERAL+4*GHSERCR
             -210184-59.15*T;,,                                       N 86Sau2 !
 PAR  G(AL8CR5_D810,AL:CR),,            +8*GHSERAL+5*GHSERCR
             -201500-88.79*T;,,                                       N 86Sau2 !
 PAR  G(ALCR2_C11B,AL:CR),,             +GHSERAL+2*GHSERCR
             -38862-16.59*T;,,                                        N 86Sau2 !
$ ------------------------------------------------------------------------------
$
 ASSESSED_SYSTEM
  AL-CR(TDB -* +LIQ +AL11CR2 +AL13CR2 +AL4CR
  +AL8CR5_D810 +AL9CR4_H +AL9CR4_L +ALCR2_C11B +BCC_A2 +FCC_A1
  ;P3 TMM:300/2500 STP:.1/1500) !
$
$
 LIST-OF-REFERENCE
 NUMBER  SOURCE
  Null   'Unknown source'
  COST   'COST 507 database; Al-Cr'
  SGCOST 'COST 507 database, SGTE unary database V.3.0, 1996; Al, B, Nd, Ti, Zn'
  86Sau2 'N. Saunders, V.G. Rivlin,
          Mater. Sci. Technol., 2, 521-27(1986); Al-Cr'
  87Sau  'N. Saunders, V.G. Rivlin, Z. Metallkd., 78, 795-801(1987); Al-Cr'
  91Din  'A.T. Dinsdale, Calphad, 15, 317-425(1991).'
!

File: data/databases/sgte-binary/AlCr-98Mur.tdb
$
$ Database for Al-Cr from J.L. Murray 1998.
$
$ J.L. Murray, J. Phase Equilib., 19, 368-75(1998).
$
$ Dataset created 2019.05.14 by Bengt Hallstedt.
$ 2020.12.20: Modified for use with GES6.
$
$ Pre-SGTE lattice stabilities used.
$
$ The Cr solubility in fcc-Al is somewhat higher than in the paper.
$
$ Most invariant equilibria differ by less than 10 K, but the Al8Cr5 + bcc
$ eutectic is 60 K too high.
$
$ There is an inverse miscibility gap with a minimum at 3617 K and x(Cr)=0.15.
$
$ ------------------------------------------------------------------------------
 TEMP-LIM 298.15 6000.00 !
$
$ELEMENT NAME  REF. STATE               ATOMIC MASS H298-H0    S298    !
$
 ELEMENT VA   VACUUM                      0.0          0.0      0.0    ! 
 ELEMENT AL   FCC_A1                     26.98154   4540.      28.30   ! 
 ELEMENT CR   BCC_A2                     51.996     4050.0     23.5429 ! 
$ ------------------------------------------------------------------------------
$ Phase definitions
$
 PHASE LIQUID:L % 1 1 !
 CONST LIQUID:L : AL CR : !
$
$ Fcc (cF4, Fm-3m) and MeX (cF8, Fm-3m)
$
 PHASE FCC_A1 %A 2 1 1 !
 CONST FCC_A1 : AL% CR : VA : !
$
$ Bcc (cI2, Im-3m)
$
 PHASE BCC_A2 %B 2 1 3 !
 CONST BCC_A2 : AL CR% : VA : !
$
$ Hcp (hP2, P6_3/mmc) and Me2X (NiAs-type, hP4, P6_3/mmc, B8_1)
$
 PHASE HCP_A3 %A 2 1 0.5 !
 CONST HCP_A3 : AL CR : VA : !
$
$ Prototype Al45V7 (mC104, C2/m)
$
 PHASE AL13CR2 % 2 13 2 !
 CONST AL13CR2 : AL : CR : !
$
$ Prototype Al5Cr (mC732, C2/c)
$
 PHASE AL11CR2 % 3 10 1 2 !
 CONST AL11CR2 : AL : AL : CR :  !
$
$ Prototype Al4Mn-mu (hP574, P6_3/mmc)
$
 PHASE AL4CR % 2 4 1 !
 CONST AL4CR : AL : CR : !
$
$ Prototype Al9Cr4 (cI52, I-43m ?)
$
 PHASE AL9CR4 % 2 9 4 !
 CONST AL9CR4 : AL : CR : !
$
$ Prototype Al8Cr5 (hR26, R3m), low T
$ Prototype Cu5Zn8 (cI52, I-43m), high T
$
 PHASE AL8CR5 % 2 8 5 !
 CONST AL8CR5 : AL : CR : !
$
$ Prototype MoSi2 (tI6, I4/mmm)
$
 PHASE ALCR2_C11B % 2 1 2 !
 CONST ALCR2_C11B : AL : CR : !
$ ------------------------------------------------------------------------------
$ Defaults
$
 DEFINE-SYSTEM-DEFAULT ELEMENT 2 !
 DEFAULT-COM DEFINE_SYSTEM_ELEMENT VA !
 TYPE-DEF % SEQ * !
 TYPE-DEF A GES AMEND_PHASE_DESCRIPTION @ MAGNETIC -3 0.28 !
 TYPE-DEF B GES AMEND_PHASE_DESCRIPTION @ MAGNETIC -1 0.4 !
 FUNCTION ZERO      298.15  0;                                         6000 N !
 FUNCTION UN_ASS    298.15  0;                                         6000 N !
 FUNCTION R         298.15  +8.31451;                                  6000 N !
$ ------------------------------------------------------------------------------
$ Element data
$ ------------------------------------------------------------------------------
$ Al
$
$ BCT_A5 and DIAMOND_A4 added in unary 3.0
$
 PAR  G(FCC_A1,AL:VA),,                 +GHSERAL;                2900 N 91Din !
 PAR  G(BCC_A2,AL:VA),,                 +GHSERAL+10083-4.813*T;  2900 N 91Din !
 PAR  G(HCP_A3,AL:VA),,                 +GHSERAL+5481-1.8*T;     2900 N 91Din !
$PAR  G(CBCC_A12,AL:VA),,               +GHSERAL
$            +10083.4-4.813*T;                                   2900 N 91Din !
$PAR  G(CUB_A13,AL:VA),,                +GHSERAL
$            +10920.44-4.8116*T;                                 2900 N 91Din !
$PAR  G(BCT_A5,AL),,                    +GHSERAL+10083-4.813*T;  2900 N SGCOST !
$PAR  G(DIAMOND_A4,AL),,                +GHSERAL+30*T;           2900 N SGCOST !
 PAR  G(LIQUID,AL),,                    +GLIQAL;                 2900 N 91Din !
$
 FUNCTION GHSERAL   298.15  -7976.15+137.093038*T-24.3671976*T*LN(T)
       -0.001884662*T**2-8.77664E-07*T**3+74092*T**(-1);
       700.00  Y  -11276.24+223.048446*T-38.5844296*T*LN(T)
       +0.018531982*T**2 -5.764227E-06*T**3+74092*T**(-1);
       933.47  Y  -11278.361+188.684136*T-31.748192*T*LN(T)
       -1.230622E+28*T**(-9);
      2900.00  N !
 FUNCTION GLIQAL    298.15  +11005.045-11.84185*T+GHSERAL+7.9337E-20*T**7;
       933.47  Y  -795.991+177.430209*T-31.748192*T*LN(T);
      2900.00  N !
$ ------------------------------------------------------------------------------
$ Cr
$
 PAR  G(BCC_A2,CR:VA),,                 +GHSERCR;,,                   N 91Din !
 PAR  TC(BCC_A2,CR:VA),,                 -311.50;,,                   N 91Din !
 PAR  BM(BCC_A2,CR:VA),,                   -0.008;,,                  N 91Din !
 PAR  G(FCC_A1,CR:VA),,                 +GHSERCR+7284+0.163*T;,,      N 91Din !
 PAR  TC(FCC_A1,CR:VA),,                -1109.00;,,                   N 91Din !
 PAR  BM(FCC_A1,CR:VA),,                   -2.46;,,                   N 91Din !
 PAR  G(HCP_A3,CR:VA),,                 +GHSERCR+4438;,,              N 91Din !
 PAR  TC(HCP_A3,CR:VA),,                -1109.00;,,                   N 91Din !
 PAR  BM(HCP_A3,CR:VA),,                   -2.46;,,                   N 91Din !
 PAR  G(LIQUID,CR),,                    +GLIQCR;,,                    N 91Din !
$
 FUNCTION GHSERCR   298.15  -8856.94+157.48*T-26.908*T*LN(T)
       +0.00189435*T**2-1.47721E-06*T**3+139250*T**(-1);
      2180.00  Y  -34869.344+344.18*T-50*T*LN(T)-2.88526E+32*T**(-9);
      6000.00  N !
 FUNCTION GLIQCR    298.15  +24339.955-11.420225*T+GHSERCR+2.37615E-21*T**7;
      2180.00  Y  -16459.984+335.616316*T-50*T*LN(T);
      6000.00  N !
$ ------------------------------------------------------------------------------
$ Binary system
$
$ J.L. Murray, J. Phase Equilib., 19, 368-75(1998).
$
$ Checked against paper. Checked at 6000 K.
$
$ Pre-SGTE lattice stabilities used.
$
$ The Cr solubility in fcc-Al is somewhat higher than in the paper.
$
$ Most invariant equilibria differ by less than 10 K, but the Al8Cr5 + bcc
$ eutectic is 60 K too high.
$
$ There is an inverse miscibility gap with a minimum at 3617 K and x(Cr)=0.15.
$
 PAR  L(LIQUID,AL,CR;0),,               -52995-15.118*T;,,            N 98Mur !
 PAR  L(LIQUID,AL,CR;1),,               -28534+37.591*T;,,            N 98Mur !
$
 PAR  L(BCC_A2,AL,CR:VA;0),,            -29979-34.559*T;,,            N 98Mur !
 PAR  L(BCC_A2,AL,CR:VA;1),,            -44370+40.25*T;,,             N 98Mur !
$
 PAR  L(FCC_A1,AL,CR:VA;0),,            -67996+3.91*T;,,              N 98Mur !
$
 PAR  G(AL13CR2,AL:CR),,                +13*GHSERAL+2*GHSERCR
             -200835+7.185*T;,,                                       N 98Mur !
 PAR  G(AL11CR2,AL:AL:CR),,             +11*GHSERAL+2*GHSERCR
             -195806+6.318*T;,,                                       N 98Mur !
 PAR  G(AL4CR,AL:CR),,                  +4*GHSERAL+GHSERCR
             -85770-1.25*T;,,                                         N 98Mur !
 PAR  G(AL9CR4,AL:CR),,                 +9*GHSERAL+4*GHSERCR
             -206700-71.5*T;,,                                        N 98Mur !
 PAR  G(AL8CR5,AL:CR),,                 +8*GHSERAL+5*GHSERCR
             -195806-110.448*T;,,                                     N 98Mur !
 PAR  G(ALCR2_C11B,AL:CR),,             +GHSERAL+2*GHSERCR
             -32634-24.897*T;,,                                       N 98Mur !
$
$ metastable
$
 PAR  L(HCP_A3,AL,CR:VA;0),,            -67996+3.91*T;,,              N Same !
$ ------------------------------------------------------------------------------
$
 ASSESSED_SYSTEM
  AL-CR(TDB -* +LIQ +AL7CR +AL11CR2 +AL4CR +AL8CR5 +AL9CR4 +ALCR2_C11B
  +BCC_A2 +FCC_A1 ;P3 TMM:300/2500 STP:.1/1500) !
$
$
 LIST-OF-REFERENCE
 NUMBER  SOURCE
  Null   'Unknown source'
  Same   'Same or similar interaction as in the corresponding stable phase'
  COST   'COST 507 database; Al-Cr'
  SGCOST 'COST 507 database, SGTE unary database V.3.0, 1996; Al, B, Nd, Ti, Zn'
  91Din  'A.T. Dinsdale, Calphad, 15, 317-425(1991).'
  98Mur  'J.L. Murray, J. Phase Equilib., 19, 368-75(1998); Al-Cr'
  00Sub  'N. Subasic, Licentiate Thesis, Stockholm, 2000; Al-Cr'
  01Dup  'N. Dupin, I. Ansara, B. Sundman, Calphad, 25, 279-98(2001); Al-Cr-Ni'
!

File: data/databases/sgte-binary/AlCr-98Sau-LB.tdb
$
$ Database for Al-Cr from N. Saunders 1998 (included in LB Vol. 1)
$
$ N. Saunders, COST 507, Final report round 2, 1998
$
$ Dataset created 2009.06.06 by Bengt Hallstedt.
$ 2020.12.20: Modified for use with GES6.
$
$ In the LBall-v7 database the high-temperature (instead of the low-temperature)
$ Al8Cr5 phase has incorrectly been assigned the Strukturbericht D810.
$
$ The hcp interaction is only in the COST database, not in the book.
$ In the NIST-Ni0209 database, the fcc interaction is used for hcp as well.
$
$ Helander and Tolochko (J. Phase Equilib., 20, 57-60(1999)) showed
$ experimentally that there is a small region of B2 in the Al-Cr system.
$ Ordering with a TC of 1260 K and 1300 K was added by Subasic and
$ Dinsdale (COST), respectively. When adding this to the description by
$ Saunders, the bcc phase becomes ordered at low T as well and gets a
$ retrograde solvus and destabilisation of AlCr2 at low T. Dupin chose a
$ smaller ordering energy (without a stable B2 region) to avoid this.
$
$ ------------------------------------------------------------------------------
 TEMP-LIM 298.15 6000.00 !
$
$ELEMENT NAME  REF. STATE               ATOMIC MASS H298-H0    S298    !
$
 ELEMENT VA   VACUUM                      0.0          0.0      0.0    ! 
 ELEMENT AL   FCC_A1                     26.98154   4540.      28.30   ! 
 ELEMENT CR   BCC_A2                     51.996     4050.0     23.5429 ! 
$ ------------------------------------------------------------------------------
$ Phase definitions
$
 PHASE LIQUID:L % 1 1 !
 CONST LIQUID:L : AL CR : !
$
$ Fcc (cF4, Fm-3m) and MeX (cF8, Fm-3m)
$
 PHASE FCC_A1 %A 2 1 1 !
 CONST FCC_A1 : AL% CR : VA : !
$
$ Bcc (cI2, Im-3m)
$
 PHASE BCC_A2 %B 2 1 3 !
 CONST BCC_A2 : AL CR% : VA : !
$
$ The disordered part of B2_BCC, identical to BCC_A2
$
 PHASE A2_BCC %B 2 1 3 !
 CONST A2_BCC : AL CR% : VA : !
$
$ Prototype CsCl (cP2, Pm-3m)
$
 PHASE B2_BCC %BO 3 0.5 0.5 3 !
 CONST B2_BCC : AL CR : AL% CR : VA : !
$
$ Hcp (hP2, P6_3/mmc) and Me2X (NiAs-type, hP4, P6_3/mmc, B8_1)
$
 PHASE HCP_A3 %A 2 1 0.5 !
 CONST HCP_A3 : AL CR : VA : !
$
$ Prototype Al45V7 (mC104, C2/m)
$
 PHASE AL13CR2 % 2 13 2 !
 CONST AL13CR2 : AL : CR : !
$
$ Prototype Al5Cr (mC732, C2/c)
$
 PHASE AL11CR2 % 3 10 1 2 !
 CONST AL11CR2 : AL : AL : CR :  !
$
$ Prototype Al4Mn-mu (hP574, P6_3/mmc)
$
 PHASE AL4CR % 2 4 1 !
 CONST AL4CR : AL : CR : !
$
$ Unknown structure
$
 PHASE AL9CR4_H % 2 9 4 !
 CONST AL9CR4_H : AL : CR : !
$
$ Prototype Al9Cr4 (cI52, I-43m ?)
$
 PHASE AL9CR4_L % 2 9 4 !
 CONST AL9CR4_L : AL : CR : !
$
$ Prototype Cu5Zn8 (cI52, I-43m)
$
 PHASE AL8CR5_D82 % 2 8 5 !
 CONST AL8CR5_D82 : AL : CR : !
$
$ Prototype Al8Cr5 (hR26, R3m)
$
 PHASE AL8CR5_D810 % 2 8 5 !
 CONST AL8CR5_D810 : AL : CR : !
$
$ Prototype MoSi2 (tI6, I4/mmm)
$
 PHASE ALCR2_C11B % 2 1 2 !
 CONST ALCR2_C11B : AL : CR : !
$ ------------------------------------------------------------------------------
$ Defaults
$
 DEFINE-SYSTEM-DEFAULT ELEMENT 2 !
 DEFAULT-COM DEFINE_SYSTEM_ELEMENT VA !
 DEFAULT-COM REJECT_PHASE B2_BCC A2_BCC !
 TYPE-DEF % SEQ * !
 TYPE-DEF A GES AMEND_PHASE_DESCRIPTION @ MAGNETIC -3 0.28 !
 TYPE-DEF B GES AMEND_PHASE_DESCRIPTION @ MAGNETIC -1 0.4 !
 TYPE-DEF O GES AMEND_PHASE_DESCRIPTION B2_BCC DIS_PART A2_BCC !
 FUNCTION ZERO      298.15  0;                                         6000 N !
 FUNCTION UN_ASS    298.15  0;                                         6000 N !
 FUNCTION R         298.15  +8.31451;                                  6000 N !
$ ------------------------------------------------------------------------------
$ Element data
$ ------------------------------------------------------------------------------
$ Al
$
$ BCT_A5 and DIAMOND_A4 added in unary 3.0
$
 PAR  G(FCC_A1,AL:VA),,                 +GHSERAL;                2900 N 91Din !
 PAR  G(BCC_A2,AL:VA),,                 +GHSERAL+10083-4.813*T;  2900 N 91Din !
 PAR  G(A2_BCC,AL:VA),,                 +GHSERAL+10083-4.813*T;  2900 N 91Din !
 PAR  G(HCP_A3,AL:VA),,                 +GHSERAL+5481-1.8*T;     2900 N 91Din !
$PAR  G(CBCC_A12,AL:VA),,               +GHSERAL
$            +10083.4-4.813*T;                                   2900 N 91Din !
$PAR  G(CUB_A13,AL:VA),,                +GHSERAL
$            +10920.44-4.8116*T;                                 2900 N 91Din !
$PAR  G(BCT_A5,AL),,                    +GHSERAL+10083-4.813*T;  2900 N SGCOST !
$PAR  G(DIAMOND_A4,AL),,                +GHSERAL+30*T;           2900 N SGCOST !
 PAR  G(LIQUID,AL),,                    +GLIQAL;                 2900 N 91Din !
$
 FUNCTION GHSERAL   298.15  -7976.15+137.093038*T-24.3671976*T*LN(T)
       -0.001884662*T**2-8.77664E-07*T**3+74092*T**(-1);
       700.00  Y  -11276.24+223.048446*T-38.5844296*T*LN(T)
       +0.018531982*T**2 -5.764227E-06*T**3+74092*T**(-1);
       933.47  Y  -11278.361+188.684136*T-31.748192*T*LN(T)
       -1.230622E+28*T**(-9);
      2900.00  N !
 FUNCTION GLIQAL    298.15  +11005.045-11.84185*T+GHSERAL+7.9337E-20*T**7;
       933.47  Y  -795.991+177.430209*T-31.748192*T*LN(T);
      2900.00  N !
$ ------------------------------------------------------------------------------
$ Cr
$
 PAR  G(BCC_A2,CR:VA),,                 +GHSERCR;,,                   N 91Din !
 PAR  TC(BCC_A2,CR:VA),,                 -311.50;,,                   N 91Din !
 PAR  BM(BCC_A2,CR:VA),,                   -0.008;,,                  N 91Din !
 PAR  G(A2_BCC,CR:VA),,                 +GHSERCR;,,                   N 91Din !
 PAR  TC(A2_BCC,CR:VA),,                 -311.50;,,                   N 91Din !
 PAR  BM(A2_BCC,CR:VA),,                   -0.008;,,                  N 91Din !
 PAR  G(FCC_A1,CR:VA),,                 +GHSERCR+7284+0.163*T;,,      N 91Din !
 PAR  TC(FCC_A1,CR:VA),,                -1109.00;,,                   N 91Din !
 PAR  BM(FCC_A1,CR:VA),,                   -2.46;,,                   N 91Din !
 PAR  G(HCP_A3,CR:VA),,                 +GHSERCR+4438;,,              N 91Din !
 PAR  TC(HCP_A3,CR:VA),,                -1109.00;,,                   N 91Din !
 PAR  BM(HCP_A3,CR:VA),,                   -2.46;,,                   N 91Din !
 PAR  G(LIQUID,CR),,                    +GLIQCR;,,                    N 91Din !
$
 FUNCTION GHSERCR   298.15  -8856.94+157.48*T-26.908*T*LN(T)
       +0.00189435*T**2-1.47721E-06*T**3+139250*T**(-1);
      2180.00  Y  -34869.344+344.18*T-50*T*LN(T)-2.88526E+32*T**(-9);
      6000.00  N !
 FUNCTION GLIQCR    298.15  +24339.955-11.420225*T+GHSERCR+2.37615E-21*T**7;
      2180.00  Y  -16459.984+335.616316*T-50*T*LN(T);
      6000.00  N !
$ ------------------------------------------------------------------------------
$ Binary system
$
$ From N. Saunders 1998 (included in LB Vol. 1).
$
$ N. Saunders, COST 507, Final report round 2, 1998
$
$ Checked against LB. Checked at 6000 K.
$
$ In the LBall-v7 database the high-temperature (instead of the low-temperature)
$ Al8Cr5 phase has incorrectly been assigned the Strukturbericht D8_10.
$
$ The hcp interaction is only in the COST database, not in the book.
$ In the NIST-Ni0209 database, the fcc interaction is used for hcp as well.
$
$ Helander and Tolochko (J. Phase Equilib., 20, 57-60(1999)) showed
$ experimentally that there is a small region of B2 in the Al-Cr system.
$ Ordering with a TC of 1260 K and 1300 K was added by Subasic and
$ Dinsdale (COST), respectively. When adding this to the description by
$ Saunders, the bcc phase becomes ordered at low T as well and gets a
$ retrograde solvus and destabilisation of AlCr2 at low T. Dupin chose a
$ smaller ordering energy (without a stable B2 region) to avoid this.
$
 PAR  L(LIQUID,AL,CR;0),,               -29000;,,                     N 98Sau1 !
 PAR  L(LIQUID,AL,CR;1),,               -11000;,,                     N 98Sau1 !
$
 PAR  L(BCC_A2,AL,CR:VA;0),,            -54900+10*T;,,                N 98Sau1 !
 PAR  L(A2_BCC,AL,CR:VA;0),,            -54900+10*T;,,                N 98Sau1 !
$
$PAR  G(B2_BCC,AL:CR:VA),,              -10481.27;,,                  N 00Sub !
$PAR  G(B2_BCC,CR:AL:VA),,              -10481.27;,,                  N 00Sub !
$PAR  G(B2_BCC,CR:AL:VA;0),,            -1300*R;,,                    N COST !
$PAR  G(B2_BCC,AL:CR:VA;0),,            -1300*R;,,                    N COST !
 PAR  G(B2_BCC,AL:CR:VA;0),,            -2000;,,                      N 01Dup !
 PAR  G(B2_BCC,CR:AL:VA;0),,            -2000;,,                      N 01Dup !
$
 PAR  L(FCC_A1,AL,CR:VA;0),,            -45900+6*T;,,                 N 98Sau1 !
$
 PAR  G(AL13CR2,AL:CR),,                +13*GHSERAL+2*GHSERCR
             -174405+22.2*T;,,                                        N 98Sau1 !
 PAR  G(AL11CR2,AL:AL:CR),,             +11*GHSERAL+2*GHSERCR
             -175500+25.805*T;,,                                      N 98Sau1 !
 PAR  G(AL4CR,AL:CR),,                  +4*GHSERAL+GHSERCR
             -89025+19.05*T;,,                                        N 98Sau1 !
 PAR  G(AL9CR4_H,AL:CR),,               +9*GHSERAL+4*GHSERCR
             -134433-56.16*T;,,                                       N 98Sau1 !
 PAR  G(AL9CR4_L,AL:CR),,               +9*GHSERAL+4*GHSERCR
             -230750+16.094*T;,,                                      N 98Sau1 !
 PAR  G(AL8CR5_D82,AL:CR),,             +8*GHSERAL+5*GHSERCR
             -147732-58.5*T;,,                                        N 98Sau1 !
 PAR  G(AL8CR5_D810,AL:CR),,            +8*GHSERAL+5*GHSERCR
             -229515;,,                                               N 98Sau1 !
 PAR  G(ALCR2_C11B,AL:CR),,             +GHSERAL+2*GHSERCR
             -32700-8.79*T;,,                                         N 98Sau1 !
$
$ metastable
$
 PAR  L(HCP_A3,AL,CR:VA;0),,            -35000+6*T;,,                 N COST !
$ ------------------------------------------------------------------------------
$
 ASSESSED_SYSTEM
  AL-CR(TDB -* +LIQ +AL11CR2 +AL13CR2 +AL4CR +AL8CR5_D82
  +AL8CR5_D810 +AL9CR4_H +AL9CR4_L +ALCR2_C11B +BCC_A2 +FCC_A1
  ;P3 TMM:300/2500 STP:.1/1500) !
$
$
 LIST-OF-REFERENCE
 NUMBER  SOURCE
  Null   'Unknown source'
  COST   'COST 507 database; Al-Cr'
  SGCOST 'COST 507 database, SGTE unary database V.3.0, 1996; Al, B, Nd, Ti, Zn'
  91Din  'A.T. Dinsdale, Calphad, 15, 317-425(1991).'
  98Sau1 'N. Saunders, COST 507, Final report round 2, 1998; Al-Cr'
  00Sub  'N. Subasic, Licentiate Thesis, Stockholm, 2000; Al-Cr'
  01Dup  'N. Dupin, I. Ansara, B. Sundman, Calphad, 25, 279-98(2001); Al-Cr-Ni'
!

File: data/databases/sgte-binary/AlCu-02Mie.tdb
$
$ Database for Al-Cu from J. Miettinen 2002
$
$ J. Miettinen, Metall. Mater. Trans. A, 33A, 1639-48(2002).
$
$ Dataset created 2015.11.14 by Bengt Hallstedt.
$ 2020.12.20: Modified for use with GES6.
$
$ This is only the Cu-rich part of the system. The only intermetallic phase
$ included is Al4Cu9-gamma.
$
$ ------------------------------------------------------------------------------
 TEMP-LIM 298.15 6000.00 !
$
$ELEMENT NAME  REF. STATE               ATOMIC MASS H298-H0    S298    !
$
 ELEMENT VA   VACUUM                      0.0          0.0      0.0    ! 
 ELEMENT AL   FCC_A1                     26.98154   4540.      28.30   ! 
 ELEMENT CU   FCC_A1                     63.546     5004.      33.15   !
$ ------------------------------------------------------------------------------
$ Phase definitions
$
 PHASE LIQUID:L % 1 1 !
 CONST LIQUID:L : AL CU : !
$
$ Fcc (cF4, Fm-3m) and MeX (cF8, Fm-3m)
$
 PHASE FCC_A1 %A 2 1 1 !
 CONST FCC_A1 : AL CU : VA : !
$
$ Bcc (cI2, Im-3m)
$
 PHASE BCC_A2 %B 2 1 3 !
 CONST BCC_A2 : AL CU : VA : !
$
$ Hcp (hP2, P6_3/mmc) and Me2X (NiAs-type, hP4, P6_3/mmc, B8_1)
$
 PHASE HCP_A3 %A 2 1 0.5 !
 CONST HCP_A3 : AL CU : VA : !
$
$ Prototype Al4Cu9 (cP52, P-43m) gamma-1
$ Prototype Cu5Zn8 (cI52, I-43m) gamma-0
$
 PHASE AL4CU9_GAMMA % 1 1 !
 CONST AL4CU9_GAMMA : AL CU : !
$ ------------------------------------------------------------------------------
$ Defaults
$
 DEFINE-SYSTEM-DEFAULT ELEMENT 2 !
 DEFAULT-COM DEFINE_SYSTEM_ELEMENT VA !
 TYPE-DEF % SEQ * !
 TYPE-DEF A GES AMEND_PHASE_DESCRIPTION @ MAGNETIC -3 0.28 !
 TYPE-DEF B GES AMEND_PHASE_DESCRIPTION @ MAGNETIC -1 0.4 !
 FUNCTION ZERO      298.15  0;                                         6000 N !
 FUNCTION UN_ASS    298.15  0;                                         6000 N !
 FUNCTION R         298.15  +8.31451;                                  6000 N !
$ ------------------------------------------------------------------------------
$ Element data
$ ------------------------------------------------------------------------------
$ Al
$
 PAR  G(FCC_A1,AL:VA),,                 +GHSERAL;                2900 N 91Din !
 PAR  G(BCC_A2,AL:VA),,                 +GHSERAL+10083-4.813*T;  2900 N 91Din !
 PAR  G(HCP_A3,AL:VA),,                 +GHSERAL+5481-1.8*T;     2900 N 91Din !
$PAR  G(DIAMOND_A4,AL;0),,              +GHSERAL+30*T;           2900 N COST !
 PAR  G(LIQUID,AL),,                    +GLIQAL;                 2900 N 91Din !
$
 PAR  G(AL4CU9_GAMMA,AL),,              +GHSERAL+10;             2900 N 02Mie !
$
 FUNCTION GHSERAL   298.15  -7976.15+137.093038*T-24.3671976*T*LN(T)
       -0.001884662*T**2-8.77664E-07*T**3+74092*T**(-1);
       700.00  Y  -11276.24+223.048446*T-38.5844296*T*LN(T)
       +0.018531982*T**2 -5.764227E-06*T**3+74092*T**(-1);
       933.47  Y  -11278.361+188.684136*T-31.748192*T*LN(T)
       -1.230622E+28*T**(-9);
      2900.00  N !
 FUNCTION GLIQAL    298.15  +11005.045-11.84185*T+GHSERAL+7.9337E-20*T**7;
       933.47  Y  -795.991+177.430209*T-31.748192*T*LN(T);
      2900.00  N !
 FUNCTION GBCCAL    298.15  +GHSERAL+10083-4.813*T;                    2900 N !
$ ------------------------------------------------------------------------------
$ Cu
$
 PAR  G(FCC_A1,CU:VA),,                 +GHSERCU;                3200 N 91Din !
 PAR  G(BCC_A2,CU:VA),,                 +GHSERCU+4017-1.255*T;   3200 N 91Din !
 PAR  G(HCP_A3,CU:VA),,                 +GHSERCU+600+0.2*T;      3200 N 91Din !
$PAR  G(CBCC_A12,CU:VA),,               +GHSERCU+3556;           2000 N 03Mie2 !
$PAR  G(CUB_A13,CU:VA),,                +GHSERCU+2092;           2000 N 03Mie2 !
 PAR  G(LIQUID,CU),,                    +GLIQCU;                 3200 N 91Din !
$
 PAR  G(AL4CU9_GAMMA,CU),,              +GHSERCU+10;             3200 N 02Mie !
$
 FUNCTION GHSERCU   298.15  -7770.458+130.485235*T-24.112392*T*LN(T)
       -0.00265684*T**2+1.29223E-07*T**3+52478*T**(-1);
      1357.77  Y  -13542.026+183.803828*T-31.38*T*LN(T)+3.64167E+29*T**(-9);
      3200.00  N !
 FUNCTION GLIQCU    298.15  +12964.735-9.511904*T+GHSERCU-5.8489E-21*T**7;
      1357.77  Y  -46.545+173.881484*T-31.38*T*LN(T);
      3200.00  N !
 FUNCTION GBCCCU    298.15  +GHSERCU+4017-1.255*T;                     3200 N !
$ ------------------------------------------------------------------------------
$ Binary system
$
$ J. Miettinen, Metall. Mater. Trans. A, 33A, 1639-48(2002).
$
$ Checked against paper.
$
$ This is only the Cu-rich part of the system. The only intermetallic phase
$ included is Al4Cu9-gamma.
$
 PAR  L(LIQUID,AL,CU;0),,               -66622+8.1*T;,,               N 02Mie !
 PAR  L(LIQUID,AL,CU;1),,               +46800-90.8*T+10*T*LN(T);,,   N 02Mie !
 PAR  L(LIQUID,AL,CU;2),,               -2812;,,                      N 02Mie !
$
 PAR  L(FCC_A1,AL,CU:VA;0),,            -64400+10*T;,,                N 02Mie !
 PAR  L(FCC_A1,AL,CU:VA;1),,            +34000;,,                     N 02Mie !
$
 PAR  L(BCC_A2,AL,CU:VA;0),,            -104600+27.5*T;,,             N 02Mie !
 PAR  L(BCC_A2,AL,CU:VA;1),,            +9800+20*T;,,                 N 02Mie !
$
 PAR  L(AL4CU9_GAMMA,AL,CU;0),,         -53150+18.6*T;,,              N 02Mie !
 PAR  L(AL4CU9_GAMMA,AL,CU;1),,         +236000-27.8*T;,,             N 02Mie !
 PAR  L(AL4CU9_GAMMA,AL,CU;2),,         +364000-88.3*T;,,             N 02Mie !
$
$ Metastable
$
 PAR  L(HCP_A3,AL,CU:VA;0),,            -83000+15*T;,,                N 07Mie !
 PAR  L(HCP_A3,AL,CU:VA;1),,            +22000;,,                     N 07Mie !
$ ------------------------------------------------------------------------------
$
$
 LIST-OF-REFERENCE
 NUMBER  SOURCE
  Null   'Unknown source'
  Same   'Same or similar interaction as in the corresponding stable phase'
  REFLAV 'Laves phase convention: G(LAVES,X:X)=+3*GHSERXX+15000'
  COST   'COST 507 database, 1998'
  91Din  'A.T. Dinsdale, Calphad, 15, 317-425(1991).'
  02Mie  'J. Miettinen, Metall. Mater. Trans. A, 33A, 1639-48(2002); Al-Cu'
  07Mie  'J. Miettinen, Calphad, 31, 449-56(2007); Al-Cu-Si'
!
