Repository: orchid-calphad/orchid-project.org

# orchid-project.org

Website and released data of **ORCHID** (Open Repository for CALPHAD Hypotheses, Intelligence, and Discovery),
served by GitHub Pages at https://orchid-project.org. Releases are archived on Zenodo (one DOI per version).

- `index.html`, `catalog/`, `best-practices.html` — static, self-contained pages (generated in the ORCHID tooling).
- `data/` — released data: catalog, redistributable TDB files, convex hulls. Licences: `data/LICENSES.md`, `data/NOTICE.md`.
- `llms.txt`, `data/croissant.json`, `CITATION.cff`, `.zenodo.json` — machine-readable metadata.

Only data with clear redistribution rights are published.

File: data/databases/sgte-binary/AlEr-22Xu.tdb
$
$ Database for Al-Er from L. Xu et al. 2022.
$
$ L. Xu, X. Shi, D. Xia, D. Huang, H. Tang, Calphad, 79, 102482(2022).
$
$ Dataset created 2023.05.20 by Bengt Hallstedt.
$
$ Al3Er-L12 is found to be metastable. Instead the Al3Ho type structure is
$ the stable form of Al3Er.
$
$ ------------------------------------------------------------------------------
 TEMP-LIM 298.15 6000.00 !
$
$ELEMENT NAME  REF. STATE               ATOMIC MASS H298-H0    S298    !
$
 ELEMENT VA   VACUUM                      0.0          0.0      0.0    ! 
 ELEMENT AL   FCC_A1                     26.98154   4540.      28.30   ! 
 ELEMENT ER   HCP_A3                    167.26      7392.2912  73.17816! 
$ ------------------------------------------------------------------------------
$ Phase definitions
$
 PHASE LIQUID:L % 1 1 !
 CONST LIQUID:L : AL ER : !
$
$ Fcc (cF4, Fm-3m) and MeX (cF8, Fm-3m)
$
 PHASE FCC_A1 %A 2 1 1 !
 CONST FCC_A1 : AL% ER : VA : !
$
$ Bcc (cI2, Im-3m)
$
 PHASE BCC_A2 %B 2 1 3 !
 CONST BCC_A2 : AL ER : VA : !
$
$ Hcp (hP2, P6_3/mmc) and Me2X (NiAs-type, hP4, P6_3/mmc, B8_1)
$
 PHASE HCP_A3 %A 2 1 0.5 !
 CONST HCP_A3 : AL ER% : VA : !
$
$ Prototype Al3Ho (hR20, R-3m)
$
 PHASE AL3ER % 2 3 1 !
 CONST AL3ER : AL : ER : !
$
$ Prototype Cu2Mg (cF24, Fd-3m)
$
 PHASE AL2ER_C15 % 2 2 1 !
 CONST AL2ER_C15 : AL% ER : AL ER% : !
$
$ Prototype AlDy (oP16, Pbcm)
$
 PHASE ALER % 2 1 1 !
 CONST ALER : AL : ER : !
$
$ Prototype Al2Zr3 (tP20, P4_2/mnm)
$
 PHASE AL2ER3 % 2 2 3 !
 CONST AL2ER3 : AL : ER : !
$
$ Prototype Co2Si (oP12, Pnma)
$
 PHASE ALER2_C37 % 2 1 2 !
 CONST ALER2_C37 : AL : ER : !
$ ------------------------------------------------------------------------------
$ Defaults
$
 DEFINE-SYSTEM-DEFAULT ELEMENT 2 !
 DEFAULT-COM DEFINE_SYSTEM_ELEMENT VA !
 TYPE-DEF % SEQ * !
 TYPE-DEF A GES AMEND_PHASE_DESCRIPTION @ MAGNETIC -3 0.28 !
 TYPE-DEF B GES AMEND_PHASE_DESCRIPTION @ MAGNETIC -1 0.4 !
 FUNCTION ZERO      298.15  0;                                         6000 N !
 FUNCTION UN_ASS    298.15  0;                                         6000 N !
 FUNCTION R         298.15  +8.31451;                                  6000 N !
$ ------------------------------------------------------------------------------
$ Element data
$ ------------------------------------------------------------------------------
$ Al
$
$ BCT_A5 and DIAMOND_A4 added in unary 3.0
$
 PAR  G(FCC_A1,AL:VA),,                 +GHSERAL;                2900 N 91Din !
 PAR  G(BCC_A2,AL:VA),,                 +GHSERAL+10083-4.813*T;  2900 N 91Din !
 PAR  G(HCP_A3,AL:VA),,                 +GHSERAL+5481-1.8*T;     2900 N 91Din !
$PAR  G(CBCC_A12,AL:VA),,               +GHSERAL
$            +10083.4-4.813*T;                                   2900 N 91Din !
$PAR  G(CUB_A13,AL:VA),,                +GHSERAL
$            +10920.44-4.8116*T;                                 2900 N 91Din !
$PAR  G(BCT_A5,AL),,                    +GHSERAL+10083-4.813*T;  2900 N SGCOST !
$PAR  G(DIAMOND_A4,AL),,                +GHSERAL+30*T;           2900 N SGCOST !
 PAR  G(LIQUID,AL),,                    +GLIQAL;                 2900 N 91Din !
$
 PAR  G(AL2ER_C15,AL:AL),,              +3*GHSERAL+15000;,,           N REFLAV !
$
 FUNCTION GHSERAL   298.15  -7976.15+137.093038*T-24.3671976*T*LN(T)
       -0.001884662*T**2-8.77664E-07*T**3+74092*T**(-1);
       700.00  Y  -11276.24+223.048446*T-38.5844296*T*LN(T)
       +0.018531982*T**2 -5.764227E-06*T**3+74092*T**(-1);
       933.47  Y  -11278.361+188.684136*T-31.748192*T*LN(T)
       -1.230622E+28*T**(-9);
      2900.00  N !
 FUNCTION GLIQAL    298.15  +11005.045-11.84185*T+GHSERAL+7.9337E-20*T**7;
       933.47  Y  -795.991+177.430209*T-31.748192*T*LN(T);
      2900.00  N !
 FUNCTION GBCCAL    298.15  +GHSERAL+10083-4.813*T;                    2900 N !
$ ------------------------------------------------------------------------------
$ Er
$
$ BCC_A2 added in unary 4.4
$
$ FCC_A1 from 02Cac not included in unary (but it should be)
$
 PAR  G(HCP_A3,ER:VA),,                 +GHSERER;                3200 N 91Din !
 PAR  G(FCC_A1,ER:VA),,                 +GHSERER
             +1950-0.831451*T;                                   3200 N 02Cac !
 PAR  G(BCC_A2,ER:VA),,                 +GHSERER
             +4600-2.494353*T;                                   3200 N 00Nor1 !
 PAR  G(LIQUID,ER),,                    +GLIQER;                 3200 N 91Din !
$
 PAR  G(AL2ER_C15,ER:ER),,              +3*GHSERER+15000;,,           N REFLAV !
$
 FUNCTION GHSERER   298.15  -8489.136+116.698964*T-28.3846744*T*LN(T)
       +9.95792E-04*T**2-9.52557E-07*T**3+9581*T**(-1);
      1802.00  Y  -445688.206+2233.10212*T-298.135131*T*LN(T)
       +0.065950553*T**2-3.041405E-06*T**3+1.23973199E+08*T**(-1);
      3200.00  N !
 FUNCTION GLIQER    298.15  +19382.102-10.241846*T+GHSERER;
       500.00  Y  +17912.678+0.355564*T-12.0761776*T*LN(T)
       -0.014414687*T**2+1.316517E-06*T**3-528122*T**(-1);
      1802.00  Y  +747.131+187.623024*T-38.702*T*LN(T);
      3200.00  N !
$ ------------------------------------------------------------------------------
$ Binary system
$
$ L. Xu, X. Shi, D. Xia, D. Huang, H. Tang, Calphad, 79, 102482(2022).
$
$ Checked against paper and author's tdb. Checked at 6000 K.
$
$ Al3Er-L12 is found to be metastable. Instead the Al3Ho type structure is
$ the stable form of Al3Er.
$
 PAR  L(LIQUID,AL,ER;0),,               -128871.0165+10.0021*T;,,     N 22Xu !
 PAR  L(LIQUID,AL,ER;1),,               -61600.0012+27.7139*T;,,      N 22Xu !
 PAR  L(LIQUID,AL,ER;2),,               +19653.1058+0.4103*T;,,       N 22Xu !
$
 PAR  L(FCC_A1,AL,ER:VA;0),,            +UN_ASS;,,                    N !
 PAR  L(HCP_A3,AL,ER:VA;0),,            +UN_ASS;,,                    N !
$
 PAR  G(AL3ER,AL:ER),,                  +3*GHSERAL+GHSERER
             -170800+24.246*T;,,                                      N 22Xu !
$
 PAR  G(AL2ER_C15,AL:ER),,              -170230+354.7501*T
             -70.0816*T*LN(T)-0.008412*T**2+2.9436E-07*T**3
             +176440*T**(-1);,,                                       N 22Xu !
 PAR  G(AL2ER_C15,ER:AL),,              +2*GHSERER+GHSERAL
             +195000-40.338*T;,,                                      N 02Cac !
 PAR  L(AL2ER_C15,AL,ER:ER;0),,         +2000;,,                      N 22Xu !
 PAR  L(AL2ER_C15,AL:AL,ER;0),,         +2000;,,                      N 22Xu !
$
 PAR  G(ALER,AL:ER),,                   +GHSERAL+GHSERER
             -80000+3.5612*T;,,                                       N 22Xu !
 PAR  G(AL2ER3,AL:ER),,                 +2*GHSERAL+3*GHSERER
             -167500+3.5405*T;,,                                      N 22Xu !
 PAR  G(ALER2_C37,AL:ER),,              +GHSERAL+2*GHSERER
             -87000+2.5056*T;,,                                       N 22Xu !
$ ------------------------------------------------------------------------------
$
$
 LIST-OF-REFERENCE
 NUMBER  SOURCE
  Null   'Unknown source'
  Same   'Same or similar interaction as in the corresponding stable phase'
  REFLAV 'Laves phase convention: G(LAVES,X:X)=+3*GHSERXX+15000'
  COST   'COST 507 database'
  SGCOST 'COST 507 database, SGTE unary database V.3.0, 1996; Al, B, Nd, Ti, Zn'
  91Din  'A.T. Dinsdale, Calphad, 15, 317-425(1991).'
  00Nor1 'S. Norgren, J. Phase Equilib., 21, 148-56(2000),
          SGTE unary database V.4.4, 2001; Er, Ho'
  02Cac  'G. Cacciamani, A. Saccone, S. De Negri, R. Ferro,
          J. Phase Equilib., 23, 38-50(2002); Er, Al-Er'
  22Xu   'L. Xu, X. Shi, D. Xia, D. Huang, H. Tang,
          Calphad, 79, 102482(2022); Al-Er'
!

File: data/databases/sgte-binary/AlFe-07Zha.tdb
$
$ Database for Al-Fe from L. Zhang and Y. Du 2007
$
$ L. Zhang, Y. Du, Calphad, 31, 529-40(2007).
$
$ Dataset created 2019.05.18 by Bengt Hallstedt.
$ 2020.12.20: Modified for use with GES6.
$
$ Slightly modified from 93Sei (COST 507). The complete parameter set is
$ printed in: H.-L. Chen, Y. Du, H. Xu, W. Xiong,
$ J. Mater. Res., 24, 3154-64(2009).
$
$ The function LALFEB1 seems to have been misprinted by 07Zha.
$
$ Changes are minimal compared to 93Sei.
$
$ ------------------------------------------------------------------------------
 TEMP-LIM 298.15 6000.00 !
$
$ELEMENT NAME  REF. STATE               ATOMIC MASS H298-H0    S298    !
$
 ELEMENT VA   VACUUM                      0.0          0.0      0.0    ! 
 ELEMENT AL   FCC_A1                     26.98154   4540.      28.30   ! 
 ELEMENT FE   BCC_A2                     55.847     4489.0     27.2797 ! 
$ ------------------------------------------------------------------------------
$ Phase definitions
$
 PHASE LIQUID:L % 1 1 !
 CONST LIQUID:L : AL FE : !
$
$ Fcc (cF4, Fm-3m) and MeX (cF8, Fm-3m)
$
 PHASE FCC_A1 %A 2 1 1 !
 CONST FCC_A1 : AL FE : VA : !
$
$ Bcc (cI2, Im-3m)
$
 PHASE BCC_A2 %B 2 1 3 !
 CONST BCC_A2 : AL FE : VA : !
$
$ Disordered part of B2_BCC, identical to BCC_A2 (except Va)
$
 PHASE A2_BCC %B 2 1 3 !
 CONST A2_BCC : AL FE VA : VA : !
$
$ Prototype CsCl (cP2, Pm-3m)
$
 PHASE B2_BCC %BO 3 0.5 0.5 3 !
 CONST B2_BCC : AL% FE VA : AL FE% VA : VA : !
$
$ Hcp (hP2, P6_3/mmc) and Me2X (NiAs-type, hP4, P6_3/mmc, B8_1)
$
 PHASE HCP_A3 %A 2 1 0.5 !
 CONST HCP_A3 : AL FE : VA : !
$
$ Prototype Al13Fe4 (mC102 C2/m)
$
 PHASE AL13FE4 % 3 0.6275 0.235 0.1375 !
 CONST AL13FE4 : AL : FE : AL VA : !
$
$ Prototype Al5Fe2 (oC24, Cmcm)
$ Al5Fe2 does not have the Al5Co2 (D8_11) structure
$
 PHASE AL5FE2 % 2 5 2 !
 CONST AL5FE2 : AL : FE : !
$
$ Prototype Al2Fe (aP18, P1)
$
 PHASE AL2FE % 2 2 1 !
 CONST AL2FE : AL : FE : !
$
$ cI16 ?
$ This phase was later found to have the Cu8Zn5 structure
$
 PHASE AL5FE4 % 1 1 !
 CONST AL5FE4 : AL FE : !
$ ------------------------------------------------------------------------------
$ Defaults
$
 DEFINE-SYSTEM-DEFAULT ELEMENT 2 !
 DEFAULT-COM DEFINE_SYSTEM_ELEMENT VA !
 DEFAULT-COM REJECT_PHASE BCC_A2 !
 TYPE-DEF % SEQ * !
 TYPE-DEF A GES AMEND_PHASE_DESCRIPTION @ MAGNETIC -3 0.28 !
 TYPE-DEF B GES AMEND_PHASE_DESCRIPTION @ MAGNETIC -1 0.4 !
 TYPE-DEF O GES AMEND_PHASE_DESCRIPTION B2_BCC DIS_PART A2_BCC !
 FUNCTION ZERO      298.15  0;                                         6000 N !
 FUNCTION UN_ASS    298.15  0;                                         6000 N !
 FUNCTION R         298.15  +8.31451;                                  6000 N !
$ ------------------------------------------------------------------------------
$ Element data
$ ------------------------------------------------------------------------------
$ Al
$
$ BCT_A5 and DIAMOND_A4 added in unary 3.0
$
 PAR  G(FCC_A1,AL:VA),,                 +GHSERAL;                2900 N 91Din !
 PAR  G(BCC_A2,AL:VA),,                 +GHSERAL+10083-4.813*T;  2900 N 91Din !
 PAR  G(A2_BCC,AL:VA),,                 +GHSERAL+10083-4.813*T;  2900 N 91Din !
 PAR  G(HCP_A3,AL:VA),,                 +GHSERAL+5481-1.8*T;     2900 N 91Din !
$PAR  G(CBCC_A12,AL:VA),,               +GHSERAL
$            +10083.4-4.813*T;                                   2900 N 91Din !
$PAR  G(CUB_A13,AL:VA),,                +GHSERAL
$            +10920.44-4.8116*T;                                 2900 N 91Din !
$PAR  G(BCT_A5,AL),,                    +GHSERAL+10083-4.813*T;  2900 N SGCOST !
$PAR  G(DIAMOND_A4,AL),,                +GHSERAL+30*T;           2900 N SGCOST !
 PAR  G(LIQUID,AL),,                    +GLIQAL;                 2900 N 91Din !
$
 PAR  L(A2_BCC,AL,VA:VA;0),,            +B2ALVA+LB2ALVA;,,            N 99Dup !
 PAR  G(B2_BCC,VA:AL:VA),,              +0.5*B2ALVA-0.5*LB2ALVA;,,    N 99Dup !
 PAR  G(B2_BCC,AL:VA:VA),,              +0.5*B2ALVA-0.5*LB2ALVA;,,    N 99Dup !
 PAR  G(AL5FE4,AL),,                    +GBCCAL+2095.9;,,             N 93Sei !
$
 FUNCTION GHSERAL   298.15  -7976.15+137.093038*T-24.3671976*T*LN(T)
       -0.001884662*T**2-8.77664E-07*T**3+74092*T**(-1);
       700.00  Y  -11276.24+223.048446*T-38.5844296*T*LN(T)
       +0.018531982*T**2 -5.764227E-06*T**3+74092*T**(-1);
       933.47  Y  -11278.361+188.684136*T-31.748192*T*LN(T)
       -1.230622E+28*T**(-9);
      2900.00  N !
 FUNCTION GLIQAL    298.15  +11005.045-11.84185*T+GHSERAL+7.9337E-20*T**7;
       933.47  Y  -795.991+177.430209*T-31.748192*T*LN(T);
      2900.00  N !
 FUNCTION GBCCAL    298.15  +GHSERAL+10083-4.813*T;                    2900 N !
$
$ In the original 99Dup publication B2ALVA=10-0.001*T and LB2ALVA=100000.
$ In 97Ans B2ALVA=1000-T
$ In the LB database LB2ALVA=150000
$ and in AlFeNiTi-bosse-0701.TDB LB2ALVA=200000
 FUNCTION B2ALVA    298.15  +10000-T;                                  6000 N !
 FUNCTION LB2ALVA   298.15  +150000;                                   6000 N !
$ ------------------------------------------------------------------------------
$ Fe
$
$ ORTHORHOMBIC_A20 and TETRAGONAL_U added im unary 4.1
$
 PAR  G(BCC_A2,FE:VA),,                 +GHSERFE;,,                   N 91Din !
 PAR  TC(BCC_A2,FE:VA),,                 1043.00;,,                   N 91Din !
 PAR  BM(BCC_A2,FE:VA),,                    2.22;,,                   N 91Din !
 PAR  G(A2_BCC,FE:VA),,                 +GHSERFE;,,                   N 91Din !
 PAR  TC(A2_BCC,FE:VA),,                 1043.00;,,                   N 91Din !
 PAR  BM(A2_BCC,FE:VA),,                    2.22;,,                   N 91Din !
 PAR  G(FCC_A1,FE:VA),,                 +GFCCFE;,,                    N 91Din !
 PAR  TC(FCC_A1,FE:VA),,                 -201.00;,,                   N 91Din !
 PAR  BM(FCC_A1,FE:VA),,                   -2.10;,,                   N 91Din !
 PAR  G(HCP_A3,FE:VA),,                 +GHCPFE;,,                    N 91Din !
$PAR  G(CBCC_A12,FE:VA),,               +GHSERFE+4745;,,              N 91Din !
$PAR  G(CUB_A13,FE:VA),,                +GHSERFE+3745;,,              N 91Din !
$PAR  G(ORTHORHOMBIC_A20,FE),,          +GHSERFE+5000;,,              N 99SGUN !
$PAR  G(TETRAGONAL_U,FE),,              +GHSERFE+5000;,,              N 99SGUN !
 PAR  G(LIQUID,FE),,                    +GLIQFE;,,                    N 91Din !
$
 PAR  L(A2_BCC,FE,VA:VA;0),,            +150000;,,                    N 07Zha !
 PAR  G(AL5FE4,FE),,                    +GHSERFE+5009.03;,,           N 93Sei !
$
 FUNCTION GHSERFE   298.15  +1225.7+124.134*T-23.5143*T*LN(T)
       -0.00439752*T**2-5.8927E-08*T**3+77359*T**(-1);
      1811.00  Y  -25383.581+299.31255*T-46*T*LN(T)+2.29603E+31*T**(-9);
      6000.00  N !
 FUNCTION GFCCFE    298.15  -1462.4+8.282*T-1.15*T*LN(T)
       +6.4E-04*T**2+GHSERFE;
      1811.00  Y  -1713.815+0.940009*T+GHSERFE+4.9251E+30*T**(-9);
      6000.00  N !
 FUNCTION GHCPFE    298.15  -3705.78+12.591*T-1.15*T*LN(T)
       +6.4E-04*T**2+GHSERFE;
      1811.00  Y  -3957.195+5.249009*T+GHSERFE+4.9251E+30*T**(-9);
      6000.00  N !
 FUNCTION GLIQFE    298.15  +12040.17-6.55843*T+GHSERFE-3.67516E-21*T**7;
      1811.00  Y  -10838.83+291.302*T-46*T*LN(T);
      6000.00  N !
$ ------------------------------------------------------------------------------
$ Va
$
 PAR  G(A2_BCC,VA:VA),,                 +ZERO;,,                      N 99Dup !
$ ------------------------------------------------------------------------------
$ Binary system
$
$ L. Zhang, Y. Du, Calphad, 31, 529-40(2007).
$
$ Slightly modified from 93Sei (COST 507). The complete parameter set is
$ printed in: H.-L. Chen, Y. Du, H. Xu, W. Xiong,
$ J. Mater. Res., 24, 3154-64(2009).
$
$ Checked against paper. Checked at 6000 K.
$
$ The function LALFEB1 seems to have been misprinted by 07Zha.
$
$ Changes are minimal compared to 93Sei.
$
 PAR  L(LIQUID,AL,FE;0),,               -91976.5+22.1314*T;,,         N 93Sei !
 PAR  L(LIQUID,AL,FE;1),,               -5672.58+4.8728*T;,,          N 93Sei !
 PAR  L(LIQUID,AL,FE;2),,               +121.9;,,                     N 93Sei !
$
 PAR  L(FCC_A1,AL,FE:VA;0),,            -76066.1+18.6758*T;,,         N 93Sei !
 PAR  L(FCC_A1,AL,FE:VA;1),,            +21167.4+1.3398*T;,,          N 93Sei !
$
 PAR  L(BCC_A2,AL,FE:VA;0),,            +4*LALFEB0;,,                 N 93Sei !
 PAR  L(BCC_A2,AL,FE:VA;1),,            +8*LALFEB1;,,                 N 93Sei !
 PAR  TC(BCC_A2,AL,FE:VA;1),,           +8*ETCALFE;,,                 N 93Sei !
$
 PAR  L(A2_BCC,AL,FE:VA;0),,            +4*LALFEB0;,,                 N 93Sei !
 PAR  L(A2_BCC,AL,FE:VA;1),,            +8*LALFEB1;,,                 N 93Sei !
 PAR  TC(A2_BCC,AL,FE:VA;1),,           +8*ETCALFE;,,                 N 93Sei !
$
 PAR  G(B2_BCC,AL:FE:VA),,              +2*ALFEW1;,,                  N 93Sei !
 PAR  G(B2_BCC,FE:AL:VA),,              +2*ALFEW1;,,                  N 93Sei !
$
 PAR  G(AL13FE4,AL:FE:AL),,             +0.765*GHSERAL+0.235*GHSERFE
             -30814.4+7.44*T;,,                                       N 07Zha !
 PAR  G(AL13FE4,AL:FE:VA),,             +0.6275*GHSERAL+0.235*GHSERFE
             -27781.3+7.2566*T;,,                                     N 93Sei !
$
 PAR  G(AL5FE2,AL:FE),,                 +5*GHSERAL+2*GHSERFE
             -228250+49*T;,,                                          N 07Zha !
$
 PAR  G(AL2FE,AL:FE),,                  +2*GHSERAL+GHSERFE
             -99526+19.811*T;,,                                       N 07Zha !
$
 PAR  L(AL5FE4,AL,FE;0),,               -131649+29.4833*T;,,          N 93Sei !
 PAR  L(AL5FE4,AL,FE;1),,               -18619.5;,,                   N 93Sei !
$
$ metastable
$
 PAR  L(HCP_A3,AL,FE:VA;0),,            -106903+20*T;,,               N 97Jan !
$PAR  L(CBCC_A12,AL,FE:VA;0),,          +ZERO;,,                      N 97Jan !
$PAR  L(CUB_A13,AL,FE:VA;0),,           -114000+20*T;,,               N 97Jan !
$
 FUNCTION ALFEW1    298.15  -860*R;                                    6000 N !
 FUNCTION LALFEB0   298.15  -30740+7.9972*T;                           6000 N !
$FUNCTION LALFEB1   298.15  +368.15;                                   6000 N !
 FUNCTION LALFEB1   298.15  +386.15;                                   6000 N !
 FUNCTION ETCALFE   298.15  +63;                                       6000 N !
$ ------------------------------------------------------------------------------
$
 ASSESSED_SYSTEM
  AL-FE(TDB -* +LIQ +FCC_A1 +B2_BCC +AL13FE4 +AL5FE2 +AL2FE +AL5FE4 
  ;P3 TMM:300/2000 STP:.5/1000/1 STP:.99/1500/-1) !
$
$
 LIST-OF-REFERENCE
 NUMBER  SOURCE
  Null   'Unknown source'
  Same   'Same or similar interaction as in the corresponding stable phase'
  REFLAV 'Laves phase convention: G(LAVES,X:X)=+3*GHSERXX+15000'
  SGCOST 'COST 507 database, SGTE unary database V.3.0, 1996; Al, B, Nd, Ti, Zn'
  91Din  'A.T. Dinsdale, Calphad, 15, 317-425(1991).'
  93Sei  'M. Seiersten, SINTEF Report STF-28F93051, Oslo, 1993 and
          COST 507, Final report round 2, 1998; Al-Fe'
  97Jan  'A. Jansson, PhD Thesis, Stockholm 1997; Al-Fe-Mn'
  99Dup  'N. Dupin, I. Ansara, Z. Metallkd., 90, 76-85(1999); Al-Ni'
  99SGUN 'SGTE unary database V.4.1, 1999.'
  07Zha  'L. Zhang, Y. Du, Calphad, 31, 529-40(2007); Al-Fe'
!

File: data/databases/sgte-binary/AlFe-09Jac.tdb
$
$ Database for Al-Fe from M.H.G. Jacobs and R. Schmid-Fetzer 2009.
$
$ M.H.G. Jacobs, R. Schmid-Fetzer, Calphad, 33, 170-78(2009).
$
$ Dataset created 2019.05.19 by Bengt Hallstedt.
$ 2020.12.20: Modified for use with GES6.
$
$ Modified from 93Sei.
$
$ ------------------------------------------------------------------------------
 TEMP-LIM 298.15 6000.00 !
$
$ELEMENT NAME  REF. STATE               ATOMIC MASS H298-H0    S298    !
$
 ELEMENT VA   VACUUM                      0.0          0.0      0.0    ! 
 ELEMENT AL   FCC_A1                     26.98154   4540.      28.30   ! 
 ELEMENT FE   BCC_A2                     55.847     4489.0     27.2797 ! 
$ ------------------------------------------------------------------------------
$ Phase definitions
$
 PHASE LIQUID:L % 1 1 !
 CONST LIQUID:L : AL FE : !
$
$ Fcc (cF4, Fm-3m) and MeX (cF8, Fm-3m)
$
 PHASE FCC_A1 %A 2 1 1 !
 CONST FCC_A1 : AL FE : VA : !
$
$ Bcc (cI2, Im-3m)
$
 PHASE BCC_A2 %B 2 1 3 !
 CONST BCC_A2 : AL FE : VA : !
$
$ Disordered part of B2_BCC, identical to BCC_A2 (except Va)
$
 PHASE A2_BCC %B 2 1 3 !
 CONST A2_BCC : AL FE VA : VA : !
$
$ Prototype CsCl (cP2, Pm-3m)
$
 PHASE B2_BCC %BO 3 0.5 0.5 3 !
 CONST B2_BCC : AL% FE VA : AL FE% VA : VA : !
$
$ Hcp (hP2, P6_3/mmc) and Me2X (NiAs-type, hP4, P6_3/mmc, B8_1)
$
 PHASE HCP_A3 %A 2 1 0.5 !
 CONST HCP_A3 : AL FE : VA : !
$
$ Prototype Al13Fe4 (mC102 C2/m)
$
 PHASE AL13FE4 % 3 0.6275 0.235 0.1375 !
 CONST AL13FE4 : AL : FE : AL VA : !
$
$ Prototype Al5Fe2 (oC24, Cmcm)
$ Al5Fe2 does not have the Al5Co2 (D8_11) structure
$
 PHASE AL5FE2 % 2 5 2 !
 CONST AL5FE2 : AL : FE : !
$
$ Prototype Al2Fe (aP18, P1)
$
 PHASE AL2FE % 2 2 1 !
 CONST AL2FE : AL : FE : !
$
$ cI16 ?
$ This phase was later found to have the Cu8Zn5 structure
$
 PHASE AL5FE4 % 1 1 !
 CONST AL5FE4 : AL FE : !
$ ------------------------------------------------------------------------------
$ Defaults
$
 DEFINE-SYSTEM-DEFAULT ELEMENT 2 !
 DEFAULT-COM DEFINE_SYSTEM_ELEMENT VA !
 DEFAULT-COM REJECT_PHASE BCC_A2 !
 TYPE-DEF % SEQ * !
 TYPE-DEF A GES AMEND_PHASE_DESCRIPTION @ MAGNETIC -3 0.28 !
 TYPE-DEF B GES AMEND_PHASE_DESCRIPTION @ MAGNETIC -1 0.4 !
 TYPE-DEF O GES AMEND_PHASE_DESCRIPTION B2_BCC DIS_PART A2_BCC !
 FUNCTION ZERO      298.15  0;                                         6000 N !
 FUNCTION UN_ASS    298.15  0;                                         6000 N !
 FUNCTION R         298.15  +8.31451;                                  6000 N !
$ ------------------------------------------------------------------------------
$ Element data
$ ------------------------------------------------------------------------------
$ Al
$
$ BCT_A5 and DIAMOND_A4 added in unary 3.0
$
 PAR  G(FCC_A1,AL:VA),,                 +GHSERAL;                2900 N 91Din !
 PAR  G(BCC_A2,AL:VA),,                 +GHSERAL+10083-4.813*T;  2900 N 91Din !
 PAR  G(A2_BCC,AL:VA),,                 +GHSERAL+10083-4.813*T;  2900 N 91Din !
 PAR  G(HCP_A3,AL:VA),,                 +GHSERAL+5481-1.8*T;     2900 N 91Din !
$PAR  G(CBCC_A12,AL:VA),,               +GHSERAL
$            +10083.4-4.813*T;                                   2900 N 91Din !
$PAR  G(CUB_A13,AL:VA),,                +GHSERAL
$            +10920.44-4.8116*T;                                 2900 N 91Din !
$PAR  G(BCT_A5,AL),,                    +GHSERAL+10083-4.813*T;  2900 N SGCOST !
$PAR  G(DIAMOND_A4,AL),,                +GHSERAL+30*T;           2900 N SGCOST !
 PAR  G(LIQUID,AL),,                    +GLIQAL;                 2900 N 91Din !
$
 PAR  L(A2_BCC,AL,VA:VA;0),,            +160000;,,                    N 09Jac !
 PAR  G(B2_BCC,VA:AL:VA),,              -70000-0.5*T;,,               N 09Jac !
 PAR  G(B2_BCC,AL:VA:VA),,              -70000-0.5*T;,,               N 09Jac !
 PAR  G(AL5FE4,AL),,                    +GBCCAL+2095.9;,,             N 93Sei !
$
 FUNCTION GHSERAL   298.15  -7976.15+137.093038*T-24.3671976*T*LN(T)
       -0.001884662*T**2-8.77664E-07*T**3+74092*T**(-1);
       700.00  Y  -11276.24+223.048446*T-38.5844296*T*LN(T)
       +0.018531982*T**2 -5.764227E-06*T**3+74092*T**(-1);
       933.47  Y  -11278.361+188.684136*T-31.748192*T*LN(T)
       -1.230622E+28*T**(-9);
      2900.00  N !
 FUNCTION GLIQAL    298.15  +11005.045-11.84185*T+GHSERAL+7.9337E-20*T**7;
       933.47  Y  -795.991+177.430209*T-31.748192*T*LN(T);
      2900.00  N !
 FUNCTION GBCCAL    298.15  +GHSERAL+10083-4.813*T;                    2900 N !
$ ------------------------------------------------------------------------------
$ Fe
$
$ ORTHORHOMBIC_A20 and TETRAGONAL_U added im unary 4.1
$
 PAR  G(BCC_A2,FE:VA),,                 +GHSERFE;,,                   N 91Din !
 PAR  TC(BCC_A2,FE:VA),,                 1043.00;,,                   N 91Din !
 PAR  BM(BCC_A2,FE:VA),,                    2.22;,,                   N 91Din !
 PAR  G(A2_BCC,FE:VA),,                 +GHSERFE;,,                   N 91Din !
 PAR  TC(A2_BCC,FE:VA),,                 1043.00;,,                   N 91Din !
 PAR  BM(A2_BCC,FE:VA),,                    2.22;,,                   N 91Din !
 PAR  G(FCC_A1,FE:VA),,                 +GFCCFE;,,                    N 91Din !
 PAR  TC(FCC_A1,FE:VA),,                 -201.00;,,                   N 91Din !
 PAR  BM(FCC_A1,FE:VA),,                   -2.10;,,                   N 91Din !
 PAR  G(HCP_A3,FE:VA),,                 +GHCPFE;,,                    N 91Din !
$PAR  G(CBCC_A12,FE:VA),,               +GHSERFE+4745;,,              N 91Din !
$PAR  G(CUB_A13,FE:VA),,                +GHSERFE+3745;,,              N 91Din !
$PAR  G(ORTHORHOMBIC_A20,FE),,          +GHSERFE+5000;,,              N 99SGUN !
$PAR  G(TETRAGONAL_U,FE),,              +GHSERFE+5000;,,              N 99SGUN !
 PAR  G(LIQUID,FE),,                    +GLIQFE;,,                    N 91Din !
$
 PAR  L(A2_BCC,FE,VA:VA;0),,            +160000;,,                    N 09Jac !
 PAR  G(B2_BCC,VA:FE:VA),,              -56838-0.5*T;,,               N 09Jac !
 PAR  G(B2_BCC,FE:VA:VA),,              -56838-0.5*T;,,               N 09Jac !
 PAR  G(AL5FE4,FE),,                    +GHSERFE+5009.03;,,           N 93Sei !
$
 FUNCTION GHSERFE   298.15  +1225.7+124.134*T-23.5143*T*LN(T)
       -0.00439752*T**2-5.8927E-08*T**3+77359*T**(-1);
      1811.00  Y  -25383.581+299.31255*T-46*T*LN(T)+2.29603E+31*T**(-9);
      6000.00  N !
 FUNCTION GFCCFE    298.15  -1462.4+8.282*T-1.15*T*LN(T)
       +6.4E-04*T**2+GHSERFE;
      1811.00  Y  -1713.815+0.940009*T+GHSERFE+4.9251E+30*T**(-9);
      6000.00  N !
 FUNCTION GHCPFE    298.15  -3705.78+12.591*T-1.15*T*LN(T)
       +6.4E-04*T**2+GHSERFE;
      1811.00  Y  -3957.195+5.249009*T+GHSERFE+4.9251E+30*T**(-9);
      6000.00  N !
 FUNCTION GLIQFE    298.15  +12040.17-6.55843*T+GHSERFE-3.67516E-21*T**7;
      1811.00  Y  -10838.83+291.302*T-46*T*LN(T);
      6000.00  N !
$ ------------------------------------------------------------------------------
$ Va
$
 PAR  G(A2_BCC,VA:VA),,                 +100000;,,                    N 09Jac !
$ ------------------------------------------------------------------------------
$ Binary system
$
$ M.H.G. Jacobs, R. Schmid-Fetzer, Calphad, 33, 170-78(2009).
$
$ Checked against paper. Checked at 6000 K.
$
$ Modified from 93Sei.
$
 PAR  L(LIQUID,AL,FE;0),,               -91976.5+22.1314*T;,,         N 93Sei !
 PAR  L(LIQUID,AL,FE;1),,               -5672.58+4.8728*T;,,          N 93Sei !
 PAR  L(LIQUID,AL,FE;2),,               +121.9;,,                     N 93Sei !
$
 PAR  L(FCC_A1,AL,FE:VA;0),,            -75279+20.431*T;,,            N 09Jac !
 PAR  L(FCC_A1,AL,FE:VA;1),,            +27350;,,                     N 09Jac !
$
 PAR  L(BCC_A2,AL,FE:VA;0),,            -122453+31.646*T;,,           N 09Jac !
 PAR  L(BCC_A2,AL,FE:VA;1),,            +2882;,,                      N 09Jac !
 PAR  TC(BCC_A2,AL,FE:VA;0),,            -145.12;,,                   N 09Jac !
 PAR  TC(BCC_A2,AL,FE:VA;1),,           -1050.81;,,                   N 09Jac !
 PAR  TC(BCC_A2,AL,FE:VA;2),,            +318.37;,,                   N 09Jac !
$
 PAR  L(A2_BCC,AL,FE:VA;0),,            -122453+31.646*T;,,           N 09Jac !
 PAR  L(A2_BCC,AL,FE:VA;1),,            +2882;,,                      N 09Jac !
 PAR  TC(A2_BCC,AL,FE:VA;0),,            -145.12;,,                   N 09Jac !
 PAR  TC(A2_BCC,AL,FE:VA;1),,           -1050.81;,,                   N 09Jac !
 PAR  TC(A2_BCC,AL,FE:VA;2),,            +318.37;,,                   N 09Jac !
$
 PAR  G(B2_BCC,AL:FE:VA),,              +2*ALFEW1;,,                  N 09Jac !
 PAR  G(B2_BCC,FE:AL:VA),,              +2*ALFEW1;,,                  N 09Jac !
 PAR  L(B2_BCC,AL,FE:AL:VA),,           -13208+8.344*T;,,             N 09Jac !
 PAR  L(B2_BCC,AL:AL,FE:VA),,           -13208+8.344*T;,,             N 09Jac !
 PAR  L(B2_BCC,AL,FE:FE:VA),,           +21354-13.49*T;,,             N 09Jac !
 PAR  L(B2_BCC,FE:AL,FE:VA),,           +21354-13.49*T;,,             N 09Jac !
$
 PAR  G(AL13FE4,AL:FE:AL),,             +0.765*GHSERAL+0.235*GHSERFE
             -30714.4+7.44*T;,,                                       N 93Sei !
 PAR  G(AL13FE4,AL:FE:VA),,             +0.6275*GHSERAL+0.235*GHSERFE
             -27781.3+7.2566*T;,,                                     N 93Sei !
$
 PAR  G(AL5FE2,AL:FE),,                 +5*GHSERAL+2*GHSERFE
             -228576+48.99503*T;,,                                    N 93Sei !
$
 PAR  G(AL2FE,AL:FE),,                  +2*GHSERAL+GHSERFE
             -98097+18.7503*T;,,                                      N 93Sei !
$
 PAR  L(AL5FE4,AL,FE;0),,               -131649+29.4833*T;,,          N 93Sei !
 PAR  L(AL5FE4,AL,FE;1),,               -18619.5;,,                   N 93Sei !
$
$ metastable
$
 PAR  L(HCP_A3,AL,FE:VA;0),,            -106903+20*T;,,               N 97Jan !
$PAR  L(CBCC_A12,AL,FE:VA;0),,          +ZERO;,,                      N 97Jan !
$PAR  L(CUB_A13,AL,FE:VA;0),,           -114000+20*T;,,               N 97Jan !
$
 FUNCTION ALFEW1    298.15  -791.5*R;                                  6000 N !
$ ------------------------------------------------------------------------------
$
 ASSESSED_SYSTEM
  AL-FE(TDB -* +LIQ +FCC_A1 +B2_BCC +AL13FE4 +AL5FE2 +AL2FE +AL5FE4 
  ;P3 TMM:300/2000 STP:.5/1000/1 STP:.99/1500/-1) !
$
$
 LIST-OF-REFERENCE
 NUMBER  SOURCE
  Null   'Unknown source'
  Same   'Same or similar interaction as in the corresponding stable phase'
  REFLAV 'Laves phase convention: G(LAVES,X:X)=+3*GHSERXX+15000'
  SGCOST 'COST 507 database, SGTE unary database V.3.0, 1996; Al, B, Nd, Ti, Zn'
  91Din  'A.T. Dinsdale, Calphad, 15, 317-425(1991).'
  93Sei  'M. Seiersten, SINTEF Report STF-28F93051, Oslo, 1993 and
          COST 507, Final report round 2, 1998; Al-Fe'
  97Jan  'A. Jansson, PhD Thesis, Stockholm 1997; Al-Fe-Mn'
  99SGUN 'SGTE unary database V.4.1, 1999.'
  09Jac  'M.H.G. Jacobs, R. Schmid-Fetzer, Calphad, 33, 170-78(2009); Al-Fe'
!

File: data/databases/sgte-binary/AlFe-09Sun-no-option-F.tdb
$
$ Database for Al-Fe from B. Sundman et al. 2009
$
$ B. Sundman, I. Ohnuma, N. Dupin, U.R. Kattner, S.G. Fries,
$ Acta Mater., 57, 2896-2908(2009).
$
$ Dataset created 2010.03.04 by Bengt Hallstedt.
$ 2020.12.20: Modified for use with GES6.
$
$ This dataset gives the same results as the .tdb submitted with the paper.
$
$ The invariant equilibria involving B2 are at 1378 and 1495 K instead of
$ 1362 and 1499 K as given in the paper.
$
$ The ordering parameters for the bcc-4SL and bcc-2SL phases in the paper
$ are to some extent different from those in the accompanying .tdb and some
$ are probably incorrect.
$
$ The metastable fcc description is much improved compared to previous datasets.
$
$ This datasets contains 4SL fcc (FCC_4SL + A1_FCC) and bcc (BCC_4SL + A2_4SL)
$ and 2SL bcc with vacancies (B2_BCC + A2_BCC). Option B is not used.
$
$ ------------------------------------------------------------------------------
 TEMP-LIM 298.15 6000.00 !
$
$ELEMENT NAME  REF. STATE               ATOMIC MASS H298-H0    S298    !
$
 ELEMENT VA   VACUUM                      0.0          0.0      0.0    ! 
 ELEMENT AL   FCC_A1                     26.98154   4540.      28.30   ! 
 ELEMENT FE   BCC_A2                     55.847     4489.0     27.2797 ! 
$ ------------------------------------------------------------------------------
$ Phase definitions
$
 PHASE LIQUID:L % 1 1 !
 CONST LIQUID:L : AL FE : !
$
$ Fcc (cF4, Fm-3m) and MeX (cF8, Fm-3m)
$
 PHASE FCC_A1 %A 2 1 1 !
 CONST FCC_A1 : AL FE : VA : !
$
$ Disordered part of FCC_4SL, identical to FCC_A1
$
 PHASE A1_FCC %A 2 1 1 !
 CONST A1_FCC : AL FE : VA : !
$
$ Prototype AuCu (L1_0, tP4, P4/mmm) and AuCu3 (L1_2, cP4, Pm-3m)
$
 PHASE FCC_4SL %AY 5 0.25 0.25 0.25 0.25 1 !
 CONST FCC_4SL : AL FE : AL FE : AL FE : AL% FE : VA :  !
$
$ Bcc (cI2, Im-3m)
$
 PHASE BCC_A2 %B 2 1 3 !
 CONST BCC_A2 : AL FE : VA : !
$
$ Disordered part of B2_BCC, identical to BCC_A2 (except Va)
$
 PHASE A2_BCC %B 2 1 3 !
 CONST A2_BCC : AL FE VA : VA : !
$
$ Prototype CsCl (cP2, Pm-3m)
$
 PHASE B2_BCC %BO 3 0.5 0.5 3 !
 CONST B2_BCC : AL% FE VA : AL FE% VA : VA : !
$
$ Disordered part of BCC_4SL, identical to BCC_A2
$
 PHASE A2_4SL %B 2 1 3 !
 CONST A2_4SL : AL FE : VA : !
$
$ Prototype CsCl (B2, cP2, Pm-3m), NaTl (B32, cF16, Fd-3m),
$ BiF3 (D0_3, cF16, Fm-3m), AlCu2Mn (L2_1, cF16)
$
 PHASE BCC_4SL %Z 5 0.25 0.25 0.25 0.25 3 !
 CONST BCC_4SL : AL FE% : AL FE% : AL FE% : AL% FE : VA% :  !
$
$ Prototype Al13Fe4 (mC102, C2/m)
$
 PHASE AL13FE4 % 3 0.6275 0.235 0.1375 !
 CONST AL13FE4 : AL : FE : AL VA : !
$
$ Prototype Al5Fe2 (oC24, Cmcm)
$ Al5Fe2 does not have the Al5Co2 (D8_11) structure
$
 PHASE AL5FE2 % 2 5 2 !
 CONST AL5FE2 : AL : FE : !
$
$ Prototype Al2Fe (aP18, P1)
$
 PHASE AL2FE % 2 2 1 !
 CONST AL2FE : AL : FE : !
$
$ Prototype Cu8Zn5 (cI52, I-43m)
$
 PHASE AL8FE5_D82 % 2 8 5 !
 CONST AL8FE5_D82 : AL FE : AL FE : !
$ ------------------------------------------------------------------------------
$ Defaults
$
 DEFINE-SYSTEM-DEFAULT ELEMENT 2 !
 DEFAULT-COM DEFINE_SYSTEM_ELEMENT VA !
 DEFAULT-COM REJECT_PHASE BCC_A2 B2_BCC A2_BCC FCC_A1 !
 TYPE-DEF % SEQ * !
 TYPE-DEF A GES AMEND_PHASE_DESCRIPTION @ MAGNETIC -3 0.28 !
 TYPE-DEF B GES AMEND_PHASE_DESCRIPTION @ MAGNETIC -1 0.4 !
 TYPE-DEF O GES AMEND_PHASE_DESCRIPTION B2_BCC DIS_PART A2_BCC !
 TYPE-DEF Y GES AMEND_PHASE_DESCRIPTION FCC_4SL DIS_PART A1_FCC !
 TYPE-DEF Z GES AMEND_PHASE_DESCRIPTION BCC_4SL DIS_PART A2_4SL !
 FUNCTION ZERO      298.15  0;                                         6000 N !
 FUNCTION UN_ASS    298.15  0;                                         6000 N !
 FUNCTION R         298.15  +8.31451;                                  6000 N !
$ ------------------------------------------------------------------------------
$ Element data
$ ------------------------------------------------------------------------------
$ Al
$
$ BCT_A5 and DIAMOND_A4 added in unary 3.0
$
 PAR  G(FCC_A1,AL:VA),,                 +GHSERAL;                2900 N 91Din !
 PAR  G(A1_FCC,AL:VA),,                 +GHSERAL;                2900 N 91Din !
 PAR  G(BCC_A2,AL:VA),,                 +GHSERAL+10083-4.813*T;  2900 N 91Din !
 PAR  G(A2_BCC,AL:VA),,                 +GHSERAL+10083-4.813*T;  2900 N 91Din !
 PAR  G(A2_4SL,AL:VA),,                 +GHSERAL+10083-4.813*T;  2900 N 91Din !
 PAR  G(HCP_A3,AL:VA),,                 +GHSERAL+5481-1.8*T;     2900 N 91Din !
$PAR  G(CBCC_A12,AL:VA),,               +GHSERAL
$            +10083.4-4.813*T;                                   2900 N 91Din !
$PAR  G(CUB_A13,AL:VA),,                +GHSERAL
$            +10920.44-4.8116*T;                                 2900 N 91Din !
$PAR  G(BCT_A5,AL),,                    +GHSERAL+10083-4.813*T;  2900 N SGCOST !
$PAR  G(DIAMOND_A4,AL),,                +GHSERAL+30*T;           2900 N SGCOST !
 PAR  G(LIQUID,AL),,                    +GLIQAL;                 2900 N 91Din !
$
$PAR  L(A2_BCC,AL,VA:VA;0),,            +B2ALVA+LB2ALVA;,,            N 99Dup !
 PAR  L(A2_BCC,AL,VA:VA;0),,            +46912;,,                     N 09Sun !
$PAR  G(B2_BCC,VA:AL:VA),,              +0.5*B2ALVA-0.5*LB2ALVA;,,    N 99Dup !
$PAR  G(B2_BCC,AL:VA:VA),,              +0.5*B2ALVA-0.5*LB2ALVA;,,    N 99Dup !
 PAR  G(B2_BCC,VA:AL:VA),,              +ZERO;,,                      N 09Sun !
 PAR  G(B2_BCC,AL:VA:VA),,              +ZERO;,,                      N 09Sun !
$
 PAR  G(AL8FE5_D82,AL:AL),,             +13*GBCCAL;,,                 N 09Sun !
$
 FUNCTION GHSERAL   298.15  -7976.15+137.093038*T-24.3671976*T*LN(T)
       -0.001884662*T**2-8.77664E-07*T**3+74092*T**(-1);
       700.00  Y  -11276.24+223.048446*T-38.5844296*T*LN(T)
       +0.018531982*T**2 -5.764227E-06*T**3+74092*T**(-1);
       933.47  Y  -11278.361+188.684136*T-31.748192*T*LN(T)
       -1.230622E+28*T**(-9);
      2900.00  N !
 FUNCTION GLIQAL    298.15  +11005.045-11.84185*T+GHSERAL+7.9337E-20*T**7;
       933.47  Y  -795.991+177.430209*T-31.748192*T*LN(T);
      2900.00  N !
 FUNCTION GBCCAL    298.15  +GHSERAL+10083-4.813*T;                    2900 N !
$
$ In the original 99Dup publication B2ALVA=10-0.001*T and LB2ALVA=100000.
$ In 97Ans B2ALVA=1000-T
$ In the LB database LB2ALVA=150000
$ and in AlFeNiTi-bosse-0701.TDB LB2ALVA=200000
 FUNCTION B2ALVA    298.15  +10000-T;                                  6000 N !
 FUNCTION LB2ALVA   298.15  +200000;                                   6000 N !
$ ------------------------------------------------------------------------------
$ Fe
$
$ ORTHORHOMBIC_A20 and TETRAGONAL_U added im unary 4.1
$
 PAR  G(BCC_A2,FE:VA),,                 +GHSERFE;,,                   N 91Din !
 PAR  TC(BCC_A2,FE:VA),,                 1043.00;,,                   N 91Din !
 PAR  BM(BCC_A2,FE:VA),,                    2.22;,,                   N 91Din !
 PAR  G(A2_BCC,FE:VA),,                 +GHSERFE;,,                   N 91Din !
 PAR  TC(A2_BCC,FE:VA),,                 1043.00;,,                   N 91Din !
 PAR  BM(A2_BCC,FE:VA),,                    2.22;,,                   N 91Din !
 PAR  G(A2_4SL,FE:VA),,                 +GHSERFE;,,                   N 91Din !
 PAR  TC(A2_4SL,FE:VA),,                 1043.00;,,                   N 91Din !
 PAR  BM(A2_4SL,FE:VA),,                    2.22;,,                   N 91Din !
 PAR  G(FCC_A1,FE:VA),,                 +GFCCFE;,,                    N 91Din !
 PAR  TC(FCC_A1,FE:VA),,                 -201.00;,,                   N 91Din !
 PAR  BM(FCC_A1,FE:VA),,                   -2.10;,,                   N 91Din !
 PAR  G(A1_FCC,FE:VA),,                 +GFCCFE;,,                    N 91Din !
 PAR  TC(A1_FCC,FE:VA),,                 -201.00;,,                   N 91Din !
 PAR  BM(A1_FCC,FE:VA),,                   -2.10;,,                   N 91Din !
 PAR  G(HCP_A3,FE:VA),,                 +GHCPFE;,,                    N 91Din !
$PAR  G(CBCC_A12,FE:VA),,               +GHSERFE+4745;,,              N 91Din !
$PAR  G(CUB_A13,FE:VA),,                +GHSERFE+3745;,,              N 91Din !
$PAR  G(ORTHORHOMBIC_A20,FE),,          +GHSERFE+5000;,,              N 99SGUN !
$PAR  G(TETRAGONAL_U,FE),,              +GHSERFE+5000;,,              N 99SGUN !
 PAR  G(LIQUID,FE),,                    +GLIQFE;,,                    N 91Din !
$
$PAR  L(A2_BCC,FE,VA:VA;0),,            +120*T;,,                     N 02Sun !
 PAR  L(A2_BCC,FE,VA:VA;0),,            +150000;,,                    N 09Sun !
 PAR  G(B2_BCC,VA:FE:VA),,              +ZERO;,,                      N 09Sun !
 PAR  G(B2_BCC,FE:VA:VA),,              +ZERO;,,                      N 09Sun !
 PAR  G(AL8FE5_D82,FE:FE),,             +13*GHSERFE+13000;,,          N 09Sun !
$
 FUNCTION GHSERFE   298.15  +1225.7+124.134*T-23.5143*T*LN(T)
       -0.00439752*T**2-5.8927E-08*T**3+77359*T**(-1);
      1811.00  Y  -25383.581+299.31255*T-46*T*LN(T)+2.29603E+31*T**(-9);
      6000.00  N !
 FUNCTION GFCCFE    298.15  -1462.4+8.282*T-1.15*T*LN(T)
       +6.4E-04*T**2+GHSERFE;
      1811.00  Y  -1713.815+0.940009*T+GHSERFE+4.9251E+30*T**(-9);
      6000.00  N !
 FUNCTION GHCPFE    298.15  -3705.78+12.591*T-1.15*T*LN(T)
       +6.4E-04*T**2+GHSERFE;
      1811.00  Y  -3957.195+5.249009*T+GHSERFE+4.9251E+30*T**(-9);
      6000.00  N !
 FUNCTION GLIQFE    298.15  +12040.17-6.55843*T+GHSERFE-3.67516E-21*T**7;
      1811.00  Y  -10838.83+291.302*T-46*T*LN(T);
      6000.00  N !
$ ------------------------------------------------------------------------------
$ Va
$
$PAR  G(A2_BCC,VA:VA),,                 +ZERO;,,                      N 99Dup !
 PAR  G(A2_BCC,VA:VA),,                 +30*T;,,                      N 09Sun !
$PAR  L(A2_BCC,VA,*:VA;0),,             +LB2VA;,,                     N 01Sun !
$
$FUNCTION LB2VA     298.15  +100*T;                                    6000 N !
$ ------------------------------------------------------------------------------
$ Binary system
$
$ B. Sundman, I. Ohnuma, N. Dupin, U.R. Kattner, S.G. Fries,
$ Acta Mater., 57, 2896-2908(2009).
$
$ Checked against paper. Checked at 6000 K.
$
$ This dataset gives the same results as the .tdb submitted with the paper.
$
$ The invariant equilibria involving B2 are at 1378 and 1495 K instead of
$ 1362 and 1499 K as given in the paper.
$
$ The ordering parameters for the bcc-4SL and bcc-2SL phases in the paper
$ are to some extent different from those in the accompanying .tdb and some
$ are probably incorrect.
$
$ The metastable fcc description is much improved compared to previous datasets.
$
$ This datasets contains 4SL fcc (FCC_4SL + A1_FCC) and bcc (BCC_4SL + A2_4SL)
$ and 2SL bcc with vacancies (B2_BCC + A2_BCC). Option B is not used.
$
 PAR  L(LIQUID,AL,FE;0),,               -88090+19.8*T;,,              N 09Sun !
 PAR  L(LIQUID,AL,FE;1),,               -3800+3*T;,,                  N 09Sun !
 PAR  L(LIQUID,AL,FE;2),,               -2000;,,                      N 09Sun !
$
 PAR  L(FCC_A1,AL,FE:VA;0),,            -104700+30.65*T;,,            N 08Con !
 PAR  L(FCC_A1,AL,FE:VA;1),,            +30000-7*T;,,                 N 09Sun !
 PAR  L(FCC_A1,AL,FE:VA;2),,            +32200-17*T;,,                N 09Sun !
$
 PAR  L(A1_FCC,AL,FE:VA;0),,            -104700+30.65*T;,,            N 08Con !
 PAR  L(A1_FCC,AL,FE:VA;1),,            +30000-7*T;,,                 N 09Sun !
 PAR  L(A1_FCC,AL,FE:VA;2),,            +32200-17*T;,,                N 09Sun !
$
 PAR  G(FCC_4SL,FE:FE:FE:AL:VA),,       +GFALFE3;,,                   N 08Con !
 PAR  G(FCC_4SL,AL:FE:FE:FE:VA),,       +GFALFE3;,,                   N 08Con !
 PAR  G(FCC_4SL,FE:AL:FE:FE:VA),,       +GFALFE3;,,                   N 08Con !
 PAR  G(FCC_4SL,FE:FE:AL:FE:VA),,       +GFALFE3;,,                   N 08Con !
 PAR  G(FCC_4SL,FE:FE:AL:AL:VA),,       +GFAL2FE2;,,                  N 08Con !
 PAR  G(FCC_4SL,AL:FE:FE:AL:VA),,       +GFAL2FE2;,,                  N 08Con !
 PAR  G(FCC_4SL,FE:AL:FE:AL:VA),,       +GFAL2FE2;,,                  N 08Con !
 PAR  G(FCC_4SL,AL:FE:AL:FE:VA),,       +GFAL2FE2;,,                  N 08Con !
 PAR  G(FCC_4SL,FE:AL:AL:FE:VA),,       +GFAL2FE2;,,                  N 08Con !
 PAR  G(FCC_4SL,AL:AL:FE:FE:VA),,       +GFAL2FE2;,,                  N 08Con !
 PAR  G(FCC_4SL,FE:AL:AL:AL:VA),,       +GFAL3FE;,,                   N 08Con !
 PAR  G(FCC_4SL,AL:FE:AL:AL:VA),,       +GFAL3FE;,,                   N 08Con !
 PAR  G(FCC_4SL,AL:AL:FE:AL:VA),,       +GFAL3FE;,,                   N 08Con !
 PAR  G(FCC_4SL,AL:AL:AL:FE:VA),,       +GFAL3FE;,,                   N 08Con !
 PAR  L(FCC_4SL,AL,FE:*:*:*:VA;0),,     +L0FALFE;,,                   N 08Con !
 PAR  L(FCC_4SL,*:AL,FE:*:*:VA;0),,     +L0FALFE;,,                   N 08Con !
 PAR  L(FCC_4SL,*:*:AL,FE:*:VA;0),,     +L0FALFE;,,                   N 08Con !
 PAR  L(FCC_4SL,*:*:*:AL,FE:VA;0),,     +L0FALFE;,,                   N 08Con !
 PAR  L(FCC_4SL,AL,FE:AL,FE:*:*:VA;0),, +SFALFE;,,                    N 08Con !
 PAR  L(FCC_4SL,AL,FE:*:AL,FE:*:VA;0),, +SFALFE;,,                    N 08Con !
 PAR  L(FCC_4SL,AL,FE:*:*:AL,FE:VA;0),, +SFALFE;,,                    N 08Con !
 PAR  L(FCC_4SL,*:AL,FE:AL,FE:*:VA;0),, +SFALFE;,,                    N 08Con !
 PAR  L(FCC_4SL,*:AL,FE:*:AL,FE:VA;0),, +SFALFE;,,                    N 08Con !
 PAR  L(FCC_4SL,*:*:AL,FE:AL,FE:VA;0),, +SFALFE;,,                    N 08Con !
$
 PAR  L(BCC_A2,AL,FE:VA;0),,            -122960+32*T;,,               N 93Sei !
 PAR  L(BCC_A2,AL,FE:VA;1),,            +2945.2;,,                    N 93Sei !
 PAR  TC(BCC_A2,AL,FE:VA;0),,            -438;,,                      N 09Sun !
 PAR  TC(BCC_A2,AL,FE:VA;1),,           -1720;,,                      N 09Sun !
$
 PAR  L(A2_BCC,AL,FE:VA;0),,            -122960+32*T;,,               N 93Sei !
 PAR  L(A2_BCC,AL,FE:VA;1),,            +2945.2;,,                    N 93Sei !
 PAR  TC(A2_BCC,AL,FE:VA;0),,            -438;,,                      N 09Sun !
 PAR  TC(A2_BCC,AL,FE:VA;1),,           -1720;,,                      N 09Sun !
$
 PAR  L(A2_4SL,AL,FE:VA;0),,            -122960+32*T;,,               N 93Sei !
 PAR  L(A2_4SL,AL,FE:VA;1),,            +2945.2;,,                    N 93Sei !
 PAR  TC(A2_4SL,AL,FE:VA;0),,            -438;,,                      N 09Sun !
 PAR  TC(A2_4SL,AL,FE:VA;1),,           -1720;,,                      N 09Sun !
$
 PAR  G(B2_BCC,AL:AL:VA),,              +ZERO;,,                      N 09Sun !
 PAR  G(B2_BCC,AL:FE:VA),,              +GB2ALFE;,,                   N 09Sun !
 PAR  G(B2_BCC,FE:AL:VA),,              +GB2ALFE;,,                   N 09Sun !
 PAR  G(B2_BCC,FE:FE:VA),,              +ZERO;,,                      N 09Sun !
 PAR  L(B2_BCC,AL,FE:AL:VA;0),,         +2*UB2ALFE+5600;,,            N 09Sun !
 PAR  L(B2_BCC,AL:AL,FE:VA;0),,         +2*UB2ALFE+5600;,,            N 09Sun !
 PAR  L(B2_BCC,FE:AL,FE:VA;0),,         +2*UB2ALFE-1400+2.4*T;,,      N 09Sun !
 PAR  L(B2_BCC,AL,FE:FE:VA;0),,         +2*UB2ALFE-1400+2.4*T;,,      N 09Sun !
 PAR  L(B2_BCC,AL,FE:AL,FE:VA;0),,      -8400-4.8*T;,,                N 09Sun !
 PAR  L(B2_BCC,AL,FE:AL:VA;1),,         -524;,,                       N 09Sun !
 PAR  L(B2_BCC,AL:AL,FE:VA;1),,         -524;,,                       N 09Sun !
 PAR  L(B2_BCC,FE:AL,FE:VA;1),,         -524;,,                       N 09Sun !
 PAR  L(B2_BCC,AL,FE:FE:VA;1),,         -524;,,                       N 09Sun !
 PAR  L(B2_BCC,AL,FE:AL:VA;2),,         -1560;,,                      N 09Sun !
 PAR  L(B2_BCC,AL:AL,FE:VA;2),,         -1560;,,                      N 09Sun !
 PAR  L(B2_BCC,FE:AL,FE:VA;2),,         -1560;,,                      N 09Sun !
 PAR  L(B2_BCC,AL,FE:FE:VA;2),,         -1560;,,                      N 09Sun !
 PAR  TC(B2_BCC,FE:AL:VA),,             +2*UTCBALFE;,,                N 09Sun !
 PAR  TC(B2_BCC,AL:FE:VA),,             +2*UTCBALFE;,,                N 09Sun !
 PAR  TC(B2_BCC,AL,FE:AL:VA;0),,        -2*UTCBALFE;,,                N 09Sun !
 PAR  TC(B2_BCC,AL:AL,FE:VA;0),,        -2*UTCBALFE;,,                N 09Sun !
 PAR  TC(B2_BCC,FE:AL,FE:VA;0),,        -2*UTCBALFE;,,                N 09Sun !
 PAR  TC(B2_BCC,AL,FE:FE:VA;0),,        -2*UTCBALFE;,,                N 09Sun !
 PAR  BM(B2_BCC,FE:AL:VA),,             +2*UBMBALFE;,,                N 09Sun !
 PAR  BM(B2_BCC,AL:FE:VA),,             +2*UBMBALFE;,,                N 09Sun !
 PAR  BM(B2_BCC,AL,FE:AL:VA;0),,        +2*BM0BALFE;,,                N 09Sun !
 PAR  BM(B2_BCC,AL:AL,FE:VA;0),,        +2*BM0BALFE;,,                N 09Sun !
 PAR  BM(B2_BCC,FE:AL,FE:VA;0),,        +2*BM0BALFE;,,                N 09Sun !
 PAR  BM(B2_BCC,AL,FE:FE:VA;0),,        +2*BM0BALFE;,,                N 09Sun !
 PAR  BM(B2_BCC,AL,FE:AL:VA;1),,        +2*BM1BALFE;,,                N 09Sun !
 PAR  BM(B2_BCC,AL:AL,FE:VA;1),,        +2*BM1BALFE;,,                N 09Sun !
 PAR  BM(B2_BCC,FE:AL,FE:VA;1),,        +2*BM1BALFE;,,                N 09Sun !
 PAR  BM(B2_BCC,AL,FE:FE:VA;1),,        +2*BM1BALFE;,,                N 09Sun !
 PAR  BM(B2_BCC,AL,FE:AL:VA;2),,        +2*BM2BALFE;,,                N 09Sun !
 PAR  BM(B2_BCC,AL:AL,FE:VA;2),,        +2*BM2BALFE;,,                N 09Sun !
 PAR  BM(B2_BCC,FE:AL,FE:VA;2),,        +2*BM2BALFE;,,                N 09Sun !
 PAR  BM(B2_BCC,AL,FE:FE:VA;2),,        +2*BM2BALFE;,,                N 09Sun !
$
 PAR  G(BCC_4SL,AL:AL:AL:AL:VA),,       +ZERO;,,                      N 09Sun !
 PAR  G(BCC_4SL,AL:AL:AL:FE:VA),,       +GBAL3FE;,,                   N 09Sun !
 PAR  G(BCC_4SL,AL:AL:FE:AL:VA),,       +GBAL3FE;,,                   N 09Sun !
 PAR  G(BCC_4SL,AL:FE:AL:AL:VA),,       +GBAL3FE;,,                   N 09Sun !
 PAR  G(BCC_4SL,FE:AL:AL:AL:VA),,       +GBAL3FE;,,                   N 09Sun !
 PAR  G(BCC_4SL,AL:AL:FE:FE:VA),,       +GB2ALFE;,,                   N 09Sun !
 PAR  G(BCC_4SL,FE:FE:AL:AL:VA),,       +GB2ALFE;,,                   N 09Sun !
 PAR  G(BCC_4SL,AL:FE:AL:FE:VA),,       +GB32ALFE;,,                  N 09Sun !
 PAR  G(BCC_4SL,AL:FE:FE:AL:VA),,       +GB32ALFE;,,                  N 09Sun !
 PAR  G(BCC_4SL,FE:AL:AL:FE:VA),,       +GB32ALFE;,,                  N 09Sun !
 PAR  G(BCC_4SL,FE:AL:FE:AL:VA),,       +GB32ALFE;,,                  N 09Sun !
 PAR  G(BCC_4SL,AL:FE:FE:FE:VA),,       +GBALFE3;,,                   N 09Sun !
 PAR  G(BCC_4SL,FE:AL:FE:FE:VA),,       +GBALFE3;,,                   N 09Sun !
 PAR  G(BCC_4SL,FE:FE:AL:FE:VA),,       +GBALFE3;,,                   N 09Sun !
 PAR  G(BCC_4SL,FE:FE:FE:AL:VA),,       +GBALFE3;,,                   N 09Sun !
 PAR  G(BCC_4SL,FE:FE:FE:FE:VA),,       +ZERO;,,                      N 09Sun !
 PAR  L(BCC_4SL,AL,FE:*:*:*:VA;0),,     +L0BALFE;,,                   N 09Sun !
 PAR  L(BCC_4SL,*:AL,FE:*:*:VA;0),,     +L0BALFE;,,                   N 09Sun !
 PAR  L(BCC_4SL,*:*:AL,FE:*:VA;0),,     +L0BALFE;,,                   N 09Sun !
 PAR  L(BCC_4SL,*:*:*:AL,FE:VA;0),,     +L0BALFE;,,                   N 09Sun !
 PAR  L(BCC_4SL,AL,FE:*:*:*:VA;1),,     +L1BALFE;,,                   N 09Sun !
 PAR  L(BCC_4SL,*:AL,FE:*:*:VA;1),,     +L1BALFE;,,                   N 09Sun !
 PAR  L(BCC_4SL,*:*:AL,FE:*:VA;1),,     +L1BALFE;,,                   N 09Sun !
 PAR  L(BCC_4SL,*:*:*:AL,FE:VA;1),,     +L1BALFE;,,                   N 09Sun !
 PAR  L(BCC_4SL,AL,FE:*:*:*:VA;2),,     +L2BALFE;,,                   N 09Sun !
 PAR  L(BCC_4SL,*:AL,FE:*:*:VA;2),,     +L2BALFE;,,                   N 09Sun !
 PAR  L(BCC_4SL,*:*:AL,FE:*:VA;2),,     +L2BALFE;,,                   N 09Sun !
 PAR  L(BCC_4SL,*:*:*:AL,FE:VA;2),,     +L2BALFE;,,                   N 09Sun !
 PAR  TC(BCC_4SL,AL:AL:AL:FE:VA),,      +UTCBALFE;,,                  N 09Sun !
 PAR  TC(BCC_4SL,AL:AL:FE:AL:VA),,      +UTCBALFE;,,                  N 09Sun !
 PAR  TC(BCC_4SL,AL:FE:AL:AL:VA),,      +UTCBALFE;,,                  N 09Sun !
 PAR  TC(BCC_4SL,FE:AL:AL:AL:VA),,      +UTCBALFE;,,                  N 09Sun !
 PAR  TC(BCC_4SL,AL:AL:FE:FE:VA),,      +2*UTCBALFE;,,                N 09Sun !
 PAR  TC(BCC_4SL,FE:FE:AL:AL:VA),,      +2*UTCBALFE;,,                N 09Sun !
 PAR  TC(BCC_4SL,AL:FE:AL:FE:VA),,      +UTCBALFE;,,                  N 09Sun !
 PAR  TC(BCC_4SL,AL:FE:FE:AL:VA),,      +UTCBALFE;,,                  N 09Sun !
 PAR  TC(BCC_4SL,FE:AL:AL:FE:VA),,      +UTCBALFE;,,                  N 09Sun !
 PAR  TC(BCC_4SL,FE:AL:FE:AL:VA),,      +UTCBALFE;,,                  N 09Sun !
 PAR  TC(BCC_4SL,AL:FE:FE:FE:VA),,      +UTCBALFE;,,                  N 09Sun !
 PAR  TC(BCC_4SL,FE:AL:FE:FE:VA),,      +UTCBALFE;,,                  N 09Sun !
 PAR  TC(BCC_4SL,FE:FE:AL:FE:VA),,      +UTCBALFE;,,                  N 09Sun !
 PAR  TC(BCC_4SL,FE:FE:FE:AL:VA),,      +UTCBALFE;,,                  N 09Sun !
 PAR  TC(BCC_4SL,AL,FE:*:*:*:VA;0),,    +TC0BALFE;,,                  N 09Sun !
 PAR  TC(BCC_4SL,*:AL,FE:*:*:VA;0),,    +TC0BALFE;,,                  N 09Sun !
 PAR  TC(BCC_4SL,*:*:AL,FE:*:VA;0),,    +TC0BALFE;,,                  N 09Sun !
 PAR  TC(BCC_4SL,*:*:*:AL,FE:VA;0),,    +TC0BALFE;,,                  N 09Sun !
 PAR  BM(BCC_4SL,AL:AL:AL:FE:VA),,      +UBMBALFE;,,                  N 09Sun !
 PAR  BM(BCC_4SL,AL:AL:FE:AL:VA),,      +UBMBALFE;,,                  N 09Sun !
 PAR  BM(BCC_4SL,AL:FE:AL:AL:VA),,      +UBMBALFE;,,                  N 09Sun !
 PAR  BM(BCC_4SL,FE:AL:AL:AL:VA),,      +UBMBALFE;,,                  N 09Sun !
 PAR  BM(BCC_4SL,AL:AL:FE:FE:VA),,      +2*UBMBALFE;,,                N 09Sun !
 PAR  BM(BCC_4SL,FE:FE:AL:AL:VA),,      +2*UBMBALFE;,,                N 09Sun !
 PAR  BM(BCC_4SL,AL:FE:AL:FE:VA),,      +UBMBALFE;,,                  N 09Sun !
 PAR  BM(BCC_4SL,AL:FE:FE:AL:VA),,      +UBMBALFE;,,                  N 09Sun !
 PAR  BM(BCC_4SL,FE:AL:AL:FE:VA),,      +UBMBALFE;,,                  N 09Sun !
 PAR  BM(BCC_4SL,FE:AL:FE:AL:VA),,      +UBMBALFE;,,                  N 09Sun !
 PAR  BM(BCC_4SL,AL:FE:FE:FE:VA),,      +UBMBALFE;,,                  N 09Sun !
 PAR  BM(BCC_4SL,FE:AL:FE:FE:VA),,      +UBMBALFE;,,                  N 09Sun !
 PAR  BM(BCC_4SL,FE:FE:AL:FE:VA),,      +UBMBALFE;,,                  N 09Sun !
 PAR  BM(BCC_4SL,FE:FE:FE:AL:VA),,      +UBMBALFE;,,                  N 09Sun !
 PAR  BM(BCC_4SL,AL,FE:*:*:*:VA;0),,    +BM0BALFE;,,                  N 09Sun !
 PAR  BM(BCC_4SL,*:AL,FE:*:*:VA;0),,    +BM0BALFE;,,                  N 09Sun !
 PAR  BM(BCC_4SL,*:*:AL,FE:*:VA;0),,    +BM0BALFE;,,                  N 09Sun !
 PAR  BM(BCC_4SL,*:*:*:AL,FE:VA;0),,    +BM0BALFE;,,                  N 09Sun !
 PAR  BM(BCC_4SL,AL,FE:*:*:*:VA;1),,    +BM1BALFE;,,                  N 09Sun !
 PAR  BM(BCC_4SL,*:AL,FE:*:*:VA;1),,    +BM1BALFE;,,                  N 09Sun !
 PAR  BM(BCC_4SL,*:*:AL,FE:*:VA;1),,    +BM1BALFE;,,                  N 09Sun !
 PAR  BM(BCC_4SL,*:*:*:AL,FE:VA;1),,    +BM1BALFE;,,                  N 09Sun !
 PAR  BM(BCC_4SL,AL,FE:*:*:*:VA;2),,    +BM2BALFE;,,                  N 09Sun !
 PAR  BM(BCC_4SL,*:AL,FE:*:*:VA;2),,    +BM2BALFE;,,                  N 09Sun !
 PAR  BM(BCC_4SL,*:*:AL,FE:*:VA;2),,    +BM2BALFE;,,                  N 09Sun !
 PAR  BM(BCC_4SL,*:*:*:AL,FE:VA;2),,    +BM2BALFE;,,                  N 09Sun !
$
 PAR  G(AL13FE4,AL:FE:AL),,             +0.765*GHSERAL+0.235*GHSERFE
             -30680+7.4*T;,,                                          N 09Sun !
 PAR  G(AL13FE4,AL:FE:VA),,             +0.6275*GHSERAL+0.235*GHSERFE
             -28100+7.4*T;,,                                          N 09Sun !
$
 PAR  G(AL5FE2,AL:FE),,                 +5*GHSERAL+2*GHSERFE
             -235600+54*T;,,                                          N 09Sun !
$
 PAR  G(AL2FE,AL:FE),,                  +2*GHSERAL+GHSERFE
             -104000+23*T;,,                                          N 09Sun !
$
 PAR  G(AL8FE5_D82,FE:AL),,             +8*GHSERFE+5*GBCCAL
             +200000+36*T;,,                                          N 09Sun !
 PAR  G(AL8FE5_D82,AL:FE),,             +8*GBCCAL+5*GHSERFE
             -394000+36*T;,,                                          N 09Sun !
 PAR  L(AL8FE5_D82,AL,FE:FE;0),,        -174000;,,                    N 09Sun !
 PAR  L(AL8FE5_D82,AL:AL,FE;0),,        -100000;,,                    N 09Sun !
$
$ metastable
$
 PAR  L(HCP_A3,AL,FE:VA;0),,            -106903+20*T;,,               N 97Jan !
$PAR  L(CBCC_A12,AL,FE:VA;0),,          +ZERO;,,                      N 97Jan !
$PAR  L(CUB_A13,AL,FE:VA;0),,           -114000+20*T;,,               N 97Jan !
$
 FUNCTION UFALFE    298.15  -4000+T;                                   6000 N !
$ Function below from Connetable 2008
$FUNCTION GFALFE3   298.15  +3*UFALFE-4000;                            6000 N !
$ Function below from Sundman 2009
 FUNCTION GFALFE3   298.15  +3*UFALFE-3500;                            6000 N !
 FUNCTION GFAL2FE2  298.15  +4*UFALFE;                                 6000 N !
 FUNCTION GFAL3FE   298.15  +3*UFALFE+9000;                            6000 N !
 FUNCTION SFALFE    298.15  +UFALFE;                                   6000 N !
 FUNCTION L0FALFE   298.15  +ZERO;                                     6000 N !
$
$ Note that UB2ALFE corresponds to 1.5 bonds
 FUNCTION UB1ALFE   298.15  -4023-1.14*T;                              6000 N !
 FUNCTION UB2ALFE   298.15  -1973-2*T;                                 6000 N !
 FUNCTION GBAL3FE   298.15  +2*UB1ALFE+UB2ALFE+3900;                   6000 N !
 FUNCTION GB2ALFE   298.15  +4*UB1ALFE;                                6000 N !
 FUNCTION GB32ALFE  298.15  +2*UB1ALFE+2*UB2ALFE;                      6000 N !
 FUNCTION GBALFE3   298.15  +2*UB1ALFE+UB2ALFE-70+0.5*T;               6000 N !
 FUNCTION L0BALFE   298.15  0.0;                                       6000 N !
 FUNCTION L1BALFE   298.15  -634+0.68*T;                               6000 N !
 FUNCTION L2BALFE   298.15  -190;                                      6000 N !
 FUNCTION UTCBALFE  298.15  -125;                                      6000 N !
 FUNCTION TC0BALFE  298.15  -UTCBALFE;                                 6000 N !
 FUNCTION UBMBALFE  298.15  -1.36;                                     6000 N !
 FUNCTION BM0BALFE  298.15  -0.3;                                      6000 N !
 FUNCTION BM1BALFE  298.15  -0.8;                                      6000 N !
 FUNCTION BM2BALFE  298.15  +0.2;                                      6000 N !
$ ------------------------------------------------------------------------------
$
 ASSESSED_SYSTEM
  AL-FE(TDB -* +LIQ +FCC_A1 +BCC_4SL A2_BCC +AL13FE4 +AL5FE2 +AL2FE +AL8FE5_D82 
  ;P3 TMM:300/2000 STP:.5/1000/1 STP:.99/1500/-1) !
$
$
 LIST-OF-REFERENCE
 NUMBER  SOURCE
  Null   'Unknown source'
  Same   'Same or similar interaction as in the corresponding stable phase'
  REFLAV 'Laves phase convention: G(LAVES,X:X)=+3*GHSERXX+15000'
  SGCOST 'COST 507 database, SGTE unary database V.3.0, 1996; Al, B, Nd, Ti, Zn'
  91Din  'A.T. Dinsdale, Calphad, 15, 317-425(1991).'
  93Sei  'M. Seiersten, COST 507, Final report round 2, 1998; Al-Fe'
  97Ans  'I. Ansara, N. Dupin, H.L. Lukas, B. Sundman,
          J. Alloys Compd., 247, 20-30(1997); Al-Ni'
  97Jan  'A. Jansson, PhD Thesis, Stockholm 1997; Al-Fe-Mn'
  99Dup  'N. Dupin, I. Ansara, Z. Metallkd., 90, 76-85(1999); Al-Ni'
  99SGUN 'SGTE unary database V.4.1, 1999.'
  01Sun  'B. Sundman, fix to avoid BCC with just Va (in LB1-v2).'
  02Sun  'B. Sundman, default vacancy interaction in BCC, 2002'
  08Con  'D. Connetable, J. Lacaze, P. Maugis, B. Sundman,
          Calphad, 32, 361-70(2008); Al-Fe, Al-Fe-C'
  09Sun  'B. Sundman, I. Ohnuma, N. Dupin, U.R. Kattner, S.G. Fries,
          Acta Mater., 57, 2896-2908(2009); Al-Fe'
!
