Repository: orchid-calphad/orchid-project.org

# orchid-project.org

Website and released data of **ORCHID** (Open Repository for CALPHAD Hypotheses, Intelligence, and Discovery),
served by GitHub Pages at https://orchid-project.org. Releases are archived on Zenodo (one DOI per version).

- `index.html`, `catalog/`, `best-practices.html` — static, self-contained pages (generated in the ORCHID tooling).
- `data/` — released data: catalog, redistributable TDB files, convex hulls. Licences: `data/LICENSES.md`, `data/NOTICE.md`.
- `llms.txt`, `data/croissant.json`, `CITATION.cff`, `.zenodo.json` — machine-readable metadata.

Only data with clear redistribution rights are published.

File: data/databases/sgte-binary/AlH-04Qiu.tdb
$
$ Database for Al-H from C. Qiu et al. 2004.
$
$ C. Qiu, G.B. Olson, S.M. Opalka, D.L. Anton,
$ J. Phase Equilib. Diffus., 25, 520-27(2004).
$
$ Dataset created 2018.02.17 by Bengt Hallstedt.
$ 2020.12.20: Modified for use with GES6.
$
$ ------------------------------------------------------------------------------
 TEMP-LIM 298.15 6000.00 !
$
$ELEMENT NAME  REF. STATE               ATOMIC MASS H298-H0    S298    !
$
 ELEMENT VA   VACUUM                      0.0          0.0      0.0    ! 
 ELEMENT AL   FCC_A1                     26.98154   4540.      28.30   ! 
 ELEMENT H    1/2_MOLE_H2(G)              1.0079    4234.      65.285  ! 
$ ------------------------------------------------------------------------------
$ Species
$
 SPECIE  AL2                                AL2 !
 SPECIE  ALH                                AL1H1 !
 SPECIE  ALH2                               AL1H2 !
 SPECIE  ALH3                               AL1H3 !
 SPECIE  H2                                 H2 !
$ ------------------------------------------------------------------------------
$ Phase definitions
$
 PHASE LIQUID:L % 1 1 !
 CONST LIQUID:L : AL H : !
$
$ Fcc (cF4, Fm-3m) and MeX (cF8, Fm-3m)
$
 PHASE FCC_A1 %A 2 1 1 !
 CONST FCC_A1 : AL : H VA% : !
$
$ Bcc (cI2, Im-3m)
$
 PHASE BCC_A2 %B 2 1 3 !
 CONST BCC_A2 : AL : H VA% : !
$
$ Hcp (hP2, P6_3/mmc)
$
 PHASE HCP_A3 %A 2 1 0.5 !
 CONST HCP_A3 : AL : H VA% : !
$
$ Prototype FeF3 (hR8, R-3c), alpha
$ Prototype Cr3Si (cP8, Pm-3n, SB A15), beta?
$ Prototype AlH3 (oP24, Pnnm), gamma
$
 PHASE ALH3 % 2 1 3 !
 CONST ALH3 : AL : H : !
$
 PHASE GAS:G % 1 1 !
 CONST GAS:G : AL AL2 ALH ALH2 ALH3 H H2 : !
$ ------------------------------------------------------------------------------
$ Defaults
$
 DEFINE-SYSTEM-DEFAULT ELEMENT 2 !
 DEFAULT-COM DEFINE_SYSTEM_ELEMENT VA !
 TYPE-DEF % SEQ * !
 TYPE-DEF A GES AMEND_PHASE_DESCRIPTION @ MAGNETIC -3 0.28 !
 TYPE-DEF B GES AMEND_PHASE_DESCRIPTION @ MAGNETIC -1 0.4 !
 FUNCTION ZERO      298.15  0;                                         6000 N !
 FUNCTION UN_ASS    298.15  0;                                         6000 N !
 FUNCTION R         298.15  +8.31451;                                  6000 N !
 FUNCTION RTLNP     298.15  +8.31451*T*LN(1E-05*P);                    6000 N !
$ ------------------------------------------------------------------------------
$ Element data
$ ------------------------------------------------------------------------------
$ Al
$
$ BCT_A5 and DIAMOND_A4 added in unary 3.0
$
 PAR  G(FCC_A1,AL:VA),,                 +GHSERAL;                2900 N 91Din !
 PAR  G(BCC_A2,AL:VA),,                 +GHSERAL+10083-4.813*T;  2900 N 91Din !
 PAR  G(HCP_A3,AL:VA),,                 +GHSERAL+5481-1.8*T;     2900 N 91Din !
$PAR  G(CBCC_A12,AL:VA),,               +GHSERAL
$            +10083.4-4.813*T;                                   2900 N 91Din !
$PAR  G(CUB_A13,AL:VA),,                +GHSERAL
$            +10920.44-4.8116*T;                                 2900 N 91Din !
$PAR  G(BCT_A5,AL),,                    +GHSERAL+10083-4.813*T;  2900 N SGCOST !
$PAR  G(DIAMOND_A4,AL),,                +GHSERAL+30*T;           2900 N SGCOST !
 PAR  G(LIQUID,AL),,                    +GLIQAL;                 2900 N 91Din !
$
 PAR  G(GAS,AL),,                       +AL1G+RTLNP;,,                N 00SUB !
 PAR  G(GAS,AL2),,                      +AL2G+RTLNP;,,                N 00SUB !
$
 FUNCTION GHSERAL   298.15  -7976.15+137.093038*T-24.3671976*T*LN(T)
       -0.001884662*T**2-8.77664E-07*T**3+74092*T**(-1);
       700.00  Y  -11276.24+223.048446*T-38.5844296*T*LN(T)
       +0.018531982*T**2 -5.764227E-06*T**3+74092*T**(-1);
       933.47  Y  -11278.361+188.684136*T-31.748192*T*LN(T)
       -1.230622E+28*T**(-9);
      2900.00  N !
 FUNCTION GLIQAL    298.15  +11005.045-11.84185*T+GHSERAL+7.9337E-20*T**7;
       933.47  Y  -795.991+177.430209*T-31.748192*T*LN(T);
      2900.00  N !
 FUNCTION GBCCAL    298.15  +GHSERAL+10083-4.813*T;                    2900 N !
 FUNCTION GHCPAL    298.15  +GHSERAL+5481-1.8*T;                       2900 N !
$ Al(g)
 FUNCTION AL1G      298.15  +323947.58-25.1480948*T-20.859*T*LN(T)
       +4.5665E-05*T**2-3.942E-09*T**3-24275.5*T**(-1);
      4000.00  Y  +342017.234-54.0526114*T-17.7891*T*LN(T)
       +6.822E-05*T**2-1.91111667E-08*T**3-14782200*T**(-1);
      8200.00  Y  +542396.07-411.214335*T+22.2419*T*LN(T)
       -0.00349619*T**2+4.0491E-08*T**3-2.0366965E+08*T**(-1);
     10000.00  N !
$ Al2(g)
 FUNCTION AL2G      298.15  +496408.232+35.479739*T-41.6397*T*LN(T)
       +0.00249636*T**2-4.9050733E-07*T**3+85390.3*T**(-1);
       900.00  Y  +497613.221+17.368131*T-38.85476*T*LN(T)
       -2.249805E-04*T**2-9.4900316E-09*T**3-5287.23*T**(-1);
      2800.00  N !
$ ------------------------------------------------------------------------------
$ H
$
$ H is not included in unary
$
 PAR  G(LIQUID,H),,                     +0.5*GHSERH2
             +8035+25*T+2*T*LN(T);,,                                  N 04Qiu !
$
 PAR  G(GAS,H),,                        +F10383T+RTLNP;,,             N 97SUB !
 PAR  G(GAS,H2),,                       +GHSERH2+RTLNP;,,             N 97SUB !
$
$ H(g)
 FUNCTION F10383T   298.15  +211801.621+24.4989821*T-20.78611*T*LN(T);
      6000.00  N !
$ H2(g)
 FUNCTION GHSERH2   298.15  -9522.9741+78.5273879*T-31.35707*T*LN(T)
       +0.0027589925*T**2-7.46390667E-07*T**3+56582.3*T**(-1);
      1000.00  Y  +180.108664-15.6128256*T-17.84857*T*LN(T)
       -0.00584168*T**2+3.14618667E-07*T**3-1280036*T**(-1);
      2100.00  Y  -18840.1663+92.3120255*T-32.05082*T*LN(T)
       -0.0010728235*T**2+1.14281783E-08*T**3+3561002.5*T**(-1);
      6000.00  N !
$ ------------------------------------------------------------------------------
$ Binary system
$
$ C. Qiu, G.B. Olson, S.M. Opalka, D.L. Anton,
$ J. Phase Equilib. Diffus., 25, 520-27(2004).
$
$ Checked against paper.
$
 PAR  L(LIQUID,AL,H;0),,                +51338-11.4758*T;,,           N 04Qiu !
$
 PAR  G(FCC_A1,AL:H),,                  +GHSERAL+0.5*GHSERH2
             +100000;,,                                               N 04Qiu !
 PAR  L(FCC_A1,AL:H,VA;0),,             -45805+56.4302*T;,,           N 04Qiu !
$
 PAR  G(ALH3,AL:H),,                    -28415+213.712933*T
             -41.75632*T*LN(T)-0.014548469*T**2+446400*T**(-1);,,     N 04Qiu !
$
 PAR  G(GAS,ALH),,                      +F448T+RTLNP;,,               N 97SUB !
 PAR  G(GAS,ALH2),,                     +F484T+RTLNP;,,               N 97SUB !
 PAR  G(GAS,ALH3),,                     +F498T+RTLNP;,,               N 97SUB !
$
$ AlH(g)
 FUNCTION F448T     298.15  +242339.885-33.8756936*T-22.30163*T*LN(T)
       -0.009810825*T**2 +1.170884E-06*T**3-81867.35*T**(-1);
      1000.00 Y +229237.958+91.6810894*T-40.27554*T*LN(T)
       +0.0014274115*T**2-1.87539833E-07*T**3+1742835.5*T**(-1);
      2900.00 Y  +362863.848-449.840707*T+27.45815*T*LN(T)
       -0.01376392*T**2+4.48236333E-07*T**3-47477990*T**(-1);
      5400.00 Y -239497.096+1079.59411*T-151.9828*T*LN(T)
       +0.0100311*T**2-1.43955783E-07*T**3+3.3253275E+08*T**(-1);
      6000.00 N !
$ AlH2(g)
 FUNCTION F484T     298.15  +268822.747-48.4999117*T-23.05794*T*LN(T)
       -0.02008776*T**2+  2.30495167E-06*T**3-87501.45*T**(-1);
      1000.00 Y +249509.094+146.734812*T-51.21688*T*LN(T)
       -0.0017335735*T**2+4.76313167E-08*T**3+2409628*T**(-1);
      4900.00 Y   +209682.685+249.162251*T-63.23662*T*LN(T)
       -1.554914E-04*T**2+9.71094833E-09*T**3+26656905*T**(-1);
      6000.00 N !
$ AlH3(g)
 FUNCTION F498T     298.15  +121005.101-73.481737*T-16.47986*T*LN(T)
       -0.041763035*T**2+5.34620833E-06*T**3-67626.8*T**(-1);
       800.00 Y +95829.9422+215.650994*T-59.0983*T*LN(T)
       -0.009502295*T**2+7.25739E-07*T**3+2730741*T**(-1);
      1800.00 Y +70435.6419+385.238284*T-81.99149*T*LN(T)
       -1.761597E-04*T**2+4.99483E-09*T**3+8127570*T**(-1);
      6000.00 N !
$ ------------------------------------------------------------------------------
$
$
 LIST-OF-REFERENCE
 NUMBER  SOURCE
  Null   'Unknown source'
  Same   'Same or similar interaction as in the corresponding stable phase'
  COST   'COST 507 database'
  91Din  'A.T. Dinsdale, Calphad, 15, 317-425(1991).'
  97SUB  'SGTE substance database, version 1997'
  00SUB  'SGTE substance database, version 2000'
  04Qiu  'C. Qiu, G.B. Olson, S.M. Opalka, D.L. Anton,
          J. Phase Equilib. Diffus., 25, 520-27(2004); H, Al-H'
!

File: data/databases/sgte-binary/AlHf-02Wan.tdb
$
$ Database for Al-Hf from T. Wang et al. 2002
$
$ T. Wang, Z. Jin, J.-C. Zhao, J. Phase Equilib., 23, 416-23(2002).
$
$ Dataset created 2016.09.21 by Bengt Hallstedt.
$ 2020.12.20: Modified for use with GES6.
$
$ AL2HF_C14, AL3HF2, ALHF_B33 and AL3HF4 decompose just below 300 K.
$
$ There is an inverse miscibility gap with a minimum at 3175 K, x(Hf)=0.10.
$
$ ------------------------------------------------------------------------------
 TEMP-LIM 298.15 6000.00 !
$
$ELEMENT NAME  REF. STATE               ATOMIC MASS H298-H0    S298    !
$
 ELEMENT VA   VACUUM                      0.0          0.0      0.0    ! 
 ELEMENT AL   FCC_A1                     26.98154   4540.      28.30   ! 
 ELEMENT HF   HCP_A3                    178.49      5845.0     43.56   ! 
$ ------------------------------------------------------------------------------
$ Phase definitions
$
 PHASE LIQUID:L % 1 1 !
 CONST LIQUID:L : AL HF : !
$
$ Fcc (cF4, Fm-3m) and MeX (cF8, Fm-3m)
$
 PHASE FCC_A1 %A 2 1 1 !
 CONST FCC_A1 : AL% HF : VA : !
$
$ Bcc (cI2, Im-3m)
$
 PHASE BCC_A2 %B 2 1 3 !
 CONST BCC_A2 : AL HF% : VA : !
$
$ Hcp (hP2, P6_3/mmc) and Me2X (NiAs-type, hP4, P6_3/mmc, B8_1)
$
 PHASE HCP_A3 %A 2 1 0.5 !
 CONST HCP_A3 : AL HF% : VA : !
$
$ Prototype Al3Zr (tI16, I4/mmm), low T
$
 PHASE AL3HF_D023 % 2 3 1 !
 CONST AL3HF_D023 : AL : HF : !
$
$ Prototype Al3Ti (tI8, I4/mmm), high T
$
 PHASE AL3HF_D022 % 2 3 1 !
 CONST AL3HF_D022 : AL : HF : !
$
$ Prototype MgZn2 (hP12, P6_3/mmc)
$
 PHASE AL2HF_C14 % 2 2 1 !
 CONST AL2HF_C14 : AL : HF : !
$
$ Prototype Al3Zr2 (oF40, Fdd2)
$
 PHASE AL3HF2 % 2 3 2 !
 CONST AL3HF2 : AL : HF : !
$
$ Prototype CrB (oC8, Cmcm)
$
 PHASE ALHF_B33 % 2 1 1 !
 CONST ALHF_B33 : AL : HF : !
$
$ Prototype Al3Zr4 (hP7, P6/mmm)
$
 PHASE AL3HF4 % 2 3 4 !
 CONST AL3HF4 : AL : HF : !
$
$ Prototype Al2Zr3 (tP20, P4_2/mnm)
$
 PHASE AL2HF3 % 2 2 3 !
 CONST AL2HF3 : AL : HF : !
$
$ Prototype Al2Cu (tI12, I4/mcm)
$
 PHASE ALHF2_C16 % 2 1 2 !
 CONST ALHF2_C16 : AL : HF : !
$ ------------------------------------------------------------------------------
$ Defaults
$
 DEFINE-SYSTEM-DEFAULT ELEMENT 2 !
 DEFAULT-COM DEFINE_SYSTEM_ELEMENT VA !
 TYPE-DEF % SEQ * !
 TYPE-DEF A GES AMEND_PHASE_DESCRIPTION @ MAGNETIC -3 0.28 !
 TYPE-DEF B GES AMEND_PHASE_DESCRIPTION @ MAGNETIC -1 0.4 !
 FUNCTION ZERO      298.15  0;                                         6000 N !
 FUNCTION UN_ASS    298.15  0;                                         6000 N !
 FUNCTION R         298.15  +8.31451;                                  6000 N !
$ ------------------------------------------------------------------------------
$ Element data
$ ------------------------------------------------------------------------------
$ Al
$
$ BCT_A5 and DIAMOND_A4 added in unary 3.0
$
 PAR  G(FCC_A1,AL:VA),,                 +GHSERAL;                2900 N 91Din !
 PAR  G(BCC_A2,AL:VA),,                 +GHSERAL+10083-4.813*T;  2900 N 91Din !
 PAR  G(HCP_A3,AL:VA),,                 +GHSERAL+5481-1.8*T;     2900 N 91Din !
$PAR  G(CBCC_A12,AL:VA),,               +GHSERAL
$            +10083.4-4.813*T;                                   2900 N 91Din !
$PAR  G(CUB_A13,AL:VA),,                +GHSERAL
$            +10920.44-4.8116*T;                                 2900 N 91Din !
$PAR  G(BCT_A5,AL),,                    +GHSERAL+10083-4.813*T;  2900 N SGCOST !
$PAR  G(DIAMOND_A4,AL),,                +GHSERAL+30*T;           2900 N SGCOST !
 PAR  G(LIQUID,AL),,                    +GLIQAL;                 2900 N 91Din !
$
 FUNCTION GHSERAL   298.15  -7976.15+137.093038*T-24.3671976*T*LN(T)
       -0.001884662*T**2-8.77664E-07*T**3+74092*T**(-1);
       700.00  Y  -11276.24+223.048446*T-38.5844296*T*LN(T)
       +0.018531982*T**2 -5.764227E-06*T**3+74092*T**(-1);
       933.47  Y  -11278.361+188.684136*T-31.748192*T*LN(T)
       -1.230622E+28*T**(-9);
      2900.00  N !
 FUNCTION GLIQAL    298.15  +11005.045-11.84185*T+GHSERAL+7.9337E-20*T**7;
       933.47  Y  -795.991+177.430209*T-31.748192*T*LN(T);
      2900.00  N !
 FUNCTION GBCCAL    298.15  +GHSERAL+10083-4.813*T;                    2900 N !
$ ------------------------------------------------------------------------------
$ Hf
$
$ HCP_A3 and BCC_A2 modified in unary 5.0
$ (upper T interval added + trailing decimals added)
$
 PAR  G(HCP_A3,HF:VA),,                 +GHSERHF;                3001 N 91Din !
 PAR  G(BCC_A2,HF:VA),,                 +GBCCHF;                 3001 N 91Din !
 PAR  G(FCC_A1,HF:VA),,                 +GHSERHF+10000-2.2*T;    3001 N 91Din !
 PAR  G(LIQUID,HF),,                    +GLIQHF;                 3001 N 91Din !
$
 FUNCTION GHSERHF   298.15  -6987.297+110.744026*T-22.7075*T*LN(T)
       -0.004146145*T**2-4.77E-10*T**3-22590*T**(-1);
      2506.00  Y  -1446776.329+6193.609991*T-787.5363829*T*LN(T)
       +0.1735215*T**2-7.575759E-06*T**3+5.01742495E+08*T**(-1);
      3000.00  Y  -34274.698+277.882368*T-44*T*LN(T);
      3001.00  N !
 FUNCTION GBCCHF    298.15  +5370.703+103.836026*T-22.8995*T*LN(T)
       -0.004206605*T**2+8.71923E-07*T**3-22590*T**(-1)-1.446E-10*T**4;
      2506.00  Y  +1912456.771-8624.20573*T+1087.6141247*T*LN(T)
       -0.286857065*T**2+1.3427829E-05*T**3-6.10085091E+08*T**(-1);
      3000.00  Y  -32498.178+276.723247*T-44*T*LN(T);
      3001.00  N !
 FUNCTION GLIQHF    298.15  +27402.256-10.953093*T+GHSERHF;
      1000.00  Y  +49731.499-149.91739*T+12.116812*T*LN(T)
       -0.021262021*T**2+1.376466E-06*T**3-4449699*T**(-1);
      2506.00  Y  -4247.217+265.470523*T-44*T*LN(T);
      3001.00  N !
$ ------------------------------------------------------------------------------
$ Binary system
$
$ T. Wang, Z. Jin, J.-C. Zhao, J. Phase Equilib., 23, 416-23(2002).
$
$ Checked against paper. Checked at 6000 K.
$
$ AL2HF_C14, AL3HF2, ALHF_B33 and AL3HF4 decompose just below 300 K.
$
$ There is an inverse miscibility gap with a minimum at 3175 K, x(Hf)=0.10.
$
 PAR  L(LIQUID,AL,HF;0),,               -182442+22.138*T;,,           N 02Wan !
 PAR  L(LIQUID,AL,HF;1),,               -21934+20.534*T;,,            N 02Wan !
 PAR  L(LIQUID,AL,HF;2),,               +54575;,,                     N 02Wan !
$
 PAR  L(FCC_A1,AL,HF:VA;0),,            -111979;,,                    N 02Wan !
$
 PAR  L(BCC_A2,AL,HF:VA;0),,            -144994;,,                    N 02Wan !
 PAR  L(BCC_A2,AL,HF:VA;1),,            -50257+21.95*T;,,             N 02Wan !
 PAR  L(BCC_A2,AL,HF:VA;2),,            -2946+19.983*T;,,             N 02Wan !
$
 PAR  L(HCP_A3,AL,HF:VA;0),,            -129770-7.238*T;,,            N 02Wan !
 PAR  L(HCP_A3,AL,HF:VA;1),,            -50257+21.95*T;,,             N 02Wan !
 PAR  L(HCP_A3,AL,HF:VA;2),,            -2946+19.983*T;,,             N 02Wan !
$
 PAR  G(AL3HF_D023,AL:HF),,             +3*GHSERAL+GHSERHF
             -164308+14.88*T;,,                                       N 02Wan !
 PAR  G(AL3HF_D022,AL:HF),,             +3*GHSERAL+GHSERHF
             -152308+1.88*T;,,                                        N 02Wan !
 PAR  G(AL2HF_C14,AL:HF),,              +2*GHSERAL+GHSERHF
             -125019-3.159*T;,,                                       N 02Wan !
 PAR  G(AL3HF2,AL:HF),,                 +3*GHSERAL+2*GHSERHF
             -214425-11.455*T;,,                                      N 02Wan !
 PAR  G(ALHF_B33,AL:HF),,               +GHSERAL+GHSERHF
             -90406-4.64*T;,,                                         N 02Wan !
 PAR  G(AL3HF4,AL:HF),,                 +3*GHSERAL+4*GHSERHF
             -335074.6+7.63686*T;,,                                   N 02Wan !
 PAR  G(AL2HF3,AL:HF),,                 +2*GHSERAL+3*GHSERHF
             -244540+12.2*T;,,                                        N 02Wan !
 PAR  G(ALHF2_C16,AL:HF),,              +GHSERAL+2*GHSERHF
             -123732+5.646*T;,,                                       N 02Wan !
$ ------------------------------------------------------------------------------
$
$
 LIST-OF-REFERENCE
 NUMBER  SOURCE
  Null   'Unknown source'
  Same   'Same or similar interaction as in the corresponding stable phase'
  COST   'COST 507 database'
  SGCOST 'COST 507 database, SGTE unary database V.3.0, 1996; Al, B, Nd, Ti, Zn'
  91Din  'A.T. Dinsdale, Calphad, 15, 317-425(1991).'
  02Wan  'T. Wang, Z. Jin, J.-C. Zhao,
          J. Phase Equilib., 23, 416-23(2002); Al-Hf'
!

File: data/databases/sgte-binary/AlHg-85McA.tdb
$
$ Database for Al-Hg from A.J. McAlister 1985
$
$ A.J. McAlister, Bull. Alloy Phase Diag., 6, 219-22(1985).
$
$ Dataset created 2017.08.06 by Bengt Hallstedt.
$ 2020.12.20: Modified for use with GES6.
$
$ Parameters were taken from SGSOL Dec16c. These parameters are modified
$ from the original parameters from McAlister.
$
$ ------------------------------------------------------------------------------
 TEMP-LIM 298.15 6000.00 !
$
$ELEMENT NAME  REF. STATE               ATOMIC MASS H298-H0    S298    !
$
 ELEMENT VA   VACUUM                      0.0          0.0      0.0    ! 
 ELEMENT AL   FCC_A1                     26.98154   4540.      28.30   ! 
 ELEMENT HG   LIQUID                    200.59      9342.      75.90   ! 
$ ------------------------------------------------------------------------------
$ Phase definitions
$
 PHASE LIQUID:L % 1 1 !
 CONST LIQUID:L : AL HG : !
$
$ Fcc (cF4, Fm-3m) and MeX (cF8, Fm-3m)
$
 PHASE FCC_A1 %A 2 1 1 !
 CONST FCC_A1 : AL% HG : VA : !
$
$ Bcc (cI2, Im-3m)
$
 PHASE BCC_A2 %B 2 1 3 !
 CONST BCC_A2 : AL : VA : !
$
$ Hcp (hP2, P6_3/mmc) and Me2X (NiAs-type, hP4, P6_3/mmc, B8_1)
$
 PHASE HCP_A3 %A 2 1 0.5 !
 CONST HCP_A3 : AL HG : VA : !
$
$ Prototype Hg (hR1, R-3m)
$
 PHASE RHOMBO_A10 % 1 1 !
 CONST RHOMBO_A10 : HG : !
$ ------------------------------------------------------------------------------
$ Defaults
$
 DEFINE-SYSTEM-DEFAULT ELEMENT 2 !
 DEFAULT-COM DEFINE_SYSTEM_ELEMENT VA !
 TYPE-DEF % SEQ * !
 TYPE-DEF A GES AMEND_PHASE_DESCRIPTION @ MAGNETIC -3 0.28 !
 TYPE-DEF B GES AMEND_PHASE_DESCRIPTION @ MAGNETIC -1 0.4 !
 FUNCTION ZERO      298.15  0;                                         6000 N !
 FUNCTION UN_ASS    298.15  0;                                         6000 N !
 FUNCTION R         298.15  +8.31451;                                  6000 N !
$ ------------------------------------------------------------------------------
$ Element data
$ ------------------------------------------------------------------------------
$ Al
$
$ BCT_A5 and DIAMOND_A4 added in unary 3.0
$
 PAR  G(FCC_A1,AL:VA),,                 +GHSERAL;                2900 N 91Din !
 PAR  G(BCC_A2,AL:VA),,                 +GHSERAL+10083-4.813*T;  2900 N 91Din !
 PAR  G(HCP_A3,AL:VA),,                 +GHSERAL+5481-1.8*T;     2900 N 91Din !
$PAR  G(CBCC_A12,AL:VA),,               +GHSERAL
$            +10083.4-4.813*T;                                   2900 N 91Din !
$PAR  G(CUB_A13,AL:VA),,                +GHSERAL
$            +10920.44-4.8116*T;                                 2900 N 91Din !
$PAR  G(BCT_A5,AL),,                    +GHSERAL+10083-4.813*T;  2900 N SGCOST !
$PAR  G(DIAMOND_A4,AL),,                +GHSERAL+30*T;           2900 N SGCOST !
 PAR  G(LIQUID,AL),,                    +GLIQAL;                 2900 N 91Din !
$
 FUNCTION GHSERAL   298.15  -7976.15+137.093038*T-24.3671976*T*LN(T)
       -0.001884662*T**2-8.77664E-07*T**3+74092*T**(-1);
       700.00  Y  -11276.24+223.048446*T-38.5844296*T*LN(T)
       +0.018531982*T**2 -5.764227E-06*T**3+74092*T**(-1);
       933.47  Y  -11278.361+188.684136*T-31.748192*T*LN(T)
       -1.230622E+28*T**(-9);
      2900.00  N !
 FUNCTION GLIQAL    298.15  +11005.045-11.84185*T+GHSERAL+7.9337E-20*T**7;
       933.47  Y  -795.991+177.430209*T-31.748192*T*LN(T);
      2900.00  N !
 FUNCTION GBCCAL    298.15  +GHSERAL+10083-4.813*T;                    2900 N !
$ ------------------------------------------------------------------------------
$ Hg
$
$ HCP_A3 and TETRAGONAL_A6 added in unary 4.1
$ FCC_A1 added in unary 5.0
$
 PAR  G(LIQUID,HG)              200.00  +GHSERHG;                2000 N 91Din !
 PAR  G(RHOMBO_A10,HG)          200.00  +GRHOHG;                 2000 N 91Din !
 PAR  G(FCC_A1,HG:VA)           200.00  +GHSERHG+5+8.368*T;      2000 N 02Mai !
 PAR  G(HCP_A3,HG:VA)           200.00  +GRHOHG+200+0.7*T;       2000 N 95Yan !
$PAR  G(TETRAGONAL_A6,HG)       200.00  +GRHOHG
$            +208.68+1.765592*T;                                 2000 N 95Yan !
$
 FUNCTION GHSERHG   200.00  +82356.855-3348.19466*T+618.193308*T*LN(T)
       -2.0282337*T**2+0.00118398213*T**3-2366612*T**(-1);
       234.32  Y  -8961.207+135.232291*T-32.257*T*LN(T)
       +0.0097977*T**2-3.20695E-06*T**3+6670*T**(-1);
       400.00  Y  -7970.627+112.33345*T-28.414*T*LN(T)
       +0.00318535*T**2-1.077802E-06*T**3-41095*T**(-1);
       700.00  Y  -7161.338+90.797305*T-24.87*T*LN(T)
       -0.00166775*T**2+8.737E-09*T**3-27495*T**(-1);
      2000.00  N !
 FUNCTION GRHOHG    200.00  -10668.401+123.274598*T-28.847*T*LN(T)
       +0.01699705*T**2-2.4555667E-05*T**3+13330*T**(-1);
       234.32  Y  -11425.394+135.928158*T-30.2091*T*LN(T)
       +0.00107555*T**2-2.28298E-07*T**3+35545*T**(-1);
      2000.00  N !
$ ------------------------------------------------------------------------------
$ Binary system
$
$ A.J. McAlister, Bull. Alloy Phase Diag., 6, 219-22(1985).
$
$ Dataset created 2017.08.06 by Bengt Hallstedt.
$
$ Parameters were taken from SGSOL Dec16c. These parameters are modified
$ from the original parameters from McAlister.
$
$ Checked against paper and SGSOL. Checked at 6000 K.
$
 PAR  L(LIQUID,AL,HG;0),,               +22929.95-11.127*T;,,         N 16SOL !
 PAR  L(LIQUID,AL,HG;1),,               +1183.5+0.2445*T;,,           N 16SOL !
 PAR  L(LIQUID,AL,HG;2),,               +1336.05+0.135*T;,,           N 16SOL !
 PAR  L(LIQUID,AL,HG;3),,               +562+0.1225*T;,,              N 16SOL !
$
 PAR  L(FCC_A1,AL,HG:VA;0),,            +30000;,,                     N 16SOL !
$
$ Metastable
$
 PAR  L(HCP_A3,AL,HG:VA;0),,            +30000;,,                     N Same !
$ ------------------------------------------------------------------------------
$
$
 LIST-OF-REFERENCE
 NUMBER  SOURCE
  Null   'Unknown source'
  Same   'Same or similar interaction as in the corresponding stable phase'
  REFLAV 'Laves phase convention: G(LAVES,X:X)=+3*GHSERXX+15000'
  COST   'COST 507 database, 1998'
  SGCOST 'COST 507 database, SGTE unary database V.3.0, 1996; Al, B, Nd, Ti, Zn'
  91Din  'A.T. Dinsdale, Calphad, 15, 317-425(1991).'
  95Yan  'J. Yang, N.J. Silk, A. Watson, A.W. Bryant, T.G. Chart, B.B. Argent,
          Calphad, 19, 415-30(1995), SGTE unary database V.4.1, 1999; Cd, Hg'
  02Mai  'A. Maitre, J.M. Fiorani, M. Vilasi, J. Phase Equilib.,
          23, 329-38(2002), SGTE unary database V.5.0, 2009; Hg'
  16SOL  'SGTE Solution Database, version Dec16c, 2016; Al-Hg'
!

File: data/databases/sgte-binary/AlHo-03Cac-LB.tdb
$
$ Database for Al-Ho from G. Cacciamani et al. 2003 (included in LB Vol. 5)
$
$ G. Cacciamani, S. De Negri, A. Saccone, R. Ferro,
$ Intermetallics, 11, 1135-51(2003).
$
$ Dataset created 2013.05.30 by Bengt Hallstedt.
$ 2020.12.20: Modified for use with GES6.
$
$ There is an inverse miscibility gap with a min at 4050 K and x(Ho)=0.81.
$ There is also an inverse bcc stability field with a min at about 4200 K
$ and x(Ho)=0.75.
$
$ ------------------------------------------------------------------------------
 TEMP-LIM 298.15 6000.00 !
$
$ELEMENT NAME  REF. STATE               ATOMIC MASS H298-H0    S298    !
$
 ELEMENT VA   VACUUM                      0.0          0.0      0.0    ! 
 ELEMENT AL   FCC_A1                     26.98154   4540.      28.30   ! 
 ELEMENT HO   HCP_A3                    164.9304    7995.624   75.0191 ! 
$ ------------------------------------------------------------------------------
$ Phase definitions
$
 PHASE LIQUID:L % 1 1 !
 CONST LIQUID:L : AL HO : !
$
$ Fcc (cF4, Fm-3m) and MeX (cF8, Fm-3m)
$
 PHASE FCC_A1 %A 2 1 1 !
 CONST FCC_A1 : AL% HO : VA : !
$
$ Bcc (cI2, Im-3m)
$
 PHASE BCC_A2 %B 2 1 3 !
 CONST BCC_A2 : AL HO : VA : !
$
$ Hcp (hP2, P6_3/mmc) and Me2X (NiAs-type, hP4, P6_3/mmc, B8_1)
$
 PHASE HCP_A3 %A 2 1 0.5 !
 CONST HCP_A3 : AL HO% : VA : !
$
$ Prototype Al3Ho (hR20, R-3m)
$ Prototype AuCu3 (cP4, Pm-3m) also possible
$
 PHASE AL3HO % 2 3 1 !
 CONST AL3HO : AL : HO : !
$
$ Prototype Cu2Mg (cF24, Fd-3m)
$
 PHASE C15_LAVES % 2 2 1 !
 CONST C15_LAVES : AL% HO : AL HO% : !
$
$ Prototype AlDy (oP16, Pbcm)
$
 PHASE ALHO % 2 1 1 !
 CONST ALHO : AL : HO : !
$
$ Prototype Al2Gd3 (tP20, P4_2nm)
$
 PHASE AL2HO3 % 2 2 3 !
 CONST AL2HO3 : AL : HO : !
$
$ Prototype Co2Si (oP12, Pnma)
$
 PHASE ALHO2_C37 % 2 1 2 !
 CONST ALHO2_C37 : AL : HO : !
$ ------------------------------------------------------------------------------
$ Defaults
$
 DEFINE-SYSTEM-DEFAULT ELEMENT 2 !
 DEFAULT-COM DEFINE_SYSTEM_ELEMENT VA !
 TYPE-DEF % SEQ * !
 TYPE-DEF A GES AMEND_PHASE_DESCRIPTION @ MAGNETIC -3 0.28 !
 TYPE-DEF B GES AMEND_PHASE_DESCRIPTION @ MAGNETIC -1 0.4 !
 FUNCTION ZERO      298.15  0;                                         6000 N !
 FUNCTION UN_ASS    298.15  0;                                         6000 N !
 FUNCTION R         298.15  +8.31451;                                  6000 N !
$ ------------------------------------------------------------------------------
$ Element data
$ ------------------------------------------------------------------------------
$ Al
$
$ BCT_A5 and DIAMOND_A4 added in unary 3.0
$
 PAR  G(FCC_A1,AL:VA),,                 +GHSERAL;                2900 N 91Din !
 PAR  G(BCC_A2,AL:VA),,                 +GHSERAL+10083-4.813*T;  2900 N 91Din !
 PAR  G(HCP_A3,AL:VA),,                 +GHSERAL+5481-1.8*T;     2900 N 91Din !
$PAR  G(CBCC_A12,AL:VA),,               +GHSERAL
$            +10083.4-4.813*T;                                   2900 N 91Din !
$PAR  G(CUB_A13,AL:VA),,                +GHSERAL
$            +10920.44-4.8116*T;                                 2900 N 91Din !
$PAR  G(BCT_A5,AL),,                    +GHSERAL+10083-4.813*T;  2900 N SGCOST !
$PAR  G(DIAMOND_A4,AL),,                +GHSERAL+30*T;           2900 N SGCOST !
 PAR  G(LIQUID,AL),,                    +GLIQAL;                 2900 N 91Din !
$
 PAR  G(C15_LAVES,AL:AL),,              +3*GHSERAL+15000;,,           N 03Cac !
$
 FUNCTION GHSERAL   298.15  -7976.15+137.093038*T-24.3671976*T*LN(T)
       -0.001884662*T**2-8.77664E-07*T**3+74092*T**(-1);
       700.00  Y  -11276.24+223.048446*T-38.5844296*T*LN(T)
       +0.018531982*T**2 -5.764227E-06*T**3+74092*T**(-1);
       933.47  Y  -11278.361+188.684136*T-31.748192*T*LN(T)
       -1.230622E+28*T**(-9);
      2900.00  N !
 FUNCTION GLIQAL    298.15  +11005.045-11.84185*T+GHSERAL+7.9337E-20*T**7;
       933.47  Y  -795.991+177.430209*T-31.748192*T*LN(T);
      2900.00  N !
 FUNCTION GBCCAL    298.15  +GHSERAL+10083-4.813*T;                    2900 N !
$ ------------------------------------------------------------------------------
$ Ho
$
$ BCC_A2 and LIQUID revised in unary 4.4
$ HCP_A3 modified in unary 5.0
$ (upper T interval added + trailing decimals added)
$
$ FCC_A1 from 03Cac not included in unary
$
 PAR  G(HCP_A3,HO:VA),,                 +GHSERHO;                3001 N 91Din !
 PAR  G(FCC_A1,HO:VA),,                 +GHSERHO
             +2000-0.831451*T;                                   3001 N 03Cac !
 PAR  G(BCC_A2,HO:VA),,                 +GHSERHO
             +4380-2.494353*T;                                   3001 N 00Nor1 !
 PAR  G(LIQUID,HO),,                    +GLIQHO;                 3001 N 00Nor1 !
$
 PAR  G(C15_LAVES,HO:HO),,              +3*GHSERHO+15000;,,           N 03Cac !
$
 FUNCTION GHSERHO   298.15  -7612.429+86.593171*T-23.4879*T*LN(T)
       -0.00827315*T**2+2.375467E-06*T**3;
       600.00  Y  -10917.688+182.475691*T-39.6932*T*LN(T)
       +0.01820065*T**2-4.829733E-06*T**3;
       900.00  Y  +46646.188-421.474473*T+48.0595*T*LN(T)
       -0.0424634*T**2+3.233133E-06*T**3-7185900*T**(-1);
      1200.00  Y  +27786.061-156.162846*T+8.28608*T*LN(T)
       -0.01082725*T**2-1.112352E-06*T**3-6183850*T**(-1);
      1703.00  Y  -825364.662+4248.379056*T-558.9506818*T*LN(T)
       +0.139111904*T**2-6.824652E-06*T**3+2.19952973E+08*T**(-1);
      3000.00  Y  -17149.229+235.898104*T-43.932*T*LN(T);
      3001.00  N !
 FUNCTION GLIQHO    298.15  +17383.4216-9.992194*T+GHSERHO;
      1000.00  Y  +124827.5326-994.683024*T+127.9577778*T*LN(T)
       -0.088196514*T**2+8.008222E-6*T**3-15727191*T**(-1);  
      1703.00  Y  -9688.5314+230.793918*T-43.932*T*LN(T);  
      3001.00  N !
$ ------------------------------------------------------------------------------
$ Binary system
$
$ From G. Cacciamani et al. 2003 (included in LB Vol. 5)
$
$ G. Cacciamani, S. De Negri, A. Saccone, R. Ferro,
$ Intermetallics, 11, 1135-51(2003).
$
$ Checked against LB and paper. Checked at 6000 K.
$
$ There is an inverse miscibility gap with a min at 4050 K and x(Ho)=0.81.
$ There is also an inverse bcc stability field with a min at about 4200 K
$ and x(Ho)=0.75.
$
 PAR  L(LIQUID,AL,HO;0),,               -185720+56.18*T;,,            N 03Cac !
 PAR  L(LIQUID,AL,HO;1),,               -20820;,,                     N 03Cac !
 PAR  L(LIQUID,AL,HO;2),,               +22050;,,                     N 03Cac !
$
 PAR  G(AL3HO,AL:HO),,                  +3*GHSERAL+GHSERHO
             -172000+30.13*T;,,                                       N 03Cac !
$
 PAR  G(C15_LAVES,AL:HO),,              +2*GHSERAL+GHSERHO
             -168000+33.34*T;,,                                       N 03Cac !
 PAR  G(C15_LAVES,HO:AL),,              +2*GHSERHO+GHSERAL
             +198000-33.34*T;,,                                       N 03Cac !
$
 PAR  G(ALHO,AL:HO),,                   +GHSERAL+GHSERHO
             -101000+20.87*T;,,                                       N 03Cac !
 PAR  G(AL2HO3,AL:HO),,                 +2*GHSERAL+3*GHSERHO
             -222500+48*T;,,                                          N 03Cac !
 PAR  G(ALHO2_C37,AL:HO),,              +GHSERAL+2*GHSERHO
             -120000+27.15*T;,,                                       N 03Cac !
$ ------------------------------------------------------------------------------
$
 ASSESSED_SYSTEM
   AL-HO(TDB -* +LIQUID +FCC_A1 +HCP_A3 +C15_LAVES +AL2HO3 +AL3HO +ALHO
   +ALHO2_C37 ;P3 *) !
$
$
 LIST-OF-REFERENCE
 NUMBER  SOURCE
  Null   'Unknown source'
  COST   'COST 507 database'
  SGCOST 'COST 507 database, SGTE unary database V.3.0, 1996; Al, B, Nd, Ti, Zn'
  91Din  'A.T. Dinsdale, Calphad, 15, 317-425(1991).'
  98Sac  'A. Saccone, G. Cacciamani, D. Maccio, G. Borzone, R. Ferro,
          Intermetallics, 6, 201-15(1998); Al'
  00Nor1 'S. Norgren, J. Phase Equilib., 21, 148-56(2000),
          SGTE unary database V.4.4, 2001; Er, Ho'
  01Yin  'F. Yin, X. Su, Z. Li, P. Zhang,
          Z. Metallkd., 92, 447-50(2001); Al'
  03Cac  'G. Cacciamani, S. De Negri, A. Saccone, R. Ferro,
          Intermetallics, 11, 1135-51(2003); Ho, Al-Ho'
  09Wan  'C.P. Wang, H.L. Zhang, S.L. Wang, Z. Lin, X.J. Liu, A.T. Tang,
          F.S. Pan, J. Alloys Compd., 481, 291-95(2009); Ho'
!

File: data/databases/sgte-binary/AlHo-13Tok.tdb
$
$ Database for Al-Ho from T. Tokunaga et al. 2013.
$
$ T. Tokunaga, H. Kominato, S. Iikubo, H. Ohtani,
$ Mater. Trans. (JIM), 54, 647-55(2013).
$
$ Dataset created 2019.05.26 by Bengt Hallstedt.
$ 2020.12.20: Modified for use with GES6.
$
$ Modified from 03Cac.
$
$ L(HCP_A3,AL,HO;2) is scary.
$
$ ------------------------------------------------------------------------------
 TEMP-LIM 298.15 6000.00 !
$
$ELEMENT NAME  REF. STATE               ATOMIC MASS H298-H0    S298    !
$
 ELEMENT VA   VACUUM                      0.0          0.0      0.0    ! 
 ELEMENT AL   FCC_A1                     26.98154   4540.      28.30   ! 
 ELEMENT HO   HCP_A3                    164.9304    7995.624   75.0191 ! 
$ ------------------------------------------------------------------------------
$ Phase definitions
$
 PHASE LIQUID:L % 1 1 !
 CONST LIQUID:L : AL HO : !
$
$ Fcc (cF4, Fm-3m) and MeX (cF8, Fm-3m)
$
 PHASE FCC_A1 %A 2 1 1 !
 CONST FCC_A1 : AL% HO : VA : !
$
$ Bcc (cI2, Im-3m)
$
 PHASE BCC_A2 %B 2 1 3 !
 CONST BCC_A2 : AL HO : VA : !
$
$ Hcp (hP2, P6_3/mmc) and Me2X (NiAs-type, hP4, P6_3/mmc, B8_1)
$
 PHASE HCP_A3 %A 2 1 0.5 !
 CONST HCP_A3 : AL HO% : VA : !
$
$ Prototype Al3Ho (hR20, R-3m)
$ Prototype AuCu3 (cP4, Pm-3m) also possible
$
 PHASE AL3HO % 2 3 1 !
 CONST AL3HO : AL : HO : !
$
$ Prototype Cu2Mg (cF24, Fd-3m)
$
 PHASE C15_LAVES % 2 2 1 !
 CONST C15_LAVES : AL% HO : AL HO% : !
$
$ Prototype AlDy (oP16, Pbcm)
$
 PHASE ALHO % 2 1 1 !
 CONST ALHO : AL : HO : !
$
$ Prototype Al2Gd3 (tP20, P4_2nm)
$
 PHASE AL2HO3 % 2 2 3 !
 CONST AL2HO3 : AL : HO : !
$
$ Prototype Co2Si (oP12, Pnma)
$
 PHASE ALHO2_C37 % 2 1 2 !
 CONST ALHO2_C37 : AL : HO : !
$ ------------------------------------------------------------------------------
$ Defaults
$
 DEFINE-SYSTEM-DEFAULT ELEMENT 2 !
 DEFAULT-COM DEFINE_SYSTEM_ELEMENT VA !
 TYPE-DEF % SEQ * !
 TYPE-DEF A GES AMEND_PHASE_DESCRIPTION @ MAGNETIC -3 0.28 !
 TYPE-DEF B GES AMEND_PHASE_DESCRIPTION @ MAGNETIC -1 0.4 !
 FUNCTION ZERO      298.15  0;                                         6000 N !
 FUNCTION UN_ASS    298.15  0;                                         6000 N !
 FUNCTION R         298.15  +8.31451;                                  6000 N !
$ ------------------------------------------------------------------------------
$ Element data
$ ------------------------------------------------------------------------------
$ Al
$
$ BCT_A5 and DIAMOND_A4 added in unary 3.0
$
 PAR  G(FCC_A1,AL:VA),,                 +GHSERAL;                2900 N 91Din !
 PAR  G(BCC_A2,AL:VA),,                 +GHSERAL+10083-4.813*T;  2900 N 91Din !
 PAR  G(HCP_A3,AL:VA),,                 +GHSERAL+5481-1.8*T;     2900 N 91Din !
$PAR  G(CBCC_A12,AL:VA),,               +GHSERAL
$            +10083.4-4.813*T;                                   2900 N 91Din !
$PAR  G(CUB_A13,AL:VA),,                +GHSERAL
$            +10920.44-4.8116*T;                                 2900 N 91Din !
$PAR  G(BCT_A5,AL),,                    +GHSERAL+10083-4.813*T;  2900 N SGCOST !
$PAR  G(DIAMOND_A4,AL),,                +GHSERAL+30*T;           2900 N SGCOST !
 PAR  G(LIQUID,AL),,                    +GLIQAL;                 2900 N 91Din !
$
 PAR  G(C15_LAVES,AL:AL),,              +3*GHSERAL+15000;,,           N 03Cac !
$
 FUNCTION GHSERAL   298.15  -7976.15+137.093038*T-24.3671976*T*LN(T)
       -0.001884662*T**2-8.77664E-07*T**3+74092*T**(-1);
       700.00  Y  -11276.24+223.048446*T-38.5844296*T*LN(T)
       +0.018531982*T**2 -5.764227E-06*T**3+74092*T**(-1);
       933.47  Y  -11278.361+188.684136*T-31.748192*T*LN(T)
       -1.230622E+28*T**(-9);
      2900.00  N !
 FUNCTION GLIQAL    298.15  +11005.045-11.84185*T+GHSERAL+7.9337E-20*T**7;
       933.47  Y  -795.991+177.430209*T-31.748192*T*LN(T);
      2900.00  N !
 FUNCTION GBCCAL    298.15  +GHSERAL+10083-4.813*T;                    2900 N !
$ ------------------------------------------------------------------------------
$ Ho
$
$ BCC_A2 and LIQUID revised in unary 4.4
$ HCP_A3 modified in unary 5.0
$ (upper T interval added + trailing decimals added)
$
$ FCC_A1 from 03Cac not included in unary
$
 PAR  G(HCP_A3,HO:VA),,                 +GHSERHO;                3001 N 91Din !
 PAR  G(FCC_A1,HO:VA),,                 +GHSERHO
             +2000-0.831451*T;                                   3001 N 03Cac !
 PAR  G(BCC_A2,HO:VA),,                 +GHSERHO
             +4380-2.494353*T;                                   3001 N 00Nor1 !
 PAR  G(LIQUID,HO),,                    +GLIQHO;                 3001 N 00Nor1 !
$
 PAR  G(C15_LAVES,HO:HO),,              +3*GHSERHO+15000;,,           N 03Cac !
$
 FUNCTION GHSERHO   298.15  -7612.429+86.593171*T-23.4879*T*LN(T)
       -0.00827315*T**2+2.375467E-06*T**3;
       600.00  Y  -10917.688+182.475691*T-39.6932*T*LN(T)
       +0.01820065*T**2-4.829733E-06*T**3;
       900.00  Y  +46646.188-421.474473*T+48.0595*T*LN(T)
       -0.0424634*T**2+3.233133E-06*T**3-7185900*T**(-1);
      1200.00  Y  +27786.061-156.162846*T+8.28608*T*LN(T)
       -0.01082725*T**2-1.112352E-06*T**3-6183850*T**(-1);
      1703.00  Y  -825364.662+4248.379056*T-558.9506818*T*LN(T)
       +0.139111904*T**2-6.824652E-06*T**3+2.19952973E+08*T**(-1);
      3000.00  Y  -17149.229+235.898104*T-43.932*T*LN(T);
      3001.00  N !
 FUNCTION GLIQHO    298.15  +17383.4216-9.992194*T+GHSERHO;
      1000.00  Y  +124827.5326-994.683024*T+127.9577778*T*LN(T)
       -0.088196514*T**2+8.008222E-6*T**3-15727191*T**(-1);  
      1703.00  Y  -9688.5314+230.793918*T-43.932*T*LN(T);  
      3001.00  N !
$ ------------------------------------------------------------------------------
$ Binary system
$
$ T. Tokunaga, H. Kominato, S. Iikubo, H. Ohtani,
$ Mater. Trans. (JIM), 54, 647-55(2013).
$
$ Modified from 03Cac.
$
$ Checked against paper. Checked at 6000 K.
$
$ L(HCP_A3,AL,HO;2) is scary.
$
 PAR  L(LIQUID,AL,HO;0),,               -150000+16*T;,,               N 13Tok !
 PAR  L(LIQUID,AL,HO;1),,               -20820;,,                     N 03Cac !
 PAR  L(LIQUID,AL,HO;2),,               +22050;,,                     N 03Cac !
$
 PAR  L(FCC_A1,AL,HO:VA;0),,            +UN_ASS;,,                    N !
$
 PAR  L(HCP_A3,AL,HO:VA;0),,            -132000+9.78*T;,,             N 13Tok !
 PAR  L(HCP_A3,AL,HO:VA;1),,            -78000-5*T;,,                 N 13Tok !
 PAR  L(HCP_A3,AL,HO:VA;2),,            +140000-100*T;,,              N 13Tok !
$
 PAR  G(AL3HO,AL:HO),,                  +3*GHSERAL+GHSERHO
             -172000+17*T;,,                                          N 13Tok !
$
 PAR  G(C15_LAVES,AL:HO),,              +2*GHSERAL+GHSERHO
             -168000+20*T;,,                                          N 13Tok !
 PAR  G(C15_LAVES,HO:AL),,              +2*GHSERHO+GHSERAL
             +198000-20*T;,,                                          N 13Tok !
$
 PAR  G(ALHO,AL:HO),,                   +GHSERAL+GHSERHO
             -101000+13.4*T;,,                                        N 13Tok !
 PAR  G(AL2HO3,AL:HO),,                 +2*GHSERAL+3*GHSERHO
             -222500+32.5*T;,,                                        N 13Tok !
 PAR  G(ALHO2_C37,AL:HO),,              +GHSERAL+2*GHSERHO
             -120000+18.5*T;,,                                        N 13Tok !
$ ------------------------------------------------------------------------------
$
 ASSESSED_SYSTEM
   AL-HO(TDB -* +LIQUID +FCC_A1 +HCP_A3 +C15_LAVES +AL2HO3 +AL3HO +ALHO
   +ALHO2_C37 ;P3 *) !
$
$
 LIST-OF-REFERENCE
 NUMBER  SOURCE
  Null   'Unknown source'
  COST   'COST 507 database'
  SGCOST 'COST 507 database, SGTE unary database V.3.0, 1996; Al, B, Nd, Ti, Zn'
  91Din  'A.T. Dinsdale, Calphad, 15, 317-425(1991).'
  98Sac  'A. Saccone, G. Cacciamani, D. Maccio, G. Borzone, R. Ferro,
          Intermetallics, 6, 201-15(1998); Al'
  00Nor1 'S. Norgren, J. Phase Equilib., 21, 148-56(2000),
          SGTE unary database V.4.4, 2001; Er, Ho'
  01Yin  'F. Yin, X. Su, Z. Li, P. Zhang,
          Z. Metallkd., 92, 447-50(2001); Al'
  03Cac  'G. Cacciamani, S. De Negri, A. Saccone, R. Ferro,
          Intermetallics, 11, 1135-51(2003); Ho, Al-Ho'
  09Wan  'C.P. Wang, H.L. Zhang, S.L. Wang, Z. Lin, X.J. Liu, A.T. Tang,
          F.S. Pan, J. Alloys Compd., 481, 291-95(2009); Ho'
  13Tok  'T. Tokunaga, H. Kominato, S. Iikubo, H. Ohtani,
          Mater. Trans. (JIM), 54, 647-55(2013); Al-Ho'
!
