Repository: orchid-calphad/orchid-project.org

# orchid-project.org

Website and released data of **ORCHID** (Open Repository for CALPHAD Hypotheses, Intelligence, and Discovery),
served by GitHub Pages at https://orchid-project.org. Releases are archived on Zenodo (one DOI per version).

- `index.html`, `catalog/`, `best-practices.html` — static, self-contained pages (generated in the ORCHID tooling).
- `data/` — released data: catalog, redistributable TDB files, convex hulls. Licences: `data/LICENSES.md`, `data/NOTICE.md`.
- `llms.txt`, `data/croissant.json`, `CITATION.cff`, `.zenodo.json` — machine-readable metadata.

Only data with clear redistribution rights are published.

File: data/databases/sgte-binary/AlIn-06Kim.tdb
$
$ Database for Al-In from S.S. Kim and T.H. Sanders, Jr. 2006.
$
$ S.S. Kim, T.H. Sanders, Jr.,
$ Modelling Simul. Mater. Sci. Eng., 14, 1181-88(2006).
$
$ Dataset created 2019.05.01 by Bengt Hallstedt.
$ 2020.12.20: Modified for use with GES6.
$
$ ------------------------------------------------------------------------------
 TEMP-LIM 298.15 6000.00 !
$
$ELEMENT NAME  REF. STATE               ATOMIC MASS H298-H0    S298    !
$
 ELEMENT VA   VACUUM                      0.0          0.0      0.0    ! 
 ELEMENT AL   FCC_A1                     26.98154   4540.      28.30   ! 
 ELEMENT IN   TETRAGONAL_A6             114.82      6610.0     57.65   ! 
$ ------------------------------------------------------------------------------
$ Phase definitions
$
 PHASE LIQUID:L % 1 1 !
 CONST LIQUID:L : AL IN : !
$
$ Fcc (cF4, Fm-3m) and MeX (cF8, Fm-3m)
$
 PHASE FCC_A1 %A 2 1 1 !
 CONST FCC_A1 : AL IN : VA : !
$
$ Bcc (cI2, Im-3m)
$
 PHASE BCC_A2 %B 2 1 3 !
 CONST BCC_A2 : AL IN : VA : !
$
$ Hcp (hP2, P6_3/mmc) and Me2X (NiAs-type, hP4, P6_3/mmc, B8_1)
$
 PHASE HCP_A3 %A 2 1 0.5 !
 CONST HCP_A3 : AL IN : VA : !
$
$ Prototype In (tI2, I4/mmm)
$
 PHASE TETRAGONAL_A6 % 1 1 !
 CONST TETRAGONAL_A6 : IN : !
$ ------------------------------------------------------------------------------
$ Defaults
$
 DEFINE-SYSTEM-DEFAULT ELEMENT 2 !
 DEFAULT-COM DEFINE_SYSTEM_ELEMENT VA !
 TYPE-DEF % SEQ * !
 TYPE-DEF A GES AMEND_PHASE_DESCRIPTION @ MAGNETIC -3 0.28 !
 TYPE-DEF B GES AMEND_PHASE_DESCRIPTION @ MAGNETIC -1 0.4 !
 FUNCTION ZERO      298.15  0;                                         6000 N !
 FUNCTION UN_ASS    298.15  0;                                         6000 N !
 FUNCTION R         298.15  +8.31451;                                  6000 N !
$ ------------------------------------------------------------------------------
$ Element data
$ ------------------------------------------------------------------------------
$ Al
$
$ BCT_A5 and DIAMOND_A4 added in unary 3.0
$
 PAR  G(FCC_A1,AL:VA),,                 +GHSERAL;                2900 N 91Din !
 PAR  G(BCC_A2,AL:VA),,                 +GHSERAL+10083-4.813*T;  2900 N 91Din !
 PAR  G(HCP_A3,AL:VA),,                 +GHSERAL+5481-1.8*T;     2900 N 91Din !
$PAR  G(CBCC_A12,AL:VA),,               +GHSERAL
$            +10083.4-4.813*T;                                   2900 N 91Din !
$PAR  G(CUB_A13,AL:VA),,                +GHSERAL
$            +10920.44-4.8116*T;                                 2900 N 91Din !
$PAR  G(BCT_A5,AL),,                    +GHSERAL+10083-4.813*T;  2900 N SGCOST !
$PAR  G(DIAMOND_A4,AL),,                +GHSERAL+30*T;           2900 N SGCOST !
 PAR  G(LIQUID,AL),,                    +GLIQAL;                 2900 N 91Din !
$
 FUNCTION GHSERAL   298.15  -7976.15+137.093038*T-24.3671976*T*LN(T)
       -0.001884662*T**2-8.77664E-07*T**3+74092*T**(-1);
       700.00  Y  -11276.24+223.048446*T-38.5844296*T*LN(T)
       +0.018531982*T**2 -5.764227E-06*T**3+74092*T**(-1);
       933.47  Y  -11278.361+188.684136*T-31.748192*T*LN(T)
       -1.230622E+28*T**(-9);
      2900.00  N !
 FUNCTION GLIQAL    298.15  +11005.045-11.84185*T+GHSERAL+7.9337E-20*T**7;
       933.47  Y  -795.991+177.430209*T-31.748192*T*LN(T);
      2900.00  N !
 FUNCTION GBCCAL    298.15  +GHSERAL+10083-4.813*T;                    2900 N !
$ ------------------------------------------------------------------------------
$ In
$
$ FCC_A1 and TET_ALPHA1 revised in unary 4.1
$ BCT_A5 and RHOMBOHEDRAL_A7 added in unary 4.1
$ TET_ALPHA1 revised in unary 5.0 (using the value from 99Ans)
$ DHCP added in unary 5.0
$
$ There is quite a bit of confusion about TET_ALPHA1_A6. The structure is
$ the same as In (TETRAGONAL_A6), but with a different (presumably) c/a ratio.
$ TET_ALPHA1_A6 is present in Bi-In, In-Pb and In-Sn (possibly more). Between
$ the TETRAGONAL_A6 (In-ss) and TET_ALPHA1_A6 there is a narrow two-phase
$ region. In each system a different G(TET_ALPHA1_A6,IN) lattice stability
$ was used.
$ In 91Din a value from an unpublished revision of the Bi-In system by
$ P.-Y. Chevalier 1990 is included. In SGTE Unary V 4.4 a value from 98Boa
$ for the In-Pb system is included. 98Boa treated the TET_ALPHA1_A6
$ phase in Bi-In and In-Pb as two different phases and used the lattice
$ stability from 88Che0 for the Bi-In branch of this phase. Finally, SGTE
$ unary V 5.0 uses a value from an unpublished evaluation by 99Ans of the
$ In-Sn system. Due to the close proximity of the TETRAGONAL_A6 and
$ TET_ALPHA1_A6 phases in these systems, any change of lattice stability
$ will cause a distortion of the phase diagram and require reoptimisation.
$
$ The DHCP phase is labelled D0_24 in 03Liu and alpha-prime in 92Ans. The
$ phase is present between the fcc and hcp phases in the Au-Sn and Au-In
$ systems.
$
 PAR  G(TETRAGONAL_A6,IN),,             +GHSERIN;                3800 N 91Din !
 PAR  G(FCC_A1,IN:VA),,                 +GHSERIN+162.061;        3800 N 98Boa !
$PAR  G(FCC_A1,IN:VA),,                 +GHSERIN+123-0.1988*T;   3800 N 91Din !
 PAR  G(BCC_A2,IN:VA),,                 +GHSERIN+800-0.8*T;      3800 N 91Din !
 PAR  G(HCP_A3,IN:VA),,                 +GHSERIN+533-0.6868*T;   3800 N 91Din !
$PAR  G(DHCP,IN),,                      +GHSERIN+520-0.384*T;    3800 N 92Ans !
$PAR  G(TET_ALPHA1_A6,IN),,             +GHSERIN+123-0.1988*T;   3800 N 99Ans !
$PAR  G(TET_ALPHA1_A6,IN),,             +GHSERIN+0.31*T;         3800 N 98Boa !
$PAR  G(TET_ALPHA1_A6,IN),,             +GHSERIN+193-0.16479*T;  3800 N 91Din !
$PAR  G(TET_ALPHA1_A6,IN),,             +GHSERIN-33+0.16*T;      3800 N 88Che0 !
$PAR  G(BCT_A5,IN),,                    +GHSERIN
$            +5040.87-3.33969*T;                                 3800 N 99Ans !
$PAR  G(RHOMBOHEDRAL_A7,IN),,           +GHSERIN+4184;           3800 N 88Che0 !
 PAR  G(LIQUID,IN),,                    +GLIQIN;                 3800 N 91Din !
$
 FUNCTION GHSERIN   298.15  -6978.89+92.338115*T-21.8386*T*LN(T)
       -0.00572566*T**2-2.120321E-06*T**3-22906*T**(-1);
       429.75  Y  -7033.516+124.476588*T-27.4562*T*LN(T)
       +5.4607E-04*T**2-8.367E-08*T**3-211708*T**(-1)+3.53116E+22*T**(-9);
      3800.00  N !
 FUNCTION GLIQIN    298.15  +3282.092-7.63686*T+GHSERIN-5.59058E-20*T**7;
       429.75  Y  +3283.706-7.640804*T+GHSERIN-3.53116E+22*T**(-9);
      3800.00  N !
$ ------------------------------------------------------------------------------
$ Binary system
$
$ S.S. Kim, T.H. Sanders, Jr.,
$ Modelling Simul. Mater. Sci. Eng., 14, 1181-88(2006).
$
$ Checked against paper. Checked at 6000 K.
$
 PAR  L(LIQUID,AL,IN;0),,               +39887.4-19.1*T;,,            N 06Kim !
 PAR  L(LIQUID,AL,IN;1),,               +2546.4+0.8*T;,,              N 06Kim !
$
 PAR  L(FCC_A1,AL,IN:VA;0),,            +80*T;,,                      N 98Sun2 !
$
$ Metastable
$
 PAR  L(BCC_A2,AL,IN:VA;0),,            +80*T;,,                      N Same !
 PAR  L(HCP_A3,AL,IN:VA;0),,            +80*T;,,                      N Same !
$ ------------------------------------------------------------------------------
$
 ASSESSED_SYSTEM
  AL-IN(TDB -* +LIQ +FCC_A1 +TETRA_A6 ;G5 C_S:LIQ/AL 
  MAJ:LIQ/IN ;P3 TMM:300/1400 DOR:GAS STP:.9/1000/-2) !
$
$
 LIST-OF-REFERENCE
 NUMBER  SOURCE
  Null   'Unknown source'
  Same   'Same or similar interaction as in the corresponding stable phase'
  REFLAV 'Laves phase convention: G(LAVES,X:X)=+3*GHSERXX+15000'
  COST   'COST 507 database, 1998'
  SGCOST 'COST 507 database, SGTE unary database V.3.0, 1996; Al, B, Nd, Ti, Zn'
  88Che0 'P.-Y Chevalier, Calphad, 12, 383-92(1988)
          SGTE unary database V.4.1, 1999; In'
  91Din  'A.T. Dinsdale, Calphad, 15, 317-425(1991).'
  92Ans  'I. Ansara, J.-Ph. Nabot, Calphad, 16, 13-18(1992),
          SGTE unary database V.5.0, 2009; In'
  98Boa  'D. Boa, I. Ansara, Thermochim. Acta, 314, 79-86(1998),
          SGTE unary database V.4.1, 1999; In, Pb'
  98Sun2 'B. Sundman, dummy interaction, 1998; Al-In'
  99Ans  'I. Ansara, S.G. Fries, H.L. Lukas, unpublished, 1999,
          SGTE unary database V.5.0, 2009; In, Sn'
  06Kim  'S.S. Kim, T.H. Sanders, Jr.,
          Modelling Simul. Mater. Sci. Eng., 14, 1181-88(2006); Al-In'
!

File: data/databases/sgte-binary/AlIn-78Ans.tdb
$
$ Database for Al-In from I. Ansara et al. 1978.
$
$ I. Ansara, J.P. Bros, C. Girard, Calphad, 2, 187-96(1978).
$
$ Dataset created 2019.05.01 by Bengt Hallstedt.
$ 2020.12.20: Modified for use with GES6.
$
$ ------------------------------------------------------------------------------
 TEMP-LIM 298.15 6000.00 !
$
$ELEMENT NAME  REF. STATE               ATOMIC MASS H298-H0    S298    !
$
 ELEMENT VA   VACUUM                      0.0          0.0      0.0    ! 
 ELEMENT AL   FCC_A1                     26.98154   4540.      28.30   ! 
 ELEMENT IN   TETRAGONAL_A6             114.82      6610.0     57.65   ! 
$ ------------------------------------------------------------------------------
$ Phase definitions
$
 PHASE LIQUID:L % 1 1 !
 CONST LIQUID:L : AL IN : !
$
$ Fcc (cF4, Fm-3m) and MeX (cF8, Fm-3m)
$
 PHASE FCC_A1 %A 2 1 1 !
 CONST FCC_A1 : AL IN : VA : !
$
$ Bcc (cI2, Im-3m)
$
 PHASE BCC_A2 %B 2 1 3 !
 CONST BCC_A2 : AL IN : VA : !
$
$ Hcp (hP2, P6_3/mmc) and Me2X (NiAs-type, hP4, P6_3/mmc, B8_1)
$
 PHASE HCP_A3 %A 2 1 0.5 !
 CONST HCP_A3 : AL IN : VA : !
$
$ Prototype In (tI2, I4/mmm)
$
 PHASE TETRAGONAL_A6 % 1 1 !
 CONST TETRAGONAL_A6 : IN : !
$ ------------------------------------------------------------------------------
$ Defaults
$
 DEFINE-SYSTEM-DEFAULT ELEMENT 2 !
 DEFAULT-COM DEFINE_SYSTEM_ELEMENT VA !
 TYPE-DEF % SEQ * !
 TYPE-DEF A GES AMEND_PHASE_DESCRIPTION @ MAGNETIC -3 0.28 !
 TYPE-DEF B GES AMEND_PHASE_DESCRIPTION @ MAGNETIC -1 0.4 !
 FUNCTION ZERO      298.15  0;                                         6000 N !
 FUNCTION UN_ASS    298.15  0;                                         6000 N !
 FUNCTION R         298.15  +8.31451;                                  6000 N !
$ ------------------------------------------------------------------------------
$ Element data
$ ------------------------------------------------------------------------------
$ Al
$
$ BCT_A5 and DIAMOND_A4 added in unary 3.0
$
 PAR  G(FCC_A1,AL:VA),,                 +GHSERAL;                2900 N 91Din !
 PAR  G(BCC_A2,AL:VA),,                 +GHSERAL+10083-4.813*T;  2900 N 91Din !
 PAR  G(HCP_A3,AL:VA),,                 +GHSERAL+5481-1.8*T;     2900 N 91Din !
$PAR  G(CBCC_A12,AL:VA),,               +GHSERAL
$            +10083.4-4.813*T;                                   2900 N 91Din !
$PAR  G(CUB_A13,AL:VA),,                +GHSERAL
$            +10920.44-4.8116*T;                                 2900 N 91Din !
$PAR  G(BCT_A5,AL),,                    +GHSERAL+10083-4.813*T;  2900 N SGCOST !
$PAR  G(DIAMOND_A4,AL),,                +GHSERAL+30*T;           2900 N SGCOST !
 PAR  G(LIQUID,AL),,                    +GLIQAL;                 2900 N 91Din !
$
 FUNCTION GHSERAL   298.15  -7976.15+137.093038*T-24.3671976*T*LN(T)
       -0.001884662*T**2-8.77664E-07*T**3+74092*T**(-1);
       700.00  Y  -11276.24+223.048446*T-38.5844296*T*LN(T)
       +0.018531982*T**2 -5.764227E-06*T**3+74092*T**(-1);
       933.47  Y  -11278.361+188.684136*T-31.748192*T*LN(T)
       -1.230622E+28*T**(-9);
      2900.00  N !
 FUNCTION GLIQAL    298.15  +11005.045-11.84185*T+GHSERAL+7.9337E-20*T**7;
       933.47  Y  -795.991+177.430209*T-31.748192*T*LN(T);
      2900.00  N !
 FUNCTION GBCCAL    298.15  +GHSERAL+10083-4.813*T;                    2900 N !
$ ------------------------------------------------------------------------------
$ In
$
$ FCC_A1 and TET_ALPHA1 revised in unary 4.1
$ BCT_A5 and RHOMBOHEDRAL_A7 added in unary 4.1
$ TET_ALPHA1 revised in unary 5.0 (using the value from 99Ans)
$ DHCP added in unary 5.0
$
$ There is quite a bit of confusion about TET_ALPHA1_A6. The structure is
$ the same as In (TETRAGONAL_A6), but with a different (presumably) c/a ratio.
$ TET_ALPHA1_A6 is present in Bi-In, In-Pb and In-Sn (possibly more). Between
$ the TETRAGONAL_A6 (In-ss) and TET_ALPHA1_A6 there is a narrow two-phase
$ region. In each system a different G(TET_ALPHA1_A6,IN) lattice stability
$ was used.
$ In 91Din a value from an unpublished revision of the Bi-In system by
$ P.-Y. Chevalier 1990 is included. In SGTE Unary V 4.4 a value from 98Boa
$ for the In-Pb system is included. 98Boa treated the TET_ALPHA1_A6
$ phase in Bi-In and In-Pb as two different phases and used the lattice
$ stability from 88Che0 for the Bi-In branch of this phase. Finally, SGTE
$ unary V 5.0 uses a value from an unpublished evaluation by 99Ans of the
$ In-Sn system. Due to the close proximity of the TETRAGONAL_A6 and
$ TET_ALPHA1_A6 phases in these systems, any change of lattice stability
$ will cause a distortion of the phase diagram and require reoptimisation.
$
$ The DHCP phase is labelled D0_24 in 03Liu and alpha-prime in 92Ans. The
$ phase is present between the fcc and hcp phases in the Au-Sn and Au-In
$ systems.
$
 PAR  G(TETRAGONAL_A6,IN),,             +GHSERIN;                3800 N 91Din !
 PAR  G(FCC_A1,IN:VA),,                 +GHSERIN+162.061;        3800 N 98Boa !
$PAR  G(FCC_A1,IN:VA),,                 +GHSERIN+123-0.1988*T;   3800 N 91Din !
 PAR  G(BCC_A2,IN:VA),,                 +GHSERIN+800-0.8*T;      3800 N 91Din !
 PAR  G(HCP_A3,IN:VA),,                 +GHSERIN+533-0.6868*T;   3800 N 91Din !
$PAR  G(DHCP,IN),,                      +GHSERIN+520-0.384*T;    3800 N 92Ans !
$PAR  G(TET_ALPHA1_A6,IN),,             +GHSERIN+123-0.1988*T;   3800 N 99Ans !
$PAR  G(TET_ALPHA1_A6,IN),,             +GHSERIN+0.31*T;         3800 N 98Boa !
$PAR  G(TET_ALPHA1_A6,IN),,             +GHSERIN+193-0.16479*T;  3800 N 91Din !
$PAR  G(TET_ALPHA1_A6,IN),,             +GHSERIN-33+0.16*T;      3800 N 88Che0 !
$PAR  G(BCT_A5,IN),,                    +GHSERIN
$            +5040.87-3.33969*T;                                 3800 N 99Ans !
$PAR  G(RHOMBOHEDRAL_A7,IN),,           +GHSERIN+4184;           3800 N 88Che0 !
 PAR  G(LIQUID,IN),,                    +GLIQIN;                 3800 N 91Din !
$
 FUNCTION GHSERIN   298.15  -6978.89+92.338115*T-21.8386*T*LN(T)
       -0.00572566*T**2-2.120321E-06*T**3-22906*T**(-1);
       429.75  Y  -7033.516+124.476588*T-27.4562*T*LN(T)
       +5.4607E-04*T**2-8.367E-08*T**3-211708*T**(-1)+3.53116E+22*T**(-9);
      3800.00  N !
 FUNCTION GLIQIN    298.15  +3282.092-7.63686*T+GHSERIN-5.59058E-20*T**7;
       429.75  Y  +3283.706-7.640804*T+GHSERIN-3.53116E+22*T**(-9);
      3800.00  N !
$ ------------------------------------------------------------------------------
$ Binary system
$
$ I. Ansara, J.P. Bros, C. Girard, Calphad, 2, 187-96(1978).
$
$ Checked against paper. Checked at 6000 K.
$
 PAR  L(LIQUID,AL,IN;0),,               +19187.824+1.2443216*T;,,     N 78Ans !
 PAR  L(LIQUID,AL,IN;1),,               +2560.608-1.2480872*T;,,      N 78Ans !
 PAR  L(LIQUID,AL,IN;2),,               +7995.624-5.4392*T;,,         N 78Ans !
 PAR  L(LIQUID,AL,IN;3),,               +0.8351264*T;,,               N 78Ans !
$
 PAR  L(FCC_A1,AL,IN:VA;0),,            +80*T;,,                      N 98Sun2 !
$
$ Metastable
$
 PAR  L(BCC_A2,AL,IN:VA;0),,            +80*T;,,                      N Same !
 PAR  L(HCP_A3,AL,IN:VA;0),,            +80*T;,,                      N Same !
$ ------------------------------------------------------------------------------
$
 ASSESSED_SYSTEM
  AL-IN(TDB -* +LIQ +FCC_A1 +TETRA_A6 ;G5 C_S:LIQ/AL 
  MAJ:LIQ/IN ;P3 TMM:300/1400 DOR:GAS STP:.9/1000/-2) !
$
$
 LIST-OF-REFERENCE
 NUMBER  SOURCE
  Null   'Unknown source'
  Same   'Same or similar interaction as in the corresponding stable phase'
  REFLAV 'Laves phase convention: G(LAVES,X:X)=+3*GHSERXX+15000'
  COST   'COST 507 database, 1998'
  SGCOST 'COST 507 database, SGTE unary database V.3.0, 1996; Al, B, Nd, Ti, Zn'
  78Ans  'I. Ansara, J.P. Bros, C. Girard, Calphad, 2, 187-96(1978); Al-In'
  88Che0 'P.-Y Chevalier, Calphad, 12, 383-92(1988)
          SGTE unary database V.4.1, 1999; In'
  91Din  'A.T. Dinsdale, Calphad, 15, 317-425(1991).'
  92Ans  'I. Ansara, J.-Ph. Nabot, Calphad, 16, 13-18(1992),
          SGTE unary database V.5.0, 2009; In'
  98Boa  'D. Boa, I. Ansara, Thermochim. Acta, 314, 79-86(1998),
          SGTE unary database V.4.1, 1999; In, Pb'
  98Sun2 'B. Sundman, dummy interaction, 1998; Al-In'
  99Ans  'I. Ansara, S.G. Fries, H.L. Lukas, unpublished, 1999,
          SGTE unary database V.5.0, 2009; In, Sn'
!

File: data/databases/sgte-binary/AlIn-91Cou-LB.tdb
$
$ Database for Al-In from C.A. Coughanowr 1991 (included in LB Vol. 1)
$
$ C.A. Coughanowr, PhD Thesis, University of Florida, 1991.
$
$ Dataset created 2013.07.08 by Bengt Hallstedt.
$ 2020.12.20: Modified for use with GES6.
$
$ ------------------------------------------------------------------------------
 TEMP-LIM 298.15 6000.00 !
$
$ELEMENT NAME  REF. STATE               ATOMIC MASS H298-H0    S298    !
$
 ELEMENT VA   VACUUM                      0.0          0.0      0.0    ! 
 ELEMENT AL   FCC_A1                     26.98154   4540.      28.30   ! 
 ELEMENT IN   TETRAGONAL_A6             114.82      6610.0     57.65   ! 
$ ------------------------------------------------------------------------------
$ Phase definitions
$
 PHASE LIQUID:L % 1 1 !
 CONST LIQUID:L : AL IN : !
$
$ Fcc (cF4, Fm-3m) and MeX (cF8, Fm-3m)
$
 PHASE FCC_A1 %A 2 1 1 !
 CONST FCC_A1 : AL IN : VA : !
$
$ Bcc (cI2, Im-3m)
$
 PHASE BCC_A2 %B 2 1 3 !
 CONST BCC_A2 : AL IN : VA : !
$
$ Hcp (hP2, P6_3/mmc) and Me2X (NiAs-type, hP4, P6_3/mmc, B8_1)
$
 PHASE HCP_A3 %A 2 1 0.5 !
 CONST HCP_A3 : AL IN : VA : !
$
$ Prototype In (tI2, I4/mmm)
$
 PHASE TETRAGONAL_A6 % 1 1 !
 CONST TETRAGONAL_A6 : IN : !
$ ------------------------------------------------------------------------------
$ Defaults
$
 DEFINE-SYSTEM-DEFAULT ELEMENT 2 !
 DEFAULT-COM DEFINE_SYSTEM_ELEMENT VA !
 TYPE-DEF % SEQ * !
 TYPE-DEF A GES AMEND_PHASE_DESCRIPTION @ MAGNETIC -3 0.28 !
 TYPE-DEF B GES AMEND_PHASE_DESCRIPTION @ MAGNETIC -1 0.4 !
 FUNCTION ZERO      298.15  0;                                         6000 N !
 FUNCTION UN_ASS    298.15  0;                                         6000 N !
 FUNCTION R         298.15  +8.31451;                                  6000 N !
$ ------------------------------------------------------------------------------
$ Element data
$ ------------------------------------------------------------------------------
$ Al
$
$ BCT_A5 and DIAMOND_A4 added in unary 3.0
$
 PAR  G(FCC_A1,AL:VA),,                 +GHSERAL;                2900 N 91Din !
 PAR  G(BCC_A2,AL:VA),,                 +GHSERAL+10083-4.813*T;  2900 N 91Din !
 PAR  G(HCP_A3,AL:VA),,                 +GHSERAL+5481-1.8*T;     2900 N 91Din !
$PAR  G(CBCC_A12,AL:VA),,               +GHSERAL
$            +10083.4-4.813*T;                                   2900 N 91Din !
$PAR  G(CUB_A13,AL:VA),,                +GHSERAL
$            +10920.44-4.8116*T;                                 2900 N 91Din !
$PAR  G(BCT_A5,AL),,                    +GHSERAL+10083-4.813*T;  2900 N SGCOST !
$PAR  G(DIAMOND_A4,AL),,                +GHSERAL+30*T;           2900 N SGCOST !
 PAR  G(LIQUID,AL),,                    +GLIQAL;                 2900 N 91Din !
$
 FUNCTION GHSERAL   298.15  -7976.15+137.093038*T-24.3671976*T*LN(T)
       -0.001884662*T**2-8.77664E-07*T**3+74092*T**(-1);
       700.00  Y  -11276.24+223.048446*T-38.5844296*T*LN(T)
       +0.018531982*T**2 -5.764227E-06*T**3+74092*T**(-1);
       933.47  Y  -11278.361+188.684136*T-31.748192*T*LN(T)
       -1.230622E+28*T**(-9);
      2900.00  N !
 FUNCTION GLIQAL    298.15  +11005.045-11.84185*T+GHSERAL+7.9337E-20*T**7;
       933.47  Y  -795.991+177.430209*T-31.748192*T*LN(T);
      2900.00  N !
 FUNCTION GBCCAL    298.15  +GHSERAL+10083-4.813*T;                    2900 N !
$ ------------------------------------------------------------------------------
$ In
$
$ FCC_A1 and TET_ALPHA1 revised in unary 4.1
$ BCT_A5 and RHOMBOHEDRAL_A7 added in unary 4.1
$ TET_ALPHA1 revised in unary 5.0 (using the value from 99Ans)
$ DHCP added in unary 5.0
$
$ There is quite a bit of confusion about TET_ALPHA1_A6. The structure is
$ the same as In (TETRAGONAL_A6), but with a different (presumably) c/a ratio.
$ TET_ALPHA1_A6 is present in Bi-In, In-Pb and In-Sn (possibly more). Between
$ the TETRAGONAL_A6 (In-ss) and TET_ALPHA1_A6 there is a narrow two-phase
$ region. In each system a different G(TET_ALPHA1_A6,IN) lattice stability
$ was used.
$ In 91Din a value from an unpublished revision of the Bi-In system by
$ P.-Y. Chevalier 1990 is included. In SGTE Unary V 4.4 a value from 98Boa
$ for the In-Pb system is included. 98Boa treated the TET_ALPHA1_A6
$ phase in Bi-In and In-Pb as two different phases and used the lattice
$ stability from 88Che0 for the Bi-In branch of this phase. Finally, SGTE
$ unary V 5.0 uses a value from an unpublished evaluation by 99Ans of the
$ In-Sn system. Due to the close proximity of the TETRAGONAL_A6 and
$ TET_ALPHA1_A6 phases in these systems, any change of lattice stability
$ will cause a distortion of the phase diagram and require reoptimisation.
$
$ The DHCP phase is labelled D0_24 in 03Liu and alpha-prime in 92Ans. The
$ phase is present between the fcc and hcp phases in the Au-Sn and Au-In
$ systems.
$
 PAR  G(TETRAGONAL_A6,IN),,             +GHSERIN;                3800 N 91Din !
 PAR  G(FCC_A1,IN:VA),,                 +GHSERIN+162.061;        3800 N 98Boa !
$PAR  G(FCC_A1,IN:VA),,                 +GHSERIN+123-0.1988*T;   3800 N 91Din !
 PAR  G(BCC_A2,IN:VA),,                 +GHSERIN+800-0.8*T;      3800 N 91Din !
 PAR  G(HCP_A3,IN:VA),,                 +GHSERIN+533-0.6868*T;   3800 N 91Din !
$PAR  G(DHCP,IN),,                      +GHSERIN+520-0.384*T;    3800 N 92Ans !
$PAR  G(TET_ALPHA1_A6,IN),,             +GHSERIN+123-0.1988*T;   3800 N 99Ans !
$PAR  G(TET_ALPHA1_A6,IN),,             +GHSERIN+0.31*T;         3800 N 98Boa !
$PAR  G(TET_ALPHA1_A6,IN),,             +GHSERIN+193-0.16479*T;  3800 N 91Din !
$PAR  G(TET_ALPHA1_A6,IN),,             +GHSERIN-33+0.16*T;      3800 N 88Che0 !
$PAR  G(BCT_A5,IN),,                    +GHSERIN
$            +5040.87-3.33969*T;                                 3800 N 99Ans !
$PAR  G(RHOMBOHEDRAL_A7,IN),,           +GHSERIN+4184;           3800 N 88Che0 !
 PAR  G(LIQUID,IN),,                    +GLIQIN;                 3800 N 91Din !
$
 FUNCTION GHSERIN   298.15  -6978.89+92.338115*T-21.8386*T*LN(T)
       -0.00572566*T**2-2.120321E-06*T**3-22906*T**(-1);
       429.75  Y  -7033.516+124.476588*T-27.4562*T*LN(T)
       +5.4607E-04*T**2-8.367E-08*T**3-211708*T**(-1)+3.53116E+22*T**(-9);
      3800.00  N !
 FUNCTION GLIQIN    298.15  +3282.092-7.63686*T+GHSERIN-5.59058E-20*T**7;
       429.75  Y  +3283.706-7.640804*T+GHSERIN-3.53116E+22*T**(-9);
      3800.00  N !
$ ------------------------------------------------------------------------------
$ Binary system
$
$ From from C.A. Coughanowr 1991 (included in LB Vol. 1)
$
$ C.A. Coughanowr, PhD Thesis, University of Florida, 1991.
$
$ Checked against LB. Checked at 6000 K.
$
 PAR  L(LIQUID,AL,IN;0),,               +21259.6-0.48737*T;,,         N 91Cou !
 PAR  L(LIQUID,AL,IN;1),,               +3850.3-1.20564*T;,,          N 91Cou !
 PAR  L(LIQUID,AL,IN;2),,               +5479.2-3.16805*T;,,          N 91Cou !
$
 PAR  L(FCC_A1,AL,IN:VA;0),,            +80*T;,,                      N 98Sun2 !
$
$ Metastable
$
 PAR  L(BCC_A2,AL,IN:VA;0),,            +80*T;,,                      N Same !
 PAR  L(HCP_A3,AL,IN:VA;0),,            +80*T;,,                      N Same !
$ ------------------------------------------------------------------------------
$
 ASSESSED_SYSTEM
  AL-IN(TDB -* +LIQ +FCC_A1 +TETRA_A6 ;G5 C_S:LIQ/AL 
  MAJ:LIQ/IN ;P3 TMM:300/1400 DOR:GAS STP:.9/1000/-2) !
$
$
 LIST-OF-REFERENCE
 NUMBER  SOURCE
  Null   'Unknown source'
  Same   'Same or similar interaction as in the corresponding stable phase'
  REFLAV 'Laves phase convention: G(LAVES,X:X)=+3*GHSERXX+15000'
  COST   'COST 507 database, 1998'
  SGCOST 'COST 507 database, SGTE unary database V.3.0, 1996; Al, B, Nd, Ti, Zn'
  88Che0 'P.-Y Chevalier, Calphad, 12, 383-92(1988)
          SGTE unary database V.4.1, 1999; In'
  91Cou  'C.A. Coughanowr, PhD Thesis, University of Florida, 1991; Al-In'
  91Din  'A.T. Dinsdale, Calphad, 15, 317-425(1991).'
  92Ans  'I. Ansara, J.-Ph. Nabot, Calphad, 16, 13-18(1992),
          SGTE unary database V.5.0, 2009; In'
  98Boa  'D. Boa, I. Ansara, Thermochim. Acta, 314, 79-86(1998),
          SGTE unary database V.4.1, 1999; In, Pb'
  98Sun2 'B. Sundman, dummy interaction, 1998; Al-In'
  99Ans  'I. Ansara, S.G. Fries, H.L. Lukas, unpublished, 1999,
          SGTE unary database V.5.0, 2009; In, Sn'
!

File: data/databases/sgte-binary/AlIr-06Jia.tdb
$
$ Database for Al-Ir from C. Jiang and B. Gleeson 2006.
$
$ C. Jiang, B. Gleeson, Acta Mater., 54, 4101-10(2006).
$
$ Dataset created 2018.02.03 by Bengt Hallstedt.
$ 2020.12.20: Modified for use with GES6.
$
$ The Liq+Al5Ir2=Al3Ir peritectic is at 1714 K instead of 1723 K. Rounding
$ error in paper?
$
$ ------------------------------------------------------------------------------
 TEMP-LIM 298.15 6000.00 !
$
$ELEMENT NAME  REF. STATE               ATOMIC MASS H298-H0    S298    !
$
 ELEMENT VA   VACUUM                      0.0          0.0      0.0    ! 
 ELEMENT AL   FCC_A1                     26.98154   4540.      28.30   ! 
 ELEMENT IR   FCC_A1                    192.22      5267.656   35.5054 ! 
$ ------------------------------------------------------------------------------
$ Phase definitions
$
 PHASE LIQUID:L % 1 1 !
 CONST LIQUID:L : AL IR : !
$
$ Fcc (cF4, Fm-3m) and MeX (cF8, Fm-3m)
$
 PHASE FCC_A1 %A 2 1 1 !
 CONST FCC_A1 : AL IR : VA : !
$
$ Bcc (cI2, Im-3m)
$
 PHASE BCC_A2 %B 2 1 3 !
 CONST BCC_A2 : AL IR : VA : !
$
$ Hcp (hP2, P6_3/mmc) and Me2X (NiAs-type, hP4, P6_3/mmc, B8_1)
$
 PHASE HCP_A3 %A 2 1 0.5 !
 CONST HCP_A3 : AL IR : VA : !
$
$ Prototype Al9Co2 (mP22, P2_1/c)
$
 PHASE AL9IR2 % 2 9 2 !
 CONST AL9IR2 : AL : IR : !
$
$ Prototype Al45Ir13 (oP236, Pnma)
$
 PHASE AL45IR13 % 2 45 13 !
 CONST AL45IR13 : AL : IR : !
$
$ Prototype Al28Ir9 (hP236, P31c)
$
 PHASE AL13IR4 % 2 13 4 !
 CONST AL13IR4 : AL : IR : !
$
$ Prototype Na3As (hP8, P6_3/mmc)
$
 PHASE AL3IR_D018 % 2 3 1 !
 CONST AL3IR_D018 : AL : IR : !
$
$ Prototype Al2.75Ir (cP60, P23)
$
 PHASE AL5IR2 % 2 0.73 0.27 !
 CONST AL5IR2 : AL : IR : !
$
$ Prototype CsCl (cP2, Pm-3m)
$
 PHASE ALIR_B2 % 2 1 1 !
 CONST ALIR_B2 : AL : IR : !
$ ------------------------------------------------------------------------------
$ Defaults
$
 DEFINE-SYSTEM-DEFAULT ELEMENT 2 !
 DEFAULT-COM DEFINE_SYSTEM_ELEMENT VA !
 TYPE-DEF % SEQ * !
 TYPE-DEF A GES AMEND_PHASE_DESCRIPTION @ MAGNETIC -3 0.28 !
 TYPE-DEF B GES AMEND_PHASE_DESCRIPTION @ MAGNETIC -1 0.4 !
 FUNCTION ZERO      298.15  0;                                         6000 N !
 FUNCTION UN_ASS    298.15  0;                                         6000 N !
 FUNCTION R         298.15  +8.31451;                                  6000 N !
$ ------------------------------------------------------------------------------
$ Element data
$ ------------------------------------------------------------------------------
$ Al
$
$ BCT_A5 and DIAMOND_A4 added in unary 3.0
$
 PAR  G(FCC_A1,AL:VA),,                 +GHSERAL;                2900 N 91Din !
 PAR  G(BCC_A2,AL:VA),,                 +GHSERAL+10083-4.813*T;  2900 N 91Din !
 PAR  G(HCP_A3,AL:VA),,                 +GHSERAL+5481-1.8*T;     2900 N 91Din !
$PAR  G(CBCC_A12,AL:VA),,               +GHSERAL
$            +10083.4-4.813*T;                                   2900 N 91Din !
$PAR  G(CUB_A13,AL:VA),,                +GHSERAL
$            +10920.44-4.8116*T;                                 2900 N 91Din !
$PAR  G(BCT_A5,AL),,                    +GHSERAL+10083-4.813*T;  2900 N SGCOST !
$PAR  G(DIAMOND_A4,AL),,                +GHSERAL+30*T;           2900 N SGCOST !
 PAR  G(LIQUID,AL),,                    +GLIQAL;                 2900 N 91Din !
$
 FUNCTION GHSERAL   298.15  -7976.15+137.093038*T-24.3671976*T*LN(T)
       -0.001884662*T**2-8.77664E-07*T**3+74092*T**(-1);
       700.00  Y  -11276.24+223.048446*T-38.5844296*T*LN(T)
       +0.018531982*T**2 -5.764227E-06*T**3+74092*T**(-1);
       933.47  Y  -11278.361+188.684136*T-31.748192*T*LN(T)
       -1.230622E+28*T**(-9);
      2900.00  N !
 FUNCTION GLIQAL    298.15  +11005.045-11.84185*T+GHSERAL+7.9337E-20*T**7;
       933.47  Y  -795.991+177.430209*T-31.748192*T*LN(T);
      2900.00  N !
 FUNCTION GBCCAL    298.15  +GHSERAL+10083-4.813*T;                    2900 N !
$ ------------------------------------------------------------------------------
$ Ir
$
 PAR  G(FCC_A1,IR:VA),,                 +GHSERIR;                4000 N 91Din !
 PAR  G(BCC_A2,IR:VA),,                 +GHSERIR+32000-6.9*T;    4000 N 91Din !
 PAR  G(HCP_A3,IR:VA),,                 +GHSERIR+4000-0.6*T;     4000 N 91Din !
 PAR  G(LIQUID,IR),,                    +GLIQIR;                 4000 N 91Din !
$
 FUNCTION GHSERIR   298.15  -6936.288+118.780119*T-22.7944*T*LN(T)
       -0.003091976*T**2-20083*T**(-1);
      1215.00  Y  -8123.73+140.066697*T-26.085*T*LN(T)-4.7969E-07*T**3;
      2719.00  Y  +290529.037-1258.35297*T+152.498874*T*LN(T)
       -0.047176402*T**2+1.844977E-06*T**3-92987250*T**(-1);
      4000.00  N !
 FUNCTION GLIQIR    298.15  +23455.244-6.312059*T+GHSERIR;
      1000.00  Y  +102217.789-587.632815*T+73.9517579*T*LN(T)
       -0.04638802*T**2+2.761831E-06*T**3-13382612*T**(-1);
      2719.00  Y  -38347.217+411.234043*T-59.418*T*LN(T);
      4000.00  N !
 FUNCTION GBCCIR    298.15  +GHSERIR+32000-6.9*T;                      4000 N !
$ ------------------------------------------------------------------------------
$ Binary system
$
$ C. Jiang, B. Gleeson, Acta Mater., 54, 4101-10(2006).
$
$ Checked against paper. Checked at 6000 K.
$
$ The Liq+Al5Ir2=Al3Ir peritectic is at 1714 K instead of 1723 K. Rounding
$ error in paper?
$
 PAR  L(LIQUID,AL,IR;0),,               -193625-4.102*T;,,            N 06Jia !
 PAR  L(LIQUID,AL,IR;1),,               -71834;,,                     N 06Jia !
 PAR  L(LIQUID,AL,IR;2),,               +19497;,,                     N 06Jia !
$
 PAR  L(FCC_A1,AL,IR:VA;0),,            -196872+17.431*T;,,           N 06Jia !
 PAR  L(FCC_A1,AL,IR:VA;1),,            -26817;,,                     N 06Jia !
$
 PAR  G(AL9IR2,AL:IR),,                 +9*GHSERAL+2*GHSERIR
             -573815+64.79*T;,,                                       N 06Jia !
 PAR  G(AL45IR13,AL:IR),,               +45*GHSERAL+13*GHSERIR
             -3563114+319.464*T;,,                                    N 06Jia !
 PAR  G(AL13IR4,AL:IR),,                +13*GHSERAL+4*GHSERIR
             -1078735+86.156*T;,,                                     N 06Jia !
 PAR  G(AL3IR_D018,AL:IR),,             +3*GHSERAL+GHSERIR
             -262740+17.38*T;,,                                       N 06Jia !
 PAR  G(AL5IR2,AL:IR),,                 +0.73*GHSERAL+0.27*GHSERIR
             -68284+4.022*T;,,                                        N 06Jia !
 PAR  G(ALIR_B2,AL:IR),,                +GHSERAL+GHSERIR
             -183806+17.604*T;,,                                      N 06Jia !
$
$ metastable
$
 PAR  L(BCC_A2,AL,IR:VA;0),,            -196872+17.431*T;,,           N Same !
 PAR  L(BCC_A2,AL,IR:VA;1),,            -26817;,,                     N Same !
$
 PAR  L(HCP_A3,AL,IR:VA;0),,            -196872+17.431*T;,,           N Same !
 PAR  L(HCP_A3,AL,IR:VA;1),,            -26817;,,                     N Same !
$ ------------------------------------------------------------------------------
$
$
 LIST-OF-REFERENCE
 NUMBER  SOURCE
  Null   'Unknown source'
  Same   'Same or similar interaction as in the corresponding stable phase'
  REFLAV 'Laves phase convention: G(LAVES,X:X)=+3*GHSERXX+15000'
  COST   'COST 507 database, 1998'
  SGCOST 'COST 507 database, SGTE unary database V.3.0, 1996; Al, B, Nd, Ti, Zn'
  91Din  'A.T. Dinsdale, Calphad, 15, 317-425(1991).'
  06Jia  'C. Jiang, B. Gleeson, Acta Mater., 54, 4101-10(2006); Al-Ir'
!

File: data/databases/sgte-binary/AlIr-07Abe.tdb
$
$ Database for Al-Ir from T. Abe et al. 2007.
$
$ T. Abe, M. Ode, H. Murakami, C.S. Oh, C. Kocer, Y. Yamabe-Mitarai, H. Onodera,
$ Mater. Sci. Forum, 539-543, 2389-94(2007).
$
$ Dataset created 2018.02.03 by Bengt Hallstedt.
$ 2020.12.20: Modified for use with GES6.
$
$ Misprint for L(ALIR_B2,*:IR,VA;0) and G(AL5IR2,AL:IR) in the paper.
$
$ AlIr-B2 becomes stable as (Ir:Va) above 4908 K.
$
$ ------------------------------------------------------------------------------
 TEMP-LIM 298.15 6000.00 !
$
$ELEMENT NAME  REF. STATE               ATOMIC MASS H298-H0    S298    !
$
 ELEMENT VA   VACUUM                      0.0          0.0      0.0    ! 
 ELEMENT AL   FCC_A1                     26.98154   4540.      28.30   ! 
 ELEMENT IR   FCC_A1                    192.22      5267.656   35.5054 ! 
$ ------------------------------------------------------------------------------
$ Phase definitions
$
 PHASE LIQUID:L % 1 1 !
 CONST LIQUID:L : AL IR : !
$
$ Fcc (cF4, Fm-3m) and MeX (cF8, Fm-3m)
$
 PHASE FCC_A1 %A 2 1 1 !
 CONST FCC_A1 : AL IR : VA : !
$
$ Bcc (cI2, Im-3m)
$
 PHASE BCC_A2 %B 2 1 3 !
 CONST BCC_A2 : AL IR : VA : !
$
$ Hcp (hP2, P6_3/mmc) and Me2X (NiAs-type, hP4, P6_3/mmc, B8_1)
$
 PHASE HCP_A3 %A 2 1 0.5 !
 CONST HCP_A3 : AL IR : VA : !
$
$ Prototype Al9Co2 (mP22, P2_1/c)
$
 PHASE AL9IR2 % 2 9 2 !
 CONST AL9IR2 : AL : IR : !
$
$ Prototype Al28Ir9 (hP236, P31c)
$
 PHASE AL13IR4 % 2 13 4 !
 CONST AL13IR4 : AL : IR : !
$
$ Prototype Na3As (hP8, P6_3/mmc)
$
 PHASE AL3IR_D018 % 2 3 1 !
 CONST AL3IR_D018 : AL : IR : !
$
$ Prototype Al2.75Ir (cP60, P23)
$
 PHASE AL5IR2 % 2 2.7 1 !
 CONST AL5IR2 : AL : IR : !
$
$ Prototype CsCl (cP2, Pm-3m)
$
 PHASE ALIR_B2 % 2 1 1 !
 CONST ALIR_B2 : AL% IR : IR% VA : !
$ ------------------------------------------------------------------------------
$ Defaults
$
 DEFINE-SYSTEM-DEFAULT ELEMENT 2 !
 DEFAULT-COM DEFINE_SYSTEM_ELEMENT VA !
 TYPE-DEF % SEQ * !
 TYPE-DEF A GES AMEND_PHASE_DESCRIPTION @ MAGNETIC -3 0.28 !
 TYPE-DEF B GES AMEND_PHASE_DESCRIPTION @ MAGNETIC -1 0.4 !
 FUNCTION ZERO      298.15  0;                                         6000 N !
 FUNCTION UN_ASS    298.15  0;                                         6000 N !
 FUNCTION R         298.15  +8.31451;                                  6000 N !
$ ------------------------------------------------------------------------------
$ Element data
$ ------------------------------------------------------------------------------
$ Al
$
$ BCT_A5 and DIAMOND_A4 added in unary 3.0
$
 PAR  G(FCC_A1,AL:VA),,                 +GHSERAL;                2900 N 91Din !
 PAR  G(BCC_A2,AL:VA),,                 +GHSERAL+10083-4.813*T;  2900 N 91Din !
 PAR  G(HCP_A3,AL:VA),,                 +GHSERAL+5481-1.8*T;     2900 N 91Din !
$PAR  G(CBCC_A12,AL:VA),,               +GHSERAL
$            +10083.4-4.813*T;                                   2900 N 91Din !
$PAR  G(CUB_A13,AL:VA),,                +GHSERAL
$            +10920.44-4.8116*T;                                 2900 N 91Din !
$PAR  G(BCT_A5,AL),,                    +GHSERAL+10083-4.813*T;  2900 N SGCOST !
$PAR  G(DIAMOND_A4,AL),,                +GHSERAL+30*T;           2900 N SGCOST !
 PAR  G(LIQUID,AL),,                    +GLIQAL;                 2900 N 91Din !
$
 PAR  G(ALIR_B2,AL:VA),,                +GBCCAL+10000-T;,,            N 07Abe !
$
 FUNCTION GHSERAL   298.15  -7976.15+137.093038*T-24.3671976*T*LN(T)
       -0.001884662*T**2-8.77664E-07*T**3+74092*T**(-1);
       700.00  Y  -11276.24+223.048446*T-38.5844296*T*LN(T)
       +0.018531982*T**2 -5.764227E-06*T**3+74092*T**(-1);
       933.47  Y  -11278.361+188.684136*T-31.748192*T*LN(T)
       -1.230622E+28*T**(-9);
      2900.00  N !
 FUNCTION GLIQAL    298.15  +11005.045-11.84185*T+GHSERAL+7.9337E-20*T**7;
       933.47  Y  -795.991+177.430209*T-31.748192*T*LN(T);
      2900.00  N !
 FUNCTION GBCCAL    298.15  +GHSERAL+10083-4.813*T;                    2900 N !
$ ------------------------------------------------------------------------------
$ Ir
$
 PAR  G(FCC_A1,IR:VA),,                 +GHSERIR;                4000 N 91Din !
 PAR  G(BCC_A2,IR:VA),,                 +GHSERIR+32000-6.9*T;    4000 N 91Din !
 PAR  G(HCP_A3,IR:VA),,                 +GHSERIR+4000-0.6*T;     4000 N 91Din !
 PAR  G(LIQUID,IR),,                    +GLIQIR;                 4000 N 91Din !
$
 PAR  G(ALIR_B2,IR:VA),,                +GBCCIR+218000-51.4*T;,,      N 07Abe !
 PAR  G(ALIR_B2,IR:IR),,                +2*GBCCIR;,,                  N 07Abe !
$
 FUNCTION GHSERIR   298.15  -6936.288+118.780119*T-22.7944*T*LN(T)
       -0.003091976*T**2-20083*T**(-1);
      1215.00  Y  -8123.73+140.066697*T-26.085*T*LN(T)-4.7969E-07*T**3;
      2719.00  Y  +290529.037-1258.35297*T+152.498874*T*LN(T)
       -0.047176402*T**2+1.844977E-06*T**3-92987250*T**(-1);
      4000.00  N !
 FUNCTION GLIQIR    298.15  +23455.244-6.312059*T+GHSERIR;
      1000.00  Y  +102217.789-587.632815*T+73.9517579*T*LN(T)
       -0.04638802*T**2+2.761831E-06*T**3-13382612*T**(-1);
      2719.00  Y  -38347.217+411.234043*T-59.418*T*LN(T);
      4000.00  N !
 FUNCTION GBCCIR    298.15  +GHSERIR+32000-6.9*T;                      4000 N !
$ ------------------------------------------------------------------------------
$ Binary system
$
$ T. Abe, M. Ode, H. Murakami, C.S. Oh, C. Kocer, Y. Yamabe-Mitarai, H. Onodera,
$ Mater. Sci. Forum, 539-543, 2389-94(2007).
$
$ Checked against paper and author's tdb (NIMS). Checked at 6000 K.
$
$ Misprint for L(ALIR_B2,*:IR,VA;0) and G(AL5IR2,AL:IR) in the paper.
$
$ AlIr-B2 becomes stable as (Ir:Va) above 4908 K.
$
 PAR  L(LIQUID,AL,IR;0),,               -169000+32*T;,,               N 07Abe !
 PAR  L(LIQUID,AL,IR;1),,               -63000+16*T;,,                N 07Abe !
$
 PAR  L(FCC_A1,AL,IR:VA;0),,            -181000+44.3*T;,,             N 07Abe !
$
 PAR  G(AL9IR2,AL:IR),,                 +9*GHSERAL+2*GHSERIR
             -528000+116.6*T;,,                                       N 07Abe !
 PAR  G(AL13IR4,AL:IR),,                +13*GHSERAL+4*GHSERIR
             -1037000+228.82*T;,,                                     N 07Abe !
 PAR  G(AL3IR_D018,AL:IR),,             +3*GHSERAL+GHSERIR
             -256000+55.6*T;,,                                        N 07Abe !
 PAR  G(AL5IR2,AL:IR),,                 +2.7*GHSERAL+GHSERIR
             -249750+54.575*T;,,                                      N 07Abe !
$
 PAR  G(ALIR_B2,AL:IR),,                +GBCCAL+GBCCIR
             -228000+52.4*T;,,                                        N 07Abe !
 PAR  L(ALIR_B2,AL,IR:IR;0),,           -64000+37.2*T;,,              N 07Abe !
 PAR  L(ALIR_B2,AL,IR:VA;0),,           -64000+37.2*T;,,              N 07Abe !
 PAR  L(ALIR_B2,AL:IR,VA;0),,           -56000+34*T;,,                N 07Abe !
 PAR  L(ALIR_B2,IR:IR,VA;0),,           -56000+34*T;,,                N 07Abe !
$
$ metastable
$
 PAR  L(BCC_A2,AL,IR:VA;0),,            -181000+44.3*T;,,             N Same !
 PAR  L(HCP_A3,AL,IR:VA;0),,            -181000+44.3*T;,,             N Same !
$ ------------------------------------------------------------------------------
$
$
 LIST-OF-REFERENCE
 NUMBER  SOURCE
  Null   'Unknown source'
  Same   'Same or similar interaction as in the corresponding stable phase'
  REFLAV 'Laves phase convention: G(LAVES,X:X)=+3*GHSERXX+15000'
  COST   'COST 507 database, 1998'
  SGCOST 'COST 507 database, SGTE unary database V.3.0, 1996; Al, B, Nd, Ti, Zn'
  91Din  'A.T. Dinsdale, Calphad, 15, 317-425(1991).'
  07Abe  'T. Abe, M. Ode, H. Murakami, C.S. Oh, C. Kocer, Y. Yamabe-Mitarai,
          H. Onodera, Mater. Sci. Forum, 539-543, 2389-94(2007); Al-Ir'
!
