Repository: orchid-calphad/orchid-project.org

# orchid-project.org

Website and released data of **ORCHID** (Open Repository for CALPHAD Hypotheses, Intelligence, and Discovery),
served by GitHub Pages at https://orchid-project.org. Releases are archived on Zenodo (one DOI per version).

- `index.html`, `catalog/`, `best-practices.html` — static, self-contained pages (generated in the ORCHID tooling).
- `data/` — released data: catalog, redistributable TDB files, convex hulls. Licences: `data/LICENSES.md`, `data/NOTICE.md`.
- `llms.txt`, `data/croissant.json`, `CITATION.cff`, `.zenodo.json` — machine-readable metadata.

Only data with clear redistribution rights are published.

File: data/databases/sgte-binary/AlIr-08Abe.tdb
$
$ Database for Al-Ir from T. Abe et al. 2008.
$
$ T. Abe, C. Kocer, M. Ode, H. Murakami, Y. Yamabe-Mitarai, K. Hashimoto,
$ H. Onodera, Calphad, 32, 686-928(2008).
$
$ Dataset created 2018.02.03 by Bengt Hallstedt.
$ 2020.12.20: Modified for use with GES6.
$
$ Including B2 ordering (with Va) and 4-sl fcc (metastable ordering).
$
$ The fcc (both ordered and isordered part) has been somewhat simplified
$ here by using only one reciprocal interaction parameter. This causes a slight
$ shift of the fcc-Ir solvus.
$
$ Al13Ir4 and Al28Ir9 are treated as two different phases. This seems
$ questionable. Due to rounding errors there are some shifts in the invariant
$ equilibria involving these two phases.
$
$ ------------------------------------------------------------------------------
 TEMP-LIM 298.15 6000.00 !
$
$ELEMENT NAME  REF. STATE               ATOMIC MASS H298-H0    S298    !
$
 ELEMENT VA   VACUUM                      0.0          0.0      0.0    ! 
 ELEMENT AL   FCC_A1                     26.98154   4540.      28.30   ! 
 ELEMENT IR   FCC_A1                    192.22      5267.656   35.5054 ! 
$ ------------------------------------------------------------------------------
$ Phase definitions
$
 PHASE LIQUID:L % 1 1 !
 CONST LIQUID:L : AL IR : !
$
$ Fcc (cF4, Fm-3m) and MeX (cF8, Fm-3m)
$
 PHASE FCC_A1 %A 2 1 1 !
 CONST FCC_A1 : AL IR : VA : !
$
$ Disordered part of FCC_4SL, identical to FCC_A1
$
 PHASE A1_FCC %A 2 1 1 !
 CONST A1_FCC : AL IR : VA : !
$
$ Prototype AuCu3 (cP4, Pm-3m, L1_2) and AuCu (tP4, P4/mmm, L1_0)
$
 PHASE FCC_4SL:F %AY 5 0.25 0.25 0.25 0.25 1 !
 CONST FCC_4SL:F : AL IR : AL IR : AL IR : AL IR : VA : ! 
$
$ Bcc (cI2, Im-3m)
$
 PHASE BCC_A2 %B 2 1 3 !
 CONST BCC_A2 : AL IR : VA : !
$
$ Disordered part of B2_BCC, identical to BCC_A2 (except Va)
$
 PHASE A2_BCC %B 2 1 3 !
 CONST A2_BCC : AL IR VA : VA : !
$
$ Prototype CsCl (cP2, Pm-3m)
$
 PHASE B2_BCC %BO 3 0.5 0.5 3 !
 CONST B2_BCC : AL% IR VA : AL IR% VA : VA : !
$
$ Hcp (hP2, P6_3/mmc) and Me2X (NiAs-type, hP4, P6_3/mmc, B8_1)
$
 PHASE HCP_A3 %A 2 1 0.5 !
 CONST HCP_A3 : AL IR : VA : !
$
$ Prototype Al9Co2 (mP22, P2_1/c)
$
 PHASE AL9IR2 % 2 9 2 !
 CONST AL9IR2 : AL : IR : !
$
$ Prototype Al45Ir13 (oP236, Pnma)
$
 PHASE AL45IR13 % 2 45 13 !
 CONST AL45IR13 : AL : IR : !
$
$ unknown structure
$
 PHASE AL13IR4 % 2 13 4 !
 CONST AL13IR4 : AL : IR : !
$
$ Prototype Al28Ir9 (hP236, P31c)
$
 PHASE AL28IR9 % 2 28 9 !
 CONST AL28IR9 : AL : IR : !
$
$ Prototype Na3As (hP8, P6_3/mmc)
$
 PHASE AL3IR_D018 % 2 3 1 !
 CONST AL3IR_D018 : AL : IR : !
$
$ Prototype Al2.75Ir (cP60, P23)
$
 PHASE AL5IR2 % 2 2.7 1 !
 CONST AL5IR2 : AL : IR : !
$ ------------------------------------------------------------------------------
$ Defaults
$
 DEFINE-SYSTEM-DEFAULT ELEMENT 2 !
 DEFAULT-COM DEFINE_SYSTEM_ELEMENT VA !
 DEFAULT-COM REJECT_PHASE A1_FCC FCC_4SL BCC_A2 !
 TYPE-DEF % SEQ * !
 TYPE-DEF A GES AMEND_PHASE_DESCRIPTION @ MAGNETIC -3 0.28 !
 TYPE-DEF B GES AMEND_PHASE_DESCRIPTION @ MAGNETIC -1 0.4 !
 TYPE-DEF O GES AMEND_PHASE_DESCRIPTION B2_BCC DIS_PART A2_BCC !
 TYPE-DEF Y GES AMEND_PHASE_DESCRIPTION FCC_4SL DIS_PART A1_FCC !
 FUNCTION ZERO      298.15  0;                                         6000 N !
 FUNCTION UN_ASS    298.15  0;                                         6000 N !
 FUNCTION R         298.15  +8.31451;                                  6000 N !
$ ------------------------------------------------------------------------------
$ Element data
$ ------------------------------------------------------------------------------
$ Al
$
$ BCT_A5 and DIAMOND_A4 added in unary 3.0
$
 PAR  G(FCC_A1,AL:VA),,                 +GHSERAL;                2900 N 91Din !
 PAR  G(A1_FCC,AL:VA),,                 +GHSERAL;                2900 N 91Din !
 PAR  G(BCC_A2,AL:VA),,                 +GHSERAL+10083-4.813*T;  2900 N 91Din !
 PAR  G(A2_BCC,AL:VA),,                 +GHSERAL+10083-4.813*T;  2900 N 91Din !
 PAR  G(HCP_A3,AL:VA),,                 +GHSERAL+5481-1.8*T;     2900 N 91Din !
$PAR  G(CBCC_A12,AL:VA),,               +GHSERAL
$            +10083.4-4.813*T;                                   2900 N 91Din !
$PAR  G(CUB_A13,AL:VA),,                +GHSERAL
$            +10920.44-4.8116*T;                                 2900 N 91Din !
$PAR  G(BCT_A5,AL),,                    +GHSERAL+10083-4.813*T;  2900 N SGCOST !
$PAR  G(DIAMOND_A4,AL),,                +GHSERAL+30*T;           2900 N SGCOST !
 PAR  G(LIQUID,AL),,                    +GLIQAL;                 2900 N 91Din !
$
 PAR  L(A2_BCC,AL,VA:VA;0),,            +GB2ALVA+LB2ALVA;,,           N 99Dup1 !
 PAR  G(B2_BCC,VA:AL:VA),,              +0.5*GB2ALVA-0.5*LB2ALVA;,,   N 99Dup1 !
 PAR  G(B2_BCC,AL:VA:VA),,              +0.5*GB2ALVA-0.5*LB2ALVA;,,   N 99Dup1 !
$
 FUNCTION GHSERAL   298.15  -7976.15+137.093038*T-24.3671976*T*LN(T)
       -0.001884662*T**2-8.77664E-07*T**3+74092*T**(-1);
       700.00  Y  -11276.24+223.048446*T-38.5844296*T*LN(T)
       +0.018531982*T**2 -5.764227E-06*T**3+74092*T**(-1);
       933.47  Y  -11278.361+188.684136*T-31.748192*T*LN(T)
       -1.230622E+28*T**(-9);
      2900.00  N !
 FUNCTION GLIQAL    298.15  +11005.045-11.84185*T+GHSERAL+7.9337E-20*T**7;
       933.47  Y  -795.991+177.430209*T-31.748192*T*LN(T);
      2900.00  N !
 FUNCTION GBCCAL    298.15  +GHSERAL+10083-4.813*T;                    2900 N !
$
$ In the original 99Dup publication GB2ALVA=10-0.001*T and LB2ALVA=100000.
$ In 97Ans GB2ALVA=1000-T
$ In LBall-v7+fun.tdb LB2ALVA=150000
$ and in AlFeNiTi-bosse-0701.TDB LB2ALVA=200000
$ With G(A2_BCC,VA:VA)=30*T the same amount must be subtracted from GB2ALVA.
 FUNCTION GB2ALVA   298.15  +10000-T-30*T;                             6000 N !
 FUNCTION LB2ALVA   298.15  +150000;                                   6000 N !
$ ------------------------------------------------------------------------------
$ Ir
$
 PAR  G(FCC_A1,IR:VA),,                 +GHSERIR;                4000 N 91Din !
 PAR  G(A1_FCC,IR:VA),,                 +GHSERIR;                4000 N 91Din !
 PAR  G(BCC_A2,IR:VA),,                 +GHSERIR+32000-6.9*T;    4000 N 91Din !
 PAR  G(A2_BCC,IR:VA),,                 +GHSERIR+32000-6.9*T;    4000 N 91Din !
 PAR  G(HCP_A3,IR:VA),,                 +GHSERIR+4000-0.6*T;     4000 N 91Din !
 PAR  G(LIQUID,IR),,                    +GLIQIR;                 4000 N 91Din !
$
 PAR  L(A2_BCC,IR,VA:VA;0),,            +150000;,,                    N 09Sun !
 PAR  G(B2_BCC,IR:VA:VA),,              +ZERO;,,                      N 09Sun !
 PAR  G(B2_BCC,VA:IR:VA),,              +ZERO;,,                      N 09Sun !
$
 FUNCTION GHSERIR   298.15  -6936.288+118.780119*T-22.7944*T*LN(T)
       -0.003091976*T**2-20083*T**(-1);
      1215.00  Y  -8123.73+140.066697*T-26.085*T*LN(T)-4.7969E-07*T**3;
      2719.00  Y  +290529.037-1258.35297*T+152.498874*T*LN(T)
       -0.047176402*T**2+1.844977E-06*T**3-92987250*T**(-1);
      4000.00  N !
 FUNCTION GLIQIR    298.15  +23455.244-6.312059*T+GHSERIR;
      1000.00  Y  +102217.789-587.632815*T+73.9517579*T*LN(T)
       -0.04638802*T**2+2.761831E-06*T**3-13382612*T**(-1);
      2719.00  Y  -38347.217+411.234043*T-59.418*T*LN(T);
      4000.00  N !
 FUNCTION GBCCIR    298.15  +GHSERIR+32000-6.9*T;                      4000 N !
$ ------------------------------------------------------------------------------
$ Va
$
 PAR  G(A2_BCC,VA:VA),,                 +30*T;,,                      N 09Sun !
$PAR  G(A2_BCC,VA:VA),,                 +ZERO;,,                      N 99Dup1 !
$PAR  L(A2_BCC,VA,*:VA;0),,             +LB2VA;,,                     N 01Sun !
$
$FUNCTION LB2VA     298.15  +100*T;                                    6000 N !
$ ------------------------------------------------------------------------------
$ Binary system
$
$ T. Abe, C. Kocer, M. Ode, H. Murakami, Y. Yamabe-Mitarai, K. Hashimoto,
$ H. Onodera, Calphad, 32, 686-928(2008).
$
$ Checked against paper and author's tdb (NIMS). Checked at 6000 K.
$
$ Including B2 ordering (with Va) and 4-sl fcc (metastable ordering).
$
$ The fcc (both ordered and isordered part) has been somewhat simplified
$ here by using only one reciprocal interaction parameter. This causes a slight
$ shift of the fcc-Ir solvus.
$
$ Al13Ir4 and Al28Ir9 are treated as two different phases. This seems
$ questionable. Due to rounding errors there are some shifts in the invariant
$ equilibria involving these two phases.
$
 PAR  L(LIQUID,AL,IR;0),,               -193000;,,                    N 08Abe !
 PAR  L(LIQUID,AL,IR;1),,               -76200;,,                     N 08Abe !
 PAR  L(LIQUID,AL,IR;2),,               +31000;,,                     N 08Abe !
 PAR  L(LIQUID,AL,IR;3),,               +42400;,,                     N 08Abe !
$
 PAR  L(FCC_A1,AL,IR:VA;0),,            +GFAL3IR+1.5*GFAL2IR2
             +GFALIR3+1.5*SFALIR;,,                                   N 08Abe !
 PAR  L(FCC_A1,AL,IR:VA;1),,            +2*GFAL3IR-2*GFALIR3;,,       N 08Abe !
 PAR  L(FCC_A1,AL,IR:VA;2),,            +GFAL3IR-1.5*GFAL2IR2
             +GFALIR3-1.5*SFALIR;,,                                   N 08Abe !
$
 PAR  L(A1_FCC,AL,IR:VA;0),,            +GFAL3IR+1.5*GFAL2IR2
             +GFALIR3+1.5*SFALIR;,,                                   N 08Abe !
 PAR  L(A1_FCC,AL,IR:VA;1),,            +2*GFAL3IR-2*GFALIR3;,,       N 08Abe !
 PAR  L(A1_FCC,AL,IR:VA;2),,            +GFAL3IR-1.5*GFAL2IR2
             +GFALIR3-1.5*SFALIR;,,                                   N 08Abe !
$
 PAR  G(FCC_4SL,AL:AL:AL:IR:VA),,       +GFAL3IR;,,                   N 08Abe !
 PAR  G(FCC_4SL,AL:AL:IR:IR:VA),,       +GFAL2IR2;,,                  N 08Abe !
 PAR  G(FCC_4SL,AL:IR:IR:IR:VA),,       +GFALIR3;,,                   N 08Abe !
 PAR  L(FCC_4SL,AL,IR:AL,IR:*:*:VA;0),, +SFALIR;,,                    N 08Abe !
$
 PAR  L(BCC_A2,AL,IR:VA;0),,            +2*GB2ALIR+2*L0BALIR
             +0.25*SBALIR;,,                                          N 08Abe !
 PAR  L(BCC_A2,AL,IR:VA;1),,            +ZERO;,,                      N 08Abe !
 PAR  L(BCC_A2,AL,IR:VA;2),,            -0.25*SBALIR;,,               N 08Abe !
$
 PAR  L(A2_BCC,AL,IR:VA;0),,            +2*GB2ALIR+2*L0BALIR
             +0.25*SBALIR;,,                                          N 08Abe !
 PAR  L(A2_BCC,AL,IR:VA;1),,            +ZERO;,,                      N 08Abe !
 PAR  L(A2_BCC,AL,IR:VA;2),,            -0.25*SBALIR;,,               N 08Abe !
$
 PAR  G(B2_BCC,AL:IR:VA),,              +GB2ALIR;,,                   N 08Abe !
 PAR  G(B2_BCC,IR:AL:VA),,              +GB2ALIR;,,                   N 08Abe !
 PAR  L(B2_BCC,AL,IR:AL:VA;0),,         +L0BALIR;,,                   N 08Abe !
 PAR  L(B2_BCC,AL,IR:IR:VA;0),,         +L0BALIR;,,                   N 08Abe !
 PAR  L(B2_BCC,AL,IR:VA:VA;0),,         +L0BALIR;,,                   N 08Abe !
 PAR  L(B2_BCC,AL:AL,IR:VA;0),,         +L0BALIR;,,                   N 08Abe !
 PAR  L(B2_BCC,IR:AL,IR:VA;0),,         +L0BALIR;,,                   N 08Abe !
 PAR  L(B2_BCC,VA:AL,IR:VA;0),,         +L0BALIR;,,                   N 08Abe !
 PAR  L(B2_BCC,AL,IR:AL,IR:VA;0),,      +SBALIR;,,                    N 08Abe !
$
 PAR  G(AL9IR2,AL:IR),,                 +9*GHSERAL+2*GHSERIR
             -583000+81.18*T;,,                                       N 08Abe !
 PAR  G(AL45IR13,AL:IR),,               +45*GHSERAL+13*GHSERIR
             -3600060+404.84*T;,,                                     N 08Abe !
 PAR  G(AL13IR4,AL:IR),,                +13*GHSERAL+4*GHSERIR
             -1092250+114.24*T;,,                                     N 08Abe !
 PAR  G(AL28IR9,AL:IR),,                +28*GHSERAL+9*GHSERIR
             -2429790+239.39*T;,,                                     N 08Abe !
 PAR  G(AL3IR_D018,AL:IR),,             +3*GHSERAL+GHSERIR
             -266800+25.68*T;,,                                       N 08Abe !
 PAR  G(AL5IR2,AL:IR),,                 +2.7*GHSERAL+GHSERIR
             -256336+22.459*T;,,                                      N 08Abe !
$
$ metastable
$
 PAR  L(HCP_A3,AL,IR:VA;0),,            +GFAL3IR+1.5*GFAL2IR2
             +GFALIR3+1.5*SFALIR;,,                                   N Same !
 PAR  L(HCP_A3,AL,IR:VA;1),,            +2*GFAL3IR-2*GFALIR3;,,       N Same !
 PAR  L(HCP_A3,AL,IR:VA;2),,            +GFAL3IR-1.5*GFAL2IR2
             +GFALIR3-1.5*SFALIR;,,                                   N Same !
$
 FUNCTION U1FALIR   298.15  -16500+2.66*T;                             6000 N !
 FUNCTION GFAL3IR   298.15  +3*U1FALIR+2100;                           6000 N !
 FUNCTION GFAL2IR2  298.15  +4*U1FALIR;                                6000 N !
 FUNCTION GFALIR3   298.15  +3*U1FALIR+15600-5.88*T;                   6000 N !
 FUNCTION SFALIR    298.15  +U1FALIR;                                  6000 N !
$
 FUNCTION GB2ALIR   298.15  -112000+15.48*T;                           6000 N !
 FUNCTION L0BALIR   298.15  +6000;                                     6000 N !
 FUNCTION SBALIR    298.15  +0.5*GB2ALIR;                              6000 N !
$ ------------------------------------------------------------------------------
$
$
 LIST-OF-REFERENCE
 NUMBER  SOURCE
  Null   'Unknown source'
  Same   'Same or similar interaction as in the corresponding stable phase'
  REFLAV 'Laves phase convention: G(LAVES,X:X)=+3*GHSERXX+15000'
  COST   'COST 507 database, 1998'
  SGCOST 'COST 507 database, SGTE unary database V.3.0, 1996; Al, B, Nd, Ti, Zn'
  91Din  'A.T. Dinsdale, Calphad, 15, 317-425(1991).'
  99Dup1 'N. Dupin, I. Ansara, Z. Metallkd., 90, 76-85(1999); Al-Ni'
  01Sun  'B Sundman, fix to avoid BCC with just Va (in LB1-v2).'
  08Abe  'T. Abe, C. Kocer, M. Ode, H. Murakami, Y. Yamabe-Mitarai,
          K. Hashimoto, H. Onodera, Calphad, 32, 686-928(2008); Al-Ir'
  09Sun  'B. Sundman, I. Ohnuma, N. Dupin, U.R. Kattner, S.G. Fries,
          Acta Mater., 57, 2896-2908(2009); Al-Fe'
!

File: data/databases/sgte-binary/AlIr-08Zha.tdb
$
$ Database for Al-Ir from C. Zhang et al. 2008.
$
$ C. Zhang, J. Zhu, Y. Yang, F. Zhang, Y.A. Chang,
$ Scripta Mater., 59, 403-6(2008).
$
$ Dataset created 2018.02.04 by Bengt Hallstedt.
$ 2020.12.20: Modified for use with GES6.
$
$ Including 4-sl fcc (metastable ordering).
$
$ It is somewhat unclear how the fcc modelling was done in 08Zha. I have
$ used the same scheme as in 08Abe here.
$
$ The phase diagram looks ok, but there are probably some minor differences
$ to the paper.
$
$ AlIr-B2 becomes stable as (Ir:Va) above 4585 K.
$
$ ------------------------------------------------------------------------------
 TEMP-LIM 298.15 6000.00 !
$
$ELEMENT NAME  REF. STATE               ATOMIC MASS H298-H0    S298    !
$
 ELEMENT VA   VACUUM                      0.0          0.0      0.0    ! 
 ELEMENT AL   FCC_A1                     26.98154   4540.      28.30   ! 
 ELEMENT IR   FCC_A1                    192.22      5267.656   35.5054 ! 
$ ------------------------------------------------------------------------------
$ Phase definitions
$
 PHASE LIQUID:L % 1 1 !
 CONST LIQUID:L : AL IR : !
$
$ Fcc (cF4, Fm-3m) and MeX (cF8, Fm-3m)
$
 PHASE FCC_A1 %A 2 1 1 !
 CONST FCC_A1 : AL IR : VA : !
$
$ Disordered part of FCC_4SL, identical to FCC_A1
$
 PHASE A1_FCC %A 2 1 1 !
 CONST A1_FCC : AL IR : VA : !
$
$ Prototype AuCu3 (cP4, Pm-3m, L1_2) and AuCu (tP4, P4/mmm, L1_0)
$
 PHASE FCC_4SL:F %AY 5 0.25 0.25 0.25 0.25 1 !
 CONST FCC_4SL:F : AL IR : AL IR : AL IR : AL IR : VA : ! 
$
$ Bcc (cI2, Im-3m)
$
 PHASE BCC_A2 %B 2 1 3 !
 CONST BCC_A2 : AL IR : VA : !
$
$ Hcp (hP2, P6_3/mmc) and Me2X (NiAs-type, hP4, P6_3/mmc, B8_1)
$
 PHASE HCP_A3 %A 2 1 0.5 !
 CONST HCP_A3 : AL IR : VA : !
$
$ Prototype Al9Co2 (mP22, P2_1/c)
$
 PHASE AL9IR2 % 2 9 2 !
 CONST AL9IR2 : AL : IR : !
$
$ Prototype Al45Ir13 (oP236, Pnma)
$
 PHASE AL45IR13 % 2 45 13 !
 CONST AL45IR13 : AL : IR : !
$
$ Prototype Al28Ir9 (hP236, P31c)
$
 PHASE AL13IR4 % 2 13 4 !
 CONST AL13IR4 : AL : IR : !
$
$ Prototype Na3As (hP8, P6_3/mmc)
$
 PHASE AL3IR_D018 % 2 3 1 !
 CONST AL3IR_D018 : AL : IR : !
$
$ Prototype Al2.75Ir (cP60, P23)
$
 PHASE AL5IR2 % 2 2.7 1 !
 CONST AL5IR2 : AL : IR : !
$
$ Prototype CsCl (cP2, Pm-3m)
$
 PHASE ALIR_B2 % 2 1 1 !
 CONST ALIR_B2 : AL% IR : IR% VA : !
$ ------------------------------------------------------------------------------
$ Defaults
$
 DEFINE-SYSTEM-DEFAULT ELEMENT 2 !
 DEFAULT-COM DEFINE_SYSTEM_ELEMENT VA !
 DEFAULT-COM REJECT_PHASE A1_FCC FCC_4SL !
 TYPE-DEF % SEQ * !
 TYPE-DEF A GES AMEND_PHASE_DESCRIPTION @ MAGNETIC -3 0.28 !
 TYPE-DEF B GES AMEND_PHASE_DESCRIPTION @ MAGNETIC -1 0.4 !
 TYPE-DEF Y GES AMEND_PHASE_DESCRIPTION FCC_4SL DIS_PART A1_FCC !
 FUNCTION ZERO      298.15  0;                                         6000 N !
 FUNCTION UN_ASS    298.15  0;                                         6000 N !
 FUNCTION R         298.15  +8.31451;                                  6000 N !
$ ------------------------------------------------------------------------------
$ Element data
$ ------------------------------------------------------------------------------
$ Al
$
$ BCT_A5 and DIAMOND_A4 added in unary 3.0
$
 PAR  G(FCC_A1,AL:VA),,                 +GHSERAL;                2900 N 91Din !
 PAR  G(A1_FCC,AL:VA),,                 +GHSERAL;                2900 N 91Din !
 PAR  G(BCC_A2,AL:VA),,                 +GHSERAL+10083-4.813*T;  2900 N 91Din !
 PAR  G(HCP_A3,AL:VA),,                 +GHSERAL+5481-1.8*T;     2900 N 91Din !
$PAR  G(CBCC_A12,AL:VA),,               +GHSERAL
$            +10083.4-4.813*T;                                   2900 N 91Din !
$PAR  G(CUB_A13,AL:VA),,                +GHSERAL
$            +10920.44-4.8116*T;                                 2900 N 91Din !
$PAR  G(BCT_A5,AL),,                    +GHSERAL+10083-4.813*T;  2900 N SGCOST !
$PAR  G(DIAMOND_A4,AL),,                +GHSERAL+30*T;           2900 N SGCOST !
 PAR  G(LIQUID,AL),,                    +GLIQAL;                 2900 N 91Din !
$
 PAR  G(ALIR_B2,AL:VA),,                +GBCCAL+10000-T;,,            N 08Zha !
$
 FUNCTION GHSERAL   298.15  -7976.15+137.093038*T-24.3671976*T*LN(T)
       -0.001884662*T**2-8.77664E-07*T**3+74092*T**(-1);
       700.00  Y  -11276.24+223.048446*T-38.5844296*T*LN(T)
       +0.018531982*T**2 -5.764227E-06*T**3+74092*T**(-1);
       933.47  Y  -11278.361+188.684136*T-31.748192*T*LN(T)
       -1.230622E+28*T**(-9);
      2900.00  N !
 FUNCTION GLIQAL    298.15  +11005.045-11.84185*T+GHSERAL+7.9337E-20*T**7;
       933.47  Y  -795.991+177.430209*T-31.748192*T*LN(T);
      2900.00  N !
 FUNCTION GBCCAL    298.15  +GHSERAL+10083-4.813*T;                    2900 N !
$ ------------------------------------------------------------------------------
$ Ir
$
 PAR  G(FCC_A1,IR:VA),,                 +GHSERIR;                4000 N 91Din !
 PAR  G(A1_FCC,IR:VA),,                 +GHSERIR;                4000 N 91Din !
 PAR  G(BCC_A2,IR:VA),,                 +GHSERIR+32000-6.9*T;    4000 N 91Din !
 PAR  G(A2_BCC,IR:VA),,                 +GHSERIR+32000-6.9*T;    4000 N 91Din !
 PAR  G(HCP_A3,IR:VA),,                 +GHSERIR+4000-0.6*T;     4000 N 91Din !
 PAR  G(LIQUID,IR),,                    +GLIQIR;                 4000 N 91Din !
$
 PAR  G(ALIR_B2,IR:VA),,                +GBCCIR+218000-53.317*T;,,    N 08Zha !
 PAR  G(ALIR_B2,IR:IR),,                +2*GBCCIR;,,                  N 08Zha !
$
 FUNCTION GHSERIR   298.15  -6936.288+118.780119*T-22.7944*T*LN(T)
       -0.003091976*T**2-20083*T**(-1);
      1215.00  Y  -8123.73+140.066697*T-26.085*T*LN(T)-4.7969E-07*T**3;
      2719.00  Y  +290529.037-1258.35297*T+152.498874*T*LN(T)
       -0.047176402*T**2+1.844977E-06*T**3-92987250*T**(-1);
      4000.00  N !
 FUNCTION GLIQIR    298.15  +23455.244-6.312059*T+GHSERIR;
      1000.00  Y  +102217.789-587.632815*T+73.9517579*T*LN(T)
       -0.04638802*T**2+2.761831E-06*T**3-13382612*T**(-1);
      2719.00  Y  -38347.217+411.234043*T-59.418*T*LN(T);
      4000.00  N !
 FUNCTION GBCCIR    298.15  +GHSERIR+32000-6.9*T;                      4000 N !
$ ------------------------------------------------------------------------------
$ Binary system
$
$ C. Zhang, J. Zhu, Y. Yang, F. Zhang, Y.A. Chang,
$ Scripta Mater., 59, 403-6(2008).
$
$ Checked against paper. Checked at 6000 K.
$
$ Including 4-sl fcc (metastable ordering).
$
$ It is somewhat unclear how the fcc modelling was done in 08Zha. I have
$ used the same scheme as in 08Abe here.
$
$ The phase diagram looks ok, but there are probably some minor differences
$ to the paper.
$
$ AlIr-B2 becomes stable as (Ir:Va) above 4585 K.
$
 PAR  L(LIQUID,AL,IR;0),,               -229160+19.282*T;,,           N 08Zha !
 PAR  L(LIQUID,AL,IR;1),,               -68720;,,                     N 08Zha !
 PAR  L(LIQUID,AL,IR;2),,               +44333-9.362*T;,,             N 08Zha !
$
 PAR  L(FCC_A1,AL,IR:VA;0),,            +GFAL3IR+1.5*GFAL2IR2
             +GFALIR3+1.5*SFALIR;,,                                   N 08Zha !
 PAR  L(FCC_A1,AL,IR:VA;1),,            +2*GFAL3IR-2*GFALIR3;,,       N 08Zha !
 PAR  L(FCC_A1,AL,IR:VA;2),,            +GFAL3IR-1.5*GFAL2IR2
             +GFALIR3-1.5*SFALIR;,,                                   N 08Zha !
$
 PAR  L(A1_FCC,AL,IR:VA;0),,            +GFAL3IR+1.5*GFAL2IR2
             +GFALIR3+1.5*SFALIR;,,                                   N 08Zha !
 PAR  L(A1_FCC,AL,IR:VA;1),,            +2*GFAL3IR-2*GFALIR3;,,       N 08Zha !
 PAR  L(A1_FCC,AL,IR:VA;2),,            +GFAL3IR-1.5*GFAL2IR2
             +GFALIR3-1.5*SFALIR;,,                                   N 08Zha !
$
 PAR  G(FCC_4SL,AL:AL:AL:IR:VA),,       +GFAL3IR;,,                   N 08Zha !
 PAR  G(FCC_4SL,AL:AL:IR:IR:VA),,       +GFAL2IR2;,,                  N 08Zha !
 PAR  G(FCC_4SL,AL:IR:IR:IR:VA),,       +GFALIR3;,,                   N 08Zha !
 PAR  L(FCC_4SL,AL,IR:AL,IR:*:*:VA;0),, +SFALIR;,,                    N 08Zha !
$
 PAR  G(AL9IR2,AL:IR),,                 +9*GHSERAL+2*GHSERIR
             -573815+73.337*T;,,                                      N 08Zha !
 PAR  G(AL45IR13,AL:IR),,               +45*GHSERAL+13*GHSERIR
             -3563114+378.682*T;,,                                    N 08Zha !
 PAR  G(AL13IR4,AL:IR),,                +13*GHSERAL+4*GHSERIR
             -1078735+104.822*T;,,                                    N 08Zha !
 PAR  G(AL3IR_D018,AL:IR),,             +3*GHSERAL+GHSERIR
             -262740+21.84*T;,,                                       N 08Zha !
 PAR  G(AL5IR2,AL:IR),,                 +2.7*GHSERAL+GHSERIR
             -252650.8+19.3066*T;,,                                   N 08Zha !
$
 PAR  G(ALIR_B2,AL:IR),,                +GBCCAL+GBCCIR
             -224000+32.985*T;,,                                      N 08Zha !
 PAR  L(ALIR_B2,AL,IR:IR;0),,           +6607;,,                      N 08Zha !
 PAR  L(ALIR_B2,AL,IR:VA;0),,           +6607;,,                      N 08Zha !
 PAR  L(ALIR_B2,AL:IR,VA;0),,           +19687;,,                     N 08Zha !
 PAR  L(ALIR_B2,IR:IR,VA;0),,           +19687;,,                     N 08Zha !
$
$ metastable
$
 PAR  L(BCC_A2,AL,IR:VA;0),,            +GFAL3IR+1.5*GFAL2IR2
             +GFALIR3+1.5*SFALIR;,,                                   N Same !
 PAR  L(BCC_A2,AL,IR:VA;1),,            +2*GFAL3IR-2*GFALIR3;,,       N Same !
 PAR  L(BCC_A2,AL,IR:VA;2),,            +GFAL3IR-1.5*GFAL2IR2
             +GFALIR3-1.5*SFALIR;,,                                   N Same !
$
 PAR  L(HCP_A3,AL,IR:VA;0),,            +GFAL3IR+1.5*GFAL2IR2
             +GFALIR3+1.5*SFALIR;,,                                   N Same !
 PAR  L(HCP_A3,AL,IR:VA;1),,            +2*GFAL3IR-2*GFALIR3;,,       N Same !
 PAR  L(HCP_A3,AL,IR:VA;2),,            +GFAL3IR-1.5*GFAL2IR2
             +GFALIR3-1.5*SFALIR;,,                                   N Same !
$
 FUNCTION U1FALIR   298.15  -15894+1.963*T;                            6000 N !
 FUNCTION GFAL3IR   298.15  +3*U1FALIR;                                6000 N !
 FUNCTION GFAL2IR2  298.15  +4*U1FALIR;                                6000 N !
 FUNCTION GFALIR3   298.15  +3*U1FALIR+14859-4.176*T;                  6000 N !
 FUNCTION SFALIR    298.15  +U1FALIR;                                  6000 N !
$ ------------------------------------------------------------------------------
$
$
 LIST-OF-REFERENCE
 NUMBER  SOURCE
  Null   'Unknown source'
  Same   'Same or similar interaction as in the corresponding stable phase'
  REFLAV 'Laves phase convention: G(LAVES,X:X)=+3*GHSERXX+15000'
  COST   'COST 507 database, 1998'
  SGCOST 'COST 507 database, SGTE unary database V.3.0, 1996; Al, B, Nd, Ti, Zn'
  91Din  'A.T. Dinsdale, Calphad, 15, 317-425(1991).'
  08Abe  'T. Abe, C. Kocer, M. Ode, H. Murakami, Y. Yamabe-Mitarai,
          K. Hashimoto, H. Onodera, Calphad, 32, 686-928(2008); Al-Ir'
  08Zha  'C. Zhang, J. Zhu, Y. Yang, F. Zhang, Y.A. Chang,
          Scripta Mater., 59, 403-6(2008); Al-Ir'
!

File: data/databases/sgte-binary/AlK-09Du.tdb
$
$ Database for Al-K from Y. Du et al. 2009.
$
$ Y. Du, X. Yuan, W. Sun, B. Hu, J. Mining Metall B, 45, 89-93(2009).
$
$ Dataset created 2018.03.24 by Bengt Hallstedt.
$ 2020.12.20: Modified for use with GES6.
$
$ ------------------------------------------------------------------------------
 TEMP-LIM 298.15 6000.00 !
$
$ELEMENT NAME  REF. STATE               ATOMIC MASS H298-H0    S298    !
$
 ELEMENT VA   VACUUM                      0.0          0.0      0.0    ! 
 ELEMENT AL   FCC_A1                     26.98154   4540.      28.30   ! 
 ELEMENT K    BCC_A2                     39.0983    7088.      64.68   ! 
$ ------------------------------------------------------------------------------
$ Phase definitions
$
 PHASE LIQUID:L % 1 1 !
 CONST LIQUID:L : AL K : !
$
$ Fcc (cF4, Fm-3m) and MeX (cF8, Fm-3m)
$
 PHASE FCC_A1 %A 2 1 1 !
 CONST FCC_A1 : AL% K : VA : !
$
$ Bcc (cI2, Im-3m)
$
 PHASE BCC_A2 %B 2 1 3 !
 CONST BCC_A2 : AL K% : VA : !
$
$ Hcp (hP2, P6_3/mmc) and Me2X (NiAs-type, hP4, P6_3/mmc, B8_1)
$
 PHASE HCP_A3 %A 2 1 0.5 !
 CONST HCP_A3 : AL K : VA : !
$ ------------------------------------------------------------------------------
$ Defaults
$
 DEFINE-SYSTEM-DEFAULT ELEMENT 2 !
 DEFAULT-COM DEFINE_SYSTEM_ELEMENT VA !
 TYPE-DEF % SEQ * !
 TYPE-DEF A GES AMEND_PHASE_DESCRIPTION @ MAGNETIC -3 0.28 !
 TYPE-DEF B GES AMEND_PHASE_DESCRIPTION @ MAGNETIC -1 0.4 !
 FUNCTION ZERO      298.15  0;                                         6000 N !
 FUNCTION UN_ASS    298.15  0;                                         6000 N !
 FUNCTION R         298.15  +8.31451;                                  6000 N !
$ ------------------------------------------------------------------------------
$ Element data
$ ------------------------------------------------------------------------------
$ Al
$
$ BCT_A5 and DIAMOND_A4 added in unary 3.0
$
 PAR  G(FCC_A1,AL:VA),,                 +GHSERAL;                2900 N 91Din !
 PAR  G(BCC_A2,AL:VA),,                 +GHSERAL+10083-4.813*T;  2900 N 91Din !
 PAR  G(HCP_A3,AL:VA),,                 +GHSERAL+5481-1.8*T;     2900 N 91Din !
$PAR  G(CBCC_A12,AL:VA),,               +GHSERAL
$            +10083.4-4.813*T;                                   2900 N 91Din !
$PAR  G(CUB_A13,AL:VA),,                +GHSERAL
$            +10920.44-4.8116*T;                                 2900 N 91Din !
$PAR  G(BCT_A5,AL),,                    +GHSERAL+10083-4.813*T;  2900 N SGCOST !
$PAR  G(DIAMOND_A4,AL),,                +GHSERAL+30*T;           2900 N SGCOST !
 PAR  G(LIQUID,AL),,                    +GLIQAL;                 2900 N 91Din !
$
 FUNCTION GHSERAL   298.15  -7976.15+137.093038*T-24.3671976*T*LN(T)
       -0.001884662*T**2-8.77664E-07*T**3+74092*T**(-1);
       700.00  Y  -11276.24+223.048446*T-38.5844296*T*LN(T)
       +0.018531982*T**2 -5.764227E-06*T**3+74092*T**(-1);
       933.47  Y  -11278.361+188.684136*T-31.748192*T*LN(T)
       -1.230622E+28*T**(-9);
      2900.00  N !
 FUNCTION GLIQAL    298.15  +11005.045-11.84185*T+GHSERAL+7.9337E-20*T**7;
       933.47  Y  -795.991+177.430209*T-31.748192*T*LN(T);
      2900.00  N !
 FUNCTION GBCCAL    298.15  +GHSERAL+10083-4.813*T;                    2900 N !
$ ------------------------------------------------------------------------------
$ K
$
 PAR  G(BCC_A2,K:VA)            200.00  +GHSERKK;                2200 N 91Din !
 PAR  G(HCP_A3,K:VA)            200.00  +GHSERKK+50+2*T;         2200 N 91Din !
 PAR  G(FCC_A1,K:VA)            200.00  +GHSERKK+50+1.3*T;       2200 N 91Din !
 PAR  G(LIQUID,K)               200.00  +GLIQKK;                 2200 N 91Din !
$
 FUNCTION GHSERKK   200.00  -16112.929+389.624197*T-77.0571464*T*LN(T)
       +0.146211135*T**2-8.4949147E-05*T**3+243385*T**(-1);
       336.53  Y  -11122.441+192.586544*T-39.2885968*T*LN(T)
       +0.012167386*T**2-2.64387E-06*T**3+43251*T**(-1)+1.19223E+22*T**(-9);
      2200.00  N !
 FUNCTION GLIQKK    200.00  +2318.096-6.886859*T+GHSERKK-9.44E-19*T**7;
       336.53  Y  +2323.019-6.902217*T+GHSERKK-1.19223E+22*T**(-9);
      2200.00  N !
$ ------------------------------------------------------------------------------
$ Binary system
$
$ Y. Du, X. Yuan, W. Sun, B. Hu, J. Mining Metall B, 45, 89-93(2009).
$
$ Checked against paper. Checked at 6000 K.
$
 PAR  L(LIQUID,AL,K;0),,                +31615.7+8.70845*T;,,         N 09Du !
$
 PAR  L(FCC_A1,AL,K:VA;0),,             +58179.1;,,                   N 09Du !
 PAR  L(BCC_A2,AL,K:VA;0),,             +14835.3;,,                   N 09Du !
$
$ Metastable
$
 PAR  L(HCP_A3,AL,K:VA;0),,             +58179.1;,,                   N Same !
$ ------------------------------------------------------------------------------
$
$
 LIST-OF-REFERENCE
 NUMBER  SOURCE
  Null   'Unknown source'
  Same   'Same or similar interaction as in the corresponding stable phase'
  REFLAV 'Laves phase convention: G(LAVES,X:X)=+3*GHSERXX+15000'
  COST   'COST 507 database, 1998'
  SGCOST 'COST 507 database, SGTE unary database V.3.0, 1996; Al, B, Nd, Ti, Zn'
  91Din  'A.T. Dinsdale, Calphad, 15, 317-425(1991).'
  09Du   'Y. Du, X. Yuan, W. Sun, B. Hu,
          J. Mining Metall B, 45, 89-93(2009); Al-K'
!

File: data/databases/sgte-binary/AlLa-00Yin.tdb
$
$ Database for Al-La from F. Yin et al. 2000
$
$ F. Yin, X. Su, Z. Li, M. Huang, Y. Shi, J. Alloys Compd., 302, 169-72(2000)
$
$ Dataset created 2009.06.07 by Bengt Hallstedt.
$ 2020.12.20: Modified for use with GES6.
$
$ Wrong sign for L(LIQUID,AL,LA;1) in the paper.
$
$ The authors did not consider an interaction in fcc, bcc or dhcp. There should
$ possibly be a negative interaction.
$
$ ------------------------------------------------------------------------------
 TEMP-LIM 298.15 6000.00 !
$
$ELEMENT NAME  REF. STATE               ATOMIC MASS H298-H0    S298    !
$
 ELEMENT VA   VACUUM                      0.0          0.0      0.0    ! 
 ELEMENT AL   FCC_A1                     26.98154   4540.      28.30   ! 
 ELEMENT LA   DHCP                      138.9055    6665.112   56.9024 ! 
$ ------------------------------------------------------------------------------
$ Phase definitions
$
 PHASE LIQUID:L % 1 1 !
 CONST LIQUID:L : AL LA : !
$
$ Fcc (cF4, Fm-3m) and MeX (cF8, Fm-3m)
$
 PHASE FCC_A1 % 2 1 1 !
 CONST FCC_A1 : AL% LA% : VA : !
$
$ Bcc (cI2, Im-3m)
$
 PHASE BCC_A2 % 2 1 3 !
 CONST BCC_A2 : AL LA% : VA : !
$
$ Prototype alpha-La (hP4, P6_3/mmc)
$
 PHASE DHCP % 1 1 !
 CONST DHCP : LA% : !
$
$ Prototype Al11La3 (oI28, Immm, this is alpha-Al11La3)
$
 PHASE AL11LA3 % 2 11 3 !
 CONST AL11LA3 : AL : LA : !
$
$ Prototype CdMg3 (hP8, P6_3/mmc)
$
 PHASE AL3LA_D019 % 2 3 1 !
 CONST AL3LA_D019 : AL : LA : !
$
$ Prototype AlB2 (hP3, P6/mmm, AlxLa in Massalski, also Al5La2)
$
 PHASE AL7LA3_C32 % 2 7 3 !
 CONST AL7LA3_C32 : AL : LA : !
$
$ Prototype Cu2Mg (cF24, Fd-3m)
$
 PHASE AL2LA_C15 % 2 2 1 !
 CONST AL2LA_C15 : AL : LA : !
$
$ Prototype AlCe (oC16, Cmcm)
$
 PHASE ALLA % 2 1 1 !
 CONST ALLA : AL : LA : !
$
$ Prototype CdMg3 (hP8, P6_3/mmc)
$
 PHASE ALLA3_D019 % 2 1 3 !
 CONST ALLA3_D019 : AL : LA : !
$ ------------------------------------------------------------------------------
$ Defaults
$
 DEFINE-SYSTEM-DEFAULT ELEMENT 2 !
 DEFAULT-COM DEFINE_SYSTEM_ELEMENT VA !
 TYPE-DEF % SEQ * !
 FUNCTION ZERO      298.15  0;                                         6000 N !
 FUNCTION UN_ASS    298.15  0;                                         6000 N !
 FUNCTION R         298.15  +8.31451;                                  6000 N !
$ ------------------------------------------------------------------------------
$ Element data
$ ------------------------------------------------------------------------------
$ Al
$
$ BCT_A5 and DIAMOND_A4 added in unary 3.0
$
 PAR  G(FCC_A1,AL:VA),,                 +GHSERAL;                2900 N 91Din !
 PAR  G(BCC_A2,AL:VA),,                 +GHSERAL+10083-4.813*T;  2900 N 91Din !
 PAR  G(HCP_A3,AL:VA),,                 +GHSERAL+5481-1.8*T;     2900 N 91Din !
$PAR  G(CBCC_A12,AL:VA),,               +GHSERAL
$            +10083.4-4.813*T;                                   2900 N 91Din !
$PAR  G(CUB_A13,AL:VA),,                +GHSERAL
$            +10920.44-4.8116*T;                                 2900 N 91Din !
$PAR  G(BCT_A5,AL),,                    +GHSERAL+10083-4.813*T;  2900 N SGCOST !
$PAR  G(DIAMOND_A4,AL),,                +GHSERAL+30*T;           2900 N SGCOST !
 PAR  G(LIQUID,AL),,                    +GLIQAL;                 2900 N 91Din !
$
 FUNCTION GHSERAL   298.15  -7976.15+137.093038*T-24.3671976*T*LN(T)
       -0.001884662*T**2-8.77664E-07*T**3+74092*T**(-1);
       700.00  Y  -11276.24+223.048446*T-38.5844296*T*LN(T)
       +0.018531982*T**2 -5.764227E-06*T**3+74092*T**(-1);
       933.47  Y  -11278.361+188.684136*T-31.748192*T*LN(T)
       -1.230622E+28*T**(-9);
      2900.00  N !
 FUNCTION GLIQAL    298.15  +11005.045-11.84185*T+GHSERAL+7.9337E-20*T**7;
       933.47  Y  -795.991+177.430209*T-31.748192*T*LN(T);
      2900.00  N !
 FUNCTION GBCCAL    298.15  +GHSERAL+10083-4.813*T;                    2900 N !
$ ------------------------------------------------------------------------------
$ La
$
 PAR  G(DHCP,LA),,                      +GHSERLA;                4000 N 91Din !
 PAR  G(FCC_A1,LA:VA),,                 +GFCCLA;                 4000 N 91Din !
 PAR  G(BCC_A2,LA:VA),,                 +GBCCLA;                 4000 N 91Din !
 PAR  G(LIQUID,LA),,                    +GLIQLA;                 4000 N 91Din !
$
 FUNCTION GHSERLA   298.15  -7968.403+120.284604*T-26.34*T*LN(T)
       -0.001295165*T**2;
       550.00  Y  -3381.413+59.06113*T-17.1659411*T*LN(T)
       -0.008371705*T**2+6.8932E-07*T**3-399448*T**(-1);
      2000.00  Y  -15608.882+181.390071*T-34.3088*T*LN(T);
      4000.00  N !
 FUNCTION GFCCLA    298.15  -6109.797+89.878761*T-21.7919*T*LN(T)
       -0.004045175*T**2-5.25865E-07*T**3;
      1134.00  Y  -124598.976+955.878375*T-139.346741*T*LN(T)
       +0.042032405*T**2-3.066199E-06*T**3+20994153*T**(-1);
      2000.00  Y  +3009.496-2.846081*T+GHSERLA;
      4000.00  N !
 FUNCTION GBCCLA    298.15  -3952.161+88.072353*T-21.7919*T*LN(T)
       -0.004045175*T**2-5.25865E-07*T**3;
       800.00  Y  +321682.673-3565.08252*T+513.440708*T*LN(T)
       -0.387295093*T**2+4.9547989E-05*T**3-36581228*T**(-1);
      1134.00  Y  -16377.894+218.492988*T-39.5388*T*LN(T);
      1193.00  Y  -136609.91+1123.34397*T-163.413074*T*LN(T)
       +0.053968535*T**2-4.056395E-06*T**3+21167204*T**(-1);
      2000.00  Y  +7402.894-6.553756*T+GHSERLA;
      4000.00  N !
 FUNCTION GLIQLA    298.15  +5332.653+18.23012*T-11.0188191*T*LN(T)
       -0.020171603*T**2+2.93775E-06*T**3-133541*T**(-1);
      1134.00  Y  -3942.004+171.018431*T-34.3088*T*LN(T);
      4000.00  N !
$ ------------------------------------------------------------------------------
$ Binary system
$
$ F. Yin, X. Su, Z. Li, M. Huang, Y. Shi, J. Alloys Compd., 302, 169-72(2000)
$
$ Wrong sign for L(LIQUID,AL,LA;1) in the paper.
$ Checked against paper. Checked at 6000K.
$
$ The authors did not consider an interaction in fcc, bcc or dhcp. There should
$ possibly be a negative interaction.
$
 PAR  L(LIQUID,AL,LA;0),,               -146079+1.518*T;,,            N 00Yin !
 PAR  L(LIQUID,AL,LA;1),,               -47908-18.582*T;,,            N 00Yin !
$
 PAR  G(AL11LA3,AL:LA),,                +11*GHSERAL+3*GHSERLA
             -740314+83.031*T;,,                                      N 00Yin !
 PAR  G(AL3LA_D019,AL:LA),,             +3*GHSERAL+GHSERLA
             -207928+13.572*T;,,                                      N 00Yin !
 PAR  G(AL7LA3_C32,AL:LA),,             +7*GHSERAL+3*GHSERLA
             -495437-9.787*T;,,                                       N 00Yin !
 PAR  G(AL2LA_C15,AL:LA),,              +2*GHSERAL+GHSERLA
             -147842-8.681*T;,,                                       N 00Yin !
 PAR  G(ALLA,AL:LA),,                   +GHSERAL+GHSERLA
             -91932+2.905*T;,,                                        N 00Yin !
 PAR  G(ALLA3,AL:LA),,                  +GHSERAL+3*GHSERLA
             -91158+1.523*T;,,                                        N 00Yin !
$ ------------------------------------------------------------------------------
$
$
 LIST-OF-REFERENCE
 NUMBER  SOURCE
  Null   'Unknown source'
  COST   'COST 507 database'
  SGCOST 'COST 507 database, SGTE unary database V.3.0, 1996; Al, B, Nd, Ti, Zn'
  91Din  'A.T. Dinsdale, Calphad, 15, 317-425(1991).'
  00Yin  'F. Yin, X. Su, Z. Li, M. Huang, Y. Shi,
          J. Alloys Compd., 302, 169-72(2000); Al-La'
!

File: data/databases/sgte-binary/AlLa-01Cac.tdb
$
$ Database for Al-La from G. Cacciamani and R. Ferro 2001.
$
$ G. Cacciamani, R. Ferro, Calphad, 25, 583-97(2001).
$
$ Dataset created 2019.05.11 by Bengt Hallstedt.
$ 2020.12.20: Modified for use with GES6.
$
$ There is an inverse miscibility gap with a minimum at 2719 K and x(La)=0.22.
$
$ Parameters for AL11LA3_D13 misprinted in paper.
$
$ Invariant equilibria differ by up to 2 K.
$
$ ------------------------------------------------------------------------------
 TEMP-LIM 298.15 6000.00 !
$
$ELEMENT NAME  REF. STATE               ATOMIC MASS H298-H0    S298    !
$
 ELEMENT VA   VACUUM                      0.0          0.0      0.0    ! 
 ELEMENT AL   FCC_A1                     26.98154   4540.      28.30   ! 
 ELEMENT LA   DHCP                      138.9055    6665.112   56.9024 ! 
$ ------------------------------------------------------------------------------
$ Phase definitions
$
 PHASE LIQUID:L % 1 1 !
 CONST LIQUID:L : AL LA : !
$
$ Fcc (cF4, Fm-3m) and MeX (cF8, Fm-3m)
$
 PHASE FCC_A1 % 2 1 1 !
 CONST FCC_A1 : AL% LA% : VA : !
$
$ Bcc (cI2, Im-3m)
$
 PHASE BCC_A2 % 2 1 3 !
 CONST BCC_A2 : AL LA% : VA : !
$
$ Prototype alpha-La (hP4, P6_3/mmc)
$
 PHASE DHCP % 1 1 !
 CONST DHCP : AL LA% : !
$
$ Prototype alpha-Al11La3 (oI28, Immm)
$
 PHASE AL11LA3_ALPHA % 2 11 3 !
 CONST AL11LA3_ALPHA : AL : LA : !
$
$ Prototype Al4Ba (tI10, I4/mmm)
$
 PHASE AL11LA3_D13 % 2 11 3 !
 CONST AL11LA3_D13 : AL : LA : !
$
$ Prototype CdMg3 (hP8, P6_3/mmc)
$
 PHASE AL3LA_D019 % 2 3 1 !
 CONST AL3LA_D019 : AL : LA : !
$
$ Prototype AlB2 (hP3, P6/mmm, AlxLa in Massalski, also Al5La2)
$
 PHASE AL53LA22_C32 % 2 53 22 !
 CONST AL53LA22_C32 : AL : LA : !
$
$ Prototype Cu2Mg (cF24, Fd-3m)
$
 PHASE AL2LA_C15 % 2 2 1 !
 CONST AL2LA_C15 : AL% LA : AL LA% : !
$
$ Prototype AlCe (oC16, Cmcm)
$
 PHASE ALLA % 2 1 1 !
 CONST ALLA : AL : LA : !
$
$ Prototype CdMg3 (hP8, P6_3/mmc)
$
 PHASE ALLA3_D019 % 2 1 3 !
 CONST ALLA3_D019 : AL : LA : !
$ ------------------------------------------------------------------------------
$ Defaults
$
 DEFINE-SYSTEM-DEFAULT ELEMENT 2 !
 DEFAULT-COM DEFINE_SYSTEM_ELEMENT VA !
 TYPE-DEF % SEQ * !
 FUNCTION ZERO      298.15  0;                                         6000 N !
 FUNCTION UN_ASS    298.15  0;                                         6000 N !
 FUNCTION R         298.15  +8.31451;                                  6000 N !
$ ------------------------------------------------------------------------------
$ Element data
$ ------------------------------------------------------------------------------
$ Al
$
$ BCT_A5 and DIAMOND_A4 added in unary 3.0
$
$ DHCP from 01Cac not included in unary
$
 PAR  G(FCC_A1,AL:VA),,                 +GHSERAL;                2900 N 91Din !
 PAR  G(BCC_A2,AL:VA),,                 +GHSERAL+10083-4.813*T;  2900 N 91Din !
 PAR  G(HCP_A3,AL:VA),,                 +GHSERAL+5481-1.8*T;     2900 N 91Din !
 PAR  G(DHCP,AL),,                      +GHSERAL+5481-1.8*T;     2900 N 01Cac !
$PAR  G(CBCC_A12,AL:VA),,               +GHSERAL
$            +10083.4-4.813*T;                                   2900 N 91Din !
$PAR  G(CUB_A13,AL:VA),,                +GHSERAL
$            +10920.44-4.8116*T;                                 2900 N 91Din !
$PAR  G(BCT_A5,AL),,                    +GHSERAL+10083-4.813*T;  2900 N SGCOST !
$PAR  G(DIAMOND_A4,AL),,                +GHSERAL+30*T;           2900 N SGCOST !
 PAR  G(LIQUID,AL),,                    +GLIQAL;                 2900 N 91Din !
$
 PAR  G(AL2LA_C15,AL:AL),,              +3*GHSERAL+15000;,,           N 01Cac !
$
 FUNCTION GHSERAL   298.15  -7976.15+137.093038*T-24.3671976*T*LN(T)
       -0.001884662*T**2-8.77664E-07*T**3+74092*T**(-1);
       700.00  Y  -11276.24+223.048446*T-38.5844296*T*LN(T)
       +0.018531982*T**2 -5.764227E-06*T**3+74092*T**(-1);
       933.47  Y  -11278.361+188.684136*T-31.748192*T*LN(T)
       -1.230622E+28*T**(-9);
      2900.00  N !
 FUNCTION GLIQAL    298.15  +11005.045-11.84185*T+GHSERAL+7.9337E-20*T**7;
       933.47  Y  -795.991+177.430209*T-31.748192*T*LN(T);
      2900.00  N !
 FUNCTION GBCCAL    298.15  +GHSERAL+10083-4.813*T;                    2900 N !
$ ------------------------------------------------------------------------------
$ La
$
 PAR  G(DHCP,LA),,                      +GHSERLA;                4000 N 91Din !
 PAR  G(FCC_A1,LA:VA),,                 +GFCCLA;                 4000 N 91Din !
 PAR  G(BCC_A2,LA:VA),,                 +GBCCLA;                 4000 N 91Din !
 PAR  G(LIQUID,LA),,                    +GLIQLA;                 4000 N 91Din !
$
 PAR  G(AL2LA_C15,LA:LA),,              +3*GHSERLA+15000;,,           N 01Cac !
$
 FUNCTION GHSERLA   298.15  -7968.403+120.284604*T-26.34*T*LN(T)
       -0.001295165*T**2;
       550.00  Y  -3381.413+59.06113*T-17.1659411*T*LN(T)
       -0.008371705*T**2+6.8932E-07*T**3-399448*T**(-1);
      2000.00  Y  -15608.882+181.390071*T-34.3088*T*LN(T);
      4000.00  N !
 FUNCTION GFCCLA    298.15  -6109.797+89.878761*T-21.7919*T*LN(T)
       -0.004045175*T**2-5.25865E-07*T**3;
      1134.00  Y  -124598.976+955.878375*T-139.346741*T*LN(T)
       +0.042032405*T**2-3.066199E-06*T**3+20994153*T**(-1);
      2000.00  Y  +3009.496-2.846081*T+GHSERLA;
      4000.00  N !
 FUNCTION GBCCLA    298.15  -3952.161+88.072353*T-21.7919*T*LN(T)
       -0.004045175*T**2-5.25865E-07*T**3;
       800.00  Y  +321682.673-3565.08252*T+513.440708*T*LN(T)
       -0.387295093*T**2+4.9547989E-05*T**3-36581228*T**(-1);
      1134.00  Y  -16377.894+218.492988*T-39.5388*T*LN(T);
      1193.00  Y  -136609.91+1123.34397*T-163.413074*T*LN(T)
       +0.053968535*T**2-4.056395E-06*T**3+21167204*T**(-1);
      2000.00  Y  +7402.894-6.553756*T+GHSERLA;
      4000.00  N !
 FUNCTION GLIQLA    298.15  +5332.653+18.23012*T-11.0188191*T*LN(T)
       -0.020171603*T**2+2.93775E-06*T**3-133541*T**(-1);
      1134.00  Y  -3942.004+171.018431*T-34.3088*T*LN(T);
      4000.00  N !
$ ------------------------------------------------------------------------------
$ Binary system
$
$ G. Cacciamani, R. Ferro, Calphad, 25, 583-97(2001).
$
$ Checked against paper. Checked at 6000K.
$
$ There is an inverse miscibility gap with a minimum at 2719 K and x(La)=0.22.
$
$ Parameters for AL11LA3_D13 misprinted in paper.
$
$ Invariant equilibria differ by up to 2 K.
$
 PAR  L(LIQUID,AL,LA;0),,               -154400+64.41*T;,,            N 01Cac !
 PAR  L(LIQUID,AL,LA;1),,               -56390+29.43*T;,,             N 01Cac !
 PAR  L(LIQUID,AL,LA;2),,               +6128;,,                      N 01Cac !
$
 PAR  L(FCC_A1,AL,LA:VA;0),,            +ZERO;,,                      N 01Cac !
 PAR  L(BCC_A2,AL,LA:VA;0),,            -59100+17.28*T;,,             N 01Cac !
 PAR  L(DHCP,AL,LA;0),,                 +ZERO;,,                      N 01Cac !
$
 PAR  G(AL11LA3_ALPHA,AL:LA),,          +11*GHSERAL+3*GHSERLA
             -574000+173*T;,,                                         N 01Cac !
$ Original parameter in paper below
$PAR  G(AL11LA3_D13,AL:LA),,            +11*GHSERAL+3*GHSERLA
$            -570533+144.1*T;,,                                       N 01Cac !
$ Corrected parameter below
 PAR  G(AL11LA3_D13,AL:LA),,            +11*GHSERAL+3*GHSERLA
             -539320+144.1*T;,,                                       N 01Cac !
 PAR  G(AL3LA_D019,AL:LA),,             +3*GHSERAL+GHSERLA
             -176000+50.9*T;,,                                        N 01Cac !
 PAR  G(AL53LA22_C32,AL:LA),,           +53*GHSERAL+22*GHSERLA
             -3477000+953.25*T;,,                                     N 01Cac !
$
 PAR  G(AL2LA_C15,AL:LA),,              +2*GHSERAL+GHSERLA
             -151500+42.59*T;,,                                       N 01Cac !
 PAR  G(AL2LA_C15,LA:AL),,              +2*GHSERLA+GHSERAL
             +181500-42.59*T;,,                                       N 01Cac !
$
 PAR  G(ALLA,AL:LA),,                   +GHSERAL+GHSERLA
             -92000+29.66*T;,,                                        N 01Cac !
 PAR  G(ALLA3,AL:LA),,                  +GHSERAL+3*GHSERLA
             -91100+28.09*T;,,                                        N 01Cac !
$ ------------------------------------------------------------------------------
$
$
 LIST-OF-REFERENCE
 NUMBER  SOURCE
  Null   'Unknown source'
  COST   'COST 507 database'
  SGCOST 'COST 507 database, SGTE unary database V.3.0, 1996; Al, B, Nd, Ti, Zn'
  91Din  'A.T. Dinsdale, Calphad, 15, 317-425(1991).'
  01Cac  'G. Cacciamani, R. Ferro, Calphad, 25, 583-97(2001); Al, Al-La'
!
