Repository: orchid-calphad/orchid-project.org

# orchid-project.org

Website and released data of **ORCHID** (Open Repository for CALPHAD Hypotheses, Intelligence, and Discovery),
served by GitHub Pages at https://orchid-project.org. Releases are archived on Zenodo (one DOI per version).

- `index.html`, `catalog/`, `best-practices.html` — static, self-contained pages (generated in the ORCHID tooling).
- `data/` — released data: catalog, redistributable TDB files, convex hulls. Licences: `data/LICENSES.md`, `data/NOTICE.md`.
- `llms.txt`, `data/croissant.json`, `CITATION.cff`, `.zenodo.json` — machine-readable metadata.

Only data with clear redistribution rights are published.

File: data/databases/sgte-binary/AlMg-90Sau.tdb
$
$ Database for Al-Mg from N. Saunders 1990
$
$ N. Saunders, Calphad, 14, 61-70 (1990).
$
$ Dataset created 2009.08.15 by Bengt Hallstedt.
$ 2020.12.20: Modified for use with GES6.
$
$ ------------------------------------------------------------------------------
 TEMP-LIM 298.15 6000.00 !
$
$ELEMENT NAME  REF. STATE               ATOMIC MASS H298-H0    S298    !
$
 ELEMENT VA   VACUUM                      0.0          0.0      0.0    ! 
 ELEMENT AL   FCC_A1                     26.98154   4540.      28.30   ! 
 ELEMENT MG   HCP_A3                     24.305     4998.      32.671  !
$ ------------------------------------------------------------------------------
$ Phase definitions
$
 PHASE LIQUID:L % 1 1 !
 CONST LIQUID:L : AL MG : !
$
$ Fcc (cF4, Fm-3m) and MeX (cF8, Fm-3m)
$
 PHASE FCC_A1 %A 2 1 1 !
 CONST FCC_A1 : AL% MG : VA : !
$
$ Bcc (cI2, Im-3m)
$
 PHASE BCC_A2 %B 2 1 3 !
 CONST BCC_A2 : AL MG : VA : !
$
$ Hcp (hP2, P6_3/mmc) and Me2X (NiAs-type, hP4, P6_3/mmc, B8_1)
$
 PHASE HCP_A3 %A 2 1 0.5 !
 CONST HCP_A3 : AL MG% : VA : !
$
$ Prototype Al45Mg28 (cF1832, Fd-3m)
$
 PHASE ALMG_BETA % 2 0.615 0.385 !
 CONST ALMG_BETA : AL : MG : !
$
$ Prototype Al30Mg23 (hR53, R-3), possibly same as R-(Co,Cr,Mo)
$
 PHASE ALMG_EPS % 2 14 11 !
 CONST ALMG_EPS : AL : MG : !
$
$ Prototype alpha-Mn (cI58, I-43m, also known as ALMG_GAMMA)
$
 PHASE AL12MG17_A12 % 3 24 10 24 !
 CONST AL12MG17_A12 : MG : AL MG : AL% MG : !
$
$ Unknown structure ?
$
 PHASE ALMG_ZETA % 2 0.525 0.475 !
 CONST ALMG_ZETA : AL : MG : !
$ ------------------------------------------------------------------------------
$ Defaults
$
 DEFINE-SYSTEM-DEFAULT ELEMENT 2 !
 DEFAULT-COM DEFINE_SYSTEM_ELEMENT VA !
 TYPE-DEF % SEQ * !
 TYPE-DEF A GES AMEND_PHASE_DESCRIPTION @ MAGNETIC -3 0.28 !
 TYPE-DEF B GES AMEND_PHASE_DESCRIPTION @ MAGNETIC -1 0.4 !
 FUNCTION ZERO      298.15  0;                                         6000 N !
 FUNCTION UN_ASS    298.15  0;                                         6000 N !
 FUNCTION R         298.15  +8.31451;                                  6000 N !
$ ------------------------------------------------------------------------------
$ Element data
$ ------------------------------------------------------------------------------
$ Al
$
$ BCT_A5 and DIAMOND_A4 added in unary 3.0
$
 PAR  G(FCC_A1,AL:VA),,                 +GHSERAL;                2900 N 91Din !
 PAR  G(BCC_A2,AL:VA),,                 +GHSERAL+10083-4.813*T;  2900 N 91Din !
 PAR  G(HCP_A3,AL:VA),,                 +GHSERAL+5481-1.8*T;     2900 N 91Din !
$PAR  G(CBCC_A12,AL:VA),,               +GHSERAL
$            +10083.4-4.813*T;                                   2900 N 91Din !
$PAR  G(CUB_A13,AL:VA),,                +GHSERAL
$            +10920.44-4.8116*T;                                 2900 N 91Din !
$PAR  G(BCT_A5,AL),,                    +GHSERAL+10083-4.813*T;  2900 N SGCOST !
$PAR  G(DIAMOND_A4,AL),,                +GHSERAL+30*T;           2900 N SGCOST !
 PAR  G(LIQUID,AL),,                    +GLIQAL;                 2900 N 91Din !
$
 FUNCTION GHSERAL   298.15  -7976.15+137.093038*T-24.3671976*T*LN(T)
       -0.001884662*T**2-8.77664E-07*T**3+74092*T**(-1);
       700.00  Y  -11276.24+223.048446*T-38.5844296*T*LN(T)
       +0.018531982*T**2 -5.764227E-06*T**3+74092*T**(-1);
       933.47  Y  -11278.361+188.684136*T-31.748192*T*LN(T)
       -1.230622E+28*T**(-9);
      2900.00  N !
 FUNCTION GLIQAL    298.15  +11005.045-11.84185*T+GHSERAL+7.9337E-20*T**7;
       933.47  Y  -795.991+177.430209*T-31.748192*T*LN(T);
      2900.00  N !
$ ------------------------------------------------------------------------------
$ Mg
$
 PAR  G(FCC_A1,MG:VA),,                 +GHSERMG+2600-0.9*T;     3000 N 91Din !
 PAR  G(BCC_A2,MG:VA),,                 +GHSERMG+3100-2.1*T;     3000 N 91Din !
 PAR  G(HCP_A3,MG:VA),,                 +GHSERMG;                3000 N 91Din !
 PAR  G(LIQUID,MG),,                    +GLIQMG;                 3000 N 91Din !
$
 PAR  G(AL12MG17_A12,MG:MG:MG),,        +58*GHSERMG+290000;,,         N 90Sau !
$
 FUNCTION GHSERMG   298.15  -8367.34+143.675547*T-26.1849782*T*LN(T)
       +4.858E-04*T**2-1.393669E-06*T**3+78950*T**(-1);
       923.00  Y  -14130.185+204.716215*T-34.3088*T*LN(T)+1.038192E+28*T**(-9);
      3000.00  N !
 FUNCTION GLIQMG    298.15  +8202.243-8.83693*T+GHSERMG-8.0176E-20*T**7;
       923.00  Y  -5439.869+195.324057*T-34.3088*T*LN(T);
      3000.00  N !
$ ------------------------------------------------------------------------------
$ Binary system
$
$ N. Saunders, Calphad, 14, 61-70 (1990).
$
$ Checked against paper. Checked at 6000 K.
$
 PAR  L(LIQUID,AL,MG;0),,               -12000+8.566*T;,,             N 90Sau !
 PAR  L(LIQUID,AL,MG;1),,               +1894-3*T;,,                  N 90Sau !
 PAR  L(LIQUID,AL,MG;2),,               +2000;,,                      N 90Sau !
$
 PAR  L(FCC_A1,AL,MG:VA;0),,            +4971.0-3.5*T;,,              N 90Sau !
 PAR  L(FCC_A1,AL,MG:VA;1),,            +900.0+0.423*T;,,             N 90Sau !
 PAR  L(FCC_A1,AL,MG:VA;2),,            +950.0;,,                     N 90Sau !
$
 PAR  L(HCP_A3,AL,MG:VA;0),,            +1950-2*T;,,                  N 90Sau !
 PAR  L(HCP_A3,AL,MG:VA;1),,            +1480-2.08*T;,,               N 90Sau !
 PAR  L(HCP_A3,AL,MG:VA;2),,            +3500;,,                      N 90Sau !
$
 PAR  G(AL12MG17_A12,MG:AL:AL),,        +34*GHSERAL+24*GHSERMG
             -36800-140*T;,,                                          N 90Sau !
 PAR  G(AL12MG17_A12,MG:MG:AL),,        +24*GHSERAL+34*GHSERMG
             -123200-56.26*T;,,                                       N 90Sau !
 PAR  G(AL12MG17_A12,MG:AL:MG),,        +10*GHSERAL+48*GHSERMG
             +151000;,,                                               N 90Sau !
 PAR  L(AL12MG17_A12,MG:AL,MG:AL;0),,   -17000;,,                     N 90Sau !
 PAR  L(AL12MG17_A12,MG:AL,MG:MG;0),,   -17000;,,                     N 90Sau !
$
 PAR  G(ALMG_BETA,AL:MG),,              +0.615*GHSERAL+0.385*GHSERMG
             -1000-3.017*T;,,                                         N 90Sau !
$
 PAR  G(ALMG_EPS,AL:MG),,               +14*GHSERAL+11*GHSERMG
             -9275-104*T;,,                                           N 90Sau !
$
 PAR  G(ALMG_ZETA,AL:MG),,              +0.525*GHSERAL+0.475*GHSERMG
             -526-4.094*T;,,                                          N 90Sau !
$
$ Metastable
$
 PAR  L(BCC_A2,AL,MG:VA;0),,            +4971.0-3.5*T;,,              N 98Sau3 !
 PAR  L(BCC_A2,AL,MG:VA;1),,            +900.0+0.423*T;,,             N 98Sau3 !
 PAR  L(BCC_A2,AL,MG:VA;2),,            +950.0;,,                     N 98Sau3 !
$ ------------------------------------------------------------------------------
$
 ASSESSED_SYSTEM
  AL-MG(TDB -* +LIQ +ALMG_BETA +ALMG_EPS +AL12MG17_A12 +ALMG_ZETA
  +FCC_A1 +HCP_A3 ;P3 TMM:300/1000 STP:.6/900) !
$
$
 LIST-OF-REFERENCE
 NUMBER  SOURCE
  Null   'Unknown source'
  SGCOST 'COST 507 database, SGTE unary database V.3.0, 1996; Al, B, Nd, Ti, Zn'
  90Sau  'N. Saunders, Calphad, 14, 61-70 (1990); Al-Mg'
  91Din  'A.T. Dinsdale, Calphad, 15, 317-425(1991).'
  98Sau3 'N. Saunders, COST 507, Final report round 2, 1998; Al-Mg'
!

File: data/databases/sgte-binary/AlMg-93Zuo.tdb
$
$ Database for Al-Mg from Y. Zuo and Y.A. Chang 1993
$
$ Y. Zuo, Y.A. Chang, Calphad, 17, 161-74(1993).
$
$ Dataset created 2010.04.21 by Bengt Hallstedt.
$ 2020.12.20: Modified for use with GES6.
$
$ ------------------------------------------------------------------------------
 TEMP-LIM 298.15 6000.00 !
$
$ELEMENT NAME  REF. STATE               ATOMIC MASS H298-H0    S298    !
$
 ELEMENT VA   VACUUM                      0.0          0.0      0.0    ! 
 ELEMENT AL   FCC_A1                     26.98154   4540.      28.30   ! 
 ELEMENT MG   HCP_A3                     24.305     4998.      32.671  !
$ ------------------------------------------------------------------------------
$ Phase definitions
$
 PHASE LIQUID:L % 1 1 !
 CONST LIQUID:L : AL MG : !
$
$ Fcc (cF4, Fm-3m) and MeX (cF8, Fm-3m)
$
 PHASE FCC_A1 % 2 1 1 !
 CONST FCC_A1 : AL MG : VA : !
$
$ Bcc (cI2, Im-3m)
$
 PHASE BCC_A2 %B 2 1 3 !
 CONST BCC_A2 : AL MG : VA : !
$
$ Hcp (hP2, P6_3/mmc) and Me2X (NiAs-type, hP4, P6_3/mmc, B8_1)
$
 PHASE HCP_A3 % 2 1 0.5 !
 CONST HCP_A3 : AL MG : VA : !
$
$ Prototype Al45Mg28 (cF1832, Fd-3m)
$
 PHASE AL8MG5_BETA % 2 8 5 !
 CONST AL8MG5_BETA : AL : MG : !
$
$ Prototype Al30Mg23 (hR53, R-3), possibly same as R-(Co,Cr,Mo)
$
 PHASE ALMG_EPS % 2 0.56 0.44 !
 CONST ALMG_EPS : AL : MG : !
$
$ Related to Al12Mg17, not included as a separate phase in later evaluations
$
 PHASE ALMG_ZETA % 2 0.525 0.475 !
 CONST ALMG_ZETA : AL : MG : !
$
$ Prototype alpha-Mn (cI58, I-43m), also known as ALMG_GAMMA
$
 PHASE AL12MG17_A12 % 3 13 12 4 !
 CONST AL12MG17_A12 : MG : AL% MG : AL MG% : !
$ ------------------------------------------------------------------------------
$ Defaults
$
 DEFINE-SYSTEM-DEFAULT ELEMENT 2 !
 DEFAULT-COM DEFINE_SYSTEM_ELEMENT VA !
 TYPE-DEF % SEQ * !
 FUNCTION ZERO      298.15  0;                                         6000 N !
 FUNCTION UN_ASS    298.15  0;                                         6000 N !
$ ------------------------------------------------------------------------------
$ Element data
$ ------------------------------------------------------------------------------
$ Al
$
$ BCT_A5 and DIAMOND_A4 added in unary 3.0
$
 PAR  G(FCC_A1,AL:VA),,                 +GHSERAL;                2900 N 91Din !
 PAR  G(BCC_A2,AL:VA),,                 +GHSERAL+10083-4.813*T;  2900 N 91Din !
 PAR  G(HCP_A3,AL:VA),,                 +GHSERAL+5481-1.8*T;     2900 N 91Din !
$PAR  G(CBCC_A12,AL:VA),,               +GHSERAL
$            +10083.4-4.813*T;                                   2900 N 91Din !
$PAR  G(CUB_A13,AL:VA),,                +GHSERAL
$            +10920.44-4.8116*T;                                 2900 N 91Din !
$PAR  G(BCT_A5,AL),,                    +GHSERAL+10083-4.813*T;  2900 N SGCOST !
$PAR  G(DIAMOND_A4,AL),,                +GHSERAL+30*T;           2900 N SGCOST !
 PAR  G(LIQUID,AL),,                    +GLIQAL;                 2900 N 91Din !
$
 FUNCTION GHSERAL   298.15  -7976.15+137.093038*T-24.3671976*T*LN(T)
       -0.001884662*T**2-8.77664E-07*T**3+74092*T**(-1);
       700.00  Y  -11276.24+223.048446*T-38.5844296*T*LN(T)
       +0.018531982*T**2 -5.764227E-06*T**3+74092*T**(-1);
       933.47  Y  -11278.361+188.684136*T-31.748192*T*LN(T)
       -1.230622E+28*T**(-9);
      2900.00  N !
 FUNCTION GLIQAL    298.15  +11005.045-11.84185*T+GHSERAL+7.9337E-20*T**7;
       933.47  Y  -795.991+177.430209*T-31.748192*T*LN(T);
      2900.00  N !
$ ------------------------------------------------------------------------------
$ Mg
$
 PAR  G(FCC_A1,MG:VA),,                 +GHSERMG+2600-0.9*T;     3000 N 91Din !
 PAR  G(BCC_A2,MG:VA),,                 +GHSERMG+3100-2.1*T;     3000 N 91Din !
 PAR  G(HCP_A3,MG:VA),,                 +GHSERMG;                3000 N 91Din !
 PAR  G(LIQUID,MG),,                    +GLIQMG;                 3000 N 91Din !
$
 PAR  G(AL12MG17_A12,MG:MG:MG),,        +29*GHSERMG+145000;,,         N 93Zuo1 !
$
 FUNCTION GHSERMG   298.15  -8367.34+143.675547*T-26.1849782*T*LN(T)
       +4.858E-04*T**2-1.393669E-06*T**3+78950*T**(-1);
       923.00  Y  -14130.185+204.716215*T-34.3088*T*LN(T)+1.038192E+28*T**(-9);
      3000.00  N !
 FUNCTION GLIQMG    298.15  +8202.243-8.83693*T+GHSERMG-8.0176E-20*T**7;
       923.00  Y  -5439.869+195.324057*T-34.3088*T*LN(T);
      3000.00  N !
$ ------------------------------------------------------------------------------
$ Binary system
$
$ Y. Zuo, Y.A. Chang, Calphad, 17, 161-74(1993).
$
$ Checked against paper. Checked at 6000 K.
$
$ There are small differences (one or two K) for the invariant equilibria.
$
 PAR  L(LIQUID,AL,MG;0),,               -11200+9.578*T;,,             N 93Zuo1 !
$
 PAR  L(FCC_A1,AL,MG:VA;0),,            +4945.7-1.318*T;,,            N 93Zuo1 !
 PAR  L(FCC_A1,AL,MG:VA;1),,            +1594.4-0.973*T;,,            N 93Zuo1 !
$
 PAR  L(HCP_A3,AL,MG:VA;0),,            +4063.4-3.243*T;,,            N 93Zuo1 !
 PAR  L(HCP_A3,AL,MG:VA;1),,            -1642.1;,,                    N 93Zuo1 !
$
 PAR  G(AL8MG5_BETA,AL:MG),,            +8*GHSERAL+5*GHSERMG
             -18864.3-24.791*T;,,                                     N 93Zuo1 !
$
 PAR  G(ALMG_EPS,AL:MG),,               +0.56*GHSERAL+0.44*GHSERMG
             -768.6-3.119*T;,,                                        N 93Zuo1 !
$
 PAR  G(ALMG_ZETA,AL:MG),,              +0.525*GHSERAL+0.475*GHSERMG
             -837.8-3.163*T;,,                                        N 93Zuo1 !
$
 PAR  G(AL12MG17_A12,MG:AL:AL),,        +13*GHSERMG+16*GHSERAL
             -36830-50.75*T;,,                                        N 93Zuo1 !
 PAR  G(AL12MG17_A12,MG:AL:MG),,        +17*GHSERMG+12*GHSERAL
             -70800.6+6.351*T;,,                                      N 93Zuo1 !
 PAR  G(AL12MG17_A12,MG:MG:AL),,        +25*GHSERMG+4*GHSERAL
             +37108.4+33.6574*T;,,                                    N 93Zuo1 !
$
$ Metastable
$
 PAR  L(BCC_A2,AL,MG:VA;0),,            +ZERO;,,                      N 97Che !
$ ------------------------------------------------------------------------------
$
 ASSESSED_SYSTEM
  AL-MG(TDB -* +LIQ +AL8MG5_BETA +ALMG_EPS +ALMG_ZETA +AL12MG17_A12
  +FCC_A1 +HCP_A3 ;P3 TMM:300/1000 STP:.6/900) !
$
$
 LIST-OF-REFERENCE
 NUMBER  SOURCE
  Null   'Unknown source'
  SGCOST 'COST 507 database, SGTE unary database V.3.0, 1996; Al, B, Nd, Ti, Zn'
  91Din  'A.T. Dinsdale, Calphad, 15, 317-425(1991).'
  93Zuo1 'Y. Zuo, Y.A. Chang, Calphad, 17, 161-74(1993); Al-Mg'
  97Che  'S.-L. Chen, Y. Zuo, H. Liang, Y.A. Chang,
          Metall. Mater. Trans. A, 28A, 435-46(1997); Al-Cu-Mg'
!

File: data/databases/sgte-binary/AlMg-98Lia-LB.tdb
$
$ Database for Al-Mg from P. Liang et al. 1998 (Included in LB Vol. 1)
$
$ P. Liang, H.-L. Su, P. Donnadieu, M.G. Harmelin, A. Quivy, P. Ochin,
$ G. Effenberg, H.J. Seifert, H.L. Lukas, F. Aldinger,
$ Z. Metallkd., 89, 536-40 (1998)
$
$ Dataset created 2009.08.15 by Bengt Hallstedt.
$ 2020.12.20: Modified for use with GES6.
$
$ ------------------------------------------------------------------------------
 TEMP-LIM 298.15 6000.00 !
$
$ELEMENT NAME  REF. STATE               ATOMIC MASS H298-H0    S298    !
$
 ELEMENT VA   VACUUM                      0.0          0.0      0.0    ! 
 ELEMENT AL   FCC_A1                     26.98154   4540.      28.30   ! 
 ELEMENT MG   HCP_A3                     24.305     4998.      32.671  !
$ ------------------------------------------------------------------------------
$ Phase definitions
$
 PHASE LIQUID:L % 1 1 !
 CONST LIQUID:L : AL MG : !
$
$ Fcc (cF4, Fm-3m) and MeX (cF8, Fm-3m)
$
 PHASE FCC_A1 %A 2 1 1 !
 CONST FCC_A1 : AL MG : VA : !
$
$ Bcc (cI2, Im-3m)
$
 PHASE BCC_A2 %B 2 1 3 !
 CONST BCC_A2 : AL MG : VA : !
$
$ Hcp (hP2, P6_3/mmc) and Me2X (NiAs-type, hP4, P6_3/mmc, B8_1)
$
 PHASE HCP_A3 %A 2 1 0.5 !
 CONST HCP_A3 : AL MG : VA : !
$
$ Prototype Al45Mg28 (cF1832, Fd-3m)
$
 PHASE ALMG_BETA % 2 140 89 !
 CONST ALMG_BETA : AL : MG : !
$
$ Prototype Al30Mg23 (hR53, R-3), possibly same as R-(Co,Cr,Mo)
$
 PHASE ALMG_EPS % 2 30 23 !
 CONST ALMG_EPS : AL : MG : !
$
$ Prototype alpha-Mn (cI58, I-43m), also known as ALMG_GAMMA
$
 PHASE AL12MG17_A12 % 3 5 12 12 !
 CONST AL12MG17_A12 : MG : AL MG% : AL% MG : !
$ ------------------------------------------------------------------------------
$ Defaults
$
 DEFINE-SYSTEM-DEFAULT ELEMENT 2 !
 DEFAULT-COM DEFINE_SYSTEM_ELEMENT VA !
 TYPE-DEF % SEQ * !
 TYPE-DEF A GES AMEND_PHASE_DESCRIPTION @ MAGNETIC -3 0.28 !
 TYPE-DEF B GES AMEND_PHASE_DESCRIPTION @ MAGNETIC -1 0.4 !
 FUNCTION ZERO      298.15  0;                                         6000 N !
 FUNCTION UN_ASS    298.15  0;                                         6000 N !
 FUNCTION R         298.15  +8.31451;                                  6000 N !
$ ------------------------------------------------------------------------------
$ Element data
$ ------------------------------------------------------------------------------
$ Al
$
$ BCT_A5 and DIAMOND_A4 added in unary 3.0
$
 PAR  G(FCC_A1,AL:VA),,                 +GHSERAL;                2900 N 91Din !
 PAR  G(BCC_A2,AL:VA),,                 +GHSERAL+10083-4.813*T;  2900 N 91Din !
 PAR  G(HCP_A3,AL:VA),,                 +GHSERAL+5481-1.8*T;     2900 N 91Din !
$PAR  G(CBCC_A12,AL:VA),,               +GHSERAL
$            +10083.4-4.813*T;                                   2900 N 91Din !
$PAR  G(CUB_A13,AL:VA),,                +GHSERAL
$            +10920.44-4.8116*T;                                 2900 N 91Din !
$PAR  G(BCT_A5,AL),,                    +GHSERAL+10083-4.813*T;  2900 N SGCOST !
$PAR  G(DIAMOND_A4,AL),,                +GHSERAL+30*T;           2900 N SGCOST !
 PAR  G(LIQUID,AL),,                    +GLIQAL;                 2900 N 91Din !
$
 FUNCTION GHSERAL   298.15  -7976.15+137.093038*T-24.3671976*T*LN(T)
       -0.001884662*T**2-8.77664E-07*T**3+74092*T**(-1);
       700.00  Y  -11276.24+223.048446*T-38.5844296*T*LN(T)
       +0.018531982*T**2 -5.764227E-06*T**3+74092*T**(-1);
       933.47  Y  -11278.361+188.684136*T-31.748192*T*LN(T)
       -1.230622E+28*T**(-9);
      2900.00  N !
 FUNCTION GLIQAL    298.15  +11005.045-11.84185*T+GHSERAL+7.9337E-20*T**7;
       933.47  Y  -795.991+177.430209*T-31.748192*T*LN(T);
      2900.00  N !
$ ------------------------------------------------------------------------------
$ Mg
$
 PAR  G(FCC_A1,MG:VA),,                 +GHSERMG+2600-0.9*T;     3000 N 91Din !
 PAR  G(BCC_A2,MG:VA),,                 +GHSERMG+3100-2.1*T;     3000 N 91Din !
 PAR  G(HCP_A3,MG:VA),,                 +GHSERMG;                3000 N 91Din !
 PAR  G(LIQUID,MG),,                    +GLIQMG;                 3000 N 91Din !
$
 PAR  G(AL12MG17_A12,MG:MG:MG),,        +29*GHSERMG
             +133469.6-87.319*T;,,                                    N 98Lia !
$
 FUNCTION GHSERMG   298.15  -8367.34+143.675547*T-26.1849782*T*LN(T)
       +4.858E-04*T**2-1.393669E-06*T**3+78950*T**(-1);
       923.00  Y  -14130.185+204.716215*T-34.3088*T*LN(T)+1.038192E+28*T**(-9);
      3000.00  N !
 FUNCTION GLIQMG    298.15  +8202.243-8.83693*T+GHSERMG-8.0176E-20*T**7;
       923.00  Y  -5439.869+195.324057*T-34.3088*T*LN(T);
      3000.00  N !
$ ------------------------------------------------------------------------------
$ Binary system
$
$ From P. Liang et al. 1998 (Included in LB Vol. 1).
$
$ P. Liang, H.-L. Su, P. Donnadieu, M.G. Harmelin, A. Quivy, P. Ochin,
$ G. Effenberg, H.J. Seifert, H.L. Lukas, F. Aldinger,
$ Z. Metallkd., 89, 536-40 (1998)
$
$ Checked against LB. Checked at 6000 K.
$
 PAR  L(LIQUID,AL,MG;0),,               -12000+8.566*T;,,             N 90Sau !
 PAR  L(LIQUID,AL,MG;1),,               +1894-3*T;,,                  N 90Sau !
 PAR  L(LIQUID,AL,MG;2),,               +2000;,,                      N 90Sau !
$
 PAR  L(FCC_A1,AL,MG:VA;0),,            +4971.0-3.5*T;,,              N 90Sau !
 PAR  L(FCC_A1,AL,MG:VA;1),,            +900.0+0.423*T;,,             N 90Sau !
 PAR  L(FCC_A1,AL,MG:VA;2),,            +950.0;,,                     N 90Sau !
$
 PAR  L(HCP_A3,AL,MG:VA;0),,            +1950-2*T;,,                  N 90Sau !
 PAR  L(HCP_A3,AL,MG:VA;1),,            +1480-2.08*T;,,               N 90Sau !
 PAR  L(HCP_A3,AL,MG:VA;2),,            +3500;,,                      N 90Sau !
$
 PAR  G(ALMG_BETA,AL:MG),,              +140*GHSERAL+89*GHSERMG
             -246175-675.55*T;,,                                      N 98Lia !
$
 PAR  G(ALMG_EPS,AL:MG),,               +30*GHSERAL+23*GHSERMG
             -52565.4-173.1775*T;,,                                   N 98Lia !
$
 PAR  G(AL12MG17_A12,MG:AL:AL),,        +24*GHSERAL+5*GHSERMG
             +97875-101.5*T;,,                                        N 98Lia !
 PAR  G(AL12MG17_A12,MG:AL:MG),,        +12*GHSERAL+17*GHSERMG
             +284124.6-138.069*T;,,                                   N 98Lia !
 PAR  G(AL12MG17_A12,MG:MG:AL),,        +12*GHSERAL+17*GHSERMG
             -52780-50.75*T;,,                                        N 98Lia !
 PAR  L(AL12MG17_A12,MG:AL:AL,MG;0),,   +113100-14.5*T;,,             N 98Lia !
 PAR  L(AL12MG17_A12,MG:MG:AL,MG;0),,   +113100-14.5*T;,,             N 98Lia !
$
$ Metastable
$
 PAR  L(BCC_A2,AL,MG:VA;0),,            +4971.0-3.5*T;,,              N 98Sau !
 PAR  L(BCC_A2,AL,MG:VA;1),,            +900.0+0.423*T;,,             N 98Sau !
 PAR  L(BCC_A2,AL,MG:VA;2),,            +950.0;,,                     N 98Sau !
$ ------------------------------------------------------------------------------
$
 ASSESSED_SYSTEM
  AL-MG(TDB -* +LIQ +ALMG_BETA +ALMG_EPS +AL12MG17_A12
  +FCC_A1 +HCP_A3 ;P3 TMM:300/1000 STP:.6/900) !
$
$
 LIST-OF-REFERENCE
 NUMBER  SOURCE
  Null   'Unknown source'
  SGCOST 'COST 507 database, SGTE unary database V.3.0, 1996; Al, B, Nd, Ti, Zn'
  90Sau  'N. Saunders, Calphad, 14, 61-70 (1990); Al-Mg'
  91Din  'A.T. Dinsdale, Calphad, 15, 317-425(1991).'
  98Lia  'P. Liang, H.-L. Su, P. Donnadieu, M.G. Harmelin, A. Quivy, P. Ochin,
          G. Effenberg, H.J. Seifert, H.L. Lukas, F. Aldinger,
          Z. Metallkd., 89, 536-40 (1998); Al-Mg'
  98Sau  'N. Saunders, COST 507, Final report round 2, 1998; Al-Mg'
!

File: data/databases/sgte-binary/AlMg-98Zak.tdb
$
$ Database for Al-Mg from W. Zakulski and Z. Moser 1998
$
$ W. Zakulski, Z. Moser, Arch. Metall., 45, 201-14(1998).
$
$ Dataset created 2017.06.23 by Bengt Hallstedt.
$ 2020.12.20: Modified for use with GES6.
$
$ Wrong sign for the T-dependence of the MG:MG:MG defect parameter of Al12Mg17.
$
$ ------------------------------------------------------------------------------
 TEMP-LIM 298.15 6000.00 !
$
$ELEMENT NAME  REF. STATE               ATOMIC MASS H298-H0    S298    !
$
 ELEMENT VA   VACUUM                      0.0          0.0      0.0    ! 
 ELEMENT AL   FCC_A1                     26.98154   4540.      28.30   ! 
 ELEMENT MG   HCP_A3                     24.305     4998.      32.671  !
$ ------------------------------------------------------------------------------
$ Phase definitions
$
 PHASE LIQUID:L % 1 1 !
 CONST LIQUID:L : AL MG : !
$
$ Fcc (cF4, Fm-3m) and MeX (cF8, Fm-3m)
$
 PHASE FCC_A1 %A 2 1 1 !
 CONST FCC_A1 : AL% MG : VA : !
$
$ Bcc (cI2, Im-3m)
$
 PHASE BCC_A2 %B 2 1 3 !
 CONST BCC_A2 : AL MG : VA : !
$
$ Hcp (hP2, P6_3/mmc) and Me2X (NiAs-type, hP4, P6_3/mmc, B8_1)
$
 PHASE HCP_A3 %A 2 1 0.5 !
 CONST HCP_A3 : AL MG% : VA : !
$
$ Prototype Al45Mg28 (cF1832, Fd-3m)
$
 PHASE ALMG_BETA % 2 0.615 0.385 !
 CONST ALMG_BETA : AL : MG : !
$
$ Prototype Al30Mg23 (hR53, R-3), possibly same as R-(Co,Cr,Mo)
$
 PHASE ALMG_EPS % 2 0.56 0.44 !
 CONST ALMG_EPS : AL : MG : !
$
$ Prototype alpha-Mn (cI58, I-43m, also known as ALMG_GAMMA)
$
 PHASE AL12MG17_A12 % 3 24 8 26 !
 CONST AL12MG17_A12 : AL% MG : AL MG% : MG : !
$
$ Unknown structure ?
$
 PHASE ALMG_ZETA % 2 0.525 0.475 !
 CONST ALMG_ZETA : AL : MG : !
$ ------------------------------------------------------------------------------
$ Defaults
$
 DEFINE-SYSTEM-DEFAULT ELEMENT 2 !
 DEFAULT-COM DEFINE_SYSTEM_ELEMENT VA !
 TYPE-DEF % SEQ * !
 TYPE-DEF A GES AMEND_PHASE_DESCRIPTION @ MAGNETIC -3 0.28 !
 TYPE-DEF B GES AMEND_PHASE_DESCRIPTION @ MAGNETIC -1 0.4 !
 FUNCTION ZERO      298.15  0;                                         6000 N !
 FUNCTION UN_ASS    298.15  0;                                         6000 N !
 FUNCTION R         298.15  +8.31451;                                  6000 N !
$ ------------------------------------------------------------------------------
$ Element data
$ ------------------------------------------------------------------------------
$ Al
$
$ BCT_A5 and DIAMOND_A4 added in unary 3.0
$
 PAR  G(FCC_A1,AL:VA),,                 +GHSERAL;                2900 N 91Din !
 PAR  G(BCC_A2,AL:VA),,                 +GHSERAL+10083-4.813*T;  2900 N 91Din !
 PAR  G(HCP_A3,AL:VA),,                 +GHSERAL+5481-1.8*T;     2900 N 91Din !
$PAR  G(CBCC_A12,AL:VA),,               +GHSERAL
$            +10083.4-4.813*T;                                   2900 N 91Din !
$PAR  G(CUB_A13,AL:VA),,                +GHSERAL
$            +10920.44-4.8116*T;                                 2900 N 91Din !
$PAR  G(BCT_A5,AL),,                    +GHSERAL+10083-4.813*T;  2900 N SGCOST !
$PAR  G(DIAMOND_A4,AL),,                +GHSERAL+30*T;           2900 N SGCOST !
 PAR  G(LIQUID,AL),,                    +GLIQAL;                 2900 N 91Din !
$
 FUNCTION GHSERAL   298.15  -7976.15+137.093038*T-24.3671976*T*LN(T)
       -0.001884662*T**2-8.77664E-07*T**3+74092*T**(-1);
       700.00  Y  -11276.24+223.048446*T-38.5844296*T*LN(T)
       +0.018531982*T**2 -5.764227E-06*T**3+74092*T**(-1);
       933.47  Y  -11278.361+188.684136*T-31.748192*T*LN(T)
       -1.230622E+28*T**(-9);
      2900.00  N !
 FUNCTION GLIQAL    298.15  +11005.045-11.84185*T+GHSERAL+7.9337E-20*T**7;
       933.47  Y  -795.991+177.430209*T-31.748192*T*LN(T);
      2900.00  N !
$ ------------------------------------------------------------------------------
$ Mg
$
 PAR  G(FCC_A1,MG:VA),,                 +GHSERMG+2600-0.9*T;     3000 N 91Din !
 PAR  G(BCC_A2,MG:VA),,                 +GHSERMG+3100-2.1*T;     3000 N 91Din !
 PAR  G(HCP_A3,MG:VA),,                 +GHSERMG;                3000 N 91Din !
 PAR  G(LIQUID,MG),,                    +GLIQMG;                 3000 N 91Din !
$
 PAR  G(AL12MG17_A12,MG:MG:MG),,        +58*GHSERMG+58*K3+24*K5;,,    N 98Zak !
$
 FUNCTION GHSERMG   298.15  -8367.34+143.675547*T-26.1849782*T*LN(T)
       +4.858E-04*T**2-1.393669E-06*T**3+78950*T**(-1);
       923.00  Y  -14130.185+204.716215*T-34.3088*T*LN(T)+1.038192E+28*T**(-9);
      3000.00  N !
 FUNCTION GLIQMG    298.15  +8202.243-8.83693*T+GHSERMG-8.0176E-20*T**7;
       923.00  Y  -5439.869+195.324057*T-34.3088*T*LN(T);
      3000.00  N !
$ ------------------------------------------------------------------------------
$ Binary system
$
$ W. Zakulski, Z. Moser, Arch. Metall., 45, 201-14(1998).
$
$ Checked against paper. Checked at 6000 K.
$
$ Wrong sign for the T-dependence of the MG:MG:MG defect parameter of Al12Mg17.
$
 PAR  L(LIQUID,AL,MG;0),,               -11634.25+9.02197*T;,,        N 98Zak !
 PAR  L(LIQUID,AL,MG;1),,               -2023.35+2.421*T;,,           N 98Zak !
$
 PAR  L(FCC_A1,AL,MG:VA;0),,            +5809.98-3.60613*T;,,         N 98Zak !
 PAR  L(FCC_A1,AL,MG:VA;1),,            +1032.76;,,                   N 98Zak !
$
 PAR  L(HCP_A3,AL,MG:VA;0),,            +8662.11-12.8335*T;,,         N 98Zak !
 PAR  L(HCP_A3,AL,MG:VA;1),,            +2673.88-9.41666*T;,,         N 98Zak !
$
 PAR  G(AL12MG17_A12,AL:AL:MG),,        +32*GHSERAL+26*GHSERMG
             +58*K3+8*K4;,,                                           N 98Zak !
 PAR  G(AL12MG17_A12,AL:MG:MG),,        +24*GHSERAL+34*GHSERMG
             +58*K3;,,                                                N 98Zak !
 PAR  G(AL12MG17_A12,MG:AL:MG),,        +8*GHSERAL+50*GHSERMG
             +58*K3+8*K4+24*K5;,,                                     N 98Zak !
$
 PAR  G(ALMG_BETA,AL:MG),,              +0.615*GHSERAL+0.385*GHSERMG
             -1363.85-2.31441*T;,,                                    N 98Zak !
 PAR  G(ALMG_EPS,AL:MG),,               +0.56*GHSERAL+0.44*GHSERMG
             -728.38-3.45073*T;,,                                     N 98Zak !
 PAR  G(ALMG_ZETA,AL:MG),,              +0.525*GHSERAL+0.475*GHSERMG
             -731.65-3.59231*T;,,                                     N 98Zak !
$
$ Metastable
$
 PAR  L(BCC_A2,AL,MG:VA;0),,            +5809.98-3.60613*T;,,         N Same !
 PAR  L(BCC_A2,AL,MG:VA;1),,            +1032.76;,,                   N Same !
$
 FUNCTION K3        298.15  -1103.56-2.17859*T;                        6000 N !
 FUNCTION K4        298.15  -252.14-0.77645*T;                         6000 N !
$ Incorrect parameter below
$FUNCTION K5        298.15  +10231.05-9.72839*T;                       6000 N !
 FUNCTION K5        298.15  +10231.05+9.72839*T;                       6000 N !
$ ------------------------------------------------------------------------------
$
 ASSESSED_SYSTEM
  AL-MG(TDB -* +LIQ +ALMG_BETA +ALMG_EPS +AL12MG17_A12 +ALMG_ZETA
  +FCC_A1 +HCP_A3 ;P3 TMM:300/1000 STP:.6/900) !
$
$
 LIST-OF-REFERENCE
 NUMBER  SOURCE
  Null   'Unknown source'
  Same   'Same or similar interaction as in the corresponding stable phase'
  SGCOST 'COST 507 database, SGTE unary database V.3.0, 1996; Al, B, Nd, Ti, Zn'
  91Din  'A.T. Dinsdale, Calphad, 15, 317-425(1991).'
  98Zak  'W. Zakulski, Z. Moser, Arch. Metall., 45, 201-14(1998); Al-Mg'
!

File: data/databases/sgte-binary/AlMn-07Du.tdb
$
$ Database for Al-Mn from Yong Du et al. 2007
$
$ Y. Du, J. Wang, J. Zhao, J.C. Schuster, F. Weitzer, R. Schmid-Fetzer,
$ M. Ohno, H. Xu, Z.-K. Liu, S. Shang, W. Zhang,
$ Int. J. Mater. Res., 98, 855-71(2007).
$
$ Dataset created 2009.08.15 by Bengt Hallstedt.
$ 2020.06.24: Modified for use with GES6.
$
$ There is an inverse miscibility gap with a minimum at 4277 K and x(Mn)=0.29.
$
$ A number of metastable phases have been observed in this system:
$ pi-Al4Mn (oC152), Al10Mn3 (also phi-AlMn; hP26), L1_0. And some quasicryst.
$ phases: T-AlMn (decagonal at Al4Mn), i-AlMn (icosahedral at Al4Mn).
$ Phase with unknown status: Al78Mn22 (oC1233).
$
$ ------------------------------------------------------------------------------
 TEMP-LIM 298.15 6000.00 !
$
$ELEMENT NAME  REF. STATE               ATOMIC MASS H298-H0    S298    !
$
 ELEMENT VA   VACUUM                      0.0          0.0      0.0    ! 
 ELEMENT AL   FCC_A1                     26.98154   4540.      28.30   ! 
 ELEMENT MN   CBCC_A12                   54.9380    4995.696   32.2206 ! 
$ ------------------------------------------------------------------------------
$ Phase definitions
$
 PHASE LIQUID:L % 1 1 !
 CONST LIQUID:L : AL MN : !
$
$ Fcc (cF4, Fm-3m) and MeX (cF8, Fm-3m)
$
 PHASE FCC_A1 %A 2 1 1 !
 CONST FCC_A1 : AL% MN% : VA : !
$
$ Bcc (cI2, Im-3m)
$
 PHASE BCC_A2 %B 2 1 3 !
 CONST BCC_A2 : AL MN% : VA : !
$
$ Hcp (hP2, P6_3/mmc) and Me2X (NiAs-type, hP4, P6_3/mmc, B8_1)
$
 PHASE HCP_A3 %A 2 1 0.5 !
 CONST HCP_A3 : AL MN : VA : !
$
$ Prototype alpha-Mn (cI58, I-43m)
$
 PHASE CBCC_A12 %A 2 1 1 !
 CONST CBCC_A12 : AL MN% : VA : !
$
$ Prototype beta-Mn (cP20, P4_132)
$
 PHASE CUB_A13 % 2 1 1 !
 CONST CUB_A13 : AL MN% : VA : !
$
$ Prototype Al12W (cI26, Im-3)
$
 PHASE AL12MN % 2 12 1 !
 CONST AL12MN : AL : MN : !
$
$ Prototype Al6Mn (oC28, Cmcm)
$
 PHASE AL6MN_D2H % 2 6 1 !
 CONST AL6MN_D2H : AL : MN : !
$
$ Prototype lambda-Al4Mn (hP586, P6_3/m)
$
 PHASE AL4MN_LAMBDA % 2 0.81162 0.18838 !
 CONST AL4MN_LAMBDA : AL : MN : !
$
$ Prototype mu-Al4Mn (hP574, P6_3/mmc)
$
 PHASE AL4MN_MU % 2 4 1 !
 CONST AL4MN_MU : AL : MN : !
$
$ Prototype Al11Mn4 (aP15, P-1)
$
 PHASE AL11MN4_LT % 2 11 4 !
 CONST AL11MN4_LT : AL : MN : !
$
$ Prototype Al3Mn (oP156, Pnma)
$
 PHASE AL11MN4_HT % 2 29 10 !
 CONST AL11MN4_HT : AL% MN : MN : !
$
$ Prototype Al8Cr5 (hR26, R3m)
$
 PHASE AL8MN5_D810 % 3 12 5 9 !
 CONST AL8MN5_D810 : AL : MN : AL MN : !
$ ------------------------------------------------------------------------------
$ Defaults
$
 DEFINE-SYSTEM-DEFAULT ELEMENT 2 !
 DEFAULT-COM DEFINE_SYSTEM_ELEMENT VA !
 TYPE-DEF % SEQ * !
 TYPE-DEF A GES AMEND_PHASE_DESCRIPTION @ MAGNETIC -3 0.28 !
 TYPE-DEF B GES AMEND_PHASE_DESCRIPTION @ MAGNETIC -1 0.4 !
 FUNCTION ZERO      298.15  0;                                         6000 N !
 FUNCTION UN_ASS    298.15  0;                                         6000 N !
 FUNCTION R         298.15  +8.31451;                                  6000 N !
$ ------------------------------------------------------------------------------
$ Element data
$ ------------------------------------------------------------------------------
$ Al
$
$ BCT_A5 and DIAMOND_A4 added in unary 3.0
$
 PAR  G(FCC_A1,AL:VA),,                 +GHSERAL;                2900 N 91Din !
 PAR  G(BCC_A2,AL:VA),,                 +GHSERAL+10083-4.813*T;  2900 N 91Din !
 PAR  G(HCP_A3,AL:VA),,                 +GHSERAL+5481-1.8*T;     2900 N 91Din !
 PAR  G(CBCC_A12,AL:VA),,               +GHSERAL
             +10083.4-4.813*T;                                   2900 N 91Din !
 PAR  G(CUB_A13,AL:VA),,                +GHSERAL
             +10920.44-4.8116*T;                                 2900 N 91Din !
$PAR  G(BCT_A5,AL),,                    +GHSERAL+10083-4.813*T;  2900 N SGCOST !
$PAR  G(DIAMOND_A4,AL),,                +GHSERAL+30*T;           2900 N SGCOST !
 PAR  G(LIQUID,AL),,                    +GLIQAL;                 2900 N 91Din !
$
 FUNCTION GHSERAL   298.15  -7976.15+137.093038*T-24.3671976*T*LN(T)
       -0.001884662*T**2-8.77664E-07*T**3+74092*T**(-1);
       700.00  Y  -11276.24+223.048446*T-38.5844296*T*LN(T)
       +0.018531982*T**2 -5.764227E-06*T**3+74092*T**(-1);
       933.47  Y  -11278.361+188.684136*T-31.748192*T*LN(T)
       -1.230622E+28*T**(-9);
      2900.00  N !
 FUNCTION GLIQAL    298.15  +11005.045-11.84185*T+GHSERAL+7.9337E-20*T**7;
       933.47  Y  -795.991+177.430209*T-31.748192*T*LN(T);
      2900.00  N !
$ ------------------------------------------------------------------------------
$ Mn
$
 PAR  G(CBCC_A12,MN:VA),,               +GHSERMN;                2000 N 91Din !
 PAR  TC(CBCC_A12,MN:VA),,               -285.00;                2000 N 91Din !
 PAR  BM(CBCC_A12,MN:VA),,                 -0.66;                2000 N 91Din !
 PAR  G(CUB_A13,MN:VA),,                +GCUBMN;                 2000 N 91Din !
 PAR  G(FCC_A1,MN:VA),,                 +GFCCMN;                 2000 N 91Din !
 PAR  TC(FCC_A1,MN:VA),,                -1620.00;                2000 N 91Din !
 PAR  BM(FCC_A1,MN:VA),,                   -1.86;                2000 N 91Din !
 PAR  G(BCC_A2,MN:VA),,                 +GBCCMN;                 2000 N 91Din !
 PAR  TC(BCC_A2,MN:VA),,                 -580.00;                2000 N 91Din !
 PAR  BM(BCC_A2,MN:VA),,                   -0.27;                2000 N 91Din !
 PAR  G(HCP_A3,MN:VA),,                 +GHCPMN;                 2000 N 91Din !
 PAR  TC(HCP_A3,MN:VA),,                -1620.00;                2000 N 91Din !
 PAR  BM(HCP_A3,MN:VA),,                   -1.86;                2000 N 91Din !
 PAR  G(LIQUID,MN),,                    +GLIQMN;                 2000 N 91Din !
$
 PAR  G(AL11MN4_HT,MN:MN),,             +39*GHSERMN+195000;,,         N 07Du !
$
 FUNCTION GHSERMN   298.15  -8115.28+130.059*T-23.4582*T*LN(T)
       -0.00734768*T**2+69827*T**(-1);
      1519.00  Y  -28733.41+312.2648*T-48*T*LN(T)+1.656847E+30*T**(-9);
      2000.00  N !
 FUNCTION GCUBMN    298.15  -5800.4+135.995*T-24.8785*T*LN(T)
       -0.00583359*T**2+70269*T**(-1);
      1519.00  Y  +442.65-0.9715*T+GHSERMN+2.310723E+30*T**(-9);
      2000.00  N !
 FUNCTION GFCCMN    298.15  -3439.3+131.884*T-24.5177*T*LN(T)
       -0.006*T**2+69600*T**(-1);
      1519.00  Y  +2663.31-2.5984*T+GHSERMN+2.205113E+30*T**(-9);
      2000.00  N !
 FUNCTION GBCCMN    298.15  -3235.3+127.85*T-23.7*T*LN(T)
       -0.00744271*T**2+60000*T**(-1);
      1519.00  Y  +5544.58-4.5605*T+GHSERMN-3.91695E+29*T**(-9);
      2000.00  N !
 FUNCTION GHCPMN    298.15  -4439.3+133.007*T-24.5177*T*LN(T)
       -0.006*T**2+69600*T**(-1);
      1519.00  Y  +1663.31-1.4754*T+GHSERMN+2.205113E+30*T**(-9);
      2000.00  N !
 FUNCTION GLIQMN    298.15  +17859.91-12.6208*T+GHSERMN-4.41929E-21*T**7;
      1519.00  Y  -9993.9+299.036*T-48*T*LN(T);
      2000.00  N !
$ ------------------------------------------------------------------------------
$ Binary system
$
$ Y. Du, J. Wang, J. Zhao, J.C. Schuster, F. Weitzer, R. Schmid-Fetzer,
$ M. Ohno, H. Xu, Z.-K. Liu, S. Shang, W. Zhang,
$ Int. J. Mater. Res., 98, 855-71(2007).
$
$ Checked against paper. There is an inverse miscibility gap with a minimum
$ at 4277 K and x(Mn)=0.29.
$
$ A number of metastable phases have been observed in this system:
$ pi-Al4Mn (oC152), Al10Mn3 (also phi-AlMn; hP26), L10. And some quasicryst.
$ phases: T-AlMn (decagonal at Al4Mn), i-AlMn (icosahedral at Al4Mn).
$ Phase with unknown status: Al78Mn22 (oC1233).
$
 PAR  L(LIQUID,AL,MN;0),,               -70584.9+28.22693*T;,,        N 07Du !
 PAR  L(LIQUID,AL,MN;1),,               -13293.5+9.82551*T;,,         N 07Du !
$
 PAR  L(FCC_A1,AL,MN:VA;0),,            -69938+27.17958*T;,,          N 07Du !
 PAR  L(FCC_A1,AL,MN:VA;1),,            +8248.9;,,                    N 07Du !
$
 PAR  L(BCC_A2,AL,MN:VA;0),,            -111336.2+44.48059*T;,,       N 07Du !
 PAR  L(BCC_A2,AL,MN:VA;1),,            -68691.8+44.52653*T;,,        N 07Du !
$
 PAR  L(HCP_A3,AL,MN:VA;0),,            -95264.1+33.09659*T;,,        N 07Du !
 PAR  L(HCP_A3,AL,MN:VA;1),,            -56880.6+43.14119*T;,,        N 07Du !
 PAR  L(HCP_A3,AL,MN:VA;2),,            +14430.2;,,                   N 07Du !
$
 PAR  L(CBCC_A12,AL,MN:VA;0),,          -63000+21*T;,,                N 07Du !
$
 PAR  L(CUB_A13,AL,MN:VA;0),,           -118512.3+52.73979*T;,,       N 07Du !
 PAR  L(CUB_A13,AL,MN:VA;1),,           -3174.9;,,                    N 07Du !
$
 PAR  G(AL12MN,AL:MN),,                 +12*GHSERAL+GHSERMN
             -110389.5+36.7965*T;,,                                   N 07Du !
 PAR  G(AL6MN_D2H,AL:MN),,              +6*GHSERAL+GHSERMN
             -109090.8+35.21609*T;,,                                  N 07Du !
 PAR  G(AL4MN_LAMBDA,AL:MN),,           +0.81162*GHSERAL
             +0.18838*GHSERMN-20546.3+6.84875*T;,,                    N 07Du !
 PAR  G(AL4MN_MU,AL:MN),,               +4*GHSERAL+GHSERMN
             -109088.5+36.6647*T;,,                                   N 07Du !
 PAR  G(AL11MN4_LT,AL:MN),,             +11*GHSERAL+4*GHSERMN
             -350550+97.89915*T;,,                                    N 07Du !
$
 PAR  G(AL11MN4_HT,AL:MN),,             +29*GHSERAL+10*GHSERMN
             -744942.9+130.35867*T;,,                                 N 07Du !
 PAR  L(AL11MN4_HT,AL,MN:MN;0),,        -664033.5;,,                  N 07Du !
$
 PAR  G(AL8MN5_D810,AL:MN:AL),,         +21*GHSERAL+5*GHSERMN
             -199851.6-60.66346*T;,,                                  N 07Du !
 PAR  G(AL8MN5_D810,AL:MN:MN),,         +12*GHSERAL+14*GHSERMN
             -791382.8+289.47854*T;,,                                 N 07Du !
 PAR  L(AL8MN5_D810,AL:MN:AL,MN;0),,    -522189.2+244.34748*T;,,      N 07Du !
 PAR  L(AL8MN5_D810,AL:MN:AL,MN;1),,    +38014.6;,,                   N 07Du !
$ ------------------------------------------------------------------------------
$
$
 LIST-OF-REFERENCE
 NUMBER  SOURCE
  Null   'Unknown source'
  SGCOST 'COST 507 database, SGTE unary database V.3.0, 1996; Al, B, Nd, Ti, Zn'
  91Din  'A.T. Dinsdale, Calphad, 15, 317-425(1991).'
  07Du   'Y. Du, J. Wang, J. Zhao, J.C. Schuster, F. Weitzer, R. Schmid-Fetzer,
          M. Ohno, H. Xu, Z.-K. Liu, S. Shang, W. Zhang,
          Int. J. Mater. Res., 98, 855-71(2007); Al-Mn'
!
