Repository: orchid-calphad/orchid-project.org

# orchid-project.org

Website and released data of **ORCHID** (Open Repository for CALPHAD Hypotheses, Intelligence, and Discovery),
served by GitHub Pages at https://orchid-project.org. Releases are archived on Zenodo (one DOI per version).

- `index.html`, `catalog/`, `best-practices.html` — static, self-contained pages (generated in the ORCHID tooling).
- `data/` — released data: catalog, redistributable TDB files, convex hulls. Licences: `data/LICENSES.md`, `data/NOTICE.md`.
- `llms.txt`, `data/croissant.json`, `CITATION.cff`, `.zenodo.json` — machine-readable metadata.

Only data with clear redistribution rights are published.

File: data/databases/sgte-binary/AlMo-98Sau-LB.tdb
$
$ Database for Al-Mo from N. Saunders 1998 (included in LB Vol. 1)
$
$ N. Saunders, COST 507, Final report round 2, 1998.
$
$ Dataset created 2011.07.04 by Bengt Hallstedt.
$ 2020.12.20: Modified for use with GES6.
$
$ AlMo is consistently identified as bcc A2. It is unclear why it is modelled
$ as B2_BCC in COST (?) and LB.
$
$ In the COST II database AlMo is modelled both as B2_BCC and as ALMO.
$ ALMO is stable, but not B2_BCC, not even if ALMO is suspended.
$
$ B2_BCC modified by B. Sundman 2001 for the LB binary database.
$
$ Equilibria involving B2_BCC (AlMo) differ by up to 7 K from COST.
$
$ There is an inverse miscibility gap with a min at 5059 K and x(Mo)=0.370.
$
$ ------------------------------------------------------------------------------
 TEMP-LIM 298.15 6000.00 !
$
$ELEMENT NAME  REF. STATE               ATOMIC MASS H298-H0    S298    !
$
 ELEMENT VA   VACUUM                      0.0          0.0      0.0    ! 
 ELEMENT AL   FCC_A1                     26.98154   4540.      28.30   ! 
 ELEMENT MO   BCC_A2                     95.94      4589.0     28.56   ! 
$ ------------------------------------------------------------------------------
$ Phase definitions
$
 PHASE LIQUID:L % 1 1 !
 CONST LIQUID:L : AL MO : !
$
$ Fcc (cF4, Fm-3m) and MeX (cF8, Fm-3m)
$
 PHASE FCC_A1 %A 2 1 1 !
 CONST FCC_A1 : AL% MO : VA : !
$
$ Bcc (cI2, Im-3m)
$
 PHASE BCC_A2 %B 2 1 3 !
 CONST BCC_A2 : AL MO% : VA : !
$
$ The disordered part of B2_BCC, identical to BCC_A2
$
 PHASE A2_BCC %B 2 1 3 !
 CONST A2_BCC : AL MO% : VA : !
$
$ Prototype CsCl (cP2, Pm-3m)
$
 PHASE B2_BCC %BO 3 0.5 0.5 3 !
 CONST B2_BCC : AL% MO : AL MO% : VA : !
$
$ Hcp (hP2, P6_3/mmc) and Me2X (NiAs-type, hP4, P6_3/mmc, B8_1)
$
 PHASE HCP_A3 %A 2 1 0.5 !
 CONST HCP_A3 : AL MO : VA : !
$
$ Prototype Al12W (cI26, Im-3)
$
 PHASE AL12MO % 2 12 1 !
 CONST AL12MO : AL : MO : !
$
$ Prototype Al5Mo (hR12, R-3c), low T
$ Prototype Al5W (hP12, P6_322), high T
$
 PHASE AL5MO % 2 5 1 !
 CONST AL5MO : AL : MO : !
$
$ Prototype Al17Mo4 (mC84, C2) and Al4W (mC30, Cm)
$
 PHASE AL4MO % 2 4 1 !
 CONST AL4MO : AL : MO : !
$
$ Prototype Al8Mo3 (mC22, C2/m)
$
 PHASE AL8MO3 % 2 8 3 !
 CONST AL8MO3 : AL : MO : !
$
$ Unknown structure
$
 PHASE AL63MO37 % 2 63 37 !
 CONST AL63MO37 : AL : MO : !
$
$ Prototype Cr3Si (cP8, Pm-3n)
$
 PHASE ALMO3_A15 % 2 1 3 !
 CONST ALMO3_A15 : AL : MO : !
$ ------------------------------------------------------------------------------
$ Defaults
$
 DEFINE-SYSTEM-DEFAULT ELEMENT 2 !
 DEFAULT-COM DEFINE_SYSTEM_ELEMENT VA !
 TYPE-DEF % SEQ * !
 TYPE-DEF A GES AMEND_PHASE_DESCRIPTION @ MAGNETIC -3 0.28 !
 TYPE-DEF B GES AMEND_PHASE_DESCRIPTION @ MAGNETIC -1 0.4 !
 TYPE-DEF O GES AMEND_PHASE_DESCRIPTION B2_BCC DIS_PART A2_BCC !
 DEFAULT-COM REJECT_PHASE BCC_A2 !
 FUNCTION ZERO      298.15  0;                                         6000 N !
 FUNCTION UN_ASS    298.15  0;                                         6000 N !
 FUNCTION R         298.15  +8.31451;                                  6000 N !
$ ------------------------------------------------------------------------------
$ Element data
$ ------------------------------------------------------------------------------
$ Al
$
$ BCT_A5 and DIAMOND_A4 added in unary 3.0
$
 PAR  G(FCC_A1,AL:VA),,                 +GHSERAL;                2900 N 91Din !
 PAR  G(BCC_A2,AL:VA),,                 +GHSERAL+10083-4.813*T;  2900 N 91Din !
 PAR  G(A2_BCC,AL:VA),,                 +GHSERAL+10083-4.813*T;  2900 N 91Din !
 PAR  G(HCP_A3,AL:VA),,                 +GHSERAL+5481-1.8*T;     2900 N 91Din !
$PAR  G(CBCC_A12,AL:VA),,               +GHSERAL
$            +10083.4-4.813*T;                                   2900 N 91Din !
$PAR  G(CUB_A13,AL:VA),,                +GHSERAL
$            +10920.44-4.8116*T;                                 2900 N 91Din !
$PAR  G(BCT_A5,AL),,                    +GHSERAL+10083-4.813*T;  2900 N SGCOST !
$PAR  G(DIAMOND_A4,AL),,                +GHSERAL+30*T;           2900 N SGCOST !
 PAR  G(LIQUID,AL),,                    +GLIQAL;                 2900 N 91Din !
$
 FUNCTION GHSERAL   298.15  -7976.15+137.093038*T-24.3671976*T*LN(T)
       -0.001884662*T**2-8.77664E-07*T**3+74092*T**(-1);
       700.00  Y  -11276.24+223.048446*T-38.5844296*T*LN(T)
       +0.018531982*T**2 -5.764227E-06*T**3+74092*T**(-1);
       933.47  Y  -11278.361+188.684136*T-31.748192*T*LN(T)
       -1.230622E+28*T**(-9);
      2900.00  N !
 FUNCTION GLIQAL    298.15  +11005.045-11.84185*T+GHSERAL+7.9337E-20*T**7;
       933.47  Y  -795.991+177.430209*T-31.748192*T*LN(T);
      2900.00  N !
$ ------------------------------------------------------------------------------
$ Mo
$
 PAR  G(BCC_A2,MO:VA),,                 +GHSERMO;                5000 N 91Din !
 PAR  G(A2_BCC,MO:VA),,                 +GHSERMO;                5000 N 91Din !
 PAR  G(FCC_A1,MO:VA),,                 +GHSERMO+15200+0.63*T;   5000 N 91Din !
 PAR  G(HCP_A3,MO:VA),,                 +GHSERMO+11550;          5000 N 91Din !
 PAR  G(LIQUID,MO),,                    +GLIQMO;                 5000 N 91Din !
$
 FUNCTION GHSERMO   298.15  -7746.302+131.9197*T-23.56414*T*LN(T)
       -0.003443396*T**2+5.66283E-07*T**3+65812*T**(-1)-1.30927E-10*T**4;
      2896.00  Y  -30556.41+283.559746*T-42.63829*T*LN(T)-4.849315E+33*T**(-9);
      5000.00  N !
 FUNCTION GLIQMO    298.15  +41831.347-14.694912*T+GHSERMO+4.24519E-22*T**7;
      2896.00  Y  +3538.963+271.6697*T-42.63829*T*LN(T);
      5000.00  N !
 FUNCTION GFCCMO    298.15  +GHSERMO+15200+0.63*T;                     6000 N !
$ ------------------------------------------------------------------------------
$ Binary system
$
$ From N. Saunders 1998 (included in LB Vol. 1).
$
$ N. Saunders, COST 507, Final report round 2, 1998.
$
$ Checked against LB and COST. Checked at 6000 K.
$
$ AlMo is consistently identified as bcc A2. It is unclear why it is modelled
$ as B2_BCC in COST (?) and LB.
$
$ In the COST II database AlMo is modelled both as B2_BCC and as ALMO.
$ ALMO is stable, but not B2_BCC, not even if ALMO is suspended.
$
$ B2_BCC modified by B. Sundman 2001 for the LB binary database.
$
$ Equilibria involving B2_BCC (AlMo) differ by up to 7 K from COST.
$
$ There is an inverse miscibility gap with a min at 5059 K and x(Mo)=0.370.
$
 PAR  L(LIQUID,AL,MO;0),,               -100000+35*T;,,               N 98Sau3 !
 PAR  L(LIQUID,AL,MO;1),,               -15000+6.3*T;,,               N 98Sau3 !
$
 PAR  L(BCC_A2,AL,MO:VA;0),,            -75000+25*T;,,                N 98Sau3 !
 PAR  L(A2_BCC,AL,MO:VA;0),,            -75000+25*T;,,                N 98Sau3 !
$
 PAR  G(B2_BCC,AL:MO:VA),,              +10000-10*T;,,                N 01Sun !
 PAR  G(B2_BCC,MO:AL:VA),,              +10000-10*T;,,                N 01Sun !
 PAR  L(B2_BCC,AL,MO:MO:VA;0),,         +27170;,,                     N 01Sun !
 PAR  L(B2_BCC,MO:AL,MO:VA;0),,         +27170;,,                     N 01Sun !
$ Original parameters from 98Sau3 below
$PAR  G(B2_BCC,AL:MO:VA),,              -14100+2*T;,,                 N 98Sau3 !
$PAR  G(B2_BCC,MO:AL:VA),,              -14100+2*T;,,                 N 98Sau3 !
$
$PAR  G(ALMO,AL:AL),,                   +2*GBCCAL;,,                  N 98Sau3 !
$PAR  G(ALMO,AL:MO),,                   +GHSERAL+GHSERMO
$            -36850+1.0*T;,,                                          N 98Sau3 !
$PAR  G(ALMO,MO:AL),,                   +GHSERMO+GHSERAL
$            -36850+1.0*T;,,                                          N 98Sau3 !
$PAR  G(ALMO,MO:MO),,                   +2*GHSERMO;,,                 N 98Sau3 !
$PAR  L(ALMO,AL,MO:AL;0),,              -5000;,,                      N 98Sau3 !
$PAR  L(ALMO,AL:AL,MO;0),,              -5000;,,                      N 98Sau3 !
$PAR  L(ALMO,AL,MO:MO;0),,              +25000;,,                     N 98Sau3 !
$PAR  L(ALMO,AL,MO:MO;1),,              -10000;,,                     N 98Sau3 !
$PAR  L(ALMO,MO:AL,MO;0),,              +25000;,,                     N 98Sau3 !
$PAR  L(ALMO,MO:AL,MO;1),,              -10000;,,                     N 98Sau3 !
$
 PAR  L(FCC_A1,AL,MO:VA;0),,            -92220+20*T;,,                N 98Sau3 !
$
 PAR  G(AL12MO,AL:MO),,                 +12*GHSERAL+GHSERMO
             -139100+26.975*T;,,                                      N 98Sau3 !
 PAR  G(AL5MO,AL:MO),,                  +5*GHSERAL+GHSERMO
             -139104+30.156*T;,,                                      N 98Sau3 !
 PAR  G(AL4MO,AL:MO),,                  +4*GHSERAL+GHSERMO
             -137570+29.69*T;,,                                       N 98Sau3 !
 PAR  G(AL8MO3,AL:MO),,                 +8*GHSERAL+3*GHSERMO
             -412500+105.05*T;,,                                      N 98Sau3 !
 PAR  G(AL63MO37,AL:MO),,               +63*GHSERAL+37*GHSERMO
             -2268100+167.2*T;,,                                      N 98Sau3 !
 PAR  G(ALMO3_A15,AL:MO),,              +GHSERAL+3*GHSERMO
             -89000+20*T-0.003*T**2;,,                                N 98Sau3 !
$
$ metastable
$
 PAR  L(HCP_A3,AL,MO:VA;0),,            -85570+25*T;,,                N 98Sau3 !
$ ------------------------------------------------------------------------------
$
 ASSESSED_SYSTEM
  AL-MO(TDB -* +LIQ +AL12MO +AL4MO +AL5MO +AL63MO37 +AL8MO3
  +ALMO3_A15 +A2_BCC +B2_BCC +FCC_A1 +HCP_A3 ;G5 C_S:BCC_B2/Al:MO:VA
  ;P3 TMM:300/3500 STP:.55/1800) !
$
$
 LIST-OF-REFERENCE
 NUMBER  SOURCE
  Null   'Unknown source'
  SGCOST 'COST 507 database, SGTE unary database V.3.0, 1996; Al, B, Nd, Ti, Zn'
  91Din  'A.T. Dinsdale, Calphad, 15, 317-425(1991).'
  98Sau3 'N. Saunders, COST 507, Final report round 2, 1998; Al-Mo'
  01Sun  'B. Sundman, B2_BCC modified for LB binary, 2001; Al-Mo'
!

File: data/databases/sgte-binary/AlN-12Pav.tdb
$
$ Database for Al-N from D. Pavlyuchkov et al. 2012
$
$ D. Pavlyuchkov, O. Fabrichnaya, M. Herrmann, H.J. Seifert,
$ J. Phase Equilib. Diffus., 33, 357-68(2012).
$
$ Dataset created 2012.03.18 by Bengt Hallstedt.
$ 2020.12.22: Modified for use with GES6.
$ 2021.09.05: ION order fixed for GES6.
$
$ The ionic liquid is modelled in a strange way. They (12Pav) have mixed the
$ interaction between Al and N from 98Luk4 with the Gibbs energy for liquid
$ AlN from 92Hil2. This should not possibly work, but for some reason the
$ phase diagram is reproduced.
$
$ With gas phase included (1 bar), the L_1+gas+AlN invariant is 15 K higher
$ than in 12Pav and 3 K lower than in AlN-98Luk4.tdb.
$
$ The fcc parameter G(FCC_A1,AL:N) gives a large N solubility in fcc-Al.
$ Bcc is stable for high N-content both with and without gas.
$ The parameters here seem correct (as compared with the ionic database in TCN),
$ but appear not to have been tested by Hillert and Jonsson.
$ Their phase diagram shows no solubility of N in fcc-Al.
$
$ The parameters for fcc, bcc and hcp have been sanitized by Chen and Sundman.
$ Now bcc is only stable when the gas is removed (or the pressure increased
$ somewhat), similar to Al-N from Lukas 1998.
$
$ The more recent data for gaseous Al gives a higher boiling point for Al
$ by about 30 K and incongruent sublimation of AlN at 2705 K (instead of
$ congruent sublimation at 2690 K).
$
$ ------------------------------------------------------------------------------
 TEMP-LIM 298.15 6000.00 !
$
$ELEMENT NAME  REF. STATE               ATOMIC MASS H298-H0    S298    !
$
 ELEMENT /-   ELECTRON_GAS                0.0          0.0      0.0    ! 
 ELEMENT VA   VACUUM                      0.0          0.0      0.0    ! 
 ELEMENT AL   FCC_A1                     26.98154   4540.      28.30   ! 
 ELEMENT N    1/2_MOLE_N2(G)             14.007     4335.0     95.751  ! 
$ ------------------------------------------------------------------------------
$ Species
$
 SPECIE  AL+3                               AL1/+3 !
 SPECIE  AL2                                AL2 !
 SPECIE  ALN                                AL1N1 !
 SPECIE  N-3                                N/-3 !
 SPECIE  N2                                 N2 !
 SPECIE  N3                                 N3 !
$ ------------------------------------------------------------------------------
$ Phase definitions
$
 PHASE ION:Y % 2 1 1 !
 CONST ION:Y : AL+3 : VA ALN N : !
$
$ Fcc (cF4, Fm-3m) and MeX (cF8, Fm-3m)
$
 PHASE FCC_A1 %A 2 1 1 !
 CONST FCC_A1 : AL : N VA% : !
$
$ Bcc (cI2, Im-3m)
$
 PHASE BCC_A2 %B 2 1 3 !
 CONST BCC_A2 : AL : N VA% : !
$
$ Hcp (hP2, P6_3/mmc) and Me2X (NiAs-type, hP4, P6_3/mmc, B8_1)
$
 PHASE HCP_A3 %A 2 1 0.5 !
 CONST HCP_A3 : AL : N VA% : !
$
$ Prototype ZnS 2H (hP4, P6_3mc)
$ Includes also Al2CO-B4
$
 PHASE ALN_B4:I % 2 2 2 !
 CONST ALN_B4:I : AL+3 : N-3 : !
$
 PHASE GAS:G % 1 1 !
 CONST GAS:G : AL% AL2 ALN N N2 N3 : !
$
 PHASE N2GAS % 1 1 !
 CONST N2GAS : N2 : !
$ ------------------------------------------------------------------------------
$ Defaults
$
 DEFINE-SYSTEM-DEFAULT ELEMENT 2 !
 DEFAULT-COM DEFINE_SYSTEM_ELEMENT VA /- !
 DEFAULT-COM REJECT_PHASE BCC_A2 HCP_A3 N2GAS !
 TYPE-DEF % SEQ * !
 TYPE-DEF A GES AMEND_PHASE_DESCRIPTION @ MAGNETIC -3 0.28 !
 TYPE-DEF B GES AMEND_PHASE_DESCRIPTION @ MAGNETIC -1 0.4 !
 FUNCTION ZERO      298.15  0;                                         6000 N !
 FUNCTION UN_ASS    298.15  0;                                         6000 N !
 FUNCTION R         298.15  +8.31451;                                  6000 N !
 FUNCTION RTLNP     298.15  +8.31451*T*LN(1E-05*P);                    6000 N !
$ ------------------------------------------------------------------------------
$ Element data
$ ------------------------------------------------------------------------------
$ Al
$
$ BCT_A5 and DIAMOND_A4 added in unary 3.0
$
$ There is a minimal change in G(GAS,AL) from SGSUB 1997 to 2000
$ There is one rounding difference in G(GAS,AL2)
$ SGSUB 1994 and 1997 are identical.
$
 PAR  G(FCC_A1,AL:VA),,                 +GHSERAL;                2900 N 91Din !
 PAR  G(BCC_A2,AL:VA),,                 +GHSERAL+10083-4.813*T;  2900 N 91Din !
 PAR  G(HCP_A3,AL:VA),,                 +GHSERAL+5481-1.8*T;     2900 N 91Din !
$PAR  G(CBCC_A12,AL:VA),,               +GHSERAL
$            +10083.4-4.813*T;                                   2900 N 91Din !
$PAR  G(CUB_A13,AL:VA),,                +GHSERAL
$            +10920.44-4.8116*T;                                 2900 N 91Din !
$PAR  G(BCT_A5,AL),,                    +GHSERAL+10083-4.813*T;  2900 N SGCOST !
$PAR  G(DIAMOND_A4,AL),,                +GHSERAL+30*T;           2900 N SGCOST !
$PAR  G(LIQUID,AL),,                    +GLIQAL;                 2900 N 91Din !
$
 PAR  G(ION,AL+3:VA),,                  +GLIQAL;                 2900 N 91Din !
 PAR  G(GAS,AL),,                       +AL1G+RTLNP;,,                N 00SUB !
 PAR  G(GAS,AL2),,                      +AL2G+RTLNP;,,                N 00SUB !
$
 FUNCTION GHSERAL   298.15  -7976.15+137.093038*T-24.3671976*T*LN(T)
       -0.001884662*T**2-8.77664E-07*T**3+74092*T**(-1);
       700.00  Y  -11276.24+223.048446*T-38.5844296*T*LN(T)
       +0.018531982*T**2 -5.764227E-06*T**3+74092*T**(-1);
       933.47  Y  -11278.361+188.684136*T-31.748192*T*LN(T)
       -1.230622E+28*T**(-9);
      2900.00  N !
 FUNCTION GLIQAL    298.15  +11005.045-11.84185*T+GHSERAL+7.9337E-20*T**7;
       933.47  Y  -795.991+177.430209*T-31.748192*T*LN(T);
      2900.00  N !
 FUNCTION GBCCAL    298.15  +GHSERAL+10083-4.813*T;                    2900 N !
 FUNCTION GHCPAL    298.15  +GHSERAL+5481-1.8*T;                       2900 N !
$ Al(g)
 FUNCTION AL1G      298.15  +323947.58-25.1480948*T-20.859*T*LN(T)
       +4.5665E-05*T**2-3.942E-09*T**3-24275.5*T**(-1);
      4000.00  Y  +342017.234-54.0526114*T-17.7891*T*LN(T)
       +6.822E-05*T**2-1.91111667E-08*T**3-14782200*T**(-1);
      8200.00  Y  +542396.07-411.214335*T+22.2419*T*LN(T)
       -0.00349619*T**2+4.0491E-08*T**3-2.0366965E+08*T**(-1);
     10000.00  N !
$ Al2(g)
 FUNCTION AL2G      298.15  +496408.232+35.479739*T-41.6397*T*LN(T)
       +0.00249636*T**2-4.9050733E-07*T**3+85390.3*T**(-1);
       900.00  Y  +497613.221+17.368131*T-38.85476*T*LN(T)
       -2.249805E-04*T**2-9.4900316E-09*T**3-5287.23*T**(-1);
      2800.00  N !
$ ------------------------------------------------------------------------------
$ N
$
$ There is a small change in G(GAS,N) from SGSUB 1992 to 1994
$ G(GAS,N2) has a competely different expression in SGSUB 1994 and 1997
$ compared to the unary database.
$ G(GAS,N3) is considerably changed from SGSUB 1992 to 1994.
$
 PAR  G(N2GAS,N2),,                     +2*GHSERNN+RTLNP;,,           N 91Din !
$PAR  G(LIQUID,N),,                     +GHSERNN+29950+59.02*T;,,     N 91Din !
$
 PAR  G(ION,N),,                        +GHSERNN+29950+59.02*T;,,     N 91Din !
$
 PAR  G(GAS,N),,                        +F12658T+RTLNP;,,             N 97SUB !
 PAR  G(GAS,N2),,                       +2*GHSERNN+RTLNP;,,           N 91Din !
 PAR  G(GAS,N3),,                       +F12909T+RTLNP;,,             N 97SUB !
$
 FUNCTION GHSERNN   298.15  -3750.675-9.45425*T-12.7819*T*LN(T)
       -0.00176686*T**2+2.681E-09*T**3-32374*T**(-1);
       950.00  Y  -7358.85+17.2003*T-16.3699*T*LN(T)
       -6.5107E-04*T**2+3.0097E-08*T**3+563070*T**(-1);
      3350.00  Y  -16392.8+50.26*T-20.4695*T*LN(T)
       +2.39754E-04*T**2-8.333E-09*T**3+4596375*T**(-1);
      6000.00  N !
$ N(g)
 FUNCTION F12658T   298.15  +466446.153-13.3752574*T-20.89393*T*LN(T)
       +8.45521E-05*T**2-1.0018685E-08*T**3+2788.7865*T**(-1);
      2950.00  Y  +481259.035-52.5441353*T-16.37613*T*LN(T)
       -2.283738E-04*T**2-2.78997167E-08*T**3-7559105*T**(-1);
      6000.00  N !
$ N2(g) from SGSUB 1997
 FUNCTION F12845T   298.15  -8000.12556-8.81620364*T-27.22332*T*LN(T)
       -0.0012599175*T**2-5.39381E-07*T**3-38326.695*T**(-1);
       800.00  Y  -10569.6463+2.77534156*T-28.42384*T*LN(T)
       -0.003189275*T**2+2.06638E-07*T**3+416969.05*T**(-1);
      2200.00  Y  -22468.6305+71.8176271*T-37.55014*T*LN(T)
       -6.158995E-06*T**2-4.22547E-09*T**3+3427512*T**(-1);
      6000.00  N !
$ N3(g)
 FUNCTION F12909T   298.15  +426260.222-44.8788468*T-24.40177*T*LN(T)
       -0.02510581*T**2+3.41313667E-06*T**3+61652.95*T**(-1);
       800.00  Y  +409926.892+144.323862*T-52.34995*T*LN(T)
       -0.0035522355*T**2+2.39819667E-07*T**3+1869491.5*T**(-1);
      2200.00  Y  +398090.062+216.588607*T-61.96494*T*LN(T)
       -5.55378E-05*T**2+1.47712917E-09*T**3+4654831*T**(-1);
      6000.00  N !
$ ------------------------------------------------------------------------------
$ Binary system
$
$ D. Pavlyuchkov, O. Fabrichnaya, M. Herrmann, H.J. Seifert,
$ J. Phase Equilib. Diffus., 33, 357-68(2012).
$
$ Checked against paper. Checked at 6000K.
$
$ The ionic liquid is modelled in a strange way. They (12Pav) have mixed the
$ interaction between Al and N from 98Luk4 with the Gibbs energy for liquid
$ AlN from 92Hil2. This should not possibly work, but for some reason the
$ phase diagram is reproduced.
$
$ With gas phase included (1 bar), the L_1+gas+AlN invariant is 15 K higher
$ than in 12Pav and 3 K lower than in AlN-98Luk4.tdb.
$
$ The fcc parameter G(FCC_A1,AL:N) gives a large N solubility in fcc-Al.
$ Bcc is stable for high N-content both with and without gas.
$ The parameters here seem correct (as compared with the ionic database in TCN),
$ but appear not to have been tested by Hillert and Jonsson.
$ Their phase diagram shows no solubility of N in fcc-Al.
$
$ The parameters for fcc, bcc and hcp have been sanitized by Chen and Sundman.
$ Now bcc is only stable when the gas is removed (or the pressure increased
$ somewhat), similar to Al-N from Lukas 1998.
$
$ The more recent data for gaseous Al gives a higher boiling point for Al
$ by about 30 K and incongruent sublimation of AlN at 2705 K (instead of
$ congruent sublimation at 2690 K).
$
 PAR  G(ION,ALN),,                      +GALNLIQ;,,                   N 92Hil2 !
 PAR  L(ION,AL+3:VA,N;0),,              -336826.6+103.22478*T;,,      N 98Luk4 !
 PAR  L(ION,AL+3:VA,ALN;0),,            +97303.3+3.7*T;,,             N 12Pav !
 PAR  L(ION,ALN,N;0),,                  +33484.4-4.3*T;,,             N 12Pav !
$
$PAR  G(FCC_A1,AL:N),,                  +GALNSOL+20000;,,             N 92Hil1 !
 PAR  G(FCC_A1,AL:N),,                  +GALNSOL+70000+10*T;,,        N 98Che !
$
 PAR  G(ALN_B4,AL+3:N-3),,              +2*GALNSOL;,,                 N 92Hil1 !
$
 PAR  G(GAS,ALN),,                      +F553T+RTLNP;,,               N 97SUB !
$
$ Metastable
$
$PAR  G(BCC_A2,AL:N),,                  +GALNSOL+2*GHSERNN+20000;,,   N 92Hil1 !
 PAR  G(BCC_A2,AL:N),,                  +GALNSOL+2*GHSERNN
             +150000+40*T;,,                                          N 98Che !
 PAR  L(BCC_A2,AL:N,VA;0),,             -200000;,,                    N 98Che !
$
$PAR  G(HCP_A3,AL:N),,                  +0.5*GHSERAL+0.5*GALNSOL
$            +20000;,,                                                N 92Hil1 !
 PAR  G(HCP_A3,AL:N),,                  +0.5*GHSERAL+0.5*GALNSOL
             +50000;,,                                                N 98Che !
$
$PAR  G(SPINEL,AL+3:AL+3:VA:N-3),,      +4*GALNSOL+4*GCORUND
$            +617000-220*T;,,                                         N 95Dum !
$PAR  G(SPINEL,AL+3:VA:VA:N-3),,        +4*GALNSOL+12*GCORUND
$            +7632-41.801*T;,,                                        N 95Dum !
$
 FUNCTION GALNSOL   298.15  -345837+359.862*T-54.3087*T*LN(T)
       +8.56E-04*T**2+2326000*T**(-1)-1.26E+08*T**(-2);
      6000.00  N !
 FUNCTION GALNLIQ   298.15  +GALNSOL+70541-23*T;                       6000 N !
$
$ AlN(g)
 FUNCTION F553T     298.15  +427683.433+2.40596106*T-34.11123*T*LN(T)
       -0.001560594*T**2-2.42822333E-07*T**3+122793.9*T**(-1);
      1200.00  Y  +420895.446+27.7067245*T-36.90801*T*LN(T)
       -0.00292597*T**2+1.78364E-07*T**3+1875592*T**(-1);
      2800.00  Y  +440265.03-10.8110008*T-32.86162*T*LN(T)
       -0.00234885*T**2+8.23218E-08*T**3-8948800*T**(-1);
      6000.00  N !
$ ------------------------------------------------------------------------------
$
$
 LIST-OF-REFERENCE
 NUMBER  SOURCE
  Null   'Unknown source'
  Same   'Same or similar interaction as in the corresponding stable phase'
  COST   'COST 507 database'
  SGCOST 'COST 507 database, SGTE unary database V.3.0, 1996; Al, B, Nd, Ti, Zn'
  REFLAV 'Laves phase convention: G(LAVES,X:X)=+3*GHSERXX+15000'
  91Din  'A.T. Dinsdale, Calphad, 15, 317-425(1991).'
  92Hil1 'M. Hillert, S. Jonsson, Metall. Trans. A, 23A, 3141-49(1992); Al-N'
  92Hil2 'M. Hillert, S. Jonsson, Z. Metallkd., 83, 714-19(1992); Al-N-O'
  95Dum  'L. Dumitrescu, B. Sundman, J. Eur. Ceram. Soc., 15, 239-47(1995);
          AlN-Al2O3'
  97SUB  'SGTE substance database, version 1997'
  98Che  'Q. Chen, B. Sundman, J. Phase Equilib., 19, 146-160(1998); Al-Ti-N'
  98Luk4 'H.L. Lukas, COST 507, Final report round 2, 1998; Al-N'
  00SUB  'SGTE substance database, version 2000'
  12Pav  'D. Pavlyuchkov, O. Fabrichnaya, M. Herrmann, H.J. Seifert,
          J. Phase Equilib. Diffus., 33, 357-68(2012); Al-N'
!

File: data/databases/sgte-binary/AlN-19Sri.tdb
$
$ Database for Al-N from S. Sridar et al. 2019.
$
$ S. Sridar, R. Kumar, K.C. Hari Kumar, Calphad, 65, 298-98(2019).
$
$ Dataset created 2019.06.30 by Bengt Hallstedt.
$ 2020.12.22: Modified for use with GES6.
$ 2021.09.05: ION order fixed for GES6.
$
$ Differences in data for Al(g) shifts the congruent sublimation for AlN
$ from 2709 K to about 2790 K.
$
$ The parameters for fcc, bcc and hcp have been sanitized by Chen and Sundman.
$ Now bcc is only stable when the gas is removed (or the pressure increased
$ somewhat), similar to Al-N from Lukas 1998.
$
$ ------------------------------------------------------------------------------
 TEMP-LIM 298.15 6000.00 !
$
$ELEMENT NAME  REF. STATE               ATOMIC MASS H298-H0    S298    !
$
 ELEMENT /-   ELECTRON_GAS                0.0          0.0      0.0    ! 
 ELEMENT VA   VACUUM                      0.0          0.0      0.0    ! 
 ELEMENT AL   FCC_A1                     26.98154   4540.      28.30   ! 
 ELEMENT N    1/2_MOLE_N2(G)             14.007     4335.0     95.751  ! 
$ ------------------------------------------------------------------------------
$ Species
$
 SPECIE  AL+3                               AL1/+3 !
 SPECIE  AL2                                AL2 !
 SPECIE  ALN                                AL1N1 !
 SPECIE  N2                                 N2 !
 SPECIE  N3                                 N3 !
$ ------------------------------------------------------------------------------
$ Phase definitions
$
 PHASE ION:Y % 2 1 1 !
 CONST ION:Y : AL+3 : VA ALN N : !
$
$ Fcc (cF4, Fm-3m) and MeX (cF8, Fm-3m)
$
 PHASE FCC_A1 %A 2 1 1 !
 CONST FCC_A1 : AL : N VA% : !
$
$ Bcc (cI2, Im-3m)
$
 PHASE BCC_A2 %B 2 1 3 !
 CONST BCC_A2 : AL : N VA% : !
$
$ Hcp (hP2, P6_3/mmc) and Me2X (NiAs-type, hP4, P6_3/mmc, B8_1)
$
 PHASE HCP_A3 %A 2 1 0.5 !
 CONST HCP_A3 : AL : N VA% : !
$
$ Prototype ZnS 2H (hP4, P6_3mc)
$
 PHASE ALN_B4 % 2 1 1 !
 CONST ALN_B4 : AL : N : !
$
$ Prototype ZnS 3C (cF8, F-43m), metastable
$
 PHASE ALN_B3 % 2 1 1 !
 CONST ALN_B3 : AL : N : !
$
 PHASE GAS:G % 1 1 !
 CONST GAS:G : AL% AL2 ALN N N2 N3 : !
$
 PHASE N2GAS % 1 1 !
 CONST N2GAS : N2 : !
$ ------------------------------------------------------------------------------
$ Defaults
$
 DEFINE-SYSTEM-DEFAULT ELEMENT 2 !
 DEFAULT-COM DEFINE_SYSTEM_ELEMENT VA /- !
 DEFAULT-COM REJECT_PHASE BCC_A2 HCP_A3 N2GAS !
 TYPE-DEF % SEQ * !
 TYPE-DEF A GES AMEND_PHASE_DESCRIPTION @ MAGNETIC -3 0.28 !
 TYPE-DEF B GES AMEND_PHASE_DESCRIPTION @ MAGNETIC -1 0.4 !
 FUNCTION ZERO      298.15  0;                                         6000 N !
 FUNCTION UN_ASS    298.15  0;                                         6000 N !
 FUNCTION R         298.15  +8.31451;                                  6000 N !
 FUNCTION RTLNP     298.15  +8.31451*T*LN(1E-05*P);                    6000 N !
$ ------------------------------------------------------------------------------
$ Element data
$ ------------------------------------------------------------------------------
$ Al
$
$ BCT_A5 and DIAMOND_A4 added in unary 3.0
$
$ There is a minimal change in G(GAS,AL) from SGSUB 1997 to 2000
$ There is one rounding difference in G(GAS,AL2)
$ SGSUB 1994 and 1997 are identical.
$
 PAR  G(FCC_A1,AL:VA),,                 +GHSERAL;                2900 N 91Din !
 PAR  G(BCC_A2,AL:VA),,                 +GHSERAL+10083-4.813*T;  2900 N 91Din !
 PAR  G(HCP_A3,AL:VA),,                 +GHSERAL+5481-1.8*T;     2900 N 91Din !
$PAR  G(CBCC_A12,AL:VA),,               +GHSERAL
$            +10083.4-4.813*T;                                   2900 N 91Din !
$PAR  G(CUB_A13,AL:VA),,                +GHSERAL
$            +10920.44-4.8116*T;                                 2900 N 91Din !
$PAR  G(BCT_A5,AL),,                    +GHSERAL+10083-4.813*T;  2900 N SGCOST !
$PAR  G(DIAMOND_A4,AL),,                +GHSERAL+30*T;           2900 N SGCOST !
$PAR  G(LIQUID,AL),,                    +GLIQAL;                 2900 N 91Din !
$
 PAR  G(ION,AL+3:VA),,                  +GLIQAL;                 2900 N 91Din !
 PAR  G(GAS,AL),,                       +AL1G+RTLNP;,,                N 00SUB !
 PAR  G(GAS,AL2),,                      +AL2G+RTLNP;,,                N 00SUB !
$
 FUNCTION GHSERAL   298.15  -7976.15+137.093038*T-24.3671976*T*LN(T)
       -0.001884662*T**2-8.77664E-07*T**3+74092*T**(-1);
       700.00  Y  -11276.24+223.048446*T-38.5844296*T*LN(T)
       +0.018531982*T**2 -5.764227E-06*T**3+74092*T**(-1);
       933.47  Y  -11278.361+188.684136*T-31.748192*T*LN(T)
       -1.230622E+28*T**(-9);
      2900.00  N !
 FUNCTION GLIQAL    298.15  +11005.045-11.84185*T+GHSERAL+7.9337E-20*T**7;
       933.47  Y  -795.991+177.430209*T-31.748192*T*LN(T);
      2900.00  N !
 FUNCTION GBCCAL    298.15  +GHSERAL+10083-4.813*T;                    2900 N !
 FUNCTION GHCPAL    298.15  +GHSERAL+5481-1.8*T;                       2900 N !
$ Al(g)
 FUNCTION AL1G      298.15  +323947.58-25.1480948*T-20.859*T*LN(T)
       +4.5665E-05*T**2-3.942E-09*T**3-24275.5*T**(-1);
      4000.00  Y  +342017.234-54.0526114*T-17.7891*T*LN(T)
       +6.822E-05*T**2-1.91111667E-08*T**3-14782200*T**(-1);
      8200.00  Y  +542396.07-411.214335*T+22.2419*T*LN(T)
       -0.00349619*T**2+4.0491E-08*T**3-2.0366965E+08*T**(-1);
     10000.00  N !
$ Al2(g)
 FUNCTION AL2G      298.15  +496408.232+35.479739*T-41.6397*T*LN(T)
       +0.00249636*T**2-4.9050733E-07*T**3+85390.3*T**(-1);
       900.00  Y  +497613.221+17.368131*T-38.85476*T*LN(T)
       -2.249805E-04*T**2-9.4900316E-09*T**3-5287.23*T**(-1);
      2800.00  N !
$ ------------------------------------------------------------------------------
$ N
$
$ There is a small change in G(GAS,N) from SGSUB 1992 to 1994
$ G(GAS,N2) has a competely different expression in SGSUB 1994 and 1997
$ compared to the unary database.
$ G(GAS,N3) is considerably changed from SGSUB 1992 to 1994.
$
 PAR  G(N2GAS,N2),,                     +2*GHSERNN+RTLNP;,,           N 91Din !
$PAR  G(LIQUID,N),,                     +GHSERNN+29950+59.02*T;,,     N 91Din !
$
 PAR  G(ION,N),,                        +GHSERNN+29950+59.02*T;,,     N 91Din !
$
 PAR  G(GAS,N),,                        +F12658T+RTLNP;,,             N 97SUB !
 PAR  G(GAS,N2),,                       +2*GHSERNN+RTLNP;,,           N 91Din !
 PAR  G(GAS,N3),,                       +F12909T+RTLNP;,,             N 97SUB !
$
 FUNCTION GHSERNN   298.15  -3750.675-9.45425*T-12.7819*T*LN(T)
       -0.00176686*T**2+2.681E-09*T**3-32374*T**(-1);
       950.00  Y  -7358.85+17.2003*T-16.3699*T*LN(T)
       -6.5107E-04*T**2+3.0097E-08*T**3+563070*T**(-1);
      3350.00  Y  -16392.8+50.26*T-20.4695*T*LN(T)
       +2.39754E-04*T**2-8.333E-09*T**3+4596375*T**(-1);
      6000.00  N !
$ N(g)
 FUNCTION F12658T   298.15  +466446.153-13.3752574*T-20.89393*T*LN(T)
       +8.45521E-05*T**2-1.0018685E-08*T**3+2788.7865*T**(-1);
      2950.00  Y  +481259.035-52.5441353*T-16.37613*T*LN(T)
       -2.283738E-04*T**2-2.78997167E-08*T**3-7559105*T**(-1);
      6000.00  N !
$ N2(g) from SGSUB 1997
 FUNCTION F12845T   298.15  -8000.12556-8.81620364*T-27.22332*T*LN(T)
       -0.0012599175*T**2-5.39381E-07*T**3-38326.695*T**(-1);
       800.00  Y  -10569.6463+2.77534156*T-28.42384*T*LN(T)
       -0.003189275*T**2+2.06638E-07*T**3+416969.05*T**(-1);
      2200.00  Y  -22468.6305+71.8176271*T-37.55014*T*LN(T)
       -6.158995E-06*T**2-4.22547E-09*T**3+3427512*T**(-1);
      6000.00  N !
$ N3(g)
 FUNCTION F12909T   298.15  +426260.222-44.8788468*T-24.40177*T*LN(T)
       -0.02510581*T**2+3.41313667E-06*T**3+61652.95*T**(-1);
       800.00  Y  +409926.892+144.323862*T-52.34995*T*LN(T)
       -0.0035522355*T**2+2.39819667E-07*T**3+1869491.5*T**(-1);
      2200.00  Y  +398090.062+216.588607*T-61.96494*T*LN(T)
       -5.55378E-05*T**2+1.47712917E-09*T**3+4654831*T**(-1);
      6000.00  N !
$ ------------------------------------------------------------------------------
$ Binary system
$
$ S. Sridar, R. Kumar, K.C. Hari Kumar, Calphad, 65, 298-98(2019).
$
$ Checked against paper and author's tdb. Checked at 6000K.
$
$ Differences in data for Al(g) shifts the congruent sublimation for AlN
$ from 2709 K to about 2790 K.
$
$ The parameters for fcc, bcc and hcp have been sanitized by Chen and Sundman.
$ Now bcc is only stable when the gas is removed (or the pressure increased
$ somewhat), similar to Al-N from Lukas 1998.
$
 PAR  G(ION,ALN),,                      +GWALN+137660-28.448*T;,,     N 19Sri !
 PAR  L(ION,AL+3:VA,ALN;0),,            -115183+73.448*T;,,           N 19Sri !
$
 PAR  G(FCC_A1,AL:N),,                  +GWALN+77483;,,               N 19Sri !
$
 PAR  G(ALN_B4,AL:N),,                  +GWALN;,,                     N 19Sri !
 PAR  G(ALN_B3,AL:N),,                  +GCALN;,,                     N 19Sri !
$
 PAR  G(GAS,ALN),,                      +F553T+RTLNP;,,               N 97SUB !
$
$ Metastable
$
$PAR  G(BCC_A2,AL:N),,                  +GWALN+2*GHSERNN+20000;,,     N 92Hil1 !
 PAR  G(BCC_A2,AL:N),,                  +GWALN+2*GHSERNN
             +150000+40*T;,,                                          N 98Che !
 PAR  L(BCC_A2,AL:N,VA;0),,             -200000;,,                    N 98Che !
$
$PAR  G(HCP_A3,AL:N),,                  +0.5*GHSERAL+0.5*GWALN
$            +20000;,,                                                N 92Hil1 !
 PAR  G(HCP_A3,AL:N),,                  +0.5*GHSERAL+0.5*GWALN
             +50000;,,                                                N 98Che !
$
 FUNCTION GWALN       1.00  -333238.3+0.749*T-3.57482576E-07*T**4;
       140.00  Y  -337920.031+120.775015*T-18.726951*T*LN(T)
       -0.0254786062*T**2+138079.79*T**(-1);
       470.00  Y  -358292.709+412.843038*T-62.7907226*T*LN(T)
       +0.00729920421*T**2-8.12185396E-07*T**3+1720728.93*T**(-1);
      2760.00  Y  -333067.677+203.608295*T-34.2219848*T*LN(T)
       -0.00437247186*T**2;
      6000.00  N !
 FUNCTION GCALN       1.00  -288882.3-3.71634032E-07*T**4;
       140.00  Y  -294444.091+152.911196*T-24.3223442*T*LN(T)
       -0.0157033539*T**2+1.3811196E-06*T**3+159933.043*T**(-1);
      2620.00  Y  -343755.953+571.02412*T-81.065895*T*LN(T)
       +0.00599006078*T**2;
      6000.00  N !
$
$ AlN(g)
 FUNCTION F553T     298.15  +427683.433+2.40596106*T-34.11123*T*LN(T)
       -0.001560594*T**2-2.42822333E-07*T**3+122793.9*T**(-1);
      1200.00  Y  +420895.446+27.7067245*T-36.90801*T*LN(T)
       -0.00292597*T**2+1.78364E-07*T**3+1875592*T**(-1);
      2800.00  Y  +440265.03-10.8110008*T-32.86162*T*LN(T)
       -0.00234885*T**2+8.23218E-08*T**3-8948800*T**(-1);
      6000.00  N !
$ ------------------------------------------------------------------------------
$
$
 LIST-OF-REFERENCE
 NUMBER  SOURCE
  Null   'Unknown source'
  Same   'Same or similar interaction as in the corresponding stable phase'
  COST   'COST 507 database'
  SGCOST 'COST 507 database, SGTE unary database V.3.0, 1996; Al, B, Nd, Ti, Zn'
  REFLAV 'Laves phase convention: G(LAVES,X:X)=+3*GHSERXX+15000'
  91Din  'A.T. Dinsdale, Calphad, 15, 317-425(1991).'
  92Hil1 'M. Hillert, S. Jonsson, Metall. Trans. A, 23A, 3141-49(1992); Al-N'
  97SUB  'SGTE substance database, version 1997'
  98Che  'Q. Chen, B. Sundman, J. Phase Equilib., 19, 146-160(1998); Al-Ti-N'
  00SUB  'SGTE substance database, version 2000'
  19Sri  'S. Sridar, R. Kumar, K.C. Hari Kumar, Calphad, 65, 298-98(2019); Al-N'
!

File: data/databases/sgte-binary/AlN-92Hil.tdb
$
$ Database for Al-N from M. Hillert and S. Jonsson 1992
$
$ M. Hillert, S. Jonsson, Metall. Trans. A, 23A, 3141-49(1992).
$
$ Dataset created 2009.08.20 by Bengt Hallstedt.
$ 2020.12.22: Modified for use with GES6.
$ 2021.09.05: ION order fixed for GES6.
$
$ The fcc parameter G(FCC_A1,AL:N) gives a large N solubility in fcc-Al.
$ Bcc is stable for high N-content both with and without gas.
$ The parameters here seem correct (as compared with the ionic database in TCN),
$ but appear not to have been tested by Hillert and Jonsson.
$ Their phase diagram shows no solubility of N in fcc-Al.
$
$ The parameters for fcc, bcc and hcp have been sanitized by Chen and Sundman.
$ Now bcc is only stable when the gas is removed (or the pressure increased
$ somewhat), similar to Al-N from Lukas 1998.
$
$ The more recent data for gaseous Al gives a higher boiling point for Al
$ by about 30 K and incongruent sublimation of AlN at 2705 K (instead of
$ congruent sublimation at 2690 K).
$
$ The associate liquid (not included in 92Hil) gives identical results
$ compared to the ionic liquid.
$
$ ------------------------------------------------------------------------------
 TEMP-LIM 298.15 6000.00 !
$
$ELEMENT NAME  REF. STATE               ATOMIC MASS H298-H0    S298    !
$
 ELEMENT /-   ELECTRON_GAS                0.0          0.0      0.0    ! 
 ELEMENT VA   VACUUM                      0.0          0.0      0.0    ! 
 ELEMENT AL   FCC_A1                     26.98154   4540.      28.30   ! 
 ELEMENT N    1/2_MOLE_N2(G)             14.007     4335.0     95.751  ! 
$ ------------------------------------------------------------------------------
$ Species
$
 SPECIE  AL+3                               AL/+3 !
 SPECIE  AL2                                AL2 !
 SPECIE  ALN                                AL1N1 !
 SPECIE  N-3                                N/-3 !
 SPECIE  N2                                 N2 !
 SPECIE  N3                                 N3 !
$ ------------------------------------------------------------------------------
$ Phase definitions
$
 PHASE LIQUID:L % 1 1 !
 CONST LIQUID:L : AL ALN N : !
$
 PHASE ION:Y % 2 1 1 !
 CONST ION:Y : AL+3 : N-3 VA N : !
$
$ Fcc (cF4, Fm-3m) and MeX (cF8, Fm-3m)
$
 PHASE FCC_A1 %A 2 1 1 !
 CONST FCC_A1 : AL% : N VA% : !
$
$ Bcc (cI2, Im-3m)
$
 PHASE BCC_A2 %B 2 1 3 !
 CONST BCC_A2 : AL : VA% N : !
$
$ Hcp (hP2, P6_3/mmc) and Me2X (NiAs-type, hP4, P6_3/mmc, B8_1)
$
 PHASE HCP_A3 % 2 1 0.5 !
 CONST HCP_A3 : AL : VA% N : !
$
$ Prototype ZnS 2H (hP4, P6_3mc)
$
 PHASE ALN_B4 % 2 1 1 !
 CONST ALN_B4 : AL : N : !
$
 PHASE N2GAS % 1 1 !
 CONST N2GAS : N2 : !
$
 PHASE GAS:G % 1 1 !
 CONST GAS:G : AL AL2 ALN N N2 N3 : !
$ ------------------------------------------------------------------------------
$ Defaults
$
 DEFINE-SYSTEM-DEFAULT ELEMENT 2 !
 DEFAULT-COM DEFINE_SYSTEM_ELEMENT VA /- !
 TYPE-DEF % SEQ * !
 TYPE-DEF A GES AMEND_PHASE_DESCRIPTION @ MAGNETIC -3 0.28 !
 TYPE-DEF B GES AMEND_PHASE_DESCRIPTION @ MAGNETIC -1 0.4 !
 DEFAULT-COM REJECT_PHASE LIQUID N2GAS BCC_A2 HCP_A3 !
 FUNCTION ZERO      298.15  0;                                         6000 N !
 FUNCTION UN_ASS    298.15  0;                                         6000 N !
 FUNCTION R         298.15  +8.31451;                                  6000 N !
 FUNCTION RTLNP     298.15  +8.31451*T*LN(1E-05*P);                    6000 N !
$ ------------------------------------------------------------------------------
$ Element data
$ ------------------------------------------------------------------------------
$ Al
$
$ BCT_A5 and DIAMOND_A4 added in unary 3.0
$
$ There is a minimal change in G(GAS,AL) from SGSUB 1997 to 2000
$ There is one rounding difference in G(GAS,AL2)
$ SGSUB 1994 and 1997 are identical.
$
 PAR  G(FCC_A1,AL:VA),,                 +GHSERAL;                2900 N 91Din !
 PAR  G(BCC_A2,AL:VA),,                 +GHSERAL+10083-4.813*T;  2900 N 91Din !
 PAR  G(HCP_A3,AL:VA),,                 +GHSERAL+5481-1.8*T;     2900 N 91Din !
$PAR  G(CBCC_A12,AL:VA),,               +GHSERAL
$            +10083.4-4.813*T;                                   2900 N 91Din !
$PAR  G(CUB_A13,AL:VA),,                +GHSERAL
$            +10920.44-4.8116*T;                                 2900 N 91Din !
$PAR  G(BCT_A5,AL),,                    +GHSERAL+10083-4.813*T;  2900 N SGCOST !
$PAR  G(DIAMOND_A4,AL),,                +GHSERAL+30*T;           2900 N SGCOST !
 PAR  G(LIQUID,AL),,                    +GLIQAL;                 2900 N 91Din !
$
 PAR  G(ION,AL+3:VA),,                  +GLIQAL;                 2900 N 91Din !
$
 PAR  G(GAS,AL),,                       +AL1G+RTLNP;,,                N 00SUB !
 PAR  G(GAS,AL2),,                      +AL2G+RTLNP;,,                N 00SUB !
$
 FUNCTION GHSERAL   298.15  -7976.15+137.093038*T-24.3671976*T*LN(T)
       -0.001884662*T**2-8.77664E-07*T**3+74092*T**(-1);
       700.00  Y  -11276.24+223.048446*T-38.5844296*T*LN(T)
       +0.018531982*T**2 -5.764227E-06*T**3+74092*T**(-1);
       933.47  Y  -11278.361+188.684136*T-31.748192*T*LN(T)
       -1.230622E+28*T**(-9);
      2900.00  N !
 FUNCTION GLIQAL    298.15  +11005.045-11.84185*T+GHSERAL+7.9337E-20*T**7;
       933.47  Y  -795.991+177.430209*T-31.748192*T*LN(T);
      2900.00  N !
 FUNCTION GBCCAL    298.15  +GHSERAL+10083-4.813*T;                    2900 N !
 FUNCTION GHCPAL    298.15  +GHSERAL+5481-1.8*T;                       2900 N !
$ Al(g)
 FUNCTION AL1G      298.15  +323947.58-25.1480948*T-20.859*T*LN(T)
       +4.5665E-05*T**2-3.942E-09*T**3-24275.5*T**(-1);
      4000.00  Y  +342017.234-54.0526114*T-17.7891*T*LN(T)
       +6.822E-05*T**2-1.91111667E-08*T**3-14782200*T**(-1);
      8200.00  Y  +542396.07-411.214335*T+22.2419*T*LN(T)
       -0.00349619*T**2+4.0491E-08*T**3-2.0366965E+08*T**(-1);
     10000.00  N !
$ Al2(g)
 FUNCTION AL2G      298.15  +496408.232+35.479739*T-41.6397*T*LN(T)
       +0.00249636*T**2-4.9050733E-07*T**3+85390.3*T**(-1);
       900.00  Y  +497613.221+17.368131*T-38.85476*T*LN(T)
       -2.249805E-04*T**2-9.4900316E-09*T**3-5287.23*T**(-1);
      2800.00  N !
$ ------------------------------------------------------------------------------
$ N
$
$ There is a small change in G(GAS,N) from SGSUB 1992 to 1994
$ G(GAS,N2) has a competely different expression in SGSUB 1994 and 1997
$ compared to the unary database.
$ G(GAS,N3) is considerably changed from SGSUB 1992 to 1994.
$
 PAR  G(N2GAS,N2),,                     +2*GHSERNN+RTLNP;,,           N 91Din !
 PAR  G(LIQUID,N),,                     +GHSERNN+29950+59.02*T;,,     N 91Din !
$
 PAR  G(ION,N),,                        +GHSERNN+29950+59.02*T;,,     N 91Din !
$
 PAR  G(GAS,N),,                        +F12658T+RTLNP;,,             N 97SUB !
 PAR  G(GAS,N2),,                       +2*GHSERNN+RTLNP;,,           N 91Din !
 PAR  G(GAS,N3),,                       +F12909T+RTLNP;,,             N 97SUB !
$
 FUNCTION GHSERNN   298.15  -3750.675-9.45425*T-12.7819*T*LN(T)
       -0.00176686*T**2+2.681E-09*T**3-32374*T**(-1);
       950.00  Y  -7358.85+17.2003*T-16.3699*T*LN(T)
       -6.5107E-04*T**2+3.0097E-08*T**3+563070*T**(-1);
      3350.00  Y  -16392.8+50.26*T-20.4695*T*LN(T)
       +2.39754E-04*T**2-8.333E-09*T**3+4596375*T**(-1);
      6000.00  N !
$ N(g)
 FUNCTION F12658T   298.15  +466446.153-13.3752574*T-20.89393*T*LN(T)
       +8.45521E-05*T**2-1.0018685E-08*T**3+2788.7865*T**(-1);
      2950.00  Y  +481259.035-52.5441353*T-16.37613*T*LN(T)
       -2.283738E-04*T**2-2.78997167E-08*T**3-7559105*T**(-1);
      6000.00  N !
$ N2(g) from SGSUB 1997
 FUNCTION F12845T   298.15  -8000.12556-8.81620364*T-27.22332*T*LN(T)
       -0.0012599175*T**2-5.39381E-07*T**3-38326.695*T**(-1);
       800.00  Y  -10569.6463+2.77534156*T-28.42384*T*LN(T)
       -0.003189275*T**2+2.06638E-07*T**3+416969.05*T**(-1);
      2200.00  Y  -22468.6305+71.8176271*T-37.55014*T*LN(T)
       -6.158995E-06*T**2-4.22547E-09*T**3+3427512*T**(-1);
      6000.00  N !
$ N3(g)
 FUNCTION F12909T   298.15  +426260.222-44.8788468*T-24.40177*T*LN(T)
       -0.02510581*T**2+3.41313667E-06*T**3+61652.95*T**(-1);
       800.00  Y  +409926.892+144.323862*T-52.34995*T*LN(T)
       -0.0035522355*T**2+2.39819667E-07*T**3+1869491.5*T**(-1);
      2200.00  Y  +398090.062+216.588607*T-61.96494*T*LN(T)
       -5.55378E-05*T**2+1.47712917E-09*T**3+4654831*T**(-1);
      6000.00  N !
$ ------------------------------------------------------------------------------
$ Binary system
$
$ M. Hillert, S. Jonsson, Metall. Trans. A, 23A, 3141-49(1992).
$
$ Checked against paper. Checked at 6000K.
$
$ The fcc parameter G(FCC_A1,AL:N) gives a large N solubility in fcc-Al.
$ Bcc is stable for high N-content both with and without gas.
$ The parameters here seem correct (as compared with the ionic database in TCN),
$ but appear not to have been tested by Hillert and Jonsson.
$ Their phase diagram shows no solubility of N in fcc-Al.
$
$ The parameters for fcc, bcc and hcp have been sanitized by Chen and Sundman.
$ Now bcc is only stable when the gas is removed (or the pressure increased
$ somewhat), similar to Al-N from Lukas 1998.
$
$ The more recent data for gaseous Al gives a higher boiling point for Al
$ by about 30 K and incongruent sublimation of AlN at 2705 K (instead of
$ congruent sublimation at 2690 K).
$
$ The associate liquid (not included in 92Hil1) gives identical results
$ compared to the ionic liquid.
$
 PAR  G(LIQUID,ALN),,                   +GALNLIQ;,,                   N 92Hil2 !
 PAR  L(LIQUID,AL,ALN;0),,              +282584-50.544*T;,,           N 92Hil1 !
 PAR  L(LIQUID,AL,N;0),,                -61000+78*T;,,                N 92Hil1 !
$
 PAR  G(ION,AL+3:N-3),,                 +3*GALNLIQ;,,                 N 92Hil2 !
 PAR  L(ION,AL+3:N-3,VA;0),,            +847751-151.631*T;,,          N 92Hil1 !
 PAR  L(ION,AL+3:N,VA;0),,              -61000+78*T;,,                N 92Hil1 !
$
$PAR  G(FCC_A1,AL:N),,                  +GALNSOL+20000;,,             N 92Hil1 !
 PAR  G(FCC_A1,AL:N),,                  +GALNSOL+70000+10*T;,,        N 98Che !
$
 PAR  G(ALN_B4,AL:N),,                  +GALNSOL;,,                   N 92Hil1 !
$
 PAR  G(GAS,ALN),,                      +F553T+RTLNP;,,               N 97SUB !
$
$ Metastable
$
$PAR  G(BCC_A2,AL:N),,                  +GALNSOL+2*GHSERNN+20000;,,   N 92Hil1 !
 PAR  G(BCC_A2,AL:N),,                  +GALNSOL+2*GHSERNN
             +150000+40*T;,,                                          N 98Che !
 PAR  L(BCC_A2,AL:N,VA;0),,             -200000;,,                    N 98Che !
$
$PAR  G(HCP_A3,AL:N),,                  +0.5*GHSERAL+0.5*GALNSOL
$            +20000;,,                                                N 92Hil1 !
 PAR  G(HCP_A3,AL:N),,                  +0.5*GHSERAL+0.5*GALNSOL
             +50000;,,                                                N 98Che !
$
$PAR  G(SPINEL,AL+3:AL+3:VA:N-3),,      +4*GALNSOL+4*GCORUND
$            +368430-129.167*T;,,                                     N 92Hil2 !
$PAR  G(SPINEL,AL+3:VA:VA:N-3),,        +4*GALNSOL+12*GCORUND
$            -7632-41.801*T;,,                                        N 92Hil2 !
$
 FUNCTION GALNSOL   298.15  -345837+359.862*T-54.3087*T*LN(T)
       +8.56E-04*T**2+2326000*T**(-1)-1.26E+08*T**(-2);
      6000.00  N !
$ Parameter below from 92Hil2
 FUNCTION GALNLIQ   298.15  +GALNSOL+70541-23*T;                       6000 N !
$ Parameter below from 92Hil1 (which has neutral N in the ionic liquid)
$FUNCTION GALNLIQ   298.15  +GALNSOL+70679-23*T;                       6000 N !
$ AlN(g)
 FUNCTION F553T     298.15  +427683.433+2.40596106*T-34.11123*T*LN(T)
       -0.001560594*T**2-2.42822333E-07*T**3+122793.9*T**(-1);
      1200.00  Y  +420895.446+27.7067245*T-36.90801*T*LN(T)
       -0.00292597*T**2+1.78364E-07*T**3+1875592*T**(-1);
      2800.00  Y  +440265.03-10.8110008*T-32.86162*T*LN(T)
       -0.00234885*T**2+8.23218E-08*T**3-8948800*T**(-1);
      6000.00  N !
$ ------------------------------------------------------------------------------
$
 ASSESSED_SYSTEM
  AL-N(TDB -* +ION +ALN_B4 +FCC_A1 +GAS ;P3 TMM:500/3000 STP:.1/2800/-2) !
$
$
 LIST-OF-REFERENCE
 NUMBER  SOURCE
  Null   'Unknown source'
  Same   'Same or similar interaction as in the corresponding stable phase'
  REFLAV 'Laves phase convention: G(LAVES,X:X)=+3*GHSERXX+15000'
  COST   'COST 507 database'
  SGCOST 'COST 507 database, SGTE unary database V.3.0, 1996; Al, B, Nd, Ti, Zn'
  91Din  'A.T. Dinsdale, Calphad, 15, 317-425(1991).'
  92Hil1 'M. Hillert, S. Jonsson, Metall. Trans. A, 23A, 3141-49(1992); Al-N'
  92Hil2 'M. Hillert, S. Jonsson, Z. Metallkd., 83, 714-19(1992); Al-N-O'
  97SUB  'SGTE substance database, version 1997'
  98Che  'Q. Chen, B. Sundman, J. Phase Equilib., 19, 146-160(1998); Al-Ti-N'
  00SUB  'SGTE substance database, version 2000'
!
