Repository: orchid-calphad/orchid-project.org

# orchid-project.org

Website and released data of **ORCHID** (Open Repository for CALPHAD Hypotheses, Intelligence, and Discovery),
served by GitHub Pages at https://orchid-project.org. Releases are archived on Zenodo (one DOI per version).

- `index.html`, `catalog/`, `best-practices.html` — static, self-contained pages (generated in the ORCHID tooling).
- `data/` — released data: catalog, redistributable TDB files, convex hulls. Licences: `data/LICENSES.md`, `data/NOTICE.md`.
- `llms.txt`, `data/croissant.json`, `CITATION.cff`, `.zenodo.json` — machine-readable metadata.

Only data with clear redistribution rights are published.

File: data/databases/sgte-binary/AlN-98Luk-LB.tdb
$
$ Database for Al-N from H.L. Lukas 1998 (included in LB Vol. 1)
$
$ H.L. Lukas, COST 507, Final report round 2, 1998.
$
$ Dataset created 2009.08.20 by Bengt Hallstedt.
$ 2020.12.22: Modified for use with GES6.
$
$ AlN is more stable than the liquid at all temperatures.
$
$ ------------------------------------------------------------------------------
 TEMP-LIM 298.15 6000.00 !
$
$ELEMENT NAME  REF. STATE               ATOMIC MASS H298-H0    S298    !
$
 ELEMENT VA   VACUUM                      0.0          0.0      0.0    ! 
 ELEMENT AL   FCC_A1                     26.98154   4540.      28.30   ! 
 ELEMENT N    1/2_MOLE_N2(G)             14.007     4335.0     95.751  ! 
$ ------------------------------------------------------------------------------
$ Species
$
 SPECIE  AL2                                AL2 !
 SPECIE  ALN                                AL1N1 !
 SPECIE  N2                                 N2 !
 SPECIE  N3                                 N3 !
$ ------------------------------------------------------------------------------
$ Phase definitions
$
 PHASE LIQUID:L % 1 1 !
 CONST LIQUID:L : AL N : !
$
$ Fcc (cF4, Fm-3m) and MeX (cF8, Fm-3m)
$
 PHASE FCC_A1 %A 2 1 1 !
 CONST FCC_A1 : AL% : N VA% : !
$
$ Bcc (cI2, Im-3m)
$
 PHASE BCC_A2 %B 2 1 3 !
 CONST BCC_A2 : AL : VA% N : !
$
$ Hcp (hP2, P6_3/mmc) and Me2X (NiAs-type, hP4, P6_3/mmc, B8_1)
$
 PHASE HCP_A3 % 2 1 0.5 !
 CONST HCP_A3 : AL : VA% N : !
$
$ Prototype ZnS 2H (hP4, P6_3mc)
$
 PHASE ALN_B4 % 2 1 1 !
 CONST ALN_B4 : AL : N : !
$
 PHASE N2GAS % 1 1 !
 CONST N2GAS : N2 : !
$
 PHASE GAS:G % 1 1 !
 CONST GAS:G : AL AL2 ALN N N2 N3 : !
$ ------------------------------------------------------------------------------
$ Defaults
$
 DEFINE-SYSTEM-DEFAULT ELEMENT 2 !
 DEFAULT-COM DEFINE_SYSTEM_ELEMENT VA !
 TYPE-DEF % SEQ * !
 TYPE-DEF A GES AMEND_PHASE_DESCRIPTION @ MAGNETIC -3 0.28 !
 TYPE-DEF B GES AMEND_PHASE_DESCRIPTION @ MAGNETIC -1 0.4 !
 DEFAULT-COM REJECT_PHASE N2GAS BCC_A2 HCP_A3 !
 FUNCTION ZERO      298.15  0;                                         6000 N !
 FUNCTION UN_ASS    298.15  0;                                         6000 N !
 FUNCTION R         298.15  +8.31451;                                  6000 N !
 FUNCTION RTLNP     298.15  +8.31451*T*LN(1E-05*P);                    6000 N !
$ ------------------------------------------------------------------------------
$ Element data
$ ------------------------------------------------------------------------------
$ Al
$
$ BCT_A5 and DIAMOND_A4 added in unary 3.0
$
$ There is a minimal change in G(GAS,AL) from SGSUB 1997 to 2000
$ There is one rounding difference in G(GAS,AL2)
$ SGSUB 1994 and 1997 are identical.
$
 PAR  G(FCC_A1,AL:VA),,                 +GHSERAL;                2900 N 91Din !
 PAR  G(BCC_A2,AL:VA),,                 +GHSERAL+10083-4.813*T;  2900 N 91Din !
 PAR  G(HCP_A3,AL:VA),,                 +GHSERAL+5481-1.8*T;     2900 N 91Din !
$PAR  G(CBCC_A12,AL:VA),,               +GHSERAL
$            +10083.4-4.813*T;                                   2900 N 91Din !
$PAR  G(CUB_A13,AL:VA),,                +GHSERAL
$            +10920.44-4.8116*T;                                 2900 N 91Din !
$PAR  G(BCT_A5,AL),,                    +GHSERAL+10083-4.813*T;  2900 N SGCOST !
$PAR  G(DIAMOND_A4,AL),,                +GHSERAL+30*T;           2900 N SGCOST !
 PAR  G(LIQUID,AL),,                    +GLIQAL;                 2900 N 91Din !
$
 PAR  G(GAS,AL),,                       +AL1G+RTLNP;,,                N 00SUB !
 PAR  G(GAS,AL2),,                      +AL2G+RTLNP;,,                N 00SUB !
$
 FUNCTION GHSERAL   298.15  -7976.15+137.093038*T-24.3671976*T*LN(T)
       -0.001884662*T**2-8.77664E-07*T**3+74092*T**(-1);
       700.00  Y  -11276.24+223.048446*T-38.5844296*T*LN(T)
       +0.018531982*T**2 -5.764227E-06*T**3+74092*T**(-1);
       933.47  Y  -11278.361+188.684136*T-31.748192*T*LN(T)
       -1.230622E+28*T**(-9);
      2900.00  N !
 FUNCTION GLIQAL    298.15  +11005.045-11.84185*T+GHSERAL+7.9337E-20*T**7;
       933.47  Y  -795.991+177.430209*T-31.748192*T*LN(T);
      2900.00  N !
 FUNCTION GBCCAL    298.15  +GHSERAL+10083-4.813*T;                    2900 N !
 FUNCTION GHCPAL    298.15  +GHSERAL+5481-1.8*T;                       2900 N !
$ Al(g)
 FUNCTION AL1G      298.15  +323947.58-25.1480948*T-20.859*T*LN(T)
       +4.5665E-05*T**2-3.942E-09*T**3-24275.5*T**(-1);
      4000.00  Y  +342017.234-54.0526114*T-17.7891*T*LN(T)
       +6.822E-05*T**2-1.91111667E-08*T**3-14782200*T**(-1);
      8200.00  Y  +542396.07-411.214335*T+22.2419*T*LN(T)
       -0.00349619*T**2+4.0491E-08*T**3-2.0366965E+08*T**(-1);
     10000.00  N !
$ Al2(g)
 FUNCTION AL2G      298.15  +496408.232+35.479739*T-41.6397*T*LN(T)
       +0.00249636*T**2-4.9050733E-07*T**3+85390.3*T**(-1);
       900.00  Y  +497613.221+17.368131*T-38.85476*T*LN(T)
       -2.249805E-04*T**2-9.4900316E-09*T**3-5287.23*T**(-1);
      2800.00  N !
$ ------------------------------------------------------------------------------
$ N
$
$ There is a small change in G(GAS,N) from SGSUB 1992 to 1994
$ G(GAS,N2) has a competely different expression in SGSUB 1994 and 1997
$ compared to the unary database.
$ G(GAS,N3) is considerably changed from SGSUB 1992 to 1994.
$
 PAR  G(N2GAS,N2),,                     +2*GHSERNN+RTLNP;,,           N 91Din !
 PAR  G(LIQUID,N),,                     +GHSERNN+29950+59.02*T;,,     N 91Din !
$
 PAR  G(GAS,N),,                        +F12658T+RTLNP;,,             N 97SUB !
 PAR  G(GAS,N2),,                       +2*GHSERNN+RTLNP;,,           N 91Din !
 PAR  G(GAS,N3),,                       +F12909T+RTLNP;,,             N 97SUB !
$
 FUNCTION GHSERNN   298.15  -3750.675-9.45425*T-12.7819*T*LN(T)
       -0.00176686*T**2+2.681E-09*T**3-32374*T**(-1);
       950.00  Y  -7358.85+17.2003*T-16.3699*T*LN(T)
       -6.5107E-04*T**2+3.0097E-08*T**3+563070*T**(-1);
      3350.00  Y  -16392.8+50.26*T-20.4695*T*LN(T)
       +2.39754E-04*T**2-8.333E-09*T**3+4596375*T**(-1);
      6000.00  N !
$ N(g)
 FUNCTION F12658T   298.15  +466446.153-13.3752574*T-20.89393*T*LN(T)
       +8.45521E-05*T**2-1.0018685E-08*T**3+2788.7865*T**(-1);
      2950.00  Y  +481259.035-52.5441353*T-16.37613*T*LN(T)
       -2.283738E-04*T**2-2.78997167E-08*T**3-7559105*T**(-1);
      6000.00  N !
$ N2(g) from SGSUB 1997
 FUNCTION F12845T   298.15  -8000.12556-8.81620364*T-27.22332*T*LN(T)
       -0.0012599175*T**2-5.39381E-07*T**3-38326.695*T**(-1);
       800.00  Y  -10569.6463+2.77534156*T-28.42384*T*LN(T)
       -0.003189275*T**2+2.06638E-07*T**3+416969.05*T**(-1);
      2200.00  Y  -22468.6305+71.8176271*T-37.55014*T*LN(T)
       -6.158995E-06*T**2-4.22547E-09*T**3+3427512*T**(-1);
      6000.00  N !
$ N3(g)
 FUNCTION F12909T   298.15  +426260.222-44.8788468*T-24.40177*T*LN(T)
       -0.02510581*T**2+3.41313667E-06*T**3+61652.95*T**(-1);
       800.00  Y  +409926.892+144.323862*T-52.34995*T*LN(T)
       -0.0035522355*T**2+2.39819667E-07*T**3+1869491.5*T**(-1);
      2200.00  Y  +398090.062+216.588607*T-61.96494*T*LN(T)
       -5.55378E-05*T**2+1.47712917E-09*T**3+4654831*T**(-1);
      6000.00  N !
$ ------------------------------------------------------------------------------
$ Binary system
$
$ From H.L. Lukas 1998 (included in LB Vol. 1)
$
$ H.L. Lukas, COST 507, Final report round 2, 1998.
$
$ Checked against paper and LB. Checked at 6000K.
$
$ AlN is more stable than the liquid at all temperatures.
$
$ Without gas phase bcc becomes stable from 0.4 to 0.75 x(N), minimum at
$ 1317 K and x(N)=0.75. On the AlN-poor side it is stable above 2723 K,
$ i.e. just barely covered by the gas phase at 1 bar.
$
 PAR  L(LIQUID,AL,N;0),,                -336826.61+103.22478*T;,,     N 98Luk4 !
$
 PAR  G(FCC_A1,AL:N),,                  +GHSERAL+GHSERNN+80*T;,,      N 98Luk4 !
$
 PAR  G(ALN_B4,AL:N),,                  +GALNSOL;,,                   N 98Luk4 !
$
 PAR  G(GAS,ALN),,                      +F553T+RTLNP;,,               N 97SUB !
$
$ Metastable
$
 PAR  G(BCC_A2,AL:N),,                  +GHSERAL+3*GHSERNN
             +23000+10*T;,,                                           N 97Zen !
$
 PAR  G(HCP_A3,AL:N),,                  +GHSERAL+0.5*GHSERNN+80000;,, N 97Zen !
$
 FUNCTION GALNSOL   298.15  -338005.5+305.211*T-46.94867*T*LN(T)
       -0.00189068*T**2+874528*T**(-1)+1.3756E-07*T**3;
      6000.00  N !
 FUNCTION GALNLIQ   298.15  +GALNSOL+70679-23*T;                       6000 N !
$ AlN(g)
 FUNCTION F553T     298.15  +427683.433+2.40596106*T-34.11123*T*LN(T)
       -0.001560594*T**2-2.42822333E-07*T**3+122793.9*T**(-1);
      1200.00  Y  +420895.446+27.7067245*T-36.90801*T*LN(T)
       -0.00292597*T**2+1.78364E-07*T**3+1875592*T**(-1);
      2800.00  Y  +440265.03-10.8110008*T-32.86162*T*LN(T)
       -0.00234885*T**2+8.23218E-08*T**3-8948800*T**(-1);
      6000.00  N !
$ ------------------------------------------------------------------------------
$
 ASSESSED_SYSTEM
  AL-N(TDB -* +LIQ +ALN_B4 +FCC_A1 +GAS ;P3 TMM:500/3000 STP:.1/2800/-2) !
$
$
 LIST-OF-REFERENCE
 NUMBER  SOURCE
  Null   'Unknown source'
  Same   'Same or similar interaction as in the corresponding stable phase'
  REFLAV 'Laves phase convention: G(LAVES,X:X)=+3*GHSERXX+15000'
  COST   'COST 507 database'
  SGCOST 'COST 507 database, SGTE unary database V.3.0, 1996; Al, B, Nd, Ti, Zn'
  91Din  'A.T. Dinsdale, Calphad, 15, 317-425(1991).'
  97SUB  'SGTE substance database, version 1997'
  97Zen  'K. Zeng, R. Schmid-Fetzer, Thermodynamics of Alloy Formation,
          TMS, 1997; Al-Ti-N'
  98Luk4 'H.L. Lukas, COST 507, Final report round 2, 1998; Al-N'
  00SUB  'SGTE substance database, version 2000'
!

File: data/databases/sgte-binary/AlNa-06Zha.tdb
$
$ Database for Al-Na from S. Zhang et al. 2006.
$
$ S. Zhang, Q. Han, Z.-K. Liu, J. Alloys Compd., 419, 91-97(2006).
$
$ Dataset created 2018.03.25 by Bengt Hallstedt.
$ 2020.12.22: Modified for use with GES6.
$
$ The liquid interaction is not acceptable.
$
$ ------------------------------------------------------------------------------
 TEMP-LIM 298.15 6000.00 !
$
$ELEMENT NAME  REF. STATE               ATOMIC MASS H298-H0    S298    !
$
 ELEMENT VA   VACUUM                      0.0          0.0      0.0    ! 
 ELEMENT AL   FCC_A1                     26.98154   4540.      28.30   ! 
 ELEMENT NA   BCC_A2                     22.98977   6460.      51.3000 ! 
$ ------------------------------------------------------------------------------
$ Phase definitions
$
 PHASE LIQUID:L % 1 1 !
 CONST LIQUID:L : AL NA : !
$
$ Fcc (cF4, Fm-3m) and MeX (cF8, Fm-3m)
$
 PHASE FCC_A1 %A 2 1 1 !
 CONST FCC_A1 : AL% NA : VA : !
$
$ Bcc (cI2, Im-3m)
$
 PHASE BCC_A2 %B 2 1 3 !
 CONST BCC_A2 : AL NA% : VA : !
$
$ Hcp (hP2, P6_3/mmc) and Me2X (NiAs-type, hP4, P6_3/mmc, B8_1)
$
 PHASE HCP_A3 %A 2 1 0.5 !
 CONST HCP_A3 : AL NA : VA : !
$ ------------------------------------------------------------------------------
$ Defaults
$
 DEFINE-SYSTEM-DEFAULT ELEMENT 2 !
 DEFAULT-COM DEFINE_SYSTEM_ELEMENT VA !
 TYPE-DEF % SEQ * !
 TYPE-DEF A GES AMEND_PHASE_DESCRIPTION @ MAGNETIC -3 0.28 !
 TYPE-DEF B GES AMEND_PHASE_DESCRIPTION @ MAGNETIC -1 0.4 !
 FUNCTION ZERO      298.15  0;                                         6000 N !
 FUNCTION UN_ASS    298.15  0;                                         6000 N !
 FUNCTION R         298.15  +8.31451;                                  6000 N !
$ ------------------------------------------------------------------------------
$ Element data
$ ------------------------------------------------------------------------------
$ Al
$
$ BCT_A5 and DIAMOND_A4 added in unary 3.0
$
 PAR  G(FCC_A1,AL:VA),,                 +GHSERAL;                2900 N 91Din !
 PAR  G(BCC_A2,AL:VA),,                 +GHSERAL+10083-4.813*T;  2900 N 91Din !
 PAR  G(HCP_A3,AL:VA),,                 +GHSERAL+5481-1.8*T;     2900 N 91Din !
$PAR  G(CBCC_A12,AL:VA),,               +GHSERAL
$            +10083.4-4.813*T;                                   2900 N 91Din !
$PAR  G(CUB_A13,AL:VA),,                +GHSERAL
$            +10920.44-4.8116*T;                                 2900 N 91Din !
$PAR  G(BCT_A5,AL),,                    +GHSERAL+10083-4.813*T;  2900 N SGCOST !
$PAR  G(DIAMOND_A4,AL),,                +GHSERAL+30*T;           2900 N SGCOST !
 PAR  G(LIQUID,AL),,                    +GLIQAL;                 2900 N 91Din !
$
 FUNCTION GHSERAL   298.15  -7976.15+137.093038*T-24.3671976*T*LN(T)
       -0.001884662*T**2-8.77664E-07*T**3+74092*T**(-1);
       700.00  Y  -11276.24+223.048446*T-38.5844296*T*LN(T)
       +0.018531982*T**2 -5.764227E-06*T**3+74092*T**(-1);
       933.47  Y  -11278.361+188.684136*T-31.748192*T*LN(T)
       -1.230622E+28*T**(-9);
      2900.00  N !
 FUNCTION GLIQAL    298.15  +11005.045-11.84185*T+GHSERAL+7.9337E-20*T**7;
       933.47  Y  -795.991+177.430209*T-31.748192*T*LN(T);
      2900.00  N !
 FUNCTION GBCCAL    298.15  +GHSERAL+10083-4.813*T;                    2900 N !
$ ------------------------------------------------------------------------------
$ Na
$
 PAR  G(BCC_A2,NA:VA)           200.00  +GHSERNA;                2300 N 91Din !
 PAR  G(HCP_A3,NA:VA)           200.00  +GHSERNA-104+2*T;        2300 N 91Din !
 PAR  G(FCC_A1,NA:VA)           200.00  +GHSERNA-50+1.3*T;       2300 N 91Din !
 PAR  G(LIQUID,NA)              200.00  +GLIQNA;                 2300 N 91Din !
$
 FUNCTION GHSERNA   200.00  -11989.434+260.548732*T-51.0393608*T*LN(T)
       +0.072306633*T**2-4.3638283E-05*T**3+132154*T**(-1);
       370.87  Y  -11009.884+199.619999*T-38.1198801*T*LN(T)
       +0.009745854*T**2-1.70664E-06*T**3+34342*T**(-1)+1.65071E+23*T**(-9);
      2300.00  N !
 FUNCTION GLIQNA    200.00  +2581.02-6.95218*T+GHSERNA-2.76132E-18*T**7;
       370.87  Y  +2609.444-7.032656*T+GHSERNA-1.65071E+23*T**(-9);
      2300.00  N !
$ ------------------------------------------------------------------------------
$ Binary system
$
$ S. Zhang, Q. Han, Z.-K. Liu, J. Alloys Compd., 419, 91-97(2006).
$
$ Checked against paper. Checked at 6000 K.
$
$ The liquid interaction is not acceptable.
$
 PAR  L(LIQUID,AL,NA;0),,               +773708+20.277*T;,,           N 06Zha !
 PAR  L(LIQUID,AL,NA;1),,               -745869;,,                    N 06Zha !
$
 PAR  L(FCC_A1,AL,NA:VA;0),,            +78765;,,                     N 06Zha !
 PAR  L(BCC_A2,AL,NA:VA;0),,            +20000;,,                     N 06Zha !
$
$ Metastable
$
 PAR  L(HCP_A3,AL,NA:VA;0),,            +78765;,,                     N Same !
$ ------------------------------------------------------------------------------
$
$
 LIST-OF-REFERENCE
 NUMBER  SOURCE
  Null   'Unknown source'
  Same   'Same or similar interaction as in the corresponding stable phase'
  REFLAV 'Laves phase convention: G(LAVES,X:X)=+3*GHSERXX+15000'
  COST   'COST 507 database, 1998'
  SGCOST 'COST 507 database, SGTE unary database V.3.0, 1996; Al, B, Nd, Ti, Zn'
  91Din  'A.T. Dinsdale, Calphad, 15, 317-425(1991).'
  06Zha  'S. Zhang, Q. Han, Z.-K. Liu,
          J. Alloys Compd., 419, 91-97(2006); Al-Na'
!

File: data/databases/sgte-binary/AlNb-08Zhu.tdb
$
$ Database for Al-Nb from Z. Zhu et al. 2008
$
$ Z. Zhu, Y. Du, L. Zhang, H. Chen, H. Xu, C. Tang,
$ J. Alloys Compd., 460, 632-38(2008).
$
$ Dataset created 2009.08.20 by Bengt Hallstedt.
$ 2020.12.22: Modified for use with GES6.
$
$ ------------------------------------------------------------------------------
 TEMP-LIM 298.15 6000.00 !
$
$ELEMENT NAME  REF. STATE               ATOMIC MASS H298-H0    S298    !
$
 ELEMENT VA   VACUUM                      0.0          0.0      0.0    ! 
 ELEMENT AL   FCC_A1                     26.98154   4540.      28.30   ! 
 ELEMENT NB   BCC_A2                     92.9064    5220.0     36.27   ! 
$ ------------------------------------------------------------------------------
$ Phase definitions
$
 PHASE LIQUID:L % 1 1 !
 CONST LIQUID:L : AL NB : !
$
$ Fcc (cF4, Fm-3m) and MeX (cF8, Fm-3m)
$
 PHASE FCC_A1 % 2 1 1 !
 CONST FCC_A1 : AL NB : VA : !
$
$ Bcc (cI2, Im-3m)
$
 PHASE BCC_A2 % 2 1 3 !
 CONST BCC_A2 : AL NB : VA : !
$
$ Disordered part of B2_BCC, identical to BCC_A2 (except Va)
$
 PHASE A2_BCC % 2 1 3 !
 CONST A2_BCC : AL NB VA : VA : !
$
$ Prototype CsCl (cP2, Pm-3m)
$
 PHASE B2_BCC %O 3 0.5 0.5 3 !
 CONST B2_BCC : AL% NB VA : AL NB% VA : VA : !
$
$ Hcp (hP2, P6_3/mmc) and Me2X (NiAs-type, hP4, P6_3/mmc, B8_1)
$
 PHASE HCP_A3 % 2 1 0.5 !
 CONST HCP_A3 : AL NB : VA : !
$
$ Prototype Al3Ti (tI8, I4/mmm)
$
 PHASE AL3NB_D022 % 2 3 1 !
 CONST AL3NB_D022 : AL : NB : !
$
$ Prototype CrFe (tP30, P4_2/mnm), also known as AlNb2
$
 PHASE SIGMA_D8B % 3 10 4 16 !
 CONST SIGMA_D8B : AL NB : NB : AL NB : !
$
$ Prototype Cr3Si (cP8)
$
 PHASE ALNB3_A15 % 2 1 3 !
 CONST ALNB3_A15 : AL NB : NB : !
$ ------------------------------------------------------------------------------
$ Defaults
$
 DEFINE-SYSTEM-DEFAULT ELEMENT 2 !
 DEFAULT-COM DEFINE_SYSTEM_ELEMENT VA !
 TYPE-DEF % SEQ * !
 TYPE-DEF O GES AMEND_PHASE_DESCRIPTION B2_BCC DIS_PART A2_BCC !
 DEFAULT-COM REJECT_PHASE A2_BCC B2_BCC HCP_A3 !
 FUNCTION ZERO      298.15  0;                                         6000 N !
 FUNCTION UN_ASS    298.15  0;                                         6000 N !
 FUNCTION R         298.15  +8.31451;                                  6000 N !
$ ------------------------------------------------------------------------------
$ Element data
$ ------------------------------------------------------------------------------
$ Al
$
$ BCT_A5 and DIAMOND_A4 added in unary 3.0
$
 PAR  G(FCC_A1,AL:VA),,                 +GHSERAL;                2900 N 91Din !
 PAR  G(BCC_A2,AL:VA),,                 +GHSERAL+10083-4.813*T;  2900 N 91Din !
 PAR  G(A2_BCC,AL:VA),,                 +GHSERAL+10083-4.813*T;  2900 N 91Din !
 PAR  G(HCP_A3,AL:VA),,                 +GHSERAL+5481-1.8*T;     2900 N 91Din !
$PAR  G(CBCC_A12,AL:VA),,               +GHSERAL
$            +10083.4-4.813*T;                                   2900 N 91Din !
$PAR  G(CUB_A13,AL:VA),,                +GHSERAL
$            +10920.44-4.8116*T;                                 2900 N 91Din !
$PAR  G(BCT_A5,AL),,                    +GHSERAL+10083-4.813*T;  2900 N SGCOST !
$PAR  G(DIAMOND_A4,AL),,                +GHSERAL+30*T;           2900 N SGCOST !
 PAR  G(LIQUID,AL),,                    +GLIQAL;                 2900 N 91Din !
$
 PAR  L(A2_BCC,AL,VA:VA;0),,            +GB2ALVA+LB2ALVA;,,           N 99Dup !
 PAR  G(B2_BCC,VA:AL:VA),,              +0.5*GB2ALVA-0.5*LB2ALVA;,,   N 99Dup !
 PAR  G(B2_BCC,AL:VA:VA),,              +0.5*GB2ALVA-0.5*LB2ALVA;,,   N 99Dup !
$
 FUNCTION GHSERAL   298.15  -7976.15+137.093038*T-24.3671976*T*LN(T)
       -0.001884662*T**2-8.77664E-07*T**3+74092*T**(-1);
       700.00  Y  -11276.24+223.048446*T-38.5844296*T*LN(T)
       +0.018531982*T**2 -5.764227E-06*T**3+74092*T**(-1);
       933.47  Y  -11278.361+188.684136*T-31.748192*T*LN(T)
       -1.230622E+28*T**(-9);
      2900.00  N !
 FUNCTION GLIQAL    298.15  +11005.045-11.84185*T+GHSERAL+7.9337E-20*T**7;
       933.47  Y  -795.991+177.430209*T-31.748192*T*LN(T);
      2900.00  N !
$
 FUNCTION GB2ALVA   298.15  +10000-T;                                  6000 N !
 FUNCTION LB2ALVA   298.15  +150000;                                   6000 N !
$ ------------------------------------------------------------------------------
$ Nb
$
 PAR  G(BCC_A2,NB:VA),,                 +GHSERNB;,,                   N 91Din !
 PAR  G(A2_BCC,NB:VA),,                 +GHSERNB;,,                   N 91Din !
 PAR  G(FCC_A1,NB:VA),,                 +GHSERNB+13500+1.7*T;,,       N 91Din !
 PAR  G(HCP_A3,NB:VA),,                 +GHSERNB+10000+2.4*T;,,       N 91Din !
 PAR  G(LIQUID,NB),,                    +GLIQNB;,,                    N 91Din !
$
 PAR  L(A2_BCC,NB,VA:VA;0),,            +200000;,,                    N 08Zhu !
 PAR  G(B2_BCC,VA:NB:VA),,              +ZERO;,,                      N 08Zhu !
 PAR  G(B2_BCC,NB:VA:VA),,              +ZERO;,,                      N 08Zhu !
$
 PAR  G(ALNB3_A15,NB:NB),,              +4*GHSERNB+19579.6;,,         N 08Zhu !
 PAR  G(SIGMA_D8B,NB:NB:NB),,           +30*GHSERNB+90000;,,          N 08Zhu !
$
 FUNCTION GHSERNB   298.15  -8519.353+142.045475*T-26.4711*T*LN(T)
       +2.03475E-04*T**2-3.5012E-07*T**3+93399*T**(-1);
      2750.00  Y  -37669.3+271.720843*T-41.77*T*LN(T)+1.528238E+32*T**(-9);
      6000.00  N !
 FUNCTION GLIQNB    298.15  +29781.555-10.816418*T+GHSERNB-3.06098E-23*T**7;
      2750.00  Y  -7499.398+260.756148*T-41.77*T*LN(T);
      6000.00  N !
$ ------------------------------------------------------------------------------
$ Va
$
 PAR  G(A2_BCC,VA:VA),,                 +ZERO;,,                      N 01Sun !
$PAR  L(A2_BCC,VA,*:VA;0),,             +LB2VA;,,                     N 01Sun !
$
$FUNCTION LB2VA     298.15  +100*T;                                    6000 N !
$ ------------------------------------------------------------------------------
$ Binary system
$
$ Z. Zhu, Y. Du, L. Zhang, H. Chen, H. Xu, C. Tang,
$ J. Alloys Compd., 460, 632-38(2008).
$
$ Checked against paper. Checked at 6000 K.
$
 PAR  L(LIQUID,AL,NB;0),,               -101879.16+28.48*T;,,         N 08Zhu !
 PAR  L(LIQUID,AL,NB;1),,               +8272.39+3.82*T;,,            N 08Zhu !
$
 PAR  L(FCC_A1,AL,NB:VA;0),,            -61573.49;,,                  N 08Zhu !
 PAR  L(FCC_A1,AL,NB:VA;1),,            -36733.7;,,                   N 08Zhu !
$
 PAR  L(BCC_A2,AL,NB:VA;0),,            -95384.39+22*T;,,             N 08Zhu !
 PAR  L(BCC_A2,AL,NB:VA;1),,            -69.95;,,                     N 08Zhu !
 PAR  L(A2_BCC,AL,NB:VA;0),,            -95384.39+22*T;,,             N 08Zhu !
 PAR  L(A2_BCC,AL,NB:VA;1),,            -69.95;,,                     N 08Zhu !
$
 PAR  G(B2_BCC,AL:NB:VA),,              -5000;,,                      N 03Du !
 PAR  G(B2_BCC,NB:AL:VA),,              -5000;,,                      N 03Du !
$
 PAR  G(AL3NB_D022,AL:NB),,             +3*GHSERAL+GHSERNB
             -170988.72+40.56*T;,,                                    N 08Zhu !
$
 PAR  G(SIGMA_D8B,AL:NB:AL),,           +26*GHSERAL+4*GHSERNB;,,      N 08Zhu !
 PAR  G(SIGMA_D8B,AL:NB:NB),,           +10*GHSERAL+20*GHSERNB
             -835124.7+89.7*T;,,                                      N 08Zhu !
 PAR  G(SIGMA_D8B,NB:NB:AL),,           +16*GHSERAL+14*GHSERNB
             +925124.7-89.7*T;,,                                      N 08Zhu !
 PAR  L(SIGMA_D8B,AL:NB:AL,NB;0),,      -316926;,,                    N 08Zhu !
 PAR  L(SIGMA_D8B,NB:NB:AL,NB;0),,      -316926;,,                    N 08Zhu !
$
 PAR  G(ALNB3_A15,AL:NB),,              +GHSERAL+3*GHSERNB-76545.2;,, N 08Zhu !
 PAR  L(ALNB3_A15,AL,NB:NB;0),,         -55121.2+22.96*T;,,           N 08Zhu !
$
$ Metastable
$
 PAR  L(HCP_A3,AL,NB:VA;0),,            -61573.49;,,                  N Same !
 PAR  L(HCP_A3,AL,NB:VA;1),,            -36733.7;,,                   N Same !
$ ------------------------------------------------------------------------------
$
 ASSESSED_SYSTEM
  AL-NB(TDB -* +LIQ +AL3NB_D022 +BCC_A2 +ALNB3_A15
  +FCC_A1 +SIGMA_D8B ;P3 TMM:300/3000 STP:.4/1900) !
$
$
 LIST-OF-REFERENCE
 NUMBER  SOURCE
  Null   'Unknown source'
  Same   'Same or similar interaction as in the corresponding stable phase'
  REFLAV 'Laves phase convention: G(LAVES,X:X)=+3*GHSERXX+15000'
  COST   'COST 507 database, 1998'
  SGCOST 'COST 507 database, SGTE unary database V.3.0, 1996; Al, B, Nd, Ti, Zn'
  91Din  'A.T. Dinsdale, Calphad, 15, 317-425(1991).'
  99Dup  'N. Dupin, I. Ansara, Z. Metallkd., 90, 76-85(1999); Al-Ni'
  01Sun  'B Sundman, fix to avoid BCC with just Va (in LB1-v2).'
  03Du   'Y. Du, Y.A. Chang, W.P. Gong, B.Y. Huang, H.H. Xu, Z.P. Jin,
          F. Zhang, S.-L. Chen, Intermet., 11, 995-1013(2003); Al-Nb-Ni'
  08Zhu  'Z. Zhu, Y. Du, L. Zhang, H. Chen, H. Xu, C. Tang,
          J. Alloys Compd., 460, 632-38(2008); Al-Nb'
!

File: data/databases/sgte-binary/AlNb-09Wit.tdb
$
$ Database for Al-Nb from V.T. Witusiewicz et al. 2009
$
$ V.T. Witusiewicz, A.A. Bondar, U. Hecht, T.Ya. Velikanova,
$ J. Alloys Compd., 472, 133-61(2009).
$
$ Dataset created 2010.02.06 by Bengt Hallstedt.
$ 2020.12.22: Modified for use with GES6.
$
$ Some of the parameters are (completely or partially) taken 
$ from Z. Zhu et al. 2008.
$
$ The critical temperature for the (metastable) B2 ordering is 1397 K (second
$ order).
$
$ ------------------------------------------------------------------------------
 TEMP-LIM 298.15 6000.00 !
$
$ELEMENT NAME  REF. STATE               ATOMIC MASS H298-H0    S298    !
$
 ELEMENT VA   VACUUM                      0.0          0.0      0.0    ! 
 ELEMENT AL   FCC_A1                     26.98154   4540.      28.30   ! 
 ELEMENT NB   BCC_A2                     92.9064    5220.0     36.27   ! 
$ ------------------------------------------------------------------------------
$ Phase definitions
$
 PHASE LIQUID:L % 1 1 !
 CONST LIQUID:L : AL NB : !
$
$ Fcc (cF4, Fm-3m) and MeX (cF8, Fm-3m)
$
 PHASE FCC_A1 % 2 1 1 !
 CONST FCC_A1 : AL NB : VA : !
$
$ Bcc (cI2, Im-3m)
$
 PHASE BCC_A2 % 2 1 3 !
 CONST BCC_A2 : AL NB : VA : !
$
$ Disordered part of B2_BCC, identical to BCC_A2
$
 PHASE A2_BCC % 2 1 3 !
 CONST A2_BCC : AL NB : VA : !
$
$ Prototype CsCl (cP2, Pm-3m)
$
 PHASE B2_BCC %O 3 0.5 0.5 3 !
 CONST B2_BCC : AL% NB : AL NB% : VA : !
$
$ Hcp (hP2, P6_3/mmc) and Me2X (NiAs-type, hP4, P6_3/mmc, B8_1)
$
 PHASE HCP_A3 % 2 1 0.5 !
 CONST HCP_A3 : AL NB : VA : !
$
$ Prototype Al3Ti (tI8, I4/mmm)
$
 PHASE AL3NB_D022 % 2 3 1 !
 CONST AL3NB_D022 : AL% NB : AL NB% : !
$
$ Prototype CrFe (tP30, P4_2/mnm), AlNb2
$
 PHASE SIGMA_D8B % 3 10 4 16 !
 CONST SIGMA_D8B : AL NB : NB : AL NB : !
$
$ Prototype Cr3Si (cP8, Pm-3n)
$
 PHASE ALNB3_A15 % 2 1 3 !
 CONST ALNB3_A15 : AL% NB : AL NB% : !
$ ------------------------------------------------------------------------------
$ Defaults
$
 DEFINE-SYSTEM-DEFAULT ELEMENT 2 !
 DEFAULT-COM DEFINE_SYSTEM_ELEMENT VA !
 TYPE-DEF % SEQ * !
 TYPE-DEF O GES AMEND_PHASE_DESCRIPTION B2_BCC DIS_PART A2_BCC !
 DEFAULT-COM REJECT_PHASE A2_BCC B2_BCC !
 FUNCTION ZERO      298.15  0;                                         6000 N !
 FUNCTION UN_ASS    298.15  0;                                         6000 N !
 FUNCTION R         298.15  +8.31451;                                  6000 N !
$ ------------------------------------------------------------------------------
$ Element data
$ ------------------------------------------------------------------------------
$ Al
$
$ BCT_A5 and DIAMOND_A4 added in unary 3.0
$
 PAR  G(FCC_A1,AL:VA),,                 +GHSERAL;                2900 N 91Din !
 PAR  G(BCC_A2,AL:VA),,                 +GHSERAL+10083-4.813*T;  2900 N 91Din !
 PAR  G(A2_BCC,AL:VA),,                 +GHSERAL+10083-4.813*T;  2900 N 91Din !
 PAR  G(HCP_A3,AL:VA),,                 +GHSERAL+5481-1.8*T;     2900 N 91Din !
$PAR  G(CBCC_A12,AL:VA),,               +GHSERAL
$            +10083.4-4.813*T;                                   2900 N 91Din !
$PAR  G(CUB_A13,AL:VA),,                +GHSERAL
$            +10920.44-4.8116*T;                                 2900 N 91Din !
$PAR  G(BCT_A5,AL),,                    +GHSERAL+10083-4.813*T;  2900 N SGCOST !
$PAR  G(DIAMOND_A4,AL),,                +GHSERAL+30*T;           2900 N SGCOST !
 PAR  G(LIQUID,AL),,                    +GLIQAL;                 2900 N 91Din !
$
 PAR  G(AL3NB_D022,AL:AL),,             +4*GHSERAL+80000;,,           N 09Wit !
 PAR  G(ALNB3_A15,AL:AL),,              +4*GHSERAL+20000;,,           N 09Wit !
$
 FUNCTION GHSERAL   298.15  -7976.15+137.093038*T-24.3671976*T*LN(T)
       -0.001884662*T**2-8.77664E-07*T**3+74092*T**(-1);
       700.00  Y  -11276.24+223.048446*T-38.5844296*T*LN(T)
       +0.018531982*T**2 -5.764227E-06*T**3+74092*T**(-1);
       933.47  Y  -11278.361+188.684136*T-31.748192*T*LN(T)
       -1.230622E+28*T**(-9);
      2900.00  N !
 FUNCTION GLIQAL    298.15  +11005.045-11.84185*T+GHSERAL+7.9337E-20*T**7;
       933.47  Y  -795.991+177.430209*T-31.748192*T*LN(T);
      2900.00  N !
$ ------------------------------------------------------------------------------
$ Nb
$
 PAR  G(BCC_A2,NB:VA),,                 +GHSERNB;,,                   N 91Din !
 PAR  G(A2_BCC,NB:VA),,                 +GHSERNB;,,                   N 91Din !
 PAR  G(FCC_A1,NB:VA),,                 +GHSERNB+13500+1.7*T;,,       N 91Din !
 PAR  G(HCP_A3,NB:VA),,                 +GHSERNB+10000+2.4*T;,,       N 91Din !
 PAR  G(LIQUID,NB),,                    +GLIQNB;,,                    N 91Din !
$
 PAR  G(AL3NB_D022,NB:NB),,             +4*GHSERNB+80000;,,           N 09Wit !
 PAR  G(ALNB3_A15,NB:NB),,              +4*GHSERNB+19579.6;,,         N 08Zhu !
 PAR  G(SIGMA_D8B,NB:NB:NB),,           +30*GHSERNB+90000;,,          N 08Zhu !
$
 FUNCTION GHSERNB   298.15  -8519.353+142.045475*T-26.4711*T*LN(T)
       +2.03475E-04*T**2-3.5012E-07*T**3+93399*T**(-1);
      2750.00  Y  -37669.3+271.720843*T-41.77*T*LN(T)+1.528238E+32*T**(-9);
      6000.00  N !
 FUNCTION GLIQNB    298.15  +29781.555-10.816418*T+GHSERNB-3.06098E-23*T**7;
      2750.00  Y  -7499.398+260.756148*T-41.77*T*LN(T);
      6000.00  N !
$ ------------------------------------------------------------------------------
$ Binary system
$
$ V.T. Witusiewicz, A.A. Bondar, U. Hecht, T.Ya. Velikanova,
$ J. Alloys Compd., 472, 133-61(2009).
$
$ Checked against paper. Checked at 6000 K.
$
$ Some of the parameters are (completely or partially) taken 
$ from Z. Zhu et al. 2008.
$
$ The critical temperature for the (metastable) B2 ordering is 1397 K (second
$ order).
$
 PAR  L(LIQUID,AL,NB;0),,               -106943+28.263*T;,,           N 09Wit !
 PAR  L(LIQUID,AL,NB;1),,               +8552;,,                      N 09Wit !
$
 PAR  L(FCC_A1,AL,NB:VA;0),,            -61684;,,                     N 09Wit !
 PAR  L(FCC_A1,AL,NB:VA;1),,            -40679;,,                     N 09Wit !
$
 PAR  L(BCC_A2,AL,NB:VA;0),,            -95384.4+20.186*T;,,          N 09Wit !
 PAR  L(BCC_A2,AL,NB:VA;1),,            -5995;,,                      N 09Wit !
 PAR  L(A2_BCC,AL,NB:VA;0),,            -95384.4+20.186*T;,,          N 09Wit !
 PAR  L(A2_BCC,AL,NB:VA;1),,            -5995;,,                      N 09Wit !
$
 PAR  G(B2_BCC,AL:NB:VA),,              +ALNBB2;,,                    N 09Wit !
 PAR  G(B2_BCC,NB:AL:VA),,              +ALNBB2;,,                    N 09Wit !
 PAR  G(B2_BCC,AL,NB:AL:VA;0),,         -ALNBB2;,,                    N 09Wit !
 PAR  G(B2_BCC,AL,NB:NB:VA;0),,         -ALNBB2;,,                    N 09Wit !
 PAR  G(B2_BCC,AL:AL,NB:VA;0),,         -ALNBB2;,,                    N 09Wit !
 PAR  G(B2_BCC,NB:AL,NB:VA;0),,         -ALNBB2;,,                    N 09Wit !
$
 PAR  G(AL3NB_D022,AL:NB),,             +3*GHSERAL+GHSERNB
             -170988.7+36.086*T;,,                                    N 09Wit !
 PAR  G(AL3NB_D022,NB:AL),,             +3*GHSERNB+GHSERAL+20000;,,   N 09Wit !
 PAR  L(AL3NB_D022,AL,NB:AL;0),,        -110692+85*T;,,               N 09Wit !
 PAR  L(AL3NB_D022,AL,NB:NB;0),,        -110692+85*T;,,               N 09Wit !
$
 PAR  G(SIGMA_D8B,AL:NB:AL),,           +26*GHSERAL+4*GHSERNB;,,      N 09Wit !
 PAR  G(SIGMA_D8B,AL:NB:NB),,           +10*GHSERAL+20*GHSERNB
             -835125+80.37*T;,,                                       N 09Wit !
 PAR  G(SIGMA_D8B,NB:NB:AL),,           +16*GHSERAL+14*GHSERNB
             +925125-80.37*T;,,                                       N 09Wit !
 PAR  L(SIGMA_D8B,AL:NB:AL,NB;0),,      -316926;,,                    N 08Zhu !
 PAR  L(SIGMA_D8B,NB:NB:AL,NB;0),,      -316926;,,                    N 08Zhu !
$
 PAR  G(ALNB3_A15,AL:NB),,              +GHSERAL+3*GHSERNB-76545.2;,, N 08Zhu !
 PAR  G(ALNB3_A15,NB:AL),,              +GHSERNB+3*GHSERAL+20000;,,   N 09Wit !
 PAR  L(ALNB3_A15,AL,NB:NB;0),,         -55121.2+22.96*T;,,           N 08Zhu !
$
$ Metastable
$
 PAR  L(HCP_A3,AL,NB:VA;0),,            -134000+38*T;,,               N 09Wit !
$
 FUNCTION ALNBB2    298.15  -15164+6.694*T;                            6000 N !
$ ------------------------------------------------------------------------------
$
 ASSESSED_SYSTEM
  AL-NB(TDB -* +LIQ +AL3NB_D022 +BCC_A2 +ALNB3_A15
  +FCC_A1 +SIGMA_D8B ;P3 TMM:300/3000 STP:.4/1900) !
$
$
 LIST-OF-REFERENCE
 NUMBER  SOURCE
  Null   'Unknown source'
  Same   'Same or similar interaction as in the corresponding stable phase'
  REFLAV 'Laves phase convention: G(LAVES,X:X)=+3*GHSERXX+15000'
  COST   'COST 507 database, 1998'
  SGCOST 'COST 507 database, SGTE unary database V.3.0, 1996; Al, B, Nd, Ti, Zn'
  91Din  'A.T. Dinsdale, Calphad, 15, 317-425(1991).'
  08Zhu  'Z. Zhu, Y. Du, L. Zhang, H. Chen, H. Xu, C. Tang,
          J. Alloys Compd., 460, 632-38(2008); Al-Nb'
  09Wit  'V.T. Witusiewicz, A.A. Bondar, U. Hecht, T.Ya. Velikanova,
          J. Alloys Compd., 472, 133-61(2009); Al-Nb, Al-Nb-Ti'
!
