Repository: orchid-calphad/orchid-project.org

# orchid-project.org

Website and released data of **ORCHID** (Open Repository for CALPHAD Hypotheses, Intelligence, and Discovery),
served by GitHub Pages at https://orchid-project.org. Releases are archived on Zenodo (one DOI per version).

- `index.html`, `catalog/`, `best-practices.html` — static, self-contained pages (generated in the ORCHID tooling).
- `data/` — released data: catalog, redistributable TDB files, convex hulls. Licences: `data/LICENSES.md`, `data/NOTICE.md`.
- `llms.txt`, `data/croissant.json`, `CITATION.cff`, `.zenodo.json` — machine-readable metadata.

Only data with clear redistribution rights are published.

File: data/databases/sgte-binary/AlNb-97Ser-LB.tdb
$
$ Database for Al-Nb from C. Servant and I. Ansara 1997 (included in LB Vol. 1)
$
$ C. Servant, I. Ansara, J. Chim. Phys., 94, 869-88(1997).
$
$ Dataset created 2009.08.22 by Bengt Hallstedt.
$ 2020.12.22: Modified for use with GES6.
$
$ This dataset is included in LB (print and online) and in the database
$ lb1-v2.tdb, but not in LBall-v7+fun.tdb. There the dataset from Saunders
$ 1998 is included.
$
$ The sublattices for AL3NB and ALNB3 have been confused in the paper.
$
$ There is an inverse miscibility gap with a minimum at 4285 K and x(Nb)=0.20.
$
$ ------------------------------------------------------------------------------
 TEMP-LIM 298.15 6000.00 !
$
$ELEMENT NAME  REF. STATE               ATOMIC MASS H298-H0    S298    !
$
 ELEMENT VA   VACUUM                      0.0          0.0      0.0    ! 
 ELEMENT AL   FCC_A1                     26.98154   4540.      28.30   ! 
 ELEMENT NB   BCC_A2                     92.9064    5220.0     36.27   ! 
$ ------------------------------------------------------------------------------
$ Phase definitions
$
 PHASE LIQUID:L % 1 1 !
 CONST LIQUID:L : AL NB : !
$
$ Fcc (cF4, Fm-3m) and MeX (cF8, Fm-3m)
$
 PHASE FCC_A1 % 2 1 1 !
 CONST FCC_A1 : AL NB : VA : !
$
$ Bcc (cI2, Im-3m)
$
 PHASE BCC_A2 % 2 1 3 !
 CONST BCC_A2 : AL NB : VA : !
$
$ Hcp (hP2, P6_3/mmc) and Me2X (NiAs-type, hP4, P6_3/mmc, B8_1)
$
 PHASE HCP_A3 % 2 1 0.5 !
 CONST HCP_A3 : AL NB : VA : !
$
$ Prototype Al3Ti (tI8, I4/mmm)
$
 PHASE AL3NB_D022 % 2 3 1 !
 CONST AL3NB_D022 : AL% NB : AL NB% : !
$
$ Prototype CrFe (tP30, P4_2/mnm), also known as AlNb2
$
 PHASE SIGMA_D8B % 3 10 4 16 !
 CONST SIGMA_D8B : AL NB : NB : AL NB : !
$
$ Prototype Cr3Si (cP8)
$
 PHASE ALNB3_A15 % 2 1 3 !
 CONST ALNB3_A15 : AL% NB : AL NB% : !
$ ------------------------------------------------------------------------------
$ Defaults
$
 DEFINE-SYSTEM-DEFAULT ELEMENT 2 !
 DEFAULT-COM DEFINE_SYSTEM_ELEMENT VA !
 TYPE-DEF % SEQ * !
 FUNCTION ZERO      298.15  0;                                         6000 N !
 FUNCTION UN_ASS    298.15  0;                                         6000 N !
 FUNCTION R         298.15  +8.31451;                                  6000 N !
$ ------------------------------------------------------------------------------
$ Element data
$ ------------------------------------------------------------------------------
$ Al
$
$ BCT_A5 and DIAMOND_A4 added in unary 3.0
$
 PAR  G(FCC_A1,AL:VA),,                 +GHSERAL;                2900 N 91Din !
 PAR  G(BCC_A2,AL:VA),,                 +GHSERAL+10083-4.813*T;  2900 N 91Din !
 PAR  G(HCP_A3,AL:VA),,                 +GHSERAL+5481-1.8*T;     2900 N 91Din !
$PAR  G(CBCC_A12,AL:VA),,               +GHSERAL
$            +10083.4-4.813*T;                                   2900 N 91Din !
$PAR  G(CUB_A13,AL:VA),,                +GHSERAL
$            +10920.44-4.8116*T;                                 2900 N 91Din !
$PAR  G(BCT_A5,AL),,                    +GHSERAL+10083-4.813*T;  2900 N SGCOST !
$PAR  G(DIAMOND_A4,AL),,                +GHSERAL+30*T;           2900 N SGCOST !
 PAR  G(LIQUID,AL),,                    +GLIQAL;                 2900 N 91Din !
$
 PAR  G(ALNB3_A15,AL:AL),,              +4*GHSERAL+20000;,,           N 97Ser !
 PAR  G(AL3NB_D022,AL:AL),,             +4*GHSERAL+80000;,,           N 97Ser !
$
 FUNCTION GHSERAL   298.15  -7976.15+137.093038*T-24.3671976*T*LN(T)
       -0.001884662*T**2-8.77664E-07*T**3+74092*T**(-1);
       700.00  Y  -11276.24+223.048446*T-38.5844296*T*LN(T)
       +0.018531982*T**2 -5.764227E-06*T**3+74092*T**(-1);
       933.47  Y  -11278.361+188.684136*T-31.748192*T*LN(T)
       -1.230622E+28*T**(-9);
      2900.00  N !
 FUNCTION GLIQAL    298.15  +11005.045-11.84185*T+GHSERAL+7.9337E-20*T**7;
       933.47  Y  -795.991+177.430209*T-31.748192*T*LN(T);
      2900.00  N !
$ ------------------------------------------------------------------------------
$ Nb
$
 PAR  G(BCC_A2,NB:VA),,                 +GHSERNB;,,                   N 91Din !
 PAR  G(FCC_A1,NB:VA),,                 +GHSERNB+13500+1.7*T;,,       N 91Din !
 PAR  G(HCP_A3,NB:VA),,                 +GHSERNB+10000+2.4*T;,,       N 91Din !
 PAR  G(LIQUID,NB),,                    +GLIQNB;,,                    N 91Din !
$
 PAR  G(ALNB3_A15,NB:NB),,              +4*GHSERNB+20000;,,           N 97Ser !
 PAR  G(SIGMA_D8B,NB:NB:NB),,           +30*GHSERNB+225000;,,         N 97Ser !
 PAR  G(AL3NB_D022,NB:NB),,             +4*GHSERNB+80000;,,           N 97Ser !
$
 FUNCTION GHSERNB   298.15  -8519.353+142.045475*T-26.4711*T*LN(T)
       +2.03475E-04*T**2-3.5012E-07*T**3+93399*T**(-1);
      2750.00  Y  -37669.3+271.720843*T-41.77*T*LN(T)+1.528238E+32*T**(-9);
      6000.00  N !
 FUNCTION GLIQNB    298.15  +29781.555-10.816418*T+GHSERNB-3.06098E-23*T**7;
      2750.00  Y  -7499.398+260.756148*T-41.77*T*LN(T);
      6000.00  N !
$ ------------------------------------------------------------------------------
$ Binary system
$
$ From C. Servant and I. Ansara 1997 (included in LB Vol. 1)
$
$ C. Servant, I. Ansara, J. Chim. Phys., 94, 869-88(1997).
$
$ Checked against LB and paper. Checked at 6000 K.
$
$ This dataset is included in LB (print and online) and in the database
$ lb1-v2.tdb, but not in LBall-v7+fun.tdb. There the dataset from Saunders
$ 1998 is included.
$
$ The sublattices for AL3NB and ALNB3 have been confused in the paper.
$
$ There is an inverse miscibility gap with a minimum at 4285 K and x(Nb)=0.20.
$
 PAR  L(LIQUID,AL,NB;0),,               -80470+23.476*T;,,            N 97Ser !
 PAR  L(LIQUID,AL,NB;1),,               -18176.2+14.282*T;,,          N 97Ser !
 PAR  L(LIQUID,AL,NB;2),,               +11868;,,                     N 97Ser !
$
 PAR  L(FCC_A1,AL,NB:VA;0),,            -52000+20*T;,,                N 97Ser !
 PAR  L(FCC_A1,AL,NB:VA;1),,            -85000+35.5*T;,,              N 97Ser !
$
 PAR  L(BCC_A2,AL,NB:VA;0),,            -58005.3+13*T;,,              N 97Ser !
 PAR  L(BCC_A2,AL,NB:VA;1),,            +26362.2-9.764*T;,,           N 97Ser !
$
 PAR  G(AL3NB_D022,AL:NB),,             +3*GHSERAL+GHSERNB
             -159326.4+38.82*T;,,                                     N 97Ser !
 PAR  G(AL3NB_D022,NB:AL),,             +GHSERAL+3*GHSERNB
             +319326.4-38.82*T;,,                                     N 97Ser !
 PAR  L(AL3NB_D022,AL,NB:AL;0),,        -110692+100*T;,,              N 97Ser !
 PAR  L(AL3NB_D022,AL,NB:NB;0),,        -110692+100*T;,,              N 97Ser !
$
 PAR  G(SIGMA_D8B,AL:NB:AL),,           +26*GHSERAL+4*GHSERNB
             -557760+214.38*T;,,                                      N 97Ser !
 PAR  G(SIGMA_D8B,AL:NB:NB),,           +10*GHSERAL+20*GHSERNB
             -685440+63.18*T;,,                                       N 97Ser !
 PAR  G(SIGMA_D8B,NB:NB:AL),,           +16*GHSERAL+14*GHSERNB
             +352680+151.17*T;,,                                      N 97Ser !
 PAR  L(SIGMA_D8B,AL,NB:NB:AL;0),,      -1233480-77.28*T;,,           N 97Ser !
 PAR  L(SIGMA_D8B,AL,NB:NB:NB;0),,      -109278-4.77*T;,,             N 97Ser !
$
 PAR  G(ALNB3_A15,AL:NB),,              +GHSERAL+3*GHSERNB
             -67179.2+2.688*T;,,                                      N 97Ser !
 PAR  G(ALNB3_A15,NB:AL),,              +3*GHSERAL+GHSERNB
             +107179.2-2.688*T;,,                                     N 97Ser !
 PAR  L(ALNB3_A15,AL,NB:AL;0),,         -31800+6.784*T;,,             N 97Ser !
 PAR  L(ALNB3_A15,AL,NB:NB;0),,         -31800+6.784*T;,,             N 97Ser !
 PAR  L(ALNB3_A15,AL:AL,NB;0),,         +3326.8-14.068*T;,,           N 97Ser !
 PAR  L(ALNB3_A15,NB:AL,NB;0),,         +3326.8-14.068*T;,,           N 97Ser !
$
$ Metastable
$
 PAR  L(HCP_A3,AL,NB:VA;0),,            -52000+20*T;,,                N Same !
 PAR  L(HCP_A3,AL,NB:VA;1),,            -85000+35.5*T;,,              N Same !
$ ------------------------------------------------------------------------------
$
 ASSESSED_SYSTEM
  AL-NB(TDB -* +LIQ +AL3NB_D022 +BCC_A2 +ALNB3_A15
  +FCC_A1 +SIGMA_D8B ;P3 TMM:300/3000 STP:.4/1900) !
$
$
 LIST-OF-REFERENCE
 NUMBER  SOURCE
  Null   'Unknown source'
  Same   'Same or similar interaction as in the corresponding stable phase'
  REFLAV 'Laves phase convention: G(LAVES,X:X)=+3*GHSERXX+15000'
  COST   'COST 507 database, 1998'
  SGCOST 'COST 507 database, SGTE unary database V.3.0, 1996; Al, B, Nd, Ti, Zn'
  91Din  'A.T. Dinsdale, Calphad, 15, 317-425(1991).'
  97Ser  'C. Servant, I. Ansara, J. Chim. Phys., 94, 869-88(1997); Al-Nb'
!

File: data/databases/sgte-binary/AlNb-98Sau.tdb
$
$ Database for Al-Nb from N. Saunders 1998
$
$ N. Saunders, COST 507, Final report round 2, 1998.
$
$ Dataset created 2009.08.22 by Bengt Hallstedt.
$ 2020.12.22: Modified for use with GES6.
$
$ This dataset is included in the COST 507 database and in in LBall-v7+fun.tdb.
$ The dataset from Servant and Ansara 1997 is included in LB (and lb1-v2.tdb).
$
$ B2_BCC (AlNb) becomes stable below 765 K.
$
$ There is a small difference for the Fcc-Al + Liquid + Al3Nb equilibrium.
$
$ ------------------------------------------------------------------------------
 TEMP-LIM 298.15 6000.00 !
$
$ELEMENT NAME  REF. STATE               ATOMIC MASS H298-H0    S298    !
$
 ELEMENT VA   VACUUM                      0.0          0.0      0.0    ! 
 ELEMENT AL   FCC_A1                     26.98154   4540.      28.30   ! 
 ELEMENT NB   BCC_A2                     92.9064    5220.0     36.27   ! 
$ ------------------------------------------------------------------------------
$ Phase definitions
$
 PHASE LIQUID:L % 1 1 !
 CONST LIQUID:L : AL NB : !
$
$ Fcc (cF4, Fm-3m) and MeX (cF8, Fm-3m)
$
 PHASE FCC_A1 % 2 1 1 !
 CONST FCC_A1 : AL NB : VA : !
$
$ Bcc (cI2, Im-3m)
$
 PHASE BCC_A2 % 2 1 3 !
 CONST BCC_A2 : AL NB : VA : !
$
$ Disordered part of B2_BCC, identical to BCC_A2 (except Va)
$
 PHASE A2_BCC % 2 1 3 !
 CONST A2_BCC : AL NB VA : VA : !
$
$ Prototype CsCl (cP2, Pm-3m)
$
 PHASE B2_BCC %O 3 0.5 0.5 3 !
 CONST B2_BCC : AL% NB VA : AL NB% VA : VA : !
$
$ Hcp (hP2, P6_3/mmc) and Me2X (NiAs-type, hP4, P6_3/mmc, B8_1)
$
 PHASE HCP_A3 % 2 1 0.5 !
 CONST HCP_A3 : AL NB : VA : !
$
$ Prototype Al3Ti (tI8, I4/mmm)
$
 PHASE AL3NB_D022 % 2 3 1 !
 CONST AL3NB_D022 : AL : NB% : !
$
$ Prototype CrFe (tP30, P4_2/mnm), also known as AlNb2
$
 PHASE SIGMA_OLD % 3 8 4 18 !
 CONST SIGMA_OLD : AL : NB : AL NB : !
$
$ Prototype Cr3Si (cP8)
$
 PHASE ALNB3_A15 % 2 1 3 !
 CONST ALNB3_A15 : AL% NB : NB : !
$ ------------------------------------------------------------------------------
$ Defaults
$
 DEFINE-SYSTEM-DEFAULT ELEMENT 2 !
 DEFAULT-COM DEFINE_SYSTEM_ELEMENT VA !
 TYPE-DEF % SEQ * !
 TYPE-DEF O GES AMEND_PHASE_DESCRIPTION B2_BCC DIS_PART A2_BCC !
 DEFAULT-COM REJECT_PHASE A2_BCC B2_BCC HCP_A3 !
 FUNCTION ZERO      298.15  0;                                         6000 N !
 FUNCTION UN_ASS    298.15  0;                                         6000 N !
 FUNCTION R         298.15  +8.31451;                                  6000 N !
$ ------------------------------------------------------------------------------
$ Element data
$ ------------------------------------------------------------------------------
$ Al
$
$ BCT_A5 and DIAMOND_A4 added in unary 3.0
$
 PAR  G(FCC_A1,AL:VA),,                 +GHSERAL;                2900 N 91Din !
 PAR  G(BCC_A2,AL:VA),,                 +GHSERAL+10083-4.813*T;  2900 N 91Din !
 PAR  G(A2_BCC,AL:VA),,                 +GHSERAL+10083-4.813*T;  2900 N 91Din !
 PAR  G(HCP_A3,AL:VA),,                 +GHSERAL+5481-1.8*T;     2900 N 91Din !
$PAR  G(CBCC_A12,AL:VA),,               +GHSERAL
$            +10083.4-4.813*T;                                   2900 N 91Din !
$PAR  G(CUB_A13,AL:VA),,                +GHSERAL
$            +10920.44-4.8116*T;                                 2900 N 91Din !
$PAR  G(BCT_A5,AL),,                    +GHSERAL+10083-4.813*T;  2900 N SGCOST !
$PAR  G(DIAMOND_A4,AL),,                +GHSERAL+30*T;           2900 N SGCOST !
 PAR  G(LIQUID,AL),,                    +GLIQAL;                 2900 N 91Din !
$
 PAR  L(A2_BCC,AL,VA:VA;0),,            +GB2ALVA+LB2ALVA;,,           N 99Dup !
 PAR  G(B2_BCC,VA:AL:VA),,              +0.5*GB2ALVA-0.5*LB2ALVA;,,   N 99Dup !
 PAR  G(B2_BCC,AL:VA:VA),,              +0.5*GB2ALVA-0.5*LB2ALVA;,,   N 99Dup !
$
 FUNCTION GHSERAL   298.15  -7976.15+137.093038*T-24.3671976*T*LN(T)
       -0.001884662*T**2-8.77664E-07*T**3+74092*T**(-1);
       700.00  Y  -11276.24+223.048446*T-38.5844296*T*LN(T)
       +0.018531982*T**2 -5.764227E-06*T**3+74092*T**(-1);
       933.47  Y  -11278.361+188.684136*T-31.748192*T*LN(T)
       -1.230622E+28*T**(-9);
      2900.00  N !
 FUNCTION GLIQAL    298.15  +11005.045-11.84185*T+GHSERAL+7.9337E-20*T**7;
       933.47  Y  -795.991+177.430209*T-31.748192*T*LN(T);
      2900.00  N !
$
 FUNCTION GB2ALVA   298.15  +10000-T;                                  6000 N !
 FUNCTION LB2ALVA   298.15  +150000;                                   6000 N !
$ ------------------------------------------------------------------------------
$ Nb
$
 PAR  G(BCC_A2,NB:VA),,                 +GHSERNB;,,                   N 91Din !
 PAR  G(A2_BCC,NB:VA),,                 +GHSERNB;,,                   N 91Din !
 PAR  G(FCC_A1,NB:VA),,                 +GHSERNB+13500+1.7*T;,,       N 91Din !
 PAR  G(HCP_A3,NB:VA),,                 +GHSERNB+10000+2.4*T;,,       N 91Din !
 PAR  G(LIQUID,NB),,                    +GLIQNB;,,                    N 91Din !
$
 PAR  L(A2_BCC,NB,VA:VA;0),,            +LB2VA;,,                     N 01Sun !
 PAR  G(B2_BCC,VA:NB:VA),,              +ZERO;,,                      N 01Sun !
 PAR  G(B2_BCC,NB:VA:VA),,              +ZERO;,,                      N 01Sun !
$
 PAR  G(ALNB3_A15,NB:NB),,              +4*GHSERNB+20000+10*T;,,      N 98Sau4 !
$
 FUNCTION GHSERNB   298.15  -8519.353+142.045475*T-26.4711*T*LN(T)
       +2.03475E-04*T**2-3.5012E-07*T**3+93399*T**(-1);
      2750.00  Y  -37669.3+271.720843*T-41.77*T*LN(T)+1.528238E+32*T**(-9);
      6000.00  N !
 FUNCTION GLIQNB    298.15  +29781.555-10.816418*T+GHSERNB-3.06098E-23*T**7;
      2750.00  Y  -7499.398+260.756148*T-41.77*T*LN(T);
      6000.00  N !
$
 FUNCTION LB2VA     298.15  +100*T;                                    6000 N !
$ ------------------------------------------------------------------------------
$ Va
$
 PAR  G(A2_BCC,VA:VA),,                 +ZERO;,,                      N 01Sun !
$PAR  L(A2_BCC,VA,*:VA;0),,             +LB2VA;,,                     N 01Sun !
$
$FUNCTION LB2VA     298.15  +100*T;                                    6000 N !
$ ------------------------------------------------------------------------------
$ Binary system
$
$ N. Saunders, COST 507, Final report round 2, 1998.
$
$ Checked against paper. Checked at 6000 K.
$
$ This dataset is included in the COST 507 database and in in LBall-v7+fun.tdb.
$ The dataset from Servant and Ansara 1997 is included in LB (and lb1-v2.tdb).
$
$ B2_BCC (AlNb) becomes stable below 765 K.
$
$ There is a small difference for the Fcc-Al + Liquid + Al3Nb equilibrium.
$
 PAR  L(LIQUID,AL,NB;0),,               -91000+25*T;,,                N 98Sau4 !
 PAR  L(LIQUID,AL,NB;1),,               +6000;,,                      N 98Sau4 !
 PAR  L(LIQUID,AL,NB;2),,               +15000;,,                     N 98Sau4 !
$
 PAR  L(FCC_A1,AL,NB:VA;0),,            -113500+21.1*T;,,             N 98Sau4 !
 PAR  L(FCC_A1,AL,NB:VA;1),,            +5000;,,                      N 98Sau4 !
 PAR  L(FCC_A1,AL,NB:VA;2),,            +10000;,,                     N 98Sau4 !
$
 PAR  L(BCC_A2,AL,NB:VA;0),,            -104050+30*T;,,               N 98Sau4 !
 PAR  L(BCC_A2,AL,NB:VA;1),,            +9140-4*T;,,                  N 98Sau4 !
 PAR  L(BCC_A2,AL,NB:VA;2),,            +12000;,,                     N 98Sau4 !
$
 PAR  L(A2_BCC,AL,NB:VA;0),,            -104050+30*T;,,               N 98Sau4 !
 PAR  L(A2_BCC,AL,NB:VA;1),,            +9140-4*T;,,                  N 98Sau4 !
 PAR  L(A2_BCC,AL,NB:VA;2),,            +12000;,,                     N 98Sau4 !
$
 PAR  G(B2_BCC,AL:NB:VA),,              -17300+2*T;,,                 N 98Sau4 !
 PAR  G(B2_BCC,NB:AL:VA),,              -17300+2*T;,,                 N 98Sau4 !
$
 PAR  G(AL3NB_D022,AL:NB),,             +3*GHSERAL+GHSERNB
             -136000+24*T;,,                                          N 98Sau4 !
$
 PAR  G(SIGMA_OLD,AL:NB:AL),,           +26*GHSERAL+4*GHSERNB
             -150000+96*T;,,                                          N 98Sau4 !
 PAR  G(SIGMA_OLD,AL:NB:NB),,           +8*GHSERAL+22*GHSERNB
             -635250+60*T;,,                                          N 98Sau4 !
 PAR  L(SIGMA_OLD,AL:NB:AL,NB;0),,      -990000+270*T;,,              N 98Sau4 !
 PAR  L(SIGMA_OLD,AL:NB:AL,NB;1),,      +420000;,,                    N 98Sau4 !
$
 PAR  G(ALNB3_A15,AL:NB),,              +GHSERAL+3*GHSERNB
             -77920+4.88*T;,,                                         N 98Sau4 !
 PAR  L(ALNB3_A15,AL,NB:NB;0),,         -68000+20*T;,,                N 98Sau4 !
 PAR  L(ALNB3_A15,AL,NB:NB;2),,         -12000;,,                     N 98Sau4 !
$
$ Metastable
$
 PAR  L(HCP_A3,AL,NB:VA;0),,            -113500+21.1*T;,,             N 98Sau4 !
 PAR  L(HCP_A3,AL,NB:VA;1),,            +5000;,,                      N 98Sau4 !
 PAR  L(HCP_A3,AL,NB:VA;2),,            +10000;,,                     N 98Sau4 !
$ ------------------------------------------------------------------------------
$
 ASSESSED_SYSTEM
  AL-NB(TDB -* +LIQ +AL3NB_D022 +BCC_A2 +ALNB3_A15
  +FCC_A1 +SIGMA_OLD ;P3 TMM:300/3000 STP:.4/1900) !
$
$
 LIST-OF-REFERENCE
 NUMBER  SOURCE
  Null   'Unknown source'
  Same   'Same or similar interaction as in the corresponding stable phase'
  REFLAV 'Laves phase convention: G(LAVES,X:X)=+3*GHSERXX+15000'
  COST   'COST 507 database, 1998'
  SGCOST 'COST 507 database, SGTE unary database V.3.0, 1996; Al, B, Nd, Ti, Zn'
  91Din  'A.T. Dinsdale, Calphad, 15, 317-425(1991).'
  97Ser  'C. Servant, I. Ansara, J. Chim. Phys., 94, 869-88(1997); Al-Nb'
  98Sau4 'N. Saunders, COST 507, Final report round 2, 1998; Al-Nb'
  99Dup  'N. Dupin, I. Ansara, Z. Metallkd., 90, 76-85(1999); Al-Ni'
  01Sun  'B Sundman, fix to avoid BCC with just Va (in LB1-v2).'
!

File: data/databases/sgte-binary/AlNd-01Cac.tdb
$
$ Database for Al-Nd from G. Cacciamani and R. Ferro 2001.
$
$ G. Cacciamani, R. Ferro, Calphad, 25, 583-97(2001).
$
$ Dataset created 2019.05.04 by Bengt Hallstedt.
$ 2020.12.22: Modified for use with GES6.
$
$ There is an inverse miscibility gap with a minimum at 3092 K and x(Nd)=0.67.
$
$ ------------------------------------------------------------------------------
 TEMP-LIM 298.15 6000.00 !
$
$ELEMENT NAME  REF. STATE               ATOMIC MASS H298-H0    S298    !
$
 ELEMENT VA   VACUUM                      0.0          0.0      0.0    ! 
 ELEMENT AL   FCC_A1                     26.98154   4540.      28.30   ! 
 ELEMENT ND   DHCP                      144.24      7133.72    71.0862 ! 
$ ------------------------------------------------------------------------------
$ Phase definitions
$
 PHASE LIQUID:L % 1 1 !
 CONST LIQUID:L : AL ND : !
$
$ Fcc (cF4, Fm-3m) and MeX (cF8, Fm-3m)
$
 PHASE FCC_A1 %A 2 1 1 !
 CONST FCC_A1 : AL ND : VA : !
$
$ Bcc (cI2, Im-3m)
$
 PHASE BCC_A2 %B 2 1 3 !
 CONST BCC_A2 : AL ND : VA : !
$
$ Hcp (hP2, P6_3/mmc) and Me2X (NiAs-type, hP4, P6_3/mmc, B8_1)
$
 PHASE HCP_A3 %A 2 1 0.5 !
 CONST HCP_A3 : AL ND : VA : !
$
$ Prototype alpha-La (hP4, P6_3/mmc)
$
 PHASE DHCP % 1 1 !
 CONST DHCP : AL ND% : !
$
$ Prototype Al11Nd3_alpha (oI28, Immm)
$
 PHASE AL11ND3_ALPHA % 2 11 3 !
 CONST AL11ND3_ALPHA : AL : ND : !
$
$ Prototype Al4Ba (tI10, I4/mmm)
$
 PHASE AL11ND3_D13 % 2 11 3 !
 CONST AL11ND3_D13 : AL : ND : !
$
$ Prototype CdMg3 (hP8, P6_3/mmc)
$
 PHASE AL3ND_D019 % 2 3 1 !
 CONST AL3ND_D019 : AL : ND : !
$
$ Prototype Cu2Mg (cF24, Fd-3m)
$
 PHASE AL2ND_C15 % 2 2 1 !
 CONST AL2ND_C15 : AL% ND : AL ND% : !
$
$ Prototype AlDy (oP16, Pbcm)
$
 PHASE ALND % 2 1 1 !
 CONST ALND : AL : ND : !
$
$ Prototype Co2Si (oP12, Pnma)
$
 PHASE ALND2_C37 % 2 1 2 !
 CONST ALND2_C37 : AL : ND : !
$
$ Prototype CdMg3 (hP8, P6_3/mmc)
$
 PHASE ALND3_D019 % 2 1 3 !
 CONST ALND3_D019 : AL : ND : !
$ ------------------------------------------------------------------------------
$ Defaults
$
 DEFINE-SYSTEM-DEFAULT ELEMENT 2 !
 DEFAULT-COM DEFINE_SYSTEM_ELEMENT VA !
 TYPE-DEF % SEQ * !
 TYPE-DEF A GES AMEND_PHASE_DESCRIPTION @ MAGNETIC -3 0.28 !
 TYPE-DEF B GES AMEND_PHASE_DESCRIPTION @ MAGNETIC -1 0.4 !
 FUNCTION ZERO      298.15  0;                                         6000 N !
 FUNCTION UN_ASS    298.15  0;                                         6000 N !
 FUNCTION R         298.15  +8.31451;                                  6000 N !
$ ------------------------------------------------------------------------------
$ Element data
$ ------------------------------------------------------------------------------
$ Al
$
$ BCT_A5 and DIAMOND_A4 added in unary 3.0
$
$ DHCP from 01Cac not included in unary
$
 PAR  G(FCC_A1,AL:VA),,                 +GHSERAL;                2900 N 91Din !
 PAR  G(BCC_A2,AL:VA),,                 +GHSERAL+10083-4.813*T;  2900 N 91Din !
 PAR  G(HCP_A3,AL:VA),,                 +GHSERAL+5481-1.8*T;     2900 N 91Din !
 PAR  G(DHCP,AL),,                      +GHSERAL+5481-1.8*T;     2900 N 01Cac !
$PAR  G(CBCC_A12,AL:VA),,               +GHSERAL
$            +10083.4-4.813*T;                                   2900 N 91Din !
$PAR  G(CUB_A13,AL:VA),,                +GHSERAL
$            +10920.44-4.8116*T;                                 2900 N 91Din !
$PAR  G(BCT_A5,AL),,                    +GHSERAL+10083-4.813*T;  2900 N SGCOST !
$PAR  G(DIAMOND_A4,AL),,                +GHSERAL+30*T;           2900 N SGCOST !
 PAR  G(LIQUID,AL),,                    +GLIQAL;                 2900 N 91Din !
$
 PAR  G(AL2ND_C15,AL:AL),,              +3*GHSERAL+15000;,,           N 01Cac !
$
 FUNCTION GHSERAL   298.15  -7976.15+137.093038*T-24.3671976*T*LN(T)
       -0.001884662*T**2-8.77664E-07*T**3+74092*T**(-1);
       700.00  Y  -11276.24+223.048446*T-38.5844296*T*LN(T)
       +0.018531982*T**2 -5.764227E-06*T**3+74092*T**(-1);
       933.47  Y  -11278.361+188.684136*T-31.748192*T*LN(T)
       -1.230622E+28*T**(-9);
      2900.00  N !
 FUNCTION GLIQAL    298.15  +11005.045-11.84185*T+GHSERAL+7.9337E-20*T**7;
       933.47  Y  -795.991+177.430209*T-31.748192*T*LN(T);
      2900.00  N !
 FUNCTION GBCCAL    298.15  +GHSERAL+10083-4.813*T;                    2900 N !
$ ------------------------------------------------------------------------------
$ Nd
$
$ DHCP and LIQUID modified in unary 3.0 (upper/lower T interval added)
$ FCC_A1 added in unary 3.0
$ HCP_A3 added in unary 4.4
$
 PAR  G(DHCP,ND),,                      +GHSERND;                1800 N 91Din !
 PAR  G(BCC_A2,ND:VA),,                 +GBCCND;                 1800 N 91Din !
 PAR  G(FCC_A1,ND:VA),,                 +GHSERND+500;            1800 N SGCOST !
 PAR  G(HCP_A3,ND:VA),,                 +GHSERND
             +1500-0.415725*T;                                   1800 N 00Nor2 !
 PAR  G(LIQUID,ND),,                    +GLIQND;                 1800 N 91Din !
$
 PAR  G(AL2ND_C15,ND:ND),,              +3*GHSERND+15000;,,           N 01Cac !
$
 FUNCTION GHSERND   298.15  -8402.93+111.10239*T-27.0858*T*LN(T)
       +5.56125E-04*T**2-2.6923E-06*T**3+34887*T**(-1);
       900.00  Y  -6984.083+83.662617*T-22.7536*T*LN(T)
       -0.00420402*T**2-1.802E-06*T**3;
      1128.00  Y  -225610.846+1673.04075*T-238.182873*T*LN(T)
       +0.078615997*T**2-6.048207E-06*T**3+38810350*T**(-1);
      1799.00  Y  -25742.331+276.257088*T-48.7854*T*LN(T);
      1800.00  N !
 FUNCTION GBCCND    298.15  +1437.295-0.546281*T+GHSERND;
       400.00  Y  +7312.2-153.033976*T+14.9956777*T*LN(T)
       -0.050479*T**2+7.287217E-06*T**3-831810*T**(-1);
      1128.00  Y  -18030.266+239.677322*T-44.5596*T*LN(T);
      1289.00  Y  +334513.017-2363.9199*T+311.409193*T*LN(T)
       -0.156030778*T**2+1.2408421E-05*T**3-64319604*T**(-1);
      1800.00  N !
 FUNCTION GLIQND    298.15  +5051.743-1.585076*T+GHSERND;
       300.00  Y  +5350.01-86.593963*T+5.357301*T*LN(T)
       -0.046955463*T**2+6.860782E-06*T**3-374380*T**(-1);
      1128.00  Y  -16335.232+268.625903*T-48.7854*T*LN(T);
      1799.00  Y  +9407.099-7.631185*T+GHSERND;
      1800.00  N !
$ ------------------------------------------------------------------------------
$ Binary system
$
$ G. Cacciamani, R. Ferro, Calphad, 25, 583-97(2001).
$
$ Checked against paper. Checked at 6000 K.
$
$ There is an inverse miscibility gap with a minimum at 3092 K and x(Nd)=0.67.
$
 PAR  L(LIQUID,AL,ND;0),,               -150300+58.89*T;,,            N 01Cac !
 PAR  L(LIQUID,AL,ND;1),,               -26790+T;,,                   N 01Cac !
 PAR  L(LIQUID,AL,ND;2),,               -7065;,,                      N 01Cac !
$
 PAR  L(FCC_A1,AL,ND:VA;0),,            +ZERO;,,                      N 01Cac !
$
 PAR  L(BCC_A2,AL,ND:VA;0),,            -142800+54.6*T;,,             N 01Cac !
 PAR  L(BCC_A2,AL,ND:VA;1),,            -26790+T;,,                   N 01Cac !
 PAR  L(BCC_A2,AL,ND:VA;2),,            -7065;,,                      N 01Cac !
$
 PAR  L(DHCP,AL,ND;0),,                 -132800+53.02*T;,,            N 01Cac !
 PAR  L(DHCP,AL,ND;1),,                 -26790+T;,,                   N 01Cac !
 PAR  L(DHCP,AL,ND;2),,                 -7065;,,                      N 01Cac !
$
 PAR  G(AL11ND3_ALPHA,AL:ND),,          +11*GHSERAL+3*GHSERND
             -548000+131.4*T;,,                                       N 01Cac !
 PAR  G(AL11ND3_D13,AL:ND),,            +11*GHSERAL+3*GHSERND
             -527000+114.1*T;,,                                       N 01Cac !
 PAR  G(AL3ND_D019,AL:ND),,             +3*GHSERAL+GHSERND
             -180000+46.76*T;,,                                       N 01Cac !
$
 PAR  G(AL2ND_C15,AL:ND),,              +2*GHSERAL+GHSERND
             -159000+41.37*T;,,                                       N 01Cac !
 PAR  G(AL2ND_C15,ND:AL),,              +2*GHSERND+GHSERAL
             +189000-41.37*T;,,                                       N 01Cac !
$
 PAR  G(ALND,AL:ND),,                   +GHSERAL+GHSERND
             -100000+32.63*T;,,                                       N 01Cac !
 PAR  G(ALND2_C37,AL:ND),,              +GHSERAL+2*GHSERND
             -109500+36.86*T;,,                                       N 01Cac !
 PAR  G(ALND3_D019,AL:ND),,             +GHSERAL+3*GHSERND
             -110000+33.75*T;,,                                       N 01Cac !
$
$ Metastable
$
 PAR  L(HCP_A3,AL,ND:VA;0),,            +ZERO;,,                      N Same !
$ ------------------------------------------------------------------------------
$
 ASSESSED_SYSTEM
  AL-ND(TDB -* +LIQ +FCC_A1 +AL11ND3_D13 +AL11ND3_ALPHA +AL2ND_C15 +AL3ND_D019 
  +ALND2_C23 +ALND +ALND3_D019 +BCC_A2 +DHCP ;P3 TMM:300/2000 STP:.3/1400) !
$
$
 LIST-OF-REFERENCE
 NUMBER  SOURCE
  Null   'Unknown source'
  Same   'Same or similar interaction as in the corresponding stable phase'
  SGCOST 'COST 507 database, SGTE unary database V.3.0, 1996; Al, B, Nd, Ti, Zn'
  91Din  'A.T. Dinsdale, Calphad, 15, 317-425(1991).'
  00Nor2 'S. Norgren, PhD Thesis, KTH, Stockholm, 2000; Nd, Sc'
  01Cac  'G. Cacciamani, R. Ferro, Calphad, 25, 583-97(2001); Al, Al-Nd'
!

File: data/databases/sgte-binary/AlNd-03Cac.tdb
$
$ Database for Al-Nd from G. Cacciamani et al. 2003.
$
$ G. Cacciamani, A.M. Cardinale, G. Borzone, R. Ferro,
$ Calphad, 27, 227-33(2003).
$
$ Dataset created 2019.05.05 by Bengt Hallstedt.
$ 2020.12.22: Modified for use with GES6.
$
$ Modified from 01Cac.
$
$ Invariant equilibria differ by up to 19 K.
$
$ There is an inverse miscibility gap with a minimum at 4372 K and x(Nd)=0.66.
$
$ ------------------------------------------------------------------------------
 TEMP-LIM 298.15 6000.00 !
$
$ELEMENT NAME  REF. STATE               ATOMIC MASS H298-H0    S298    !
$
 ELEMENT VA   VACUUM                      0.0          0.0      0.0    ! 
 ELEMENT AL   FCC_A1                     26.98154   4540.      28.30   ! 
 ELEMENT ND   DHCP                      144.24      7133.72    71.0862 ! 
$ ------------------------------------------------------------------------------
$ Phase definitions
$
 PHASE LIQUID:L % 1 1 !
 CONST LIQUID:L : AL ND : !
$
$ Fcc (cF4, Fm-3m) and MeX (cF8, Fm-3m)
$
 PHASE FCC_A1 %A 2 1 1 !
 CONST FCC_A1 : AL ND : VA : !
$
$ Bcc (cI2, Im-3m)
$
 PHASE BCC_A2 %B 2 1 3 !
 CONST BCC_A2 : AL ND : VA : !
$
$ Hcp (hP2, P6_3/mmc) and Me2X (NiAs-type, hP4, P6_3/mmc, B8_1)
$
 PHASE HCP_A3 %A 2 1 0.5 !
 CONST HCP_A3 : AL ND : VA : !
$
$ Prototype alpha-La (hP4, P6_3/mmc)
$
 PHASE DHCP % 1 1 !
 CONST DHCP : AL ND% : !
$
$ Prototype Al11Nd3_alpha (oI28, Immm)
$
 PHASE AL11ND3_ALPHA % 2 11 3 !
 CONST AL11ND3_ALPHA : AL : ND : !
$
$ Prototype Al4Ba (tI10, I4/mmm)
$
 PHASE AL11ND3_D13 % 2 11 3 !
 CONST AL11ND3_D13 : AL : ND : !
$
$ Prototype CdMg3 (hP8, P6_3/mmc)
$ This is Al3Nd and AlNd3
$
 PHASE D019_ALND % 2 3 1 !
 CONST D019_ALND : AL ND : AL ND : !
$
$ Prototype Cu2Mg (cF24, Fd-3m)
$
 PHASE AL2ND_C15 % 2 2 1 !
 CONST AL2ND_C15 : AL% ND : AL ND% : !
$
$ Prototype AlDy (oP16, Pbcm)
$
 PHASE ALND % 2 1 1 !
 CONST ALND : AL : ND : !
$
$ Prototype Co2Si (oP12, Pnma)
$
 PHASE ALND2_C37 % 2 1 2 !
 CONST ALND2_C37 : AL : ND : !
$ ------------------------------------------------------------------------------
$ Defaults
$
 DEFINE-SYSTEM-DEFAULT ELEMENT 2 !
 DEFAULT-COM DEFINE_SYSTEM_ELEMENT VA !
 TYPE-DEF % SEQ * !
 TYPE-DEF A GES AMEND_PHASE_DESCRIPTION @ MAGNETIC -3 0.28 !
 TYPE-DEF B GES AMEND_PHASE_DESCRIPTION @ MAGNETIC -1 0.4 !
 FUNCTION ZERO      298.15  0;                                         6000 N !
 FUNCTION UN_ASS    298.15  0;                                         6000 N !
 FUNCTION R         298.15  +8.31451;                                  6000 N !
$ ------------------------------------------------------------------------------
$ Element data
$ ------------------------------------------------------------------------------
$ Al
$
$ BCT_A5 and DIAMOND_A4 added in unary 3.0
$
$ DHCP from 01Cac not included in unary
$
 PAR  G(FCC_A1,AL:VA),,                 +GHSERAL;                2900 N 91Din !
 PAR  G(BCC_A2,AL:VA),,                 +GHSERAL+10083-4.813*T;  2900 N 91Din !
 PAR  G(HCP_A3,AL:VA),,                 +GHSERAL+5481-1.8*T;     2900 N 91Din !
 PAR  G(DHCP,AL),,                      +GHSERAL+5481-1.8*T;     2900 N 01Cac !
$PAR  G(CBCC_A12,AL:VA),,               +GHSERAL
$            +10083.4-4.813*T;                                   2900 N 91Din !
$PAR  G(CUB_A13,AL:VA),,                +GHSERAL
$            +10920.44-4.8116*T;                                 2900 N 91Din !
$PAR  G(BCT_A5,AL),,                    +GHSERAL+10083-4.813*T;  2900 N SGCOST !
$PAR  G(DIAMOND_A4,AL),,                +GHSERAL+30*T;           2900 N SGCOST !
 PAR  G(LIQUID,AL),,                    +GLIQAL;                 2900 N 91Din !
$
 PAR  G(D019_ALND,AL:AL),,              +4*GHSERAL+20000;,,           N 03Cac !
 PAR  G(AL2ND_C15,AL:AL),,              +3*GHSERAL+15000;,,           N 03Cac !
$
 FUNCTION GHSERAL   298.15  -7976.15+137.093038*T-24.3671976*T*LN(T)
       -0.001884662*T**2-8.77664E-07*T**3+74092*T**(-1);
       700.00  Y  -11276.24+223.048446*T-38.5844296*T*LN(T)
       +0.018531982*T**2 -5.764227E-06*T**3+74092*T**(-1);
       933.47  Y  -11278.361+188.684136*T-31.748192*T*LN(T)
       -1.230622E+28*T**(-9);
      2900.00  N !
 FUNCTION GLIQAL    298.15  +11005.045-11.84185*T+GHSERAL+7.9337E-20*T**7;
       933.47  Y  -795.991+177.430209*T-31.748192*T*LN(T);
      2900.00  N !
 FUNCTION GBCCAL    298.15  +GHSERAL+10083-4.813*T;                    2900 N !
$ ------------------------------------------------------------------------------
$ Nd
$
$ DHCP and LIQUID modified in unary 3.0 (upper/lower T interval added)
$ FCC_A1 added in unary 3.0
$ HCP_A3 added in unary 4.4
$
 PAR  G(DHCP,ND),,                      +GHSERND;                1800 N 91Din !
 PAR  G(BCC_A2,ND:VA),,                 +GBCCND;                 1800 N 91Din !
 PAR  G(FCC_A1,ND:VA),,                 +GHSERND+500;            1800 N SGCOST !
 PAR  G(HCP_A3,ND:VA),,                 +GHSERND
             +1500-0.415725*T;                                   1800 N 00Nor2 !
 PAR  G(LIQUID,ND),,                    +GLIQND;                 1800 N 91Din !
$
 PAR  G(D019_ALND,ND:ND),,              +4*GHSERND+20000;,,           N 03Cac !
 PAR  G(AL2ND_C15,ND:ND),,              +3*GHSERND+15000;,,           N 03Cac !
$
 FUNCTION GHSERND   298.15  -8402.93+111.10239*T-27.0858*T*LN(T)
       +5.56125E-04*T**2-2.6923E-06*T**3+34887*T**(-1);
       900.00  Y  -6984.083+83.662617*T-22.7536*T*LN(T)
       -0.00420402*T**2-1.802E-06*T**3;
      1128.00  Y  -225610.846+1673.04075*T-238.182873*T*LN(T)
       +0.078615997*T**2-6.048207E-06*T**3+38810350*T**(-1);
      1799.00  Y  -25742.331+276.257088*T-48.7854*T*LN(T);
      1800.00  N !
 FUNCTION GBCCND    298.15  +1437.295-0.546281*T+GHSERND;
       400.00  Y  +7312.2-153.033976*T+14.9956777*T*LN(T)
       -0.050479*T**2+7.287217E-06*T**3-831810*T**(-1);
      1128.00  Y  -18030.266+239.677322*T-44.5596*T*LN(T);
      1289.00  Y  +334513.017-2363.9199*T+311.409193*T*LN(T)
       -0.156030778*T**2+1.2408421E-05*T**3-64319604*T**(-1);
      1800.00  N !
 FUNCTION GLIQND    298.15  +5051.743-1.585076*T+GHSERND;
       300.00  Y  +5350.01-86.593963*T+5.357301*T*LN(T)
       -0.046955463*T**2+6.860782E-06*T**3-374380*T**(-1);
      1128.00  Y  -16335.232+268.625903*T-48.7854*T*LN(T);
      1799.00  Y  +9407.099-7.631185*T+GHSERND;
      1800.00  N !
$ ------------------------------------------------------------------------------
$ Binary system
$
$ G. Cacciamani, A.M. Cardinale, G. Borzone, R. Ferro,
$ Calphad, 27, 227-33(2003).
$
$ Modified from 01Cac.
$
$ Checked against paper. Checked at 6000 K.
$
$ Invariant equilibria differ by up to 19 K.
$
$ There is an inverse miscibility gap with a minimum at 4372 K and x(Nd)=0.66.
$
 PAR  L(LIQUID,AL,ND;0),,               -145100+44.97*T;,,            N 03Cac !
 PAR  L(LIQUID,AL,ND;1),,               -28030;,,                     N 03Cac !
 PAR  L(LIQUID,AL,ND;2),,               -6708;,,                      N 03Cac !
$
 PAR  L(FCC_A1,AL,ND:VA;0),,            +ZERO;,,                      N 03Cac !
$
 PAR  L(BCC_A2,AL,ND:VA;0),,            -136060+30.43*T;,,            N 03Cac !
 PAR  L(BCC_A2,AL,ND:VA;1),,            -35970;,,                     N 03Cac !
$
 PAR  L(DHCP,AL,ND;0),,                 -132800+33.06*T;,,            N 03Cac !
 PAR  L(DHCP,AL,ND;1),,                 -43040;,,                     N 03Cac !
$
 PAR  G(AL11ND3_ALPHA,AL:ND),,          +11*GHSERAL+3*GHSERND
             -545000+100.5*T;,,                                       N 03Cac !
 PAR  G(AL11ND3_D13,AL:ND),,            +11*GHSERAL+3*GHSERND
             -533000+90.71*T;,,                                       N 03Cac !
$
 PAR  G(D019_ALND,AL:ND),,              +3*GHSERAL+GHSERND
             -175000+34.55*T;,,                                       N 03Cac !
 PAR  G(D019_ALND,ND:AL),,              +3*GHSERND+GHSERAL
             -110000+28.17*T;,,                                       N 03Cac !
$
 PAR  G(AL2ND_C15,AL:ND),,              +2*GHSERAL+GHSERND
             -159000+33*T;,,                                          N 03Cac !
 PAR  G(AL2ND_C15,ND:AL),,              +2*GHSERND+GHSERAL
             +189000-33*T;,,                                          N 03Cac !
$
 PAR  G(ALND,AL:ND),,                   +GHSERAL+GHSERND
             -96000+24.97*T;,,                                        N 03Cac !
 PAR  G(ALND2_C37,AL:ND),,              +GHSERAL+2*GHSERND
             -102000+24.1*T;,,                                        N 03Cac !
$
$ Metastable
$
 PAR  L(HCP_A3,AL,ND:VA;0),,            +ZERO;,,                      N Same !
$ ------------------------------------------------------------------------------
$
 ASSESSED_SYSTEM
  AL-ND(TDB -* +LIQ +FCC_A1 +AL11ND3_D13 +AL11ND3_ALPHA +AL2ND_C15 +D019_ALND 
  +ALND2_C23 +ALND +BCC_A2 +DHCP ;P3 TMM:300/2000 STP:.3/1400) !
$
$
 LIST-OF-REFERENCE
 NUMBER  SOURCE
  Null   'Unknown source'
  Same   'Same or similar interaction as in the corresponding stable phase'
  SGCOST 'COST 507 database, SGTE unary database V.3.0, 1996; Al, B, Nd, Ti, Zn'
  91Din  'A.T. Dinsdale, Calphad, 15, 317-425(1991).'
  00Nor2 'S. Norgren, PhD Thesis, KTH, Stockholm, 2000; Nd, Sc'
  01Cac  'G. Cacciamani, R. Ferro, Calphad, 25, 583-97(2001); Al'
  03Cac  'G. Cacciamani, A.M. Cardinale, G. Borzone, R. Ferro,
          Calphad, 27, 227-33(2003); Al-Nd'
!
