Repository: orchid-calphad/orchid-project.org

# orchid-project.org

Website and released data of **ORCHID** (Open Repository for CALPHAD Hypotheses, Intelligence, and Discovery),
served by GitHub Pages at https://orchid-project.org. Releases are archived on Zenodo (one DOI per version).

- `index.html`, `catalog/`, `best-practices.html` — static, self-contained pages (generated in the ORCHID tooling).
- `data/` — released data: catalog, redistributable TDB files, convex hulls. Licences: `data/LICENSES.md`, `data/NOTICE.md`.
- `llms.txt`, `data/croissant.json`, `CITATION.cff`, `.zenodo.json` — machine-readable metadata.

Only data with clear redistribution rights are published.

File: data/databases/sgte-binary/AlPd-06Li.tdb
$
$ Database for Al-Pd from M. Li et al. 2006.
$
$ M. Li, C. Li, F. Wang, W. Zhang, Intermetallics, 14, 39-46(2006).
$
$ Dataset created 2018.02.04 by Bengt Hallstedt.
$ 2020.12.22: Modified for use with GES6.
$
$ There seems to be no complete consensus on stable phases and their crystal
$ structures in this system. The AlPd-B2 phase seems to decompose at lower
$ temperature to form one or more other phases, one (or maybe more) of them
$ being a distorted form of B2. 
$
$ ------------------------------------------------------------------------------
 TEMP-LIM 298.15 6000.00 !
$
$ELEMENT NAME  REF. STATE               ATOMIC MASS H298-H0    S298    !
$
 ELEMENT VA   VACUUM                      0.0          0.0      0.0    ! 
 ELEMENT AL   FCC_A1                     26.98154   4540.      28.30   ! 
 ELEMENT PD   FCC_A1                    106.42      5468.488   37.8234 ! 
$ ------------------------------------------------------------------------------
$ Phase definitions
$
 PHASE LIQUID:L % 1 1 !
 CONST LIQUID:L : AL PD : !
$
$ Fcc (cF4, Fm-3m) and MeX (cF8, Fm-3m)
$
 PHASE FCC_A1 %A 2 1 1 !
 CONST FCC_A1 : AL PD : VA : !
$
$ Bcc (cI2, Im-3m)
$
 PHASE BCC_A2 %B 2 1 3 !
 CONST BCC_A2 : AL PD : VA : !
$
$ Hcp (hP2, P6_3/mmc) and Me2X (NiAs-type, hP4, P6_3/mmc, B8_1)
$
 PHASE HCP_A3 %A 2 1 0.5 !
 CONST HCP_A3 : AL PD : VA : !
$
$ Pearson hP*, P6_322
$
 PHASE AL4PD % 2 4 1 !
 CONST AL4PD : AL : PD : !
$
$ Pearson oP*, Pna2_1
$
 PHASE AL3PD % 2 3 1 !
 CONST AL3PD : AL : PD : !
$
$ Prototype Al21Pt8 (tI116, I4_1/a)
$
 PHASE AL21PD8 % 2 21 8 !
 CONST AL21PD8 : AL : PD : !
$
$ Prototype Al3Ni2 (hP5, P-3m1)
$
 PHASE AL3PD2_D513 % 2 3 2 !
 CONST AL3PD2_D513 : AL% PD : AL PD% : !
$
$ Prototype CsCl (cP2, Pm-3m)
$
 PHASE ALPD_B2 % 2 1 1 !
 CONST ALPD_B2 : AL% PD : PD% VA : !
$
$ Prototype Ge3Rh5 (oP16, Pbam)
$
 PHASE AL3PD5 % 2 3 5 !
 CONST AL3PD5 : AL : PD : !
$
$ Prototype Ga2Pd5 (oP28, Pnma)
$
 PHASE AL2PD5 % 2 2 5 !
 CONST AL2PD5 : AL : AL PD% : !
$
$ Prototype Co2Si (oP12, Pnma)
$
 PHASE ALPD2_C37 % 2 1 2 !
 CONST ALPD2_C37 : AL% PD : AL PD% : !
$ ------------------------------------------------------------------------------
$ Defaults
$
 DEFINE-SYSTEM-DEFAULT ELEMENT 2 !
 DEFAULT-COM DEFINE_SYSTEM_ELEMENT VA !
 TYPE-DEF % SEQ * !
 TYPE-DEF A GES AMEND_PHASE_DESCRIPTION @ MAGNETIC -3 0.28 !
 TYPE-DEF B GES AMEND_PHASE_DESCRIPTION @ MAGNETIC -1 0.4 !
 FUNCTION ZERO      298.15  0;                                         6000 N !
 FUNCTION UN_ASS    298.15  0;                                         6000 N !
 FUNCTION R         298.15  +8.31451;                                  6000 N !
$ ------------------------------------------------------------------------------
$ Element data
$ ------------------------------------------------------------------------------
$ Al
$
$ BCT_A5 and DIAMOND_A4 added in unary 3.0
$
 PAR  G(FCC_A1,AL:VA),,                 +GHSERAL;                2900 N 91Din !
 PAR  G(BCC_A2,AL:VA),,                 +GHSERAL+10083-4.813*T;  2900 N 91Din !
 PAR  G(HCP_A3,AL:VA),,                 +GHSERAL+5481-1.8*T;     2900 N 91Din !
$PAR  G(CBCC_A12,AL:VA),,               +GHSERAL
$            +10083.4-4.813*T;                                   2900 N 91Din !
$PAR  G(CUB_A13,AL:VA),,                +GHSERAL
$            +10920.44-4.8116*T;                                 2900 N 91Din !
$PAR  G(BCT_A5,AL),,                    +GHSERAL+10083-4.813*T;  2900 N SGCOST !
$PAR  G(DIAMOND_A4,AL),,                +GHSERAL+30*T;           2900 N SGCOST !
 PAR  G(LIQUID,AL),,                    +GLIQAL;                 2900 N 91Din !
$
 PAR  G(AL3PD2_D513,AL:AL),,            +5*GHSERAL+100000;,,          N 06Li !
 PAR  G(ALPD_B2,AL:VA),,                +GBCCAL+10000-T;,,            N 06Li !
 PAR  G(AL2PD5,AL:AL),,                 +7*GHSERAL+100000;,,          N 06Li !
 PAR  G(ALPD2_C37,AL:AL),,              +3*GHSERAL+100000;,,          N 06Li !
$
 FUNCTION GHSERAL   298.15  -7976.15+137.093038*T-24.3671976*T*LN(T)
       -0.001884662*T**2-8.77664E-07*T**3+74092*T**(-1);
       700.00  Y  -11276.24+223.048446*T-38.5844296*T*LN(T)
       +0.018531982*T**2 -5.764227E-06*T**3+74092*T**(-1);
       933.47  Y  -11278.361+188.684136*T-31.748192*T*LN(T)
       -1.230622E+28*T**(-9);
      2900.00  N !
 FUNCTION GLIQAL    298.15  +11005.045-11.84185*T+GHSERAL+7.9337E-20*T**7;
       933.47  Y  -795.991+177.430209*T-31.748192*T*LN(T);
      2900.00  N !
 FUNCTION GBCCAL    298.15  +GHSERAL+10083-4.813*T;                    2900 N !
$ ------------------------------------------------------------------------------
$ Pd
$
$ RHOMBOHEDRAL_A7 added in unary 5.0
$
 PAR  G(FCC_A1,PD:VA),,                 +GHSERPD;                4000 N 91Din !
 PAR  G(BCC_A2,PD:VA),,                 +GHSERPD+10500-1.8*T;    4000 N 91Din !
 PAR  G(HCP_A3,PD:VA),,                 +GHSERPD+2000+0.1*T;     4000 N 91Din !
$PAR  G(RHOMBOHEDRAL_A7,PD),,           +GHSERPD+4000;           4000 N 06Vre !
 PAR  G(LIQUID,PD),,                    +GLIQPD;                 4000 N 91Din !
$
 PAR  G(AL3PD2_D513,PD:PD),,            +5*GHSERPD+50000;,,           N 06Li !
 PAR  G(ALPD_B2,PD:PD),,                +2*GHSERPD+21000-3.6*T;,,     N 06Li !
 PAR  G(ALPD_B2,PD:VA),,                +GHSERPD+156023.3-18.83*T;,,  N 06Li !
 PAR  G(ALPD2_C37,PD:PD),,              +3*GHSERPD+100000;,,          N 06Li !
$
 FUNCTION GHSERPD   298.15  -10204.027+176.076315*T-32.211*T*LN(T)
       +0.007120975*T**2-1.919875E-06*T**3+168687*T**(-1);
       900.00  Y  +917.062+49.659892*T-13.5708*T*LN(T)
       -0.00717522*T**2+1.91115E-07*T**3-1112465*T**(-1);
      1828.00  Y  -67161.018+370.102147*T-54.2067086*T*LN(T)
       +0.002091396*T**2-6.2811E-08*T**3+18683526*T**(-1);
      4000.00  N !
 FUNCTION GLIQPD    298.15  +11506.758-5.112162*T+GHSERPD;
       600.00  Y  +23405.778-116.918419*T+10.8922031*T*LN(T)
       -0.027266568*T**2+2.430675E-06*T**3-1853674*T**(-1);
      1828.00  Y  -12373.637+251.416903*T-41.17*T*LN(T);
      4000.00  N !
$ ------------------------------------------------------------------------------
$ Binary system
$
$ M. Li, C. Li, F. Wang, W. Zhang, Intermetallics, 14, 39-46(2006).
$
$ Checked against paper. Checked at 6000 K.
$
$ There seems to be no complete consensus on stable phases and their crystal
$ structures in this system. The AlPd-B2 phase seems to decompose at lower
$ temperature to form one or more other phases, one (or maybe more) of them
$ being a distorted form of B2. 
$
 PAR  L(LIQUID,AL,PD;0),,               -226803.7+52.2*T
             +0.048*T*LN(T);,,                                        N 06Li !
 PAR  L(LIQUID,AL,PD;1),,               +82765.11-17.86*T;,,          N 06Li !
$
 PAR  L(FCC_A1,AL,PD:VA;0),,            -164947.99+23.32*T;,,         N 06Li !
 PAR  L(FCC_A1,AL,PD:VA;1),,            +112770.39-29.38*T;,,         N 06Li !
$
 PAR  G(AL4PD,AL:PD),,                  +4*GHSERAL+GHSERPD
             -172734.44+51.21*T;,,                                    N 06Li !
 PAR  G(AL3PD,AL:PD),,                  +3*GHSERAL+GHSERPD
             -151076.48+26.51*T;,,                                    N 06Li !
 PAR  G(AL21PD8,AL:PD),,                +21*GHSERAL+8*GHSERPD
             -1260450.94+275.07*T;,,                                  N 06Li !
$
 PAR  G(AL3PD2_D513,AL:PD),,            +3*GHSERAL+2*GHSERPD
             -274963.98+42.77*T;,,                                    N 06Li !
 PAR  G(AL3PD2_D513,PD:AL),,            +3*GHSERPD+2*GHSERAL
             -55033.89+20.82*T;,,                                     N 06Li !
 PAR  L(AL3PD2_D513,AL,PD:AL;0),,       -450180.01+38.01*T;,,         N 06Li !
 PAR  L(AL3PD2_D513,AL,PD:PD;0),,       -450180.01+38.01*T;,,         N 06Li !
 PAR  L(AL3PD2_D513,AL:AL,PD;0),,       -197701.77+139.11*T;,,        N 06Li !
 PAR  L(AL3PD2_D513,PD:AL,PD;0),,       -197701.77+139.11*T;,,        N 06Li !
$
 PAR  G(ALPD_B2,AL:PD),,                +GHSERAL+GHSERPD
             -114940.31+9.42*T;,,                                     N 06Li !
 PAR  L(ALPD_B2,AL,PD:PD;0),,           -122995.29+44.02*T;,,         N 06Li !
 PAR  L(ALPD_B2,AL,PD:VA;0),,           -122995.29+44.02*T;,,         N 06Li !
 PAR  L(ALPD_B2,AL:PD,VA;0),,           -84986.5+59.73*T;,,           N 06Li !
 PAR  L(ALPD_B2,PD:PD,VA;0),,           -84986.5+59.73*T;,,           N 06Li !
$
 PAR  G(AL3PD5,AL:PD),,                 +3*GHSERAL+5*GHSERPD
             -412645.52+23.16*T;,,                                    N 06Li !
$
 PAR  G(AL2PD5,AL:PD),,                 +2*GHSERAL+5*GHSERPD
             -329912.86+21.86*T;,,                                    N 06Li !
 PAR  L(AL2PD5,AL:AL,PD;0),,            -660821.07+94.89*T;,,         N 06Li !
$
 PAR  G(ALPD2_C37,AL:PD),,              +GHSERAL+2*GHSERPD
             -144760.82+10.18*T-0.596*T*LN(T);,,                      N 06Li !
 PAR  G(ALPD2_C37,PD:AL),,              +GHSERPD+2*GHSERAL
             +23168.36+42.11*T;,,                                     N 06Li !
 PAR  L(ALPD2_C37,AL,PD:AL;0),,         -235761.01+45.04*T;,,         N 06Li !
 PAR  L(ALPD2_C37,AL,PD:PD;0),,         -235761.01+45.04*T;,,         N 06Li !
 PAR  L(ALPD2_C37,AL:AL,PD;0),,         -392380.23+110.03*T;,,        N 06Li !
 PAR  L(ALPD2_C37,PD:AL,PD;0),,         -392380.23+110.03*T;,,        N 06Li !
$
$ metastable
$
 PAR  L(BCC_A2,AL,PD:VA;0),,            -164947.99+23.32*T;,,         N Same !
 PAR  L(BCC_A2,AL,PD:VA;1),,            +112770.39-29.38*T;,,         N Same !
$
 PAR  L(HCP_A3,AL,PD:VA;0),,            -164947.99+23.32*T;,,         N Same !
 PAR  L(HCP_A3,AL,PD:VA;1),,            +112770.39-29.38*T;,,         N Same !
$ ------------------------------------------------------------------------------
$
$
 LIST-OF-REFERENCE
 NUMBER  SOURCE
  Null   'Unknown source'
  Same   'Same or similar interaction as in the corresponding stable phase'
  REFLAV 'Laves phase convention: G(LAVES,X:X)=+3*GHSERXX+15000'
  COST   'COST 507 database, 1998'
  SGCOST 'COST 507 database, SGTE unary database V.3.0, 1996; Al, B, Nd, Ti, Zn'
  91Din  'A.T. Dinsdale, Calphad, 15, 317-425(1991).'
  06Li   'M. Li, C. Li, F. Wang, W. Zhang,
          Intermetallics, 14, 39-46(2006); Al-Pd'
  06Vre  'J. Vrestal, J. Pinkas, A. Watson, A. Scott, J. Houserova, A. Kroupa,
          Calphad, 30, 14-17(2006), SGTE unary database V.5.0, 2009; Pd'
!

File: data/databases/sgte-binary/AlPd-17Dur.tdb
$
$ Database for Al-Pd from L. Duriska et al. 2017.
$
$ L. Duriska, I. Cernickova, R. Cicka, J. Janovec,
$ J. Phys. Conf. Ser., 809, 012008(2017).
$
$ Dataset created 2023.05.20 by Bengt Hallstedt.
$
$ Modified from 06Li. Al4Pd, Al3Pd and Al21Pd8 changed. Solution range added
$ to Al3Pd.
$
$ There seems to be no complete consensus on stable phases and their crystal
$ structures in this system. The AlPd-B2 phase seems to decompose at lower
$ temperature to form one or more other phases, one (or maybe more) of them
$ being a distorted form of B2. 
$
$ ------------------------------------------------------------------------------
 TEMP-LIM 298.15 6000.00 !
$
$ELEMENT NAME  REF. STATE               ATOMIC MASS H298-H0    S298    !
$
 ELEMENT VA   VACUUM                      0.0          0.0      0.0    ! 
 ELEMENT AL   FCC_A1                     26.98154   4540.      28.30   ! 
 ELEMENT PD   FCC_A1                    106.42      5468.488   37.8234 ! 
$ ------------------------------------------------------------------------------
$ Phase definitions
$
 PHASE LIQUID:L % 1 1 !
 CONST LIQUID:L : AL PD : !
$
$ Fcc (cF4, Fm-3m) and MeX (cF8, Fm-3m)
$
 PHASE FCC_A1 %A 2 1 1 !
 CONST FCC_A1 : AL PD : VA : !
$
$ Bcc (cI2, Im-3m)
$
 PHASE BCC_A2 %B 2 1 3 !
 CONST BCC_A2 : AL PD : VA : !
$
$ Hcp (hP2, P6_3/mmc) and Me2X (NiAs-type, hP4, P6_3/mmc, B8_1)
$
 PHASE HCP_A3 %A 2 1 0.5 !
 CONST HCP_A3 : AL PD : VA : !
$
$ Pearson hP*, P6_322
$
 PHASE AL4PD % 2 4 1 !
 CONST AL4PD : AL : PD : !
$
$ Pearson oP*, Pna2_1
$
 PHASE AL3PD % 2 3 1 !
 CONST AL3PD : AL% PD : AL PD% : !
$
$ Prototype Al21Pt8 (tI116, I4_1/a)
$
 PHASE AL21PD8 % 2 21 8 !
 CONST AL21PD8 : AL : PD : !
$
$ Prototype Al3Ni2 (hP5, P-3m1)
$
 PHASE AL3PD2_D513 % 2 3 2 !
 CONST AL3PD2_D513 : AL% PD : AL PD% : !
$
$ Prototype CsCl (cP2, Pm-3m)
$
 PHASE ALPD_B2 % 2 1 1 !
 CONST ALPD_B2 : AL% PD : PD% VA : !
$
$ Prototype Ge3Rh5 (oP16, Pbam)
$
 PHASE AL3PD5 % 2 3 5 !
 CONST AL3PD5 : AL : PD : !
$
$ Prototype Ga2Pd5 (oP28, Pnma)
$
 PHASE AL2PD5 % 2 2 5 !
 CONST AL2PD5 : AL : AL PD% : !
$
$ Prototype Co2Si (oP12, Pnma)
$
 PHASE ALPD2_C37 % 2 1 2 !
 CONST ALPD2_C37 : AL% PD : AL PD% : !
$ ------------------------------------------------------------------------------
$ Defaults
$
 DEFINE-SYSTEM-DEFAULT ELEMENT 2 !
 DEFAULT-COM DEFINE_SYSTEM_ELEMENT VA !
 TYPE-DEF % SEQ * !
 TYPE-DEF A GES AMEND_PHASE_DESCRIPTION @ MAGNETIC -3 0.28 !
 TYPE-DEF B GES AMEND_PHASE_DESCRIPTION @ MAGNETIC -1 0.4 !
 FUNCTION ZERO      298.15  0;                                         6000 N !
 FUNCTION UN_ASS    298.15  0;                                         6000 N !
 FUNCTION R         298.15  +8.31451;                                  6000 N !
$ ------------------------------------------------------------------------------
$ Element data
$ ------------------------------------------------------------------------------
$ Al
$
$ BCT_A5 and DIAMOND_A4 added in unary 3.0
$
 PAR  G(FCC_A1,AL:VA),,                 +GHSERAL;                2900 N 91Din !
 PAR  G(BCC_A2,AL:VA),,                 +GHSERAL+10083-4.813*T;  2900 N 91Din !
 PAR  G(HCP_A3,AL:VA),,                 +GHSERAL+5481-1.8*T;     2900 N 91Din !
$PAR  G(CBCC_A12,AL:VA),,               +GHSERAL
$            +10083.4-4.813*T;                                   2900 N 91Din !
$PAR  G(CUB_A13,AL:VA),,                +GHSERAL
$            +10920.44-4.8116*T;                                 2900 N 91Din !
$PAR  G(BCT_A5,AL),,                    +GHSERAL+10083-4.813*T;  2900 N SGCOST !
$PAR  G(DIAMOND_A4,AL),,                +GHSERAL+30*T;           2900 N SGCOST !
 PAR  G(LIQUID,AL),,                    +GLIQAL;                 2900 N 91Din !
$
 PAR  G(AL3PD,AL:AL),,                  +4*GHSERAL+100000;,,          N 17Dur !
 PAR  G(AL3PD2_D513,AL:AL),,            +5*GHSERAL+100000;,,          N 06Li !
 PAR  G(ALPD_B2,AL:VA),,                +GBCCAL+10000-T;,,            N 06Li !
 PAR  G(AL2PD5,AL:AL),,                 +7*GHSERAL+100000;,,          N 06Li !
 PAR  G(ALPD2_C37,AL:AL),,              +3*GHSERAL+100000;,,          N 06Li !
$
 FUNCTION GHSERAL   298.15  -7976.15+137.093038*T-24.3671976*T*LN(T)
       -0.001884662*T**2-8.77664E-07*T**3+74092*T**(-1);
       700.00  Y  -11276.24+223.048446*T-38.5844296*T*LN(T)
       +0.018531982*T**2 -5.764227E-06*T**3+74092*T**(-1);
       933.47  Y  -11278.361+188.684136*T-31.748192*T*LN(T)
       -1.230622E+28*T**(-9);
      2900.00  N !
 FUNCTION GLIQAL    298.15  +11005.045-11.84185*T+GHSERAL+7.9337E-20*T**7;
       933.47  Y  -795.991+177.430209*T-31.748192*T*LN(T);
      2900.00  N !
 FUNCTION GBCCAL    298.15  +GHSERAL+10083-4.813*T;                    2900 N !
$ ------------------------------------------------------------------------------
$ Pd
$
$ RHOMBOHEDRAL_A7 added in unary 5.0
$
 PAR  G(FCC_A1,PD:VA),,                 +GHSERPD;                4000 N 91Din !
 PAR  G(BCC_A2,PD:VA),,                 +GHSERPD+10500-1.8*T;    4000 N 91Din !
 PAR  G(HCP_A3,PD:VA),,                 +GHSERPD+2000+0.1*T;     4000 N 91Din !
$PAR  G(RHOMBOHEDRAL_A7,PD),,           +GHSERPD+4000;           4000 N 06Vre !
 PAR  G(LIQUID,PD),,                    +GLIQPD;                 4000 N 91Din !
$
 PAR  G(AL3PD,PD:PD),,                  +4*GHSERPD+41000;,,           N 17Dur !
 PAR  G(AL3PD2_D513,PD:PD),,            +5*GHSERPD+50000;,,           N 06Li !
 PAR  G(ALPD_B2,PD:PD),,                +2*GHSERPD+21000-3.6*T;,,     N 06Li !
 PAR  G(ALPD_B2,PD:VA),,                +GHSERPD+156023.3-18.83*T;,,  N 06Li !
 PAR  G(ALPD2_C37,PD:PD),,              +3*GHSERPD+100000;,,          N 06Li !
$
 FUNCTION GHSERPD   298.15  -10204.027+176.076315*T-32.211*T*LN(T)
       +0.007120975*T**2-1.919875E-06*T**3+168687*T**(-1);
       900.00  Y  +917.062+49.659892*T-13.5708*T*LN(T)
       -0.00717522*T**2+1.91115E-07*T**3-1112465*T**(-1);
      1828.00  Y  -67161.018+370.102147*T-54.2067086*T*LN(T)
       +0.002091396*T**2-6.2811E-08*T**3+18683526*T**(-1);
      4000.00  N !
 FUNCTION GLIQPD    298.15  +11506.758-5.112162*T+GHSERPD;
       600.00  Y  +23405.778-116.918419*T+10.8922031*T*LN(T)
       -0.027266568*T**2+2.430675E-06*T**3-1853674*T**(-1);
      1828.00  Y  -12373.637+251.416903*T-41.17*T*LN(T);
      4000.00  N !
$ ------------------------------------------------------------------------------
$ Binary system
$
$ L. Duriska, I. Cernickova, R. Cicka, J. Janovec,
$ J. Phys. Conf. Ser., 809, 012008(2017).
$
$ Checked against paper. Checked at 6000 K.
$
$ Modified from 06Li. Al4Pd, Al3Pd and Al21Pd8 changed. Solution range added
$ to Al3Pd.
$
$ There seems to be no complete consensus on stable phases and their crystal
$ structures in this system. The AlPd-B2 phase seems to decompose at lower
$ temperature to form one or more other phases, one (or maybe more) of them
$ being a distorted form of B2. 
$
 PAR  L(LIQUID,AL,PD;0),,               -226803.7+52.2*T
             +0.048*T*LN(T);,,                                        N 06Li !
 PAR  L(LIQUID,AL,PD;1),,               +82765.11-17.86*T;,,          N 06Li !
$
 PAR  L(FCC_A1,AL,PD:VA;0),,            -164947.99+23.32*T;,,         N 06Li !
 PAR  L(FCC_A1,AL,PD:VA;1),,            +112770.39-29.38*T;,,         N 06Li !
$
 PAR  G(AL4PD,AL:PD),,                  +4*GHSERAL+GHSERPD
             -170737.44+51.21*T;,,                                    N 17Dur !
$
 PAR  G(AL3PD,AL:PD),,                  +3*GHSERAL+GHSERPD
             -156506.48+35.41*T;,,                                    N 17Dur !
 PAR  G(AL3PD,PD:AL),,                  +3*GHSERPD+GHSERAL
             -55000+20*T;,,                                           N 17Dur !
 PAR  L(AL3PD,AL,PD:AL;0),,             -486700+28.7*T;,,             N 17Dur !
 PAR  L(AL3PD,AL,PD:PD;0),,             -486700+28.7*T;,,             N 17Dur !
 PAR  L(AL3PD,AL:AL,PD;0),,             -25000+140*T;,,               N 17Dur !
 PAR  L(AL3PD,PD:AL,PD;0),,             -25000+140*T;,,               N 17Dur !
$
 PAR  G(AL21PD8,AL:PD),,                +21*GHSERAL+8*GHSERPD
             -1246650.94+275.07*T;,,                                  N 17Dur !
$
 PAR  G(AL3PD2_D513,AL:PD),,            +3*GHSERAL+2*GHSERPD
             -274963.98+42.77*T;,,                                    N 06Li !
 PAR  G(AL3PD2_D513,PD:AL),,            +3*GHSERPD+2*GHSERAL
             -55033.89+20.82*T;,,                                     N 06Li !
 PAR  L(AL3PD2_D513,AL,PD:AL;0),,       -450180.01+38.01*T;,,         N 06Li !
 PAR  L(AL3PD2_D513,AL,PD:PD;0),,       -450180.01+38.01*T;,,         N 06Li !
 PAR  L(AL3PD2_D513,AL:AL,PD;0),,       -197701.77+139.11*T;,,        N 06Li !
 PAR  L(AL3PD2_D513,PD:AL,PD;0),,       -197701.77+139.11*T;,,        N 06Li !
$
 PAR  G(ALPD_B2,AL:PD),,                +GHSERAL+GHSERPD
             -114940.31+9.42*T;,,                                     N 06Li !
 PAR  L(ALPD_B2,AL,PD:PD;0),,           -122995.29+44.02*T;,,         N 06Li !
 PAR  L(ALPD_B2,AL,PD:VA;0),,           -122995.29+44.02*T;,,         N 06Li !
 PAR  L(ALPD_B2,AL:PD,VA;0),,           -84986.5+59.73*T;,,           N 06Li !
 PAR  L(ALPD_B2,PD:PD,VA;0),,           -84986.5+59.73*T;,,           N 06Li !
$
 PAR  G(AL3PD5,AL:PD),,                 +3*GHSERAL+5*GHSERPD
             -412645.52+23.16*T;,,                                    N 06Li !
$
 PAR  G(AL2PD5,AL:PD),,                 +2*GHSERAL+5*GHSERPD
             -329912.86+21.86*T;,,                                    N 06Li !
 PAR  L(AL2PD5,AL:AL,PD;0),,            -660821.07+94.89*T;,,         N 06Li !
$
 PAR  G(ALPD2_C37,AL:PD),,              +GHSERAL+2*GHSERPD
             -144760.82+10.18*T-0.596*T*LN(T);,,                      N 06Li !
 PAR  G(ALPD2_C37,PD:AL),,              +GHSERPD+2*GHSERAL
             +23168.36+42.11*T;,,                                     N 06Li !
 PAR  L(ALPD2_C37,AL,PD:AL;0),,         -235761.01+45.04*T;,,         N 06Li !
 PAR  L(ALPD2_C37,AL,PD:PD;0),,         -235761.01+45.04*T;,,         N 06Li !
 PAR  L(ALPD2_C37,AL:AL,PD;0),,         -392380.23+110.03*T;,,        N 06Li !
 PAR  L(ALPD2_C37,PD:AL,PD;0),,         -392380.23+110.03*T;,,        N 06Li !
$
$ metastable
$
 PAR  L(BCC_A2,AL,PD:VA;0),,            -164947.99+23.32*T;,,         N Same !
 PAR  L(BCC_A2,AL,PD:VA;1),,            +112770.39-29.38*T;,,         N Same !
$
 PAR  L(HCP_A3,AL,PD:VA;0),,            -164947.99+23.32*T;,,         N Same !
 PAR  L(HCP_A3,AL,PD:VA;1),,            +112770.39-29.38*T;,,         N Same !
$ ------------------------------------------------------------------------------
$
$
 LIST-OF-REFERENCE
 NUMBER  SOURCE
  Null   'Unknown source'
  Same   'Same or similar interaction as in the corresponding stable phase'
  REFLAV 'Laves phase convention: G(LAVES,X:X)=+3*GHSERXX+15000'
  COST   'COST 507 database, 1998'
  SGCOST 'COST 507 database, SGTE unary database V.3.0, 1996; Al, B, Nd, Ti, Zn'
  91Din  'A.T. Dinsdale, Calphad, 15, 317-425(1991).'
  06Li   'M. Li, C. Li, F. Wang, W. Zhang,
          Intermetallics, 14, 39-46(2006); Al-Pd'
  06Vre  'J. Vrestal, J. Pinkas, A. Watson, A. Scott, J. Houserova, A. Kroupa,
          Calphad, 30, 14-17(2006), SGTE unary database V.5.0, 2009; Pd'
  17Dur  'L. Duriska, I. Cernickova, R. Cicka, J. Janovec,
          J. Phys. Conf. Ser., 809, 012008(2017); Al-Pd'
!

File: data/databases/sgte-binary/AlPd-21Hom.tdb
$
$ Database for Al-Pd from V. Homolova and A. Kroupa 2021.
$
$ V. Homolova, A. Kroupa, Metals, 11, 1803(2021).
$
$ Dataset created 2022.09.04 by Bengt Hallstedt.
$
$ Order-disorder model for AlPd-B2.
$
$ There seems to be no complete consensus on stable phases and their crystal
$ structures in this system. The AlPd-B2 phase seems to decompose at lower
$ temperature to form one or more other phases, one (or maybe more) of them
$ being a distorted form of B2. 
$
$ ------------------------------------------------------------------------------
 TEMP-LIM 298.15 6000.00 !
$
$ELEMENT NAME  REF. STATE               ATOMIC MASS H298-H0    S298    !
$
 ELEMENT VA   VACUUM                      0.0          0.0      0.0    ! 
 ELEMENT AL   FCC_A1                     26.98154   4540.      28.30   ! 
 ELEMENT PD   FCC_A1                    106.42      5468.488   37.8234 ! 
$ ------------------------------------------------------------------------------
$ Phase definitions
$
 PHASE LIQUID:L % 1 1 !
 CONST LIQUID:L : AL PD : !
$
$ Fcc (cF4, Fm-3m) and MeX (cF8, Fm-3m)
$
 PHASE FCC_A1 %A 2 1 1 !
 CONST FCC_A1 : AL PD : VA : !
$
$ Bcc (cI2, Im-3m)
$
 PHASE BCC_A2 %B 2 1 3 !
 CONST BCC_A2 : AL PD : VA : !
$
$ Disordered part of B2_BCC, identical to BCC_A2 (except Va)
$
 PHASE A2_BCC %B 2 1 3 !
 CONST A2_BCC : AL PD VA : VA : !
$
$ Prototype CsCl (cP2, Pm-3m)
$
 PHASE B2_BCC %BO 3 0.5 0.5 3 !
 CONST B2_BCC : AL% PD VA : AL PD% VA : VA : !
$
$ Hcp (hP2, P6_3/mmc) and Me2X (NiAs-type, hP4, P6_3/mmc, B8_1)
$
 PHASE HCP_A3 %A 2 1 0.5 !
 CONST HCP_A3 : AL PD : VA : !
$
$ Pearson hP*, P6_322
$
 PHASE AL4PD % 2 4 1 !
 CONST AL4PD : AL : PD : !
$
$ Pearson oP*, Pna2_1
$
 PHASE AL3PD % 2 3 1 !
 CONST AL3PD : AL : PD : !
$
$ Prototype Al21Pt8 (tI116, I4_1/a)
$
 PHASE AL21PD8 % 2 21 8 !
 CONST AL21PD8 : AL : PD : !
$
$ Prototype Al3Ni2 (hP5, P-3m1)
$
 PHASE AL3PD2_D513 % 2 3 2 !
 CONST AL3PD2_D513 : AL% PD : AL PD% : !
$
$ Prototype Ge3Rh5 (oP16, Pbam)
$
 PHASE AL3PD5 % 2 3 5 !
 CONST AL3PD5 : AL : PD : !
$
$ Prototype Ga2Pd5 (oP28, Pnma)
$
 PHASE AL2PD5 % 2 2 5 !
 CONST AL2PD5 : AL : AL PD% : !
$
$ Prototype Co2Si (oP12, Pnma)
$
 PHASE ALPD2_C37 % 2 1 2 !
 CONST ALPD2_C37 : AL% PD : AL PD% : !
$ ------------------------------------------------------------------------------
$ Defaults
$
 DEFINE-SYSTEM-DEFAULT ELEMENT 2 !
 DEFAULT-COM DEFINE_SYSTEM_ELEMENT VA !
 TYPE-DEF % SEQ * !
 TYPE-DEF A GES AMEND_PHASE_DESCRIPTION @ MAGNETIC -3 0.28 !
 TYPE-DEF B GES AMEND_PHASE_DESCRIPTION @ MAGNETIC -1 0.4 !
 TYPE-DEF O GES AMEND_PHASE_DESCRIPTION B2_BCC DIS_PART A2_BCC !
 FUNCTION ZERO      298.15  0;                                         6000 N !
 FUNCTION UN_ASS    298.15  0;                                         6000 N !
 FUNCTION R         298.15  +8.31451;                                  6000 N !
$ ------------------------------------------------------------------------------
$ Element data
$ ------------------------------------------------------------------------------
$ Al
$
$ BCT_A5 and DIAMOND_A4 added in unary 3.0
$
 PAR  G(FCC_A1,AL:VA),,                 +GHSERAL;                2900 N 91Din !
 PAR  G(BCC_A2,AL:VA),,                 +GHSERAL+10083-4.813*T;  2900 N 91Din !
 PAR  G(A2_BCC,AL:VA),,                 +GHSERAL+10083-4.813*T;  2900 N 91Din !
 PAR  G(HCP_A3,AL:VA),,                 +GHSERAL+5481-1.8*T;     2900 N 91Din !
$PAR  G(CBCC_A12,AL:VA),,               +GHSERAL
$            +10083.4-4.813*T;                                   2900 N 91Din !
$PAR  G(CUB_A13,AL:VA),,                +GHSERAL
$            +10920.44-4.8116*T;                                 2900 N 91Din !
$PAR  G(BCT_A5,AL),,                    +GHSERAL+10083-4.813*T;  2900 N SGCOST !
$PAR  G(DIAMOND_A4,AL),,                +GHSERAL+30*T;           2900 N SGCOST !
 PAR  G(LIQUID,AL),,                    +GLIQAL;                 2900 N 91Din !
$
 PAR  L(A2_BCC,AL,VA:VA;0),,            +46912;,,                     N 09Sun !
 PAR  G(B2_BCC,VA:AL:VA),,              +ZERO;,,                      N 09Sun !
 PAR  G(B2_BCC,AL:VA:VA),,              +ZERO;,,                      N 09Sun !
 PAR  G(AL3PD2_D513,AL:AL),,            +5*GHSERAL+100000;,,          N 06Li !
 PAR  G(AL2PD5,AL:AL),,                 +7*GHSERAL+100000;,,          N 06Li !
 PAR  G(ALPD2_C37,AL:AL),,              +3*GHSERAL+100000;,,          N 06Li !
$
 FUNCTION GHSERAL   298.15  -7976.15+137.093038*T-24.3671976*T*LN(T)
       -0.001884662*T**2-8.77664E-07*T**3+74092*T**(-1);
       700.00  Y  -11276.24+223.048446*T-38.5844296*T*LN(T)
       +0.018531982*T**2 -5.764227E-06*T**3+74092*T**(-1);
       933.47  Y  -11278.361+188.684136*T-31.748192*T*LN(T)
       -1.230622E+28*T**(-9);
      2900.00  N !
 FUNCTION GLIQAL    298.15  +11005.045-11.84185*T+GHSERAL+7.9337E-20*T**7;
       933.47  Y  -795.991+177.430209*T-31.748192*T*LN(T);
      2900.00  N !
 FUNCTION GBCCAL    298.15  +GHSERAL+10083-4.813*T;                    2900 N !
$
$ With G(A2_BCC,VA:VA)=30*T the same amount must be subtracted from GB2ALVA.
 FUNCTION GB2ALVA   298.15  +10000-T-30*T;                             6000 N !
 FUNCTION LB2ALVA   298.15  +150000;                                   6000 N !
$ ------------------------------------------------------------------------------
$ Pd
$
$ RHOMBOHEDRAL_A7 added in unary 5.0
$
 PAR  G(FCC_A1,PD:VA),,                 +GHSERPD;                4000 N 91Din !
 PAR  G(BCC_A2,PD:VA),,                 +GHSERPD+10500-1.8*T;    4000 N 91Din !
 PAR  G(A2_BCC,PD:VA),,                 +GHSERPD+10500-1.8*T;    4000 N 91Din !
 PAR  G(HCP_A3,PD:VA),,                 +GHSERPD+2000+0.1*T;     4000 N 91Din !
$PAR  G(RHOMBOHEDRAL_A7,PD),,           +GHSERPD+4000;           4000 N 06Vre !
 PAR  G(LIQUID,PD),,                    +GLIQPD;                 4000 N 91Din !
$
 PAR  L(A2_BCC,PD,VA:VA;0),,            +46989+17.5*T;,,              N 21Hom !
 PAR  L(A2_BCC,PD,VA:VA;1),,            +20000;,,                     N 21Hom !
 PAR  G(B2_BCC,VA:PD:VA),,              +ZERO;,,                      N 21Hom !
 PAR  G(B2_BCC,PD:VA:VA),,              +ZERO;,,                      N 21Hom !
 PAR  G(AL3PD2_D513,PD:PD),,            +5*GHSERPD+50000;,,           N 06Li !
 PAR  G(ALPD2_C37,PD:PD),,              +3*GHSERPD+100000;,,          N 06Li !
$
 FUNCTION GHSERPD   298.15  -10204.027+176.076315*T-32.211*T*LN(T)
       +0.007120975*T**2-1.919875E-06*T**3+168687*T**(-1);
       900.00  Y  +917.062+49.659892*T-13.5708*T*LN(T)
       -0.00717522*T**2+1.91115E-07*T**3-1112465*T**(-1);
      1828.00  Y  -67161.018+370.102147*T-54.2067086*T*LN(T)
       +0.002091396*T**2-6.2811E-08*T**3+18683526*T**(-1);
      4000.00  N !
 FUNCTION GLIQPD    298.15  +11506.758-5.112162*T+GHSERPD;
       600.00  Y  +23405.778-116.918419*T+10.8922031*T*LN(T)
       -0.027266568*T**2+2.430675E-06*T**3-1853674*T**(-1);
      1828.00  Y  -12373.637+251.416903*T-41.17*T*LN(T);
      4000.00  N !
$ ------------------------------------------------------------------------------
$ Va
$
 PAR  G(A2_BCC,VA:VA),,                 +30*T;,,                      N 09Sun !
$ ------------------------------------------------------------------------------
$ Binary system
$
$ V. Homolova, A. Kroupa, Metals, 11, 1803(2021).
$
$ Checked against paper. Checked at 6000 K.
$
$ There seems to be no complete consensus on stable phases and their crystal
$ structures in this system. The AlPd-B2 phase seems to decompose at lower
$ temperature to form one or more other phases, one (or maybe more) of them
$ being a distorted form of B2. 
$
 PAR  L(LIQUID,AL,PD;0),,               -226803.7+52.2*T
             +0.048*T*LN(T);,,                                        N 06Li !
 PAR  L(LIQUID,AL,PD;1),,               +82765.11-17.86*T;,,          N 06Li !
$
 PAR  L(FCC_A1,AL,PD:VA;0),,            -164947.99+23.32*T;,,         N 06Li !
 PAR  L(FCC_A1,AL,PD:VA;1),,            +112770.39-29.38*T;,,         N 06Li !
$
 PAR  L(BCC_A2,AL,PD:VA;0),,            -110580.8+25.373*T;,,         N 21Hom !
 PAR  L(BCC_A2,AL,PD:VA;1),,            -10000+33.33*T;,,             N 21Hom !
 PAR  L(BCC_A2,AL,PD:VA;2),,            +65384-30*T;,,                N 21Hom !
$
 PAR  L(A2_BCC,AL,PD:VA;0),,            -110580.8+25.373*T;,,         N 21Hom !
 PAR  L(A2_BCC,AL,PD:VA;1),,            -10000+33.33*T;,,             N 21Hom !
 PAR  L(A2_BCC,AL,PD:VA;2),,            +65384-30*T;,,                N 21Hom !
$
 PAR  G(B2_BCC,AL:PD:VA),,              -78155+4.229*T;,,             N 21Hom !
 PAR  G(B2_BCC,PD:AL:VA),,              -78155+4.229*T;,,             N 21Hom !
 PAR  L(B2_BCC,PD,VA:AL:VA;0),,         -130957.6+17.796*T;,,         N 21Hom !
 PAR  L(B2_BCC,AL:PD,VA:VA;0),,         -130957.6+17.796*T;,,         N 21Hom !
 PAR  L(B2_BCC,PD,VA:AL:VA;1),,         +6610-24.2*T;,,               N 21Hom !
 PAR  L(B2_BCC,AL:PD,VA:VA;1),,         +6610-24.2*T;,,               N 21Hom !
 PAR  L(B2_BCC,AL,VA:PD:VA;0),,         -138953.4+14.48*T;,,          N 21Hom !
 PAR  L(B2_BCC,PD:AL,VA:VA;0),,         -138953.4+14.48*T;,,          N 21Hom !
 PAR  L(B2_BCC,AL,PD:AL:VA;0),,         +5000;,,                      N 21Hom !
 PAR  L(B2_BCC,AL:AL,PD:VA;0),,         +5000;,,                      N 21Hom !
$
 PAR  G(AL4PD,AL:PD),,                  +4*GHSERAL+GHSERPD
             -172734.44+51.21*T;,,                                    N 06Li !
 PAR  G(AL3PD,AL:PD),,                  +3*GHSERAL+GHSERPD
             -151076.48+26.51*T;,,                                    N 06Li !
 PAR  G(AL21PD8,AL:PD),,                +21*GHSERAL+8*GHSERPD
             -1281100+299*T;,,                                        N 21Hom !
$
 PAR  G(AL3PD2_D513,AL:PD),,            +3*GHSERAL+2*GHSERPD
             -269541.8+37.214*T;,,                                    N 21Hom !
 PAR  G(AL3PD2_D513,PD:AL),,            +3*GHSERPD+2*GHSERAL
             -55033.89+20.82*T;,,                                     N 06Li !
 PAR  L(AL3PD2_D513,AL,PD:AL;0),,       -450180.01+38.01*T;,,         N 06Li !
 PAR  L(AL3PD2_D513,AL,PD:PD;0),,       -450180.01+38.01*T;,,         N 06Li !
 PAR  L(AL3PD2_D513,AL:AL,PD;0),,       -197701.77+139.11*T;,,        N 06Li !
 PAR  L(AL3PD2_D513,PD:AL,PD;0),,       -197701.77+139.11*T;,,        N 06Li !
$
 PAR  G(AL3PD5,AL:PD),,                 +3*GHSERAL+5*GHSERPD
             -412146+22.799*T;,,                                      N 21Hom !
$
 PAR  G(AL2PD5,AL:PD),,                 +2*GHSERAL+5*GHSERPD
             -329912.86+21.86*T;,,                                    N 06Li !
 PAR  L(AL2PD5,AL:AL,PD;0),,            -660821.07+94.89*T;,,         N 06Li !
$
 PAR  G(ALPD2_C37,AL:PD),,              +GHSERAL+2*GHSERPD
             -144760.82+10.18*T-0.596*T*LN(T);,,                      N 06Li !
 PAR  G(ALPD2_C37,PD:AL),,              +GHSERPD+2*GHSERAL
             +23168.36+42.11*T;,,                                     N 06Li !
 PAR  L(ALPD2_C37,AL,PD:AL;0),,         -235761.01+45.04*T;,,         N 06Li !
 PAR  L(ALPD2_C37,AL,PD:PD;0),,         -235761.01+45.04*T;,,         N 06Li !
 PAR  L(ALPD2_C37,AL:AL,PD;0),,         -392380.23+110.03*T;,,        N 06Li !
 PAR  L(ALPD2_C37,PD:AL,PD;0),,         -392380.23+110.03*T;,,        N 06Li !
$
$ metastable
$
 PAR  L(HCP_A3,AL,PD:VA;0),,            +ZERO;,,                      N 21Hom !
 PAR  L(HCP_A3,AL,PD:VA;1),,            +ZERO;,,                      N 21Hom !
$ ------------------------------------------------------------------------------
$
$
 LIST-OF-REFERENCE
 NUMBER  SOURCE
  Null   'Unknown source'
  Same   'Same or similar interaction as in the corresponding stable phase'
  REFLAV 'Laves phase convention: G(LAVES,X:X)=+3*GHSERXX+15000'
  COST   'COST 507 database, 1998'
  SGCOST 'COST 507 database, SGTE unary database V.3.0, 1996; Al, B, Nd, Ti, Zn'
  91Din  'A.T. Dinsdale, Calphad, 15, 317-425(1991).'
  06Li   'M. Li, C. Li, F. Wang, W. Zhang,
          Intermetallics, 14, 39-46(2006); Al-Pd'
  06Vre  'J. Vrestal, J. Pinkas, A. Watson, A. Scott, J. Houserova, A. Kroupa,
          Calphad, 30, 14-17(2006), SGTE unary database V.5.0, 2009; Pd'
  09Sun  'B. Sundman, I. Ohnuma, N. Dupin, U.R. Kattner, S.G. Fries,
          Acta Mater., 57, 2896-2908(2009); Al-Fe'
  21Hom  'V. Homolova, A. Kroupa, Metals, 11, 1803(2021); Al-Pd'
!

File: data/databases/sgte-binary/AlPr-01Yin.tdb
$
$ Database for Al-Pr from F. Yin et al. 2001
$
$ F. Yin, X. Su, Z. Li, P. Zhang, Z. Metallkd., 92, 447-50(2001).
$
$ Dataset created 2010.04.08 by Bengt Hallstedt.
$ 2020.12.22: Modified for use with GES6.
$
$ There is an inverse miscibility gap with a min at 1680 K and x(Pr)=0.86.
$ This is below the melting temperature of Al2Pr.
$
$ The DHCP interaction is misprinted in the paper. This is corrected
$ by Thermodata.
$
$ ------------------------------------------------------------------------------
 TEMP-LIM 298.15 6000.00 !
$
$ELEMENT NAME  REF. STATE               ATOMIC MASS H298-H0    S298    !
$
 ELEMENT VA   VACUUM                      0.0          0.0      0.0    ! 
 ELEMENT AL   FCC_A1                     26.98154   4540.      28.30   ! 
 ELEMENT PR   DHCP                      140.9077    7418.232   73.9313 ! 
$ ------------------------------------------------------------------------------
$ Phase definitions
$
 PHASE LIQUID:L % 1 1 !
 CONST LIQUID:L : AL PR : !
$
$ Fcc (cF4, Fm-3m) and MeX (cF8, Fm-3m)
$
 PHASE FCC_A1 % 2 1 1 !
 CONST FCC_A1 : AL : VA : !
$
$ Bcc (cI2, Im-3m)
$
 PHASE BCC_A2 % 2 1 3 !
 CONST BCC_A2 : AL PR% : VA : !
$
$ Hcp (hP2, P6_3/mmc) and Me2X (NiAs-type, hP4, P6_3/mmc, B8_1)
$
 PHASE HCP_A3 %A 2 1 0.5 !
 CONST HCP_A3 : AL : VA : !
$
$ Prototype alpha-La (hP4, P6_3/mmc)
$
 PHASE DHCP % 1 1 !
 CONST DHCP : AL PR% : !
$
$ Prototype Al11La3 (oI28, Immm)
$
 PHASE AL11PR3 % 2 11 3 !
 CONST AL11PR3 : AL : PR : !
$
$ Prototype CdMg3 (hP8, P6_3/mmc)
$
 PHASE AL3PR_D019 % 2 3 1 !
 CONST AL3PR_D019 : AL : PR : !
$
$ Prototype Cu2Mg (cF24, Fd-3m)
$
 PHASE AL2PR_C15 % 2 2 1 !
 CONST AL2PR_C15 : AL : PR : !
$
$ Prototype AlDy (oP16, Pbcm)
$ Alternatively AlCe (oC16, Cmcm)
$
 PHASE ALPR % 2 1 1 !
 CONST ALPR : AL : PR : !
$
$ Prototype Co2Si (oP12, Pnma)
$
 PHASE ALPR2_C37 % 2 1 2 !
 CONST ALPR2_C37 : AL : PR : !
$
$ Prototype AuCu3 (cP4, Pm-3m), high T
$ Prototype CdMg3 (hP8, P6_3/mmc), low T
$
 PHASE ALPR3 % 2 1 3 !
 CONST ALPR3 : AL : PR : !
$ ------------------------------------------------------------------------------
$ Defaults
$
 DEFINE-SYSTEM-DEFAULT ELEMENT 2 !
 DEFAULT-COM DEFINE_SYSTEM_ELEMENT VA !
 TYPE-DEF % SEQ * !
 FUNCTION ZERO      298.15  0;                                         6000 N !
 FUNCTION UN_ASS    298.15  0;                                         6000 N !
 FUNCTION R         298.15  +8.31451;                                  6000 N !
$ ------------------------------------------------------------------------------
$ Element data
$ ------------------------------------------------------------------------------
$ Al
$
$ BCT_A5 and DIAMOND_A4 added in unary 3.0
$
$ DHCP from 01Yin is not included in unary
$
 PAR  G(FCC_A1,AL:VA),,                 +GHSERAL;                2900 N 91Din !
 PAR  G(BCC_A2,AL:VA),,                 +GHSERAL+10083-4.813*T;  2900 N 91Din !
 PAR  G(HCP_A3,AL:VA),,                 +GHSERAL+5481-1.8*T;     2900 N 91Din !
 PAR  G(DHCP,AL),,                      +GHSERAL+5481-1.8*T;     2900 N 01Yin !
$PAR  G(CBCC_A12,AL:VA),,               +GHSERAL
$            +10083.4-4.813*T;                                   2900 N 91Din !
$PAR  G(CUB_A13,AL:VA),,                +GHSERAL
$            +10920.44-4.8116*T;                                 2900 N 91Din !
$PAR  G(BCT_A5,AL),,                    +GHSERAL+10083-4.813*T;  2900 N SGCOST !
$PAR  G(DIAMOND_A4,AL),,                +GHSERAL+30*T;           2900 N SGCOST !
 PAR  G(LIQUID,AL),,                    +GLIQAL;                 2900 N 91Din !
$
 FUNCTION GHSERAL   298.15  -7976.15+137.093038*T-24.3671976*T*LN(T)
       -0.001884662*T**2-8.77664E-07*T**3+74092*T**(-1);
       700.00  Y  -11276.24+223.048446*T-38.5844296*T*LN(T)
       +0.018531982*T**2 -5.764227E-06*T**3+74092*T**(-1);
       933.47  Y  -11278.361+188.684136*T-31.748192*T*LN(T)
       -1.230622E+28*T**(-9);
      2900.00  N !
 FUNCTION GLIQAL    298.15  +11005.045-11.84185*T+GHSERAL+7.9337E-20*T**7;
       933.47  Y  -795.991+177.430209*T-31.748192*T*LN(T);
      2900.00  N !
 FUNCTION GBCCAL    298.15  +GHSERAL+10083-4.813*T;                    2900 N !
$ ------------------------------------------------------------------------------
$ Pr
$
 PAR  G(DHCP,PR),,                      +GHSERPR;                3800 N 91Din !
 PAR  G(BCC_A2,PR:VA),,                 +GBCCPR;                 3800 N 91Din !
 PAR  G(LIQUID,PR),,                    +GLIQPR;                 3800 N 91Din !
$
 FUNCTION GHSERPR   298.15  -18803.379+356.587384*T-68.9176*T*LN(T)
       +0.072929*T**2-2.5184333E-05*T**3+507385*T**(-1);
       500.00  Y  -7246.848+82.427384*T-22.8909*T*LN(T)
       -0.00497126*T**2-1.22951E-06*T**3;
       800.00  Y  +95411.023-1073.55111*T+146.764*T*LN(T)
       -0.1288205*T**2+1.5592233E-05*T**3-11588800*T**(-1);
      1068.00  Y  -481663.131+4234.33311*T-606.120311*T*LN(T)
       +0.305181506*T**2-3.0994702E-05*T**3+70926840*T**(-1);
      1204.00  Y  -20014.678+227.685155*T-42.9697*T*LN(T);
      3800.00  N !
 FUNCTION GBCCPR    298.15  -2863.651+28.274853*T-13.7470527*T*LN(T)
       -0.02284377*T**2+3.542468E-06*T**3-87486*T**(-1);
      1068.00  Y  -11985.919+188.657121*T-38.451*T*LN(T);
      1204.00  Y  +953.224+100.826281*T-26.6824313*T*LN(T)
       -0.004106833*T**2+1.76214E-07*T**3-2473024*T**(-1);
      3800.00  N !
 FUNCTION GLIQPR    298.15  +3848.961-29.099465*T-4.7344931*T*LN(T)
       -0.035119723*T**2+5.427467E-06*T**3-207406*T**(-1);
      1068.00  Y  -10539.574+219.508805*T-42.9697*T*LN(T);
      3800.00  N !
$ ------------------------------------------------------------------------------
$ Binary system
$
$ F. Yin, X. Su, Z. Li, P. Zhang, Z. Metallkd., 92, 447-50(2001).
$
$ Checked against paper. Checked at 6000 K.
$
$ There is an inverse miscibility gap with a min at 1680 K and x(Pr)=0.86.
$ This is below the melting temperature of Al2Pr.
$
$ The DHCP interaction is misprinted in the paper. This is corrected
$ by Thermodata.
$
 PAR  L(LIQUID,AL,PR;0),,               -156859+57.066*T;,,           N 01Yin !
 PAR  L(LIQUID,AL,PR;1),,               -16083.9-23.273*T;,,          N 01Yin !
$
 PAR  L(BCC_A2,AL,PR:VA;0),,            -164842+77.715*T;,,           N 01Yin !
 PAR  L(BCC_A2,AL,PR:VA;1),,            -28537;,,                     N 01Yin !
$
$ Original interaction from 01Yin below
$PAR  L(DHCP,AL,PR;0),,                 -93322;,,                     N 01Yin !
$ Corrected interaction from Thermodata below
 PAR  L(DHCP,AL,PR;0),,                 -102423.08+50.92095*T;,,      N 07The !
$
 PAR  G(AL11PR3,AL:PR),,                +11*GHSERAL+3*GHSERPR
             -592442+120.248*T;,,                                     N 01Yin !
 PAR  G(AL3PR_D019,AL:PR),,             +3*GHSERAL+GHSERPR
             -189998+42.61*T;,,                                       N 01Yin !
 PAR  G(AL2PR_C15,AL:PR),,              +2*GHSERAL+GHSERPR
             -164648+35.911*T;,,                                      N 01Yin !
 PAR  G(ALPR,AL:PR),,                   +GHSERAL+GHSERPR
             -88024+19.777*T;,,                                       N 01Yin !
 PAR  G(ALPR2_C37,AL:PR),,              +GHSERAL+2*GHSERPR
             -100334+27.862*T;,,                                      N 01Yin !
 PAR  G(ALPR3,AL:PR),,                  +GHSERAL+3*GHSERPR
             -101769+27.35*T;,,                                       N 01Yin !
$ ------------------------------------------------------------------------------
$
$
 LIST-OF-REFERENCE
 NUMBER  SOURCE
  Null   'Unknown source'
  COST   'COST 507 database'
  SGCOST 'COST 507 database, SGTE unary database V.3.0, 1996; Al, B, Nd, Ti, Zn'
  91Din  'A.T. Dinsdale, Calphad, 15, 317-425(1991).'
  01Yin  'F. Yin, X. Su, Z. Li, P. Zhang,
          Z. Metallkd., 92, 447-50(2001); Al, Al-Pr'
  07The  'Thermodata, unpublished, 2007; Al-Pr'
!
