Repository: orchid-calphad/orchid-project.org

# orchid-project.org

Website and released data of **ORCHID** (Open Repository for CALPHAD Hypotheses, Intelligence, and Discovery),
served by GitHub Pages at https://orchid-project.org. Releases are archived on Zenodo (one DOI per version).

- `index.html`, `catalog/`, `best-practices.html` — static, self-contained pages (generated in the ORCHID tooling).
- `data/` — released data: catalog, redistributable TDB files, convex hulls. Licences: `data/LICENSES.md`, `data/NOTICE.md`.
- `llms.txt`, `data/croissant.json`, `CITATION.cff`, `.zenodo.json` — machine-readable metadata.

Only data with clear redistribution rights are published.

File: data/databases/sgte-binary/AlPr-19Lia.tdb
$
$ Database for Al-Pr from J. Liao et al. 2019.
$
$ J. Liao, Y. Liao, H. Wang, L. Zhang, Y. Ma,
$ Mater. Res. Express, 6, 086512(2019).
$
$ Dataset created 2019.07.26 by Bengt Hallstedt.
$ 2020.12.22: Modified for use with GES6.
$
$ Modified from 01Yin. Al11Pr3-beta and fcc interaction added. Dhcp interaction
$ corrected.
$
$ There are misprints in the parameter table.
$
$ There is an inverse miscibility gap with a min at 1680 K and x(Pr)=0.86.
$ This is below the melting temperature of Al2Pr.
$
$ ------------------------------------------------------------------------------
 TEMP-LIM 298.15 6000.00 !
$
$ELEMENT NAME  REF. STATE               ATOMIC MASS H298-H0    S298    !
$
 ELEMENT VA   VACUUM                      0.0          0.0      0.0    ! 
 ELEMENT AL   FCC_A1                     26.98154   4540.      28.30   ! 
 ELEMENT PR   DHCP                      140.9077    7418.232   73.9313 ! 
$ ------------------------------------------------------------------------------
$ Phase definitions
$
 PHASE LIQUID:L % 1 1 !
 CONST LIQUID:L : AL PR : !
$
$ Fcc (cF4, Fm-3m) and MeX (cF8, Fm-3m)
$
 PHASE FCC_A1 %A 2 1 1 !
 CONST FCC_A1 : AL% PR : VA : !
$
$ Bcc (cI2, Im-3m)
$
 PHASE BCC_A2 %B 2 1 3 !
 CONST BCC_A2 : AL PR% : VA : !
$
$ Hcp (hP2, P6_3/mmc) and Me2X (NiAs-type, hP4, P6_3/mmc, B8_1)
$
 PHASE HCP_A3 %A 2 1 0.5 !
 CONST HCP_A3 : AL : VA : !
$
$ Prototype alpha-La (hP4, P6_3/mmc)
$
 PHASE DHCP % 1 1 !
 CONST DHCP : AL PR% : !
$
$ Prototype Al11La3 (oI28, Immm)
$
 PHASE AL11PR3_ALPHA % 2 11 3 !
 CONST AL11PR3_ALPHA : AL : PR : !
$
$ unknown structure
$
 PHASE AL11PR3_BETA % 2 11 3 !
 CONST AL11PR3_BETA : AL : PR : !
$
$ Prototype CdMg3 (hP8, P6_3/mmc)
$
 PHASE AL3PR_D019 % 2 3 1 !
 CONST AL3PR_D019 : AL : PR : !
$
$ Prototype Cu2Mg (cF24, Fd-3m)
$
 PHASE AL2PR_C15 % 2 2 1 !
 CONST AL2PR_C15 : AL : PR : !
$
$ Prototype AlDy (oP16, Pbcm)
$ Alternatively AlCe (oC16, Cmcm)
$
 PHASE ALPR % 2 1 1 !
 CONST ALPR : AL : PR : !
$
$ Prototype Co2Si (oP12, Pnma)
$
 PHASE ALPR2_C37 % 2 1 2 !
 CONST ALPR2_C37 : AL : PR : !
$
$ Prototype AuCu3 (cP4, Pm-3m), high T
$ Prototype CdMg3 (hP8, P6_3/mmc), low T
$
 PHASE ALPR3 % 2 1 3 !
 CONST ALPR3 : AL : PR : !
$ ------------------------------------------------------------------------------
$ Defaults
$
 DEFINE-SYSTEM-DEFAULT ELEMENT 2 !
 DEFAULT-COM DEFINE_SYSTEM_ELEMENT VA !
 TYPE-DEF % SEQ * !
 TYPE-DEF A GES AMEND_PHASE_DESCRIPTION @ MAGNETIC -3 0.28 !
 TYPE-DEF B GES AMEND_PHASE_DESCRIPTION @ MAGNETIC -1 0.4 !
 FUNCTION ZERO      298.15  0;                                         6000 N !
 FUNCTION UN_ASS    298.15  0;                                         6000 N !
 FUNCTION R         298.15  +8.31451;                                  6000 N !
$ ------------------------------------------------------------------------------
$ Element data
$ ------------------------------------------------------------------------------
$ Al
$
$ BCT_A5 and DIAMOND_A4 added in unary 3.0
$
$ DHCP from 01Yin is not included in unary
$
 PAR  G(FCC_A1,AL:VA),,                 +GHSERAL;                2900 N 91Din !
 PAR  G(BCC_A2,AL:VA),,                 +GHSERAL+10083-4.813*T;  2900 N 91Din !
 PAR  G(HCP_A3,AL:VA),,                 +GHSERAL+5481-1.8*T;     2900 N 91Din !
 PAR  G(DHCP,AL),,                      +GHSERAL+5481-1.8*T;     2900 N 01Yin !
$PAR  G(CBCC_A12,AL:VA),,               +GHSERAL
$            +10083.4-4.813*T;                                   2900 N 91Din !
$PAR  G(CUB_A13,AL:VA),,                +GHSERAL
$            +10920.44-4.8116*T;                                 2900 N 91Din !
$PAR  G(BCT_A5,AL),,                    +GHSERAL+10083-4.813*T;  2900 N SGCOST !
$PAR  G(DIAMOND_A4,AL),,                +GHSERAL+30*T;           2900 N SGCOST !
 PAR  G(LIQUID,AL),,                    +GLIQAL;                 2900 N 91Din !
$
 FUNCTION GHSERAL   298.15  -7976.15+137.093038*T-24.3671976*T*LN(T)
       -0.001884662*T**2-8.77664E-07*T**3+74092*T**(-1);
       700.00  Y  -11276.24+223.048446*T-38.5844296*T*LN(T)
       +0.018531982*T**2 -5.764227E-06*T**3+74092*T**(-1);
       933.47  Y  -11278.361+188.684136*T-31.748192*T*LN(T)
       -1.230622E+28*T**(-9);
      2900.00  N !
 FUNCTION GLIQAL    298.15  +11005.045-11.84185*T+GHSERAL+7.9337E-20*T**7;
       933.47  Y  -795.991+177.430209*T-31.748192*T*LN(T);
      2900.00  N !
 FUNCTION GBCCAL    298.15  +GHSERAL+10083-4.813*T;                    2900 N !
$ ------------------------------------------------------------------------------
$ Pr
$
 PAR  G(DHCP,PR),,                      +GHSERPR;                3800 N 91Din !
 PAR  G(FCC_A1,PR:VA),,                 +GHSERPR+5000;           3800 N 99Du2 !
 PAR  G(BCC_A2,PR:VA),,                 +GBCCPR;                 3800 N 91Din !
 PAR  G(LIQUID,PR),,                    +GLIQPR;                 3800 N 91Din !
$
 FUNCTION GHSERPR   298.15  -18803.379+356.587384*T-68.9176*T*LN(T)
       +0.072929*T**2-2.5184333E-05*T**3+507385*T**(-1);
       500.00  Y  -7246.848+82.427384*T-22.8909*T*LN(T)
       -0.00497126*T**2-1.22951E-06*T**3;
       800.00  Y  +95411.023-1073.55111*T+146.764*T*LN(T)
       -0.1288205*T**2+1.5592233E-05*T**3-11588800*T**(-1);
      1068.00  Y  -481663.131+4234.33311*T-606.120311*T*LN(T)
       +0.305181506*T**2-3.0994702E-05*T**3+70926840*T**(-1);
      1204.00  Y  -20014.678+227.685155*T-42.9697*T*LN(T);
      3800.00  N !
 FUNCTION GBCCPR    298.15  -2863.651+28.274853*T-13.7470527*T*LN(T)
       -0.02284377*T**2+3.542468E-06*T**3-87486*T**(-1);
      1068.00  Y  -11985.919+188.657121*T-38.451*T*LN(T);
      1204.00  Y  +953.224+100.826281*T-26.6824313*T*LN(T)
       -0.004106833*T**2+1.76214E-07*T**3-2473024*T**(-1);
      3800.00  N !
 FUNCTION GLIQPR    298.15  +3848.961-29.099465*T-4.7344931*T*LN(T)
       -0.035119723*T**2+5.427467E-06*T**3-207406*T**(-1);
      1068.00  Y  -10539.574+219.508805*T-42.9697*T*LN(T);
      3800.00  N !
$ ------------------------------------------------------------------------------
$ Binary system
$
$ J. Liao, Y. Liao, H. Wang, L. Zhang, Y. Ma,
$ Mater. Res. Express, 6, 086512(2019).
$
$ Checked against paper. Checked at 6000 K.
$
$ Modified from 01Yin. Al11Pr3-beta and fcc interaction added. Dhcp interaction
$ corrected.
$
$ There are misprints in the parameter table.
$
$ There is an inverse miscibility gap with a min at 1680 K and x(Pr)=0.86.
$ This is below the melting temperature of Al2Pr.
$
 PAR  L(LIQUID,AL,PR;0),,               -156859+57.066*T;,,           N 01Yin !
 PAR  L(LIQUID,AL,PR;1),,               -16083.9-23.273*T;,,          N 01Yin !
$
 PAR  L(FCC_A1,AL,PR:VA;0),,            -47000;,,                     N 19Lia !
 PAR  L(FCC_A1,AL,PR:VA;1),,            -50000;,,                     N 19Lia !
$
 PAR  L(BCC_A2,AL,PR:VA;0),,            -164842+77.715*T;,,           N 01Yin !
 PAR  L(BCC_A2,AL,PR:VA;1),,            -28537;,,                     N 01Yin !
$
 PAR  L(DHCP,AL,PR;0),,                 -93322+40.5*T;,,              N 19Lia !
$
 PAR  G(AL11PR3_ALPHA,AL:PR),,          +11*GHSERAL+3*GHSERPR
             -593588+120.29*T;,,                                      N 19Lia !
 PAR  G(AL11PR3_BETA,AL:PR),,           +11*GHSERAL+3*GHSERPR
             -592350+119.29*T;,,                                      N 19Lia !
 PAR  G(AL3PR_D019,AL:PR),,             +3*GHSERAL+GHSERPR
             -189998+42.61*T;,,                                       N 01Yin !
 PAR  G(AL2PR_C15,AL:PR),,              +2*GHSERAL+GHSERPR
             -164648+35.911*T;,,                                      N 01Yin !
 PAR  G(ALPR,AL:PR),,                   +GHSERAL+GHSERPR
             -88024+19.777*T;,,                                       N 01Yin !
 PAR  G(ALPR2_C37,AL:PR),,              +GHSERAL+2*GHSERPR
             -100334+27.862*T;,,                                      N 01Yin !
 PAR  G(ALPR3,AL:PR),,                  +GHSERAL+3*GHSERPR
             -101769+27.35*T;,,                                       N 01Yin !
$ ------------------------------------------------------------------------------
$
$
 LIST-OF-REFERENCE
 NUMBER  SOURCE
  Null   'Unknown source'
  COST   'COST 507 database'
  SGCOST 'COST 507 database, SGTE unary database V.3.0, 1996; Al, B, Nd, Ti, Zn'
  91Din  'A.T. Dinsdale, Calphad, 15, 317-425(1991).'
  99Du2  'Z. Du, D. Wang, W. Zhang,
          J. Alloys Compd., 284, 206-12(1999); Ni, Pr'
  01Yin  'F. Yin, X. Su, Z. Li, P. Zhang,
          Z. Metallkd., 92, 447-50(2001); Al, Al-Pr'
  04Du2  'Z. Du, C. Guo, D. Lu, J. Alloys Compd., 364, 117-20(2004); Pr'
  19Lia  'J. Liao, Y. Liao, H. Wang, L. Zhang, Y. Ma,
          Mater. Res. Express, 6, 086512(2019); Al-Pr'
!

File: data/databases/sgte-binary/AlPt-00Wu.tdb
$
$ Database for Al-Pt from K. Wu and Z. Jin, 2000
$
$ K. Wu, Z. Jin, J. Phase Equilib., 21, 221-26(2000).
$
$ Dataset created 2016.04.24 by Bengt Hallstedt.
$ 2020.12.22: Modified for use with GES6.
$
$ High temperature AlPt (B2) and AlPt2 are not included.
$
$ ------------------------------------------------------------------------------
 TEMP-LIM 298.15 6000.00 !
$
$ELEMENT NAME  REF. STATE               ATOMIC MASS H298-H0    S298    !
$
 ELEMENT VA   VACUUM                      0.0          0.0      0.0    ! 
 ELEMENT AL   FCC_A1                     26.98154   4540.      28.30   ! 
 ELEMENT PT   FCC_A1                    195.08      5723.712   41.6308 !
$ ------------------------------------------------------------------------------
$ Phase definitions
$
 PHASE LIQUID:L % 1 1 !
 CONST LIQUID:L : AL PT : !
$
$ Fcc (cF4, Fm-3m) and MeX (cF8, Fm-3m)
$
 PHASE FCC_A1 %A 2 1 1 !
 CONST FCC_A1 : AL PT : VA : !
$
$ Bcc (cI2, Im-3m)
$
 PHASE BCC_A2 %B 2 1 3 !
 CONST BCC_A2 : AL PT : VA : !
$
$ Hcp (hP2, P6_3/mmc) and Me2X (NiAs-type, hP4, P6_3/mmc, B8_1)
$
 PHASE HCP_A3 %A 2 1 0.5 !
 CONST HCP_A3 : AL PT : VA : !
$
$ Prototype Li21Si5 (cF416, F-43m)
$
 PHASE AL21PT5 % 2 21 5 !
 CONST AL21PT5 : AL : PT : !
$
$ Prototype Al21Pt8 (tI116, I4_1/a)
$
 PHASE AL21PT8 % 2 21 8 !
 CONST AL21PT8 : AL : PT : !
$
$ Prototype CaF2 (cF12, Fm-3m)
$
 PHASE AL2PT_C1 % 2 2 1 !
 CONST AL2PT_C1 : AL : PT : !
$
$ Prototype Al3Ni2 (hP5, P-3m1)
$
 PHASE AL3PT2_D513 % 2 3 2 !
 CONST AL3PT2_D513 : AL : PT : !
$
$ Prototype FeSi (cP8, P2_13)
$
 PHASE ALPT_B20 % 2 1 1 !
 CONST ALPT_B20 : AL : PT : !
$
$ Prototype Ge3Rh5 (oP16, Pbam)
$
 PHASE AL3PT5 % 2 3 5 !
 CONST AL3PT5 : AL : PT : !
$
$ Prototype AuCu3 (cP4, Pm-3m)
$
 PHASE ALPT3_L12 % 2 1 3 !
 CONST ALPT3_L12 : AL% PT : AL PT% : !
$ ------------------------------------------------------------------------------
$ Defaults
$
 DEFINE-SYSTEM-DEFAULT ELEMENT 2 !
 DEFAULT-COM DEFINE_SYSTEM_ELEMENT VA !
 TYPE-DEF % SEQ * !
 TYPE-DEF A GES AMEND_PHASE_DESCRIPTION @ MAGNETIC -3 0.28 !
 TYPE-DEF B GES AMEND_PHASE_DESCRIPTION @ MAGNETIC -1 0.4 !
 FUNCTION ZERO      298.15  0;                                         6000 N !
 FUNCTION UN_ASS    298.15  0;                                         6000 N !
 FUNCTION R         298.15  +8.31451;                                  6000 N !
$ ------------------------------------------------------------------------------
$ Element data
$ ------------------------------------------------------------------------------
$ Al
$
$ BCT_A5 and DIAMOND_A4 added in unary 3.0
$
 PAR  G(FCC_A1,AL:VA),,                 +GHSERAL;                2900 N 91Din !
 PAR  G(BCC_A2,AL:VA),,                 +GHSERAL+10083-4.813*T;  2900 N 91Din !
 PAR  G(HCP_A3,AL:VA),,                 +GHSERAL+5481-1.8*T;     2900 N 91Din !
$PAR  G(CBCC_A12,AL:VA),,               +GHSERAL
$            +10083.4-4.813*T;                                   2900 N 91Din !
$PAR  G(CUB_A13,AL:VA),,                +GHSERAL
$            +10920.44-4.8116*T;                                 2900 N 91Din !
$PAR  G(BCT_A5,AL),,                    +GHSERAL+10083-4.813*T;  2900 N SGCOST !
$PAR  G(DIAMOND_A4,AL),,                +GHSERAL+30*T;           2900 N SGCOST !
 PAR  G(LIQUID,AL),,                    +GLIQAL;                 2900 N 91Din !
$
 PAR  G(ALPT3,AL:AL),,                  +4*GHSERAL+36000;,,           N 00Wu !
$
 FUNCTION GHSERAL   298.15  -7976.15+137.093038*T-24.3671976*T*LN(T)
       -0.001884662*T**2-8.77664E-07*T**3+74092*T**(-1);
       700.00  Y  -11276.24+223.048446*T-38.5844296*T*LN(T)
       +0.018531982*T**2 -5.764227E-06*T**3+74092*T**(-1);
       933.47  Y  -11278.361+188.684136*T-31.748192*T*LN(T)
       -1.230622E+28*T**(-9);
      2900.00  N !
 FUNCTION GLIQAL    298.15  +11005.045-11.84185*T+GHSERAL+7.9337E-20*T**7;
       933.47  Y  -795.991+177.430209*T-31.748192*T*LN(T);
      2900.00  N !
 FUNCTION GBCCAL    298.15  +GHSERAL+10083-4.813*T;                    2900 N !
$ ------------------------------------------------------------------------------
$ Pt
$
 PAR  G(FCC_A1,PT:VA),,                 +GHSERPT;                4000 N 91Din !
 PAR  G(A1_FCC,PT:VA),,                 +GHSERPT;                4000 N 91Din !
 PAR  G(BCC_A2,PT:VA),,                 +GHSERPT+15000-2.4*T;    4000 N 91Din !
 PAR  G(A2_BCC,PT:VA),,                 +GHSERPT+15000-2.4*T;    4000 N 91Din !
 PAR  G(HCP_A3,PT:VA),,                 +GHSERPT+2500+0.1*T;     4000 N 91Din !
 PAR  G(LIQUID,PT),,                    +GLIQPT;                 4000 N 91Din !
$
 PAR  G(ALPT3,PT:PT),,                  +4*GHSERPT+36000;,,           N 00Wu !
$
 FUNCTION GHSERPT   298.15  -7595.631+124.388275*T-24.5526*T*LN(T)
       -0.00248297*T**2-2.0138E-08*T**3+7974*T**(-1);
      1300.00  Y  -9253.174+161.529615*T-30.2527*T*LN(T)
       +0.002321665*T**2-6.56946E-07*T**3-272106*T**(-1);
      2041.50  Y  -222048.216+1019.35892*T-136.192996*T*LN(T)
       +0.020454938*T**2-7.59259E-07*T**3+71539020*T**(-1);
      4000.00  N !
 FUNCTION GLIQPT    298.15  +20114.016-9.275183*T+GHSERPT;
       600.00  Y  +19023.491+32.94182*T-12.3403769*T*LN(T)
       -0.011551507*T**2+9.31516E-07*T**3-601426*T**(-1);
      2041.50  Y  +1404.468+205.858962*T-36.5*T*LN(T);
      4000.00  N !
 FUNCTION GBCCPT    298.15  +GHSERPT+15000-2.4*T;                      6000 N !
$ ------------------------------------------------------------------------------
$ Binary system
$
$ K. Wu, Z. Jin, J. Phase Equilib., 21, 221-26(2000).
$
$ Checked against paper. Checked at 6000 K.
$
$ High temperature AlPt (B2) and AlPt2 are not included.
$
 PAR  L(LIQUID,AL,PT;0),,               -313474.36+21.32*T;,,         N 00Wu !
 PAR  L(LIQUID,AL,PT;1),,               +83303.878-6.27*T;,,          N 00Wu !
$
 PAR  L(FCC_A1,AL,PT:VA;0),,            -262446.89;,,                 N 00Wu !
 PAR  L(FCC_A1,AL,PT:VA;1),,            +102728.95-8.57*T;,,          N 00Wu !
$
 PAR  G(AL21PT5,AL:PT),,                +21*GHSERAL+5*GHSERPT
             -1417936.624+227.24*T;,,                                 N 00Wu !
 PAR  G(AL21PT8,AL:PT),,                +21*GHSERAL+8*GHSERPT
             -2142615.323+273.76*T;,,                                 N 00Wu !
 PAR  G(AL2PT_C1,AL:PT),,               +2*GHSERAL+GHSERPT
             -234801.027+15.54*T;,,                                   N 00Wu !
 PAR  G(AL3PT2_D513,AL:PT),,            +3*GHSERAL+2*GHSERPT
             -420224+18.5*T;,,                                        N 00Wu !
 PAR  G(ALPT_B20,AL:PT),,               +GHSERAL+GHSERPT
             -185999.8+10.92*T;,,                                     N 00Wu !
 PAR  G(AL3PT5,AL:PT),,                 +3*GHSERAL+5*GHSERPT
             -709562.064+40.48*T;,,                                   N 00Wu !
$
 PAR  G(ALPT3_L12,AL:PT),,              +GHSERAL+3*GHSERPT
             -305840+19.64*T;,,                                       N 00Wu !
 PAR  G(ALPT3_L12,PT:AL),,              +GHSERPT+3*GHSERAL
             +120072.532;,,                                           N 00Wu !
 PAR  L(ALPT3_L12,AL,PT:AL;0),,         -75921.02;,,                  N 00Wu !
 PAR  L(ALPT3_L12,AL,PT:PT;0),,         -75921.02;,,                  N 00Wu !
 PAR  L(ALPT3_L12,AL:AL,PT;0),,         -570689.44;,,                 N 00Wu !
 PAR  L(ALPT3_L12,PT:AL,PT;0),,         -570689.44;,,                 N 00Wu !
$
$ metastable
$
 PAR  L(BCC_A2,AL,PT:VA;0),,            -262446.89;,,                 N Same !
 PAR  L(BCC_A2,AL,PT:VA;1),,            +102728.95-8.57*T;,,          N Same !
$
 PAR  L(HCP_A3,AL,PT:VA;0),,            -262446.89;,,                 N Same !
 PAR  L(HCP_A3,AL,PT:VA;1),,            +102728.95-8.57*T;,,          N Same !
$ ------------------------------------------------------------------------------
$
$
 LIST-OF-REFERENCE
 NUMBER  SOURCE
  Null   'Unknown source'
  Same   'Same or similar interaction as in the corresponding stable phase'
  REFLAV 'Laves phase convention: G(LAVES,X:X)=+3*GHSERXX+15000'
  COST   'COST 507 database, 1998'
  SGCOST 'COST 507 database, SGTE unary database V.3.0, 1996; Al, B, Nd, Ti, Zn'
  91Din  'A.T. Dinsdale, Calphad, 15, 317-425(1991).'
  00Wu   'K. Wu, Z. Jin, J. Phase Equilib., 21, 221-26(2000); Al-Pt'
!

File: data/databases/sgte-binary/AlPt-16Liu.tdb
$
$ Database for Al-Pt from X.L. Liu et al. 2016.
$
$ X.L. Liu, G. Lindwall, R. Otis, H.Kim, Z.-K. Liu, Calphad, 55, 88-102(2016).
$
$ Dataset created 2019.07.21 by Bengt Hallstedt.
$ 2020.12.22: Modified for use with GES6.
$
$ This is a revision of the broken dataset from 11Kim.
$
$ Including a 4-SL ordering model for fcc using option F and a 2-SL ordering
$ model for bcc.
$
$ ------------------------------------------------------------------------------
 TEMP-LIM 298.15 6000.00 !
$
$ELEMENT NAME  REF. STATE               ATOMIC MASS H298-H0    S298    !
$
 ELEMENT VA   VACUUM                      0.0          0.0      0.0    ! 
 ELEMENT AL   FCC_A1                     26.98154   4540.      28.30   ! 
 ELEMENT PT   FCC_A1                    195.08      5723.712   41.6308 !
$ ------------------------------------------------------------------------------
$ Phase definitions
$
 PHASE LIQUID:L % 1 1 !
 CONST LIQUID:L : AL PT : !
$
$ Fcc (cF4, Fm-3m) and MeX (cF8, Fm-3m)
$
 PHASE FCC_A1 %A 2 1 1 !
 CONST FCC_A1 : AL PT : VA : !
$
$ Disordered part of FCC_4SL, identical to FCC_A1
$
 PHASE A1_FCC %A 2 1 1 !
 CONST A1_FCC : AL PT : VA : !
$
$ Prototype AuCu (L1_0, tP2, P4/mmm) and AuCu3 (L1_2, cP4, Pm-3m)
$
 PHASE FCC_4SL:F %AY 5 0.25 0.25 0.25 0.25 1 !
 CONST FCC_4SL:F : AL PT% : AL PT% : AL PT% : AL% PT : VA :  !
$
$ Bcc (cI2, Im-3m)
$
 PHASE BCC_A2 %B 2 1 3 !
 CONST BCC_A2 : AL PT : VA : !
$
$ Disordered part of B2_BCC, identical to BCC_A2 (except Va)
$
 PHASE A2_BCC %B 2 1 3 !
 CONST A2_BCC : AL PT : VA : !
$
$ Prototype CsCl (cP2, Pm-3m)
$
 PHASE B2_BCC %BO 3 0.5 0.5 3 !
 CONST B2_BCC : AL% PT : AL PT% : VA : !
$
$ Hcp (hP2, P6_3/mmc) and Me2X (NiAs-type, hP4, P6_3/mmc, B8_1)
$
 PHASE HCP_A3 %A 2 1 0.5 !
 CONST HCP_A3 : AL PT : VA : !
$
$ Prototype Li21Si5 (cF416, F-43m)
$
 PHASE AL21PT5 % 2 21 5 !
 CONST AL21PT5 : AL : PT : !
$
$ Prototype Al21Pt8 (tI116, I4_1/a)
$
 PHASE AL21PT8 % 2 21 8 !
 CONST AL21PT8 : AL : PT : !
$
$ Prototype CaF2 (cF12, Fm-3m)
$
 PHASE AL2PT_C1 % 2 2 1 !
 CONST AL2PT_C1 : AL : PT : !
$
$ Prototype Al3Ni2 (hP5, P-3m1)
$
 PHASE AL3PT2_D513 % 2 3 2 !
 CONST AL3PT2_D513 : AL : PT : !
$
$ Prototype FeSi (cP8, P2_13)
$
 PHASE ALPT_B20 % 2 1 1 !
 CONST ALPT_B20 : AL : PT : !
$
$ Prototype Ge3Rh5 (oP16, Pbam)
$
 PHASE AL3PT5 % 2 3 5 !
 CONST AL3PT5 : AL : PT : !
$
$ Prototype GaPt2 (oP24, Pmma), LT and Co2Si (oP12, Pnma, C23), HT
$
 PHASE ALPT2 % 2 1 2 !
 CONST ALPT2 : AL : PT : !
$ ------------------------------------------------------------------------------
$ Defaults
$
 DEFINE-SYSTEM-DEFAULT ELEMENT 2 !
 DEFAULT-COM DEFINE_SYSTEM_ELEMENT VA !
 TYPE-DEF % SEQ * !
 TYPE-DEF A GES AMEND_PHASE_DESCRIPTION @ MAGNETIC -3 0.28 !
 TYPE-DEF B GES AMEND_PHASE_DESCRIPTION @ MAGNETIC -1 0.4 !
 TYPE-DEF O GES AMEND_PHASE_DESCRIPTION B2_BCC DIS_PART A2_BCC !
 TYPE-DEF Y GES AMEND_PHASE_DESCRIPTION FCC_4SL DIS_PART A1_FCC !
 DEFAULT-COM REJECT_PHASE FCC_A1 BCC_A2 !
 FUNCTION ZERO      298.15  0;                                         6000 N !
 FUNCTION UN_ASS    298.15  0;                                         6000 N !
 FUNCTION R         298.15  +8.31451;                                  6000 N !
$ ------------------------------------------------------------------------------
$ Element data
$ ------------------------------------------------------------------------------
$ Al
$
$ BCT_A5 and DIAMOND_A4 added in unary 3.0
$
 PAR  G(FCC_A1,AL:VA),,                 +GHSERAL;                2900 N 91Din !
 PAR  G(A1_FCC,AL:VA),,                 +GHSERAL;                2900 N 91Din !
 PAR  G(BCC_A2,AL:VA),,                 +GHSERAL+10083-4.813*T;  2900 N 91Din !
 PAR  G(A2_BCC,AL:VA),,                 +GHSERAL+10083-4.813*T;  2900 N 91Din !
 PAR  G(HCP_A3,AL:VA),,                 +GHSERAL+5481-1.8*T;     2900 N 91Din !
$PAR  G(CBCC_A12,AL:VA),,               +GHSERAL
$            +10083.4-4.813*T;                                   2900 N 91Din !
$PAR  G(CUB_A13,AL:VA),,                +GHSERAL
$            +10920.44-4.8116*T;                                 2900 N 91Din !
$PAR  G(BCT_A5,AL),,                    +GHSERAL+10083-4.813*T;  2900 N SGCOST !
$PAR  G(DIAMOND_A4,AL),,                +GHSERAL+30*T;           2900 N SGCOST !
 PAR  G(LIQUID,AL),,                    +GLIQAL;                 2900 N 91Din !
$
 PAR  L(A2_BCC,AL,VA:VA;0),,            +GB2ALVA+LB2ALVA;,,           N 99Dup1 !
 PAR  G(B2_BCC,VA:AL:VA),,              +0.5*GB2ALVA-0.5*LB2ALVA;,,   N 99Dup1 !
 PAR  G(B2_BCC,AL:VA:VA),,              +0.5*GB2ALVA-0.5*LB2ALVA;,,   N 99Dup1 !
$
 FUNCTION GHSERAL   298.15  -7976.15+137.093038*T-24.3671976*T*LN(T)
       -0.001884662*T**2-8.77664E-07*T**3+74092*T**(-1);
       700.00  Y  -11276.24+223.048446*T-38.5844296*T*LN(T)
       +0.018531982*T**2 -5.764227E-06*T**3+74092*T**(-1);
       933.47  Y  -11278.361+188.684136*T-31.748192*T*LN(T)
       -1.230622E+28*T**(-9);
      2900.00  N !
 FUNCTION GLIQAL    298.15  +11005.045-11.84185*T+GHSERAL+7.9337E-20*T**7;
       933.47  Y  -795.991+177.430209*T-31.748192*T*LN(T);
      2900.00  N !
 FUNCTION GBCCAL    298.15  +GHSERAL+10083-4.813*T;                    2900 N !
$
$ In the original 99Dup publication GB2ALVA=10-0.001*T and LB2ALVA=100000.
$ In 97Ans GB2ALVA=1000-T
$ In the LB database LB2ALVA=150000
$ and in AlFeNiTi-bosse-0701.TDB LB2ALVA=200000
 FUNCTION GB2ALVA   298.15  +10000-T;                                  6000 N !
 FUNCTION LB2ALVA   298.15  +150000;                                   6000 N !
$ ------------------------------------------------------------------------------
$ Pt
$
 PAR  G(FCC_A1,PT:VA),,                 +GHSERPT;                4000 N 91Din !
 PAR  G(A1_FCC,PT:VA),,                 +GHSERPT;                4000 N 91Din !
 PAR  G(BCC_A2,PT:VA),,                 +GHSERPT+15000-2.4*T;    4000 N 91Din !
 PAR  G(A2_BCC,PT:VA),,                 +GHSERPT+15000-2.4*T;    4000 N 91Din !
 PAR  G(HCP_A3,PT:VA),,                 +GHSERPT+2500+0.1*T;     4000 N 91Din !
 PAR  G(LIQUID,PT),,                    +GLIQPT;                 4000 N 91Din !
$
 PAR  L(A2_BCC,PT,VA:VA;0),,            +GB2PTVA+LB2PTVA;,,           N 16Liu !
 PAR  G(B2_BCC,VA:PT:VA),,              +0.5*GB2PTVA-0.5*LB2PTVA;,,   N 16Liu !
 PAR  G(B2_BCC,PT:VA:VA),,              +0.5*GB2PTVA-0.5*LB2PTVA;,,   N 16Liu !
$
 FUNCTION GHSERPT   298.15  -7595.631+124.388275*T-24.5526*T*LN(T)
       -0.00248297*T**2-2.0138E-08*T**3+7974*T**(-1);
      1300.00  Y  -9253.174+161.529615*T-30.2527*T*LN(T)
       +0.002321665*T**2-6.56946E-07*T**3-272106*T**(-1);
      2041.50  Y  -222048.216+1019.35892*T-136.192996*T*LN(T)
       +0.020454938*T**2-7.59259E-07*T**3+71539020*T**(-1);
      4000.00  N !
 FUNCTION GLIQPT    298.15  +20114.016-9.275183*T+GHSERPT;
       600.00  Y  +19023.491+32.94182*T-12.3403769*T*LN(T)
       -0.011551507*T**2+9.31516E-07*T**3-601426*T**(-1);
      2041.50  Y  +1404.468+205.858962*T-36.5*T*LN(T);
      4000.00  N !
 FUNCTION GBCCPT    298.15  +GHSERPT+15000-2.4*T;                      6000 N !
$
 FUNCTION GB2PTVA   298.15  +GB2ALVA-GB2ALPT;                          6000 N !
 FUNCTION LB2PTVA   298.15  -51322+25*T;                               6000 N !
$ ------------------------------------------------------------------------------
$ Va
$
 PAR  G(A2_BCC,VA:VA),,                 +0.2*R*T;,,                   N 14Fra !
$ ------------------------------------------------------------------------------
$ Binary system
$
$ X.L. Liu, G. Lindwall, R. Otis, H.Kim, Z.-K. Liu, Calphad, 55, 88-102(2016).
$
$ This is a revision of the broken dataset from 11Kim.
$
$ Checked against paper and author's tdb. Checked at 6000 K.
$
$ Including a 4-SL ordering model for fcc using option F and a 2-SL ordering
$ model for bcc.
$
 PAR  L(LIQUID,AL,PT;0),,               -246324-0.506*T;,,            N 16Liu !
 PAR  L(LIQUID,AL,PT;1),,               -61241+32.061*T;,,            N 16Liu !
 PAR  L(LIQUID,AL,PT;2),,               +63347;,,                     N 16Liu !
$
 PAR  L(FCC_A1,AL,PT:VA;0),,            +LDF0ALPT;,,                  N 16Liu !
 PAR  L(FCC_A1,AL,PT:VA;1),,            +LDF1ALPT;,,                  N 16Liu !
 PAR  L(FCC_A1,AL,PT:VA;2),,            +LDF2ALPT;,,                  N 16Liu !
$
 PAR  L(A1_FCC,AL,PT:VA;0),,            +LDF0ALPT;,,                  N 16Liu !
 PAR  L(A1_FCC,AL,PT:VA;1),,            +LDF1ALPT;,,                  N 16Liu !
 PAR  L(A1_FCC,AL,PT:VA;2),,            +LDF2ALPT;,,                  N 16Liu !
$
 PAR  G(FCC_4SL,AL:AL:AL:PT:VA),,       +GFAL3PT;,,                   N 16Liu !
 PAR  G(FCC_4SL,AL:AL:PT:PT:VA),,       +GFAL2PT2;,,                  N 16Liu !
 PAR  G(FCC_4SL,AL:PT:PT:PT:VA),,       +GFALPT3;,,                   N 16Liu !
 PAR  L(FCC_4SL,AL,PT:*:*:*:VA;0),,     +L0FALPT;,,                   N 16Liu !
 PAR  L(FCC_4SL,AL,PT:*:*:*:VA;1),,     +L1FALPT;,,                   N 16Liu !
 PAR  L(FCC_4SL,AL,PT:AL,PT:*:*:VA;0),, +SFALPT;,,                    N 16Liu !
$
 PAR  L(BCC_A2,AL,PT:VA;0),,            +GB2ALPT+LB2ALPT;,,           N 16Liu !
 PAR  L(BCC_A2,AL,PT:VA;1),,            +25000;,,                     N 16Liu !
$
 PAR  L(A2_BCC,AL,PT:VA;0),,            +GB2ALPT+LB2ALPT;,,           N 16Liu !
 PAR  L(A2_BCC,AL,PT:VA;1),,            +25000;,,                     N 16Liu !
$
 PAR  G(B2_BCC,AL:PT:VA),,              +0.5*GB2ALPT-0.5*LB2ALPT;,,   N 16Liu !
 PAR  G(B2_BCC,PT:AL:VA),,              +0.5*GB2ALPT-0.5*LB2ALPT;,,   N 16Liu !
$
 PAR  G(AL21PT5,AL:PT),,                +21*GHSERAL+5*GHSERPT
             -1396954+205.244*T;,,                                    N 16Liu !
 PAR  G(AL21PT8,AL:PT),,                +29*GAL21PT8;,,               N 16Liu !
 PAR  G(AL2PT_C1,AL:PT),,               +3*GAL2PT;,,                  N 16Liu !
 PAR  G(AL3PT2_D513,AL:PT),,            +5*GAL3PT2;,,                 N 16Liu !
 PAR  G(ALPT_B20,AL:PT),,               +2*GALPT;,,                   N 16Liu !
 PAR  G(AL3PT5,AL:PT),,                 +8*GAL3PT5;,,                 N 16Liu !
 PAR  G(ALPT2,AL:PT),,                  +3*GALPT2;,,                  N 16Liu !
$
$ metastable
$
 PAR  L(HCP_A3,AL,PT:VA;0),,            +LDF0ALPT;,,                  N Same !
 PAR  L(HCP_A3,AL,PT:VA;1),,            +LDF1ALPT;,,                  N Same !
 PAR  L(HCP_A3,AL,PT:VA;2),,            +LDF2ALPT;,,                  N Same !
$
 FUNCTION UFALPT    298.15  -32900;                                    6000 N !
 FUNCTION L0FALPT   298.15  +3820+2.032*T;                             6000 N !
 FUNCTION L1FALPT   298.15  +1069;                                     6000 N !
 FUNCTION L2FALPT   298.15  0.0;                                       6000 N !
 FUNCTION GFAL3PT   298.15  -43582+2*T;                                6000 N !
 FUNCTION GFAL2PT2  298.15  -93413+11.089*T;                           6000 N !
 FUNCTION GFALPT3   298.15  -65861+7.013*T;                            6000 N !
 FUNCTION SFALPT    298.15  +UFALPT;                                   6000 N !
 FUNCTION LDF0ALPT  298.15  +GFAL3PT+1.5*GFAL2PT2+GFALPT3+1.5*SFALPT
       +4*L0FALPT;
      6000.00  N !
 FUNCTION LDF1ALPT  298.15  +2*GFAL3PT-2*GFALPT3+4*L1FALPT;            6000 N !
 FUNCTION LDF2ALPT  298.15  +GFAL3PT-1.5*GFAL2PT2+GFALPT3-1.5*SFALPT
       +4*L2FALPT;
      6000.00  N !
$
 FUNCTION GB2ALPT   298.15  -205828+23*T;                              6000 N !
 FUNCTION LB2ALPT   298.15  -15000-25*T;                               6000 N !
$
 FUNCTION GAL21PT8  298.15  -81677+142.227*T-24.4824018*T*LN(T)
       -0.00180259094*T**2-5.07905199E-08*T**3+73439.4837*T**(-1);
      6000.00  N !
 FUNCTION GAL2PT    298.15  -94901+149.044*T-25.3879657*T*LN(T)
       -9.76971043E-04*T**2-1.24939625E-07*T**3+57838.2515*T**(-1);
      6000.00  N !
 FUNCTION GAL3PT2   298.15  -104171+149.609*T-25.5546046*T*LN(T)
       -5.42160693E-04*T**2-1.70115474E-07*T**3+93033.608*T**(-1);
      6000.00  N !
 FUNCTION GALPT     298.15  -108753+150.5*T-25.5681815*T*LN(T)
       -6.07797546E-04*T**2-1.62526769E-07*T**3+80317.0116*T**(-1);
      6000.00  N !
 FUNCTION GAL3PT5   298.15  -95922+144.916*T-25.2063775*T*LN(T)
       -0.00123884732*T**2-1.57112248E-07*T**3+49147.617*T**(-1);
      6000.00  N !
 FUNCTION GALPT2    298.15  -91610+143.517*T-25.1147341*T*LN(T)
       -0.00118339103*T**2-9.63850253E-08*T**3+47285.6272*T**(-1);
      6000.00  N !
$ ------------------------------------------------------------------------------
$
$
 LIST-OF-REFERENCE
 NUMBER  SOURCE
  Null   'Unknown source'
  Same   'Same or similar interaction as in the corresponding stable phase'
  REFLAV 'Laves phase convention: G(LAVES,X:X)=+3*GHSERXX+15000'
  COST   'COST 507 database, 1998'
  SGCOST 'COST 507 database, SGTE unary database V.3.0, 1996; Al, B, Nd, Ti, Zn'
  91Din  'A.T. Dinsdale, Calphad, 15, 317-425(1991).'
  99Dup1 'N. Dupin, I. Ansara, Z. Metallkd., 90, 76-85(1999); Al-Ni'
  14Fra  'P. Franke, J. Phase Equilib. Diffus., 35, 780-87(2014); Va'
  16Liu  'X.L. Liu, G. Lindwall, R. Otis, H.Kim, Z.-K. Liu,
          Calphad, 55, 88-102(2016); Al-Pt'
!

File: data/databases/sgte-binary/AlPu-04Tur.tdb
$
$ Database for Al-Pu from P.E.A. Turchi et al. 2004.
$
$ P.E.A. Turchi, L. Kaufman, Z.-K. Liu, S. Zhou,
$ LLNL Report, UCRL-TR-206658, 2004.
$
$ Dataset created 2022.04.10 by Bengt Hallstedt.
$
$ The AlPu-A12 parameters had to be adjusted to reproduce the correct
$ stability range.
$
$ There is an inverse miscibility gap with a minimum at 2226 K and x(Pu)=0.86.
$
$ ------------------------------------------------------------------------------
 TEMP-LIM 298.15 6000.00 !
$
$ELEMENT NAME  REF. STATE               ATOMIC MASS H298-H0    S298    !
$
 ELEMENT VA   VACUUM                      0.0          0.0      0.0    ! 
 ELEMENT AL   FCC_A1                     26.98154   4540.0     28.30   ! 
 ELEMENT PU   ALPHA_PU                  244.        6902.0     54.4610 ! 
$ ------------------------------------------------------------------------------
$ Phase definitions
$
 PHASE LIQUID:L % 1 1 !
 CONST LIQUID:L : AL PU : !
$
$ Fcc (cF4, Fm-3m) and MeX (cF8, Fm-3m), delta
$
 PHASE FCC_A1 %A 2 1 1 !
 CONST FCC_A1 : AL% PU% : VA : !
$
$ Bcc (cI2, Im-3m), epsilon
$
 PHASE BCC_A2 %B 2 1 3 !
 CONST BCC_A2 : AL PU% : VA : !
$
$ Hcp (hP2, P6_3/mmc) and Me2X (NiAs-type, hP4, P6_3/mmc, B8_1)
$
 PHASE HCP_A3 %A 2 1 0.5 !
 CONST HCP_A3 : AL : VA : !
$
$ Prototype In (tI2, I4/mmm), delta-prime
$
 PHASE TETRAGONAL_A6 % 1 1 !
 CONST TETRAGONAL_A6 : AL PU% : !
$
$ Prototype alpha-Pu (mP16, P2_1/m)
$
 PHASE ALPHA_PU % 1 1 !
 CONST ALPHA_PU : AL PU% : !
$
$ Prototype beta-Pu (mC34, C2/m)
$
 PHASE BETA_PU % 1 1 !
 CONST BETA_PU : PU : !
$
$ Prototype gamma-Pu (oF8, Fddd)
$
 PHASE GAMMA_PU % 1 1 !
 CONST GAMMA_PU : AL PU% : !
$
$ Prototype Al4U (oI20, Imma)
$
 PHASE AL4PU_D1B % 2 4 1 !
 CONST AL4PU_D1B : AL : PU : !
$
$ Prototype BaPb3 (hR12, R-3m), rt
$
 PHASE AL3PU_9HA % 2 3 1 !
 CONST AL3PU_9HA : AL : PU : !
$
$ Prototype BaPb3 (hR12, R-3m), ht1
$
 PHASE AL3PU_9HB % 2 3 1 !
 CONST AL3PU_9HB : AL : PU : !
$
$ Prototype Al3Pu (hP24, P6_3/mmc), ht2
$
 PHASE AL3PU_6H % 2 3 1 !
 CONST AL3PU_6H : AL : PU : !
$
$ Prototype AuCu3 (cP4, Pm-3m), ht3
$
 PHASE AL3PU_L12 % 2 3 1 !
 CONST AL3PU_L12 : AL : PU : !
$
$ Prototype Cu2Mg (cF24, Fd-3m)
$
 PHASE AL2PU_C15 % 2 2 1 !
 CONST AL2PU_C15 : AL : PU : !
$
$ Prototype alpha-Mn (cI58, I-43m)
$
 PHASE ALPU_A12 % 2 1 1 !
 CONST ALPU_A12 : AL : PU : !
$
$ Prototype Pb3Sr (tP4, P4/mmm)
$
 PHASE ALPU3 % 2 1 3 !
 CONST ALPU3 : AL : PU : !
$ ------------------------------------------------------------------------------
$ Defaults
$
 DEFINE-SYSTEM-DEFAULT ELEMENT 2 !
 DEFAULT-COM DEFINE_SYSTEM_ELEMENT VA !
 TYPE-DEF % SEQ * !
 TYPE-DEF A GES AMEND_PHASE_DESCRIPTION @ MAGNETIC -3 0.28 !
 TYPE-DEF B GES AMEND_PHASE_DESCRIPTION @ MAGNETIC -1 0.4 !
 FUNCTION ZERO      298.15  0;                                         6000 N !
 FUNCTION UN_ASS    298.15  0;                                         6000 N !
 FUNCTION R         298.15  +8.31451;                                  6000 N !
$ ------------------------------------------------------------------------------
$ Element data
$ ------------------------------------------------------------------------------
$ Al
$
$ BCT_A5 and DIAMOND_A4 added in unary 3.0
$
$ TETRAGONAL_A6, ALPHA_PU and GAMMA_PU from 04Tur not included in unary
$
 PAR  G(FCC_A1,AL:VA),,                 +GHSERAL;                2900 N 91Din !
 PAR  G(BCC_A2,AL:VA),,                 +GHSERAL+10083-4.813*T;  2900 N 91Din !
 PAR  G(HCP_A3,AL:VA),,                 +GHSERAL+5481-1.8*T;     2900 N 91Din !
$PAR  G(CBCC_A12,AL:VA),,               +GHSERAL
$            +10083.4-4.813*T;                                   2900 N 91Din !
$PAR  G(CUB_A13,AL:VA),,                +GHSERAL
$            +10920.44-4.8116*T;                                 2900 N 91Din !
$PAR  G(BCT_A5,AL),,                    +GHSERAL+10083-4.813*T;  2900 N SGCOST !
$PAR  G(DIAMOND_A4,AL),,                +GHSERAL+30*T;           2900 N SGCOST !
 PAR  G(TETRAGONAL_A6,AL),,             +GHSERAL+5000;           2900 N 04Tur !
 PAR  G(ALPHA_PU,AL),,                  +GHSERAL+5000;           2900 N 04Tur !
 PAR  G(GAMMA_PU,AL),,                  +GHSERAL+4900;           2900 N 04Tur !
 PAR  G(LIQUID,AL),,                    +GLIQAL;                 2900 N 91Din !
$
 FUNCTION GHSERAL   298.15  -7976.15+137.093038*T-24.3671976*T*LN(T)
       -0.001884662*T**2-8.77664E-07*T**3+74092*T**(-1);
       700.00  Y  -11276.24+223.048446*T-38.5844296*T*LN(T)
       +0.018531982*T**2 -5.764227E-06*T**3+74092*T**(-1);
       933.47  Y  -11278.361+188.684136*T-31.748192*T*LN(T)
       -1.230622E+28*T**(-9);
      2900.00  N !
 FUNCTION GLIQAL    298.15  +11005.045-11.84185*T+GHSERAL+7.9337E-20*T**7;
       933.47  Y  -795.991+177.430209*T-31.748192*T*LN(T);
      2900.00  N !
 FUNCTION GBCCAL    298.15  +GHSERAL+10083-4.813*T;                    2900 N !
$ ------------------------------------------------------------------------------
$ Pu
$
 PAR  G(ALPHA_PU,PU),,                  +GHSERPU;                3000 N 91Din !
 PAR  G(BCC_A2,PU:VA),,                 +GBCCPU;                 3000 N 91Din !
 PAR  G(BETA_PU,PU),,                   +GBETPU;                 3000 N 91Din !
 PAR  G(FCC_A1,PU:VA),,                 +GFCCPU;                 3000 N 91Din !
 PAR  G(GAMMA_PU,PU),,                  +GGAMPU;                 3000 N 91Din !
 PAR  G(TETRAGONAL_A6,PU),,             +GTETPU;                 3000 N 91Din !
 PAR  G(LIQUID,PU),,                    +GHSERPU
             +6608.1-12.5133*T;                                  3000 N 91Din !
$
 FUNCTION GHSERPU   298.15  -7396.309+80.301382*T-18.1258*T*LN(T)
       -0.02241*T**2;
       400.00  Y  -16605.962+236.786603*T-42.4187*T*LN(T)
       -0.00134493*T**2+2.63443E-07*T**3+579325*T**(-1);
       944.00  Y  -14462.156+232.961553*T-42.248*T*LN(T);
      3000.00  N !
 FUNCTION GBCCPU    298.15  -1358.984+116.603882*T-27.094*T*LN(T)
       -0.009105*T**2+2.061667E-06*T**3+20863*T**(-1);
       745.00  Y  -2890.817+156.878957*T-33.72*T*LN(T);
       956.00  Y  +29313.619-132.788248*T+6.921*T*LN(T)
       -0.02023305*T**2+1.426922E-06*T**3-4469245*T**(-1);
      2071.00  Y  -938.429-5.539698*T+GHSERPU;
      3000.00  N !
 FUNCTION GBETPU    298.15  -4873.654+123.249151*T-27.416*T*LN(T)
       -0.00653*T**2;
       679.50  Y  +2435.094+43.566585*T-15.7351*T*LN(T)
       -0.0154772*T**2+1.524942E-06*T**3-864940*T**(-1);
      1464.00  Y  +503.094-4.739938*T+GHSERPU;
      3000.00  N !
 FUNCTION GFCCPU    298.15  -3920.781+127.586536*T-28.4781*T*LN(T)
       -0.0054035*T**2;
       990.00  Y  +3528.208+41.52572*T-15.7351*T*LN(T)
       -0.0154772*T**2+1.524942E-06*T**3-864940*T**(-1);
      1464.00  Y  +1596.208-6.780803*T+GHSERPU;
      3000.00  N !
 FUNCTION GGAMPU    298.15  -16766.303+419.402655*T-77.5802*T*LN(T)
       +0.0816415*T**2-2.8103833E-05*T**3+574825*T**(-1);
       487.90  Y  -2942.77+88.325069*T-22.0233*T*LN(T)-0.0114795*T**2;
       593.90  Y  -9336.967+160.314641*T-32.3405*T*LN(T)
       -0.0070383*T**2+6.92887E-07*T**3+630600*T**(-1);
      1179.00  Y  +2026.406-6.829936*T+GHSERPU;
      3000.00  N !
 FUNCTION GTETPU    298.15  -496.178+54.586547*T-16.43*T*LN(T)
       -0.024006*T**2+5.166667E-06*T**3-158470*T**(-1);
       736.00  Y  -6122.307+173.35008*T-35.56*T*LN(T);
       757.00  Y  +3982.078+63.890352*T-19.756*T*LN(T)
       -0.00937295*T**2+6.59882E-07*T**3-1112565*T**(-1);
      2157.00  Y  -738.383-4.905143*T+GHSERPU;
      3000.00  N !
$ ------------------------------------------------------------------------------
$ Binary system
$
$ P.E.A. Turchi, L. Kaufman, Z.-K. Liu, S. Zhou,
$ LLNL Report, UCRL-TR-206658, 2004.
$
$ Checked against paper. Checked at 6000 K.
$
$ The AlPu-A12 parameters had to be adjusted to reproduce the correct
$ stability range.
$
$ There is an inverse miscibility gap with a minimum at 2226 K and x(Pu)=0.86.
$
 PAR  L(LIQUID,AL,PU;0),,               -50000-23*T;,,                N 04Tur !
 PAR  L(LIQUID,AL,PU;1),,               -4000-36*T;,,                 N 04Tur !
 PAR  L(LIQUID,AL,PU;2),,               -24000+10*T;,,                N 04Tur !
$
 PAR  L(FCC_A1,AL,PU:VA;0),,            -94000+18*T;,,                N 04Tur !
 PAR  L(FCC_A1,AL,PU:VA;1),,            -10000-8*T;,,                 N 04Tur !
$
 PAR  L(BCC_A2,AL,PU:VA;0),,            -98000+10*T;,,                N 04Tur !
 PAR  L(BCC_A2,AL,PU:VA;1),,            -3500-28*T;,,                 N 04Tur !
$
 PAR  L(TETRAGONAL_A6,AL,PU;0),,        +ZERO;,,                      N 04Tur !
 PAR  L(ALPHA_PU,AL,PU;0),,             +31500;,,                     N 04Tur !
 PAR  L(GAMMA_PU,AL,PU;0),,             +ZERO;,,                      N 04Tur !
$
 PAR  G(AL4PU_D1B,AL:PU),,              +4*GHSERAL+GHSERPU
             -180000+25*T;,,                                          N 04Tur !
 PAR  G(AL3PU_9HA,AL:PU),,              +3*GHSERAL+GHSERPU
             -180000+30*T;,,                                          N 04Tur !
 PAR  G(AL3PU_9HB,AL:PU),,              +3*GHSERAL+GHSERPU
             -112800-26*T;,,                                          N 04Tur !
 PAR  G(AL3PU_6H,AL:PU),,               +3*GHSERAL+GHSERPU
             -102400-34*T;,,                                          N 04Tur !
 PAR  G(AL3PU_L12,AL:PU),,              +3*GHSERAL+GHSERPU
             -96600-38*T;,,                                           N 04Tur !
 PAR  G(AL2PU_C15,AL:PU),,              +2*GHSERAL+GHSERPU
             -138000+0.2*T;,,                                         N 04Tur !
$ Original parameter below
$PAR  G(ALPU_A12,AL:PU),,               +GHSERAL+GHSERPU
$            -68256-4.318*T;,,                                        N 04Tur !
$ Modified parameter below
 PAR  G(ALPU_A12,AL:PU),,               +GHSERAL+GHSERPU
             -68291.54-4.21785*T;,,                                   N 04Tur !
 PAR  G(ALPU3,AL:PU),,                  +GHSERAL+3*GHSERPU
             -65500-21.4*T;,,                                         N 04Tur !
$ ------------------------------------------------------------------------------
$
$
 LIST-OF-REFERENCE
 NUMBER  SOURCE
  Null   'Unknown source'
  COST   'COST 507 database'
  SGCOST 'COST 507 database, SGTE unary database V.3.0, 1996; Al, B, Nd, Ti, Zn'
  91Din  'A.T. Dinsdale, Calphad, 15, 317-425(1991).'
  04Tur  'P.E.A. Turchi, L. Kaufman, Z.-K. Liu, S. Zhou,
          LLNL Report, UCRL-TR-206658, 2004; Al, Al-Pu'
!
