Repository: orchid-calphad/orchid-project.org

# orchid-project.org

Website and released data of **ORCHID** (Open Repository for CALPHAD Hypotheses, Intelligence, and Discovery),
served by GitHub Pages at https://orchid-project.org. Releases are archived on Zenodo (one DOI per version).

- `index.html`, `catalog/`, `best-practices.html` — static, self-contained pages (generated in the ORCHID tooling).
- `data/` — released data: catalog, redistributable TDB files, convex hulls. Licences: `data/LICENSES.md`, `data/NOTICE.md`.
- `llms.txt`, `data/croissant.json`, `CITATION.cff`, `.zenodo.json` — machine-readable metadata.

Only data with clear redistribution rights are published.

File: data/databases/sgte-binary/AlPu-10Sed.tdb
$
$ Database for Al-Pu from D. Sedmidubsky et al. 2010
$
$ D. Sedmidubsky, R.J.M. Konings, P. Soucek, J. Nucl. Mater., 397, 1-7(2010).
$
$ Dataset created 2019.07.14 by Bengt Hallstedt.
$ 2020.12.22: Modified for use with GES6.
$
$ The fcc phase is modelled with associates!!!
$
$ The parameters were translated from a non-standard format. Entropies of
$ formation (Al3Pu) were calculated from the approximate transformation
$ temperatures (1300 K and 1500 K). The phase diagram is only approximately
$ reproduced.
$
$ ------------------------------------------------------------------------------
 TEMP-LIM 298.15 6000.00 !
$
$ELEMENT NAME  REF. STATE               ATOMIC MASS H298-H0    S298    !
$
 ELEMENT VA   VACUUM                      0.0          0.0      0.0    ! 
 ELEMENT AL   FCC_A1                     26.98154   4540.0     28.30   ! 
 ELEMENT PU   ALPHA_PU                  244.        6902.0     54.4610 ! 
$ ------------------------------------------------------------------------------
$ Species
$
 SPECIE  AL2PU                              AL2PU1 !
 SPECIE  ALPU3                              AL1PU3 !
$ ------------------------------------------------------------------------------
$ Phase definitions
$
 PHASE LIQUID:L % 1 1 !
 CONST LIQUID:L : AL AL2PU PU : !
$
$ Fcc (cF4, Fm-3m) and MeX (cF8, Fm-3m), delta
$
 PHASE FCC_A1 %A 2 1 1 !
 CONST FCC_A1 : AL% ALPU3 PU : VA : !
$
$ Bcc (cI2, Im-3m), epsilon
$
 PHASE BCC_A2 %B 2 1 3 !
 CONST BCC_A2 : AL PU% : VA : !
$
$ Hcp (hP2, P6_3/mmc) and Me2X (NiAs-type, hP4, P6_3/mmc, B8_1)
$
 PHASE HCP_A3 %A 2 1 0.5 !
 CONST HCP_A3 : AL : VA : !
$
$ Prototype In (tI2, I4/mmm), delta-prime
$
 PHASE TETRAGONAL_A6 % 1 1 !
 CONST TETRAGONAL_A6 : PU : !
$
$ Prototype alpha-Pu (mP16, P2_1/m)
$
 PHASE ALPHA_PU % 1 1 !
 CONST ALPHA_PU : PU : !
$
$ Prototype beta-Pu (mC34, C2/m)
$
 PHASE BETA_PU % 1 1 !
 CONST BETA_PU : PU : !
$
$ Prototype gamma-Pu (oF8, Fddd)
$
 PHASE GAMMA_PU % 1 1 !
 CONST GAMMA_PU : PU : !
$
$ Prototype Al4U (oI20, Imma)
$
 PHASE AL4PU_D1B % 2 4 1 !
 CONST AL4PU_D1B : AL : PU : !
$
$ Prototype BaPb3 (hR12, R-3m), rt
$
 PHASE AL3PU_9H % 2 3 1 !
 CONST AL3PU_9H : AL : PU : !
$
$ Prototype Al3Pu (hP24, P6_3/mmc), ht2
$
 PHASE AL3PU_6H % 2 3 1 !
 CONST AL3PU_6H : AL : PU : !
$
$ Prototype AuCu3 (cP4, Pm-3m), ht3
$
 PHASE AL3PU_L12 % 2 3 1 !
 CONST AL3PU_L12 : AL : PU : !
$
$ Prototype Cu2Mg (cF24, Fd-3m)
$
 PHASE AL2PU_C15 % 2 2 1 !
 CONST AL2PU_C15 : AL : PU : !
$
$ Prototype alpha-Mn (cI58, I-43m)
$
 PHASE ALPU_A12 % 2 1 1 !
 CONST ALPU_A12 : AL : PU : !
$
$ Prototype Pb3Sr (tP4, P4/mmm)
$
 PHASE ALPU3 % 2 1 3 !
 CONST ALPU3 : AL : PU : !
$ ------------------------------------------------------------------------------
$ Defaults
$
 DEFINE-SYSTEM-DEFAULT ELEMENT 2 !
 DEFAULT-COM DEFINE_SYSTEM_ELEMENT VA !
 TYPE-DEF % SEQ * !
 TYPE-DEF A GES AMEND_PHASE_DESCRIPTION @ MAGNETIC -3 0.28 !
 TYPE-DEF B GES AMEND_PHASE_DESCRIPTION @ MAGNETIC -1 0.4 !
 FUNCTION ZERO      298.15  0;                                         6000 N !
 FUNCTION UN_ASS    298.15  0;                                         6000 N !
 FUNCTION R         298.15  +8.31451;                                  6000 N !
$ ------------------------------------------------------------------------------
$ Element data
$ ------------------------------------------------------------------------------
$ Al
$
$ BCT_A5 and DIAMOND_A4 added in unary 3.0
$
 PAR  G(FCC_A1,AL:VA),,                 +GHSERAL;                2900 N 91Din !
 PAR  G(BCC_A2,AL:VA),,                 +GHSERAL+10083-4.813*T;  2900 N 91Din !
 PAR  G(HCP_A3,AL:VA),,                 +GHSERAL+5481-1.8*T;     2900 N 91Din !
$PAR  G(CBCC_A12,AL:VA),,               +GHSERAL
$            +10083.4-4.813*T;                                   2900 N 91Din !
$PAR  G(CUB_A13,AL:VA),,                +GHSERAL
$            +10920.44-4.8116*T;                                 2900 N 91Din !
$PAR  G(BCT_A5,AL),,                    +GHSERAL+10083-4.813*T;  2900 N SGCOST !
$PAR  G(DIAMOND_A4,AL),,                +GHSERAL+30*T;           2900 N SGCOST !
 PAR  G(LIQUID,AL),,                    +GLIQAL;                 2900 N 91Din !
$
 FUNCTION GHSERAL   298.15  -7976.15+137.093038*T-24.3671976*T*LN(T)
       -0.001884662*T**2-8.77664E-07*T**3+74092*T**(-1);
       700.00  Y  -11276.24+223.048446*T-38.5844296*T*LN(T)
       +0.018531982*T**2 -5.764227E-06*T**3+74092*T**(-1);
       933.47  Y  -11278.361+188.684136*T-31.748192*T*LN(T)
       -1.230622E+28*T**(-9);
      2900.00  N !
 FUNCTION GLIQAL    298.15  +11005.045-11.84185*T+GHSERAL+7.9337E-20*T**7;
       933.47  Y  -795.991+177.430209*T-31.748192*T*LN(T);
      2900.00  N !
 FUNCTION GBCCAL    298.15  +GHSERAL+10083-4.813*T;                    2900 N !
$ ------------------------------------------------------------------------------
$ Pu
$
 PAR  G(ALPHA_PU,PU),,                  +GHSERPU;                3000 N 91Din !
 PAR  G(BCC_A2,PU:VA),,                 +GBCCPU;                 3000 N 91Din !
 PAR  G(BETA_PU,PU),,                   +GBETPU;                 3000 N 91Din !
 PAR  G(FCC_A1,PU:VA),,                 +GFCCPU;                 3000 N 91Din !
 PAR  G(GAMMA_PU,PU),,                  +GGAMPU;                 3000 N 91Din !
 PAR  G(TETRAGONAL_A6,PU),,             +GTETPU;                 3000 N 91Din !
 PAR  G(LIQUID,PU),,                    +GHSERPU
             +6608.1-12.5133*T;                                  3000 N 91Din !
$
 FUNCTION GHSERPU   298.15  -7396.309+80.301382*T-18.1258*T*LN(T)
       -0.02241*T**2;
       400.00  Y  -16605.962+236.786603*T-42.4187*T*LN(T)
       -0.00134493*T**2+2.63443E-07*T**3+579325*T**(-1);
       944.00  Y  -14462.156+232.961553*T-42.248*T*LN(T);
      3000.00  N !
 FUNCTION GBCCPU    298.15  -1358.984+116.603882*T-27.094*T*LN(T)
       -0.009105*T**2+2.061667E-06*T**3+20863*T**(-1);
       745.00  Y  -2890.817+156.878957*T-33.72*T*LN(T);
       956.00  Y  +29313.619-132.788248*T+6.921*T*LN(T)
       -0.02023305*T**2+1.426922E-06*T**3-4469245*T**(-1);
      2071.00  Y  -938.429-5.539698*T+GHSERPU;
      3000.00  N !
 FUNCTION GBETPU    298.15  -4873.654+123.249151*T-27.416*T*LN(T)
       -0.00653*T**2;
       679.50  Y  +2435.094+43.566585*T-15.7351*T*LN(T)
       -0.0154772*T**2+1.524942E-06*T**3-864940*T**(-1);
      1464.00  Y  +503.094-4.739938*T+GHSERPU;
      3000.00  N !
 FUNCTION GFCCPU    298.15  -3920.781+127.586536*T-28.4781*T*LN(T)
       -0.0054035*T**2;
       990.00  Y  +3528.208+41.52572*T-15.7351*T*LN(T)
       -0.0154772*T**2+1.524942E-06*T**3-864940*T**(-1);
      1464.00  Y  +1596.208-6.780803*T+GHSERPU;
      3000.00  N !
 FUNCTION GGAMPU    298.15  -16766.303+419.402655*T-77.5802*T*LN(T)
       +0.0816415*T**2-2.8103833E-05*T**3+574825*T**(-1);
       487.90  Y  -2942.77+88.325069*T-22.0233*T*LN(T)-0.0114795*T**2;
       593.90  Y  -9336.967+160.314641*T-32.3405*T*LN(T)
       -0.0070383*T**2+6.92887E-07*T**3+630600*T**(-1);
      1179.00  Y  +2026.406-6.829936*T+GHSERPU;
      3000.00  N !
 FUNCTION GTETPU    298.15  -496.178+54.586547*T-16.43*T*LN(T)
       -0.024006*T**2+5.166667E-06*T**3-158470*T**(-1);
       736.00  Y  -6122.307+173.35008*T-35.56*T*LN(T);
       757.00  Y  +3982.078+63.890352*T-19.756*T*LN(T)
       -0.00937295*T**2+6.59882E-07*T**3-1112565*T**(-1);
      2157.00  Y  -738.383-4.905143*T+GHSERPU;
      3000.00  N !
$ ------------------------------------------------------------------------------
$ Binary system
$
$ D. Sedmidubsky, R.J.M. Konings, P. Soucek, J. Nucl. Mater., 397, 1-7(2010).
$
$ Checked against paper. Checked at 6000 K.
$
$ The fcc phase is modelled with associates!!!
$
$ The parameters were translated from a non-standard format. Entropies of
$ formation (Al3Pu) were calculated from the approximate transformation
$ temperatures (1300 K and 1500 K). The phase diagram is only approximately
$ reproduced.
$
 PAR  G(LIQUID,AL2PU),,                 -110803.9+569.94525*T
             -106*T*LN(T);,,                                          N 10Sed !
 PAR  L(LIQUID,AL,AL2PU;0),,            -17000;,,                     N 10Sed !
 PAR  L(LIQUID,AL,AL2PU;1),,            -17000;,,                     N 10Sed !
 PAR  L(LIQUID,AL2PU,PU;0),,            +17000;,,                     N 10Sed !
$
 PAR  G(FCC_A1,ALPU3:VA),,              +GHSERAL+3*GHSERPU
             -75000+5*T;,,                                            N 10Sed !
 PAR  L(FCC_A1,ALPU3,PU:VA;0),,         -10000;,,                     N 10Sed !
$
 PAR  L(BCC_A2,AL,PU:VA;0),,            +ZERO;,,                      N 10Sed !
 PAR  L(BCC_A2,AL,PU:VA;1),,            +68000;,,                     N 10Sed !
$
 PAR  G(AL4PU_D1B,AL:PU),,              +4*GHSERAL+GHSERPU-182000;,,  N 10Sed !
 PAR  G(AL3PU_9H,AL:PU),,               +3*GHSERAL+GHSERPU-178700;,,  N 10Sed !
 PAR  G(AL3PU_6H,AL:PU),,               +3*GHSERAL+GHSERPU
             -177000-1.3077*T;,,                                      N 10Sed !
 PAR  G(AL3PU_L12,AL:PU),,              +3*GHSERAL+GHSERPU
             -173800-3.441*T;,,                                       N 10Sed !
 PAR  G(AL2PU_C15,AL:PU),,              +2*GHSERAL+GHSERPU-159200;,,  N 10Sed !
 PAR  G(ALPU_A12,AL:PU),,               +GHSERAL+GHSERPU-83000;,,     N 10Sed !
 PAR  G(ALPU3,AL:PU),,                  +GHSERAL+3*GHSERPU-95800;,,   N 10Sed !
$ ------------------------------------------------------------------------------
$
$
 LIST-OF-REFERENCE
 NUMBER  SOURCE
  Null   'Unknown source'
  COST   'COST 507 database'
  SGCOST 'COST 507 database, SGTE unary database V.3.0, 1996; Al, B, Nd, Ti, Zn'
  91Din  'A.T. Dinsdale, Calphad, 15, 317-425(1991).'
  10Sed  'D. Sedmidubsky, R.J.M. Konings, P. Soucek,
          J. Nucl. Mater., 397, 1-7(2010); Al-Pu'
!

File: data/databases/sgte-binary/AlPu-16Per.tdb
$
$ Database for Al-Pu from A. Perron et al. 2016.
$
$ A. Perron, P.E.A. Turchi, A. Landa, B. Oudot, B. Ravat, F. Delaunay,
$ J. Nucl. Mater., 482, 187-200(2016).
$
$ Dataset created 2019.07.24 by Bengt Hallstedt.
$ 2020.12.22: Modified for use with GES6.
$ 2022.04.10: Many parameters attributed to 04Tur.
$ 2022.04.10: Modified parameters for AlPu and AlPu2 as in 04Tur.
$
$ Modified from 04Tur to remove a liquid miscibility gap.
$
$ This is option 1 from their paper.
$
$ The AlPu-A12 parameters had to be adjusted to reproduce the correct
$ stability range.
$
$ ------------------------------------------------------------------------------
 TEMP-LIM 298.15 6000.00 !
$
$ELEMENT NAME  REF. STATE               ATOMIC MASS H298-H0    S298    !
$
 ELEMENT VA   VACUUM                      0.0          0.0      0.0    ! 
 ELEMENT AL   FCC_A1                     26.98154   4540.0     28.30   ! 
 ELEMENT PU   ALPHA_PU                  244.        6902.0     54.4610 ! 
$ ------------------------------------------------------------------------------
$ Phase definitions
$
 PHASE LIQUID:L % 1 1 !
 CONST LIQUID:L : AL PU : !
$
$ Fcc (cF4, Fm-3m) and MeX (cF8, Fm-3m), delta
$
 PHASE FCC_A1 %A 2 1 1 !
 CONST FCC_A1 : AL% PU% : VA : !
$
$ Bcc (cI2, Im-3m), epsilon
$
 PHASE BCC_A2 %B 2 1 3 !
 CONST BCC_A2 : AL PU% : VA : !
$
$ Hcp (hP2, P6_3/mmc) and Me2X (NiAs-type, hP4, P6_3/mmc, B8_1)
$
 PHASE HCP_A3 %A 2 1 0.5 !
 CONST HCP_A3 : AL : VA : !
$
$ Prototype In (tI2, I4/mmm), delta-prime
$
 PHASE TETRAGONAL_A6 % 1 1 !
 CONST TETRAGONAL_A6 : AL PU% : !
$
$ Prototype alpha-Pu (mP16, P2_1/m)
$
 PHASE ALPHA_PU % 1 1 !
 CONST ALPHA_PU : AL PU% : !
$
$ Prototype beta-Pu (mC34, C2/m)
$
 PHASE BETA_PU % 1 1 !
 CONST BETA_PU : PU : !
$
$ Prototype gamma-Pu (oF8, Fddd)
$
 PHASE GAMMA_PU % 1 1 !
 CONST GAMMA_PU : AL PU% : !
$
$ Prototype Al4U (oI20, Imma)
$
 PHASE AL4PU_D1B % 2 4 1 !
 CONST AL4PU_D1B : AL : PU : !
$
$ Prototype BaPb3 (hR12, R-3m), rt
$
 PHASE AL3PU_9HA % 2 3 1 !
 CONST AL3PU_9HA : AL : PU : !
$
$ Prototype BaPb3 (hR12, R-3m), ht1
$
 PHASE AL3PU_9HB % 2 3 1 !
 CONST AL3PU_9HB : AL : PU : !
$
$ Prototype Al3Pu (hP24, P6_3/mmc), ht2
$
 PHASE AL3PU_6H % 2 3 1 !
 CONST AL3PU_6H : AL : PU : !
$
$ Prototype AuCu3 (cP4, Pm-3m), ht3
$
 PHASE AL3PU_L12 % 2 3 1 !
 CONST AL3PU_L12 : AL : PU : !
$
$ Prototype Cu2Mg (cF24, Fd-3m)
$
 PHASE AL2PU_C15 % 2 2 1 !
 CONST AL2PU_C15 : AL : PU : !
$
$ Prototype alpha-Mn (cI58, I-43m)
$
 PHASE ALPU_A12 % 2 1 1 !
 CONST ALPU_A12 : AL : PU : !
$
$ Prototype Pb3Sr (tP4, P4/mmm)
$
 PHASE ALPU3 % 2 1 3 !
 CONST ALPU3 : AL : PU : !
$ ------------------------------------------------------------------------------
$ Defaults
$
 DEFINE-SYSTEM-DEFAULT ELEMENT 2 !
 DEFAULT-COM DEFINE_SYSTEM_ELEMENT VA !
 TYPE-DEF % SEQ * !
 TYPE-DEF A GES AMEND_PHASE_DESCRIPTION @ MAGNETIC -3 0.28 !
 TYPE-DEF B GES AMEND_PHASE_DESCRIPTION @ MAGNETIC -1 0.4 !
 FUNCTION ZERO      298.15  0;                                         6000 N !
 FUNCTION UN_ASS    298.15  0;                                         6000 N !
 FUNCTION R         298.15  +8.31451;                                  6000 N !
$ ------------------------------------------------------------------------------
$ Element data
$ ------------------------------------------------------------------------------
$ Al
$
$ BCT_A5 and DIAMOND_A4 added in unary 3.0
$
$ TETRAGONAL_A6, ALPHA_PU and GAMMA_PU from 04Tur not included in unary
$
 PAR  G(FCC_A1,AL:VA),,                 +GHSERAL;                2900 N 91Din !
 PAR  G(BCC_A2,AL:VA),,                 +GHSERAL+10083-4.813*T;  2900 N 91Din !
 PAR  G(HCP_A3,AL:VA),,                 +GHSERAL+5481-1.8*T;     2900 N 91Din !
$PAR  G(CBCC_A12,AL:VA),,               +GHSERAL
$            +10083.4-4.813*T;                                   2900 N 91Din !
$PAR  G(CUB_A13,AL:VA),,                +GHSERAL
$            +10920.44-4.8116*T;                                 2900 N 91Din !
$PAR  G(BCT_A5,AL),,                    +GHSERAL+10083-4.813*T;  2900 N SGCOST !
$PAR  G(DIAMOND_A4,AL),,                +GHSERAL+30*T;           2900 N SGCOST !
 PAR  G(TETRAGONAL_A6,AL),,             +GHSERAL+5000;           2900 N 04Tur !
 PAR  G(ALPHA_PU,AL),,                  +GHSERAL+5000;           2900 N 04Tur !
 PAR  G(GAMMA_PU,AL),,                  +GHSERAL+4900;           2900 N 04Tur !
 PAR  G(LIQUID,AL),,                    +GLIQAL;                 2900 N 91Din !
$
 FUNCTION GHSERAL   298.15  -7976.15+137.093038*T-24.3671976*T*LN(T)
       -0.001884662*T**2-8.77664E-07*T**3+74092*T**(-1);
       700.00  Y  -11276.24+223.048446*T-38.5844296*T*LN(T)
       +0.018531982*T**2 -5.764227E-06*T**3+74092*T**(-1);
       933.47  Y  -11278.361+188.684136*T-31.748192*T*LN(T)
       -1.230622E+28*T**(-9);
      2900.00  N !
 FUNCTION GLIQAL    298.15  +11005.045-11.84185*T+GHSERAL+7.9337E-20*T**7;
       933.47  Y  -795.991+177.430209*T-31.748192*T*LN(T);
      2900.00  N !
 FUNCTION GBCCAL    298.15  +GHSERAL+10083-4.813*T;                    2900 N !
$ ------------------------------------------------------------------------------
$ Pu
$
 PAR  G(ALPHA_PU,PU),,                  +GHSERPU;                3000 N 91Din !
 PAR  G(BCC_A2,PU:VA),,                 +GBCCPU;                 3000 N 91Din !
 PAR  G(BETA_PU,PU),,                   +GBETPU;                 3000 N 91Din !
 PAR  G(FCC_A1,PU:VA),,                 +GFCCPU;                 3000 N 91Din !
 PAR  G(GAMMA_PU,PU),,                  +GGAMPU;                 3000 N 91Din !
 PAR  G(TETRAGONAL_A6,PU),,             +GTETPU;                 3000 N 91Din !
 PAR  G(LIQUID,PU),,                    +GHSERPU
             +6608.1-12.5133*T;                                  3000 N 91Din !
$
 FUNCTION GHSERPU   298.15  -7396.309+80.301382*T-18.1258*T*LN(T)
       -0.02241*T**2;
       400.00  Y  -16605.962+236.786603*T-42.4187*T*LN(T)
       -0.00134493*T**2+2.63443E-07*T**3+579325*T**(-1);
       944.00  Y  -14462.156+232.961553*T-42.248*T*LN(T);
      3000.00  N !
 FUNCTION GBCCPU    298.15  -1358.984+116.603882*T-27.094*T*LN(T)
       -0.009105*T**2+2.061667E-06*T**3+20863*T**(-1);
       745.00  Y  -2890.817+156.878957*T-33.72*T*LN(T);
       956.00  Y  +29313.619-132.788248*T+6.921*T*LN(T)
       -0.02023305*T**2+1.426922E-06*T**3-4469245*T**(-1);
      2071.00  Y  -938.429-5.539698*T+GHSERPU;
      3000.00  N !
 FUNCTION GBETPU    298.15  -4873.654+123.249151*T-27.416*T*LN(T)
       -0.00653*T**2;
       679.50  Y  +2435.094+43.566585*T-15.7351*T*LN(T)
       -0.0154772*T**2+1.524942E-06*T**3-864940*T**(-1);
      1464.00  Y  +503.094-4.739938*T+GHSERPU;
      3000.00  N !
 FUNCTION GFCCPU    298.15  -3920.781+127.586536*T-28.4781*T*LN(T)
       -0.0054035*T**2;
       990.00  Y  +3528.208+41.52572*T-15.7351*T*LN(T)
       -0.0154772*T**2+1.524942E-06*T**3-864940*T**(-1);
      1464.00  Y  +1596.208-6.780803*T+GHSERPU;
      3000.00  N !
 FUNCTION GGAMPU    298.15  -16766.303+419.402655*T-77.5802*T*LN(T)
       +0.0816415*T**2-2.8103833E-05*T**3+574825*T**(-1);
       487.90  Y  -2942.77+88.325069*T-22.0233*T*LN(T)-0.0114795*T**2;
       593.90  Y  -9336.967+160.314641*T-32.3405*T*LN(T)
       -0.0070383*T**2+6.92887E-07*T**3+630600*T**(-1);
      1179.00  Y  +2026.406-6.829936*T+GHSERPU;
      3000.00  N !
 FUNCTION GTETPU    298.15  -496.178+54.586547*T-16.43*T*LN(T)
       -0.024006*T**2+5.166667E-06*T**3-158470*T**(-1);
       736.00  Y  -6122.307+173.35008*T-35.56*T*LN(T);
       757.00  Y  +3982.078+63.890352*T-19.756*T*LN(T)
       -0.00937295*T**2+6.59882E-07*T**3-1112565*T**(-1);
      2157.00  Y  -738.383-4.905143*T+GHSERPU;
      3000.00  N !
$ ------------------------------------------------------------------------------
$ Binary system
$
$ A. Perron, P.E.A. Turchi, A. Landa, B. Oudot, B. Ravat, F. Delaunay,
$ J. Nucl. Mater., 482, 187-200(2016).
$
$ Checked against paper. Checked at 6000 K.
$
$ Modified from 04Tur to remove a liquid miscibility gap.
$
$ This is option 1 from their paper.
$
$ The AlPu-A12 parameters had to be adjusted to reproduce the correct
$ stability range.
$
 PAR  L(LIQUID,AL,PU;0),,               -19000-40*T;,,                N 16Per !
 PAR  L(LIQUID,AL,PU;1),,               -1000-30*T;,,                 N 16Per !
 PAR  L(LIQUID,AL,PU;2),,               -30000+10*T;,,                N 16Per !
$
 PAR  L(FCC_A1,AL,PU:VA;0),,            -94000+18*T;,,                N 04Tur !
 PAR  L(FCC_A1,AL,PU:VA;1),,            -10000-8*T;,,                 N 04Tur !
$
 PAR  L(BCC_A2,AL,PU:VA;0),,            -98000+10*T;,,                N 04Tur !
 PAR  L(BCC_A2,AL,PU:VA;1),,            -3500-28*T;,,                 N 04Tur !
$
 PAR  L(TETRAGONAL_A6,AL,PU;0),,        +ZERO;,,                      N 04Tur !
 PAR  L(ALPHA_PU,AL,PU;0),,             +31500;,,                     N 04Tur !
 PAR  L(GAMMA_PU,AL,PU;0),,             +ZERO;,,                      N 04Tur !
$
 PAR  G(AL4PU_D1B,AL:PU),,              +4*GHSERAL+GHSERPU
             -180000+25*T;,,                                          N 04Tur !
 PAR  G(AL3PU_9HA,AL:PU),,              +3*GHSERAL+GHSERPU
             -180000+30*T;,,                                          N 04Tur !
 PAR  G(AL3PU_9HB,AL:PU),,              +3*GHSERAL+GHSERPU
             -112800-26*T;,,                                          N 04Tur !
 PAR  G(AL3PU_6H,AL:PU),,               +3*GHSERAL+GHSERPU
             -102400-34*T;,,                                          N 04Tur !
 PAR  G(AL3PU_L12,AL:PU),,              +3*GHSERAL+GHSERPU
             -96600-38*T;,,                                           N 04Tur !
 PAR  G(AL2PU_C15,AL:PU),,              +2*GHSERAL+GHSERPU
             -138000+0.2*T;,,                                         N 04Tur !
$ Original parameter below
$PAR  G(ALPU_A12,AL:PU),,               +GHSERAL+GHSERPU
$            -68256-4.318*T;,,                                        N 04Tur !
$ Modified parameter below
 PAR  G(ALPU_A12,AL:PU),,               +GHSERAL+GHSERPU
             -68291.54-4.21785*T;,,                                   N 04Tur !
 PAR  G(ALPU3,AL:PU),,                  +GHSERAL+3*GHSERPU
             -65500-21.4*T;,,                                         N 04Tur !
$ ------------------------------------------------------------------------------
$
$
 LIST-OF-REFERENCE
 NUMBER  SOURCE
  Null   'Unknown source'
  COST   'COST 507 database'
  SGCOST 'COST 507 database, SGTE unary database V.3.0, 1996; Al, B, Nd, Ti, Zn'
  91Din  'A.T. Dinsdale, Calphad, 15, 317-425(1991).'
  04Tur  'P.E.A. Turchi, L. Kaufman, Z.-K. Liu, S. Zhou,
          LLNL Report, UCRL-TR-206658, 2004; Al, Al-Pu'
  16Per  'A. Perron, P.E.A. Turchi, A. Landa, B. Oudot, B. Ravat, F. Delaunay,
          J. Nucl. Mater., 482, 187-200(2016); Al, Al-Pu'
!

File: data/databases/sgte-binary/AlRe-18Guo.tdb
$
$ Database for Al-Re from C. Guo et al. 2018.
$
$ C. Guo, T. Wu, C. Li, Z. Du, Calphad, 61, 33-40(2018).
$
$ Dataset created 2019.07.24 by Bengt Hallstedt.
$ 2020.06.27: Modified for use with GES6.
$
$ ------------------------------------------------------------------------------
 TEMP-LIM 298.15 6000.00 !
$
$ELEMENT NAME  REF. STATE               ATOMIC MASS H298-H0    S298    !
$
 ELEMENT VA   VACUUM                      0.0          0.0      0.0    ! 
 ELEMENT AL   FCC_A1                     26.98154   4540.      28.30   ! 
 ELEMENT RE   HCP_A3                    186.207     5333.      36.4820 ! 
$ ------------------------------------------------------------------------------
$ Phase definitions
$
 PHASE LIQUID:L % 1 1 !
 CONST LIQUID:L : AL RE : !
$
$ Fcc (cF4, Fm-3m) and MeX (cF8, Fm-3m)
$
 PHASE FCC_A1 %A 2 1 1 !
 CONST FCC_A1 : AL% RE : VA : !
$
$ Bcc (cI2, Im-3m)
$
 PHASE BCC_A2 %B 2 1 3 !
 CONST BCC_A2 : AL RE : VA : !
$
$ Hcp (hP2, P6_3/mmc) and Me2X (NiAs-type, hP4, P6_3/mmc, B8_1)
$
 PHASE HCP_A3 %A 2 1 0.5 !
 CONST HCP_A3 : AL RE% : VA : !
$
$ Prototype Al12W (cI26, Im-3)
$
 PHASE AL12RE % 2 12 1 !
 CONST AL12RE : AL : RE : !
$
$ Prototype Al6Mn (oC28, Cmcm)
$
 PHASE AL6RE_D2H % 2 6 1 !
 CONST AL6RE_D2H : AL : RE : !
$
$ Prototype Al4Re (aP71, P-1) alpha-Al4Re
$
 PHASE AL4RE_LT % 2 4 1 !
 CONST AL4RE_LT : AL% RE : AL RE% : !
$
$ Space group Cm, beta-Al4Re
$
 PHASE AL4RE_HT % 2 4 1 !
 CONST AL4RE_HT : AL% RE : RE : !
$
$ Pearson mP*
$
 PHASE AL3RE % 2 3 1 !
 CONST AL3RE : AL : RE : !
$
$ Prototype Al11Mn4 (aP15, P-1)
$
 PHASE AL11RE4 % 2 11 4 !
 CONST AL11RE4 : AL : RE : !
$
$ Prototype CuTi (tP4, P4/nmm)
$
 PHASE ALRE_B11 % 2 1 1 !
 CONST ALRE_B11 : AL : RE : !
$
$ Prototype MoSi2 (tI6, I4/mmm)
$
 PHASE ALRE2_C11B % 2 1 2 !
 CONST ALRE2_C11B : AL : AL RE% : !
$ ------------------------------------------------------------------------------
$ Defaults
$
 DEFINE-SYSTEM-DEFAULT ELEMENT 2 !
 DEFAULT-COM DEFINE_SYSTEM_ELEMENT VA !
 TYPE-DEF % SEQ * !
 TYPE-DEF A GES AMEND_PHASE_DESCRIPTION @ MAGNETIC -3 0.28 !
 TYPE-DEF B GES AMEND_PHASE_DESCRIPTION @ MAGNETIC -1 0.4 !
 FUNCTION ZERO      298.15  0;                                         6000 N !
 FUNCTION UN_ASS    298.15  0;                                         6000 N !
 FUNCTION R         298.15  +8.31451;                                  6000 N !
$ ------------------------------------------------------------------------------
$ Element data
$ ------------------------------------------------------------------------------
$ Al
$
$ BCT_A5 and DIAMOND_A4 added in unary 3.0
$
 PAR  G(FCC_A1,AL:VA),,                 +GHSERAL;                2900 N 91Din !
 PAR  G(BCC_A2,AL:VA),,                 +GHSERAL+10083-4.813*T;  2900 N 91Din !
 PAR  G(HCP_A3,AL:VA),,                 +GHSERAL+5481-1.8*T;     2900 N 91Din !
$PAR  G(CBCC_A12,AL:VA),,               +GHSERAL
$            +10083.4-4.813*T;                                   2900 N 91Din !
$PAR  G(CUB_A13,AL:VA),,                +GHSERAL
$            +10920.44-4.8116*T;                                 2900 N 91Din !
$PAR  G(BCT_A5,AL),,                    +GHSERAL+10083-4.813*T;  2900 N SGCOST !
$PAR  G(DIAMOND_A4,AL),,                +GHSERAL+30*T;           2900 N SGCOST !
 PAR  G(LIQUID,AL),,                    +GLIQAL;                 2900 N 91Din !
$
 PAR  G(AL4RE_LT,AL:AL),,               +5*GHSERAL+25000;,,           N 18Guo !
 PAR  G(ALRE2_C11B,AL:AL),,             +3*GHSERAL+10000;,,           N 18Guo !
$
 FUNCTION GHSERAL   298.15  -7976.15+137.093038*T-24.3671976*T*LN(T)
       -0.001884662*T**2-8.77664E-07*T**3+74092*T**(-1);
       700.00  Y  -11276.24+223.048446*T-38.5844296*T*LN(T)
       +0.018531982*T**2 -5.764227E-06*T**3+74092*T**(-1);
       933.47  Y  -11278.361+188.684136*T-31.748192*T*LN(T)
       -1.230622E+28*T**(-9);
      2900.00  N !
 FUNCTION GLIQAL    298.15  +11005.045-11.84185*T+GHSERAL+7.9337E-20*T**7;
       933.47  Y  -795.991+177.430209*T-31.748192*T*LN(T);
      2900.00  N !
 FUNCTION GBCCAL    298.15  +GHSERAL+10083-4.813*T;                    2900 N !
$ ------------------------------------------------------------------------------
$ Re
$
$ HCP_A3 and LIQUID revised in unary 3.0
$ BCC_A2 revised in unary 4.4
$
 PAR  G(HCP_A3,RE:VA),,                 +GHSERRE;,,                   N 96Arb !
 PAR  G(FCC_A1,RE:VA),,                 +GHSERRE+11000-1.5*T;,,       N 91Din !
 PAR  G(BCC_A2,RE:VA),,                 +GHSERRE+17000-3.7*T;,,       N 01SGUN !
 PAR  G(LIQUID,RE),,                    +GLIQRE;,,                    N 96Arb !
$
 PAR  G(AL4RE_LT,RE:RE),,               +5*GHSERRE+25000;,,           N 18Guo !
 PAR  G(AL4RE_HT,RE:RE),,               +5*GHSERRE+25000;,,           N 18Guo !
$
 FUNCTION GHSERRE   298.15  -7695.279+128.421589*T-24.348*T*LN(T)
       -0.00253505*T**2+1.92818E-07*T**3+32915*T**(-1);
      1200.00  Y  -15775.998+194.667426*T-33.586*T*LN(T)
       +0.00224565*T**2-2.81835E-07*T**3+1376270*T**(-1);
      2400.00  Y  -70882.739+462.110749*T-67.956*T*LN(T)
       +0.01184945*T**2-7.88955E-07*T**3+18075200*T**(-1);
      3458.00  Y  +346325.888-1211.37186*T+140.831655*T*LN(T)
       -0.033764567*T**2+1.053726E-06*T**3-1.34548866E+08*T**(-1);
      5000.00  Y  -78564.296+346.997842*T-49.519*T*LN(T);
      6000.00  N !
 FUNCTION GLIQRE    298.15  +23820.883-6.34538*T+GHSERRE;
      2000.00  Y  +568842.665-2527.83846*T+314.178898*T*LN(T)
       -0.08939817*T**2+3.92854E-06*T**3-1.63100987E+08*T**(-1);
      3458.00  Y  -39044.888+335.723691*T-49.519*T*LN(T);
      5000.00  Y  +39519.408-11.274151*T+GHSERRE;
      6000.00  N !
$ ------------------------------------------------------------------------------
$ Binary system
$
$ C. Guo, T. Wu, C. Li, Z. Du, Calphad, 61, 33-40(2018).
$
$ Checked against paper. Checked at 6000 K.
$
 PAR  L(LIQUID,AL,RE;0),,               -34021.7+5.7848*T;,,          N 18Guo !
 PAR  L(LIQUID,AL,RE;1),,               -3710.3-7.9706*T;,,           N 18Guo !
$
 PAR  L(FCC_A1,AL,RE:VA;0),,            +UN_ASS;,,                    N 18Guo !
 PAR  L(HCP_A3,AL,RE:VA;0),,            -87256.8+53.2523*T;,,         N 18Guo !
$
 PAR  G(AL12RE,AL:RE),,                 +12*GHSERAL+GHSERRE
            -187145.3+50.8679*T;,,                                    N 18Guo !
 PAR  G(AL6RE_D2H,AL:RE),,              +6*GHSERAL+GHSERRE
            -181518.2+51.1045*T;,,                                    N 18Guo !
$
 PAR  G(AL4RE_LT,AL:RE),,               +4*GHSERAL+GHSERRE
            -170007.7+44.0353*T;,,                                    N 18Guo !
 PAR  G(AL4RE_LT,RE:AL),,               +4*GHSERRE+GHSERAL
            +220007.7-44.0353*T;,,                                    N 18Guo !
 PAR  L(AL4RE_LT,AL,RE:AL;0),,          -129061.3+74.659*T;,,         N 18Guo !
 PAR  L(AL4RE_LT,AL,RE:RE;0),,          -129061.3+74.659*T;,,         N 18Guo !
 PAR  L(AL4RE_LT,AL:AL,RE;0),,          -57325.1+48.7527*T;,,         N 18Guo !
 PAR  L(AL4RE_LT,RE:AL,RE;0),,          -57325.1+48.7527*T;,,         N 18Guo !
$
 PAR  G(AL4RE_HT,AL:RE),,               +4*GHSERAL+GHSERRE
            -164778.8+39.8535*T;,,                                    N 18Guo !
 PAR  L(AL4RE_HT,AL,RE:RE;0),,          +553307-12.6281*T;,,          N 18Guo !
 PAR  L(AL4RE_HT,AL,RE:RE;1),,          -826416.1+99.454*T;,,         N 18Guo !
$
 PAR  G(AL3RE,AL:RE),,                  +3*GHSERAL+GHSERRE
            -134456.9+26.8652*T;,,                                    N 18Guo !
 PAR  G(AL11RE4,AL:RE),,                +11*GHSERAL+4*GHSERRE
            -522000+106.9994*T;,,                                     N 18Guo !
 PAR  G(ALRE_B11,AL:RE),,               +GHSERAL+GHSERRE
            -68337.2+17.3758*T;,,                                     N 18Guo !
$
 PAR  G(ALRE2_C11B,AL:RE),,             +GHSERAL+2*GHSERRE
            -88800+20.1245*T;,,                                       N 18Guo !
 PAR  L(ALRE2_C11B,AL:AL,RE;0),,        +250763.2+17.1729*T;,,        N 18Guo !
$ ------------------------------------------------------------------------------
$
$
 LIST-OF-REFERENCE
 NUMBER  SOURCE
  Null   'Unknown source'
  Same   'Same or similar interaction as in the corresponding stable phase'
  REFLAV 'Laves phase convention: G(LAVES,X:X)=+3*GHSERXX+15000'
  COST   'COST 507 database, 1998'
  SGCOST 'COST 507 database, SGTE unary database V.3.0, 1996; Al, B, Nd, Ti, Zn'
  91Din  'A.T. Dinsdale, Calphad, 15, 317-425(1991).'
  96Arb  'J.W. Arblaster, Calphad, 20, 343-52(1996),
          SGTE unary database V.3.0, 1996; Re'
  01SGUN 'SGTE unary database V.4.4, 2001.'
  18Guo  'C. Guo, T. Wu, C. Li, Z. Du, Calphad, 61, 33-40(2018); Al-Re'
!

File: data/databases/sgte-binary/AlRe-20Tam.tdb
$
$ Database for Al-Re from R. Tamim et al. 2020.
$
$ R. Tamim, K. Mahdouk, S. Otmani, K. Achgar,
$ J. Therm. Anal. Calorim., 139, 953-61(2020).
$
$ Dataset created 2020.06.27 by Bengt Hallstedt.
$
$ There are misprints for the Al4Re-ht and Al3Re phases. They are deactivated
$ in the present dataset.
$
$ Invariant equilibria not involving Al4Re-ht or Al3Re differ by up to 7 K.
$
$ The liquid interaction is rather strange (and very different from 18Guo
$ or 98Hua).
$
$ ------------------------------------------------------------------------------
 TEMP-LIM 298.15 6000.00 !
$
$ELEMENT NAME  REF. STATE               ATOMIC MASS H298-H0    S298    !
$
 ELEMENT VA   VACUUM                      0.0          0.0      0.0    ! 
 ELEMENT AL   FCC_A1                     26.98154   4540.      28.30   ! 
 ELEMENT RE   HCP_A3                    186.207     5333.      36.4820 ! 
$ ------------------------------------------------------------------------------
$ Phase definitions
$
 PHASE LIQUID:L % 1 1 !
 CONST LIQUID:L : AL RE : !
$
$ Fcc (cF4, Fm-3m) and MeX (cF8, Fm-3m)
$
 PHASE FCC_A1 %A 2 1 1 !
 CONST FCC_A1 : AL% RE : VA : !
$
$ Bcc (cI2, Im-3m)
$
 PHASE BCC_A2 %B 2 1 3 !
 CONST BCC_A2 : AL RE : VA : !
$
$ Hcp (hP2, P6_3/mmc) and Me2X (NiAs-type, hP4, P6_3/mmc, B8_1)
$
 PHASE HCP_A3 %A 2 1 0.5 !
 CONST HCP_A3 : AL RE% : VA : !
$
$ Prototype Al12W (cI26, Im-3)
$
 PHASE AL12RE % 2 12 1 !
 CONST AL12RE : AL : RE : !
$
$ Prototype Al6Mn (oC28, Cmcm)
$
 PHASE AL6RE_D2H % 2 6 1 !
 CONST AL6RE_D2H : AL : RE : !
$
$ Prototype Al4Re (aP71, P-1) alpha-Al4Re
$
 PHASE AL4RE_LT % 2 4 1 !
 CONST AL4RE_LT : AL : AL RE% : !
$
$ Space group Cm, beta-Al4Re
$
 PHASE AL4RE_HT % 2 0.77 0.23 !
 CONST AL4RE_HT : AL% RE : AL RE% : !
$
$ Pearson mP*
$
 PHASE AL3RE % 2 3 1 !
 CONST AL3RE : AL% RE : AL RE% : !
$
$ Prototype Al11Mn4 (aP15, P-1)
$
 PHASE AL11RE4 % 2 11 4 !
 CONST AL11RE4 : AL : RE : !
$
$ Prototype CuTi (tP4, P4/nmm)
$
 PHASE ALRE_B11 % 2 1 1 !
 CONST ALRE_B11 : AL : RE : !
$
$ Prototype MoSi2 (tI6, I4/mmm)
$
 PHASE ALRE2_C11B % 2 1 2 !
 CONST ALRE2_C11B : AL : RE : !
$ ------------------------------------------------------------------------------
$ Defaults
$
 DEFINE-SYSTEM-DEFAULT ELEMENT 2 !
 DEFAULT-COM DEFINE_SYSTEM_ELEMENT VA !
 DEFAULT-COM REJECT_PHASE AL4RE_HT AL3RE !
 TYPE-DEF % SEQ * !
 TYPE-DEF A GES AMEND_PHASE_DESCRIPTION @ MAGNETIC -3 0.28 !
 TYPE-DEF B GES AMEND_PHASE_DESCRIPTION @ MAGNETIC -1 0.4 !
 FUNCTION ZERO      298.15  0;                                         6000 N !
 FUNCTION UN_ASS    298.15  0;                                         6000 N !
 FUNCTION R         298.15  +8.31451;                                  6000 N !
$ ------------------------------------------------------------------------------
$ Element data
$ ------------------------------------------------------------------------------
$ Al
$
$ BCT_A5 and DIAMOND_A4 added in unary 3.0
$
 PAR  G(FCC_A1,AL:VA),,                 +GHSERAL;                2900 N 91Din !
 PAR  G(BCC_A2,AL:VA),,                 +GHSERAL+10083-4.813*T;  2900 N 91Din !
 PAR  G(HCP_A3,AL:VA),,                 +GHSERAL+5481-1.8*T;     2900 N 91Din !
$PAR  G(CBCC_A12,AL:VA),,               +GHSERAL
$            +10083.4-4.813*T;                                   2900 N 91Din !
$PAR  G(CUB_A13,AL:VA),,                +GHSERAL
$            +10920.44-4.8116*T;                                 2900 N 91Din !
$PAR  G(BCT_A5,AL),,                    +GHSERAL+10083-4.813*T;  2900 N SGCOST !
$PAR  G(DIAMOND_A4,AL),,                +GHSERAL+30*T;           2900 N SGCOST !
 PAR  G(LIQUID,AL),,                    +GLIQAL;                 2900 N 91Din !
$
 PAR  G(AL4RE_LT,AL:AL),,               +5*GHSERAL+173304.435;,,      N 20Tam !
 PAR  G(AL4RE_HT,AL:AL),,               +GHSERAL+913274;,,            N 20Tam !
 PAR  G(AL3RE,AL:AL),,                  +4*GHSERAL+32638.616;,,       N 20Tam !
$
 FUNCTION GHSERAL   298.15  -7976.15+137.093038*T-24.3671976*T*LN(T)
       -0.001884662*T**2-8.77664E-07*T**3+74092*T**(-1);
       700.00  Y  -11276.24+223.048446*T-38.5844296*T*LN(T)
       +0.018531982*T**2 -5.764227E-06*T**3+74092*T**(-1);
       933.47  Y  -11278.361+188.684136*T-31.748192*T*LN(T)
       -1.230622E+28*T**(-9);
      2900.00  N !
 FUNCTION GLIQAL    298.15  +11005.045-11.84185*T+GHSERAL+7.9337E-20*T**7;
       933.47  Y  -795.991+177.430209*T-31.748192*T*LN(T);
      2900.00  N !
 FUNCTION GBCCAL    298.15  +GHSERAL+10083-4.813*T;                    2900 N !
$ ------------------------------------------------------------------------------
$ Re
$
$ HCP_A3 and LIQUID revised in unary 3.0
$ BCC_A2 revised in unary 4.4
$
 PAR  G(HCP_A3,RE:VA),,                 +GHSERRE;,,                   N 96Arb !
 PAR  G(FCC_A1,RE:VA),,                 +GHSERRE+11000-1.5*T;,,       N 91Din !
 PAR  G(BCC_A2,RE:VA),,                 +GHSERRE+17000-3.7*T;,,       N 01SGUN !
 PAR  G(LIQUID,RE),,                    +GLIQRE;,,                    N 96Arb !
$
 PAR  G(AL4RE_HT,RE:RE),,               +GHSERRE;,,                   N 20Tam !
 PAR  G(AL3RE,RE:RE),,                  +4*GHSERRE;,,                 N 20Tam !
$
 FUNCTION GHSERRE   298.15  -7695.279+128.421589*T-24.348*T*LN(T)
       -0.00253505*T**2+1.92818E-07*T**3+32915*T**(-1);
      1200.00  Y  -15775.998+194.667426*T-33.586*T*LN(T)
       +0.00224565*T**2-2.81835E-07*T**3+1376270*T**(-1);
      2400.00  Y  -70882.739+462.110749*T-67.956*T*LN(T)
       +0.01184945*T**2-7.88955E-07*T**3+18075200*T**(-1);
      3458.00  Y  +346325.888-1211.37186*T+140.831655*T*LN(T)
       -0.033764567*T**2+1.053726E-06*T**3-1.34548866E+08*T**(-1);
      5000.00  Y  -78564.296+346.997842*T-49.519*T*LN(T);
      6000.00  N !
 FUNCTION GLIQRE    298.15  +23820.883-6.34538*T+GHSERRE;
      2000.00  Y  +568842.665-2527.83846*T+314.178898*T*LN(T)
       -0.08939817*T**2+3.92854E-06*T**3-1.63100987E+08*T**(-1);
      3458.00  Y  -39044.888+335.723691*T-49.519*T*LN(T);
      5000.00  Y  +39519.408-11.274151*T+GHSERRE;
      6000.00  N !
$ ------------------------------------------------------------------------------
$ Binary system
$
$ R. Tamim, K. Mahdouk, S. Otmani, K. Achgar,
$ J. Therm. Anal. Calorim., 139, 953-61(2020).
$
$ Checked against paper. Checked at 6000 K.
$
$ There are misprints for the Al4Re-ht and Al3Re phases. They are deactivated
$ in the present dataset.
$
$ Invariant equilibria not involving Al4Re-ht or Al3Re differ by up to 7 K.
$
$ The liquid interaction is rather strange (and very different from 18Guo
$ or 98Hua).
$
 PAR  L(LIQUID,AL,RE;0),,               +40966.299-22.761*T;,,        N 20Tam !
 PAR  L(LIQUID,AL,RE;1),,               -130467.775+29.406*T;,,       N 20Tam !
$
 PAR  L(FCC_A1,AL,RE:VA;0),,            +ZERO;,,                      N 20Tam !
 PAR  L(HCP_A3,AL,RE:VA;0),,            +16100.382;,,                 N 20Tam !
$
 PAR  G(AL12RE,AL:RE),,                 +12*GHSERAL+GHSERRE
            -133581.5+9.997*T;,,                                      N 20Tam !
 PAR  G(AL6RE_D2H,AL:RE),,              +6*GHSERAL+GHSERRE
            -133734.202+16.121*T;,,                                   N 20Tam !
$
 PAR  G(AL4RE_LT,AL:RE),,               +4*GHSERAL+GHSERRE
            -134022.655+20.9475*T;,,                                  N 20Tam !
 PAR  L(AL4RE_LT,AL:AL,RE;0),,          -177533.87;,,                 N 20Tam !
$
 PAR  G(AL4RE_HT,AL:RE),,               +0.77*GHSERAL+0.23*GHSERRE
            -28749.029+3.818*T;,,                                     N 20Tam !
 PAR  G(AL4RE_HT,RE:AL),,               +0.77*GHSERRE+0.23*GHSERAL
            -28749.029+3.818*T;,,                                     N 20Tam !
$
 PAR  G(AL3RE,AL:RE),,                  +3*GHSERAL+GHSERRE
            -124680.44+19.28*T;,,                                     N 20Tam !
 PAR  G(AL3RE,RE:AL),,                  +3*GHSERRE+GHSERAL;,,         N 20Tam !
 PAR  L(AL3RE,AL:AL,RE;0),,             -44638.28;,,                  N 20Tam !
$
 PAR  G(AL11RE4,AL:RE),,                +11*GHSERAL+4*GHSERRE
            -522277.635+99.285*T;,,                                   N 20Tam !
$PAR  G(ALRE_B11,AL:RE),,               +GHSERAL+GHSERRE
$           -63435.394+17.8862*T;,,                                   N 20Tam !
 PAR  G(ALRE_B11,AL:RE),,               +GHSERAL+GHSERRE
            -63417.967+17.8862*T;,,                                   N 20Tam !
 PAR  G(ALRE2_C11B,AL:RE),,             +GHSERAL+2*GHSERRE
            -88451.037+31.8*T;,,                                      N 20Tam !
$ ------------------------------------------------------------------------------
$
$
 LIST-OF-REFERENCE
 NUMBER  SOURCE
  Null   'Unknown source'
  Same   'Same or similar interaction as in the corresponding stable phase'
  REFLAV 'Laves phase convention: G(LAVES,X:X)=+3*GHSERXX+15000'
  COST   'COST 507 database, 1998'
  SGCOST 'COST 507 database, SGTE unary database V.3.0, 1996; Al, B, Nd, Ti, Zn'
  91Din  'A.T. Dinsdale, Calphad, 15, 317-425(1991).'
  96Arb  'J.W. Arblaster, Calphad, 20, 343-52(1996),
          SGTE unary database V.3.0, 1996; Re'
  01SGUN 'SGTE unary database V.4.4, 2001.'
  20Tam  'R. Tamim, K. Mahdouk, S. Otmani, K. Achgar,
          J. Therm. Anal. Calorim., 139, 953-61(2020); Al-Re'
!
