Repository: orchid-calphad/orchid-project.org

# orchid-project.org

Website and released data of **ORCHID** (Open Repository for CALPHAD Hypotheses, Intelligence, and Discovery),
served by GitHub Pages at https://orchid-project.org. Releases are archived on Zenodo (one DOI per version).

- `index.html`, `catalog/`, `best-practices.html` — static, self-contained pages (generated in the ORCHID tooling).
- `data/` — released data: catalog, redistributable TDB files, convex hulls. Licences: `data/LICENSES.md`, `data/NOTICE.md`.
- `llms.txt`, `data/croissant.json`, `CITATION.cff`, `.zenodo.json` — machine-readable metadata.

Only data with clear redistribution rights are published.

File: data/databases/sgte-binary/AlRe-98Hua.tdb
$
$ Database for Al-Re from W. Huang and Y.A. Chang 1998
$
$ W. Huang, Y.A. Chang, J. Phase Equilib., 19, 361-66(1998).
$
$ Dataset created 2015.04.06 by Bengt Hallstedt.
$ 2020.06.27: Modified for use with GES6.
$
$ Note! This dataset uses the original 91Din description of Re, not the
$ current SGTE description. In order to change to the current description
$ a reoptimisation is necessary. The phase diagram is otherwise considerably
$ different.
$
$ There are misprints in the functions for AlRe and AlRe2 in the paper.
$
$ ------------------------------------------------------------------------------
 TEMP-LIM 298.15 6000.00 !
$
$ELEMENT NAME  REF. STATE               ATOMIC MASS H298-H0    S298    !
$
 ELEMENT VA   VACUUM                      0.0          0.0      0.0    ! 
 ELEMENT AL   FCC_A1                     26.98154   4540.      28.30   ! 
 ELEMENT RE   HCP_A3                    186.207     5333.      36.4820 ! 
$ ------------------------------------------------------------------------------
$ Phase definitions
$
 PHASE LIQUID:L % 1 1 !
 CONST LIQUID:L : AL RE : !
$
$ Fcc (cF4, Fm-3m) and MeX (cF8, Fm-3m)
$
 PHASE FCC_A1 %A 2 1 1 !
 CONST FCC_A1 : AL% RE : VA : !
$
$ Bcc (cI2, Im-3m)
$
 PHASE BCC_A2 %B 2 1 3 !
 CONST BCC_A2 : AL RE : VA : !
$
$ Hcp (hP2, P6_3/mmc) and Me2X (NiAs-type, hP4, P6_3/mmc, B8_1)
$
 PHASE HCP_A3 %A 2 1 0.5 !
 CONST HCP_A3 : AL RE% : VA : !
$
$ Prototype Al12W (cI26, Im-3)
$
 PHASE AL12RE % 2 12 1 !
 CONST AL12RE : AL : RE : !
$
$ Prototype Al6Mn (oC28, Cmcm)
$
 PHASE AL6RE_D2H % 2 6 1 !
 CONST AL6RE_D2H : AL : RE : !
$
$ Prototype Al4Re (aP71, P-1) alpha-Al4Re
$ unknown structure, beta-Al4Re
$
 PHASE AL4RE % 2 4 1 !
 CONST AL4RE : AL : RE : !
$
$ Prototype Al11Mn4 (aP15, P-1)
$
 PHASE AL11RE4 % 2 11 4 !
 CONST AL11RE4 : AL : RE : !
$
$ Prototype CuTi (tP4, P4/nmm)
$
 PHASE ALRE_B11 % 2 1 1 !
 CONST ALRE_B11 : AL : RE : !
$
$ Prototype MoSi2 (tI6, I4/mmm)
$
 PHASE ALRE2_C11B % 2 1 2 !
 CONST ALRE2_C11B : AL : RE : !
$ ------------------------------------------------------------------------------
$ Defaults
$
 DEFINE-SYSTEM-DEFAULT ELEMENT 2 !
 DEFAULT-COM DEFINE_SYSTEM_ELEMENT VA !
 TYPE-DEF % SEQ * !
 TYPE-DEF A GES AMEND_PHASE_DESCRIPTION @ MAGNETIC -3 0.28 !
 TYPE-DEF B GES AMEND_PHASE_DESCRIPTION @ MAGNETIC -1 0.4 !
 FUNCTION ZERO      298.15  0;                                         6000 N !
 FUNCTION UN_ASS    298.15  0;                                         6000 N !
 FUNCTION R         298.15  +8.31451;                                  6000 N !
$ ------------------------------------------------------------------------------
$ Element data
$ ------------------------------------------------------------------------------
$ Al
$
$ BCT_A5 and DIAMOND_A4 added in unary 3.0
$
 PAR  G(FCC_A1,AL:VA),,                 +GHSERAL;                2900 N 91Din !
 PAR  G(BCC_A2,AL:VA),,                 +GHSERAL+10083-4.813*T;  2900 N 91Din !
 PAR  G(HCP_A3,AL:VA),,                 +GHSERAL+5481-1.8*T;     2900 N 91Din !
$PAR  G(CBCC_A12,AL:VA),,               +GHSERAL
$            +10083.4-4.813*T;                                   2900 N 91Din !
$PAR  G(CUB_A13,AL:VA),,                +GHSERAL
$            +10920.44-4.8116*T;                                 2900 N 91Din !
$PAR  G(BCT_A5,AL),,                    +GHSERAL+10083-4.813*T;  2900 N SGCOST !
$PAR  G(DIAMOND_A4,AL),,                +GHSERAL+30*T;           2900 N SGCOST !
 PAR  G(LIQUID,AL),,                    +GLIQAL;                 2900 N 91Din !
$
 FUNCTION GHSERAL   298.15  -7976.15+137.093038*T-24.3671976*T*LN(T)
       -0.001884662*T**2-8.77664E-07*T**3+74092*T**(-1);
       700.00  Y  -11276.24+223.048446*T-38.5844296*T*LN(T)
       +0.018531982*T**2 -5.764227E-06*T**3+74092*T**(-1);
       933.47  Y  -11278.361+188.684136*T-31.748192*T*LN(T)
       -1.230622E+28*T**(-9);
      2900.00  N !
 FUNCTION GLIQAL    298.15  +11005.045-11.84185*T+GHSERAL+7.9337E-20*T**7;
       933.47  Y  -795.991+177.430209*T-31.748192*T*LN(T);
      2900.00  N !
 FUNCTION GBCCAL    298.15  +GHSERAL+10083-4.813*T;                    2900 N !
$ ------------------------------------------------------------------------------
$ Re
$
$ HCP_A3 and LIQUID revised in unary 3.0
$ BCC_A2 revised in unary 4.4
$
$PAR  G(HCP_A3,RE:VA),,                 +GHSERRE;,,                   N 96Arb !
 PAR  G(HCP_A3,RE:VA),,                 +GHSERRE;,,                   N 91Din !
 PAR  G(FCC_A1,RE:VA),,                 +GHSERRE+11000-1.5*T;,,       N 91Din !
 PAR  G(BCC_A2,RE:VA),,                 +GHSERRE+17000-3.7*T;,,       N 01SGUN !
$PAR  G(BCC_A2,RE:VA),,                 +GHSERRE+29200-6*T;,,         N 91Din !
$PAR  G(LIQUID,RE),,                    +GLIQRE;,,                    N 96Arb !
 PAR  G(LIQUID,RE),,                    +GLIQRE;,,                    N 91Din !
$
$ Function from 96Arb below
$FUNCTION GHSERRE   298.15  -7695.279+128.421589*T-24.348*T*LN(T)
$      -0.00253505*T**2+1.92818E-07*T**3+32915*T**(-1);
$     1200.00  Y  -15775.998+194.667426*T-33.586*T*LN(T)
$      +0.00224565*T**2-2.81835E-07*T**3+1376270*T**(-1);
$     2400.00  Y  -70882.739+462.110749*T-67.956*T*LN(T)
$      +0.01184945*T**2-7.88955E-07*T**3+18075200*T**(-1);
$     3458.00  Y  +346325.888-1211.37186*T+140.831655*T*LN(T)
$      -0.033764567*T**2+1.053726E-06*T**3-1.34548866E+08*T**(-1);
$     5000.00  Y  -78564.296+346.997842*T-49.519*T*LN(T);
$     6000.00  N !
$ Function from 91Din below
 FUNCTION GHSERRE   298.15  -7305.045+123.758773*T-23.6892641*T*LN(T)
       -0.002723387*T**2;
      3459.00  Y  +38514.17-65.920606*T+0.0645635*T*LN(T)
       -0.008050184*T**2+2.19551E-7*T**3-15938253*T**(-1);
      6000.00  N !
$ Function from 96Arb below
$FUNCTION GLIQRE    298.15  +23820.883-6.34538*T+GHSERRE;
$     2000.00  Y  +568842.665-2527.83846*T+314.178898*T*LN(T)
$      -0.08939817*T**2+3.92854E-06*T**3-1.63100987E+08*T**(-1);
$     3458.00  Y  -39044.888+335.723691*T-49.519*T*LN(T);
$     5000.00  Y  +39519.408-11.274151*T+GHSERRE;
$     6000.00  N !
$ Function from 91Din below
 FUNCTION GLIQRE    298.25  +45296.708-11.184298*T+GHSERRE;
      1000.00  Y  +66060.979-113.540121*T+7.4580354*T*LN(T)
       -0.016183804*T**2+7.69496E-7*T**3-4421721*T**(-1);
      3459.00  Y  -5301.43+328.158541*T-50*T*LN(T);
      6000.00  N !
$ ------------------------------------------------------------------------------
$ Binary system
$
$ W. Huang, Y.A. Chang, J. Phase Equilib., 19, 361-66(1998).
$
$ Checked against paper. Checked at 6000 K.
$
$ Note! This dataset uses the original 91Din description of Re, not the
$ current SGTE description. In order to change to the current description
$ a reoptimisation is necessary. The is otherwise considerably different.
$
$ There are misprints in the functions for AlRe and AlRe2 in the paper.
$
 PAR  L(LIQUID,AL,RE;0),,               -30007+17*T;,,                N 98Hua !
$
 PAR  L(FCC_A1,AL,RE:VA;0),,            +48510;,,                     N 98Hua !
 PAR  L(HCP_A3,AL,RE:VA;0),,            +48510;,,                     N 98Hua !
$
 PAR  G(AL12RE,AL:RE),,                 -303087+1636.745*T
            -286.32878*T*LN(T)-0.019074*T**2;,,                       N 98Hua !
 PAR  G(AL6RE_D2H,AL:RE),,              -225689+881.615*T
            -154.22784*T*LN(T)-0.010274*T**2;,,                       N 98Hua !
 PAR  G(AL4RE,AL:RE),,                  -197606+628.646*T
            -109.974*T*LN(T)-0.007326*T**2;,,                         N 98Hua !
 PAR  G(AL11RE4,AL:RE),,                -622491+1887.826*T
            -330.25234*T*LN(T)-0.022*T**2;,,                          N 98Hua !
 PAR  G(ALRE_B11,AL:RE),,               -81329+279.513*T
            -48.2576*T*LN(T)-0.002933333*T**2;,,                      N 98Hua !
$ Original function from paper below
$PAR  G(ALRE_B11,AL:RE),,               -81329+279.513*T
$           -48.2803*T*LN(T)-0.0029348*T**2;,,                        N 98Hua !
 PAR  G(ALRE2_C11B,AL:RE),,             -110798+409.165*T
            -72.351*T*LN(T)-0.0044*T**2;,,                            N 98Hua !
$ Original function from paper below
$PAR  G(ALRE2_C11B,AL:RE),,             -110798+409.165*T
$           -72.38425*T*LN(T)-0.0044*T**2;,,                          N 98Hua !
$
$ Metastable
$
 PAR  L(BCC_A2,AL,RE:VA;0),,            +48510;,,                     N Same !
$ ------------------------------------------------------------------------------
$
$
 LIST-OF-REFERENCE
 NUMBER  SOURCE
  Null   'Unknown source'
  Same   'Same or similar interaction as in the corresponding stable phase'
  REFLAV 'Laves phase convention: G(LAVES,X:X)=+3*GHSERXX+15000'
  COST   'COST 507 database, 1998'
  SGCOST 'COST 507 database, SGTE unary database V.3.0, 1996; Al, B, Nd, Ti, Zn'
  91Din  'A.T. Dinsdale, Calphad, 15, 317-425(1991).'
  96Arb  'J.W. Arblaster, Calphad, 20, 343-52(1996),
          SGTE unary database V.3.0, 1996; Re'
  98Hua  'W. Huang, Y.A. Chang, J. Phase Equilib., 19, 361-66(1998); Al-Re'
  01SGUN 'SGTE unary database V.4.4, 2001.'
!

File: data/databases/sgte-binary/AlRu-03Pri.tdb
$
$ Database for Al-Ru from S.N. Prins et al. 2003
$
$ S.N. Prins, L.A. Cornish, W.E. Stumpf, B. Sundman, Calphad, 27, 79-90(2003).
$
$ Dataset created 2013.07.11 by Bengt Hallstedt.
$ 2020.12.22: Modified for use with GES6.
$
$ There are two models for the AlRu-B2 phase in the paper. One is asymmetric
$ (Al,Ru)(Al,Va) assuming structural vacancies instead of Ru on the second
$ sublattice. This model is incompatible with the asymmetric model for
$ NiAl-B2, which has Ni on the second sublattice rather than Al. The second
$ model is a standard add-on model with vacancies, but assuming there are no
$ structural vacancies. The parameters are selected such that the fraction
$ vacancies will always be small. In the present dataset these vacancies have
$ been removed.
$
$ The solid solution models for the intermetallic phases seem completely
$ unnecessary and arbitrary.
$
$ Equilibria involving B2_BCC are up to 10 K different from the paper. The
$ phase diagram is only correctly reproduced if the old lattice stability
$ for bcc-Ru is used.
$
$ ------------------------------------------------------------------------------
 TEMP-LIM 298.15 6000.00 !
$
$ELEMENT NAME  REF. STATE               ATOMIC MASS H298-H0    S298    !
$
 ELEMENT VA   VACUUM                      0.0          0.0      0.0    ! 
 ELEMENT AL   FCC_A1                     26.98154   4540.      28.30   ! 
 ELEMENT RU   HCP_A3                    101.07      4602.4     28.6144 ! 
$ ------------------------------------------------------------------------------
$ Phase definitions
$
 PHASE LIQUID:L % 1 1 !
 CONST LIQUID:L : AL RU : !
$
$ Fcc (cF4, Fm-3m) and MeX (cF8, Fm-3m)
$
 PHASE FCC_A1 %A 2 1 1 !
 CONST FCC_A1 : AL RU : VA : !
$
$ Bcc (cI2, Im-3m)
$
 PHASE BCC_A2 %B 2 1 3 !
 CONST BCC_A2 : AL RU : VA : !
$
$ Bcc (cI2, Im-3m)
$
 PHASE A2_BCC %B 2 1 3 !
 CONST A2_BCC : AL RU : VA : !
$
$ Prototype CsCl (cP2, Pm-3m)
$
 PHASE B2_BCC %BO 3 0.5 0.5 3 !
 CONST B2_BCC : AL% RU : AL RU% : VA : !
$
$ Hcp (hP2, P6_3/mmc) and Me2X (NiAs-type, hP4, P6_3/mmc, B8_1)
$
 PHASE HCP_A3 %A 2 1 0.5 !
 CONST HCP_A3 : AL RU : VA : !
$
$ Prototype Al6Mn (oC28, Cmcm)
$
 PHASE AL6RU_D2H % 2 6 1 !
 CONST AL6RU_D2H : AL : RU : !
$
$ Prototype Al13Fe4 (mC102, C2/m)
$
 PHASE AL13RU4 % 3 0.6275 0.235 0.1375 !
 CONST AL13RU4 : AL : RU : AL VA : !
$
$ Prototype Si2Ti (oF24, Fddd)
$ and/or MoSi2 (tI6, I4/mmm, SB: C11_b)
$
 PHASE AL2RU_C54 % 3 2 1 1 !
 CONST AL2RU_C54 : AL : RU : AL RU VA : !
$
$ Prototype Al3Os2 (tI10, I4/mmm)
$ and/or Al3Ni2 (hP5, P-3m1)
$
 PHASE AL3RU2 % 3 3 2 1 !
 CONST AL3RU2 : AL : AL RU : RU VA : !
$
$ Prototype CsCl (cP2, Pm-3m)
$
 PHASE ALRU_B2 %B 2 1 1 !
 CONST ALRU_B2 : AL RU : AL VA : !
$ ------------------------------------------------------------------------------
$ Defaults
$
 DEFINE-SYSTEM-DEFAULT ELEMENT 2 !
 DEFAULT-COM DEFINE_SYSTEM_ELEMENT VA !
 TYPE-DEF % SEQ * !
 TYPE-DEF A GES AMEND_PHASE_DESCRIPTION @ MAGNETIC -3 0.28 !
 TYPE-DEF B GES AMEND_PHASE_DESCRIPTION @ MAGNETIC -1 0.4 !
 TYPE-DEF O GES AMEND_PHASE_DESCRIPTION B2_BCC DIS_PART A2_BCC !
 DEFAULT-COM REJECT_PHASE BCC_A2 ALRU_B2 !
 FUNCTION ZERO      298.15  0;                                         6000 N !
 FUNCTION UN_ASS    298.15  0;                                         6000 N !
 FUNCTION R         298.15  +8.31451;                                  6000 N !
$ ------------------------------------------------------------------------------
$ Element data
$ ------------------------------------------------------------------------------
$ Al
$
$ BCT_A5 and DIAMOND_A4 added in unary 3.0
$
 PAR  G(FCC_A1,AL:VA),,                 +GHSERAL;                2900 N 91Din !
 PAR  G(BCC_A2,AL:VA),,                 +GHSERAL+10083-4.813*T;  2900 N 91Din !
 PAR  G(A2_BCC,AL:VA),,                 +GHSERAL+10083-4.813*T;  2900 N 91Din !
 PAR  G(HCP_A3,AL:VA),,                 +GHSERAL+5481-1.8*T;     2900 N 91Din !
$PAR  G(CBCC_A12,AL:VA),,               +GHSERAL
$            +10083.4-4.813*T;                                   2900 N 91Din !
$PAR  G(CUB_A13,AL:VA),,                +GHSERAL
$            +10920.44-4.8116*T;                                 2900 N 91Din !
$PAR  G(BCT_A5,AL),,                    +GHSERAL+10083-4.813*T;  2900 N SGCOST !
$PAR  G(DIAMOND_A4,AL),,                +GHSERAL+30*T;           2900 N SGCOST !
 PAR  G(LIQUID,AL),,                    +GLIQAL;                 2900 N 91Din !
$
 PAR  G(AL3RU2,AL:AL:VA),,              +5*GBCCAL;,,                  N 03Pri !
 PAR  G(ALRU_B2,AL:AL),,                +2*GBCCAL;,,                  N 03Pri !
 PAR  G(ALRU_B2,AL:VA),,                +GBCCAL+60000;,,              N 03Pri !
 PAR  L(ALRU_B2,AL:AL,VA;0),,           +49100-22.4*T;,,              N 03Pri !
$
 FUNCTION GHSERAL   298.15  -7976.15+137.093038*T-24.3671976*T*LN(T)
       -0.001884662*T**2-8.77664E-07*T**3+74092*T**(-1);
       700.00  Y  -11276.24+223.048446*T-38.5844296*T*LN(T)
       +0.018531982*T**2 -5.764227E-06*T**3+74092*T**(-1);
       933.47  Y  -11278.361+188.684136*T-31.748192*T*LN(T)
       -1.230622E+28*T**(-9);
      2900.00  N !
 FUNCTION GLIQAL    298.15  +11005.045-11.84185*T+GHSERAL+7.9337E-20*T**7;
       933.47  Y  -795.991+177.430209*T-31.748192*T*LN(T);
      2900.00  N !
 FUNCTION GBCCAL    298.15  +GHSERAL+10083-4.813*T;                    2900 N !
$ ------------------------------------------------------------------------------
$ Ru
$
$ BCC_A2 revised in unary 4.4
$
 PAR  G(HCP_A3,RU:VA),,                 +GHSERRU;                4500 N 91Din !
 PAR  G(FCC_A1,RU:VA),,                 +GHSERRU+12500-2.4*T;    4500 N 91Din !
$PAR  G(BCC_A2,RU:VA),,                 +GHSERRU+21500-5.05*T;   4500 N 01SGUN !
$PAR  G(A2_BCC,RU:VA),,                 +GHSERRU+21500-5.05*T;   4500 N 01SGUN !
 PAR  G(BCC_A2,RU:VA),,                 +GHSERRU+26500-6.2*T;    4500 N 91Din !
 PAR  G(A2_BCC,RU:VA),,                 +GHSERRU+26500-6.2*T;    4500 N 91Din !
 PAR  G(LIQUID,RU),,                    +GLIQRU;                 4500 N 91Din !
$
 PAR  G(ALRU_B2,RU:VA),,                +GBCCRU+60000;,,              N 03Pri !
$
 FUNCTION GHSERRU   298.15  -7561.873+127.866233*T-22.9143287*T*LN(T)
       -0.004062566*T**2+1.7641E-07*T**3+56377*T**(-1);
      1500.00  Y  -59448.103+489.516214*T-72.3241219*T*LN(T)
       +0.018726245*T**2-1.952433E-06*T**3+11063885*T**(-1);
      2607.00  Y  -38588773+168610.517*T-21329.705*T*LN(T)
       +5.221639*T**2-2.40245985E-04*T**3+1.30829926E+10*T**(-1);
      2740.00  Y  -55768.304+364.482314*T-51.8816*T*LN(T);
      4500.00  N !
 FUNCTION GLIQRU    298.15  +27480.616-8.398748*T+GHSERRU;
       800.00  Y  +50827.232-179.818561*T+19.539341*T*LN(T)
       -0.026524167*T**2+1.667839E-06*T**3-3861125*T**(-1);
      2607.00  Y  -17161.807+349.673561*T-51.8816*T*LN(T);
      4500.00  N !
 FUNCTION GBCCRU    298.15  +GHSERRU+26500-6.2*T;                      4500 N !
$ ------------------------------------------------------------------------------
$ Binary system
$
$ From from S.N. Prins et al. 2003
$
$ S.N. Prins, L.A. Cornish, W.E. Stumpf, B. Sundman, Calphad, 27, 79-90(2003).
$
$ Checked against paper. Checked at 6000 K.
$
$ There are two models for the AlRu-B2 phase in the paper. One is asymmetric
$ (Al,Ru)(Al,Va) assuming structural vacancies instead of Ru on the second
$ sublattice. This model is incompatible with the asymmetric model for
$ NiAl-B2, which has Ni on the second sublattice rather than Al. The second
$ model is a standard add-on model with vacancies, but assuming there are no
$ structural vacancies. The parameters are selected such that the fraction
$ vacancies will always be small. In the present dataset these vacancies have
$ been removed.
$
$ The solid solution models for the intermetallic phases seem completely
$ unnecessary and arbitrary.
$
$ Equilibria involving B2_BCC are up to 10 K different from the paper. The
$ phase diagram is only correctly reproduced if the old lattice stability
$ for bcc-Ru is used.
$
 PAR  L(LIQUID,AL,RU;0),,               -73000-14*T;,,                N 03Pri !
 PAR  L(LIQUID,AL,RU;1),,               -56000;,,                     N 03Pri !
$
 PAR  L(FCC_A1,AL,RU:VA;0),,            -10000-10*T;,,                N 03Pri !
 PAR  L(HCP_A3,AL,RU:VA;0),,            -105000+30*T;,,               N 03Pri !
$
 PAR  L(BCC_A2,AL,RU:VA;0),,            -176000+32*T;,,               N 03Pri !
 PAR  L(A2_BCC,AL,RU:VA;0),,            -176000+32*T;,,               N 03Pri !
$
 PAR  G(B2_BCC,AL:RU:VA),,              -87600;,,                     N 03Pri !
 PAR  G(B2_BCC,RU:AL:VA),,              -87600;,,                     N 03Pri !
 PAR  L(B2_BCC,AL,RU:AL:VA;0),,         -73000;,,                     N 03Pri !
 PAR  L(B2_BCC,AL:AL,RU:VA;0),,         -73000;,,                     N 03Pri !
$
 PAR  G(AL6RU_D2H,AL:RU),,              +6*GHSERAL+GHSERRU
             -156000+7*T;,,                                           N 03Pri !
$
 PAR  G(AL13RU4,AL:RU:AL),,             +0.765*GHSERAL+0.235*GHSERRU
             -35100+1.65*T;,,                                         N 03Pri !
 PAR  G(AL13RU4,AL:RU:VA),,             +0.6275*GHSERAL+0.235*GHSERRU
             -35100+1.65*T;,,                                         N 03Pri !
$
 PAR  G(AL2RU_C54,AL:RU:AL),,           +3*GHSERAL+GHSERRU
             -138000+8*T;,,                                           N 03Pri !
 PAR  G(AL2RU_C54,AL:RU:RU),,           +2*GHSERAL+2*GHSERRU
             -138000+8*T;,,                                           N 03Pri !
 PAR  G(AL2RU_C54,AL:RU:VA),,           +2*GHSERAL+GHSERRU
             -136500+8*T;,,                                           N 03Pri !
$
 PAR  G(AL3RU2,AL:AL:RU),,              +5*GBCCAL+GBCCRU;,,           N 03Pri !
 PAR  G(AL3RU2,AL:RU:RU),,              +3*GBCCAL+3*GBCCRU
             -312630+30.5*T;,,                                        N 03Pri !
 PAR  G(AL3RU2,AL:RU:VA),,              +3*GBCCAL+2*GBCCRU
             -312630+30.5*T;,,                                        N 03Pri !
$
 PAR  G(ALRU_B2,RU:AL),,                +GBCCRU+GBCCAL
             -138700+15.5*T;,,                                        N 03Pri !
 PAR  L(ALRU_B2,AL,RU:AL;0),,           -30000;,,                     N 03Pri !
 PAR  L(ALRU_B2,AL,RU:VA;0),,           -30000;,,                     N 03Pri !
 PAR  L(ALRU_B2,RU:AL,VA;0),,           -51770+20*T;,,                N 03Pri !
$ ------------------------------------------------------------------------------
$
 ASSESSED_SYSTEM
  AL-RU(TDB -* +LIQUID +FCC +HCP_A3 +AL6RU +AL13RU4 +AL2RU +AL3RU2 +B2_BCC
    ;P3 *) !
$
$
 LIST-OF-REFERENCE
 NUMBER  SOURCE
  Null   'Unknown source'
  Same   'Same or similar interaction as in the corresponding stable phase'
  REFLAV 'Laves phase convention: G(LAVES,X:X)=+3*GHSERXX+15000'
  COST   'COST 507 database, 1998'
  SGCOST 'COST 507 database, SGTE unary database V.3.0, 1996; Al, B, Nd, Ti, Zn'
  91Din  'A.T. Dinsdale, Calphad, 15, 317-425(1991).'
  01SGUN 'SGTE unary database V.4.4, 2001.'
  03Pri  'S.N. Prins, L.A. Cornish, W.E. Stumpf, B. Sundman,
          Calphad, 27, 79-90(2003); Al-Ru'
!

File: data/databases/sgte-binary/AlRu-21Liu.tdb
$
$ Database for Al-Ru from J. Liu et al. 2021.
$
$ J. Liu, C. Zhou, H. Wang, Calphad, 72, 102239(2021).
$
$ Dataset created 2021.05.01 by Bengt Hallstedt.
$
$ There is no fcc interaction. It should probably be the same order of
$ magnitude as the bcc and hcp interactions.
$
$ ------------------------------------------------------------------------------
 TEMP-LIM 298.15 6000.00 !
$
$ELEMENT NAME  REF. STATE               ATOMIC MASS H298-H0    S298    !
$
 ELEMENT VA   VACUUM                      0.0          0.0      0.0    ! 
 ELEMENT AL   FCC_A1                     26.98154   4540.      28.30   ! 
 ELEMENT RU   HCP_A3                    101.07      4602.4     28.6144 ! 
$ ------------------------------------------------------------------------------
$ Phase definitions
$
 PHASE LIQUID:L % 1 1 !
 CONST LIQUID:L : AL RU : !
$
$ Fcc (cF4, Fm-3m) and MeX (cF8, Fm-3m)
$
 PHASE FCC_A1 %A 2 1 1 !
 CONST FCC_A1 : AL RU : VA : !
$
$ Bcc (cI2, Im-3m)
$
 PHASE BCC_A2 %B 2 1 3 !
 CONST BCC_A2 : AL RU VA : VA : !
$
$ Bcc (cI2, Im-3m), disordered part of B2_BCC, identical to BCC_A2
$
 PHASE A2_BCC %B 2 1 3 !
 CONST A2_BCC : AL RU VA : VA : !
$
$ Prototype CsCl (cP2, Pm-3m)
$
 PHASE B2_BCC %BO 3 0.5 0.5 3 !
 CONST B2_BCC : AL% RU VA : AL RU% VA : VA : !
$
$ Hcp (hP2, P6_3/mmc) and Me2X (NiAs-type, hP4, P6_3/mmc, B8_1)
$
 PHASE HCP_A3 %A 2 1 0.5 !
 CONST HCP_A3 : AL RU : VA : !
$
$ Prototype Al6Mn (oC28, Cmcm)
$
 PHASE AL6RU_D2H % 2 6 1 !
 CONST AL6RU_D2H : AL : RU : !
$
$ Prototype Al13Fe4 (mC102, C2/m)
$
 PHASE AL13RU4 % 2 13 4 !
 CONST AL13RU4 : AL : RU : !
$
$ Prototype Al5Fe2 (oC24, Cmcm)
$
 PHASE AL5RU2 % 2 5 2 !
 CONST AL5RU2 : AL : RU : !
$
$ Prototype Si2Ti (oF24, Fddd)
$ and/or MoSi2 (tI6, I4/mmm, SB: C11_b)
$
 PHASE AL2RU_C54 % 2 2 1 !
 CONST AL2RU_C54 : AL : RU : !
$
$ Prototype Al3Os2 (tI10, I4/mmm)
$ and/or Al3Ni2 (hP5, P-3m1)
$
 PHASE AL3RU2 % 2 3 2 !
 CONST AL3RU2 : AL : RU : !
$ ------------------------------------------------------------------------------
$ Defaults
$
 DEFINE-SYSTEM-DEFAULT ELEMENT 2 !
 DEFAULT-COM DEFINE_SYSTEM_ELEMENT VA !
 DEFAULT-COM REJECT_PHASE BCC_A2 !
 TYPE-DEF % SEQ * !
 TYPE-DEF A GES AMEND_PHASE_DESCRIPTION @ MAGNETIC -3 0.28 !
 TYPE-DEF B GES AMEND_PHASE_DESCRIPTION @ MAGNETIC -1 0.4 !
 TYPE-DEF O GES AMEND_PHASE_DESCRIPTION B2_BCC DIS_PART A2_BCC !
 FUNCTION ZERO      298.15  0;                                         6000 N !
 FUNCTION UN_ASS    298.15  0;                                         6000 N !
 FUNCTION R         298.15  +8.31451;                                  6000 N !
$ ------------------------------------------------------------------------------
$ Element data
$ ------------------------------------------------------------------------------
$ Al
$
$ BCT_A5 and DIAMOND_A4 added in unary 3.0
$
 PAR  G(FCC_A1,AL:VA),,                 +GHSERAL;                2900 N 91Din !
 PAR  G(BCC_A2,AL:VA),,                 +GHSERAL+10083-4.813*T;  2900 N 91Din !
 PAR  G(A2_BCC,AL:VA),,                 +GHSERAL+10083-4.813*T;  2900 N 91Din !
 PAR  G(HCP_A3,AL:VA),,                 +GHSERAL+5481-1.8*T;     2900 N 91Din !
$PAR  G(CBCC_A12,AL:VA),,               +GHSERAL
$            +10083.4-4.813*T;                                   2900 N 91Din !
$PAR  G(CUB_A13,AL:VA),,                +GHSERAL
$            +10920.44-4.8116*T;                                 2900 N 91Din !
$PAR  G(BCT_A5,AL),,                    +GHSERAL+10083-4.813*T;  2900 N SGCOST !
$PAR  G(DIAMOND_A4,AL),,                +GHSERAL+30*T;           2900 N SGCOST !
 PAR  G(LIQUID,AL),,                    +GLIQAL;                 2900 N 91Din !
$
 PAR  L(BCC_A2,AL,VA:VA;0),,            +GB2ALVA+LB2ALVA;,,           N 99Dup1 !
 PAR  L(A2_BCC,AL,VA:VA;0),,            +GB2ALVA+LB2ALVA;,,           N 99Dup1 !
 PAR  G(B2_BCC,VA:AL:VA),,              +0.5*GB2ALVA-0.5*LB2ALVA;,,   N 99Dup1 !
 PAR  G(B2_BCC,AL:VA:VA),,              +0.5*GB2ALVA-0.5*LB2ALVA;,,   N 99Dup1 !
$
 FUNCTION GHSERAL   298.15  -7976.15+137.093038*T-24.3671976*T*LN(T)
       -0.001884662*T**2-8.77664E-07*T**3+74092*T**(-1);
       700.00  Y  -11276.24+223.048446*T-38.5844296*T*LN(T)
       +0.018531982*T**2 -5.764227E-06*T**3+74092*T**(-1);
       933.47  Y  -11278.361+188.684136*T-31.748192*T*LN(T)
       -1.230622E+28*T**(-9);
      2900.00  N !
 FUNCTION GLIQAL    298.15  +11005.045-11.84185*T+GHSERAL+7.9337E-20*T**7;
       933.47  Y  -795.991+177.430209*T-31.748192*T*LN(T);
      2900.00  N !
 FUNCTION GBCCAL    298.15  +GHSERAL+10083-4.813*T;                    2900 N !
$
$ In the original 99Dup1 publication GB2ALVA=10-0.001*T and LB2ALVA=100000.
$ In 97Ans GB2ALVA=1000-T
$ In the LB database LB2ALVA=150000
$ and in AlFeNiTi-bosse-0701.TDB LB2ALVA=200000
$ With G(A2_BCC,VA:VA)=30*T the same amount must be subtracted from GB2ALVA.
 FUNCTION GB2ALVA   298.15  +10000-T-30*T;                             6000 N !
 FUNCTION LB2ALVA   298.15  +150000;                                   6000 N !
$ ------------------------------------------------------------------------------
$ Ru
$
$ BCC_A2 revised in unary 4.4
$
 PAR  G(HCP_A3,RU:VA),,                 +GHSERRU;                4500 N 91Din !
 PAR  G(FCC_A1,RU:VA),,                 +GHSERRU+12500-2.4*T;    4500 N 91Din !
 PAR  G(BCC_A2,RU:VA),,                 +GHSERRU+21500-5.05*T;   4500 N 01SGUN !
 PAR  G(A2_BCC,RU:VA),,                 +GHSERRU+21500-5.05*T;   4500 N 01SGUN !
 PAR  G(LIQUID,RU),,                    +GLIQRU;                 4500 N 91Din !
$
 PAR  L(BCC_A2,RU,VA:VA;0),,            +GB2RUVA+LB2RUVA;,,           N 21Liu !
 PAR  L(A2_BCC,RU,VA:VA;0),,            +GB2RUVA+LB2RUVA;,,           N 21Liu !
 PAR  G(B2_BCC,VA:RU:VA),,              +0.5*GB2RUVA-0.5*LB2RUVA;,,   N 21Liu !
 PAR  G(B2_BCC,RU:VA:VA),,              +0.5*GB2RUVA-0.5*LB2RUVA;,,   N 21Liu !
$
 FUNCTION GHSERRU   298.15  -7561.873+127.866233*T-22.9143287*T*LN(T)
       -0.004062566*T**2+1.7641E-07*T**3+56377*T**(-1);
      1500.00  Y  -59448.103+489.516214*T-72.3241219*T*LN(T)
       +0.018726245*T**2-1.952433E-06*T**3+11063885*T**(-1);
      2607.00  Y  -38588773+168610.517*T-21329.705*T*LN(T)
       +5.221639*T**2-2.40245985E-04*T**3+1.30829926E+10*T**(-1);
      2740.00  Y  -55768.304+364.482314*T-51.8816*T*LN(T);
      4500.00  N !
 FUNCTION GLIQRU    298.15  +27480.616-8.398748*T+GHSERRU;
       800.00  Y  +50827.232-179.818561*T+19.539341*T*LN(T)
       -0.026524167*T**2+1.667839E-06*T**3-3861125*T**(-1);
      2607.00  Y  -17161.807+349.673561*T-51.8816*T*LN(T);
      4500.00  N !
 FUNCTION GBCCRU    298.15  +GHSERRU+26500-6.2*T;                      4500 N !
$
 FUNCTION GB2RUVA   298.15  +150000-30*T;                              6000 N !
 FUNCTION LB2RUVA   298.15  +150000;                                   6000 N !
$ ------------------------------------------------------------------------------
$ Va
$
 PAR  G(BCC_A2,VA:VA),,                 +30*T;,,                      N 09Sun !
 PAR  G(A2_BCC,VA:VA),,                 +30*T;,,                      N 09Sun !
$ ------------------------------------------------------------------------------
$ Binary system
$
$ J. Liu, C. Zhou, H. Wang, Calphad, 72, 102239(2021).
$
$ Checked against paper and author's tdb. Checked at 6000 K.
$
$ There is no fcc interaction. It should probably be the same order of
$ magnitude as the bcc and hcp interactions.
$
 PAR  L(LIQUID,AL,RU;0),,               -110172-15.2621*T;,,          N 21Liu !
 PAR  L(LIQUID,AL,RU;1),,               -25287.6-20.6013*T;,,         N 21Liu !
 PAR  L(LIQUID,AL,RU;2),,               -21378.2;,,                   N 21Liu !
$
 PAR  L(FCC_A1,AL,RU:VA;0),,            +UN_ASS;,,                    N !
 PAR  L(HCP_A3,AL,RU:VA;0),,            -124497.8+12.9988*T;,,        N 21Liu !
$
 PAR  L(BCC_A2,AL,RU:VA;0),,            -200090.6+29.2566*T;,,        N 21Liu !
 PAR  L(A2_BCC,AL,RU:VA;0),,            -200090.6+29.2566*T;,,        N 21Liu !
$
 PAR  G(B2_BCC,AL:RU:VA),,              -64984.9;,,                   N 21Liu !
 PAR  G(B2_BCC,RU:AL:VA),,              -64984.9;,,                   N 21Liu !
 PAR  L(B2_BCC,AL,RU:AL:VA;0),,         -33076.9;,,                   N 21Liu !
 PAR  L(B2_BCC,AL:AL,RU:VA;0),,         -33076.9;,,                   N 21Liu !
 PAR  L(B2_BCC,AL,RU:AL:VA;1),,         +24666.5;,,                   N 21Liu !
 PAR  L(B2_BCC,AL:AL,RU:VA;1),,         +24666.5;,,                   N 21Liu !
 PAR  L(B2_BCC,AL,RU:RU:VA;0),,         +16225.8;,,                   N 21Liu !
 PAR  L(B2_BCC,RU:AL,RU:VA;0),,         +16225.8;,,                   N 21Liu !
$
 PAR  G(AL6RU_D2H,AL:RU),,              +6*GHSERAL+GHSERRU
             -220029.9+15.145*T;,,                                    N 21Liu !
 PAR  G(AL13RU4,AL:RU),,                +13*GHSERAL+4*GHSERRU
             -857398.4+49.4109*T;,,                                   N 21Liu !
 PAR  G(AL5RU2,AL:RU),,                 +5*GHSERAL+2*GHSERRU
             -385013.8+14.6275*T;,,                                   N 21Liu !
 PAR  G(AL2RU_C54,AL:RU),,              +2*GHSERAL+GHSERRU
             -196622.9+15.5332*T;,,                                   N 21Liu !
 PAR  G(AL3RU2,AL:RU),,                 +3*GHSERAL+2*GHSERRU
             -321650.3+17.8189*T;,,                                   N 21Liu !
$ ------------------------------------------------------------------------------
$
 ASSESSED_SYSTEM
  AL-RU(TDB -* +LIQUID +FCC +HCP_A3 +AL6RU +AL13RU4 +AL2RU +AL3RU2 +B2_BCC
    +AL5RU2 ;P3 *) !
$
$
 LIST-OF-REFERENCE
 NUMBER  SOURCE
  Null   'Unknown source'
  Same   'Same or similar interaction as in the corresponding stable phase'
  REFLAV 'Laves phase convention: G(LAVES,X:X)=+3*GHSERXX+15000'
  COST   'COST 507 database, 1998'
  SGCOST 'COST 507 database, SGTE unary database V.3.0, 1996; Al, B, Nd, Ti, Zn'
  91Din  'A.T. Dinsdale, Calphad, 15, 317-425(1991).'
  99Dup1 'N. Dupin, I. Ansara, Z. Metallkd., 90, 76-85(1999); Al-Ni'
  01SGUN 'SGTE unary database V.4.4, 2001.'
  09Sun  'B. Sundman, I. Ohnuma, N. Dupin, U.R. Kattner, S.G. Fries,
          Acta Mater., 57, 2896-2908(2009); Al-Fe'
  21Liu  'J. Liu, C. Zhou, H. Wang, Calphad, 72, 102239(2021); Al-Ru'
!

File: data/databases/sgte-binary/AlRu-96Che-LB.tdb
$
$ Database for Al-Ru from P.-Y. Chevalier and E. Fischer 1996
$ (included in LB Vol. 5)
$
$ P.-Y. Chevalier, E. Fischer, unpublished, 1996.
$
$ Dataset created 2013.07.08 by Bengt Hallstedt.
$ 2020.12.22: Modified for use with GES6.
$
$ Al6Ru becomes stable again above 4896 K.
$
$ ------------------------------------------------------------------------------
 TEMP-LIM 298.15 6000.00 !
$
$ELEMENT NAME  REF. STATE               ATOMIC MASS H298-H0    S298    !
$
 ELEMENT VA   VACUUM                      0.0          0.0      0.0    ! 
 ELEMENT AL   FCC_A1                     26.98154   4540.      28.30   ! 
 ELEMENT RU   HCP_A3                    101.07      4602.4     28.6144 ! 
$ ------------------------------------------------------------------------------
$ Phase definitions
$
 PHASE LIQUID:L % 1 1 !
 CONST LIQUID:L : AL RU : !
$
$ Fcc (cF4, Fm-3m) and MeX (cF8, Fm-3m)
$
 PHASE FCC_A1 %A 2 1 1 !
 CONST FCC_A1 : AL RU : VA : !
$
$ Bcc (cI2, Im-3m)
$
 PHASE BCC_A2 %B 2 1 3 !
 CONST BCC_A2 : AL RU : VA : !
$
$ Hcp (hP2, P6_3/mmc) and Me2X (NiAs-type, hP4, P6_3/mmc, B8_1)
$
 PHASE HCP_A3 %A 2 1 0.5 !
 CONST HCP_A3 : AL RU : VA : !
$
$ Prototype Al6Mn (oC28, Cmcm)
$
 PHASE AL6RU_D2H % 2 6 1 !
 CONST AL6RU_D2H : AL : RU : !
$
$ Prototype Al13Fe4 (mC102, C2/m)
$
 PHASE AL13RU4 % 2 13 4 !
 CONST AL13RU4 : AL : RU : !
$
$ Prototype Si2Ti (oF24, Fddd)
$ and/or MoSi2 (tI6, I4/mmm, SB: C11_b)
$
 PHASE AL2RU_C54 % 2 2 1 !
 CONST AL2RU_C54 : AL : RU : !
$
$ Prototype Al3Os2 (tI10, I4/mmm)
$ and/or Al3Ni2 (hP5, P-3m1)
$
 PHASE AL3RU2 % 2 3 2 !
 CONST AL3RU2 : AL : RU : !
$
$ Prototype CsCl (cP2, Pm-3m)
$
 PHASE ALRU_B2 % 2 1 1 !
 CONST ALRU_B2 : AL : RU : !
$ ------------------------------------------------------------------------------
$ Defaults
$
 DEFINE-SYSTEM-DEFAULT ELEMENT 2 !
 DEFAULT-COM DEFINE_SYSTEM_ELEMENT VA !
 TYPE-DEF % SEQ * !
 TYPE-DEF A GES AMEND_PHASE_DESCRIPTION @ MAGNETIC -3 0.28 !
 TYPE-DEF B GES AMEND_PHASE_DESCRIPTION @ MAGNETIC -1 0.4 !
 FUNCTION ZERO      298.15  0;                                         6000 N !
 FUNCTION UN_ASS    298.15  0;                                         6000 N !
 FUNCTION R         298.15  +8.31451;                                  6000 N !
$ ------------------------------------------------------------------------------
$ Element data
$ ------------------------------------------------------------------------------
$ Al
$
$ BCT_A5 and DIAMOND_A4 added in unary 3.0
$
 PAR  G(FCC_A1,AL:VA),,                 +GHSERAL;                2900 N 91Din !
 PAR  G(BCC_A2,AL:VA),,                 +GHSERAL+10083-4.813*T;  2900 N 91Din !
 PAR  G(HCP_A3,AL:VA),,                 +GHSERAL+5481-1.8*T;     2900 N 91Din !
$PAR  G(CBCC_A12,AL:VA),,               +GHSERAL
$            +10083.4-4.813*T;                                   2900 N 91Din !
$PAR  G(CUB_A13,AL:VA),,                +GHSERAL
$            +10920.44-4.8116*T;                                 2900 N 91Din !
$PAR  G(BCT_A5,AL),,                    +GHSERAL+10083-4.813*T;  2900 N SGCOST !
$PAR  G(DIAMOND_A4,AL),,                +GHSERAL+30*T;           2900 N SGCOST !
 PAR  G(LIQUID,AL),,                    +GLIQAL;                 2900 N 91Din !
$
 FUNCTION GHSERAL   298.15  -7976.15+137.093038*T-24.3671976*T*LN(T)
       -0.001884662*T**2-8.77664E-07*T**3+74092*T**(-1);
       700.00  Y  -11276.24+223.048446*T-38.5844296*T*LN(T)
       +0.018531982*T**2 -5.764227E-06*T**3+74092*T**(-1);
       933.47  Y  -11278.361+188.684136*T-31.748192*T*LN(T)
       -1.230622E+28*T**(-9);
      2900.00  N !
 FUNCTION GLIQAL    298.15  +11005.045-11.84185*T+GHSERAL+7.9337E-20*T**7;
       933.47  Y  -795.991+177.430209*T-31.748192*T*LN(T);
      2900.00  N !
 FUNCTION GBCCAL    298.15  +GHSERAL+10083-4.813*T;                    2900 N !
$ ------------------------------------------------------------------------------
$ Ru
$
$ BCC_A2 revised in unary 4.4
$
 PAR  G(HCP_A3,RU:VA),,                 +GHSERRU;                4500 N 91Din !
 PAR  G(FCC_A1,RU:VA),,                 +GHSERRU+12500-2.4*T;    4500 N 91Din !
 PAR  G(BCC_A2,RU:VA),,                 +GHSERRU+21500-5.05*T;   4500 N 01SGUN !
$PAR  G(BCC_A2,RU:VA),,                 +GHSERRU+26500-6.2*T;    4500 N 91Din !
 PAR  G(LIQUID,RU),,                    +GLIQRU;                 4500 N 91Din !
$
 FUNCTION GHSERRU   298.15  -7561.873+127.866233*T-22.9143287*T*LN(T)
       -0.004062566*T**2+1.7641E-07*T**3+56377*T**(-1);
      1500.00  Y  -59448.103+489.516214*T-72.3241219*T*LN(T)
       +0.018726245*T**2-1.952433E-06*T**3+11063885*T**(-1);
      2607.00  Y  -38588773+168610.517*T-21329.705*T*LN(T)
       +5.221639*T**2-2.40245985E-04*T**3+1.30829926E+10*T**(-1);
      2740.00  Y  -55768.304+364.482314*T-51.8816*T*LN(T);
      4500.00  N !
 FUNCTION GLIQRU    298.15  +27480.616-8.398748*T+GHSERRU;
       800.00  Y  +50827.232-179.818561*T+19.539341*T*LN(T)
       -0.026524167*T**2+1.667839E-06*T**3-3861125*T**(-1);
      2607.00  Y  -17161.807+349.673561*T-51.8816*T*LN(T);
      4500.00  N !
$ ------------------------------------------------------------------------------
$ Binary system
$
$ From from P.-Y. Chevalier and E. Fischer 1996 (included in LB Vol. 5)
$
$ P.-Y. Chevalier, E. Fischer, unpublished, 1996.
$
$ Checked against LB. Checked at 6000 K.
$
$ Al6Ru becomes stable again above 4896 K.
$
 PAR  L(LIQUID,AL,RU;0),,               -91778.38;,,                  N 96Che !
 PAR  L(LIQUID,AL,RU;1),,               -47955.26;,,                  N 96Che !
$
 PAR  L(FCC_A1,AL,RU:VA;0),,            +UN_ASS;,,                    N !
 PAR  L(HCP_A3,AL,RU:VA;0),,            -31949.64;,,                  N 96Che !
$
 PAR  G(AL6RU_D2H,AL:RU),,              -251418.72+990.04577*T
             -169.117516*T*LN(T)-0.015370538*T**2-5.089574E-06*T**3
             +500929*T**(-1);,,                                       N 96Che !
 PAR  G(AL13RU4,AL:RU),,                -853037.39+2396.63042*T
             -408.430888*T*LN(T)-0.04075087*T**2-1.070399E-05*T**3
             +1188704*T**(-1);,,                                      N 96Che !
 PAR  G(AL2RU_C54,AL:RU),,              -179493.3+526.10043*T
             -86.410714*T*LN(T)-0.004062566*T**2+1.7641E-07*T**3
             +56377*T**(-1);,,                                        N 96Che !
 PAR  G(AL3RU2,AL:RU),,                 -304748.2+846.2108*T
             -141.073236*T*LN(T)-0.00812513*T**2+3.5282E-07*T**3
             +112754*T**(-1);,,                                       N 96Che !
 PAR  G(ALRU_B2,AL:RU),,                -141127.58+332.57844*T
             -54.662522*T*LN(T)-.004062566*T**2+1.7641E-07*T**3
             +56377*T**(-1);,,                                        N 96Che !
$
$ Metastable
$
 PAR  L(BCC_A2,AL,RU:VA;0),,            +UN_ASS;,,                    N !
$ ------------------------------------------------------------------------------
$
 ASSESSED_SYSTEM
  AL-RU(TDB -* +LIQUID +FCC +HCP_A3 +AL6RU +AL13RU4 +AL2RU +AL3RU2 +ALRU
    ;P3 *) !
$
$
 LIST-OF-REFERENCE
 NUMBER  SOURCE
  Null   'Unknown source'
  Same   'Same or similar interaction as in the corresponding stable phase'
  REFLAV 'Laves phase convention: G(LAVES,X:X)=+3*GHSERXX+15000'
  COST   'COST 507 database, 1998'
  SGCOST 'COST 507 database, SGTE unary database V.3.0, 1996; Al, B, Nd, Ti, Zn'
  91Din  'A.T. Dinsdale, Calphad, 15, 317-425(1991).'
  96Che  'P.-Y. Chevalier, E. Fischer, unpublished, 1996; Al-Ru'
  01SGUN 'SGTE unary database V.4.4, 2001.'
!
