Repository: orchid-calphad/orchid-project.org

# orchid-project.org

Website and released data of **ORCHID** (Open Repository for CALPHAD Hypotheses, Intelligence, and Discovery),
served by GitHub Pages at https://orchid-project.org. Releases are archived on Zenodo (one DOI per version).

- `index.html`, `catalog/`, `best-practices.html` — static, self-contained pages (generated in the ORCHID tooling).
- `data/` — released data: catalog, redistributable TDB files, convex hulls. Licences: `data/LICENSES.md`, `data/NOTICE.md`.
- `llms.txt`, `data/croissant.json`, `CITATION.cff`, `.zenodo.json` — machine-readable metadata.

Only data with clear redistribution rights are published.

File: data/databases/sgte-binary/AlS-19Shi.tdb
$
$ Database for Al-S from C. Shi et al. 2019.
$
$ C. Shi, B. Yang, B. Hu, Y. Du, S. Yao,
$ J. Phase Equilib. Diffus., 40, 392-402(2019).
$
$ Dataset created 2019.07.26 by Bengt Hallstedt.
$ 2020.12.22: Modified for use with GES6.
$
$ The paper includes both associate liquid and a model without associates
$ (simple RK). This dataset uses the associate liquid model.
$
$ Missing liquid interaction was added to reproduce the Al2S3 - S miscibility
$ gap.
$
$ ------------------------------------------------------------------------------
 TEMP-LIM 298.15 6000.00 !
$
$ELEMENT NAME  REF. STATE               ATOMIC MASS H298-H0    S298    !
$
 ELEMENT VA   VACUUM                      0.0          0.0      0.0    ! 
 ELEMENT AL   FCC_A1                     26.98154   4540.      28.30   ! 
 ELEMENT S    ORTHORHOMBIC_A16           32.06      4412.0     32.07   ! 
$ ------------------------------------------------------------------------------
$ Species
$
 SPECIE  AL2S3                              AL2S3 !
$ ------------------------------------------------------------------------------
$ Phase definitions
$
 PHASE LIQUID % 1 1 !
 CONST LIQUID : AL AL2S3 S : !
$
$ Fcc (cF4, Fm-3m) and MeX (cF8, Fm-3m)
$
 PHASE FCC_A1 %A 2 1 1 !
 CONST FCC_A1 : AL% S : VA : !
$
$ Bcc (cI2, Im-3m)
$
 PHASE BCC_A2 %B 2 1 3 !
 CONST BCC_A2 : AL S : VA : !
$
$ Hcp (hP2, P6_3/mmc) and Me2X (NiAs-type, hP4, P6_3/mmc, B8_1)
$
 PHASE HCP_A3 %A 2 1 0.5 !
 CONST HCP_A3 : AL : VA: !
$
$ Prototype alpha-S (oF128, Fddd)
$
 PHASE ORTHORHOMBIC_A16 % 1 1 !
 CONST ORTHORHOMBIC_A16 : S : !
$
$ Prototype beta-S (mP48, P2_1/a)
$
 PHASE MONOCLINIC_S % 1 1 !
 CONST MONOCLINIC_S : S : !
$
$ unknown structure
$
 PHASE ALS % 2 1 1 !
 CONST ALS : AL : S : !
$
$ Prototype alpha-Al2S3 (hP30, P6_1, 169)
$
 PHASE AL2S3_ALPHA % 2 2 3 !
 CONST AL2S3_ALPHA : AL : S : !
$
$ Prototype alpha-Al2O3 (hR10, R-3c), gamma
$
 PHASE AL2S3_D51 % 2 2 3 !
 CONST AL2S3_D51 : AL : S : !
$ ------------------------------------------------------------------------------
$ Defaults
$
 DEFINE-SYSTEM-DEFAULT ELEMENT 2 !
 DEFAULT-COM DEFINE_SYSTEM_ELEMENT VA !
 TYPE-DEF % SEQ * !
 TYPE-DEF A GES AMEND_PHASE_DESCRIPTION @ MAGNETIC -3 0.28 !
 TYPE-DEF B GES AMEND_PHASE_DESCRIPTION @ MAGNETIC -1 0.4 !
 FUNCTION ZERO      298.15  0;                                         6000 N !
 FUNCTION UN_ASS    298.15  0;                                         6000 N !
 FUNCTION R         298.15  +8.31451;                                  6000 N !
$ ------------------------------------------------------------------------------
$ Element data
$ ------------------------------------------------------------------------------
$ Al
$
$ BCT_A5 and DIAMOND_A4 added in unary 3.0
$
 PAR  G(FCC_A1,AL:VA),,                 +GHSERAL;                2900 N 91Din !
 PAR  G(BCC_A2,AL:VA),,                 +GHSERAL+10083-4.813*T;  2900 N 91Din !
 PAR  G(HCP_A3,AL:VA),,                 +GHSERAL+5481-1.8*T;     2900 N 91Din !
$PAR  G(CBCC_A12,AL:VA),,               +GHSERAL
$            +10083.4-4.813*T;                                   2900 N 91Din !
$PAR  G(CUB_A13,AL:VA),,                +GHSERAL
$            +10920.44-4.8116*T;                                 2900 N 91Din !
$PAR  G(BCT_A5,AL),,                    +GHSERAL+10083-4.813*T;  2900 N SGCOST !
$PAR  G(DIAMOND_A4,AL),,                +GHSERAL+30*T;           2900 N SGCOST !
 PAR  G(LIQUID,AL),,                    +GLIQAL;                 2900 N 91Din !
$
 FUNCTION GHSERAL   298.15  -7976.15+137.093038*T-24.3671976*T*LN(T)
       -0.001884662*T**2-8.77664E-07*T**3+74092*T**(-1);
       700.00  Y  -11276.24+223.048446*T-38.5844296*T*LN(T)
       +0.018531982*T**2 -5.764227E-06*T**3+74092*T**(-1);
       933.47  Y  -11278.361+188.684136*T-31.748192*T*LN(T)
       -1.230622E+28*T**(-9);
      2900.00  N !
 FUNCTION GLIQAL    298.15  +11005.045-11.84185*T+GHSERAL+7.9337E-20*T**7;
       933.47  Y  -795.991+177.430209*T-31.748192*T*LN(T);
      2900.00  N !
 FUNCTION GBCCAL    298.15  +GHSERAL+10083-4.813*T;                    2900 N !
$ ------------------------------------------------------------------------------
$ S
$
$ FCC_A1 and BCC_A2 revised in unary 3.0
$ ORTHORHOMBIC_A16 and LIQUID modified in unary 4.1
$ MONOCLINIC revised in unary 4.1
$ ORTHORHOMBIC_A16 and LIQUID revised in unary 4.4
$
 PAR  G(ORTHORHOMBIC_A16,S),,           +GHSERSS;                1300 N 01SGUN !
 PAR  G(MONOCLINIC,S),,                 +GMONSS;                 1300 N 01SGUN !
 PAR  G(FCC_A1,S:VA),,                  +GHSERSS+105000;         1300 N Sundm !
$PAR  G(FCC_A1,S:VA),,                  +GHSERSS+30000+32*T;     1300 N 91Din !
 PAR  G(BCC_A2,S:VA),,                  +GHSERSS+105000;         1300 N Sundm !
$PAR  G(BCC_A2,S:VA),,                  +GHSERSS+31000+32*T;     1300 N 91Din !
 PAR  G(LIQUID,S),,                     +GLIQSS;                 1300 N 01SGUN !
$
 FUNCTION GHSERSS   298.15  -5198.294+53.913855*T-10.726*T*LN(T)
       -0.0273801*T**2+8.179537E-6*T**3; 
       368.30  Y  -6475.706+94.182332*T-17.8693298*T*LN(T)
       -0.010936877*T**2+1.406467E-6*T**3+36871*T**(-1); 
      1300.00  Y  -12485.546+188.304687*T-32*T*LN(T); 
      1301.00  N !
 FUNCTION GMONSS    298.15  -5725.422+89.544275*T-17.413*T*LN(T)
       -0.00993935*T**2-0.070062E-6*T**3+1250*T**(-1); 
       388.36  Y  -7455.008+114.782945*T-21.1531404*T*LN(T)
       -0.008566163*T**2+1.112484E-6*T**3+122167*T**(-1); 
      1300.00  Y  -11779.415+186.699065*T-32*T*LN(T); 
      1301.00  N !
 FUNCTION GLIQSS    298.15  -4196.575+85.63027*T-17.413*T*LN(T)
       -0.00993935*T**2-0.070062E-6*T**3+1250*T**(-1); 
       335.00  Y  1790361.982-44195.451432*T+7511.6194258*T*LN(T)
       -13.985517511*T**2+4838.738601E-6*T**3-79880891*T**(-1); 
       388.36  Y  -876313.954+23366.872986*T-4028.756*T*LN(T)
       +7.954595*T**2-2908.513333E-6*T**3+33980035*T**(-1); 
       432.25  Y  454088.687-7814.670231*T+1237.001*T*LN(T)
       -1.5607295*T**2+359.883667E-6*T**3-31765395*T**(-1); 
       500.00  Y  18554.561-144.895285*T+16.535*T*LN(T)
       -0.0454119*T**2+8.327402E-6*T**3-2705030*T**(-1); 
       700.00  Y  21243.126-113.298877*T+9.944*T*LN(T)
       -0.0288384*T**2+3.791365E-6*T**3-3507570*T**(-1); 
       900.00  Y  16117.849-32.79523*T-2.425*T*LN(T)
       -0.01712545*T**2+1.84974E-6*T**3-3215170*T**(-1); 
      1300.00  Y  -6461.814+175.590536*T-32*T*LN(T); 
      1301.00  N !
$ ------------------------------------------------------------------------------
$ Binary system
$
$ C. Shi, B. Yang, B. Hu, Y. Du, S. Yao,
$ J. Phase Equilib. Diffus., 40, 392-402(2019).
$
$ Checked against paper. Checked at 6000 K.
$
$ The paper includes both associate liquid and a model without associates
$ (simple RK). This dataset uses the associate liquid model.
$
$ Missing liquid interaction was added to reproduce the Al2S3 - S miscibility
$ gap.
$
 PAR  G(LIQUID,AL2S3),,                 +2*GLIQAL+3*GLIQSS
             -430141;,,                                               N 19Shi !
 PAR  L(LIQUID,AL,AL2S3;0),,            +20632;,,                     N 19Shi !
 PAR  L(LIQUID,AL,AL2S3;1),,            +22878;,,                     N 19Shi !
 PAR  L(LIQUID,AL2S3,S;0),,             +4132;,,                      N 19Shi !
 PAR  L(LIQUID,AL2S3,S;1),,             -65000;,,                     N 19Shi !
$
 PAR  G(ALS,AL:S),,                     +GHSERAL+GHSERSS
             -150822-7.58*T;,,                                        N 19Shi !
 PAR  G(AL2S3_ALPHA,AL:S),,             +2*GHSERAL+3*GHSERSS
             -651230+135.9*T;,,                                       N 19Shi !
 PAR  G(AL2S3_D51,AL:S),,               +2*GHSERAL+3*GHSERSS
             -539655+48.3*T;,,                                        N 19Shi !
$ ------------------------------------------------------------------------------
$
$
 LIST-OF-REFERENCE
 NUMBER  SOURCE
  Null   'Unknown source'
  Same   'Same or similar interaction as in the corresponding stable phase'
  Sundm  'Bosse Sundman, unpublished, SGTE unary database V.3.0, 1996; S'
  COST   'COST 507 database'
  SGCOST 'COST 507 database, SGTE unary database V.3.0, 1996; Al, B, Nd, Ti, Zn'
  91Din  'A.T. Dinsdale, Calphad, 15, 317-425(1991).'
  01SGUN 'SGTE unary database V.4.4, 2001.'
  19Shi  'C. Shi, B. Yang, B. Hu, Y. Du, S. Yao,
          J. Phase Equilib. Diffus., 40, 392-402(2019); Al-S'
!

File: data/databases/sgte-binary/AlSb-05Bal.tdb
$
$ Database for Al-Sb from T. Balakumar and M. Medraj 2005
$
$ T. Balakumar, M. Medraj, Calphad, 29, 24-36(2005).
$
$ Dataset created 2010.03.24 by Bengt Hallstedt.
$ 2020.12.22: Modified for use with GES6.
$
$ Fcc interaction is missing.
$
$ ------------------------------------------------------------------------------
 TEMP-LIM 298.15 6000.00 !
$
$ELEMENT NAME  REF. STATE               ATOMIC MASS H298-H0    S298    !
$
 ELEMENT VA   VACUUM                      0.0          0.0      0.0    ! 
 ELEMENT AL   FCC_A1                     26.98154   4540.      28.30   ! 
 ELEMENT SB   RHOMBOHEDRAL_A7           121.75      5870.152   45.5219 ! 
$ ------------------------------------------------------------------------------
$ Species
$
 SPECIE  AL2                                AL2 !
 SPECIE  ALSB                               AL1SB1 !
 SPECIE  SB2                                SB2 !
 SPECIE  SB3                                SB3 !
 SPECIE  SB4                                SB4 !
$ ------------------------------------------------------------------------------
$ Phase definitions
$
 PHASE LIQUID:L % 1 1 !
 CONST LIQUID:L : AL SB : !
$
$ Fcc (cF4, Fm-3m) and MeX (cF8, Fm-3m)
$
 PHASE FCC_A1 %A 2 1 1 !
 CONST FCC_A1 : AL SB : VA : !
$
$ Bcc (cI2, Im-3m)
$
 PHASE BCC_A2 %B 2 1 3 !
 CONST BCC_A2 : AL SB : VA : !
$
$ Hcp (hP2, P6_3/mmc) and Me2X (NiAs-type, hP4, P6_3/mmc, B8_1)
$
 PHASE HCP_A3 %A 2 1 0.5 !
 CONST HCP_A3 : AL SB : VA : !
$
$ Prototype alpha-As (hR2, R-3m)
$
 PHASE RHOMBOHEDRAL_A7 % 1 1 !
 CONST RHOMBOHEDRAL_A7 : SB : !
$
$ Prototype ZnS (cF8, F-43m)
$
 PHASE ZINCBLENDE_B3 % 2 1 1 !
 CONST ZINCBLENDE_B3 : AL : SB : !
$
 PHASE GAS:G % 1 1 !
 CONST GAS:G : AL AL2 ALSB SB SB2 SB3 SB4 : !
$ ------------------------------------------------------------------------------
$ Defaults
$
 DEFINE-SYSTEM-DEFAULT ELEMENT 2 !
 DEFAULT-COM DEFINE_SYSTEM_ELEMENT VA !
 TYPE-DEF % SEQ * !
 TYPE-DEF A GES AMEND_PHASE_DESCRIPTION @ MAGNETIC -3 0.28 !
 TYPE-DEF B GES AMEND_PHASE_DESCRIPTION @ MAGNETIC -1 0.4 !
 FUNCTION ZERO      298.15  0;                                         6000 N !
 FUNCTION UN_ASS    298.15  0;                                         6000 N !
 FUNCTION R         298.15  +8.31451;                                  6000 N !
 FUNCTION RTLNP     298.15  +8.31451*T*LN(1E-05*P);                    6000 N !
$ ------------------------------------------------------------------------------
$ Element data
$ ------------------------------------------------------------------------------
$ Al
$
$ BCT_A5 and DIAMOND_A4 added in unary 3.0
$
 PAR  G(FCC_A1,AL:VA),,                 +GHSERAL;                2900 N 91Din !
 PAR  G(BCC_A2,AL:VA),,                 +GHSERAL+10083-4.813*T;  2900 N 91Din !
 PAR  G(HCP_A3,AL:VA),,                 +GHSERAL+5481-1.8*T;     2900 N 91Din !
$PAR  G(CBCC_A12,AL:VA),,               +GHSERAL
$            +10083.4-4.813*T;                                   2900 N 91Din !
$PAR  G(CUB_A13,AL:VA),,                +GHSERAL
$            +10920.44-4.8116*T;                                 2900 N 91Din !
$PAR  G(BCT_A5,AL),,                    +GHSERAL+10083-4.813*T;  2900 N SGCOST !
$PAR  G(DIAMOND_A4,AL),,                +GHSERAL+30*T;           2900 N SGCOST !
 PAR  G(LIQUID,AL),,                    +GLIQAL;                 2900 N 91Din !
$
 PAR  G(GAS,AL),,                       +AL1G+RTLNP;,,                N 00SUB !
 PAR  G(GAS,AL2),,                      +AL2G+RTLNP;,,                N 00SUB !
$
 FUNCTION GHSERAL   298.15  -7976.15+137.093038*T-24.3671976*T*LN(T)
       -0.001884662*T**2-8.77664E-07*T**3+74092*T**(-1);
       700.00  Y  -11276.24+223.048446*T-38.5844296*T*LN(T)
       +0.018531982*T**2 -5.764227E-06*T**3+74092*T**(-1);
       933.47  Y  -11278.361+188.684136*T-31.748192*T*LN(T)
       -1.230622E+28*T**(-9);
      2900.00  N !
 FUNCTION GLIQAL    298.15  +11005.045-11.84185*T+GHSERAL+7.9337E-20*T**7;
       933.47  Y  -795.991+177.430209*T-31.748192*T*LN(T);
      2900.00  N !
 FUNCTION GBCCAL    298.15  +GHSERAL+10083-4.813*T;                    2900 N !
$ Al(g)
 FUNCTION AL1G      298.15  +323947.58-25.1480948*T-20.859*T*LN(T)
       +4.5665E-05*T**2-3.942E-09*T**3-24275.5*T**(-1);
      4000.00  Y  +342017.234-54.0526114*T-17.7891*T*LN(T)
       +6.822E-05*T**2-1.91111667E-08*T**3-14782200*T**(-1);
      8200.00  Y  +542396.07-411.214335*T+22.2419*T*LN(T)
       -0.00349619*T**2+4.0491E-08*T**3-2.0366965E+08*T**(-1);
     10000.00  N !
$ Al2(g)
 FUNCTION AL2G      298.15  +496408.232+35.479739*T-41.6397*T*LN(T)
       +0.00249636*T**2-4.9050733E-07*T**3+85390.3*T**(-1);
       900.00  Y  +497613.221+17.368131*T-38.85476*T*LN(T)
       -2.249805E-04*T**2-9.4900316E-09*T**3-5287.23*T**(-1);
      2800.00  N !
$ ------------------------------------------------------------------------------
$ Sb
$
$ BCT_A5 revised in unary 3.0
$
$ BCT_A5 the value from 91Din is used in LBall-v7+fun.tdb.
$ BCT_A5 the value from 96SGUN is used in SGSOL 5.0.
$ It is only needed in Sb-Sn.
$
 PAR  G(RHOMBOHEDRAL_A7,SB),,           +GHSERSB;                2000 N 91Din !
 PAR  G(FCC_A1,SB:VA),,                 +GHSERSB+19874-13.7*T;   2000 N 91Din !
 PAR  G(BCC_A2,SB:VA),,                 +GHSERSB+19874-15.1*T;   2000 N 91Din !
 PAR  G(HCP_A3,SB:VA),,                 +GHSERSB+19874-13*T;     2000 N 91Din !
$PAR  G(BCT_A5,SB),,                    +GHSERSB+13000-8*T;      2000 N 96SGUN !
$PAR  G(BCT_A5,SB),,                    +GHSERSB+1000;           2000 N 91Din !
 PAR  G(LIQUID,SB),,                    +GLIQSB;                 2000 N 91Din !
$
 PAR  G(GAS,SB),,                       +SB1G+RTLNP;,,                N 00SUB !
 PAR  G(GAS,SB2),,                      +SB2G+RTLNP;,,                N 00SUB !
 PAR  G(GAS,SB3),,                      +SB3G+RTLNP;,,                N 00SUB !
 PAR  G(GAS,SB4),,                      +SB4G+RTLNP;,,                N 00SUB !
$
 FUNCTION GHSERSB   298.15  -9242.858+156.154689*T-30.5130752*T*LN(T)
       +0.007748768*T**2-3.003415E-06*T**3+100625*T**(-1);
       903.78  Y  -11738.83+169.485872*T-31.38*T*LN(T)+1.616849E+27*T**(-9);
      2000.00  N !
 FUNCTION GLIQSB    298.15  +19822.328-21.923164*T+GHSERSB-1.74847E-20*T**7;
       903.78  Y  +8175.359+147.455986*T-31.38*T*LN(T);
      2000.00  N !
 FUNCTION SB1G      298.15  +260807.82-37.9550038*T-21.27672*T*LN(T)
       +5.524195E-04*T**2-1.05228767E-07*T**3+9996.235*T**(-1);
      1500.00  Y  +277520.519-132.229974*T-8.970999*T*LN(T)
       -0.0030704565*T**2+5.21558333E-08*T**3-3997436*T**(-1);
      3200.00  Y  +220721.423+26.8449864*T-27.71232*T*LN(T)
       -7.8024E-04*T**2+2.46637333E-08*T**3+25565705*T**(-1);
      5700.00  Y  +181935.295+193.241235*T-48.14252*T*LN(T)
       +0.0028203175*T**2-8.119545E-08*T**3+25871630*T**(-1);
      9000.00  Y  +1141367.55-1326.1236*T+119.631*T*LN(T)
       -0.010240775*T**2+1.09708933E-07*T**3-1.0049905E+09*T**(-1);
     10000.00  N !
 FUNCTION SB2G      298.15  +225644.034-1.64062093*T-38.03868*T*LN(T)
       +5.08568E-04*T**2-1.31408217E-07*T**3+60968.15*T**(-1);
      1700.00  Y  +231514.886-6.69092891*T-38.05471*T*LN(T)
       +0.00253181*T**2-4.26984E-07*T**3-2451004*T**(-1);
      3400.00  Y  +569974.061-1288.56295*T+120.7968*T*LN(T)
       -0.030603185*T**2+8.68664667E-07*T**3-1.376966E+08*T**(-1);
      5700.00  Y  -689327.546+1714.84499*T-228.6644*T*LN(T)
       +0.012556505*T**2-1.31793767E-07*T**3+7.14668E+08*T**(-1);
      6000.00  N !
 FUNCTION SB3G      298.15  +277165.227+46.0530737*T-58.19257*T*LN(T)
       -2.0866265E-06*T**2+8.316025E-11*T**3+43601.08*T**(-1);
      6000.00  N !
 FUNCTION SB4G      298.15  +192849.585+194.765811*T-83.12392*T*LN(T)
       -5.116865E-06*T**2+2.043415E-10*T**3+115767.85*T**(-1);
      6000.00  N !
$ ------------------------------------------------------------------------------
$ Binary system
$ ------------------------------------------------------------------------------
$
$ T. Balakumar, M. Medraj, Calphad, 29, 24-36(2005).
$
$ Checked against paper. Checked at 6000 K.
$
$ Fcc interaction is missing.
$
 PAR  L(LIQUID,AL,SB;0),,               -13328-5.103*T;,,             N 05Bal !
 PAR  L(LIQUID,AL,SB;1),,               +10748+0.337*T;,,             N 05Bal !
$
 PAR  G(ZINCBLENDE_B3,AL:SB),,          +GHSERAL+GHSERSB
             -81272+31.694*T;,,                                       N 05Bal !
$
 PAR  G(GAS,ALSB),,                     +AL1SB1G+RTLNP;,,             N 00SUB !
$
 FUNCTION AL1SB1G   298.15  +373326.483-2.64789254*T-37.1519*T*LN(T)
       -1.464158E-04*T**2+8.22252333E-09*T**3+106454.3*T**(-1);
      3000.00  N !
$ ------------------------------------------------------------------------------
$
 ASSESSED_SYSTEM
  AL-SB(TDB -* +GAS +LIQ +FCC_A1 +RHOMB_A7 +ZINCB_B3
  ;P3 TMM:300/1500 DOR:GAS STP:.5/1500) !
$
$
 LIST-OF-REFERENCE
 NUMBER  SOURCE
  Null   'Unknown source'
  Same   'Same or similar interaction as in the corresponding stable phase'
  REFLAV 'Laves phase convention: G(LAVES,X:X)=+3*GHSERXX+15000'
  COST   'COST 507 database, 1998'
  SGCOST 'COST 507 database, SGTE unary database V.3.0, 1996; Al, B, Nd, Ti, Zn'
  89Che  'P.-Y. Chevalier, Thermochim. Acta, 155, 227-40 (1989); Ge-Sb'
  91Din  'A.T. Dinsdale, Calphad, 15, 317-425(1991).'
  96SGUN 'SGTE unary database V.3.0, 1996.'
  00SUB  'SGTE substance database, version 2000'
  05Bal  'T. Balakumar, M. Medraj, Calphad, 29, 24-36(2005); Al-Sb'
!

File: data/databases/sgte-binary/AlSb-22Zha.tdb
$
$ Database for Al-Sb from J. Zhang and Y. Yuan 2022.
$
$ J. Zhang, Y. Yuan, Calphad, 78, 102460(2022).
$
$ Dataset created 2023.05.20 by Bengt Hallstedt.
$
$ Associate liquid with AlSb associates.
$
$ Fcc interaction is missing.
$
$ ------------------------------------------------------------------------------
 TEMP-LIM 298.15 6000.00 !
$
$ELEMENT NAME  REF. STATE               ATOMIC MASS H298-H0    S298    !
$
 ELEMENT VA   VACUUM                      0.0          0.0      0.0    ! 
 ELEMENT AL   FCC_A1                     26.98154   4540.      28.30   ! 
 ELEMENT SB   RHOMBOHEDRAL_A7           121.75      5870.152   45.5219 ! 
$ ------------------------------------------------------------------------------
$ Species
$
 SPECIE  AL2                                AL2 !
 SPECIE  ALSB                               AL1SB1 !
 SPECIE  SB2                                SB2 !
 SPECIE  SB3                                SB3 !
 SPECIE  SB4                                SB4 !
$ ------------------------------------------------------------------------------
$ Phase definitions
$
 PHASE LIQUID:L % 1 1 !
 CONST LIQUID:L : AL ALSB SB : !
$
$ Fcc (cF4, Fm-3m) and MeX (cF8, Fm-3m)
$
 PHASE FCC_A1 %A 2 1 1 !
 CONST FCC_A1 : AL SB : VA : !
$
$ Bcc (cI2, Im-3m)
$
 PHASE BCC_A2 %B 2 1 3 !
 CONST BCC_A2 : AL SB : VA : !
$
$ Hcp (hP2, P6_3/mmc) and Me2X (NiAs-type, hP4, P6_3/mmc, B8_1)
$
 PHASE HCP_A3 %A 2 1 0.5 !
 CONST HCP_A3 : AL SB : VA : !
$
$ Prototype alpha-As (hR2, R-3m)
$
 PHASE RHOMBOHEDRAL_A7 % 1 1 !
 CONST RHOMBOHEDRAL_A7 : SB : !
$
$ Prototype ZnS (cF8, F-43m)
$
 PHASE ZINCBLENDE_B3 % 2 1 1 !
 CONST ZINCBLENDE_B3 : AL : SB : !
$
 PHASE GAS:G % 1 1 !
 CONST GAS:G : AL AL2 ALSB SB SB2 SB3 SB4 : !
$ ------------------------------------------------------------------------------
$ Defaults
$
 DEFINE-SYSTEM-DEFAULT ELEMENT 2 !
 DEFAULT-COM DEFINE_SYSTEM_ELEMENT VA !
 TYPE-DEF % SEQ * !
 TYPE-DEF A GES AMEND_PHASE_DESCRIPTION @ MAGNETIC -3 0.28 !
 TYPE-DEF B GES AMEND_PHASE_DESCRIPTION @ MAGNETIC -1 0.4 !
 FUNCTION ZERO      298.15  0;                                         6000 N !
 FUNCTION UN_ASS    298.15  0;                                         6000 N !
 FUNCTION R         298.15  +8.31451;                                  6000 N !
 FUNCTION RTLNP     298.15  +8.31451*T*LN(1E-05*P);                    6000 N !
$ ------------------------------------------------------------------------------
$ Element data
$ ------------------------------------------------------------------------------
$ Al
$
$ BCT_A5 and DIAMOND_A4 added in unary 3.0
$
 PAR  G(FCC_A1,AL:VA),,                 +GHSERAL;                2900 N 91Din !
 PAR  G(BCC_A2,AL:VA),,                 +GHSERAL+10083-4.813*T;  2900 N 91Din !
 PAR  G(HCP_A3,AL:VA),,                 +GHSERAL+5481-1.8*T;     2900 N 91Din !
$PAR  G(CBCC_A12,AL:VA),,               +GHSERAL
$            +10083.4-4.813*T;                                   2900 N 91Din !
$PAR  G(CUB_A13,AL:VA),,                +GHSERAL
$            +10920.44-4.8116*T;                                 2900 N 91Din !
$PAR  G(BCT_A5,AL),,                    +GHSERAL+10083-4.813*T;  2900 N SGCOST !
$PAR  G(DIAMOND_A4,AL),,                +GHSERAL+30*T;           2900 N SGCOST !
 PAR  G(LIQUID,AL),,                    +GLIQAL;                 2900 N 91Din !
$
 PAR  G(GAS,AL),,                       +AL1G+RTLNP;,,                N 00SUB !
 PAR  G(GAS,AL2),,                      +AL2G+RTLNP;,,                N 00SUB !
$
 FUNCTION GHSERAL   298.15  -7976.15+137.093038*T-24.3671976*T*LN(T)
       -0.001884662*T**2-8.77664E-07*T**3+74092*T**(-1);
       700.00  Y  -11276.24+223.048446*T-38.5844296*T*LN(T)
       +0.018531982*T**2 -5.764227E-06*T**3+74092*T**(-1);
       933.47  Y  -11278.361+188.684136*T-31.748192*T*LN(T)
       -1.230622E+28*T**(-9);
      2900.00  N !
 FUNCTION GLIQAL    298.15  +11005.045-11.84185*T+GHSERAL+7.9337E-20*T**7;
       933.47  Y  -795.991+177.430209*T-31.748192*T*LN(T);
      2900.00  N !
 FUNCTION GBCCAL    298.15  +GHSERAL+10083-4.813*T;                    2900 N !
$ Al(g)
 FUNCTION AL1G      298.15  +323947.58-25.1480948*T-20.859*T*LN(T)
       +4.5665E-05*T**2-3.942E-09*T**3-24275.5*T**(-1);
      4000.00  Y  +342017.234-54.0526114*T-17.7891*T*LN(T)
       +6.822E-05*T**2-1.91111667E-08*T**3-14782200*T**(-1);
      8200.00  Y  +542396.07-411.214335*T+22.2419*T*LN(T)
       -0.00349619*T**2+4.0491E-08*T**3-2.0366965E+08*T**(-1);
     10000.00  N !
$ Al2(g)
 FUNCTION AL2G      298.15  +496408.232+35.479739*T-41.6397*T*LN(T)
       +0.00249636*T**2-4.9050733E-07*T**3+85390.3*T**(-1);
       900.00  Y  +497613.221+17.368131*T-38.85476*T*LN(T)
       -2.249805E-04*T**2-9.4900316E-09*T**3-5287.23*T**(-1);
      2800.00  N !
$ ------------------------------------------------------------------------------
$ Sb
$
$ BCT_A5 revised in unary 3.0
$
$ BCT_A5 the value from 91Din is used in LBall-v7+fun.tdb.
$ BCT_A5 the value from 96SGUN is used in SGSOL 5.0.
$ It is only needed in Sb-Sn.
$
 PAR  G(RHOMBOHEDRAL_A7,SB),,           +GHSERSB;                2000 N 91Din !
 PAR  G(FCC_A1,SB:VA),,                 +GHSERSB+19874-13.7*T;   2000 N 91Din !
 PAR  G(BCC_A2,SB:VA),,                 +GHSERSB+19874-15.1*T;   2000 N 91Din !
 PAR  G(HCP_A3,SB:VA),,                 +GHSERSB+19874-13*T;     2000 N 91Din !
$PAR  G(BCT_A5,SB),,                    +GHSERSB+13000-8*T;      2000 N 96SGUN !
$PAR  G(BCT_A5,SB),,                    +GHSERSB+1000;           2000 N 91Din !
 PAR  G(LIQUID,SB),,                    +GLIQSB;                 2000 N 91Din !
$
 PAR  G(GAS,SB),,                       +SB1G+RTLNP;,,                N 00SUB !
 PAR  G(GAS,SB2),,                      +SB2G+RTLNP;,,                N 00SUB !
 PAR  G(GAS,SB3),,                      +SB3G+RTLNP;,,                N 00SUB !
 PAR  G(GAS,SB4),,                      +SB4G+RTLNP;,,                N 00SUB !
$
 FUNCTION GHSERSB   298.15  -9242.858+156.154689*T-30.5130752*T*LN(T)
       +0.007748768*T**2-3.003415E-06*T**3+100625*T**(-1);
       903.78  Y  -11738.83+169.485872*T-31.38*T*LN(T)+1.616849E+27*T**(-9);
      2000.00  N !
 FUNCTION GLIQSB    298.15  +19822.328-21.923164*T+GHSERSB-1.74847E-20*T**7;
       903.78  Y  +8175.359+147.455986*T-31.38*T*LN(T);
      2000.00  N !
 FUNCTION SB1G      298.15  +260807.82-37.9550038*T-21.27672*T*LN(T)
       +5.524195E-04*T**2-1.05228767E-07*T**3+9996.235*T**(-1);
      1500.00  Y  +277520.519-132.229974*T-8.970999*T*LN(T)
       -0.0030704565*T**2+5.21558333E-08*T**3-3997436*T**(-1);
      3200.00  Y  +220721.423+26.8449864*T-27.71232*T*LN(T)
       -7.8024E-04*T**2+2.46637333E-08*T**3+25565705*T**(-1);
      5700.00  Y  +181935.295+193.241235*T-48.14252*T*LN(T)
       +0.0028203175*T**2-8.119545E-08*T**3+25871630*T**(-1);
      9000.00  Y  +1141367.55-1326.1236*T+119.631*T*LN(T)
       -0.010240775*T**2+1.09708933E-07*T**3-1.0049905E+09*T**(-1);
     10000.00  N !
 FUNCTION SB2G      298.15  +225644.034-1.64062093*T-38.03868*T*LN(T)
       +5.08568E-04*T**2-1.31408217E-07*T**3+60968.15*T**(-1);
      1700.00  Y  +231514.886-6.69092891*T-38.05471*T*LN(T)
       +0.00253181*T**2-4.26984E-07*T**3-2451004*T**(-1);
      3400.00  Y  +569974.061-1288.56295*T+120.7968*T*LN(T)
       -0.030603185*T**2+8.68664667E-07*T**3-1.376966E+08*T**(-1);
      5700.00  Y  -689327.546+1714.84499*T-228.6644*T*LN(T)
       +0.012556505*T**2-1.31793767E-07*T**3+7.14668E+08*T**(-1);
      6000.00  N !
 FUNCTION SB3G      298.15  +277165.227+46.0530737*T-58.19257*T*LN(T)
       -2.0866265E-06*T**2+8.316025E-11*T**3+43601.08*T**(-1);
      6000.00  N !
 FUNCTION SB4G      298.15  +192849.585+194.765811*T-83.12392*T*LN(T)
       -5.116865E-06*T**2+2.043415E-10*T**3+115767.85*T**(-1);
      6000.00  N !
$ ------------------------------------------------------------------------------
$ Binary system
$ ------------------------------------------------------------------------------
$
$ J. Zhang, Y. Yuan, Calphad, 78, 102460(2022).
$
$ Checked against paper and author's tdb. Checked at 6000 K.
$
$ Associate liquid with AlSb associates.
$
$ Fcc interaction is missing.
$
 PAR  G(LIQUID,ALSB),,                  +GLIQAL+GLIQSB
             -14997+10.4975*T-1.8002*T*LN(T);,,                       N 22Zha !
 PAR  L(LIQUID,AL,SB;0),,               +24.4987*T;,,                 N 22Zha !
 PAR  L(LIQUID,AL,ALSB;0),,             +7001.34-4.65*T;,,            N 22Zha !
 PAR  L(LIQUID,AL,ALSB;1),,             +6899.5;,,                    N 22Zha !
 PAR  L(LIQUID,AL,ALSB;2),,             +5299.94;,,                   N 22Zha !
 PAR  L(LIQUID,ALSB,SB;0),,             +3955.01-7.697*T;,,           N 22Zha !
 PAR  L(LIQUID,ALSB,SB;1),,             +6498.13-8.501*T;,,           N 22Zha !
$
 PAR  G(ZINCBLENDE_B3,AL:SB),,          -73219.8+258.704*T
             -47.502*T*LN(T)-0.00495*T**2+4.401E-07*T**3
             +94705.8*T**(-1);,,                                      N 22Zha !
$
 PAR  G(GAS,ALSB),,                     +AL1SB1G+RTLNP;,,             N 00SUB !
$
 FUNCTION AL1SB1G   298.15  +373326.483-2.64789254*T-37.1519*T*LN(T)
       -1.464158E-04*T**2+8.22252333E-09*T**3+106454.3*T**(-1);
      3000.00  N !
$ ------------------------------------------------------------------------------
$
 ASSESSED_SYSTEM
  AL-SB(TDB -* +GAS +LIQ +FCC_A1 +RHOMB_A7 +ZINCB_B3
  ;P3 TMM:300/1500 DOR:GAS STP:.5/1500) !
$
$
 LIST-OF-REFERENCE
 NUMBER  SOURCE
  Null   'Unknown source'
  Same   'Same or similar interaction as in the corresponding stable phase'
  REFLAV 'Laves phase convention: G(LAVES,X:X)=+3*GHSERXX+15000'
  SGCOST 'COST 507 database, SGTE unary database V.3.0, 1996; Al, B, Nd, Ti, Zn'
  COST   'COST 507 database, 1998'
  91Din  'A.T. Dinsdale, Calphad, 15, 317-425(1991).'
  96SGUN 'SGTE unary database V.3.0, 1996.'
  00SUB  'SGTE substance database, version 2000'
  22Zha  'J. Zhang, Y. Yuan, Calphad, 78, 102460(2022); Al-Sb'
!

File: data/databases/sgte-binary/AlSb-90Cou-LB.tdb
$
$ Database for Al-Sb from C.A. Coughanowr et al. 1990 (included in LB Vol. 1)
$
$ C.A. Coughanowr, U.R. Kattner, T.J. Anderson, Calphad, 14, 193-202(1990).
$
$ Dataset created 2010.03.24 by Bengt Hallstedt.
$ 2020.12.22: Modified for use with GES6.
$
$ Fcc interaction is missing.
$
$ ------------------------------------------------------------------------------
 TEMP-LIM 298.15 6000.00 !
$
$ELEMENT NAME  REF. STATE               ATOMIC MASS H298-H0    S298    !
$
 ELEMENT VA   VACUUM                      0.0          0.0      0.0    ! 
 ELEMENT AL   FCC_A1                     26.98154   4540.      28.30   ! 
 ELEMENT SB   RHOMBOHEDRAL_A7           121.75      5870.152   45.5219 ! 
$ ------------------------------------------------------------------------------
$ Species
$
 SPECIE  AL2                                AL2 !
 SPECIE  ALSB                               AL1SB1 !
 SPECIE  SB2                                SB2 !
 SPECIE  SB3                                SB3 !
 SPECIE  SB4                                SB4 !
$ ------------------------------------------------------------------------------
$ Phase definitions
$
 PHASE LIQUID:L % 1 1 !
 CONST LIQUID:L : AL SB : !
$
$ Fcc (cF4, Fm-3m) and MeX (cF8, Fm-3m)
$
 PHASE FCC_A1 %A 2 1 1 !
 CONST FCC_A1 : AL SB : VA : !
$
$ Bcc (cI2, Im-3m)
$
 PHASE BCC_A2 %B 2 1 3 !
 CONST BCC_A2 : AL SB : VA : !
$
$ Hcp (hP2, P6_3/mmc) and Me2X (NiAs-type, hP4, P6_3/mmc, B8_1)
$
 PHASE HCP_A3 %A 2 1 0.5 !
 CONST HCP_A3 : AL SB : VA : !
$
$ Prototype alpha-As (hR2, R-3m)
$
 PHASE RHOMBOHEDRAL_A7 % 1 1 !
 CONST RHOMBOHEDRAL_A7 : SB : !
$
$ Prototype ZnS (cF8, F-43m)
$
 PHASE ZINCBLENDE_B3 % 2 1 1 !
 CONST ZINCBLENDE_B3 : AL : SB : !
$
 PHASE GAS:G % 1 1 !
 CONST GAS:G : AL AL2 ALSB SB SB2 SB3 SB4 : !
$ ------------------------------------------------------------------------------
$ Defaults
$
 DEFINE-SYSTEM-DEFAULT ELEMENT 2 !
 DEFAULT-COM DEFINE_SYSTEM_ELEMENT VA !
 TYPE-DEF % SEQ * !
 TYPE-DEF A GES AMEND_PHASE_DESCRIPTION @ MAGNETIC -3 0.28 !
 TYPE-DEF B GES AMEND_PHASE_DESCRIPTION @ MAGNETIC -1 0.4 !
 FUNCTION ZERO      298.15  0;                                         6000 N !
 FUNCTION UN_ASS    298.15  0;                                         6000 N !
 FUNCTION R         298.15  +8.31451;                                  6000 N !
 FUNCTION RTLNP     298.15  +8.31451*T*LN(1E-05*P);                    6000 N !
$ ------------------------------------------------------------------------------
$ Element data
$ ------------------------------------------------------------------------------
$ Al
$
$ BCT_A5 and DIAMOND_A4 added in unary 3.0
$
 PAR  G(FCC_A1,AL:VA),,                 +GHSERAL;                2900 N 91Din !
 PAR  G(BCC_A2,AL:VA),,                 +GHSERAL+10083-4.813*T;  2900 N 91Din !
 PAR  G(HCP_A3,AL:VA),,                 +GHSERAL+5481-1.8*T;     2900 N 91Din !
$PAR  G(CBCC_A12,AL:VA),,               +GHSERAL
$            +10083.4-4.813*T;                                   2900 N 91Din !
$PAR  G(CUB_A13,AL:VA),,                +GHSERAL
$            +10920.44-4.8116*T;                                 2900 N 91Din !
$PAR  G(BCT_A5,AL),,                    +GHSERAL+10083-4.813*T;  2900 N SGCOST !
$PAR  G(DIAMOND_A4,AL),,                +GHSERAL+30*T;           2900 N SGCOST !
 PAR  G(LIQUID,AL),,                    +GLIQAL;                 2900 N 91Din !
$
 PAR  G(GAS,AL),,                       +AL1G+RTLNP;,,                N 00SUB !
 PAR  G(GAS,AL2),,                      +AL2G+RTLNP;,,                N 00SUB !
$
 FUNCTION GHSERAL   298.15  -7976.15+137.093038*T-24.3671976*T*LN(T)
       -0.001884662*T**2-8.77664E-07*T**3+74092*T**(-1);
       700.00  Y  -11276.24+223.048446*T-38.5844296*T*LN(T)
       +0.018531982*T**2 -5.764227E-06*T**3+74092*T**(-1);
       933.47  Y  -11278.361+188.684136*T-31.748192*T*LN(T)
       -1.230622E+28*T**(-9);
      2900.00  N !
 FUNCTION GLIQAL    298.15  +11005.045-11.84185*T+GHSERAL+7.9337E-20*T**7;
       933.47  Y  -795.991+177.430209*T-31.748192*T*LN(T);
      2900.00  N !
 FUNCTION GBCCAL    298.15  +GHSERAL+10083-4.813*T;                    2900 N !
$ Al(g)
 FUNCTION AL1G      298.15  +323947.58-25.1480948*T-20.859*T*LN(T)
       +4.5665E-05*T**2-3.942E-09*T**3-24275.5*T**(-1);
      4000.00  Y  +342017.234-54.0526114*T-17.7891*T*LN(T)
       +6.822E-05*T**2-1.91111667E-08*T**3-14782200*T**(-1);
      8200.00  Y  +542396.07-411.214335*T+22.2419*T*LN(T)
       -0.00349619*T**2+4.0491E-08*T**3-2.0366965E+08*T**(-1);
     10000.00  N !
$ Al2(g)
 FUNCTION AL2G      298.15  +496408.232+35.479739*T-41.6397*T*LN(T)
       +0.00249636*T**2-4.9050733E-07*T**3+85390.3*T**(-1);
       900.00  Y  +497613.221+17.368131*T-38.85476*T*LN(T)
       -2.249805E-04*T**2-9.4900316E-09*T**3-5287.23*T**(-1);
      2800.00  N !
$ ------------------------------------------------------------------------------
$ Sb
$
$ BCT_A5 revised in unary 3.0
$
$ BCT_A5 the value from 91Din is used in LBall-v7+fun.tdb.
$ BCT_A5 the value from 96SGUN is used in SGSOL 5.0.
$ It is only needed in Sb-Sn.
$
 PAR  G(RHOMBOHEDRAL_A7,SB),,           +GHSERSB;                2000 N 91Din !
 PAR  G(FCC_A1,SB:VA),,                 +GHSERSB+19874-13.7*T;   2000 N 91Din !
 PAR  G(BCC_A2,SB:VA),,                 +GHSERSB+19874-15.1*T;   2000 N 91Din !
 PAR  G(HCP_A3,SB:VA),,                 +GHSERSB+19874-13*T;     2000 N 91Din !
$PAR  G(BCT_A5,SB),,                    +GHSERSB+13000-8*T;      2000 N 96SGUN !
$PAR  G(BCT_A5,SB),,                    +GHSERSB+1000;           2000 N 91Din !
 PAR  G(LIQUID,SB),,                    +GLIQSB;                 2000 N 91Din !
$
 PAR  G(GAS,SB),,                       +SB1G+RTLNP;,,                N 00SUB !
 PAR  G(GAS,SB2),,                      +SB2G+RTLNP;,,                N 00SUB !
 PAR  G(GAS,SB3),,                      +SB3G+RTLNP;,,                N 00SUB !
 PAR  G(GAS,SB4),,                      +SB4G+RTLNP;,,                N 00SUB !
$
 FUNCTION GHSERSB   298.15  -9242.858+156.154689*T-30.5130752*T*LN(T)
       +0.007748768*T**2-3.003415E-06*T**3+100625*T**(-1);
       903.78  Y  -11738.83+169.485872*T-31.38*T*LN(T)+1.616849E+27*T**(-9);
      2000.00  N !
 FUNCTION GLIQSB    298.15  +19822.328-21.923164*T+GHSERSB-1.74847E-20*T**7;
       903.78  Y  +8175.359+147.455986*T-31.38*T*LN(T);
      2000.00  N !
 FUNCTION SB1G      298.15  +260807.82-37.9550038*T-21.27672*T*LN(T)
       +5.524195E-04*T**2-1.05228767E-07*T**3+9996.235*T**(-1);
      1500.00  Y  +277520.519-132.229974*T-8.970999*T*LN(T)
       -0.0030704565*T**2+5.21558333E-08*T**3-3997436*T**(-1);
      3200.00  Y  +220721.423+26.8449864*T-27.71232*T*LN(T)
       -7.8024E-04*T**2+2.46637333E-08*T**3+25565705*T**(-1);
      5700.00  Y  +181935.295+193.241235*T-48.14252*T*LN(T)
       +0.0028203175*T**2-8.119545E-08*T**3+25871630*T**(-1);
      9000.00  Y  +1141367.55-1326.1236*T+119.631*T*LN(T)
       -0.010240775*T**2+1.09708933E-07*T**3-1.0049905E+09*T**(-1);
     10000.00  N !
 FUNCTION SB2G      298.15  +225644.034-1.64062093*T-38.03868*T*LN(T)
       +5.08568E-04*T**2-1.31408217E-07*T**3+60968.15*T**(-1);
      1700.00  Y  +231514.886-6.69092891*T-38.05471*T*LN(T)
       +0.00253181*T**2-4.26984E-07*T**3-2451004*T**(-1);
      3400.00  Y  +569974.061-1288.56295*T+120.7968*T*LN(T)
       -0.030603185*T**2+8.68664667E-07*T**3-1.376966E+08*T**(-1);
      5700.00  Y  -689327.546+1714.84499*T-228.6644*T*LN(T)
       +0.012556505*T**2-1.31793767E-07*T**3+7.14668E+08*T**(-1);
      6000.00  N !
 FUNCTION SB3G      298.15  +277165.227+46.0530737*T-58.19257*T*LN(T)
       -2.0866265E-06*T**2+8.316025E-11*T**3+43601.08*T**(-1);
      6000.00  N !
 FUNCTION SB4G      298.15  +192849.585+194.765811*T-83.12392*T*LN(T)
       -5.116865E-06*T**2+2.043415E-10*T**3+115767.85*T**(-1);
      6000.00  N !
$ ------------------------------------------------------------------------------
$ Binary system
$ ------------------------------------------------------------------------------
$
$ From C.A. Coughanowr et al. 1990 (included in LB Vol. 1)
$
$ C.A. Coughanowr, U.R. Kattner, T.J. Anderson, Calphad, 14, 193-202(1990).
$
$ Checked against LB and paper. Checked at 6000 K.
$
$ Fcc interaction is missing.
$
 PAR  L(LIQUID,AL,SB;0),,               -41894.5+185.6213*T
             -22.67728*T*LN(T);,,                                     N 90Cou !
 PAR  L(LIQUID,AL,SB;1),,               +5685.8+1.93333*T;,,          N 90Cou !
 PAR  L(LIQUID,AL,SB;2),,               +17158.5-9.54781*T;,,         N 90Cou !
$
 PAR  G(ZINCBLENDE_B3,AL:SB),,          +GHSERAL+GHSERSB
             -48972+15.056874*T-1.655654*T*LN(T)+0.0053594*T**2;,,    N 90Cou !
$ Parameter below from LBall-v7+fun.tdb (half of above)
$PAR  G(ZINCBLENDE_B3,AL:SB),,          +0.5*GHSERAL+0.5*GHSERSB
$            -24486+7.528437*T-0.827827*T*LN(T)+0.0026797*T**2;,,     N 90Cou !
$
 PAR  G(GAS,ALSB),,                     +AL1SB1G+RTLNP;,,             N 00SUB !
$
 FUNCTION AL1SB1G   298.15  +373326.483-2.64789254*T-37.1519*T*LN(T)
       -1.464158E-04*T**2+8.22252333E-09*T**3+106454.3*T**(-1);
      3000.00  N !
$ ------------------------------------------------------------------------------
$
 ASSESSED_SYSTEM
  AL-SB(TDB -* +GAS +LIQ +FCC_A1 +RHOMB_A7 +ZINCB_B3
  ;P3 TMM:300/1500 DOR:GAS STP:.5/1500) !
$
$
 LIST-OF-REFERENCE
 NUMBER  SOURCE
  Null   'Unknown source'
  Same   'Same or similar interaction as in the corresponding stable phase'
  REFLAV 'Laves phase convention: G(LAVES,X:X)=+3*GHSERXX+15000'
  SGCOST 'COST 507 database, SGTE unary database V.3.0, 1996; Al, B, Nd, Ti, Zn'
  COST   'COST 507 database, 1998'
  89Che  'P.-Y. Chevalier, Thermochim. Acta, 155, 227-40 (1989); Ge-Sb'
  90Cou  'C.A. Coughanowr, U.R. Kattner, T.J. Anderson,
          Calphad, 14, 193-202(1990); Al-Sb'
  91Din  'A.T. Dinsdale, Calphad, 15, 317-425(1991).'
  96SGUN 'SGTE unary database V.3.0, 1996.'
  00SUB  'SGTE substance database, version 2000'
!

File: data/databases/sgte-binary/AlSc-10Bo.tdb
$
$ Database for Al-Sc from H. Bo et al. 2010.
$
$ H. Bo, L.B. Liu, Z.P. Jin, J. Alloys Compd., 490, 318-25(2010).
$
$ Dataset created 2019.07.26 by Bengt Hallstedt.
$ 2020.12.22: Modified for use with GES6.
$
$ ------------------------------------------------------------------------------
 TEMP-LIM 298.15 6000.00 !
$
$ELEMENT NAME  REF. STATE               ATOMIC MASS H298-H0    S298    !
$
 ELEMENT VA   VACUUM                      0.0          0.0      0.0    ! 
 ELEMENT AL   FCC_A1                     26.98154   4540.      28.30   ! 
 ELEMENT SC   HCP_A3                     44.9559    5217.448   34.6435 ! 
$ ------------------------------------------------------------------------------
$ Phase definitions
$
 PHASE LIQUID:L % 1 1 !
 CONST LIQUID:L : AL SC : !
$
$ Fcc (cF4, Fm-3m) and MeX (cF8, Fm-3m)
$
 PHASE FCC_A1 %A 2 1 1 !
 CONST FCC_A1 : AL SC : VA : !
$
$ Bcc (cI2, Im-3m)
$
 PHASE BCC_A2 %B 2 1 3 !
 CONST BCC_A2 : AL SC : VA : !
$
$ Hcp (hP2, P6_3/mmc) and Me2X (NiAs-type, hP4, P6_3/mmc, B8_1)
$
 PHASE HCP_A3 %A 2 1 0.5 !
 CONST HCP_A3 : AL SC : VA : !
$
$ Prototype AuCu3 (cP4, Pm-3m)
$
 PHASE AL3SC_L12 % 2 3 1 !
 CONST AL3SC_L12 : AL : SC : !
$
$ Prototype Cu2Mg (cF24, Fd-3m)
$
 PHASE AL2SC_C15 % 2 2 1 !
 CONST AL2SC_C15 : AL : SC : !
$
$ Prototype CsCl (cP2, Pm-3m)
$
 PHASE ALSC_B2 % 2 1 1 !
 CONST ALSC_B2 : AL : SC : !
$
$ Prototype InNi2 (hP6, P6_3/mmc)
$
 PHASE ALSC2_B82 % 2 1 2 !
 CONST ALSC2_B82 : AL : SC : !
$ ------------------------------------------------------------------------------
$ Defaults
$
 DEFINE-SYSTEM-DEFAULT ELEMENT 2 !
 DEFAULT-COM DEFINE_SYSTEM_ELEMENT VA !
 TYPE-DEF % SEQ * !
 TYPE-DEF A GES AMEND_PHASE_DESCRIPTION @ MAGNETIC -3 0.28 !
 TYPE-DEF B GES AMEND_PHASE_DESCRIPTION @ MAGNETIC -1 0.4 !
 FUNCTION ZERO      298.15  0;                                         6000 N !
 FUNCTION UN_ASS    298.15  0;                                         6000 N !
 FUNCTION R         298.15  +8.31451;                                  6000 N !
$ ------------------------------------------------------------------------------
$ Element data
$ ------------------------------------------------------------------------------
$ Al
$
$ BCT_A5 and DIAMOND_A4 added in unary 3.0
$
 PAR  G(FCC_A1,AL:VA),,                 +GHSERAL;                2900 N 91Din !
 PAR  G(BCC_A2,AL:VA),,                 +GHSERAL+10083-4.813*T;  2900 N 91Din !
 PAR  G(HCP_A3,AL:VA),,                 +GHSERAL+5481-1.8*T;     2900 N 91Din !
$PAR  G(CBCC_A12,AL:VA),,               +GHSERAL
$            +10083.4-4.813*T;                                   2900 N 91Din !
$PAR  G(CUB_A13,AL:VA),,                +GHSERAL
$            +10920.44-4.8116*T;                                 2900 N 91Din !
$PAR  G(BCT_A5,AL),,                    +GHSERAL+10083-4.813*T;  2900 N SGCOST !
$PAR  G(DIAMOND_A4,AL),,                +GHSERAL+30*T;           2900 N SGCOST !
 PAR  G(LIQUID,AL),,                    +GLIQAL;                 2900 N 91Din !
$
 FUNCTION GHSERAL   298.15  -7976.15+137.093038*T-24.3671976*T*LN(T)
       -0.001884662*T**2-8.77664E-07*T**3+74092*T**(-1);
       700.00  Y  -11276.24+223.048446*T-38.5844296*T*LN(T)
       +0.018531982*T**2 -5.764227E-06*T**3+74092*T**(-1);
       933.47  Y  -11278.361+188.684136*T-31.748192*T*LN(T)
       -1.230622E+28*T**(-9);
      2900.00  N !
 FUNCTION GLIQAL    298.15  +11005.045-11.84185*T+GHSERAL+7.9337E-20*T**7;
       933.47  Y  -795.991+177.430209*T-31.748192*T*LN(T);
      2900.00  N !
 FUNCTION GBCCAL    298.15  +GHSERAL+10083-4.813*T;                    2900 N !
$ ------------------------------------------------------------------------------
$ Sc
$
$ FCC_A1 and DHCP added in unary 4.4
$
$ FCC_A1 from 98Mur not included in unary
$
 PAR  G(HCP_A3,SC:VA),,                 +GHSERSC;                3200 N 91Din !
 PAR  G(BCC_A2,SC:VA),,                 +GBCCSC;                 3200 N 91Din !
 PAR  G(FCC_A1,SC:VA),,                 +GHSERSC+5000;           3200 N 99Cac !
$PAR  G(FCC_A1,SC:VA),,                 +GHSERSC+3347-0.02*T;    3200 N 98Mur !
$PAR  G(DHCP,SC),,                      +GHSERSC
$            +1200+0.4157255*T;                                  3200 N 00Nor2 !
 PAR  G(LIQUID,SC),,                    +GLIQSC;                 3200 N 91Din !
$
 FUNCTION GHSERSC   298.15  -8689.547+153.48097*T-28.1882*T*LN(T)
       +0.00321892*T**2-1.64531E-06*T**3+72177*T**(-1);
       800.00  Y  -7511.295+132.759582*T-24.9132*T*LN(T)
       -5.73295E-04*T**2-8.59345E-07*T**3;
      1608.00  Y  +261143.04-1817.92245*T+241.441051*T*LN(T)
       -0.117529396*T**2+8.7398E-06*T**3-50607159*T**(-1);
      2000.00  Y  -30515.246+286.474338*T-44.2249*T*LN(T);
      3200.00  N !
 FUNCTION GBCCSC    298.15  +1979.728-1.024135*T+GHSERSC;
      1000.00  Y  +230161.408-2004.05469*T+276.76664*T*LN(T)
       -0.167120107*T**2+1.5637371E-05*T**3-33783257*T**(-1);
      1608.00  Y  -25928.011+283.642312*T-44.2249*T*LN(T);
      2000.00  Y  +4587.235-2.832026*T+GHSERSC;
      3200.00  N !
 FUNCTION GLIQSC    298.15  +6478.66+45.427539*T-10.7967803*T*LN(T)
       -0.020636524*T**2+2.13106E-06*T**3-158106*T**(-1);
      1608.00  Y  -11832.111+275.871695*T-44.2249*T*LN(T);
      3200.00  N !
$ ------------------------------------------------------------------------------
$ Binary system
$
$ H. Bo, L.B. Liu, Z.P. Jin, J. Alloys Compd., 490, 318-25(2010).
$
$ Checked aginst paper. Checked at 6000 K.
$
 PAR  L(LIQUID,AL,SC;0),,               -131778+3.639*T;,,            N 10Bo !
 PAR  L(LIQUID,AL,SC;1),,               -20126+8.877*T;,,             N 10Bo !
 PAR  L(LIQUID,AL,SC;2),,               +50985-24.917*T;,,            N 10Bo !
$
 PAR  L(FCC_A1,AL,SC:VA;0),,            -109500+2.5*T;,,              N 10Bo !
 PAR  L(BCC_A2,AL,SC:VA;0),,            -113589;,,                    N 10Bo !
 PAR  L(HCP_A3,AL,SC:VA;0),,            -106397;,,                    N 10Bo !
$
 PAR  G(AL3SC_L12,AL:SC),,              +3*GHSERAL+GHSERSC
             -156700+7.2*T;,,                                         N 10Bo !
 PAR  G(AL2SC_C15,AL:SC),,              +2*GHSERAL+GHSERSC
             -142500+8.8*T;,,                                         N 10Bo !
 PAR  G(ALSC_B2,AL:SC),,                +GHSERAL+GHSERSC
             -94100+6.4*T;,,                                          N 10Bo !
 PAR  G(ALSC2_B82,AL:SC),,              +GHSERAL+2*GHSERSC
             -112484+1.6*T;,,                                         N 10Bo !
$ ------------------------------------------------------------------------------
$
 ASSESSED_SYSTEM
  AL-SC(TDB-* +LIQUID +FCC +BCC_A2 +HCP_A3 +AL3SC_L12 +AL2SC_C15 +ALSC_B2
  +ALSC2_B82  ;P3 STP:.7/1200/1) !
$
$
 LIST-OF-REFERENCE
 NUMBER  SOURCE
  Null   'Unknown source'
  SGCOST 'COST 507 database, SGTE unary database V.3.0, 1996; Al, B, Nd, Ti, Zn'
  91Din  'A.T. Dinsdale, Calphad, 15, 317-425(1991).'
  99Cac  'G. Cacciamani, P. Riani, G. Borzone, N. Parodi, A. Saccone, R. Ferro,
          A. Pisch, R. Schmid-Fetzer, Intermetallics, 7, 101-8(1999),
          SGTE unary database V.4.4, 2001; Sc'
  00Nor2 'S. Norgren, PhD Thesis, KTH, Stockholm, 2000,
          SGTE unary database V.4.4, 2001; Nd, Sc'
  10Bo   'H. Bo, L.B. Liu, Z.P. Jin, J. Alloys Compd., 490, 318-25(2010); Al-Sc'
!
