Repository: orchid-calphad/orchid-project.org

# orchid-project.org

Website and released data of **ORCHID** (Open Repository for CALPHAD Hypotheses, Intelligence, and Discovery),
served by GitHub Pages at https://orchid-project.org. Releases are archived on Zenodo (one DOI per version).

- `index.html`, `catalog/`, `best-practices.html` — static, self-contained pages (generated in the ORCHID tooling).
- `data/` — released data: catalog, redistributable TDB files, convex hulls. Licences: `data/LICENSES.md`, `data/NOTICE.md`.
- `llms.txt`, `data/croissant.json`, `CITATION.cff`, `.zenodo.json` — machine-readable metadata.

Only data with clear redistribution rights are published.

File: data/databases/sgte-binary/AlSc-98Mur.tdb
$
$ Database for Al-Sc from J.L. Murray 1998.
$
$ J.L. Murray, J. Phase Equilib., 19, 380-84(1998).
$
$ Dataset created 2019.07.26 by Bengt Hallstedt.
$ 2020.12.22: Modified for use with GES6.
$
$ Lattice stabilities used in the paper are slightly different from SGTE. The
$ calculated phase diagram shows rather large differences. The eutectic
$ is 40 K too low and the Al solubility in bcc-Sc is too high. There is a very
$ large inverse bcc-field above 1870 K.
$
$ ------------------------------------------------------------------------------
 TEMP-LIM 298.15 6000.00 !
$
$ELEMENT NAME  REF. STATE               ATOMIC MASS H298-H0    S298    !
$
 ELEMENT VA   VACUUM                      0.0          0.0      0.0    ! 
 ELEMENT AL   FCC_A1                     26.98154   4540.      28.30   ! 
 ELEMENT SC   HCP_A3                     44.9559    5217.448   34.6435 ! 
$ ------------------------------------------------------------------------------
$ Phase definitions
$
 PHASE LIQUID:L % 1 1 !
 CONST LIQUID:L : AL SC : !
$
$ Fcc (cF4, Fm-3m) and MeX (cF8, Fm-3m)
$
 PHASE FCC_A1 %A 2 1 1 !
 CONST FCC_A1 : AL SC : VA : !
$
$ Bcc (cI2, Im-3m)
$
 PHASE BCC_A2 %B 2 1 3 !
 CONST BCC_A2 : AL SC : VA : !
$
$ Hcp (hP2, P6_3/mmc) and Me2X (NiAs-type, hP4, P6_3/mmc, B8_1)
$
 PHASE HCP_A3 %A 2 1 0.5 !
 CONST HCP_A3 : AL SC : VA : !
$
$ Prototype AuCu3 (cP4, Pm-3m)
$
 PHASE AL3SC_L12 % 2 3 1 !
 CONST AL3SC_L12 : AL : SC : !
$
$ Prototype Cu2Mg (cF24, Fd-3m)
$
 PHASE AL2SC_C15 % 2 2 1 !
 CONST AL2SC_C15 : AL : SC : !
$
$ Prototype CsCl (cP2, Pm-3m)
$
 PHASE ALSC_B2 % 2 1 1 !
 CONST ALSC_B2 : AL : SC : !
$
$ Prototype InNi2 (hP6, P6_3/mmc)
$
 PHASE ALSC2_B82 % 2 1 2 !
 CONST ALSC2_B82 : AL : SC : !
$ ------------------------------------------------------------------------------
$ Defaults
$
 DEFINE-SYSTEM-DEFAULT ELEMENT 2 !
 DEFAULT-COM DEFINE_SYSTEM_ELEMENT VA !
 TYPE-DEF % SEQ * !
 TYPE-DEF A GES AMEND_PHASE_DESCRIPTION @ MAGNETIC -3 0.28 !
 TYPE-DEF B GES AMEND_PHASE_DESCRIPTION @ MAGNETIC -1 0.4 !
 FUNCTION ZERO      298.15  0;                                         6000 N !
 FUNCTION UN_ASS    298.15  0;                                         6000 N !
 FUNCTION R         298.15  +8.31451;                                  6000 N !
$ ------------------------------------------------------------------------------
$ Element data
$ ------------------------------------------------------------------------------
$ Al
$
$ BCT_A5 and DIAMOND_A4 added in unary 3.0
$
 PAR  G(FCC_A1,AL:VA),,                 +GHSERAL;                2900 N 91Din !
 PAR  G(BCC_A2,AL:VA),,                 +GHSERAL+10083-4.813*T;  2900 N 91Din !
 PAR  G(HCP_A3,AL:VA),,                 +GHSERAL+5481-1.8*T;     2900 N 91Din !
$PAR  G(CBCC_A12,AL:VA),,               +GHSERAL
$            +10083.4-4.813*T;                                   2900 N 91Din !
$PAR  G(CUB_A13,AL:VA),,                +GHSERAL
$            +10920.44-4.8116*T;                                 2900 N 91Din !
$PAR  G(BCT_A5,AL),,                    +GHSERAL+10083-4.813*T;  2900 N SGCOST !
$PAR  G(DIAMOND_A4,AL),,                +GHSERAL+30*T;           2900 N SGCOST !
 PAR  G(LIQUID,AL),,                    +GLIQAL;                 2900 N 91Din !
$
 PAR  G(B2_BCC,AL:VA),,                 +GBCCAL+10000-T;,,            N 98Dup !
$
 FUNCTION GHSERAL   298.15  -7976.15+137.093038*T-24.3671976*T*LN(T)
       -0.001884662*T**2-8.77664E-07*T**3+74092*T**(-1);
       700.00  Y  -11276.24+223.048446*T-38.5844296*T*LN(T)
       +0.018531982*T**2 -5.764227E-06*T**3+74092*T**(-1);
       933.47  Y  -11278.361+188.684136*T-31.748192*T*LN(T)
       -1.230622E+28*T**(-9);
      2900.00  N !
 FUNCTION GLIQAL    298.15  +11005.045-11.84185*T+GHSERAL+7.9337E-20*T**7;
       933.47  Y  -795.991+177.430209*T-31.748192*T*LN(T);
      2900.00  N !
 FUNCTION GBCCAL    298.15  +GHSERAL+10083-4.813*T;                    2900 N !
$ ------------------------------------------------------------------------------
$ Sc
$
$ FCC_A1 and DHCP added in unary 4.4
$
$ FCC_A1 from 98Mur not included in unary
$
 PAR  G(HCP_A3,SC:VA),,                 +GHSERSC;                3200 N 91Din !
 PAR  G(BCC_A2,SC:VA),,                 +GBCCSC;                 3200 N 91Din !
$PAR  G(FCC_A1,SC:VA),,                 +GHSERSC+5000;           3200 N 99Cac !
 PAR  G(FCC_A1,SC:VA),,                 +GHSERSC+3347-0.02*T;    3200 N 98Mur !
$PAR  G(DHCP,SC),,                      +GHSERSC
$            +1200+0.4157255*T;                                  3200 N 00Nor2 !
 PAR  G(LIQUID,SC),,                    +GLIQSC;                 3200 N 91Din !
$
 FUNCTION GHSERSC   298.15  -8689.547+153.48097*T-28.1882*T*LN(T)
       +0.00321892*T**2-1.64531E-06*T**3+72177*T**(-1);
       800.00  Y  -7511.295+132.759582*T-24.9132*T*LN(T)
       -5.73295E-04*T**2-8.59345E-07*T**3;
      1608.00  Y  +261143.04-1817.92245*T+241.441051*T*LN(T)
       -0.117529396*T**2+8.7398E-06*T**3-50607159*T**(-1);
      2000.00  Y  -30515.246+286.474338*T-44.2249*T*LN(T);
      3200.00  N !
 FUNCTION GBCCSC    298.15  +1979.728-1.024135*T+GHSERSC;
      1000.00  Y  +230161.408-2004.05469*T+276.76664*T*LN(T)
       -0.167120107*T**2+1.5637371E-05*T**3-33783257*T**(-1);
      1608.00  Y  -25928.011+283.642312*T-44.2249*T*LN(T);
      2000.00  Y  +4587.235-2.832026*T+GHSERSC;
      3200.00  N !
 FUNCTION GLIQSC    298.15  +6478.66+45.427539*T-10.7967803*T*LN(T)
       -0.020636524*T**2+2.13106E-06*T**3-158106*T**(-1);
      1608.00  Y  -11832.111+275.871695*T-44.2249*T*LN(T);
      3200.00  N !
$ ------------------------------------------------------------------------------
$ Binary system
$
$ J.L. Murray, J. Phase Equilib., 19, 380-84(1998).
$
$ Checked aginst paper. Checked at 6000 K.
$
$ Lattice stabilities used in the paper are slightly different from SGTE. The
$ calculated phase diagram shows rather large differences. The eutectic
$ is 40 K too low and the Al solubility in bcc-Sc is too high. There is a very
$ large inverse bcc-field above 1870 K.
$
 PAR  L(LIQUID,AL,SC;0),,               -132117+16.162*T;,,           N 98Mur !
 PAR  L(LIQUID,AL,SC;1),,               +25117;,,                     N 98Mur !
$
 PAR  L(FCC_A1,AL,SC:VA;0),,            -74918-11.021*T;,,            N 98Mur !
 PAR  L(BCC_A2,AL,SC:VA;0),,            -47350-42*T;,,                N 98Mur !
$
 PAR  L(HCP_A3,AL,SC:VA;0),,            +58857-42.596*T;,,            N 98Mur !
 PAR  L(HCP_A3,AL,SC:VA;1),,            +115285;,,                    N 98Mur !
$
 PAR  G(AL3SC_L12,AL:SC),,              +3*GHSERAL+GHSERSC
             -139164+11.156*T;,,                                      N 98Mur !
 PAR  G(AL2SC_C15,AL:SC),,              +2*GHSERAL+GHSERSC
             -117597+6.951*T;,,                                       N 98Mur !
 PAR  G(ALSC_B2,AL:SC),,                +GHSERAL+GHSERSC
             -84972+5.2*T;,,                                          N 98Mur !
 PAR  G(ALSC2_B82,AL:SC),,              +GHSERAL+2*GHSERSC
             -121395+13.2*T;,,                                        N 98Mur !
$ ------------------------------------------------------------------------------
$
 ASSESSED_SYSTEM
  AL-SC(TDB-* +LIQUID +FCC +BCC_A2 +HCP_A3 +AL3SC_L12 +AL2SC_C15 +ALSC_B2
  +ALSC2_B82  ;P3 STP:.7/1200/1) !
$
$
 LIST-OF-REFERENCE
 NUMBER  SOURCE
  Null   'Unknown source'
  SGCOST 'COST 507 database, SGTE unary database V.3.0, 1996; Al, B, Nd, Ti, Zn'
  91Din  'A.T. Dinsdale, Calphad, 15, 317-425(1991).'
  98Mur  'J.L. Murray, J. Phase Equilib., 19, 380-84(1998); Sc, Al-Sc'
  99Cac  'G. Cacciamani, P. Riani, G. Borzone, N. Parodi, A. Saccone, R. Ferro,
          A. Pisch, R. Schmid-Fetzer, Intermetallics, 7, 101-8(1999),
          SGTE unary database V.4.4, 2001; Sc'
  00Nor2 'S. Norgren, PhD Thesis, KTH, Stockholm, 2000,
          SGTE unary database V.4.4, 2001; Nd, Sc'
!

File: data/databases/sgte-binary/AlSc-99Cac-LB.tdb
$
$ Database for Al-Sc from G. Cacciamani et al. 1999 (included in LB Vol. 5)
$
$ G. Cacciamani, P. Riani, G. Borzone, N. Parodi, A. Saccone, R. Ferro,
$ A. Pisch, R. Schmid-Fetzer, Intermetallics, 7, 101-108(1999).
$
$ Dataset created 2013.07.07 by Bengt Hallstedt.
$ 2020.12.22: Modified for use with GES6.
$
$ The liquid, fcc, bcc and hcp interactions are not included in the paper.
$ They are taken from lb5-v2.tdb.
$
$ The Sc solubility in fcc-Al is almost twice as high in the paper. The fcc
$ interaction is obviously different in lb5-v2 from the one used in the paper.
$
$ ------------------------------------------------------------------------------
 TEMP-LIM 298.15 6000.00 !
$
$ELEMENT NAME  REF. STATE               ATOMIC MASS H298-H0    S298    !
$
 ELEMENT VA   VACUUM                      0.0          0.0      0.0    ! 
 ELEMENT AL   FCC_A1                     26.98154   4540.      28.30   ! 
 ELEMENT SC   HCP_A3                     44.9559    5217.448   34.6435 ! 
$ ------------------------------------------------------------------------------
$ Phase definitions
$
 PHASE LIQUID:L % 1 1 !
 CONST LIQUID:L : AL SC : !
$
$ Fcc (cF4, Fm-3m) and MeX (cF8, Fm-3m)
$
 PHASE FCC_A1 %A 2 1 1 !
 CONST FCC_A1 : AL SC : VA : !
$
$ Bcc (cI2, Im-3m)
$
 PHASE BCC_A2 %B 2 1 3 !
 CONST BCC_A2 : AL SC : VA : !
$
$ Hcp (hP2, P6_3/mmc) and Me2X (NiAs-type, hP4, P6_3/mmc, B8_1)
$
 PHASE HCP_A3 %A 2 1 0.5 !
 CONST HCP_A3 : AL SC : VA : !
$
$ Prototype AuCu3 (cP4, Pm-3m)
$
 PHASE AL3SC_L12 % 2 3 1 !
 CONST AL3SC_L12 : AL : SC : !
$
$ Prototype Cu2Mg (cF24, Fd-3m)
$
 PHASE AL2SC_C15 % 2 2 1 !
 CONST AL2SC_C15 : AL : SC : !
$
$ Prototype CsCl (cP2, Pm-3m)
$
 PHASE ALSC_B2 % 2 1 1 !
 CONST ALSC_B2 : AL : SC : !
$
$ Prototype InNi2 (hP6, P6_3/mmc)
$
 PHASE ALSC2_B82 % 2 1 2 !
 CONST ALSC2_B82 : AL : SC : !
$ ------------------------------------------------------------------------------
$ Defaults
$
 DEFINE-SYSTEM-DEFAULT ELEMENT 2 !
 DEFAULT-COM DEFINE_SYSTEM_ELEMENT VA !
 TYPE-DEF % SEQ * !
 TYPE-DEF A GES AMEND_PHASE_DESCRIPTION @ MAGNETIC -3 0.28 !
 TYPE-DEF B GES AMEND_PHASE_DESCRIPTION @ MAGNETIC -1 0.4 !
 FUNCTION ZERO      298.15  0;                                         6000 N !
 FUNCTION UN_ASS    298.15  0;                                         6000 N !
 FUNCTION R         298.15  +8.31451;                                  6000 N !
$ ------------------------------------------------------------------------------
$ Element data
$ ------------------------------------------------------------------------------
$ Al
$
$ BCT_A5 and DIAMOND_A4 added in unary 3.0
$
 PAR  G(FCC_A1,AL:VA),,                 +GHSERAL;                2900 N 91Din !
 PAR  G(BCC_A2,AL:VA),,                 +GHSERAL+10083-4.813*T;  2900 N 91Din !
 PAR  G(HCP_A3,AL:VA),,                 +GHSERAL+5481-1.8*T;     2900 N 91Din !
$PAR  G(CBCC_A12,AL:VA),,               +GHSERAL
$            +10083.4-4.813*T;                                   2900 N 91Din !
$PAR  G(CUB_A13,AL:VA),,                +GHSERAL
$            +10920.44-4.8116*T;                                 2900 N 91Din !
$PAR  G(BCT_A5,AL),,                    +GHSERAL+10083-4.813*T;  2900 N SGCOST !
$PAR  G(DIAMOND_A4,AL),,                +GHSERAL+30*T;           2900 N SGCOST !
 PAR  G(LIQUID,AL),,                    +GLIQAL;                 2900 N 91Din !
$
 FUNCTION GHSERAL   298.15  -7976.15+137.093038*T-24.3671976*T*LN(T)
       -0.001884662*T**2-8.77664E-07*T**3+74092*T**(-1);
       700.00  Y  -11276.24+223.048446*T-38.5844296*T*LN(T)
       +0.018531982*T**2 -5.764227E-06*T**3+74092*T**(-1);
       933.47  Y  -11278.361+188.684136*T-31.748192*T*LN(T)
       -1.230622E+28*T**(-9);
      2900.00  N !
 FUNCTION GLIQAL    298.15  +11005.045-11.84185*T+GHSERAL+7.9337E-20*T**7;
       933.47  Y  -795.991+177.430209*T-31.748192*T*LN(T);
      2900.00  N !
 FUNCTION GBCCAL    298.15  +GHSERAL+10083-4.813*T;                    2900 N !
$ ------------------------------------------------------------------------------
$ Sc
$
$ FCC_A1 and DHCP added in unary 4.4
$
 PAR  G(HCP_A3,SC:VA),,                 +GHSERSC;                3200 N 91Din !
 PAR  G(BCC_A2,SC:VA),,                 +GBCCSC;                 3200 N 91Din !
 PAR  G(FCC_A1,SC:VA),,                 +GHSERSC+5000;           3200 N 99Cac !
$PAR  G(DHCP,SC),,                      +GHSERSC
$            +1200+0.4157255*T;                                  3200 N 00Nor2 !
 PAR  G(LIQUID,SC),,                    +GLIQSC;                 3200 N 91Din !
$
 FUNCTION GHSERSC   298.15  -8689.547+153.48097*T-28.1882*T*LN(T)
       +0.00321892*T**2-1.64531E-06*T**3+72177*T**(-1);
       800.00  Y  -7511.295+132.759582*T-24.9132*T*LN(T)
       -5.73295E-04*T**2-8.59345E-07*T**3;
      1608.00  Y  +261143.04-1817.92245*T+241.441051*T*LN(T)
       -0.117529396*T**2+8.7398E-06*T**3-50607159*T**(-1);
      2000.00  Y  -30515.246+286.474338*T-44.2249*T*LN(T);
      3200.00  N !
 FUNCTION GBCCSC    298.15  +1979.728-1.024135*T+GHSERSC;
      1000.00  Y  +230161.408-2004.05469*T+276.76664*T*LN(T)
       -0.167120107*T**2+1.5637371E-05*T**3-33783257*T**(-1);
      1608.00  Y  -25928.011+283.642312*T-44.2249*T*LN(T);
      2000.00  Y  +4587.235-2.832026*T+GHSERSC;
      3200.00  N !
 FUNCTION GLIQSC    298.15  +6478.66+45.427539*T-10.7967803*T*LN(T)
       -0.020636524*T**2+2.13106E-06*T**3-158106*T**(-1);
      1608.00  Y  -11832.111+275.871695*T-44.2249*T*LN(T);
      3200.00  N !
$ ------------------------------------------------------------------------------
$ Binary system
$
$ From G. Cacciamani et al. 1999 (included in LB Vol. 5)
$
$ G. Cacciamani, P. Riani, G. Borzone, N. Parodi, A. Saccone, R. Ferro,
$ A. Pisch, R. Schmid-Fetzer, Intermetallics, 7, 101-108(1999).
$
$ Checked aginst LB and paper. Checked at 6000 K.
$
$ The liquid, fcc, bcc and hcp interactions are not included in the paper.
$ They are taken from lb5-v2.tdb.
$
$ The Sc solubility in fcc-Al is almost twice as high in the paper. The fcc
$ interaction is obviously different in lb5-v2 from the one used in the paper.
$
 PAR  L(LIQUID,AL,SC;0),,               -126270.4+17.6241*T;,,        N 99Cac !
$
 PAR  L(FCC_A1,AL,SC:VA;0),,            -107664.4+8.3*T;,,            N 99Cac !
$
 PAR  L(BCC_A2,AL,SC:VA;0),,            -106506.3-2.7746*T;,,         N 99Cac !
 PAR  L(BCC_A2,AL,SC:VA;1),,            -19908.5;,,                   N 99Cac !
$
 PAR  L(HCP_A3,AL,SC:VA;0),,            -106375.1+15.3157*T;,,        N 99Cac !
$
 PAR  G(AL3SC_L12,AL:SC),,              +3*GHSERAL+GHSERSC
             -168000+28.7728*T;,,                                     N 99Cac !
 PAR  G(AL2SC_C15,AL:SC),,              +2*GHSERAL+GHSERSC
             -144000+22.5*T;,,                                        N 99Cac !
 PAR  G(ALSC_B2,AL:SC),,                +GHSERAL+GHSERSC
             -92000+13.8742*T;,,                                      N 99Cac !
 PAR  G(ALSC2_B82,AL:SC),,              +GHSERAL+2*GHSERSC
             -111000+11.2*T;,,                                        N 99Cac !
$ ------------------------------------------------------------------------------
$
 ASSESSED_SYSTEM
  AL-SC(TDB-* +LIQUID +FCC +BCC_A2 +HCP_A3 +AL3SC_L12 +AL2SC_C15 +ALSC_B2
  +ALSC2_B82  ;P3 STP:.7/1200/1) !
$
$
 LIST-OF-REFERENCE
 NUMBER  SOURCE
  Null   'Unknown source'
  SGCOST 'COST 507 database, SGTE unary database V.3.0, 1996; Al, B, Nd, Ti, Zn'
  91Din  'A.T. Dinsdale, Calphad, 15, 317-425(1991).'
  99Cac  'G. Cacciamani, P. Riani, G. Borzone, N. Parodi, A. Saccone, R. Ferro,
          A. Pisch, R. Schmid-Fetzer, Intermetallics, 7, 101-8(1999),
          SGTE unary database V.4.4, 2001; Sc, Al-Sc'
  00Nor2 'S. Norgren, PhD Thesis, KTH, Stockholm, 2000,
          SGTE unary database V.4.4, 2001; Nd, Sc'
!

File: data/databases/sgte-binary/AlSe-19Shi.tdb
$
$ Database for Al-Se from C. Shi et al. 2019.
$
$ C. Shi, B. Yang, B. Hu, Y. Du, S. Yao,
$ J. Phase Equilib. Diffus., 40, 392-402(2019).
$
$ Dataset created 2019.07.26 by Bengt Hallstedt.
$ 2020.12.22: Modified for use with GES6.
$
$ The paper includes both associate liquid and a model without associates
$ (simple RK). This dataset uses the model without associates. The parameters
$ for the associate model do not reproduce the phase diagram. Even if they
$ would they would not be acceptable anyway.
$
$ This dataset is not convincing. Very large T-dependencies are used to
$ conceal strong non-ideality. Al2Se3 has negative standard entropy.
$
$ The phase diagram is only approximately reproduced. Some liquid interaction
$ parameter seems to be missing.
$
$ ------------------------------------------------------------------------------
 TEMP-LIM 298.15 6000.00 !
$
$ELEMENT NAME  REF. STATE               ATOMIC MASS H298-H0    S298    !
$
 ELEMENT VA   VACUUM                      0.0          0.0      0.0    ! 
 ELEMENT AL   FCC_A1                     26.98154   4540.      28.30   ! 
 ELEMENT SE   HEXAGONAL_A8               78.96      5514.512   41.9655 ! 
$ ------------------------------------------------------------------------------
$ Phase definitions
$
 PHASE LIQUID % 1 1 !
 CONST LIQUID : AL SE : !
$
$ Fcc (cF4, Fm-3m) and MeX (cF8, Fm-3m)
$
 PHASE FCC_A1 %A 2 1 1 !
 CONST FCC_A1 : AL : VA : !
$
$ Bcc (cI2, Im-3m)
$
 PHASE BCC_A2 %B 2 1 3 !
 CONST BCC_A2 : AL : VA : !
$
$ Hcp (hP2, P6_3/mmc) and Me2X (NiAs-type, hP4, P6_3/mmc, B8_1)
$
 PHASE HCP_A3 %A 2 1 0.5 !
 CONST HCP_A3 : AL : VA: !
$
$ gamma-Se (hP3, P3_121)
$
 PHASE HEXAGONAL_A8 % 1 1 !
 CONST HEXAGONAL_A8 : SE : !
$
$ Prototype beta-Ga2Se3 (mC20, Cc)
$
 PHASE AL2SE3 % 2 2 3 !
 CONST AL2SE3 : AL : SE : !
$ ------------------------------------------------------------------------------
$ Defaults
$
 DEFINE-SYSTEM-DEFAULT ELEMENT 2 !
 DEFAULT-COM DEFINE_SYSTEM_ELEMENT VA !
 TYPE-DEF % SEQ * !
 TYPE-DEF A GES AMEND_PHASE_DESCRIPTION @ MAGNETIC -3 0.28 !
 TYPE-DEF B GES AMEND_PHASE_DESCRIPTION @ MAGNETIC -1 0.4 !
 FUNCTION ZERO      298.15  0;                                         6000 N !
 FUNCTION UN_ASS    298.15  0;                                         6000 N !
 FUNCTION R         298.15  +8.31451;                                  6000 N !
$ ------------------------------------------------------------------------------
$ Element data
$ ------------------------------------------------------------------------------
$ Al
$
$ BCT_A5 and DIAMOND_A4 added in unary 3.0
$
 PAR  G(FCC_A1,AL:VA),,                 +GHSERAL;                2900 N 91Din !
 PAR  G(BCC_A2,AL:VA),,                 +GHSERAL+10083-4.813*T;  2900 N 91Din !
 PAR  G(HCP_A3,AL:VA),,                 +GHSERAL+5481-1.8*T;     2900 N 91Din !
$PAR  G(CBCC_A12,AL:VA),,               +GHSERAL
$            +10083.4-4.813*T;                                   2900 N 91Din !
$PAR  G(CUB_A13,AL:VA),,                +GHSERAL
$            +10920.44-4.8116*T;                                 2900 N 91Din !
$PAR  G(BCT_A5,AL),,                    +GHSERAL+10083-4.813*T;  2900 N SGCOST !
$PAR  G(DIAMOND_A4,AL),,                +GHSERAL+30*T;           2900 N SGCOST !
 PAR  G(LIQUID,AL),,                    +GLIQAL;                 2900 N 91Din !
$
 FUNCTION GHSERAL   298.15  -7976.15+137.093038*T-24.3671976*T*LN(T)
       -0.001884662*T**2-8.77664E-07*T**3+74092*T**(-1);
       700.00  Y  -11276.24+223.048446*T-38.5844296*T*LN(T)
       +0.018531982*T**2 -5.764227E-06*T**3+74092*T**(-1);
       933.47  Y  -11278.361+188.684136*T-31.748192*T*LN(T)
       -1.230622E+28*T**(-9);
      2900.00  N !
 FUNCTION GLIQAL    298.15  +11005.045-11.84185*T+GHSERAL+7.9337E-20*T**7;
       933.47  Y  -795.991+177.430209*T-31.748192*T*LN(T);
      2900.00  N !
 FUNCTION GBCCAL    298.15  +GHSERAL+10083-4.813*T;                    2900 N !
$ ------------------------------------------------------------------------------
$ Se
$
 PAR  G(HEXAGONAL_A8,SE),,              +GHSERSE;                1000 N 91Din !
 PAR  G(LIQUID,SE),,                    +GLIQSE;                 1000 N 91Din !
$
 FUNCTION GHSERSE   298.15  -9376.371+174.205877*T-33.6527*T*LN(T)
       +0.02424314*T**2-1.5318461E-05*T**3+102249*T**(-1);
       494.00  Y  -37546.134+507.111538*T-81.2006585*T*LN(T)
       +0.037144892*T**2-5.611026E-06*T**3+2614263*T**(-1);
       800.00  Y  -12193.47+197.770166*T-35.1456*T*LN(T);
      1000.00  N !
 FUNCTION GLIQSE    298.15  +50533.347-1178.28824*T+194.107439*T*LN(T)
       -0.390268991*T**2+1.19219297E-04*T**3-2224398*T**(-1); 
       494.00  Y  -5228.304+183.72559*T-35.1456*T*LN(T);
      1000.00  N !
$ ------------------------------------------------------------------------------
$ Binary system
$
$ C. Shi, B. Yang, B. Hu, Y. Du, S. Yao,
$ J. Phase Equilib. Diffus., 40, 392-402(2019).
$
$ Checked against paper. Checked at 6000 K.
$
$ The paper includes both associate liquid and a model without associates
$ (simple RK). This dataset uses the model without associates. The parameters
$ for the associate model do not reproduce the phase diagram. Even if they
$ would they would not be acceptable anyway.
$
$ This dataset is not convincing. Very large T-dependencies are used to
$ conceal strong non-ideality. Al2Se3 has negative standard entropy.
$
$ The phase diagram is only approximately reproduced. Some liquid interaction
$ parameter seems to be missing.
$
 PAR  L(LIQUID,AL,SE;0),,               -17285-44.15*T;,,             N 19Shi !
$
 PAR  G(AL2SE3,AL:SE),,                 +2*GHSERAL+3*GHSERSE
             -538365+317.8*T;,,                                       N 19Shi !
$ ------------------------------------------------------------------------------
$
$
 LIST-OF-REFERENCE
 NUMBER  SOURCE
  Null   'Unknown source'
  Same   'Same or similar interaction as in the corresponding stable phase'
  COST   'COST 507 database'
  SGCOST 'COST 507 database, SGTE unary database V.3.0, 1996; Al, B, Nd, Ti, Zn'
  91Din  'A.T. Dinsdale, Calphad, 15, 317-425(1991).'
  19Shi  'C. Shi, B. Yang, B. Hu, Y. Du, S. Yao,
          J. Phase Equilib. Diffus., 40, 392-402(2019); Al-Se'
!

File: data/databases/sgte-binary/AlSi-12Tan.tdb
$
$ Database for Al-Si from Y. Tang et al. 2012.
$
$ Y. Tang, Y. Du, L. Zhang, X. Yuan, G. Kaptay,
$ Thermochim. Acta, 527, 131-42(2012).
$
$ Dataset created 2019.07.27 by Bengt Hallstedt.
$ 2020.12.22: Modified for use with GES6.
$
$ In the paper a version is also presented using the Kaptay exponential
$ function for interaction parameters. This is the version with linear
$ temperature dependence.
$
$ ------------------------------------------------------------------------------
 TEMP-LIM 298.15 6000.00 !
$
$ELEMENT NAME  REF. STATE               ATOMIC MASS H298-H0    S298    !
$
 ELEMENT VA   VACUUM                      0.0          0.0      0.0    ! 
 ELEMENT AL   FCC_A1                     26.98154   4540.      28.30   ! 
 ELEMENT SI   DIAMOND_A4                 28.0855    3217.      18.81   ! 
$ ------------------------------------------------------------------------------
$ Phase definitions
$
 PHASE LIQUID:L % 1 1 !
 CONST LIQUID:L : AL SI : !
$
$ Fcc (cF4, Fm-3m) and MeX (cF8, Fm-3m)
$
 PHASE FCC_A1 %A 2 1 1 !
 CONST FCC_A1 : AL SI : VA : !
$
$ Bcc (cI2, Im-3m)
$
 PHASE BCC_A2 %B 2 1 3 !
 CONST BCC_A2 : AL SI : VA : !
$
$ Hcp (hP2, P6_3/mmc) and Me2X (NiAs-type, hP4, P6_3/mmc, B8_1)
$
 PHASE HCP_A3 %A 2 1 0.5 !
 CONST HCP_A3 : AL SI : VA : !
$
$ Prototype C (cF8, Fd-3m)
$
 PHASE DIAMOND_A4 % 1 1 !
 CONST DIAMOND_A4 : SI : !
$ ------------------------------------------------------------------------------
$ Defaults
$
 DEFINE-SYSTEM-DEFAULT ELEMENT 2 !
 DEFAULT-COM DEFINE_SYSTEM_ELEMENT VA !
 TYPE-DEF % SEQ * !
 TYPE-DEF A GES AMEND_PHASE_DESCRIPTION @ MAGNETIC -3 0.28 !
 TYPE-DEF B GES AMEND_PHASE_DESCRIPTION @ MAGNETIC -1 0.4 !
 FUNCTION ZERO      298.15  0;                                         6000 N !
 FUNCTION UN_ASS    298.15  0;                                         6000 N !
 FUNCTION R         298.15  +8.31451;                                  6000 N !
$ ------------------------------------------------------------------------------
$ Element data
$ ------------------------------------------------------------------------------
$ Al
$
$ BCT_A5 and DIAMOND_A4 added in unary 3.0
$
 PAR  G(FCC_A1,AL:VA),,                 +GHSERAL;                2900 N 91Din !
 PAR  G(BCC_A2,AL:VA),,                 +GHSERAL+10083-4.813*T;  2900 N 91Din !
 PAR  G(HCP_A3,AL:VA),,                 +GHSERAL+5481-1.8*T;     2900 N 91Din !
$PAR  G(CBCC_A12,AL:VA),,               +GHSERAL
$            +10083.4-4.813*T;                                   2900 N 91Din !
$PAR  G(CUB_A13,AL:VA),,                +GHSERAL
$            +10920.44-4.8116*T;                                 2900 N 91Din !
$PAR  G(BCT_A5,AL),,                    +GHSERAL+10083-4.813*T;  2900 N SGCOST !
$PAR  G(DIAMOND_A4,AL),,                +GHSERAL+30*T;           2900 N SGCOST !
 PAR  G(LIQUID,AL),,                    +GLIQAL;                 2900 N 91Din !
$
 FUNCTION GHSERAL   298.15  -7976.15+137.093038*T-24.3671976*T*LN(T)
       -0.001884662*T**2-8.77664E-07*T**3+74092*T**(-1);
       700.00  Y  -11276.24+223.048446*T-38.5844296*T*LN(T)
       +0.018531982*T**2 -5.764227E-06*T**3+74092*T**(-1);
       933.47  Y  -11278.361+188.684136*T-31.748192*T*LN(T)
       -1.230622E+28*T**(-9);
      2900.00  N !
 FUNCTION GLIQAL    298.15  +11005.045-11.84185*T+GHSERAL+7.9337E-20*T**7;
       933.47  Y  -795.991+177.430209*T-31.748192*T*LN(T);
      2900.00  N !
 FUNCTION GBCCAL    298.15  +GHSERAL+10083-4.813*T;                    2900 N !
$ ------------------------------------------------------------------------------
$ Si
$
 PAR  G(DIAMOND_A4,SI),,                +GHSERSI;                3600 N 91Din !
 PAR  G(FCC_A1,SI:VA),,                 +GHSERSI+51000-21.8*T;   3600 N 91Din !
 PAR  G(BCC_A2,SI:VA),,                 +GHSERSI+47000-22.5*T;   3600 N 91Din !
 PAR  G(HCP_A3,SI:VA),,                 +GHSERSI+49200-20.8*T;   3600 N 91Din !
$PAR  G(CBCC_A12,SI:VA),,               +GHSERSI+50208-20.377*T; 3600 N 91Din !
$PAR  G(CUB_A13,SI:VA),,                +GHSERSI+47279-20.377*T; 3600 N 91Din !
 PAR  G(LIQUID,SI),,                    +GLIQSI;                 3600 N 91Din !
$
 FUNCTION GHSERSI   298.15  -8162.609+137.236859*T-22.8317533*T*LN(T)
       -0.001912904*T**2-3.552E-09*T**3+176667*T**(-1);
      1687.00  Y  -9457.642+167.281367*T-27.196*T*LN(T)-4.20369E+30*T**(-9);
      3600.00  N !
 FUNCTION GLIQSI    298.15  +50696.36-30.099439*T+GHSERSI+2.09307E-21*T**7;
      1687.00  Y  +40370.523+137.722298*T-27.196*T*LN(T);
      3600.00  N !
 FUNCTION GBCCSI    298.15  +GHSERSI+47000-22.5*T;               3600 N 91Din !
$ ------------------------------------------------------------------------------
$ Binary system
$
$ Y. Tang, Y. Du, L. Zhang, X. Yuan, G. Kaptay,
$ Thermochim. Acta, 527, 131-42(2012).
$
$ Checked against paper. Checked at 6000 K.
$
$ In the paper a version is also presented using the Kaptay exponential
$ function for interaction parameters. This is the version with linear
$ temperature dependence.
$
 PAR  L(LIQUID,AL,SI;0),,               -13842.105+0.45733*T;,,       N 12Tan !
 PAR  L(LIQUID,AL,SI;1),,               +717.10348-0.2012*T;,,        N 12Tan !
$
 PAR  L(FCC_A1,AL,SI:VA;0),,            -3961.909;,,                  N 12Tan !
$
$ Metastable
$
 PAR  L(BCC_A2,AL,SI:VA;0),,            -3961.909;,,                  N Same !
 PAR  L(HCP_A3,AL,SI:VA;0),,            +ZERO;,,                      N 12Tan !
$ ------------------------------------------------------------------------------
$
 ASSESSED_SYSTEM
  AL-SI(TDB -* +LIQ +FCC_A1 +DIAMOND_A4 ;P3 STP:.1/1000/1) !
$
$
 LIST-OF-REFERENCE
 NUMBER  SOURCE
  Null   'Unknown source'
  Same   'Same or similar interaction as in the corresponding stable phase'
  REFLAV 'Laves phase convention: G(LAVES,X:X)=+3*GHSERXX+15000'
  COST   'COST 507 database, 1998'
  SGCOST 'COST 507 database, SGTE unary database V.3.0, 1996; Al, B, Nd, Ti, Zn'
  91Din  'A.T. Dinsdale, Calphad, 15, 317-425(1991).'
  12Tan  'Y. Tang, Y. Du, L. Zhang, X. Yuan, G. Kaptay,
          Thermochim. Acta, 527, 131-42(2012); Al-Si'
!

File: data/databases/sgte-binary/AlSi-14Lia.tdb
$
$ Database for Al-Si from S.-M. Liang and R. Schmid-Fetzer 2014.
$
$ S.-M. Liang, R. Schmid-Fetzer, Acta Mater., 72, 41-56(2014).
$
$ Dataset created 2019.07.27 by Bengt Hallstedt.
$ 2020.12.22: Modified for use with GES6.
$
$ This is the 97Feu dataset using newer (better) data for the Al solubility
$ in Si, which is now about four times larger.
$
$ ------------------------------------------------------------------------------
 TEMP-LIM 298.15 6000.00 !
$
$ELEMENT NAME  REF. STATE               ATOMIC MASS H298-H0    S298    !
$
 ELEMENT VA   VACUUM                      0.0          0.0      0.0    ! 
 ELEMENT AL   FCC_A1                     26.98154   4540.      28.30   ! 
 ELEMENT SI   DIAMOND_A4                 28.0855    3217.      18.81   ! 
$ ------------------------------------------------------------------------------
$ Phase definitions
$
 PHASE LIQUID:L % 1 1 !
 CONST LIQUID:L : AL SI : !
$
$ Fcc (cF4, Fm-3m) and MeX (cF8, Fm-3m)
$
 PHASE FCC_A1 %A 2 1 1 !
 CONST FCC_A1 : AL SI : VA : !
$
$ Bcc (cI2, Im-3m)
$
 PHASE BCC_A2 %B 2 1 3 !
 CONST BCC_A2 : AL SI : VA : !
$
$ Hcp (hP2, P6_3/mmc) and Me2X (NiAs-type, hP4, P6_3/mmc, B8_1)
$
 PHASE HCP_A3 %A 2 1 0.5 !
 CONST HCP_A3 : AL SI : VA : !
$
$ Prototype C (cF8, Fd-3m)
$
 PHASE DIAMOND_A4 % 1 1 !
 CONST DIAMOND_A4 : AL SI% : !
$ ------------------------------------------------------------------------------
$ Defaults
$
 DEFINE-SYSTEM-DEFAULT ELEMENT 2 !
 DEFAULT-COM DEFINE_SYSTEM_ELEMENT VA !
 TYPE-DEF % SEQ * !
 TYPE-DEF A GES AMEND_PHASE_DESCRIPTION @ MAGNETIC -3 0.28 !
 TYPE-DEF B GES AMEND_PHASE_DESCRIPTION @ MAGNETIC -1 0.4 !
 FUNCTION ZERO      298.15  0;                                         6000 N !
 FUNCTION UN_ASS    298.15  0;                                         6000 N !
 FUNCTION R         298.15  +8.31451;                                  6000 N !
$ ------------------------------------------------------------------------------
$ Element data
$ ------------------------------------------------------------------------------
$ Al
$
$ BCT_A5 and DIAMOND_A4 added in unary 3.0
$
 PAR  G(FCC_A1,AL:VA),,                 +GHSERAL;                2900 N 91Din !
 PAR  G(BCC_A2,AL:VA),,                 +GHSERAL+10083-4.813*T;  2900 N 91Din !
 PAR  G(HCP_A3,AL:VA),,                 +GHSERAL+5481-1.8*T;     2900 N 91Din !
$PAR  G(CBCC_A12,AL:VA),,               +GHSERAL
$            +10083.4-4.813*T;                                   2900 N 91Din !
$PAR  G(CUB_A13,AL:VA),,                +GHSERAL
$            +10920.44-4.8116*T;                                 2900 N 91Din !
$PAR  G(BCT_A5,AL),,                    +GHSERAL+10083-4.813*T;  2900 N SGCOST !
 PAR  G(DIAMOND_A4,AL),,                +GHSERAL+30*T;           2900 N SGCOST !
 PAR  G(LIQUID,AL),,                    +GLIQAL;                 2900 N 91Din !
$
 FUNCTION GHSERAL   298.15  -7976.15+137.093038*T-24.3671976*T*LN(T)
       -0.001884662*T**2-8.77664E-07*T**3+74092*T**(-1);
       700.00  Y  -11276.24+223.048446*T-38.5844296*T*LN(T)
       +0.018531982*T**2 -5.764227E-06*T**3+74092*T**(-1);
       933.47  Y  -11278.361+188.684136*T-31.748192*T*LN(T)
       -1.230622E+28*T**(-9);
      2900.00  N !
 FUNCTION GLIQAL    298.15  +11005.045-11.84185*T+GHSERAL+7.9337E-20*T**7;
       933.47  Y  -795.991+177.430209*T-31.748192*T*LN(T);
      2900.00  N !
 FUNCTION GBCCAL    298.15  +GHSERAL+10083-4.813*T;                    2900 N !
$ ------------------------------------------------------------------------------
$ Si
$
 PAR  G(DIAMOND_A4,SI),,                +GHSERSI;                3600 N 91Din !
 PAR  G(FCC_A1,SI:VA),,                 +GHSERSI+51000-21.8*T;   3600 N 91Din !
 PAR  G(BCC_A2,SI:VA),,                 +GHSERSI+47000-22.5*T;   3600 N 91Din !
 PAR  G(HCP_A3,SI:VA),,                 +GHSERSI+49200-20.8*T;   3600 N 91Din !
$PAR  G(CBCC_A12,SI:VA),,               +GHSERSI+50208-20.377*T; 3600 N 91Din !
$PAR  G(CUB_A13,SI:VA),,                +GHSERSI+47279-20.377*T; 3600 N 91Din !
 PAR  G(LIQUID,SI),,                    +GLIQSI;                 3600 N 91Din !
$
 FUNCTION GHSERSI   298.15  -8162.609+137.236859*T-22.8317533*T*LN(T)
       -0.001912904*T**2-3.552E-09*T**3+176667*T**(-1);
      1687.00  Y  -9457.642+167.281367*T-27.196*T*LN(T)-4.20369E+30*T**(-9);
      3600.00  N !
 FUNCTION GLIQSI    298.15  +50696.36-30.099439*T+GHSERSI+2.09307E-21*T**7;
      1687.00  Y  +40370.523+137.722298*T-27.196*T*LN(T);
      3600.00  N !
 FUNCTION GBCCSI    298.15  +GHSERSI+47000-22.5*T;               3600 N 91Din !
$ ------------------------------------------------------------------------------
$ Binary system
$
$ S.-M. Liang, R. Schmid-Fetzer, Acta Mater., 72, 41-56(2014).
$
$ Checked against paper. Checked at 6000 K.
$
$ This is the 97Feu dataset using newer (better) data for the Al solubility
$ in Si, which is now about four times larger.
$
 PAR  L(LIQUID,AL,SI;0),,               -11340.1-1.23394*T;,,         N 97Feu !
 PAR  L(LIQUID,AL,SI;1),,               -3530.93+1.35993*T;,,         N 97Feu !
 PAR  L(LIQUID,AL,SI;2),,               +2265.39;,,                   N 97Feu !
$
 PAR  L(FCC_A1,AL,SI:VA;0),,            -3143.78+0.39297*T;,,         N 97Feu !
$
 PAR  L(DIAMOND_A4,AL,SI;0),,           +89632.1-42.8*T;,,            N 14Lia !
$
$ Metastable
$
 PAR  L(HCP_A3,AL,SI:VA;0),,            -3143.78+0.39297*T;,,         N 97Feu !
$ ------------------------------------------------------------------------------
$
 ASSESSED_SYSTEM
  AL-SI(TDB -* +LIQ +FCC_A1 +DIAMOND_A4 ;P3 STP:.1/1000/1) !
$
$
 LIST-OF-REFERENCE
 NUMBER  SOURCE
  Null   'Unknown source'
  Same   'Same or similar interaction as in the corresponding stable phase'
  REFLAV 'Laves phase convention: G(LAVES,X:X)=+3*GHSERXX+15000'
  COST   'COST 507 database, 1998'
  SGCOST 'COST 507 database, SGTE unary database V.3.0, 1996; Al, B, Nd, Ti, Zn'
  91Din  'A.T. Dinsdale, Calphad, 15, 317-425(1991).'
  97Feu  'H. Feufel, T. Goedecke, H.L. Lukas, F. Aldinger,
          J. Alloys Compd., 247, 31-42(1997); Al-Si'
  14Lia  'S.-M. Liang, R. Schmid-Fetzer, Acta Mater., 72, 41-56(2014); Al-Si'
!

File: data/databases/sgte-binary/AlSi-24Zob-3g.tdb
$
$ Database for Al-Si from O. Zobac et al. 2024.
$
$ O. Zobac, A. Kroupa, A. Dinsdale, Calphad, 87, 102742(2024).
$
$ Dataset created 2025.01.13 by Bengt Hallstedt.
$
$ Using 3rd generation element data and modelling.
$
$ ------------------------------------------------------------------------------
 TEMP-LIM 1.00 6000.00 !
$
$ELEMENT NAME  REF. STATE               ATOMIC MASS H298-H0    S298    !
$
 ELEMENT VA   VACUUM                      0.0          0.0      0.0    ! 
 ELEMENT AL   FCC_A1                     26.98154   4540.      28.30   ! 
 ELEMENT SI   DIAMOND_A4                 28.0855    3217.      18.81   ! 
$ ------------------------------------------------------------------------------
$ Phase definitions
$
 PHASE LIQUID:L % 1 1 !
 CONST LIQUID:L : AL SI : !
$
$ Fcc (cF4, Fm-3m) and MeX (cF8, Fm-3m)
$
 PHASE FCC_A1 %A 2 1 1 !
 CONST FCC_A1 : AL% SI : VA : !
$
$ Bcc (cI2, Im-3m)
$
$PHASE BCC_A2 %B 2 1 3 !
$CONST BCC_A2 : AL SI : VA : !
$
$ Hcp (hP2, P6_3/mmc) and Me2X (NiAs-type, hP4, P6_3/mmc, B8_1)
$
 PHASE HCP_A3 %A 2 1 0.5 !
 CONST HCP_A3 : AL SI : VA : !
$
$ Prototype C (cF8, Fd-3m)
$
 PHASE DIAMOND_A4 % 1 1 !
 CONST DIAMOND_A4 : SI : !
$ ------------------------------------------------------------------------------
$ Defaults
$
 DEFINE-SYSTEM-DEFAULT ELEMENT 2 !
 DEFAULT-COM DEFINE_SYSTEM_ELEMENT VA !
 TYPE-DEF A GES AMEND_PHASE_DESCRIPTION @ MAGNETIC -3 0.28 !
 TYPE-DEF B GES AMEND_PHASE_DESCRIPTION @ MAGNETIC -1 0.4 !
 TYPE-DEF % SEQ * !
 FUNCTION ZERO      298.15  0;                                         6000 N !
 FUNCTION UN_ASS    298.15  0;                                         6000 N !
 FUNCTION R         298.15  +8.31451;                                  6000 N !
$ ------------------------------------------------------------------------------
$ Element data
$ ------------------------------------------------------------------------------
$ Al
$
 PAR  LNTHETA1(FCC_A1,AL:VA),,          +LN(294.414);,,               N 20Din !
 PAR  THETAF1(FCC_A1,AL:VA),,           1;,,                          N 20Din !
 PAR  G(FCC_A1,AL:VA),,                 +GCORAL;,,                    N 20Din !
 PAR  LNTHETA1(HCP_A3,AL:VA),,          +LN(273.9166706);,,           N 20Din !
 PAR  THETAF1(HCP_A3,AL:VA),,           1;,,                          N 20Din !
 PAR  G(HCP_A3,AL:VA),,                 +GCORAL+5481;,,               N 20Din !
$
 PAR  LNTHETA1(LIQUID,AL),,             +LN(294.414);,,               N 20Din !
 PAR  THETAF1(LIQUID,AL),,              1;,,                          N 20Din !
 PAR  G(LIQUID,AL),,                    -967.4973;,,                  N 20Din !
 PAR  GD(LIQUID,AL),,                   +2475.62+37.10227*T
             -6.81347*T*LN(T);,,                                      N 20Din !
$
 FUNCTION GCORAL      1.00  -8205.33-0.001596926*T**2
       -5.687213E-07*T**3-1.702663E-13*T**5;
       933.47  Y  -10930.01+47.52509*T-6.80466*T*LN(T)
       -1.473874E+17*T**(-5)+1.640630E+34*T**(-11);
      6000.00  N !
$ ------------------------------------------------------------------------------
$ Si
$
$ Solid Si is restabilised above 3965 K. This should be taken care of by the
$ EES criterion, but a T**5 term in the Gibbs energy is not helpful. I cannot
$ see any support for this term in the heat capacity data shown in 23Baj.
$
 PAR  G(DIAMOND_A4,SI),,                -9229+GCORSI;,,               N 23Baj !
 PAR  LNTHETA1(DIAMOND_A4,SI),,         +LN(615.45);,,                N 23Baj !
 PAR  THETAF1(DIAMOND_A4,SI),,          0.67401;,,                    N 23Baj !
 PAR  LNTHETA2(DIAMOND_A4,SI),,         +LN(206.96);,,                N 23Baj !
 PAR  THETAF2(DIAMOND_A4,SI),,          0.32599;,,                    N 23Baj !
$
 PAR  LNTHETA1(FCC_A1,SI:VA),,          +LN(182.6);,,                 N 24Zob !
 PAR  THETAF1(FCC_A1,SI:VA),,           1;,,                          N 24Zob !
 PAR  G(FCC_A1,SI:VA),,                 +51000+GCORSI;,,              N 24Zob !
$
 PAR  LNTHETA1(HCP_A3,SI:VA),,          +LN(173.7347);,,              N 24Zob !
 PAR  THETAF1(HCP_A3,SI:VA),,           1;,,                          N 24Zob !
 PAR  G(HCP_A3,SI:VA),,                 +49200+GCORSI;,,              N 24Zob !
$
 PAR  LNTHETA1(LIQUID,SI),,             +LN(323.9);,,                 N 23Baj !
 PAR  THETAF1(LIQUID,SI),,              1;,,                          N 23Baj !
 PAR  G(LIQUID,SI),,                    +26584.22;,,                  N 23Baj !
 PAR  GD(LIQUID,SI),,                   +18880.66-24.5753*T;,,        N 23Baj !
$
 FUNCTION GCORSI      1.00  -0.5*COEFF1SI*T**2-0.05*COEFF4SI*T**5;     6000 N !
 FUNCTION COEFF1SI    1.00  +6.7793E-04;                               6000 N !
 FUNCTION COEFF4SI    1.00  +7.5778E-13;                               6000 N !
$ ------------------------------------------------------------------------------
$ Binary system
$ ------------------------------------------------------------------------------
$
$ O. Zobac, A. Kroupa, A. Dinsdale, Calphad, 87, 102742(2024).
$
$ Checked against paper and author's tdb. Checked at 6000 K.
$
$ Using 3rd generation element data and modelling.
$
 PAR  L(LIQUID,AL,SI;0),,               -11495.93;,,                  N 24Zob !
 PAR  L(LIQUID,AL,SI;1),,               -3873.45;,,                   N 24Zob !
 PAR  L(LIQUID,AL,SI;2),,               +2520;,,                      N 24Zob !
 PAR  LNTHETA1(LIQUID,AL,SI;0),,        +0.01602;,,                   N 24Zob !
 PAR  LNTHETA1(LIQUID,AL,SI;1),,        +0.07401;,,                   N 24Zob !
$
 PAR  L(FCC_A1,AL,SI:VA;0),,            -12038.205;,,                 N 24Zob !
 PAR  LNTHETA1(FCC_A1,AL,SI:VA;0),,     -0.0038425;,,                 N 24Zob !
$ ------------------------------------------------------------------------------
$
 ASSESSED_SYSTEM
  AL-SI(TDB -* +LIQ +FCC_A1 +DIAMOND_A4 ;P3 STP:.1/1000/1) !
$
$
 LIST-OF-REFERENCE
 NUMBER  SOURCE
  Null   'Unknown source'
  Same   'Same or similar interaction as in the corresponding stable phase'
  20Din  'A. Dinsdale, O. Zobac, A. Kroupa, A. Khvan,
          Calphad, 68, 101723(2020); Al, Zn'
  23Baj  'I.A. Bajenova, A.S. Ivanov, N.M. Konstantinova, I.A. Uspenskaya,
          A.V. Khvan, A.T. Dinsdale, A. Kondriatev,
          Calphad, 81, 102554(2023); Si'
  24Zob  'O. Zobac, A. Kroupa, A. Dinsdale,
          Calphad, 87, 102742(2024); Si, Al-Si'
!
