Repository: orchid-calphad/orchid-project.org

# orchid-project.org

Website and released data of **ORCHID** (Open Repository for CALPHAD Hypotheses, Intelligence, and Discovery),
served by GitHub Pages at https://orchid-project.org. Releases are archived on Zenodo (one DOI per version).

- `index.html`, `catalog/`, `best-practices.html` — static, self-contained pages (generated in the ORCHID tooling).
- `data/` — released data: catalog, redistributable TDB files, convex hulls. Licences: `data/LICENSES.md`, `data/NOTICE.md`.
- `llms.txt`, `data/croissant.json`, `CITATION.cff`, `.zenodo.json` — machine-readable metadata.

Only data with clear redistribution rights are published.

File: data/databases/sgte-binary/AlSi-86Mey.tdb
$
$ Database for Al-Si from S. an Mey and K. Hack 1986
$
$ S. an Mey, K. Hack, Z. Metallkd., 77, 454-59(1986).
$
$ Dataset created 2010.11.27 by Bengt Hallstedt.
$ 2020.12.22: Modified for use with GES6.
$
$ Lattice stabilities in the paper are slightly different from 91Din.
$
$ The eutectic temperature is at 853.3 K instead of 850.3 K and
$ the Si-solubility in fcc-Al is somewhat higher than in the paper.
$
$ ------------------------------------------------------------------------------
 TEMP-LIM 298.15 6000.00 !
$
$ELEMENT NAME  REF. STATE               ATOMIC MASS H298-H0    S298    !
$
 ELEMENT VA   VACUUM                      0.0          0.0      0.0    ! 
 ELEMENT AL   FCC_A1                     26.98154   4540.      28.30   ! 
 ELEMENT SI   DIAMOND_A4                 28.0855    3217.      18.81   ! 
$ ------------------------------------------------------------------------------
$ Phase definitions
$
 PHASE LIQUID:L % 1 1 !
 CONST LIQUID:L : AL SI : !
$
$ Fcc (cF4, Fm-3m) and MeX (cF8, Fm-3m)
$
 PHASE FCC_A1 %A 2 1 1 !
 CONST FCC_A1 : AL SI : VA : !
$
$ Bcc (cI2, Im-3m)
$
 PHASE BCC_A2 %B 2 1 3 !
 CONST BCC_A2 : AL SI : VA : !
$
$ Hcp (hP2, P6_3/mmc) and Me2X (NiAs-type, hP4, P6_3/mmc, B8_1)
$
 PHASE HCP_A3 %A 2 1 0.5 !
 CONST HCP_A3 : AL SI : VA : !
$
$ Prototype C (cF8, Fd-3m)
$
 PHASE DIAMOND_A4 % 1 1 !
 CONST DIAMOND_A4 : AL SI% : !
$ ------------------------------------------------------------------------------
$ Defaults
$
 DEFINE-SYSTEM-DEFAULT ELEMENT 2 !
 DEFAULT-COM DEFINE_SYSTEM_ELEMENT VA !
 TYPE-DEF % SEQ * !
 TYPE-DEF A GES AMEND_PHASE_DESCRIPTION @ MAGNETIC -3 0.28 !
 TYPE-DEF B GES AMEND_PHASE_DESCRIPTION @ MAGNETIC -1 0.4 !
 FUNCTION ZERO      298.15  0;                                         6000 N !
 FUNCTION UN_ASS    298.15  0;                                         6000 N !
 FUNCTION R         298.15  +8.31451;                                  6000 N !
$ ------------------------------------------------------------------------------
$ Element data
$ ------------------------------------------------------------------------------
$ Al
$
$ BCT_A5 and DIAMOND_A4 added in unary 3.0
$
 PAR  G(FCC_A1,AL:VA),,                 +GHSERAL;                2900 N 91Din !
 PAR  G(BCC_A2,AL:VA),,                 +GHSERAL+10083-4.813*T;  2900 N 91Din !
 PAR  G(HCP_A3,AL:VA),,                 +GHSERAL+5481-1.8*T;     2900 N 91Din !
$PAR  G(CBCC_A12,AL:VA),,               +GHSERAL
$            +10083.4-4.813*T;                                   2900 N 91Din !
$PAR  G(CUB_A13,AL:VA),,                +GHSERAL
$            +10920.44-4.8116*T;                                 2900 N 91Din !
$PAR  G(BCT_A5,AL),,                    +GHSERAL+10083-4.813*T;  2900 N SGCOST !
 PAR  G(DIAMOND_A4,AL),,                +GHSERAL+30*T;           2900 N SGCOST !
 PAR  G(LIQUID,AL),,                    +GLIQAL;                 2900 N 91Din !
$
 FUNCTION GHSERAL   298.15  -7976.15+137.093038*T-24.3671976*T*LN(T)
       -0.001884662*T**2-8.77664E-07*T**3+74092*T**(-1);
       700.00  Y  -11276.24+223.048446*T-38.5844296*T*LN(T)
       +0.018531982*T**2 -5.764227E-06*T**3+74092*T**(-1);
       933.47  Y  -11278.361+188.684136*T-31.748192*T*LN(T)
       -1.230622E+28*T**(-9);
      2900.00  N !
 FUNCTION GLIQAL    298.15  +11005.045-11.84185*T+GHSERAL+7.9337E-20*T**7;
       933.47  Y  -795.991+177.430209*T-31.748192*T*LN(T);
      2900.00  N !
 FUNCTION GBCCAL    298.15  +GHSERAL+10083-4.813*T;                    2900 N !
$ ------------------------------------------------------------------------------
$ Si
$
 PAR  G(DIAMOND_A4,SI),,                +GHSERSI;                3600 N 91Din !
 PAR  G(FCC_A1,SI:VA),,                 +GHSERSI+51000-21.8*T;   3600 N 91Din !
 PAR  G(BCC_A2,SI:VA),,                 +GHSERSI+47000-22.5*T;   3600 N 91Din !
 PAR  G(HCP_A3,SI:VA),,                 +GHSERSI+49200-20.8*T;   3600 N 91Din !
$PAR  G(CBCC_A12,SI:VA),,               +GHSERSI+50208-20.377*T; 3600 N 91Din !
$PAR  G(CUB_A13,SI:VA),,                +GHSERSI+47279-20.377*T; 3600 N 91Din !
 PAR  G(LIQUID,SI),,                    +GLIQSI;                 3600 N 91Din !
$
 FUNCTION GHSERSI   298.15  -8162.609+137.236859*T-22.8317533*T*LN(T)
       -0.001912904*T**2-3.552E-09*T**3+176667*T**(-1);
      1687.00  Y  -9457.642+167.281367*T-27.196*T*LN(T)-4.20369E+30*T**(-9);
      3600.00  N !
 FUNCTION GLIQSI    298.15  +50696.36-30.099439*T+GHSERSI+2.09307E-21*T**7;
      1687.00  Y  +40370.523+137.722298*T-27.196*T*LN(T);
      3600.00  N !
 FUNCTION GBCCSI    298.15  +GHSERSI+47000-22.5*T;                     3600 N !
$ ------------------------------------------------------------------------------
$ Binary system
$
$ S. an Mey, K. Hack, Z. Metallkd., 77, 454-59(1986).
$
$ Checked against paper. Checked at 6000 K.
$
$ Lattice stabilities in the paper are slightly different from 91Din.
$
$ The eutectic temperature is at 853.3 K instead of 850.3 K and
$ the Si-solubility in fcc-Al is somewhat higher than in the paper.
$
 PAR  L(LIQUID,AL,SI;0),,               -11179.2-1.28614*T;,,         N 86Mey !
 PAR  L(LIQUID,AL,SI;1),,               -4179.4+2.03811*T;,,          N 86Mey !
 PAR  L(LIQUID,AL,SI;2),,               -3148.4+4.9527*T;,,           N 86Mey !
 PAR  L(LIQUID,AL,SI;3),,               +8698.3-8.57643*T;,,          N 86Mey !
$
 PAR  L(FCC_A1,AL,SI:VA;0),,            -3749.9-2.58962*T;,,          N 86Mey !
$
 PAR  L(DIAMOND_A4,AL,SI;0),,           +109635-44.7861*T;,,          N 86Mey !
$
$ Metastable
$
 PAR  L(HCP_A3,AL,SI:VA;0),,            +ZERO;,,                      N 86Mey !
$ ------------------------------------------------------------------------------
$
 ASSESSED_SYSTEM
  AL-SI(TDB -* +LIQ +FCC_A1 +DIAMOND_A4 ;P3 STP:.1/1000/1) !
$
$
 LIST-OF-REFERENCE
 NUMBER  SOURCE
  Null   'Unknown source'
  Same   'Same or similar interaction as in the corresponding stable phase'
  REFLAV 'Laves phase convention: G(LAVES,X:X)=+3*GHSERXX+15000'
  COST   'COST 507 database, 1998'
  SGCOST 'COST 507 database, SGTE unary database V.3.0, 1996; Al, B, Nd, Ti, Zn'
  86Mey  'S. an Mey, K. Hack, Z. Metallkd., 77, 454-59(1986); Al-Si'
  91Din  'A.T. Dinsdale, Calphad, 15, 317-425(1991).'
!

File: data/databases/sgte-binary/AlSi-96Jac.tdb
$
$ Database for Al-Si from M.H.G. Jacobs and P.J. Spencer 1996
$
$ M.H.G. Jacobs, P.J. Spencer, Calphad, 20, 307-20(1996).
$
$ Dataset created 2016.03.15 by Bengt Hallstedt.
$ 2020.12.22: Modified for use with GES6.
$
$ 96Jac refer to an unpublished work by T. Goedecke et al. for the Al-Si
$ evaluation. This is probably an earlier version of Al-Si that was later
$ published by Feufel et al. in 1997. The parameters are published in 96Jac,
$ but there is no phase diagram. This version is very similar to that
$ of Feufel et al. The Si solubility in fcc-Al is slightly higher in
$ this version.
$
$ ------------------------------------------------------------------------------
 TEMP-LIM 298.15 6000.00 !
$
$ELEMENT NAME  REF. STATE               ATOMIC MASS H298-H0    S298    !
$
 ELEMENT VA   VACUUM                      0.0          0.0      0.0    ! 
 ELEMENT AL   FCC_A1                     26.98154   4540.      28.30   ! 
 ELEMENT SI   DIAMOND_A4                 28.0855    3217.      18.81   ! 
$ ------------------------------------------------------------------------------
$ Phase definitions
$
 PHASE LIQUID:L % 1 1 !
 CONST LIQUID:L : AL SI : !
$
$ Fcc (cF4, Fm-3m) and MeX (cF8, Fm-3m)
$
 PHASE FCC_A1 %A 2 1 1 !
 CONST FCC_A1 : AL SI : VA : !
$
$ Bcc (cI2, Im-3m)
$
 PHASE BCC_A2 %B 2 1 3 !
 CONST BCC_A2 : AL SI : VA : !
$
$ Hcp (hP2, P6_3/mmc) and Me2X (NiAs-type, hP4, P6_3/mmc, B8_1)
$
 PHASE HCP_A3 %A 2 1 0.5 !
 CONST HCP_A3 : AL SI : VA : !
$
$ Prototype C (cF8, Fd-3m)
$
 PHASE DIAMOND_A4 % 1 1 !
 CONST DIAMOND_A4 : AL SI% : !
$ ------------------------------------------------------------------------------
$ Defaults
$
 DEFINE-SYSTEM-DEFAULT ELEMENT 2 !
 DEFAULT-COM DEFINE_SYSTEM_ELEMENT VA !
 TYPE-DEF % SEQ * !
 TYPE-DEF A GES AMEND_PHASE_DESCRIPTION @ MAGNETIC -3 0.28 !
 TYPE-DEF B GES AMEND_PHASE_DESCRIPTION @ MAGNETIC -1 0.4 !
 FUNCTION ZERO      298.15  0;                                         6000 N !
 FUNCTION UN_ASS    298.15  0;                                         6000 N !
 FUNCTION R         298.15  +8.31451;                                  6000 N !
$ ------------------------------------------------------------------------------
$ Element data
$ ------------------------------------------------------------------------------
$ Al
$
$ BCT_A5 and DIAMOND_A4 added in unary 3.0
$
 PAR  G(FCC_A1,AL:VA),,                 +GHSERAL;                2900 N 91Din !
 PAR  G(BCC_A2,AL:VA),,                 +GHSERAL+10083-4.813*T;  2900 N 91Din !
 PAR  G(HCP_A3,AL:VA),,                 +GHSERAL+5481-1.8*T;     2900 N 91Din !
$PAR  G(CBCC_A12,AL:VA),,               +GHSERAL
$            +10083.4-4.813*T;                                   2900 N 91Din !
$PAR  G(CUB_A13,AL:VA),,                +GHSERAL
$            +10920.44-4.8116*T;                                 2900 N 91Din !
$PAR  G(BCT_A5,AL),,                    +GHSERAL+10083-4.813*T;  2900 N SGCOST !
 PAR  G(DIAMOND_A4,AL),,                +GHSERAL+30*T;           2900 N SGCOST !
 PAR  G(LIQUID,AL),,                    +GLIQAL;                 2900 N 91Din !
$
 FUNCTION GHSERAL   298.15  -7976.15+137.093038*T-24.3671976*T*LN(T)
       -0.001884662*T**2-8.77664E-07*T**3+74092*T**(-1);
       700.00  Y  -11276.24+223.048446*T-38.5844296*T*LN(T)
       +0.018531982*T**2 -5.764227E-06*T**3+74092*T**(-1);
       933.47  Y  -11278.361+188.684136*T-31.748192*T*LN(T)
       -1.230622E+28*T**(-9);
      2900.00  N !
 FUNCTION GLIQAL    298.15  +11005.045-11.84185*T+GHSERAL+7.9337E-20*T**7;
       933.47  Y  -795.991+177.430209*T-31.748192*T*LN(T);
      2900.00  N !
 FUNCTION GBCCAL    298.15  +GHSERAL+10083-4.813*T;                    2900 N !
$ ------------------------------------------------------------------------------
$ Si
$
 PAR  G(DIAMOND_A4,SI),,                +GHSERSI;                3600 N 91Din !
 PAR  G(FCC_A1,SI:VA),,                 +GHSERSI+51000-21.8*T;   3600 N 91Din !
 PAR  G(BCC_A2,SI:VA),,                 +GHSERSI+47000-22.5*T;   3600 N 91Din !
 PAR  G(HCP_A3,SI:VA),,                 +GHSERSI+49200-20.8*T;   3600 N 91Din !
$PAR  G(CBCC_A12,SI:VA),,               +GHSERSI+50208-20.377*T; 3600 N 91Din !
$PAR  G(CUB_A13,SI:VA),,                +GHSERSI+47279-20.377*T; 3600 N 91Din !
 PAR  G(LIQUID,SI),,                    +GLIQSI;                 3600 N 91Din !
$
 FUNCTION GHSERSI   298.15  -8162.609+137.236859*T-22.8317533*T*LN(T)
       -0.001912904*T**2-3.552E-09*T**3+176667*T**(-1);
      1687.00  Y  -9457.642+167.281367*T-27.196*T*LN(T)-4.20369E+30*T**(-9);
      3600.00  N !
 FUNCTION GLIQSI    298.15  +50696.36-30.099439*T+GHSERSI+2.09307E-21*T**7;
      1687.00  Y  +40370.523+137.722298*T-27.196*T*LN(T);
      3600.00  N !
 FUNCTION GBCCSI    298.15  +GHSERSI+47000-22.5*T;               3600 N 91Din !
$ ------------------------------------------------------------------------------
$ Binary system
$
$ M.H.G. Jacobs, P.J. Spencer, Calphad, 20, 307-20(1996).
$
$ 96Jac refer to an unpublished work by T. Goedecke et al. for the Al-Si
$ evaluation. This is probably an earlier version of Al-Si that was later
$ published by Feufel et al. in 1997. The parameters are published in 96Jac,
$ but there is no phase diagram. This version is very similar to that
$ of Feufel et al. The Si solubility in fcc-Al is slightly higher in
$ this version.
$
$ Checked at 6000 K.
$
 PAR  L(LIQUID,AL,SI;0),,               -11655.93-0.92934*T;,,        N 96Jac !
 PAR  L(LIQUID,AL,SI;1),,               -2873.45+0.2945*T;,,          N 96Jac !
 PAR  L(LIQUID,AL,SI;2),,               +2520;,,                      N 96Jac !
$
 PAR  L(FCC_A1,AL,SI:VA;0),,            -3423.91-0.09584*T;,,         N 96Jac !
$
 PAR  L(DIAMOND_A4,AL,SI;0),,           +111417.7-46.1392*T;,,        N 96Jac !
$
$ Metastable
$
 PAR  L(HCP_A3,AL,SI:VA;0),,            -3423.91-0.09584*T;,,         N Same !
$ ------------------------------------------------------------------------------
$
 ASSESSED_SYSTEM
  AL-SI(TDB -* +LIQ +FCC_A1 +DIAMOND_A4 ;P3 STP:.1/1000/1) !
$
$
 LIST-OF-REFERENCE
 NUMBER  SOURCE
  Null   'Unknown source'
  Same   'Same or similar interaction as in the corresponding stable phase'
  REFLAV 'Laves phase convention: G(LAVES,X:X)=+3*GHSERXX+15000'
  COST   'COST 507 database, 1998'
  SGCOST 'COST 507 database, SGTE unary database V.3.0, 1996; Al, B, Nd, Ti, Zn'
  91Din  'A.T. Dinsdale, Calphad, 15, 317-425(1991).'
  96Jac  'M.H.G. Jacobs, P.J. Spencer, Calphad, 20, 307-20(1996); Al-Si'
  97Feu  'H. Feufel, T. Goedecke, H.L. Lukas, F. Aldinger,
          J. Alloys Compd., 247, 31-42(1997); Al-Si'
!

File: data/databases/sgte-binary/AlSi-97Feu-LB.tdb
$
$ Database for Al-Si from H. Feufel et al. 1997 (included in LB Vol. 1)
$
$ H. Feufel, T. Goedecke, H.L. Lukas, F. Aldinger,
$ J. Alloys Compd., 247, 31-42(1997).
$
$ Dataset created 2009.08.23 by Bengt Hallstedt.
$ 2020.12.22: Modified for use with GES6.
$
$ Parameters (except hcp) have also been published in J. Groebner, H.L. Lukas,
$ F. Aldinger, Calphad, 20, 247-54(1996) (Al-Si-C).
$
$ ------------------------------------------------------------------------------
 TEMP-LIM 298.15 6000.00 !
$
$ELEMENT NAME  REF. STATE               ATOMIC MASS H298-H0    S298    !
$
 ELEMENT VA   VACUUM                      0.0          0.0      0.0    ! 
 ELEMENT AL   FCC_A1                     26.98154   4540.      28.30   ! 
 ELEMENT SI   DIAMOND_A4                 28.0855    3217.      18.81   ! 
$ ------------------------------------------------------------------------------
$ Phase definitions
$
 PHASE LIQUID:L % 1 1 !
 CONST LIQUID:L : AL SI : !
$
$ Fcc (cF4, Fm-3m) and MeX (cF8, Fm-3m)
$
 PHASE FCC_A1 %A 2 1 1 !
 CONST FCC_A1 : AL SI : VA : !
$
$ Bcc (cI2, Im-3m)
$
 PHASE BCC_A2 %B 2 1 3 !
 CONST BCC_A2 : AL SI : VA : !
$
$ Hcp (hP2, P6_3/mmc) and Me2X (NiAs-type, hP4, P6_3/mmc, B8_1)
$
 PHASE HCP_A3 %A 2 1 0.5 !
 CONST HCP_A3 : AL SI : VA : !
$
$ Prototype C (cF8, Fd-3m)
$
 PHASE DIAMOND_A4 % 1 1 !
 CONST DIAMOND_A4 : AL SI% : !
$ ------------------------------------------------------------------------------
$ Defaults
$
 DEFINE-SYSTEM-DEFAULT ELEMENT 2 !
 DEFAULT-COM DEFINE_SYSTEM_ELEMENT VA !
 TYPE-DEF % SEQ * !
 TYPE-DEF A GES AMEND_PHASE_DESCRIPTION @ MAGNETIC -3 0.28 !
 TYPE-DEF B GES AMEND_PHASE_DESCRIPTION @ MAGNETIC -1 0.4 !
 FUNCTION ZERO      298.15  0;                                         6000 N !
 FUNCTION UN_ASS    298.15  0;                                         6000 N !
 FUNCTION R         298.15  +8.31451;                                  6000 N !
$ ------------------------------------------------------------------------------
$ Element data
$ ------------------------------------------------------------------------------
$ Al
$
$ BCT_A5 and DIAMOND_A4 added in unary 3.0
$
 PAR  G(FCC_A1,AL:VA),,                 +GHSERAL;                2900 N 91Din !
$PAR  G(A1_FCC,AL:VA),,                 +GHSERAL;                2900 N 91Din !
 PAR  G(BCC_A2,AL:VA),,                 +GHSERAL+10083-4.813*T;  2900 N 91Din !
$PAR  G(A2_BCC,AL:VA),,                 +GHSERAL+10083-4.813*T;  2900 N 91Din !
 PAR  G(HCP_A3,AL:VA),,                 +GHSERAL+5481-1.8*T;     2900 N 91Din !
$PAR  G(CBCC_A12,AL:VA),,               +GHSERAL
$            +10083.4-4.813*T;                                   2900 N 91Din !
$PAR  G(CUB_A13,AL:VA),,                +GHSERAL
$            +10920.44-4.8116*T;                                 2900 N 91Din !
$PAR  G(BCT_A5,AL),,                    +GHSERAL+10083-4.813*T;  2900 N SGCOST !
 PAR  G(DIAMOND_A4,AL),,                +GHSERAL+30*T;           2900 N SGCOST !
 PAR  G(LIQUID,AL),,                    +GLIQAL;                 2900 N 91Din !
$
$PAR  L(A2_BCC,AL,VA:VA;0),,            +GB2ALVA+LB2ALVA;,,           N 99Dup !
$PAR  G(B2_BCC,VA:AL:VA),,              +0.5*GB2ALVA-0.5*LB2ALVA;,,   N 99Dup !
$PAR  G(B2_BCC,AL:VA:VA),,              +0.5*GB2ALVA-0.5*LB2ALVA;,,   N 99Dup !
$PAR  G(AL3NI2_D513,AL:AL:VA),,         +5*GBCCAL+30000-3*T;,,        N 97Ans !
$
 FUNCTION GHSERAL   298.15  -7976.15+137.093038*T-24.3671976*T*LN(T)
       -0.001884662*T**2-8.77664E-07*T**3+74092*T**(-1);
       700.00  Y  -11276.24+223.048446*T-38.5844296*T*LN(T)
       +0.018531982*T**2 -5.764227E-06*T**3+74092*T**(-1);
       933.47  Y  -11278.361+188.684136*T-31.748192*T*LN(T)
       -1.230622E+28*T**(-9);
      2900.00  N !
 FUNCTION GLIQAL    298.15  +11005.045-11.84185*T+GHSERAL+7.9337E-20*T**7;
       933.47  Y  -795.991+177.430209*T-31.748192*T*LN(T);
      2900.00  N !
 FUNCTION GBCCAL    298.15  +GHSERAL+10083-4.813*T;                    2900 N !
$ ------------------------------------------------------------------------------
$ Si
$
 PAR  G(DIAMOND_A4,SI),,                +GHSERSI;                3600 N 91Din !
 PAR  G(FCC_A1,SI:VA),,                 +GHSERSI+51000-21.8*T;   3600 N 91Din !
$PAR  G(A1_FCC,SI:VA),,                 +GHSERSI+51000-21.8*T;   3600 N 91Din !
 PAR  G(BCC_A2,SI:VA),,                 +GHSERSI+47000-22.5*T;   3600 N 91Din !
$PAR  G(A2_BCC,SI:VA),,                 +GHSERSI+47000-22.5*T;   3600 N 91Din !
 PAR  G(HCP_A3,SI:VA),,                 +GHSERSI+49200-20.8*T;   3600 N 91Din !
$PAR  G(CBCC_A12,SI:VA),,               +GHSERSI+50208-20.377*T; 3600 N 91Din !
$PAR  G(CUB_A13,SI:VA),,                +GHSERSI+47279-20.377*T; 3600 N 91Din !
 PAR  G(LIQUID,SI),,                    +GLIQSI;                 3600 N 91Din !
$
$ BCC/B2 parameters below from Wei Xiong's tdb file 2007 (not in paper)
$PAR  L(A2_BCC,SI,VA:VA;0),,            +60000;,,                     N 08Xio !
$PAR  L(A2_BCC,SI,VA:VA;0),,            +LB2VA;,,                     N 01Sun !
$PAR  G(B2_BCC,VA:SI:VA),,              +ZERO;,,                      N 08Xio !
$PAR  G(B2_BCC,SI:VA:VA),,              +ZERO;,,                      N 08Xio !
$
 FUNCTION GHSERSI   298.15  -8162.609+137.236859*T-22.8317533*T*LN(T)
       -0.001912904*T**2-3.552E-09*T**3+176667*T**(-1);
      1687.00  Y  -9457.642+167.281367*T-27.196*T*LN(T)-4.20369E+30*T**(-9);
      3600.00  N !
 FUNCTION GLIQSI    298.15  +50696.36-30.099439*T+GHSERSI+2.09307E-21*T**7;
      1687.00  Y  +40370.523+137.722298*T-27.196*T*LN(T);
      3600.00  N !
 FUNCTION GBCCSI    298.15  +GHSERSI+47000-22.5*T;               3600 N 91Din !
$ ------------------------------------------------------------------------------
$ Binary system
$
$ From H. Feufel et al. 1997 (included in LB Vol. 1 and COST II)
$
$ H. Feufel, T. Goedecke, H.L. Lukas, F. Aldinger,
$ J. Alloys Compd., 247, 31-42(1997).
$
$ Parameters (except hcp) have also been published in J. Groebner, H.L. Lukas,
$ F. Aldinger, Calphad, 20, 247-54(1996) (Al-Si-C).
$
$ Checked against LB and paper. Checked at 6000 K.
$
 PAR  L(LIQUID,AL,SI;0),,               -11340.1-1.23394*T;,,         N 97Feu !
 PAR  L(LIQUID,AL,SI;1),,               -3530.93+1.35993*T;,,         N 97Feu !
 PAR  L(LIQUID,AL,SI;2),,               +2265.39;,,                   N 97Feu !
$
 PAR  L(FCC_A1,AL,SI:VA;0),,            -3143.78+0.39297*T;,,         N 97Feu !
$PAR  L(A1_FCC,AL,SI:VA;0),,            -3143.78+0.39297*T;,,         N 97Feu !
$
$PAR  G(L12_FCC,AL:SI:VA),,             +3*UFALSI;,,                  N 08Xio !
$PAR  G(L12_FCC,SI:AL:VA),,             +3*UFALSI;,,                  N 08Xio !
$PAR  L(L12_FCC,AL,SI:AL:VA;0),,        +6*UFALSI;,,                  N 08Xio !
$PAR  L(L12_FCC,AL,SI:SI:VA;0),,        +6*UFALSI;,,                  N 08Xio !
$PAR  L(L12_FCC,AL:AL,SI:VA;0),,        +ZERO;,,                      N 08Xio !
$PAR  L(L12_FCC,SI:AL,SI:VA;0),,        +ZERO;,,                      N 08Xio !
$
 PAR  L(DIAMOND_A4,AL,SI;0),,           +113246.16-47.55509*T;,,      N 96Gro !
$
$ Metastable
$
$PAR  G(B2_BCC,AL:SI:VA),,              -2424.38;,,                   N 08Xio !
$PAR  G(B2_BCC,SI:AL:VA),,              -2424.38;,,                   N 08Xio !
$
 PAR  L(HCP_A3,AL,SI:VA;0),,            -3143.78+0.39297*T;,,         N 97Feu !
$
$PAR  G(AL3NI2_D513,SI:AL:VA),,         +3*GHSERSI+2*GHSERAL
$            +722223.77;,,                                            N 08Xio !
$
 FUNCTION UFALSI    298.15  +ZERO;                                     6000 N !
 FUNCTION GFALSI3   298.15  +3*UFALSI;                                 6000 N !
 FUNCTION GFAL3SI   298.15  +3*UFALSI;                                 6000 N !
 FUNCTION GFAL2SI2  298.15  +4*UFALSI;                                 6000 N !
$ ------------------------------------------------------------------------------
$
 ASSESSED_SYSTEM
  AL-SI(TDB -* +LIQ +FCC_A1 +DIAMOND_A4 ;P3 STP:.1/1000/1) !
$
$
 LIST-OF-REFERENCE
 NUMBER  SOURCE
  Null   'Unknown source'
  Same   'Same or similar interaction as in the corresponding stable phase'
  REFLAV 'Laves phase convention: G(LAVES,X:X)=+3*GHSERXX+15000'
  COST   'COST 507 database, 1998'
  SGCOST 'COST 507 database, SGTE unary database V.3.0, 1996; Al, B, Nd, Ti, Zn'
  91Din  'A.T. Dinsdale, Calphad, 15, 317-425(1991).'
  96Gro  'J. Groebner, H.L. Lukas, F. Aldinger,
          Calphad, 20, 247-54(1996); Al-Si-C'
  97Feu  'H. Feufel, T. Goedecke, H.L. Lukas, F. Aldinger,
          J. Alloys Compd., 247, 31-42(1997); Al-Si'
  99Dup  'N. Dupin, I. Ansara, Z. Metallkd., 90, 76-85(1999); Al-Ni'
  00Du1  'Y. Du, J.C. Schuster, J. Phase Equilib., 21, 281-86(2000); Cr-Si'
  08Xio  'W. Xiong, Y. Du, J. Wang, W.-W. Zhang, X.-G. Lu,
          Int. J. Mater. Res., 99, 598-612(2008); Al-Ni-Si'
!

File: data/databases/sgte-binary/AlSm-08Jia.tdb
$
$ Database for Al-Sm from B.R. Jia et al. 2008.
$
$ B.R. Jia, L.B. Liu, D.Q. Yi, Z.P. Jin, J.F. Nie,
$ J. Alloys Compd., 459, 267-73(2008).
$
$ Dataset created 2019.07.27 by Bengt Hallstedt.
$ 2020.12.22: Modified for use with GES6.
$
$ Modified from 98Sac. Energies of the compounds slightly adjusted.
$
$ Sm is not included in the fcc phase.
$
$ There is an inverse miscibility gap with a min at 2800 K and x(Sm)=0.68.
$
$ There is a minimal region of hcp-Sm, not included in the original paper.
$ This was included by 98Su, but it is unclear if it should really be stable.
$
$ ------------------------------------------------------------------------------
 TEMP-LIM 298.15 6000.00 !
$
$ELEMENT NAME  REF. STATE               ATOMIC MASS H298-H0    S298    !
$
 ELEMENT VA   VACUUM                      0.0          0.0      0.0    ! 
 ELEMENT AL   FCC_A1                     26.98154   4540.      28.30   ! 
 ELEMENT SM   RHOMB_C19                 150.36      7573.04    69.4962 ! 
$ ------------------------------------------------------------------------------
$ Phase definitions
$
 PHASE LIQUID:L % 1 1 !
 CONST LIQUID:L : AL SM : !
$
$ Fcc (cF4, Fm-3m) and MeX (cF8, Fm-3m)
$
 PHASE FCC_A1 %A 2 1 1 !
 CONST FCC_A1 : AL : VA : !
$
$ Bcc (cI2, Im-3m)
$
 PHASE BCC_A2 %B 2 1 3 !
 CONST BCC_A2 : AL SM% : VA : !
$
$ Hcp (hP2, P6_3/mmc) and Me2X (NiAs-type, hP4, P6_3/mmc, B8_1)
$
 PHASE HCP_A3 %A 2 1 0.5 !
 CONST HCP_A3 : AL SM : VA : !
$
$ Prototype alpha-Sm (hR9, R-3m)
$
 PHASE RHOMB_C19 % 1 1 !
 CONST RHOMB_C19 : AL SM% : !
$
$ Prototype Al11La3 (oI28, Immm)
$
 PHASE AL11SM3_LT % 2 11 3 !
 CONST AL11SM3_LT : AL : SM : !
$
$ Prototype Al4Ba (tI10, I4/mmm)
$
 PHASE AL11SM3_D13 % 2 11 3 !
 CONST AL11SM3_D13 : AL : SM : !
$
$ Prototype CdMg3 (hP8, P6_3/mmc)
$
 PHASE AL3SM_D019 % 2 3 1 !
 CONST AL3SM_D019 : AL : SM : !
$
$ Prototype Cu2Mg (cF24, Fd-3m)
$
 PHASE AL2SM_C15 % 2 2 1 !
 CONST AL2SM_C15 : AL : SM : !
$
$ Prototype AlDy (oP16, Pbcm)
$
 PHASE ALSM % 2 1 1 !
 CONST ALSM : AL : SM : !
$
$ Prototype Co2Si (oP12, Pnma)
$
 PHASE ALSM2_C37 % 2 1 2 !
 CONST ALSM2_C37 : AL : SM : !
$ ------------------------------------------------------------------------------
$ Defaults
$
 DEFINE-SYSTEM-DEFAULT ELEMENT 2 !
 DEFAULT-COM DEFINE_SYSTEM_ELEMENT VA !
 TYPE-DEF % SEQ * !
 TYPE-DEF A GES AMEND_PHASE_DESCRIPTION @ MAGNETIC -3 0.28 !
 TYPE-DEF B GES AMEND_PHASE_DESCRIPTION @ MAGNETIC -1 0.4 !
 FUNCTION ZERO      298.15  0;                                         6000 N !
 FUNCTION UN_ASS    298.15  0;                                         6000 N !
 FUNCTION R         298.15  +8.31451;                                  6000 N !
$ ------------------------------------------------------------------------------
$ Element data
$ ------------------------------------------------------------------------------
$ Al
$
$ BCT_A5 and DIAMOND_A4 added in unary 3.0
$
$ RHOMB_C19 from 98Sac is not included in unary
$
 PAR  G(FCC_A1,AL:VA),,                 +GHSERAL;                2900 N 91Din !
 PAR  G(BCC_A2,AL:VA),,                 +GHSERAL+10083-4.813*T;  2900 N 91Din !
 PAR  G(HCP_A3,AL:VA),,                 +GHSERAL+5481-1.8*T;     2900 N 91Din !
$PAR  G(CBCC_A12,AL:VA),,               +GHSERAL
$            +10083.4-4.813*T;                                   2900 N 91Din !
$PAR  G(CUB_A13,AL:VA),,                +GHSERAL
$            +10920.44-4.8116*T;                                 2900 N 91Din !
$PAR  G(BCT_A5,AL),,                    +GHSERAL+10083-4.813*T;  2900 N SGCOST !
$PAR  G(DIAMOND_A4,AL),,                +GHSERAL+30*T;           2900 N SGCOST !
 PAR  G(RHOMB_C19,AL),,                 +GHSERAL+10000-5*T;      2900 N 98Sac !
 PAR  G(LIQUID,AL),,                    +GLIQAL;                 2900 N 91Din !
$
 FUNCTION GHSERAL   298.15  -7976.15+137.093038*T-24.3671976*T*LN(T)
       -0.001884662*T**2-8.77664E-07*T**3+74092*T**(-1);
       700.00  Y  -11276.24+223.048446*T-38.5844296*T*LN(T)
       +0.018531982*T**2 -5.764227E-06*T**3+74092*T**(-1);
       933.47  Y  -11278.361+188.684136*T-31.748192*T*LN(T)
       -1.230622E+28*T**(-9);
      2900.00  N !
 FUNCTION GLIQAL    298.15  +11005.045-11.84185*T+GHSERAL+7.9337E-20*T**7;
       933.47  Y  -795.991+177.430209*T-31.748192*T*LN(T);
      2900.00  N !
 FUNCTION GBCCAL    298.15  +GHSERAL+10083-4.813*T;                    2900 N !
$ ------------------------------------------------------------------------------
$ Sm
$
$ HCP_A3 added in unary 4.4
$ HCP_A3 modified in unary 5.0
$
$ FCC_A1 from 00Du (used in SGSOL 5.0; this value is absurd)
$ not included in unary
$ FCC_A1 from 02Zin not included in unary
$
 PAR  G(RHOMB_C19,SM),,                 +GHSERSM;                2100 N 91Din !
 PAR  G(BCC_A2,SM:VA),,                 +GBCCSM;                 2100 N 91Din !
 PAR  G(HCP_A3,SM:VA),,                 +GHSERSM
             +69.977-0.069491*T;                                 2100 N 98Su !
 PAR  G(LIQUID,SM),,                    +GLIQSM;                 2100 N 91Din !
$
 FUNCTION GHSERSM   298.15  -3872.013-32.10748*T-1.6485*T*LN(T)
       -0.050254*T**2+1.010345E-05*T**3-82168*T**(-1);
       700.00  Y  -50078.215+627.869894*T-102.665*T*LN(T)
       +0.0474522*T**2-7.538383E-06*T**3+3861770*T**(-1);
      1190.00  Y  +289719.819-2744.50976*T+381.41982*T*LN(T)
       -0.254986338*T**2+2.7512152E-05*T**3-40102102*T**(-1);
      1345.00  Y  -23056.079+282.194375*T-50.208*T*LN(T);
      2100.00  N !
 FUNCTION GBCCSM    298.15  -4368.72+55.972523*T-16.9298494*T*LN(T)
       -0.025446016*T**2+3.579527E-06*T**3+94209*T**(-1);
      1190.00  Y  -15957.862+253.121044*T-46.9445*T*LN(T);
      1345.00  Y  +111191.653-624.680805*T+71.6856914*T*LN(T)
       -0.047314968*T**2+3.329865E-06*T**3-24870276*T**(-1);
      2100.00  N !
 FUNCTION GLIQSM    298.15  +3468.783+20.117456*T-11.6968284*T*LN(T)
       -0.032418177*T**2+4.544272E-06*T**3+23528*T**(-1);
      1190.00  Y  -11728.229+273.487076*T-50.208*T*LN(T);
      2100.00  N !
$ ------------------------------------------------------------------------------
$ Binary system
$
$ B.R. Jia, L.B. Liu, D.Q. Yi, Z.P. Jin, J.F. Nie,
$ J. Alloys Compd., 459, 267-73(2008).
$
$ Checked against paper. Checked at 6000 K.
$
$ Modified from 98Sac. Energies of the compounds slightly adjusted.
$
$ Sm is not included in the fcc phase.
$
$ There is an inverse miscibility gap with a min at 2800 K and x(Sm)=0.68.
$
$ There is a minimal region of hcp-Sm, not included in the original paper.
$ This was included by 98Su, but it is unclear if it should really be stable.
$
 PAR  L(LIQUID,AL,SM;0),,               -168311.85+73.46775*T;,,      N 98Sac !
 PAR  L(LIQUID,AL,SM;1),,               -42443.15+9.84485*T;,,        N 98Sac !
$
 PAR  L(BCC_A2,AL,SM:VA;0),,            -169345.47+79.5101*T;,,       N 98Sac !
 PAR  L(BCC_A2,AL,SM:VA;1),,            -41295.02+10.33511*T;,,       N 98Sac !
$
 PAR  L(RHOMB_C19,AL,SM;0),,            -113981.29+60.39484*T;,,      N 98Sac !
$
 PAR  G(AL11SM3_LT,AL:SM),,             +11*GHSERAL+3*GHSERSM
             -584999.8+166.04*T;,,                                    N 08Jia !
 PAR  G(AL11SM3_D13,AL:SM),,            +11*GHSERAL+3*GHSERSM
             -436800+56*T;,,                                          N 08Jia !
 PAR  G(AL3SM_D019,AL:SM),,             +3*GHSERAL+GHSERSM
             -199000+62.8*T;,,                                        N 08Jia !
 PAR  G(AL2SM_C15,AL:SM),,              +2*GHSERAL+GHSERSM
             -165000+47.25*T;,,                                       N 08Jia !
 PAR  G(ALSM,AL:SM),,                   +GHSERAL+GHSERSM
             -95000+29.9*T;,,                                         N 08Jia !
 PAR  G(ALSM2_C37,AL:SM),,              +GHSERAL+2*GHSERSM
             -114000+41.4*T;,,                                        N 08Jia !
$ ------------------------------------------------------------------------------
$
$
 LIST-OF-REFERENCE
 NUMBER  SOURCE
  Null   'Unknown source'
  COST   'COST 507 database'
  SGCOST 'COST 507 database, SGTE unary database V.3.0, 1996; Al, B, Nd, Ti, Zn'
  91Din  'A.T. Dinsdale, Calphad, 15, 317-425(1991).'
  98Sac  'A. Saccone, G. Cacciamani, D. Maccio, G. Borzone, R. Ferro,
          Intermetallics, 6, 201-15(1998); Al, Al-Sm'
  98Su   'X. Su, W. Zhang, Z. Du, J. Alloys Compd., 278, 182-84(1998)
          SGTE unary database V.4.4, 2001; Sm'
  08Jia  'B.R. Jia, L.B. Liu, D.Q. Yi, Z.P. Jin, J.F. Nie,
          J. Alloys Compd., 459, 267-73(2008); Al-Sm'
!

File: data/databases/sgte-binary/AlSm-08Zho.tdb
$
$ Database for Al-Sm from S.H. Zhou and R.E. Napolitano 2008.
$
$ S.H. Zhou, R.E. Napolitano, Metall. Mater. Trans. A, 39A, 502-12(2008).
$
$ Dataset created 2019.07.27 by Bengt Hallstedt.
$ 2020.12.22: Modified for use with GES6.
$
$ Using associate liquid.
$
$ ------------------------------------------------------------------------------
 TEMP-LIM 298.15 6000.00 !
$
$ELEMENT NAME  REF. STATE               ATOMIC MASS H298-H0    S298    !
$
 ELEMENT VA   VACUUM                      0.0          0.0      0.0    ! 
 ELEMENT AL   FCC_A1                     26.98154   4540.      28.30   ! 
 ELEMENT SM   RHOMB_C19                 150.36      7573.04    69.4962 ! 
$ ------------------------------------------------------------------------------
$ Species
$
 SPECIE  AL2SM                              AL2SM1 !
$ ------------------------------------------------------------------------------
$ Phase definitions
$
 PHASE LIQUID:L % 1 1 !
 CONST LIQUID:L : AL AL2SM SM : !
$
$ Fcc (cF4, Fm-3m) and MeX (cF8, Fm-3m)
$
 PHASE FCC_A1 %A 2 1 1 !
 CONST FCC_A1 : AL% SM : VA : !
$
$ Bcc (cI2, Im-3m)
$
 PHASE BCC_A2 %B 2 1 3 !
 CONST BCC_A2 : AL SM% : VA : !
$
$ Hcp (hP2, P6_3/mmc) and Me2X (NiAs-type, hP4, P6_3/mmc, B8_1)
$
 PHASE HCP_A3 %A 2 1 0.5 !
 CONST HCP_A3 : AL SM : VA : !
$
$ Prototype alpha-Sm (hR9, R-3m)
$
 PHASE RHOMB_C19 % 1 1 !
 CONST RHOMB_C19 : AL SM% : !
$
$ Prototype Al4Ba (tI10, I4/mmm)
$
 PHASE AL4SM_D13 % 2 4 1 !
 CONST AL4SM_D13 : AL : SM : !
$
$ Prototype Al4U (oI20, Imma), metastable
$
 PHASE AL4SM_D1B % 2 4 1 !
 CONST AL4SM_D1B : AL : SM : !
$
$ Prototype Al11La3 (oI28, Immm), metastable
$
 PHASE AL11SM3 % 2 11 3 !
 CONST AL11SM3 : AL : SM : !
$
$ Prototype CdMg3 (hP8, P6_3/mmc)
$
 PHASE AL3SM_D019 % 2 3 1 !
 CONST AL3SM_D019 : AL : SM : !
$
$ Prototype Cu2Mg (cF24, Fd-3m)
$
 PHASE AL2SM_C15 % 2 2 1 !
 CONST AL2SM_C15 : AL : SM : !
$
$ Prototype AlDy (oP16, Pbcm)
$
 PHASE ALSM % 2 1 1 !
 CONST ALSM : AL : SM : !
$
$ Prototype Co2Si (oP12, Pnma)
$
 PHASE ALSM2_C37 % 2 1 2 !
 CONST ALSM2_C37 : AL : SM : !
$ ------------------------------------------------------------------------------
$ Defaults
$
 DEFINE-SYSTEM-DEFAULT ELEMENT 2 !
 DEFAULT-COM DEFINE_SYSTEM_ELEMENT VA !
 TYPE-DEF % SEQ * !
 TYPE-DEF A GES AMEND_PHASE_DESCRIPTION @ MAGNETIC -3 0.28 !
 TYPE-DEF B GES AMEND_PHASE_DESCRIPTION @ MAGNETIC -1 0.4 !
 FUNCTION ZERO      298.15  0;                                         6000 N !
 FUNCTION UN_ASS    298.15  0;                                         6000 N !
 FUNCTION R         298.15  +8.31451;                                  6000 N !
$ ------------------------------------------------------------------------------
$ Element data
$ ------------------------------------------------------------------------------
$ Al
$
$ BCT_A5 and DIAMOND_A4 added in unary 3.0
$
$ RHOMB_C19 from 98Sac and 08Zho is not included in unary
$
 PAR  G(FCC_A1,AL:VA),,                 +GHSERAL;                2900 N 91Din !
 PAR  G(BCC_A2,AL:VA),,                 +GHSERAL+10083-4.813*T;  2900 N 91Din !
 PAR  G(HCP_A3,AL:VA),,                 +GHSERAL+5481-1.8*T;     2900 N 91Din !
$PAR  G(CBCC_A12,AL:VA),,               +GHSERAL
$            +10083.4-4.813*T;                                   2900 N 91Din !
$PAR  G(CUB_A13,AL:VA),,                +GHSERAL
$            +10920.44-4.8116*T;                                 2900 N 91Din !
$PAR  G(BCT_A5,AL),,                    +GHSERAL+10083-4.813*T;  2900 N SGCOST !
$PAR  G(DIAMOND_A4,AL),,                +GHSERAL+30*T;           2900 N SGCOST !
$PAR  G(RHOMB_C19,AL),,                 +GHSERAL+10000-5*T;      2900 N 98Sac !
 PAR  G(RHOMB_C19,AL),,                 +GHSERAL+2283.5;         2900 N 08Zho !
 PAR  G(LIQUID,AL),,                    +GLIQAL;                 2900 N 91Din !
$
 FUNCTION GHSERAL   298.15  -7976.15+137.093038*T-24.3671976*T*LN(T)
       -0.001884662*T**2-8.77664E-07*T**3+74092*T**(-1);
       700.00  Y  -11276.24+223.048446*T-38.5844296*T*LN(T)
       +0.018531982*T**2 -5.764227E-06*T**3+74092*T**(-1);
       933.47  Y  -11278.361+188.684136*T-31.748192*T*LN(T)
       -1.230622E+28*T**(-9);
      2900.00  N !
 FUNCTION GLIQAL    298.15  +11005.045-11.84185*T+GHSERAL+7.9337E-20*T**7;
       933.47  Y  -795.991+177.430209*T-31.748192*T*LN(T);
      2900.00  N !
 FUNCTION GBCCAL    298.15  +GHSERAL+10083-4.813*T;                    2900 N !
$ ------------------------------------------------------------------------------
$ Sm
$
$ HCP_A3 added in unary 4.4
$ HCP_A3 modified in unary 5.0
$
$ FCC_A1 from 00Du (used in SGSOL 5.0; this value is absurd)
$ not included in unary
$ FCC_A1 from 02Zin and 08Zho not included in unary
$ FCC_A1, CBCC_A12, CUB_A13 from 09Wan1 not included in unary
$
 PAR  G(RHOMB_C19,SM),,                 +GHSERSM;                2100 N 91Din !
 PAR  G(BCC_A2,SM:VA),,                 +GBCCSM;                 2100 N 91Din !
$PAR  G(FCC_A1,SM:VA),,                 +GHSERSM+180946;         2100 N 00Du1 !
$PAR  G(FCC_A1,SM:VA),,                 +GHSERSM+5000;           2100 N 98Su1 !
 PAR  G(FCC_A1,SM:VA),,                 +GHSERSM+890;            2100 N 08Zho !
$PAR  G(FCC_A1,SM:VA),,                 +GHSERSM+1000;           2100 N 09Wan1 !
 PAR  G(HCP_A3,SM:VA),,                 +GHSERSM
             +69.977-0.069491*T;                                 2100 N 98Su2 !
$PAR  G(CBCC_A12,SM:VA),,               +GHSERSM+1000;           2100 N 09Wan1 !
$PAR  G(CUB_A13,SM:VA),,                +GHSERSM+5000;           2100 N 09Wan1 !
 PAR  G(LIQUID,SM),,                    +GLIQSM;                 2100 N 91Din !
$
 FUNCTION GHSERSM   298.15  -3872.013-32.10748*T-1.6485*T*LN(T)
       -0.050254*T**2+1.010345E-05*T**3-82168*T**(-1);
       700.00  Y  -50078.215+627.869894*T-102.665*T*LN(T)
       +0.0474522*T**2-7.538383E-06*T**3+3861770*T**(-1);
      1190.00  Y  +289719.819-2744.50976*T+381.41982*T*LN(T)
       -0.254986338*T**2+2.7512152E-05*T**3-40102102*T**(-1);
      1345.00  Y  -23056.079+282.194375*T-50.208*T*LN(T);
      2100.00  N !
 FUNCTION GBCCSM    298.15  -4368.72+55.972523*T-16.9298494*T*LN(T)
       -0.025446016*T**2+3.579527E-06*T**3+94209*T**(-1);
      1190.00  Y  -15957.862+253.121044*T-46.9445*T*LN(T);
      1345.00  Y  +111191.653-624.680805*T+71.6856914*T*LN(T)
       -0.047314968*T**2+3.329865E-06*T**3-24870276*T**(-1);
      2100.00  N !
 FUNCTION GLIQSM    298.15  +3468.783+20.117456*T-11.6968284*T*LN(T)
       -0.032418177*T**2+4.544272E-06*T**3+23528*T**(-1);
      1190.00  Y  -11728.229+273.487076*T-50.208*T*LN(T);
      2100.00  N !
$ ------------------------------------------------------------------------------
$ Binary system
$
$ S.H. Zhou, R.E. Napolitano, Metall. Mater. Trans. A, 39A, 502-12(2008).
$
$ Checked against paper. Checked at 6000 K.
$
$ Using associate liquid.
$
 PAR  G(LIQUID,AL2SM),,                 +2*GLIQAL+GLIQSM
             -144212+35.854*T;,,                                      N 08Zho !
 PAR  L(LIQUID,AL,SM;0),,               -80524;,,                     N 08Zho !
 PAR  L(LIQUID,AL,AL2SM;0),,            -26012;,,                     N 08Zho !
 PAR  L(LIQUID,AL2SM,SM;0),,            -42022;,,                     N 08Zho !
$
 PAR  L(FCC_A1,AL,SM:VA;0),,            +UN_ASS;,,                    N !
$
 PAR  L(BCC_A2,AL,SM:VA;0),,            -57431;,,                     N 08Zho !
 PAR  L(BCC_A2,AL,SM:VA;1),,            +18102;,,                     N 08Zho !
$
 PAR  L(RHOMB_C19,AL,SM;0),,            +UN_ASS;,,                    N !
$
 PAR  G(AL4SM_D13,AL:SM),,              +4*GHSERAL+GHSERSM
             -115605-31.01*T;,,                                       N 08Zho !
 PAR  G(AL4SM_D1B,AL:SM),,              +4*GHSERAL+GHSERSM
             -142675;,,                                               N 08Zho !
 PAR  G(AL11SM3,AL:SM),,                +11*GHSERAL+3*GHSERSM
             -487200+18.816*T;,,                                      N 08Zho !
 PAR  G(AL3SM_D019,AL:SM),,             +3*GHSERAL+GHSERSM
             -193544+33.368*T;,,                                      N 08Zho !
 PAR  G(AL2SM_C15,AL:SM),,              +2*GHSERAL+GHSERSM
             -165000+22.146*T;,,                                      N 08Zho !
 PAR  G(ALSM,AL:SM),,                   +GHSERAL+GHSERSM
             -98000+18.892*T;,,                                       N 08Zho !
 PAR  G(ALSM2_C37,AL:SM),,              +GHSERAL+2*GHSERSM
             -111900+26.397*T;,,                                      N 08Zho !
$ ------------------------------------------------------------------------------
$
$
 LIST-OF-REFERENCE
 NUMBER  SOURCE
  Null   'Unknown source'
  COST   'COST 507 database'
  SGCOST 'COST 507 database, SGTE unary database V.3.0, 1996; Al, B, Nd, Ti, Zn'
  91Din  'A.T. Dinsdale, Calphad, 15, 317-425(1991).'
  98Sac  'A. Saccone, G. Cacciamani, D. Maccio, G. Borzone, R. Ferro,
          Intermetallics, 6, 201-15(1998); Al'
  98Su1  'X. Su, W. Zhang, G. Liu, Z. Du,
          J. Alloys Compd., 267, 149-53(1998); Sm'
  98Su2  'X. Su, W. Zhang, Z. Du, J. Alloys Compd., 278, 182-84(1998)
          SGTE unary database V.4.4, 2001; Sm'
  08Zho  'S.H. Zhou, R.E. Napolitano,
          Metall. Mater. Trans. A, 39A, 502-12(2008); Al, Sm, Al-Sm'
!
