Repository: orchid-calphad/orchid-project.org

# orchid-project.org

Website and released data of **ORCHID** (Open Repository for CALPHAD Hypotheses, Intelligence, and Discovery),
served by GitHub Pages at https://orchid-project.org. Releases are archived on Zenodo (one DOI per version).

- `index.html`, `catalog/`, `best-practices.html` — static, self-contained pages (generated in the ORCHID tooling).
- `data/` — released data: catalog, redistributable TDB files, convex hulls. Licences: `data/LICENSES.md`, `data/NOTICE.md`.
- `llms.txt`, `data/croissant.json`, `CITATION.cff`, `.zenodo.json` — machine-readable metadata.

Only data with clear redistribution rights are published.

File: data/databases/sgte-binary/AlSm-98Sac.tdb
$
$ Database for Al-Sm from A. Saccone et al. 1998
$
$ A. Saccone, G. Cacciamani, D. Maccio, G. Borzone, R. Ferro,
$ Intermetallics, 6, 201-15(1998).
$
$ Dataset created 2010.04.08 by Bengt Hallstedt.
$ 2020.12.22: Modified for use with GES6.
$
$ Sm is not included in the fcc phase.
$
$ There is an inverse miscibility gap with a min at 2800 K and x(Sm)=0.68.
$
$ There is a minimal region of hcp-Sm, not included in the original paper.
$ This was included by 98Su, but it is unclear if it should really be stable.
$
$ ------------------------------------------------------------------------------
 TEMP-LIM 298.15 6000.00 !
$
$ELEMENT NAME  REF. STATE               ATOMIC MASS H298-H0    S298    !
$
 ELEMENT VA   VACUUM                      0.0          0.0      0.0    ! 
 ELEMENT AL   FCC_A1                     26.98154   4540.      28.30   ! 
 ELEMENT SM   RHOMB_C19                 150.36      7573.04    69.4962 ! 
$ ------------------------------------------------------------------------------
$ Phase definitions
$
 PHASE LIQUID:L % 1 1 !
 CONST LIQUID:L : AL SM : !
$
$ Fcc (cF4, Fm-3m) and MeX (cF8, Fm-3m)
$
 PHASE FCC_A1 %A 2 1 1 !
 CONST FCC_A1 : AL : VA : !
$
$ Bcc (cI2, Im-3m)
$
 PHASE BCC_A2 %B 2 1 3 !
 CONST BCC_A2 : AL SM% : VA : !
$
$ Hcp (hP2, P6_3/mmc) and Me2X (NiAs-type, hP4, P6_3/mmc, B8_1)
$
 PHASE HCP_A3 %A 2 1 0.5 !
 CONST HCP_A3 : AL SM : VA : !
$
$ Prototype alpha-Sm (hR9, R-3m)
$
 PHASE RHOMB_C19 % 1 1 !
 CONST RHOMB_C19 : AL SM% : !
$
$ Prototype Al11La3 (oI28, Immm)
$
 PHASE AL11SM3_LT % 2 11 3 !
 CONST AL11SM3_LT : AL : SM : !
$
$ Prototype Al4Ba (tI10, I4/mmm)
$
 PHASE AL11SM3_D13 % 2 11 3 !
 CONST AL11SM3_D13 : AL : SM : !
$
$ Prototype CdMg3 (hP8, P6_3/mmc)
$
 PHASE AL3SM_D019 % 2 3 1 !
 CONST AL3SM_D019 : AL : SM : !
$
$ Prototype Cu2Mg (cF24, Fd-3m)
$
 PHASE AL2SM_C15 % 2 2 1 !
 CONST AL2SM_C15 : AL : SM : !
$
$ Prototype AlDy (oP16, Pbcm)
$
 PHASE ALSM % 2 1 1 !
 CONST ALSM : AL : SM : !
$
$ Prototype Co2Si (oP12, Pnma)
$
 PHASE ALSM2_C37 % 2 1 2 !
 CONST ALSM2_C37 : AL : SM : !
$ ------------------------------------------------------------------------------
$ Defaults
$
 DEFINE-SYSTEM-DEFAULT ELEMENT 2 !
 DEFAULT-COM DEFINE_SYSTEM_ELEMENT VA !
 TYPE-DEF % SEQ * !
 TYPE-DEF A GES AMEND_PHASE_DESCRIPTION @ MAGNETIC -3 0.28 !
 TYPE-DEF B GES AMEND_PHASE_DESCRIPTION @ MAGNETIC -1 0.4 !
 FUNCTION ZERO      298.15  0;                                         6000 N !
 FUNCTION UN_ASS    298.15  0;                                         6000 N !
 FUNCTION R         298.15  +8.31451;                                  6000 N !
$ ------------------------------------------------------------------------------
$ Element data
$ ------------------------------------------------------------------------------
$ Al
$
$ BCT_A5 and DIAMOND_A4 added in unary 3.0
$
$ RHOMB_C19 from 98Sac is not included in unary
$
 PAR  G(FCC_A1,AL:VA),,                 +GHSERAL;                2900 N 91Din !
 PAR  G(BCC_A2,AL:VA),,                 +GHSERAL+10083-4.813*T;  2900 N 91Din !
 PAR  G(HCP_A3,AL:VA),,                 +GHSERAL+5481-1.8*T;     2900 N 91Din !
$PAR  G(CBCC_A12,AL:VA),,               +GHSERAL
$            +10083.4-4.813*T;                                   2900 N 91Din !
$PAR  G(CUB_A13,AL:VA),,                +GHSERAL
$            +10920.44-4.8116*T;                                 2900 N 91Din !
$PAR  G(BCT_A5,AL),,                    +GHSERAL+10083-4.813*T;  2900 N SGCOST !
$PAR  G(DIAMOND_A4,AL),,                +GHSERAL+30*T;           2900 N SGCOST !
 PAR  G(RHOMB_C19,AL),,                 +GHSERAL+10000-5*T;      2900 N 98Sac !
 PAR  G(LIQUID,AL),,                    +GLIQAL;                 2900 N 91Din !
$
 FUNCTION GHSERAL   298.15  -7976.15+137.093038*T-24.3671976*T*LN(T)
       -0.001884662*T**2-8.77664E-07*T**3+74092*T**(-1);
       700.00  Y  -11276.24+223.048446*T-38.5844296*T*LN(T)
       +0.018531982*T**2 -5.764227E-06*T**3+74092*T**(-1);
       933.47  Y  -11278.361+188.684136*T-31.748192*T*LN(T)
       -1.230622E+28*T**(-9);
      2900.00  N !
 FUNCTION GLIQAL    298.15  +11005.045-11.84185*T+GHSERAL+7.9337E-20*T**7;
       933.47  Y  -795.991+177.430209*T-31.748192*T*LN(T);
      2900.00  N !
 FUNCTION GBCCAL    298.15  +GHSERAL+10083-4.813*T;                    2900 N !
$ ------------------------------------------------------------------------------
$ Sm
$
$ HCP_A3 added in unary 4.4
$ HCP_A3 modified in unary 5.0
$
$ FCC_A1 from 00Du (used in SGSOL 5.0; this value is absurd)
$ not included in unary
$ FCC_A1 from 02Zin not included in unary
$
 PAR  G(RHOMB_C19,SM),,                 +GHSERSM;                2100 N 91Din !
 PAR  G(BCC_A2,SM:VA),,                 +GBCCSM;                 2100 N 91Din !
 PAR  G(HCP_A3,SM:VA),,                 +GHSERSM
             +69.977-0.069491*T;                                 2100 N 98Su !
 PAR  G(LIQUID,SM),,                    +GLIQSM;                 2100 N 91Din !
$
 FUNCTION GHSERSM   298.15  -3872.013-32.10748*T-1.6485*T*LN(T)
       -0.050254*T**2+1.010345E-05*T**3-82168*T**(-1);
       700.00  Y  -50078.215+627.869894*T-102.665*T*LN(T)
       +0.0474522*T**2-7.538383E-06*T**3+3861770*T**(-1);
      1190.00  Y  +289719.819-2744.50976*T+381.41982*T*LN(T)
       -0.254986338*T**2+2.7512152E-05*T**3-40102102*T**(-1);
      1345.00  Y  -23056.079+282.194375*T-50.208*T*LN(T);
      2100.00  N !
 FUNCTION GBCCSM    298.15  -4368.72+55.972523*T-16.9298494*T*LN(T)
       -0.025446016*T**2+3.579527E-06*T**3+94209*T**(-1);
      1190.00  Y  -15957.862+253.121044*T-46.9445*T*LN(T);
      1345.00  Y  +111191.653-624.680805*T+71.6856914*T*LN(T)
       -0.047314968*T**2+3.329865E-06*T**3-24870276*T**(-1);
      2100.00  N !
 FUNCTION GLIQSM    298.15  +3468.783+20.117456*T-11.6968284*T*LN(T)
       -0.032418177*T**2+4.544272E-06*T**3+23528*T**(-1);
      1190.00  Y  -11728.229+273.487076*T-50.208*T*LN(T);
      2100.00  N !
$ ------------------------------------------------------------------------------
$ Binary system
$
$ A. Saccone, G. Cacciamani, D. Maccio, G. Borzone, R. Ferro,
$ Intermetallics, 6, 201-15(1998).
$
$ Checked against paper. Checked at 6000 K.
$
$ Sm is not included in the fcc phase.
$
$ There is an inverse miscibility gap with a min at 2800 K and x(Sm)=0.68.
$
$ There is a minimal region of hcp-Sm, not included in the original paper.
$ This was included by 98Su, but it is unclear if it should really be stable.
$
 PAR  L(LIQUID,AL,SM;0),,               -168311.85+73.46775*T;,,      N 98Sac !
 PAR  L(LIQUID,AL,SM;1),,               -42443.15+9.84485*T;,,        N 98Sac !
$
 PAR  L(BCC_A2,AL,SM:VA;0),,            -169345.47+79.5101*T;,,       N 98Sac !
 PAR  L(BCC_A2,AL,SM:VA;1),,            -41295.02+10.33511*T;,,       N 98Sac !
$
 PAR  L(RHOMB_C19,AL,SM;0),,            -113981.29+60.39484*T;,,      N 98Sac !
$
 PAR  G(AL11SM3_LT,AL:SM),,             +11*GHSERAL+3*GHSERSM
             -602000+179.97168*T;,,                                   N 98Sac !
 PAR  G(AL11SM3_D13,AL:SM),,            +11*GHSERAL+3*GHSERSM
             -436144.66+56*T;,,                                       N 98Sac !
 PAR  G(AL3SM_D019,AL:SM),,             +3*GHSERAL+GHSERSM
             -192000+57.7578*T;,,                                     N 98Sac !
 PAR  G(AL2SM_C15,AL:SM),,              +2*GHSERAL+GHSERSM
             -165000+47.38014*T;,,                                    N 98Sac !
 PAR  G(ALSM,AL:SM),,                   +GHSERAL+GHSERSM
             -98000+32.66426*T;,,                                     N 98Sac !
 PAR  G(ALSM2_C37,AL:SM),,              +GHSERAL+2*GHSERSM
             -114000+41.78277*T;,,                                    N 98Sac !
$ ------------------------------------------------------------------------------
$
$
 LIST-OF-REFERENCE
 NUMBER  SOURCE
  Null   'Unknown source'
  COST   'COST 507 database'
  SGCOST 'COST 507 database, SGTE unary database V.3.0, 1996; Al, B, Nd, Ti, Zn'
  91Din  'A.T. Dinsdale, Calphad, 15, 317-425(1991).'
  98Sac  'A. Saccone, G. Cacciamani, D. Maccio, G. Borzone, R. Ferro,
          Intermetallics, 6, 201-15(1998); Al, Al-Sm'
  98Su   'X. Su, W. Zhang, Z. Du, J. Alloys Compd., 278, 182-84(1998)
          SGTE unary database V.4.4, 2001; Sm'
!

File: data/databases/sgte-binary/AlSn-19Che.tdb
$
$ Database for Al-Sn from T. Cheng et al. 2019.
$
$ T. Cheng, Y. Tang, L. Zhang, Calphad, 64, 354-63(2019).
$
$ Dataset created 2019.07.28 by Bengt Hallstedt.
$ 2020.12.22: Modified for use with GES6.
$
$ Modified from 98Fri. The Sn solubility in fcc-Al is now well described
$ (similar to the unpublished modification by H.L. Lukas 2003).
$
$ The temperature dependence of the fcc interaction could probably be reduced.
$ The original lattice stability for bct-Al from 91Din was used in the paper.
$ The maximum Sn solubility is about 0.03 at.% here rather than 0.025 at.%
$ with the author's tdb.
$
$ ------------------------------------------------------------------------------
 TEMP-LIM 298.15 6000.00 !
$
$ELEMENT NAME  REF. STATE               ATOMIC MASS H298-H0    S298    !
$
 ELEMENT VA   VACUUM                      0.0          0.0      0.0    ! 
 ELEMENT AL   FCC_A1                     26.98154   4540.      28.30   ! 
 ELEMENT SN   BCT_A5                    118.69      6323.      51.18   ! 
$ ------------------------------------------------------------------------------
$ Phase definitions
$
 PHASE LIQUID:L % 1 1 !
 CONST LIQUID:L : AL SN : !
$
$ Fcc (cF4, Fm-3m) and MeX (cF8, Fm-3m)
$
 PHASE FCC_A1 %A 2 1 1 !
 CONST FCC_A1 : AL% SN : VA : !
$
$ Bcc (cI2, Im-3m)
$
 PHASE BCC_A2 %B 2 1 3 !
 CONST BCC_A2 : AL SN : VA : !
$
$ Hcp (hP2, P6_3/mmc) and Me2X (NiAs-type, hP4, P6_3/mmc, B8_1)
$
 PHASE HCP_A3 %A 2 1 0.5 !
 CONST HCP_A3 : AL SN : VA : !
$
$ Prototype beta-Sn (tI4, I4_1/amd)
$
 PHASE BCT_A5 % 1 1 !
 CONST BCT_A5 : AL SN% : !
$ ------------------------------------------------------------------------------
$ Defaults
$
 DEFINE-SYSTEM-DEFAULT ELEMENT 2 !
 DEFAULT-COM DEFINE_SYSTEM_ELEMENT VA !
 TYPE-DEF % SEQ * !
 TYPE-DEF A GES AMEND_PHASE_DESCRIPTION @ MAGNETIC -3 0.28 !
 TYPE-DEF B GES AMEND_PHASE_DESCRIPTION @ MAGNETIC -1 0.4 !
 FUNCTION ZERO      298.15  0;                                         6000 N !
 FUNCTION UN_ASS    298.15  0;                                         6000 N !
 FUNCTION R         298.15  +8.31451;                                  6000 N !
$ ------------------------------------------------------------------------------
$ Element data
$ ------------------------------------------------------------------------------
$ Al
$
$ BCT_A5 and DIAMOND_A4 added in unary 3.0
$
 PAR  G(FCC_A1,AL:VA),,                 +GHSERAL;                2900 N 91Din !
 PAR  G(BCC_A2,AL:VA),,                 +GHSERAL+10083-4.813*T;  2900 N 91Din !
 PAR  G(HCP_A3,AL:VA),,                 +GHSERAL+5481-1.8*T;     2900 N 91Din !
$PAR  G(CBCC_A12,AL:VA),,               +GHSERAL
$            +10083.4-4.813*T;                                   2900 N 91Din !
$PAR  G(CUB_A13,AL:VA),,                +GHSERAL
$            +10920.44-4.8116*T;                                 2900 N 91Din !
 PAR  G(BCT_A5,AL),,                    +GHSERAL+10083-4.813*T;  2900 N SGCOST !
$PAR  G(DIAMOND_A4,AL),,                +GHSERAL+30*T;           2900 N SGCOST !
 PAR  G(LIQUID,AL),,                    +GLIQAL;                 2900 N 91Din !
$
 FUNCTION GHSERAL   298.15  -7976.15+137.093038*T-24.3671976*T*LN(T)
       -0.001884662*T**2-8.77664E-07*T**3+74092*T**(-1);
       700.00  Y  -11276.24+223.048446*T-38.5844296*T*LN(T)
       +0.018531982*T**2 -5.764227E-06*T**3+74092*T**(-1);
       933.47  Y  -11278.361+188.684136*T-31.748192*T*LN(T)
       -1.230622E+28*T**(-9);
      2900.00  N !
 FUNCTION GLIQAL    298.15  +11005.045-11.84185*T+GHSERAL+7.9337E-20*T**7;
       933.47  Y  -795.991+177.430209*T-31.748192*T*LN(T);
      2900.00  N !
 FUNCTION GBCCAL    298.15  +GHSERAL+10083-4.813*T;                    2900 N !
$ ------------------------------------------------------------------------------
$ Sn
$
$ FCC_A1 revised in unary 3.0
$ HCP_A3 revised in unary 4.1
$ TETRAGONAL_A6 added in unary 4.1
$ CBCC_A12 and CUB_A13 added in unary 4.4
$ FCC_A1 modified in unary 5.0
$ DHCP and TET_ALPHA1_A6 added in unary 5.0
$
$ The DHCP phase is labelled D0_24 in 03Liu and alpha-prime in 92Ans. The
$ phase is present between the fcc and hcp phases in the Au-Sn and Au-In
$ systems.
$
 PAR  G(BCT_A5,SN)              100.00  +GHSERSN;                3000 N 91Din !
$PAR  G(DIAMOND_A4,SN)          100.00  +GDIASN;                 3000 N 91Din !
 PAR  G(FCC_A1,SN:VA)           100.00  +GHSERSN+5510-8.46*T;    3000 N 89Fec !
$PAR  G(FCC_A1,SN:VA)           100.00  +GHSERSN+4150-5.2*T;     3000 N 91Din !
 PAR  G(BCC_A2,SN:VA)           100.00  +GHSERSN+4400-6*T;       3000 N 91Din !
 PAR  G(HCP_A3,SN:VA)           100.00  +GHSERSN+3900-7.646*T;   3000 N Ansar !
$PAR  G(HCP_A3,SN:VA)           100.00  +GHSERSN+3900-4.4*T;     3000 N 91Din !
$PAR  G(DHCP,SN)                100.00  +GHSERSN+3803.52-3.46*T; 3000 N 03Liu !
$PAR  G(RHOMBOHEDRAL_A7,SN)     100.00  +GHSERSN+2035;           3000 N 91Din !
$PAR  G(TETRAGONAL_A6,SN)       100.00  +GHSERSN+5387-8.26212*T; 3000 N 99Ans !
$PAR  G(CBCC_A12,SN:VA)         100.00  +GHSERSN+2000;           3000 N 01Mie !
$PAR  G(CUB_A13,SN:VA)          100.00  +GHSERSN+2000;           3000 N 01Mie !
$PAR  G(TET_ALPHA1_A6,SN)       100.00  +GHSERSN+5510-8.46*T;    3000 N 99Ans !
 PAR  G(LIQUID,SN)              100.00  +GLIQSN;                 3000 N 91Din !
$
 FUNCTION GHSERSN   100.00  -7958.517+122.765451*T-25.858*T*LN(T)
       +5.1185E-04*T**2-3.192767E-06*T**3+18440*T**(-1);
       250.00  Y  -5855.135+65.443315*T-15.961*T*LN(T)
       -0.0188702*T**2+3.121167E-06*T**3-61960*T**(-1);
       505.08  Y  +2524.724+4.005269*T-8.2590486*T*LN(T)
       -0.016814429*T**2+2.623131E-06*T**3-1081244*T**(-1)-1.2307E+25*T**(-9);
       800.00  Y  -8256.959+138.99688*T-28.4512*T*LN(T)-1.2307E+25*T**(-9);
      3000.00  N !
 FUNCTION GDIASN    100.00  -9579.608+114.007785*T-22.972*T*LN(T)
       -0.00813975*T**2+2.7288E-06*T**3+25615*T**(-1);
       298.15  Y  -9063.001+104.84654*T-21.5750771*T*LN(T)
       -0.008575282*T**2+1.784447E-06*T**3-2544*T**(-1);
       800.00  Y  -10909.351+147.396535*T-28.4512*T*LN(T);
      3000.00  N !
 FUNCTION GLIQSN    100.00  +7103.092-14.087767*T+GHSERSN+1.47031E-18*T**7;
       505.08  Y  +6971.586-13.814383*T+GHSERSN+1.2307E+25*T**(-9);
       800.00  Y  -1285.372+125.182498*T-28.4512*T*LN(T);
      3000.00  N !
 FUNCTION GBCCSN    298.15  +GHSERSN+4400-6*T;                         3000 N !
$ ------------------------------------------------------------------------------
$ Binary system
$
$ T. Cheng, Y. Tang, L. Zhang, Calphad, 64, 354-63(2019).
$
$ Checked against paper and author's tdb. Checked at 6000 K.
$
$ Modified from 98Fri. The Sn solubility in fcc-Al is now well described
$ (similar to the unpublished modification by H.L. Lukas 2003).
$
$ The temperature dependence of the fcc interaction could probably be reduced.
$ The original lattice stability for bct-Al from 91Din was used in the paper.
$ The maximum Sn solubility is about 0.03 at.% here rather than 0.025 at.%
$ with the author's tdb.
$
 PAR  L(LIQUID,AL,SN;0),,               +15713.581-4.136*T;,,         N 19Che !
 PAR  L(LIQUID,AL,SN;1),,               +4017.05-0.936*T;,,           N 19Che !
 PAR  L(LIQUID,AL,SN;2),,               +2051.11-0.2685*T;,,          N 19Che !
$
 PAR  L(FCC_A1,AL,SN:VA;0),,            +76777.656-28.499*T;,,        N 19Che !
 PAR  L(BCT_A5,AL,SN;0),,               +11643.66;,,                  N 19Che !
$
$ Metastable
$
 PAR  L(BCC_A2,AL,SN:VA;0),,            +76777.656-28.499*T;,,        N Same !
 PAR  L(HCP_A3,AL,SN:VA;0),,            +76777.656-28.499*T;,,        N Same !
$ ------------------------------------------------------------------------------
$
 ASSESSED_SYSTEM
  AL-SN(TDB -* +LIQ +FCC_A1 +BCT_A5 ;P3 TMM:300/1000 STP:.1/1000) !
$
$
 LIST-OF-REFERENCE
 NUMBER  SOURCE
  Null   'Unknown source'
  Unass  'Unassessed parameter'
  Same   'Same or similar interaction as in the corresponding stable phase'
  REFLAV 'Laves phase convention: G(LAVES,X:X)=+3*GHSERXX+15000'
  COST   'COST 507 database, 1998'
  SGCOST 'COST 507 database, SGTE unary database V.3.0, 1996; Al, B, Nd, Ti, Zn'
  Ansar  'Himo Ansara, unpublished, SGTE unary database V.4.1, 1999; Sn'
  89Fec  'H.J. Fecht, M.X. Zhang, Y.A. Chang, J.H. Perepezko,
          Metall. Trans. A, 20A, 795-803(1989),
          SGTE unary database V.3.0, 1996; Sn'
  91Din  'A.T. Dinsdale, Calphad, 15, 317-425(1991).'
  99Ans  'I. Ansara, S.G. Fries, H.L. Lukas, unpublished, 1999,
          SGTE unary database V.5.0, 2009; In, Sn'
  01Mie  'J. Miettinen, Calphad, 25, 43-58(2001),
          SGTE unary database V.4.4, 2001; Sn, Zn'
  03Liu  'H.S. Liu, C.L. Liu, K. Ishida, Z.P. Jin, J. Electron. Mater.,
          32, 1290-96(2003), SGTE unary database V.5.0, 2009; Sn'
  19Che  'T. Cheng, Y. Tang, L. Zhang, Calphad, 64, 354-63(2019); Al-Sn'
!

File: data/databases/sgte-binary/AlSn-79Ans.tdb
$
$ Database for Al-Sn from I. Ansara 1979
$
$ I. Ansara, J.P. Bros, M. Gambino, Calphad, 3, 225-233(1979).
$
$ Dataset created 2012.09.20 by Bengt Hallstedt.
$ 2020.12.22: Modified for use with GES6.
$
$ Al solubility in bct-Sn was not considered.
$
$ Pre Dinsdale lattice stabilities were used in the paper. The use of modern
$ lattice stabilities does not cause much difference.
$
$ ------------------------------------------------------------------------------
 TEMP-LIM 298.15 6000.00 !
$
$ELEMENT NAME  REF. STATE               ATOMIC MASS H298-H0    S298    !
$
 ELEMENT VA   VACUUM                      0.0          0.0      0.0    ! 
 ELEMENT AL   FCC_A1                     26.98154   4540.      28.30   ! 
 ELEMENT SN   BCT_A5                    118.69      6323.      51.18   ! 
$ ------------------------------------------------------------------------------
$ Phase definitions
$
 PHASE LIQUID:L % 1 1 !
 CONST LIQUID:L : AL SN : !
$
$ Fcc (cF4, Fm-3m) and MeX (cF8, Fm-3m)
$
 PHASE FCC_A1 %A 2 1 1 !
 CONST FCC_A1 : AL% SN : VA : !
$
$ Bcc (cI2, Im-3m)
$
 PHASE BCC_A2 %B 2 1 3 !
 CONST BCC_A2 : AL SN : VA : !
$
$ Hcp (hP2, P6_3/mmc) and Me2X (NiAs-type, hP4, P6_3/mmc, B8_1)
$
 PHASE HCP_A3 %A 2 1 0.5 !
 CONST HCP_A3 : AL SN : VA : !
$
$ Prototype beta-Sn (tI4, I4_1/amd)
$
 PHASE BCT_A5 % 1 1 !
 CONST BCT_A5 : SN : !
$ ------------------------------------------------------------------------------
$ Defaults
$
 DEFINE-SYSTEM-DEFAULT ELEMENT 2 !
 DEFAULT-COM DEFINE_SYSTEM_ELEMENT VA !
 TYPE-DEF % SEQ * !
 TYPE-DEF A GES AMEND_PHASE_DESCRIPTION @ MAGNETIC -3 0.28 !
 TYPE-DEF B GES AMEND_PHASE_DESCRIPTION @ MAGNETIC -1 0.4 !
 FUNCTION ZERO      298.15  0;                                         6000 N !
 FUNCTION UN_ASS    298.15  0;                                         6000 N !
 FUNCTION R         298.15  +8.31451;                                  6000 N !
$ ------------------------------------------------------------------------------
$ Element data
$ ------------------------------------------------------------------------------
$ Al
$
$ BCT_A5 and DIAMOND_A4 added in unary 3.0
$
 PAR  G(FCC_A1,AL:VA),,                 +GHSERAL;                2900 N 91Din !
 PAR  G(BCC_A2,AL:VA),,                 +GHSERAL+10083-4.813*T;  2900 N 91Din !
 PAR  G(HCP_A3,AL:VA),,                 +GHSERAL+5481-1.8*T;     2900 N 91Din !
$PAR  G(CBCC_A12,AL:VA),,               +GHSERAL
$            +10083.4-4.813*T;                                   2900 N 91Din !
$PAR  G(CUB_A13,AL:VA),,                +GHSERAL
$            +10920.44-4.8116*T;                                 2900 N 91Din !
$PAR  G(BCT_A5,AL),,                    +GHSERAL+10083-4.813*T;  2900 N SGCOST !
$PAR  G(DIAMOND_A4,AL),,                +GHSERAL+30*T;           2900 N SGCOST !
 PAR  G(LIQUID,AL),,                    +GLIQAL;                 2900 N 91Din !
$
 FUNCTION GHSERAL   298.15  -7976.15+137.093038*T-24.3671976*T*LN(T)
       -0.001884662*T**2-8.77664E-07*T**3+74092*T**(-1);
       700.00  Y  -11276.24+223.048446*T-38.5844296*T*LN(T)
       +0.018531982*T**2 -5.764227E-06*T**3+74092*T**(-1);
       933.47  Y  -11278.361+188.684136*T-31.748192*T*LN(T)
       -1.230622E+28*T**(-9);
      2900.00  N !
 FUNCTION GLIQAL    298.15  +11005.045-11.84185*T+GHSERAL+7.9337E-20*T**7;
       933.47  Y  -795.991+177.430209*T-31.748192*T*LN(T);
      2900.00  N !
 FUNCTION GBCCAL    298.15  +GHSERAL+10083-4.813*T;                    2900 N !
$ ------------------------------------------------------------------------------
$ Sn
$
$ FCC_A1 revised in unary 3.0
$ HCP_A3 revised in unary 4.1
$ TETRAGONAL_A6 added in unary 4.1
$ CBCC_A12 and CUB_A13 added in unary 4.4
$ FCC_A1 modified in unary 5.0
$ DHCP and TET_ALPHA1_A6 added in unary 5.0
$
$ The DHCP phase is labelled D0_24 in 03Liu and alpha-prime in 92Ans. The
$ phase is present between the fcc and hcp phases in the Au-Sn and Au-In
$ systems.
$
 PAR  G(BCT_A5,SN)              100.00  +GHSERSN;                3000 N 91Din !
$PAR  G(DIAMOND_A4,SN)          100.00  +GDIASN;                 3000 N 91Din !
 PAR  G(FCC_A1,SN:VA)           100.00  +GHSERSN+5510-8.46*T;    3000 N 89Fec !
$PAR  G(FCC_A1,SN:VA)           100.00  +GHSERSN+4150-5.2*T;     3000 N 91Din !
 PAR  G(BCC_A2,SN:VA)           100.00  +GHSERSN+4400-6*T;       3000 N 91Din !
 PAR  G(HCP_A3,SN:VA)           100.00  +GHSERSN+3900-7.646*T;   3000 N Ansar !
$PAR  G(HCP_A3,SN:VA)           100.00  +GHSERSN+3900-4.4*T;     3000 N 91Din !
$PAR  G(DHCP,SN)                100.00  +GHSERSN+3803.52-3.46*T; 3000 N 03Liu !
$PAR  G(RHOMBOHEDRAL_A7,SN)     100.00  +GHSERSN+2035;           3000 N 91Din !
$PAR  G(TETRAGONAL_A6,SN)       100.00  +GHSERSN+5387-8.26212*T; 3000 N 99Ans !
$PAR  G(CBCC_A12,SN:VA)         100.00  +GHSERSN+2000;           3000 N 01Mie !
$PAR  G(CUB_A13,SN:VA)          100.00  +GHSERSN+2000;           3000 N 01Mie !
$PAR  G(TET_ALPHA1_A6,SN)       100.00  +GHSERSN+5510-8.46*T;    3000 N 99Ans !
 PAR  G(LIQUID,SN)              100.00  +GLIQSN;                 3000 N 91Din !
$
 FUNCTION GHSERSN   100.00  -7958.517+122.765451*T-25.858*T*LN(T)
       +5.1185E-04*T**2-3.192767E-06*T**3+18440*T**(-1);
       250.00  Y  -5855.135+65.443315*T-15.961*T*LN(T)
       -0.0188702*T**2+3.121167E-06*T**3-61960*T**(-1);
       505.08  Y  +2524.724+4.005269*T-8.2590486*T*LN(T)
       -0.016814429*T**2+2.623131E-06*T**3-1081244*T**(-1)-1.2307E+25*T**(-9);
       800.00  Y  -8256.959+138.99688*T-28.4512*T*LN(T)-1.2307E+25*T**(-9);
      3000.00  N !
 FUNCTION GDIASN    100.00  -9579.608+114.007785*T-22.972*T*LN(T)
       -0.00813975*T**2+2.7288E-06*T**3+25615*T**(-1);
       298.15  Y  -9063.001+104.84654*T-21.5750771*T*LN(T)
       -0.008575282*T**2+1.784447E-06*T**3-2544*T**(-1);
       800.00  Y  -10909.351+147.396535*T-28.4512*T*LN(T);
      3000.00  N !
 FUNCTION GLIQSN    100.00  +7103.092-14.087767*T+GHSERSN+1.47031E-18*T**7;
       505.08  Y  +6971.586-13.814383*T+GHSERSN+1.2307E+25*T**(-9);
       800.00  Y  -1285.372+125.182498*T-28.4512*T*LN(T);
      3000.00  N !
 FUNCTION GBCCSN    298.15  +GHSERSN+4400-6*T;                         3000 N !
$ ------------------------------------------------------------------------------
$ Binary system
$
$ I. Ansara, J.P. Bros, M. Gambino, Calphad, 3, 225-233(1979).
$
$ Checked against paper. Checked at 6000 K.
$
$ Al solubility in bct-Sn was not considered.
$
$ Pre Dinsdale lattice stabilities were used in the paper. The use of modern
$ lattice stabilities does not cause much difference.
$
 PAR  L(LIQUID,AL,SN;0),,               +15998.78-4.41286*T;,,        N 79Ans !
 PAR  L(LIQUID,AL,SN;1),,               +4403.24-1.67653*T;,,         N 79Ans !
 PAR  L(LIQUID,AL,SN;2),,               +3209.13-1.21486*T;,,         N 79Ans !
 PAR  L(LIQUID,AL,SN;3),,               +344.76+1.09788*T;,,          N 79Ans !
$
 PAR  L(FCC_A1,AL,SN:VA;0),,            +50000;,,                     N 79Ans !
$
$ Metastable
$
 PAR  L(BCC_A2,AL,SN:VA;0),,            +50000;,,                     N Same !
$
 PAR  L(HCP_A3,AL,SN:VA;0),,            +50000;,,                     N Same !
$ ------------------------------------------------------------------------------
$
 ASSESSED_SYSTEM
  AL-SN(TDB -* +LIQ +FCC_A1 +BCT_A5 ;P3 TMM:300/1000 STP:.1/1000) !
$
$
 LIST-OF-REFERENCE
 NUMBER  SOURCE
  Null   'Unknown source'
  Unass  'Unassessed parameter'
  Same   'Same or similar interaction as in the corresponding stable phase'
  REFLAV 'Laves phase convention: G(LAVES,X:X)=+3*GHSERXX+15000'
  COST   'COST 507 database, 1998'
  SGCOST 'COST 507 database, SGTE unary database V.3.0, 1996; Al, B, Nd, Ti, Zn'
  Ansar  'Himo Ansara, unpublished, SGTE unary database V.4.1, 1999; Sn'
  79Ans  'I. Ansara, J.P. Bros, M. Gambino, Calphad, 3, 225-233(1979); Al-Sn'
  89Fec  'H.J. Fecht, M.X. Zhang, Y.A. Chang, J.H. Perepezko,
          Metall. Trans. A, 20A, 795-803(1989),
          SGTE unary database V.3.0, 1996; Sn'
  91Din  'A.T. Dinsdale, Calphad, 15, 317-425(1991).'
  99Ans  'I. Ansara, S.G. Fries, H.L. Lukas, unpublished, 1999,
          SGTE unary database V.5.0, 2009; In, Sn'
  01Mie  'J. Miettinen, Calphad, 25, 43-58(2001),
          SGTE unary database V.4.4, 2001; Sn, Zn'
  03Liu  'H.S. Liu, C.L. Liu, K. Ishida, Z.P. Jin, J. Electron. Mater.,
          32, 1290-96(2003), SGTE unary database V.5.0, 2009; Sn'
!

File: data/databases/sgte-binary/AlSn-98Fri-LB.tdb
$
$ Database for Al-Sn from S.G. Fries and H.L. Lukas 1998
$ (included in LB Vol. 1 and 5)
$
$ S.G. Fries, H.L. Lukas, COST 507, Final report round 2, 1998.
$
$ Dataset created 2012.09.20 by Bengt Hallstedt.
$ 2020.12.22: Modified for use with GES6.
$
$ Changed fcc interaction by H.L. Lukas 2003.
$
$ ------------------------------------------------------------------------------
 TEMP-LIM 298.15 6000.00 !
$
$ELEMENT NAME  REF. STATE               ATOMIC MASS H298-H0    S298    !
$
 ELEMENT VA   VACUUM                      0.0          0.0      0.0    ! 
 ELEMENT AL   FCC_A1                     26.98154   4540.      28.30   ! 
 ELEMENT SN   BCT_A5                    118.69      6323.      51.18   ! 
$ ------------------------------------------------------------------------------
$ Phase definitions
$
 PHASE LIQUID:L % 1 1 !
 CONST LIQUID:L : AL SN : !
$
$ Fcc (cF4, Fm-3m) and MeX (cF8, Fm-3m)
$
 PHASE FCC_A1 %A 2 1 1 !
 CONST FCC_A1 : AL% SN : VA : !
$
$ Bcc (cI2, Im-3m)
$
 PHASE BCC_A2 %B 2 1 3 !
 CONST BCC_A2 : AL SN : VA : !
$
$ Hcp (hP2, P6_3/mmc) and Me2X (NiAs-type, hP4, P6_3/mmc, B8_1)
$
 PHASE HCP_A3 %A 2 1 0.5 !
 CONST HCP_A3 : AL SN : VA : !
$
$ Prototype C (cF8, Fd-3m)
$
 PHASE DIAMOND_A4 % 1 1 !
 CONST DIAMOND_A4 : SN : !
$
$ Prototype beta-Sn (tI4, I4_1/amd)
$
 PHASE BCT_A5 % 1 1 !
 CONST BCT_A5 : AL SN% : !
$ ------------------------------------------------------------------------------
$ Defaults
$
 DEFINE-SYSTEM-DEFAULT ELEMENT 2 !
 DEFAULT-COM DEFINE_SYSTEM_ELEMENT VA !
 TYPE-DEF % SEQ * !
 TYPE-DEF A GES AMEND_PHASE_DESCRIPTION @ MAGNETIC -3 0.28 !
 TYPE-DEF B GES AMEND_PHASE_DESCRIPTION @ MAGNETIC -1 0.4 !
 FUNCTION ZERO      298.15  0;                                         6000 N !
 FUNCTION UN_ASS    298.15  0;                                         6000 N !
 FUNCTION R         298.15  +8.31451;                                  6000 N !
$ ------------------------------------------------------------------------------
$ Element data
$ ------------------------------------------------------------------------------
$ Al
$
$ BCT_A5 and DIAMOND_A4 added in unary 3.0
$
 PAR  G(FCC_A1,AL:VA),,                 +GHSERAL;                2900 N 91Din !
 PAR  G(BCC_A2,AL:VA),,                 +GHSERAL+10083-4.813*T;  2900 N 91Din !
 PAR  G(HCP_A3,AL:VA),,                 +GHSERAL+5481-1.8*T;     2900 N 91Din !
$PAR  G(CBCC_A12,AL:VA),,               +GHSERAL
$            +10083.4-4.813*T;                                   2900 N 91Din !
$PAR  G(CUB_A13,AL:VA),,                +GHSERAL
$            +10920.44-4.8116*T;                                 2900 N 91Din !
 PAR  G(BCT_A5,AL),,                    +GHSERAL+10083-4.813*T;  2900 N SGCOST !
$PAR  G(DIAMOND_A4,AL),,                +GHSERAL+30*T;           2900 N SGCOST !
 PAR  G(LIQUID,AL),,                    +GLIQAL;                 2900 N 91Din !
$
 FUNCTION GHSERAL   298.15  -7976.15+137.093038*T-24.3671976*T*LN(T)
       -0.001884662*T**2-8.77664E-07*T**3+74092*T**(-1);
       700.00  Y  -11276.24+223.048446*T-38.5844296*T*LN(T)
       +0.018531982*T**2 -5.764227E-06*T**3+74092*T**(-1);
       933.47  Y  -11278.361+188.684136*T-31.748192*T*LN(T)
       -1.230622E+28*T**(-9);
      2900.00  N !
 FUNCTION GLIQAL    298.15  +11005.045-11.84185*T+GHSERAL+7.9337E-20*T**7;
       933.47  Y  -795.991+177.430209*T-31.748192*T*LN(T);
      2900.00  N !
 FUNCTION GBCCAL    298.15  +GHSERAL+10083-4.813*T;                    2900 N !
$ ------------------------------------------------------------------------------
$ Sn
$
$ FCC_A1 revised in unary 3.0
$ HCP_A3 revised in unary 4.1
$ TETRAGONAL_A6 added in unary 4.1
$ CBCC_A12 and CUB_A13 added in unary 4.4
$ FCC_A1 modified in unary 5.0
$ DHCP and TET_ALPHA1_A6 added in unary 5.0
$
$ The DHCP phase is labelled D0_24 in 03Liu and alpha-prime in 92Ans. The
$ phase is present between the fcc and hcp phases in the Au-Sn and Au-In
$ systems.
$
 PAR  G(BCT_A5,SN)              100.00  +GHSERSN;                3000 N 91Din !
 PAR  G(DIAMOND_A4,SN)          100.00  +GDIASN;                 3000 N 91Din !
 PAR  G(FCC_A1,SN:VA)           100.00  +GHSERSN+5510-8.46*T;    3000 N 89Fec !
$PAR  G(FCC_A1,SN:VA)           100.00  +GHSERSN+4150-5.2*T;     3000 N 91Din !
 PAR  G(BCC_A2,SN:VA)           100.00  +GHSERSN+4400-6*T;       3000 N 91Din !
 PAR  G(HCP_A3,SN:VA)           100.00  +GHSERSN+3900-7.646*T;   3000 N Ansar !
$PAR  G(HCP_A3,SN:VA)           100.00  +GHSERSN+3900-4.4*T;     3000 N 91Din !
$PAR  G(DHCP,SN)                100.00  +GHSERSN+3803.52-3.46*T; 3000 N 03Liu !
$PAR  G(RHOMBOHEDRAL_A7,SN)     100.00  +GHSERSN+2035;           3000 N 91Din !
$PAR  G(TETRAGONAL_A6,SN)       100.00  +GHSERSN+5387-8.26212*T; 3000 N 99Ans !
$PAR  G(CBCC_A12,SN:VA)         100.00  +GHSERSN+2000;           3000 N 01Mie !
$PAR  G(CUB_A13,SN:VA)          100.00  +GHSERSN+2000;           3000 N 01Mie !
$PAR  G(TET_ALPHA1_A6,SN)       100.00  +GHSERSN+5510-8.46*T;    3000 N 99Ans !
 PAR  G(LIQUID,SN)              100.00  +GLIQSN;                 3000 N 91Din !
$
 FUNCTION GHSERSN   100.00  -7958.517+122.765451*T-25.858*T*LN(T)
       +5.1185E-04*T**2-3.192767E-06*T**3+18440*T**(-1);
       250.00  Y  -5855.135+65.443315*T-15.961*T*LN(T)
       -0.0188702*T**2+3.121167E-06*T**3-61960*T**(-1);
       505.08  Y  +2524.724+4.005269*T-8.2590486*T*LN(T)
       -0.016814429*T**2+2.623131E-06*T**3-1081244*T**(-1)-1.2307E+25*T**(-9);
       800.00  Y  -8256.959+138.99688*T-28.4512*T*LN(T)-1.2307E+25*T**(-9);
      3000.00  N !
 FUNCTION GDIASN    100.00  -9579.608+114.007785*T-22.972*T*LN(T)
       -0.00813975*T**2+2.7288E-06*T**3+25615*T**(-1);
       298.15  Y  -9063.001+104.84654*T-21.5750771*T*LN(T)
       -0.008575282*T**2+1.784447E-06*T**3-2544*T**(-1);
       800.00  Y  -10909.351+147.396535*T-28.4512*T*LN(T);
      3000.00  N !
 FUNCTION GLIQSN    100.00  +7103.092-14.087767*T+GHSERSN+1.47031E-18*T**7;
       505.08  Y  +6971.586-13.814383*T+GHSERSN+1.2307E+25*T**(-9);
       800.00  Y  -1285.372+125.182498*T-28.4512*T*LN(T);
      3000.00  N !
 FUNCTION GBCCSN    298.15  +GHSERSN+4400-6*T;                         3000 N !
$ ------------------------------------------------------------------------------
$ Binary system
$
$ From from S.G. Fries and H.L. Lukas 1998 (included in LB Vol. 1 and 5)
$
$ S.G. Fries, H.L. Lukas, COST 507, Final report round 2, 1998.
$
$ Changed fcc interaction by H.L. Lukas 2003.
$
$ Checked against LB and COST. Checked at 6000 K.
$
 PAR  L(LIQUID,AL,SN;0),,               +16329.85-4.98306*T;,,        N 98Fri !
 PAR  L(LIQUID,AL,SN;1),,               +4111.97-1.15145*T;,,         N 98Fri !
 PAR  L(LIQUID,AL,SN;2),,               +1765.43-0.5739*T;,,          N 98Fri !
$
$PAR  L(FCC_A1,AL,SN:VA;0),,            +45297.84-8.39814*T;,,        N 98Fri !
 PAR  L(FCC_A1,AL,SN:VA;0),,            +43937.84+11.65814*T;,,       N 03Luk !
 PAR  L(BCT_A5,AL,SN;0),,               +14136.95-4.71231*T;,,        N 98Fri !
$
$ Metastable
$
 PAR  L(BCC_A2,AL,SN:VA;0),,            +43937.84+11.65814*T;,,       N Same !
$
 PAR  L(HCP_A3,AL,SN:VA;0),,            +43937.84+11.65814*T;,,       N Same !
$ ------------------------------------------------------------------------------
$
 ASSESSED_SYSTEM
  AL-SN(TDB -* +LIQ +FCC_A1 +BCT_A5 ;P3 TMM:300/1000 STP:.1/1000) !
$
$
 LIST-OF-REFERENCE
 NUMBER  SOURCE
  Null   'Unknown source'
  Unass  'Unassessed parameter'
  Same   'Same or similar interaction as in the corresponding stable phase'
  REFLAV 'Laves phase convention: G(LAVES,X:X)=+3*GHSERXX+15000'
  COST   'COST 507 database, 1998'
  SGCOST 'COST 507 database, SGTE unary database V.3.0, 1996; Al, B, Nd, Ti, Zn'
  Ansar  'Himo Ansara, unpublished, SGTE unary database V.4.1, 1999; Sn'
  89Fec  'H.J. Fecht, M.X. Zhang, Y.A. Chang, J.H. Perepezko,
          Metall. Trans. A, 20A, 795-803(1989),
          SGTE unary database V.3.0, 1996; Sn'
  91Din  'A.T. Dinsdale, Calphad, 15, 317-425(1991).'
  98Fri  'S.G. Fries, H.L. Lukas, COST 507, Final report round 2, 1998; Al-Sn'
  99Ans  'I. Ansara, S.G. Fries, H.L. Lukas, unpublished, 1999,
          SGTE unary database V.5.0, 2009; In, Sn'
  01Mie  'J. Miettinen, Calphad, 25, 43-58(2001),
          SGTE unary database V.4.4, 2001; Sn, Zn'
  03Liu  'H.S. Liu, C.L. Liu, K. Ishida, Z.P. Jin, J. Electron. Mater.,
          32, 1290-96(2003), SGTE unary database V.5.0, 2009; Sn'
  03Luk  'H.L. Lukas, unpublished, 2003; Al-Sn'
!

File: data/databases/sgte-binary/AlSr-03Wan-LB.tdb
$
$ Database for Al-Sr from C. Wang et al. 2003 (included in LB Vol. 5)
$
$ C. Wang, Z. Jin, Y. Du, J. Alloys Compd., 358, 288-93(2003).
$
$ Dataset created 2013.07.11 by Bengt Hallstedt.
$ 2020.12.22: Modified for use with GES6.
$
$ There is an inverse miscibility gap with a minimum at 3097 K and x(Sr)=0.38.
$
$ ------------------------------------------------------------------------------
 TEMP-LIM 298.15 6000.00 !
$
$ELEMENT NAME  REF. STATE               ATOMIC MASS H298-H0    S298    !
$
 ELEMENT VA   VACUUM                      0.0          0.0      0.0    ! 
 ELEMENT AL   FCC_A1                     26.98154   4540.      28.30   ! 
 ELEMENT SR   FCC_A1                     87.62      6568.      55.694  ! 
$ ------------------------------------------------------------------------------
$ Phase definitions
$
 PHASE LIQUID:L % 1 1 !
 CONST LIQUID:L : AL SR : !
$
$ Fcc (cF4, Fm-3m) and MeX (cF8, Fm-3m)
$
 PHASE FCC_A1 %A 2 1 1 !
 CONST FCC_A1 : AL SR : VA : !
$
$ Bcc (cI2, Im-3m)
$
 PHASE BCC_A2 %B 2 1 3 !
 CONST BCC_A2 : AL SR : VA : !
$
$ Hcp (hP2, P6_3/mmc) and Me2X (NiAs-type, hP4, P6_3/mmc, B8_1)
$
 PHASE HCP_A3 %A 2 1 0.5 !
 CONST HCP_A3 : AL SR : VA : !
$
$ Prototype Al4Ba (tI10, I4/mmm)
$
 PHASE AL4SR_D13 % 2 4 1 !
 CONST AL4SR_D13 : AL : SR : !
$
$ Prototype Hg2K (oI12, Imma)
$
 PHASE AL2SR % 2 2 1 !
 CONST AL2SR : AL : SR : !
$
$ Prototype Al7Sr8/Ba8Ga7 (cP60, P2_13)
$
 PHASE AL7SR8 % 2 7 8 !
 CONST AL7SR8 : AL : SR : !
$ ------------------------------------------------------------------------------
$ Defaults
$
 DEFINE-SYSTEM-DEFAULT ELEMENT 2 !
 DEFAULT-COM DEFINE_SYSTEM_ELEMENT VA !
 TYPE-DEF % SEQ * !
 TYPE-DEF A GES AMEND_PHASE_DESCRIPTION @ MAGNETIC -3 0.28 !
 TYPE-DEF B GES AMEND_PHASE_DESCRIPTION @ MAGNETIC -1 0.4 !
 FUNCTION ZERO      298.15  0;                                         6000 N !
 FUNCTION UN_ASS    298.15  0;                                         6000 N !
 FUNCTION R         298.15  +8.31451;                                  6000 N !
$ ------------------------------------------------------------------------------
$ Element data
$ ------------------------------------------------------------------------------
$ Al
$
$ BCT_A5 and DIAMOND_A4 added in unary 3.0
$
 PAR  G(FCC_A1,AL:VA),,                 +GHSERAL;                2900 N 91Din !
 PAR  G(BCC_A2,AL:VA),,                 +GHSERAL+10083-4.813*T;  2900 N 91Din !
 PAR  G(HCP_A3,AL:VA),,                 +GHSERAL+5481-1.8*T;     2900 N 91Din !
$PAR  G(CBCC_A12,AL:VA),,               +GHSERAL
$            +10083.4-4.813*T;                                   2900 N 91Din !
$PAR  G(CUB_A13,AL:VA),,                +GHSERAL
$            +10920.44-4.8116*T;                                 2900 N 91Din !
$PAR  G(BCT_A5,AL),,                    +GHSERAL+10083-4.813*T;  2900 N SGCOST !
$PAR  G(DIAMOND_A4,AL),,                +GHSERAL+30*T;           2900 N SGCOST !
 PAR  G(LIQUID,AL),,                    +GLIQAL;                 2900 N 91Din !
$
 FUNCTION GHSERAL   298.15  -7976.15+137.093038*T-24.3671976*T*LN(T)
       -0.001884662*T**2-8.77664E-07*T**3+74092*T**(-1);
       700.00  Y  -11276.24+223.048446*T-38.5844296*T*LN(T)
       +0.018531982*T**2 -5.764227E-06*T**3+74092*T**(-1);
       933.47  Y  -11278.361+188.684136*T-31.748192*T*LN(T)
       -1.230622E+28*T**(-9);
      2900.00  N !
 FUNCTION GLIQAL    298.15  +11005.045-11.84185*T+GHSERAL+7.9337E-20*T**7;
       933.47  Y  -795.991+177.430209*T-31.748192*T*LN(T);
      2900.00  N !
 FUNCTION GBCCAL    298.15  +GHSERAL+10083-4.813*T;                    2900 N !
$ ------------------------------------------------------------------------------
$ Sr
$
 PAR  G(FCC_A1,SR:VA),,                 +GHSERSR;                3000 N 91Din !
 PAR  G(BCC_A2,SR:VA),,                 +GBCCSR;                 3000 N 91Din !
 PAR  G(HCP_A3,SR:VA),,                 +GHSERSR+250+0.7*T;      3000 N 91Din !
 PAR  G(LIQUID,SR),,                    +GLIQSR;                 3000 N 91Din !
$
 FUNCTION GHSERSR   298.15  -7532.367+107.183879*T-23.905*T*LN(T)
       -0.00461225*T**2-1.67477E-07*T**3-2055*T**(-1);
       820.00  Y  -13380.102+153.196104*T-30.0905432*T*LN(T)
       -0.003251266*T**2+1.84189E-07*T**3+850134*T**(-1);
      3000.00  N !
 FUNCTION GBCCSR    298.15  -6779.234+116.583654*T-25.6708365*T*LN(T)
       -0.003126762*T**2+2.2965E-07*T**3+27649*T**(-1);
       820.00  Y  -6970.594+122.067301*T-26.57*T*LN(T)
       -0.0019493*T**2-1.7895E-08*T**3+16495*T**(-1);
      1050.00  Y  +8168.357+0.423037*T-9.7788593*T*LN(T)
       -0.009539908*T**2+5.20221E-07*T**3-2414794*T**(-1);
      3000.00  N !
 FUNCTION GLIQSR    298.15  +2194.997-10.118994*T-5.0668978*T*LN(T)
       -0.031840595*T**2+4.981237E-06*T**3-265559*T**(-1);
      1050.00  Y  -10855.29+213.406219*T-39.463*T*LN(T);
      3000.00  N !
$ ------------------------------------------------------------------------------
$ Binary system
$
$ From from C. Wang et al. 2003 (included in LB Vol. 5)
$
$ C. Wang, Z. Jin, Y. Du, J. Alloys Compd., 358, 288-93(2003).
$
$ Checked against LB and paper. Checked at 6000 K.
$
$ There is an inverse miscibility gap with a minimum at 3097 K and x(Sr)=0.38.
$
 PAR  L(LIQUID,AL,SR;0),,               -75032+38.2*T;,,              N 03Wan !
 PAR  L(LIQUID,AL,SR;1),,               -39053+16.7*T;,,              N 03Wan !
 PAR  L(LIQUID,AL,SR;2),,               +8032-3.7*T;,,                N 03Wan !
$
 PAR  L(FCC_A1,AL,SR:VA;0),,            +100000;,,                    N 03Wan !
 PAR  L(BCC_A2,AL,SR:VA;0),,            +100000;,,                    N 03Wan !
$
 PAR  G(AL4SR_D13,AL:SR),,              +4*GHSERAL+GHSERSR
             -130346.5+43.35*T;,,                                     N 03Wan !
 PAR  G(AL2SR,AL:SR),,                  +2*GHSERAL+GHSERSR
             -92709.9+35.64*T;,,                                      N 03Wan !
 PAR  G(AL7SR8,AL:SR),,                 +7*GHSERAL+8*GHSERSR
             -320767.5+105.3*T;,,                                     N 03Wan !
$
$ Metastable
$
 PAR  L(HCP_A3,AL,SR:VA;0),,            +100000;,,                    N Same !
$ ------------------------------------------------------------------------------
$
 ASSESSED_SYSTEM
  AL-SR(TDB -* +LIQUID +FCC +BCC_A2 +AL4SR_D13 +AL2SR +AL7SR8 
    ;G5 C_S:FCC/SR:VA MAJ:FCC/AL:VA ;P3 *) !
$
$
 LIST-OF-REFERENCE
 NUMBER  SOURCE
  Null   'Unknown source'
  Same   'Same or similar interaction as in the corresponding stable phase'
  REFLAV 'Laves phase convention: G(LAVES,X:X)=+3*GHSERXX+15000'
  COST   'COST 507 database, 1998'
  SGCOST 'COST 507 database, SGTE unary database V.3.0, 1996; Al, B, Nd, Ti, Zn'
  91Din  'A.T. Dinsdale, Calphad, 15, 317-425(1991).'
  03Wan  'C. Wang, Z. Jin, Y. Du, J. Alloys Compd., 358, 288-93(2003); Al-Sr'
!
