Repository: orchid-calphad/orchid-project.org

# orchid-project.org

Website and released data of **ORCHID** (Open Repository for CALPHAD Hypotheses, Intelligence, and Discovery),
served by GitHub Pages at https://orchid-project.org. Releases are archived on Zenodo (one DOI per version).

- `index.html`, `catalog/`, `best-practices.html` — static, self-contained pages (generated in the ORCHID tooling).
- `data/` — released data: catalog, redistributable TDB files, convex hulls. Licences: `data/LICENSES.md`, `data/NOTICE.md`.
- `llms.txt`, `data/croissant.json`, `CITATION.cff`, `.zenodo.json` — machine-readable metadata.

Only data with clear redistribution rights are published.

File: data/databases/sgte-binary/AlSr-04Zho-RK.tdb
$
$ Database for Al-Sr from Y. Zhong et al. 2004.
$
$ Y. Zhong, C. Wolverton, Y.A. Chang, Z.-K. Liu, Calphad, 52, 2739-54(2004).
$
$ Dataset created 2019.07.28 by Bengt Hallstedt.
$ 2020.12.22: Modified for use with GES6.
$
$ There are three versions in the paper, one with random solution liquid (RK)
$ and two with associate solution, one of them without the Al3Sr8 compound.
$ This dataset contains the random solution liquid.
$
$ ------------------------------------------------------------------------------
 TEMP-LIM 298.15 6000.00 !
$
$ELEMENT NAME  REF. STATE               ATOMIC MASS H298-H0    S298    !
$
 ELEMENT VA   VACUUM                      0.0          0.0      0.0    ! 
 ELEMENT AL   FCC_A1                     26.98154   4540.      28.30   ! 
 ELEMENT SR   FCC_A1                     87.62      6568.      55.694  ! 
$ ------------------------------------------------------------------------------
$ Phase definitions
$
 PHASE LIQUID:L % 1 1 !
 CONST LIQUID:L : AL SR : !
$
$ Fcc (cF4, Fm-3m) and MeX (cF8, Fm-3m)
$
 PHASE FCC_A1 %A 2 1 1 !
 CONST FCC_A1 : AL SR : VA : !
$
$ Bcc (cI2, Im-3m)
$
 PHASE BCC_A2 %B 2 1 3 !
 CONST BCC_A2 : AL SR : VA : !
$
$ Hcp (hP2, P6_3/mmc) and Me2X (NiAs-type, hP4, P6_3/mmc, B8_1)
$
 PHASE HCP_A3 %A 2 1 0.5 !
 CONST HCP_A3 : AL SR : VA : !
$
$ Prototype Al4Ba (tI10, I4/mmm)
$
 PHASE AL4SR_D13 % 2 4 1 !
 CONST AL4SR_D13 : AL : SR : !
$
$ Prototype Hg2K (oI12, Imma)
$
 PHASE AL2SR % 2 2 1 !
 CONST AL2SR : AL : SR : !
$
$ Prototype Ba8Ga7 (cP60, P2_13)
$
 PHASE AL7SR8 % 2 7 8 !
 CONST AL7SR8 : AL : SR : !
$
$ Prototype Ca8In3 (aP22, P-1, 2)
$
 PHASE AL3SR8 % 2 3 8 !
 CONST AL3SR8 : AL : SR : !
$ ------------------------------------------------------------------------------
$ Defaults
$
 DEFINE-SYSTEM-DEFAULT ELEMENT 2 !
 DEFAULT-COM DEFINE_SYSTEM_ELEMENT VA !
 TYPE-DEF % SEQ * !
 TYPE-DEF A GES AMEND_PHASE_DESCRIPTION @ MAGNETIC -3 0.28 !
 TYPE-DEF B GES AMEND_PHASE_DESCRIPTION @ MAGNETIC -1 0.4 !
 FUNCTION ZERO      298.15  0;                                         6000 N !
 FUNCTION UN_ASS    298.15  0;                                         6000 N !
 FUNCTION R         298.15  +8.31451;                                  6000 N !
$ ------------------------------------------------------------------------------
$ Element data
$ ------------------------------------------------------------------------------
$ Al
$
$ BCT_A5 and DIAMOND_A4 added in unary 3.0
$
 PAR  G(FCC_A1,AL:VA),,                 +GHSERAL;                2900 N 91Din !
 PAR  G(BCC_A2,AL:VA),,                 +GHSERAL+10083-4.813*T;  2900 N 91Din !
 PAR  G(HCP_A3,AL:VA),,                 +GHSERAL+5481-1.8*T;     2900 N 91Din !
$PAR  G(CBCC_A12,AL:VA),,               +GHSERAL
$            +10083.4-4.813*T;                                   2900 N 91Din !
$PAR  G(CUB_A13,AL:VA),,                +GHSERAL
$            +10920.44-4.8116*T;                                 2900 N 91Din !
$PAR  G(BCT_A5,AL),,                    +GHSERAL+10083-4.813*T;  2900 N SGCOST !
$PAR  G(DIAMOND_A4,AL),,                +GHSERAL+30*T;           2900 N SGCOST !
 PAR  G(LIQUID,AL),,                    +GLIQAL;                 2900 N 91Din !
$
 FUNCTION GHSERAL   298.15  -7976.15+137.093038*T-24.3671976*T*LN(T)
       -0.001884662*T**2-8.77664E-07*T**3+74092*T**(-1);
       700.00  Y  -11276.24+223.048446*T-38.5844296*T*LN(T)
       +0.018531982*T**2 -5.764227E-06*T**3+74092*T**(-1);
       933.47  Y  -11278.361+188.684136*T-31.748192*T*LN(T)
       -1.230622E+28*T**(-9);
      2900.00  N !
 FUNCTION GLIQAL    298.15  +11005.045-11.84185*T+GHSERAL+7.9337E-20*T**7;
       933.47  Y  -795.991+177.430209*T-31.748192*T*LN(T);
      2900.00  N !
 FUNCTION GBCCAL    298.15  +GHSERAL+10083-4.813*T;                    2900 N !
$ ------------------------------------------------------------------------------
$ Sr
$
 PAR  G(FCC_A1,SR:VA),,                 +GHSERSR;                3000 N 91Din !
 PAR  G(BCC_A2,SR:VA),,                 +GBCCSR;                 3000 N 91Din !
 PAR  G(HCP_A3,SR:VA),,                 +GHSERSR+250+0.7*T;      3000 N 91Din !
 PAR  G(LIQUID,SR),,                    +GLIQSR;                 3000 N 91Din !
$
 FUNCTION GHSERSR   298.15  -7532.367+107.183879*T-23.905*T*LN(T)
       -0.00461225*T**2-1.67477E-07*T**3-2055*T**(-1);
       820.00  Y  -13380.102+153.196104*T-30.0905432*T*LN(T)
       -0.003251266*T**2+1.84189E-07*T**3+850134*T**(-1);
      3000.00  N !
 FUNCTION GBCCSR    298.15  -6779.234+116.583654*T-25.6708365*T*LN(T)
       -0.003126762*T**2+2.2965E-07*T**3+27649*T**(-1);
       820.00  Y  -6970.594+122.067301*T-26.57*T*LN(T)
       -0.0019493*T**2-1.7895E-08*T**3+16495*T**(-1);
      1050.00  Y  +8168.357+0.423037*T-9.7788593*T*LN(T)
       -0.009539908*T**2+5.20221E-07*T**3-2414794*T**(-1);
      3000.00  N !
 FUNCTION GLIQSR    298.15  +2194.997-10.118994*T-5.0668978*T*LN(T)
       -0.031840595*T**2+4.981237E-06*T**3-265559*T**(-1);
      1050.00  Y  -10855.29+213.406219*T-39.463*T*LN(T);
      3000.00  N !
$ ------------------------------------------------------------------------------
$ Binary system
$
$ Y. Zhong, C. Wolverton, Y.A. Chang, Z.-K. Liu, Calphad, 52, 2739-54(2004).
$
$ Checked against paper. Checked at 6000 K.
$
$ There are three versions in the paper, one with random solution liquid (RK)
$ and two with associate solution, one of them without the Al3Sr8 compound.
$ This dataset contains the random solution liquid.
$
 PAR  L(LIQUID,AL,SR;0),,               -74839+23.686*T;,,            N 04Zho !
 PAR  L(LIQUID,AL,SR;1),,               -31790+8.549*T;,,             N 04Zho !
 PAR  L(LIQUID,AL,SR;2),,               +10683-4.13*T;,,              N 04Zho !
$
 PAR  L(FCC_A1,AL,SR:VA;0),,            +UN_ASS;,,                    N !
 PAR  L(BCC_A2,AL,SR:VA;0),,            +UN_ASS;,,                    N !
$
 PAR  G(AL4SR_D13,AL:SR),,              +4*GHSERAL+GHSERSR
             -133430+34.23*T;,,                                       N 04Zho !
 PAR  G(AL2SR,AL:SR),,                  +2*GHSERAL+GHSERSR
             -83466+18.321*T;,,                                       N 04Zho !
 PAR  G(AL7SR8,AL:SR),,                 +7*GHSERAL+8*GHSERSR
             -312195+47.25*T;,,                                       N 04Zho !
 PAR  G(AL3SR8,AL:SR),,                 +3*GHSERAL+8*GHSERSR
             -106788-23.65*T;,,                                       N 04Zho !
$ ------------------------------------------------------------------------------
$
 ASSESSED_SYSTEM
  AL-SR(TDB -* +LIQUID +FCC +BCC_A2 +AL4SR_D13 +AL2SR +AL7SR8 +AL3SR8
    ;G5 C_S:FCC/SR:VA MAJ:FCC/AL:VA ;P3 *) !
$
$
 LIST-OF-REFERENCE
 NUMBER  SOURCE
  Null   'Unknown source'
  Same   'Same or similar interaction as in the corresponding stable phase'
  REFLAV 'Laves phase convention: G(LAVES,X:X)=+3*GHSERXX+15000'
  COST   'COST 507 database, 1998'
  SGCOST 'COST 507 database, SGTE unary database V.3.0, 1996; Al, B, Nd, Ti, Zn'
  91Din  'A.T. Dinsdale, Calphad, 15, 317-425(1991).'
  04Zho  'Y. Zhong, C. Wolverton, Y.A. Chang, Z.-K. Liu,
          Calphad, 52, 2739-54(2004); Al-Sr'
!

File: data/databases/sgte-binary/AlSr-04Zho-ass.tdb
$
$ Database for Al-Sr from Y. Zhong et al. 2004.
$
$ Y. Zhong, C. Wolverton, Y.A. Chang, Z.-K. Liu, Calphad, 52, 2739-54(2004).
$
$ Dataset created 2019.07.28 by Bengt Hallstedt.
$ 2020.12.22: Modified for use with GES6.
$
$ There are three versions in the paper, one with random solution liquid (RK)
$ and two with associate solution, one of them without the Al3Sr8 compound.
$ This dataset contains the associate liquid.
$
$ The congruent melting point of Al4Sr is at 1333 K instead of 1316 K.
$ The eutectic reactions on each side differ by up to 2 K.
$
$ ------------------------------------------------------------------------------
 TEMP-LIM 298.15 6000.00 !
$
$ELEMENT NAME  REF. STATE               ATOMIC MASS H298-H0    S298    !
$
 ELEMENT VA   VACUUM                      0.0          0.0      0.0    ! 
 ELEMENT AL   FCC_A1                     26.98154   4540.      28.30   ! 
 ELEMENT SR   FCC_A1                     87.62      6568.      55.694  ! 
$ ------------------------------------------------------------------------------
$ Species
$
 SPECIE  AL4SR                              AL4SR1 !
 SPECIE  AL2SR                              AL2SR1 !
$ ------------------------------------------------------------------------------
$ Phase definitions
$
 PHASE LIQUID:L % 1 1 !
 CONST LIQUID:L : AL AL2SR AL4SR SR : !
$
$ Fcc (cF4, Fm-3m) and MeX (cF8, Fm-3m)
$
 PHASE FCC_A1 %A 2 1 1 !
 CONST FCC_A1 : AL SR : VA : !
$
$ Bcc (cI2, Im-3m)
$
 PHASE BCC_A2 %B 2 1 3 !
 CONST BCC_A2 : AL SR : VA : !
$
$ Hcp (hP2, P6_3/mmc) and Me2X (NiAs-type, hP4, P6_3/mmc, B8_1)
$
 PHASE HCP_A3 %A 2 1 0.5 !
 CONST HCP_A3 : AL SR : VA : !
$
$ Prototype Al4Ba (tI10, I4/mmm)
$
 PHASE AL4SR_D13 % 2 4 1 !
 CONST AL4SR_D13 : AL : SR : !
$
$ Prototype Hg2K (oI12, Imma)
$
 PHASE AL2SR % 2 2 1 !
 CONST AL2SR : AL : SR : !
$
$ Prototype Ba8Ga7 (cP60, P2_13)
$
 PHASE AL7SR8 % 2 7 8 !
 CONST AL7SR8 : AL : SR : !
$
$ Prototype Ca8In3 (aP22, P-1, 2)
$
 PHASE AL3SR8 % 2 3 8 !
 CONST AL3SR8 : AL : SR : !
$ ------------------------------------------------------------------------------
$ Defaults
$
 DEFINE-SYSTEM-DEFAULT ELEMENT 2 !
 DEFAULT-COM DEFINE_SYSTEM_ELEMENT VA !
 TYPE-DEF % SEQ * !
 TYPE-DEF A GES AMEND_PHASE_DESCRIPTION @ MAGNETIC -3 0.28 !
 TYPE-DEF B GES AMEND_PHASE_DESCRIPTION @ MAGNETIC -1 0.4 !
 FUNCTION ZERO      298.15  0;                                         6000 N !
 FUNCTION UN_ASS    298.15  0;                                         6000 N !
 FUNCTION R         298.15  +8.31451;                                  6000 N !
$ ------------------------------------------------------------------------------
$ Element data
$ ------------------------------------------------------------------------------
$ Al
$
$ BCT_A5 and DIAMOND_A4 added in unary 3.0
$
 PAR  G(FCC_A1,AL:VA),,                 +GHSERAL;                2900 N 91Din !
 PAR  G(BCC_A2,AL:VA),,                 +GHSERAL+10083-4.813*T;  2900 N 91Din !
 PAR  G(HCP_A3,AL:VA),,                 +GHSERAL+5481-1.8*T;     2900 N 91Din !
$PAR  G(CBCC_A12,AL:VA),,               +GHSERAL
$            +10083.4-4.813*T;                                   2900 N 91Din !
$PAR  G(CUB_A13,AL:VA),,                +GHSERAL
$            +10920.44-4.8116*T;                                 2900 N 91Din !
$PAR  G(BCT_A5,AL),,                    +GHSERAL+10083-4.813*T;  2900 N SGCOST !
$PAR  G(DIAMOND_A4,AL),,                +GHSERAL+30*T;           2900 N SGCOST !
 PAR  G(LIQUID,AL),,                    +GLIQAL;                 2900 N 91Din !
$
 FUNCTION GHSERAL   298.15  -7976.15+137.093038*T-24.3671976*T*LN(T)
       -0.001884662*T**2-8.77664E-07*T**3+74092*T**(-1);
       700.00  Y  -11276.24+223.048446*T-38.5844296*T*LN(T)
       +0.018531982*T**2 -5.764227E-06*T**3+74092*T**(-1);
       933.47  Y  -11278.361+188.684136*T-31.748192*T*LN(T)
       -1.230622E+28*T**(-9);
      2900.00  N !
 FUNCTION GLIQAL    298.15  +11005.045-11.84185*T+GHSERAL+7.9337E-20*T**7;
       933.47  Y  -795.991+177.430209*T-31.748192*T*LN(T);
      2900.00  N !
 FUNCTION GBCCAL    298.15  +GHSERAL+10083-4.813*T;                    2900 N !
$ ------------------------------------------------------------------------------
$ Sr
$
 PAR  G(FCC_A1,SR:VA),,                 +GHSERSR;                3000 N 91Din !
 PAR  G(BCC_A2,SR:VA),,                 +GBCCSR;                 3000 N 91Din !
 PAR  G(HCP_A3,SR:VA),,                 +GHSERSR+250+0.7*T;      3000 N 91Din !
 PAR  G(LIQUID,SR),,                    +GLIQSR;                 3000 N 91Din !
$
 FUNCTION GHSERSR   298.15  -7532.367+107.183879*T-23.905*T*LN(T)
       -0.00461225*T**2-1.67477E-07*T**3-2055*T**(-1);
       820.00  Y  -13380.102+153.196104*T-30.0905432*T*LN(T)
       -0.003251266*T**2+1.84189E-07*T**3+850134*T**(-1);
      3000.00  N !
 FUNCTION GBCCSR    298.15  -6779.234+116.583654*T-25.6708365*T*LN(T)
       -0.003126762*T**2+2.2965E-07*T**3+27649*T**(-1);
       820.00  Y  -6970.594+122.067301*T-26.57*T*LN(T)
       -0.0019493*T**2-1.7895E-08*T**3+16495*T**(-1);
      1050.00  Y  +8168.357+0.423037*T-9.7788593*T*LN(T)
       -0.009539908*T**2+5.20221E-07*T**3-2414794*T**(-1);
      3000.00  N !
 FUNCTION GLIQSR    298.15  +2194.997-10.118994*T-5.0668978*T*LN(T)
       -0.031840595*T**2+4.981237E-06*T**3-265559*T**(-1);
      1050.00  Y  -10855.29+213.406219*T-39.463*T*LN(T);
      3000.00  N !
$ ------------------------------------------------------------------------------
$ Binary system
$
$ Y. Zhong, C. Wolverton, Y.A. Chang, Z.-K. Liu, Calphad, 52, 2739-54(2004).
$
$ Checked against paper. Checked at 6000 K.
$
$ There are three versions in the paper, one with random solution liquid (RK)
$ and two with associate solution, one of them without the Al3Sr8 compound.
$ This dataset contains the random solution liquid.
$
$ The congruent melting point of Al4Sr is at 1333 K instead of 1316 K.
$ The eutectic reactions on each side differ by up to 2 K.
$
 PAR  G(LIQUID,AL4SR),,                 +4*GLIQAL+GLIQSR
             -97696+24.084*T;,,                                       N 04Zho !
 PAR  G(LIQUID,AL2SR),,                 +2*GLIQAL+GLIQSR
             -75525+13.055*T;,,                                       N 04Zho !
 PAR  L(LIQUID,AL2SR,SR;0),,            -15221;,,                     N 04Zho !
$
 PAR  L(FCC_A1,AL,SR:VA;0),,            +UN_ASS;,,                    N !
 PAR  L(BCC_A2,AL,SR:VA;0),,            +UN_ASS;,,                    N !
$
 PAR  G(AL4SR_D13,AL:SR),,              +4*GHSERAL+GHSERSR
             -133505+20.59*T;,,                                       N 04Zho !
 PAR  G(AL2SR,AL:SR),,                  +2*GHSERAL+GHSERSR
             -88830+14.286*T;,,                                       N 04Zho !
 PAR  G(AL7SR8,AL:SR),,                 +7*GHSERAL+8*GHSERSR
             -311835+23.34*T;,,                                       N 04Zho !
 PAR  G(AL3SR8,AL:SR),,                 +3*GHSERAL+8*GHSERSR
             -106876-29.744*T;,,                                      N 04Zho !
$ ------------------------------------------------------------------------------
$
 ASSESSED_SYSTEM
  AL-SR(TDB -* +LIQUID +FCC +BCC_A2 +AL4SR_D13 +AL2SR +AL7SR8 +AL3SR8
    ;G5 C_S:FCC/SR:VA MAJ:FCC/AL:VA ;P3 *) !
$
$
 LIST-OF-REFERENCE
 NUMBER  SOURCE
  Null   'Unknown source'
  Same   'Same or similar interaction as in the corresponding stable phase'
  REFLAV 'Laves phase convention: G(LAVES,X:X)=+3*GHSERXX+15000'
  COST   'COST 507 database, 1998'
  SGCOST 'COST 507 database, SGTE unary database V.3.0, 1996; Al, B, Nd, Ti, Zn'
  91Din  'A.T. Dinsdale, Calphad, 15, 317-425(1991).'
  04Zho  'Y. Zhong, C. Wolverton, Y.A. Chang, Z.-K. Liu,
          Calphad, 52, 2739-54(2004); Al-Sr'
!

File: data/databases/sgte-binary/AlSr-14Lia.tdb
$
$ Database for Al-Sr from S.-M. Liang et al. 2014.
$
$ S.-M. Liang, M. Engstler, V. Groten, J. Barrirero, F. Muecklich,
$ A. Buehrig-Polaczek, R. Schmid-Fetzer, J. Alloys Compd., 610, 443-50(2014).
$
$ Dataset created 2019.07.28 by Bengt Hallstedt.
$ 2020.12.22: Modified for use with GES6.
$
$ Modified from the RK version of 04Zho.
$
$ ------------------------------------------------------------------------------
 TEMP-LIM 298.15 6000.00 !
$
$ELEMENT NAME  REF. STATE               ATOMIC MASS H298-H0    S298    !
$
 ELEMENT VA   VACUUM                      0.0          0.0      0.0    ! 
 ELEMENT AL   FCC_A1                     26.98154   4540.      28.30   ! 
 ELEMENT SR   FCC_A1                     87.62      6568.      55.694  ! 
$ ------------------------------------------------------------------------------
$ Phase definitions
$
 PHASE LIQUID:L % 1 1 !
 CONST LIQUID:L : AL SR : !
$
$ Fcc (cF4, Fm-3m) and MeX (cF8, Fm-3m)
$
 PHASE FCC_A1 %A 2 1 1 !
 CONST FCC_A1 : AL SR : VA : !
$
$ Bcc (cI2, Im-3m)
$
 PHASE BCC_A2 %B 2 1 3 !
 CONST BCC_A2 : AL SR : VA : !
$
$ Hcp (hP2, P6_3/mmc) and Me2X (NiAs-type, hP4, P6_3/mmc, B8_1)
$
 PHASE HCP_A3 %A 2 1 0.5 !
 CONST HCP_A3 : AL SR : VA : !
$
$ Prototype Al4Ba (tI10, I4/mmm)
$
 PHASE AL4SR_D13 % 2 4 1 !
 CONST AL4SR_D13 : AL : SR : !
$
$ Prototype Hg2K (oI12, Imma)
$
 PHASE AL2SR % 2 2 1 !
 CONST AL2SR : AL : SR : !
$
$ Prototype Ba8Ga7 (cP60, P2_13)
$
 PHASE AL7SR8 % 2 7 8 !
 CONST AL7SR8 : AL : SR : !
$
$ Prototype Ca8In3 (aP22, P-1, 2)
$
 PHASE AL3SR8 % 2 3 8 !
 CONST AL3SR8 : AL : SR : !
$ ------------------------------------------------------------------------------
$ Defaults
$
 DEFINE-SYSTEM-DEFAULT ELEMENT 2 !
 DEFAULT-COM DEFINE_SYSTEM_ELEMENT VA !
 TYPE-DEF % SEQ * !
 TYPE-DEF A GES AMEND_PHASE_DESCRIPTION @ MAGNETIC -3 0.28 !
 TYPE-DEF B GES AMEND_PHASE_DESCRIPTION @ MAGNETIC -1 0.4 !
 FUNCTION ZERO      298.15  0;                                         6000 N !
 FUNCTION UN_ASS    298.15  0;                                         6000 N !
 FUNCTION R         298.15  +8.31451;                                  6000 N !
$ ------------------------------------------------------------------------------
$ Element data
$ ------------------------------------------------------------------------------
$ Al
$
$ BCT_A5 and DIAMOND_A4 added in unary 3.0
$
 PAR  G(FCC_A1,AL:VA),,                 +GHSERAL;                2900 N 91Din !
 PAR  G(BCC_A2,AL:VA),,                 +GHSERAL+10083-4.813*T;  2900 N 91Din !
 PAR  G(HCP_A3,AL:VA),,                 +GHSERAL+5481-1.8*T;     2900 N 91Din !
$PAR  G(CBCC_A12,AL:VA),,               +GHSERAL
$            +10083.4-4.813*T;                                   2900 N 91Din !
$PAR  G(CUB_A13,AL:VA),,                +GHSERAL
$            +10920.44-4.8116*T;                                 2900 N 91Din !
$PAR  G(BCT_A5,AL),,                    +GHSERAL+10083-4.813*T;  2900 N SGCOST !
$PAR  G(DIAMOND_A4,AL),,                +GHSERAL+30*T;           2900 N SGCOST !
 PAR  G(LIQUID,AL),,                    +GLIQAL;                 2900 N 91Din !
$
 FUNCTION GHSERAL   298.15  -7976.15+137.093038*T-24.3671976*T*LN(T)
       -0.001884662*T**2-8.77664E-07*T**3+74092*T**(-1);
       700.00  Y  -11276.24+223.048446*T-38.5844296*T*LN(T)
       +0.018531982*T**2 -5.764227E-06*T**3+74092*T**(-1);
       933.47  Y  -11278.361+188.684136*T-31.748192*T*LN(T)
       -1.230622E+28*T**(-9);
      2900.00  N !
 FUNCTION GLIQAL    298.15  +11005.045-11.84185*T+GHSERAL+7.9337E-20*T**7;
       933.47  Y  -795.991+177.430209*T-31.748192*T*LN(T);
      2900.00  N !
 FUNCTION GBCCAL    298.15  +GHSERAL+10083-4.813*T;                    2900 N !
$ ------------------------------------------------------------------------------
$ Sr
$
 PAR  G(FCC_A1,SR:VA),,                 +GHSERSR;                3000 N 91Din !
 PAR  G(BCC_A2,SR:VA),,                 +GBCCSR;                 3000 N 91Din !
 PAR  G(HCP_A3,SR:VA),,                 +GHSERSR+250+0.7*T;      3000 N 91Din !
 PAR  G(LIQUID,SR),,                    +GLIQSR;                 3000 N 91Din !
$
 FUNCTION GHSERSR   298.15  -7532.367+107.183879*T-23.905*T*LN(T)
       -0.00461225*T**2-1.67477E-07*T**3-2055*T**(-1);
       820.00  Y  -13380.102+153.196104*T-30.0905432*T*LN(T)
       -0.003251266*T**2+1.84189E-07*T**3+850134*T**(-1);
      3000.00  N !
 FUNCTION GBCCSR    298.15  -6779.234+116.583654*T-25.6708365*T*LN(T)
       -0.003126762*T**2+2.2965E-07*T**3+27649*T**(-1);
       820.00  Y  -6970.594+122.067301*T-26.57*T*LN(T)
       -0.0019493*T**2-1.7895E-08*T**3+16495*T**(-1);
      1050.00  Y  +8168.357+0.423037*T-9.7788593*T*LN(T)
       -0.009539908*T**2+5.20221E-07*T**3-2414794*T**(-1);
      3000.00  N !
 FUNCTION GLIQSR    298.15  +2194.997-10.118994*T-5.0668978*T*LN(T)
       -0.031840595*T**2+4.981237E-06*T**3-265559*T**(-1);
      1050.00  Y  -10855.29+213.406219*T-39.463*T*LN(T);
      3000.00  N !
$ ------------------------------------------------------------------------------
$ Binary system
$
$ S.-M. Liang, M. Engstler, V. Groten, J. Barrirero, F. Muecklich,
$ A. Buehrig-Polaczek, R. Schmid-Fetzer, J. Alloys Compd., 610, 443-50(2014).
$
$ Checked against paper. Checked at 6000 K.
$
$ Modified from the RK version of 04Zho.
$
 PAR  L(LIQUID,AL,SR;0),,               -74839+23.686*T;,,            N 04Zho !
 PAR  L(LIQUID,AL,SR;1),,               -31790+8.549*T;,,             N 04Zho !
 PAR  L(LIQUID,AL,SR;2),,               +10683-4.13*T;,,              N 04Zho !
$
 PAR  L(FCC_A1,AL,SR:VA;0),,            +ZERO;,,                      N 14Lia !
 PAR  L(FCC_A1,AL,SR:VA;1),,            -22200;,,                     N 14Lia !
$
 PAR  L(BCC_A2,AL,SR:VA;0),,            +UN_ASS;,,                    N !
$
 PAR  G(AL4SR_D13,AL:SR),,              -177788+535.06*T
             -94.4169*T*LN(T)-0.0534*T**2+6.93E-06*T**3;,,            N 14Lia !
 PAR  G(AL2SR,AL:SR),,                  -102390+313.828*T
             -58.5189*T*LN(T)-0.03021*T**2+3.71E-06*T**3;,,           N 14Lia !
 PAR  G(AL7SR8,AL:SR),,                 -414810+1534.64*T
             -306.6104*T*LN(T)-0.1373*T**2+1.52E-05*T**3;,,           N 14Lia !
 PAR  G(AL3SR8,AL:SR),,                 -184435+1070.4*T
             -234.8145*T*LN(T)-0.0909*T**2+8.81E-06*T**3;,,           N 14Lia !
$
$ Metastable
$
 PAR  L(HCP_A3,AL,SR:VA;0),,            +ZERO;,,                      N Same !
 PAR  L(HCP_A3,AL,SR:VA;1),,            -22200;,,                     N Same !
$ ------------------------------------------------------------------------------
$
 ASSESSED_SYSTEM
  AL-SR(TDB -* +LIQUID +FCC +BCC_A2 +AL4SR_D13 +AL2SR +AL7SR8 +AL3SR8
    ;G5 C_S:FCC/SR:VA MAJ:FCC/AL:VA ;P3 *) !
$
$
 LIST-OF-REFERENCE
 NUMBER  SOURCE
  Null   'Unknown source'
  Same   'Same or similar interaction as in the corresponding stable phase'
  REFLAV 'Laves phase convention: G(LAVES,X:X)=+3*GHSERXX+15000'
  COST   'COST 507 database, 1998'
  SGCOST 'COST 507 database, SGTE unary database V.3.0, 1996; Al, B, Nd, Ti, Zn'
  91Din  'A.T. Dinsdale, Calphad, 15, 317-425(1991).'
  04Zho  'Y. Zhong, C. Wolverton, Y.A. Chang, Z.-K. Liu,
          Calphad, 52, 2739-54(2004); Al-Sr'
  14Lia  'S.-M. Liang, M. Engstler, V. Groten, J. Barrirero, F. Muecklich,
          A. Buehrig-Polaczek, R. Schmid-Fetzer,
          J. Alloys Compd., 610, 443-50(2014); Al-Sr'
!

File: data/databases/sgte-binary/AlTa-10Wit.tdb
$
$ Database for Al-Ta from V.T. Witusiewicz et al. 2010.
$
$ V.T. Witusiewicz, A.A. Bondar, U. Hecht, J. Zollinger, V.M. Petyukh,
$ O.S. Fomichov, V.M. Voblikov, S. Rex, Intermetallics, 18, 92-106(2010).
$
$ Dataset created 2018.02.04 by Bengt Hallstedt.
$ 2020.12.22: Modified for use with GES6.
$
$ The sigma=Ta39Al69+Al38Ta48 equilibrium is at 1728 K instead of 1737 K,
$ possibly a rounding error in the sigma phase, which is represented with
$ three decimals in the paper. The other phases have four decimals for the
$ composition.
$
$ The temperature dependence of the fcc interaction seems too large.
$
$ ------------------------------------------------------------------------------
 TEMP-LIM 298.15 6000.00 !
$
$ELEMENT NAME  REF. STATE               ATOMIC MASS H298-H0    S298    !
$
 ELEMENT VA   VACUUM                      0.0          0.0      0.0    ! 
 ELEMENT AL   FCC_A1                     26.98154   4540.      28.30   ! 
 ELEMENT TA   BCC_A2                    180.9479    5681.872   41.4718 ! 
$ ------------------------------------------------------------------------------
$ Phase definitions
$
 PHASE LIQUID:L % 1 1 !
 CONST LIQUID:L : AL TA : !
$
$ Fcc (cF4, Fm-3m) and MeX (cF8, Fm-3m)
$
 PHASE FCC_A1 %A 2 1 1 !
 CONST FCC_A1 : AL TA : VA : !
$
$ Bcc (cI2, Im-3m)
$
 PHASE BCC_A2 %B 2 1 3 !
 CONST BCC_A2 : AL TA : VA : !
$
$ Hcp (hP2, P6_3/mmc) and Me2X (NiAs-type, hP4, P6_3/mmc, B8_1)
$
 PHASE HCP_A3 %A 2 1 0.5 !
 CONST HCP_A3 : AL TA : VA : !
$
$ Prototype Al3Ti (tI8, I4/mmm), epsilon
$
 PHASE AL3TA_D022 % 2 3 1 !
 CONST AL3TA_D022 : AL : AL TA% : !
$
$ Prototype Al69Ta39 (cF444, F-43m)
$
 PHASE AL69TA39 % 2 69 39 !
 CONST AL69TA39 : AL% TA : AL TA% : !
$
$ Prototype Al38Ta48 (mP86, P2_1/c, 14), phi
$
 PHASE AL38TA48 % 2 38 48 !
 CONST AL38TA48 : AL% TA : AL TA% : !
$
$ Prototype CrFe (tP30, P4_2/mnm), also known as AlTa2
$
 PHASE SIGMA_D8B % 3 10 4 16 !
 CONST SIGMA_D8B : AL% TA : TA : AL TA : !
$ ------------------------------------------------------------------------------
$ Defaults
$
 DEFINE-SYSTEM-DEFAULT ELEMENT 2 !
 DEFAULT-COM DEFINE_SYSTEM_ELEMENT VA !
 TYPE-DEF % SEQ * !
 TYPE-DEF A GES AMEND_PHASE_DESCRIPTION @ MAGNETIC -3 0.28 !
 TYPE-DEF B GES AMEND_PHASE_DESCRIPTION @ MAGNETIC -1 0.4 !
 FUNCTION ZERO      298.15  0;                                         6000 N !
 FUNCTION UN_ASS    298.15  0;                                         6000 N !
 FUNCTION R         298.15  +8.31451;                                  6000 N !
$ ------------------------------------------------------------------------------
$ Element data
$ ------------------------------------------------------------------------------
$ Al
$
$ BCT_A5 and DIAMOND_A4 added in unary 3.0
$
 PAR  G(FCC_A1,AL:VA),,                 +GHSERAL;                2900 N 91Din !
 PAR  G(BCC_A2,AL:VA),,                 +GHSERAL+10083-4.813*T;  2900 N 91Din !
 PAR  G(HCP_A3,AL:VA),,                 +GHSERAL+5481-1.8*T;     2900 N 91Din !
$PAR  G(CBCC_A12,AL:VA),,               +GHSERAL
$            +10083.4-4.813*T;                                   2900 N 91Din !
$PAR  G(CUB_A13,AL:VA),,                +GHSERAL
$            +10920.44-4.8116*T;                                 2900 N 91Din !
$PAR  G(BCT_A5,AL),,                    +GHSERAL+10083-4.813*T;  2900 N SGCOST !
$PAR  G(DIAMOND_A4,AL),,                +GHSERAL+30*T;           2900 N SGCOST !
 PAR  G(LIQUID,AL),,                    +GLIQAL;                 2900 N 91Din !
$
 PAR  G(AL3TA_D022,AL:AL),,             +4*GHSERAL+80000;,,           N 10Wit !
 PAR  G(AL69TA39,AL:AL),,               +108*GHSERAL+324000;,,        N 10Wit !
 PAR  G(AL38TA48,AL:AL),,               +86*GHSERAL+21500;,,          N 10Wit !
$
 FUNCTION GHSERAL   298.15  -7976.15+137.093038*T-24.3671976*T*LN(T)
       -0.001884662*T**2-8.77664E-07*T**3+74092*T**(-1);
       700.00  Y  -11276.24+223.048446*T-38.5844296*T*LN(T)
       +0.018531982*T**2 -5.764227E-06*T**3+74092*T**(-1);
       933.47  Y  -11278.361+188.684136*T-31.748192*T*LN(T)
       -1.230622E+28*T**(-9);
      2900.00  N !
 FUNCTION GLIQAL    298.15  +11005.045-11.84185*T+GHSERAL+7.9337E-20*T**7;
       933.47  Y  -795.991+177.430209*T-31.748192*T*LN(T);
      2900.00  N !
$ ------------------------------------------------------------------------------
$ Ta
$
 PAR  G(BCC_A2,TA:VA),,                 +GHSERTA;,,                   N 91Din !
 PAR  G(FCC_A1,TA:VA),,                 +GHSERTA+16000+1.7*T;,,       N 91Din !
 PAR  G(HCP_A3,TA:VA),,                 +GHSERTA+12000+2.4*T;,,       N 91Din !
 PAR  G(LIQUID,TA),,                    +GLIQTA;,,                    N 91Din !
$
 PAR  G(AL69TA39,TA:TA),,               +108*GHSERTA+972000;,,        N 10Wit !
 PAR  G(AL38TA48,TA:TA),,               +86*GHSERTA+967500;,,         N 10Wit !
 PAR  G(SIGMA_D8B,TA:TA:TA),,           +30*GHSERTA+73.497*T;,,       N 10Wit !
$
 FUNCTION GHSERTA   298.15  -7285.889+119.139857*T-23.7592624*T*LN(T)
       -0.002623033*T**2+1.70109E-07*T**3-3293*T**(-1);
      1300.00  Y  -22389.955+243.88676*T-41.137088*T*LN(T)
       +0.006167572*T**2-6.55136E-07*T**3+2429586*T**(-1);
      2500.00  Y  +229382.886-722.59722*T+78.5244752*T*LN(T)
       -0.017983376*T**2+1.95033E-07*T**3-93813648*T**(-1);
      3290.00  Y  -1042384.01+2985.49125*T-362.159132*T*LN(T)
       +0.043117795*T**2-1.055148E-06*T**3+5.54714342E+08*T**(-1);
      6000.00  N !
 FUNCTION GLIQTA    298.15  +29160.975-7.578729*T+GHSERTA;
      1000.00  Y  +43884.339-61.981795*T+0.0279523*T*LN(T)
       -0.012330066*T**2+6.14599E-07*T**3-3523338*T**(-1);
      3290.00  Y  -6314.543+258.110873*T-41.84*T*LN(T);
      6000.00  N !
$ ------------------------------------------------------------------------------
$ Binary system
$
$ V.T. Witusiewicz, A.A. Bondar, U. Hecht, J. Zollinger, V.M. Petyukh,
$ O.S. Fomichov, V.M. Voblikov, S. Rex, Intermetallics, 18, 92-106(2010).
$
$ Checked against paper. Checked at 6000 K.
$
$ The sigma=Ta39Al69+Al38Ta48 equilibrium is at 1728 K instead of 1737 K,
$ possibly a rounding error in the sigma phase, which is represented with
$ three decimals in the paper. The other phases have four decimals for the
$ composition.
$
$ The temperature dependence of the fcc interaction seems too large.
$
 PAR  L(LIQUID,AL,TA;0),,               -55024.6+9.4894*T;,,          N 10Wit !
 PAR  L(LIQUID,AL,TA;1),,               -32750.1+19.6888*T;,,         N 10Wit !
 PAR  L(LIQUID,AL,TA;2),,               +26570-4.667*T;,,             N 10Wit !
$
 PAR  L(FCC_A1,AL,TA:VA;0),,            -125394.8+78.85*T;,,          N 10Wit !
 PAR  L(BCC_A2,AL,TA:VA;0),,            -578.90066;,,                 N 10Wit !
$
 PAR  G(AL3TA_D022,AL:TA),,             +3*GHSERAL+GHSERTA
             -119800+26.304*T;,,                                      N 10Wit !
 PAR  L(AL3TA_D022,AL:AL,TA;0),,        -5976-42.4844*T;,,            N 10Wit !
$
 PAR  G(AL69TA39,AL:TA),,               +69*GHSERAL+39*GHSERTA
             -2797632+378.216*T;,,                                    N 10Wit !
 PAR  G(AL69TA39,TA:AL),,               +69*GHSERTA+39*GHSERAL;,,     N 10Wit !
$
 PAR  G(AL38TA48,AL:TA),,               +38*GHSERAL+48*GHSERTA
             -2119900+215.903*T;,,                                    N 10Wit !
 PAR  G(AL38TA48,TA:AL),,               +38*GHSERTA+48*GHSERAL;,,     N 10Wit !
 PAR  L(AL38TA48,AL,TA:TA;0),,          -1199510.8+365.5215*T;,,      N 10Wit !
 PAR  L(AL38TA48,AL:AL,TA;0),,          -2257500+1409.9356*T;,,       N 10Wit !
$
 PAR  G(SIGMA_D8B,AL:TA:AL),,           +26*GHSERAL+4*GHSERTA
             -342090+212.976*T;,,                                     N 10Wit !
 PAR  G(SIGMA_D8B,AL:TA:TA),,           +10*GHSERAL+20*GHSERTA
             -661440+91.953*T;,,                                      N 10Wit !
 PAR  G(SIGMA_D8B,TA:TA:AL),,           +16*GHSERAL+14*GHSERTA;,,     N 10Wit !
 PAR  L(SIGMA_D8B,AL:TA:AL,TA;0),,      -662055;,,                    N 10Wit !
$
$ Metastable
$
 PAR  L(HCP_A3,AL,TA:VA;0),,            -578.90066;,,                 N Same !
$ ------------------------------------------------------------------------------
$
$
 LIST-OF-REFERENCE
 NUMBER  SOURCE
  Null   'Unknown source'
  Same   'Same or similar interaction as in the corresponding stable phase'
  SGCOST 'COST 507 database, SGTE unary database V.3.0, 1996; Al, B, Nd, Ti, Zn'
  91Din  'A.T. Dinsdale, Calphad, 15, 317-425(1991).'
  10Wit  'V.T. Witusiewicz, A.A. Bondar, U. Hecht, J. Zollinger, V.M. Petyukh,
          O.S. Fomichov, V.M. Voblikov, S. Rex,
          Intermetallics, 18, 92-106(2010); Al-Ta'
!

File: data/databases/sgte-binary/AlTa-90Kat.tdb
$
$ Database for Al-Ta from U. Kattner 1990
$
$ U. Kattner, unpublished, 1990
$
$ Dataset created 2009.08.23 by Bengt Hallstedt.
$ 2020.12.22: Modified for use with GES6.
$
$ Included in the NIST-Ni0209.tdb and AlCrNiTaW2.tdb databases.
$
$ Very strong temperature dependence of the fcc interaction.
$
$ The phase diagram looks very different from the one by Du and Schmid-Fetzer
$ from 1996. Probably the latter is preferrable.
$
$ ------------------------------------------------------------------------------
 TEMP-LIM 298.15 6000.00 !
$
$ELEMENT NAME  REF. STATE               ATOMIC MASS H298-H0    S298    !
$
 ELEMENT VA   VACUUM                      0.0          0.0      0.0    ! 
 ELEMENT AL   FCC_A1                     26.98154   4540.      28.30   ! 
 ELEMENT TA   BCC_A2                    180.9479    5681.872   41.4718 ! 
$ ------------------------------------------------------------------------------
$ Phase definitions
$
 PHASE LIQUID:L % 1 1 !
 CONST LIQUID:L : AL TA : !
$
$ Fcc (cF4, Fm-3m) and MeX (cF8, Fm-3m)
$
 PHASE FCC_A1 % 2 1 1 !
 CONST FCC_A1 : AL% TA : VA : !
$
$ Bcc (cI2, Im-3m)
$
 PHASE BCC_A2 % 2 1 3 !
 CONST BCC_A2 : AL TA% : VA : !
$
$ Hcp (hP2, P6_3/mmc) and Me2X (NiAs-type, hP4, P6_3/mmc, B8_1)
$
 PHASE HCP_A3 % 2 1 0.5 !
 CONST HCP_A3 : AL TA : VA : !
$
$ This is probably Al3Ta2: Pearson symbol aP* in Pauling file
$
 PHASE AL2TA %  2 0.35 0.65 !
 CONST AL2TA : TA : AL : !
$
$ Prototype Al3Ti (tI8, I4/mmm)
$
 PHASE AL3TA_D022 %  2 0.25 0.75 !
 CONST AL3TA_D022 : TA : AL : !
$
$ Pearson symbol mP*
$
 PHASE ALTA %  2 0.51515 0.48485 !
 CONST ALTA : TA : AL : !
$
$ Prototype sigma-CrFe (tP30, P4_2/mnm), also known as AlTa2
$
 PHASE SIGMA_D8B %  3 10 4 16 !
 CONST SIGMA_D8B : AL TA : TA : AL TA : !
$ ------------------------------------------------------------------------------
$ Defaults
$
 DEFINE-SYSTEM-DEFAULT ELEMENT 2 !
 DEFAULT-COM DEFINE_SYSTEM_ELEMENT VA !
 TYPE-DEF % SEQ * !
 FUNCTION ZERO      298.15  0;                                         6000 N !
 FUNCTION UN_ASS    298.15  0;                                         6000 N !
 FUNCTION R         298.15  +8.31451;                                  6000 N !
$ ------------------------------------------------------------------------------
$ Element data
$ ------------------------------------------------------------------------------
$ Al
$
$ BCT_A5 and DIAMOND_A4 added in unary 3.0
$
 PAR  G(FCC_A1,AL:VA),,                 +GHSERAL;                2900 N 91Din !
 PAR  G(BCC_A2,AL:VA),,                 +GHSERAL+10083-4.813*T;  2900 N 91Din !
 PAR  G(HCP_A3,AL:VA),,                 +GHSERAL+5481-1.8*T;     2900 N 91Din !
$PAR  G(CBCC_A12,AL:VA),,               +GHSERAL
$            +10083.4-4.813*T;                                   2900 N 91Din !
$PAR  G(CUB_A13,AL:VA),,                +GHSERAL
$            +10920.44-4.8116*T;                                 2900 N 91Din !
$PAR  G(BCT_A5,AL),,                    +GHSERAL+10083-4.813*T;  2900 N SGCOST !
$PAR  G(DIAMOND_A4,AL),,                +GHSERAL+30*T;           2900 N SGCOST !
 PAR  G(LIQUID,AL),,                    +GLIQAL;                 2900 N 91Din !
$
 FUNCTION GHSERAL   298.15  -7976.15+137.093038*T-24.3671976*T*LN(T)
       -0.001884662*T**2-8.77664E-07*T**3+74092*T**(-1);
       700.00  Y  -11276.24+223.048446*T-38.5844296*T*LN(T)
       +0.018531982*T**2 -5.764227E-06*T**3+74092*T**(-1);
       933.47  Y  -11278.361+188.684136*T-31.748192*T*LN(T)
       -1.230622E+28*T**(-9);
      2900.00  N !
 FUNCTION GLIQAL    298.15  +11005.045-11.84185*T+GHSERAL+7.9337E-20*T**7;
       933.47  Y  -795.991+177.430209*T-31.748192*T*LN(T);
      2900.00  N !
$
 FUNCTION AL_FCC    298.15  -10711+11.473*T;                           6000 N !
 FUNCTION AL_TA2AL  298.15  -5230+9.673*T+GLIQAL;                      6000 N !
$ ------------------------------------------------------------------------------
$ Ta
$
 PAR  G(BCC_A2,TA:VA),,                 +GHSERTA;,,                   N 91Din !
 PAR  G(FCC_A1,TA:VA),,                 +GHSERTA+16000+1.7*T;,,       N 91Din !
 PAR  G(HCP_A3,TA:VA),,                 +GHSERTA+12000+2.4*T;,,       N 91Din !
 PAR  G(LIQUID,TA),,                    +GLIQTA;,,                    N 91Din !
$
 PAR  G(SIGMA_D8B,TA:TA:TA),,           +30*TA_TA2AL;,,               N 90Kat !
$
 FUNCTION GHSERTA   298.15  -7285.889+119.139857*T-23.7592624*T*LN(T)
       -0.002623033*T**2+1.70109E-07*T**3-3293*T**(-1);
      1300.00  Y  -22389.955+243.88676*T-41.137088*T*LN(T)
       +0.006167572*T**2-6.55136E-07*T**3+2429586*T**(-1);
      2500.00  Y  +229382.886-722.59722*T+78.5244752*T*LN(T)
       -0.017983376*T**2+1.95033E-07*T**3-93813648*T**(-1);
      3290.00  Y  -1042384.01+2985.49125*T-362.159132*T*LN(T)
       +0.043117795*T**2-1.055148E-06*T**3+5.54714342E+08*T**(-1);
      6000.00  N !
 FUNCTION GLIQTA    298.15  +29160.975-7.578729*T+GHSERTA;
      1000.00  Y  +43884.339-61.981795*T+0.0279523*T*LN(T)
       -0.012330066*T**2+6.14599E-07*T**3-3523338*T**(-1);
      3290.00  Y  -6314.543+258.110873*T-41.84*T*LN(T);
      6000.00  N !
$
 FUNCTION TA_BCC    298.15  -36568+11.224*T;                           6000 N !
 FUNCTION TA_TA2AL  298.15  -16568+10.024*T+GLIQTA;                    6000 N !
$ ------------------------------------------------------------------------------
$ Binary system
$
$ U. Kattner, unpublished, 1990
$
$ Checked at 6000 K.
$
$ Included in the NIST-Ni0209.tdb and AlCrNiTaW2.tdb databases.
$
$ Very strong temperature dependence of the fcc interaction.
$
$ The phase diagram looks very different from the one by Du and Schmid-Fetzer
$ from 1996. Probably the latter is preferrable.
$
 PAR  L(LIQUID,AL,TA;0),,               -57563.6+5.52942*T;,,         N 90Kat !
 PAR  L(LIQUID,AL,TA;1),,               -55494.3+12.37195*T;,,        N 90Kat !
 PAR  L(LIQUID,AL,TA;2),,               +30277.4;,,                   N 90Kat !
$
 PAR  L(FCC_A1,AL,TA:VA;0),,            -171456.6+92.33492*T;,,       N 90Kat !
$
 PAR  L(BCC_A2,AL,TA:VA;0),,            -60859.0+29.40003*T;,,        N 90Kat !
$
 PAR  G(AL2TA,TA:AL),,                  +0.65*GLIQAL+0.35*GLIQTA
             -57660.95+18.58227*T;,,                                  N 90Kat !
$
 PAR  G(AL3TA_D022,TA:AL),,             +0.75*GLIQAL+0.25*GLIQTA
             -55175.25+19.77*T;,,                                     N 90Kat !
$
 PAR  G(ALTA,TA:AL),,                   +0.48485*GLIQAL
             +0.51515*GLIQTA+0.48485*AL_FCC+0.51515*TA_BCC
             -37000+5.84083*T;,,                                      N 90Kat !
$ Related to HSER this is approximately:
$PAR  G(ALTA,TA:AL),,                   +0.48485*GHSERAL
$            +0.51515*GHSERTA-40871+7.7795*T;,,                       N !
$
 PAR  G(SIGMA_D8B,AL:TA:AL),,           +26*AL_TA2AL+4*TA_TA2AL;,,    N 90Kat !
 PAR  G(SIGMA_D8B,AL:TA:TA),,           +10*AL_TA2AL+20*TA_TA2AL
             -1405272+267.558*T;,,                                    N 90Kat !
 PAR  G(SIGMA_D8B,TA:TA:AL),,           +16*AL_TA2AL+14*TA_TA2AL
             +1405272-267.558*T;,,                                    N 90Kat !
 PAR  L(SIGMA_D8B,AL,TA:TA:AL;0),,      -2098473+684.33*T;,,          N 90Kat !
 PAR  L(SIGMA_D8B,AL,TA:TA:TA;0),,      -2098473+684.33*T;,,          N 90Kat !
 PAR  L(SIGMA_D8B,AL:TA:AL,TA;0),,      -2091087+426.903*T;,,         N 90Kat !
 PAR  L(SIGMA_D8B,TA:TA:AL,TA;0),,      -2091087+426.903*T;,,         N 90Kat !
$
$ Metastable
$
 PAR  L(HCP_A3,AL,TA:VA;0),,            -171456.6+92.33492*T;,,       N Same !
$ ------------------------------------------------------------------------------
$
$
 LIST-OF-REFERENCE
 NUMBER  SOURCE
  Null   'Unknown source'
  Same   'Same or similar interaction as in the corresponding stable phase'
  SGCOST 'COST 507 database, SGTE unary database V.3.0, 1996; Al, B, Nd, Ti, Zn'
  90Kat  'U. Kattner, unpublished, 1990; Al-Ta'
  91Din  'A.T. Dinsdale, Calphad, 15, 317-425(1991).'
!
