Repository: orchid-calphad/orchid-project.org

# orchid-project.org

Website and released data of **ORCHID** (Open Repository for CALPHAD Hypotheses, Intelligence, and Discovery),
served by GitHub Pages at https://orchid-project.org. Releases are archived on Zenodo (one DOI per version).

- `index.html`, `catalog/`, `best-practices.html` — static, self-contained pages (generated in the ORCHID tooling).
- `data/` — released data: catalog, redistributable TDB files, convex hulls. Licences: `data/LICENSES.md`, `data/NOTICE.md`.
- `llms.txt`, `data/croissant.json`, `CITATION.cff`, `.zenodo.json` — machine-readable metadata.

Only data with clear redistribution rights are published.

File: data/databases/sgte-binary/AlTa-96Du-LB.tdb
$
$ Database for Al-Ta from Y. Du and R. Schmid-Fetzer 1996
$ (included in LB Vol. 1)
$
$ Y. Du, R. Schmid-Fetzer, J. Phase Equilib., 17, 311-324(1996).
$
$ Dataset created 2009.08.23 by Bengt Hallstedt.
$ 2020.12.22: Modified for use with GES6.
$
$ The fcc interaction in LBall-v7+fun.tdb is different from the one in the
$ paper. The changed interaction was also used to calculate the invariant
$ equilibria in the book. However, the origin of this interaction is obscure.
$
$ There is an inverse miscibility gap with a minimum at 5940 K and x(Ta)=0.67.
$
$ ------------------------------------------------------------------------------
 TEMP-LIM 298.15 6000.00 !
$
$ELEMENT NAME  REF. STATE               ATOMIC MASS H298-H0    S298    !
$
 ELEMENT VA   VACUUM                      0.0          0.0      0.0    ! 
 ELEMENT AL   FCC_A1                     26.98154   4540.      28.30   ! 
 ELEMENT TA   BCC_A2                    180.9479    5681.872   41.4718 ! 
$ ------------------------------------------------------------------------------
$ Phase definitions
$
 PHASE LIQUID:L % 1 1 !
 CONST LIQUID:L : AL TA : !
$
$ Fcc (cF4, Fm-3m) and MeX (cF8, Fm-3m)
$
 PHASE FCC_A1 % 2 1 1 !
 CONST FCC_A1 : AL TA : VA : !
$
$ Bcc (cI2, Im-3m)
$
 PHASE BCC_A2 % 2 1 3 !
 CONST BCC_A2 : AL TA : VA : !
$
$ Hcp (hP2, P6_3/mmc) and Me2X (NiAs-type, hP4, P6_3/mmc, B8_1)
$
 PHASE HCP_A3 % 2 1 0.5 !
 CONST HCP_A3 : AL TA : VA : !
$
$ Pearson symbol aP* in Pauling file
$
 PHASE AL3TA2 %  2 0.6 0.4 !
 CONST AL3TA2 : AL : TA : !
$
$ Prototype Al69Ta39 (cF444, F-43m)
$
 PHASE AL69TA39 % 2 0.638889 0.361111 !
 CONST AL69TA39 : AL : TA : !
$
$ Pearson symbol hP*
$
 PHASE AL7TA5 %  2 0.583333 0.416667 !
 CONST AL7TA5 : AL : TA : !
$
$ Pearson symbol mP*
$
 PHASE ALTA % 2 0.5 0.5 !
 CONST ALTA : AL : TA : !
$
$ Prototype Al3Ti (tI8, I4/mmm)
$
 PHASE AL3TA_D022 % 2 0.75 0.25 !
 CONST AL3TA_D022 : AL : TA : !
$
$ Prototype CrFe (tP30, P4_2/mnm), also known as AlTa2
$
 PHASE SIGMA_D8B % 3 10 4 16 !
 CONST SIGMA_D8B : AL% TA : TA : AL TA : !
$ ------------------------------------------------------------------------------
$ Defaults
$
 DEFINE-SYSTEM-DEFAULT ELEMENT 2 !
 DEFAULT-COM DEFINE_SYSTEM_ELEMENT VA !
 DEFAULT-COM REJECT_PHASE HCP_A3 !
 TYPE-DEF % SEQ * !
 FUNCTION ZERO      298.15  0;                                         6000 N !
 FUNCTION UN_ASS    298.15  0;                                         6000 N !
 FUNCTION R         298.15  +8.31451;                                  6000 N !
$ ------------------------------------------------------------------------------
$ Element data
$ ------------------------------------------------------------------------------
$ Al
$
$ BCT_A5 and DIAMOND_A4 added in unary 3.0
$
 PAR  G(FCC_A1,AL:VA),,                 +GHSERAL;                2900 N 91Din !
 PAR  G(BCC_A2,AL:VA),,                 +GHSERAL+10083-4.813*T;  2900 N 91Din !
 PAR  G(HCP_A3,AL:VA),,                 +GHSERAL+5481-1.8*T;     2900 N 91Din !
$PAR  G(CBCC_A12,AL:VA),,               +GHSERAL
$            +10083.4-4.813*T;                                   2900 N 91Din !
$PAR  G(CUB_A13,AL:VA),,                +GHSERAL
$            +10920.44-4.8116*T;                                 2900 N 91Din !
$PAR  G(BCT_A5,AL),,                    +GHSERAL+10083-4.813*T;  2900 N SGCOST !
$PAR  G(DIAMOND_A4,AL),,                +GHSERAL+30*T;           2900 N SGCOST !
 PAR  G(LIQUID,AL),,                    +GLIQAL;                 2900 N 91Din !
$
 FUNCTION GHSERAL   298.15  -7976.15+137.093038*T-24.3671976*T*LN(T)
       -0.001884662*T**2-8.77664E-07*T**3+74092*T**(-1);
       700.00  Y  -11276.24+223.048446*T-38.5844296*T*LN(T)
       +0.018531982*T**2 -5.764227E-06*T**3+74092*T**(-1);
       933.47  Y  -11278.361+188.684136*T-31.748192*T*LN(T)
       -1.230622E+28*T**(-9);
      2900.00  N !
 FUNCTION GLIQAL    298.15  +11005.045-11.84185*T+GHSERAL+7.9337E-20*T**7;
       933.47  Y  -795.991+177.430209*T-31.748192*T*LN(T);
      2900.00  N !
$ ------------------------------------------------------------------------------
$ Ta
$
 PAR  G(BCC_A2,TA:VA),,                 +GHSERTA;,,                   N 91Din !
 PAR  G(FCC_A1,TA:VA),,                 +GHSERTA+16000+1.7*T;,,       N 91Din !
 PAR  G(HCP_A3,TA:VA),,                 +GHSERTA+12000+2.4*T;,,       N 91Din !
 PAR  G(LIQUID,TA),,                    +GLIQTA;,,                    N 91Din !
$
 FUNCTION GHSERTA   298.15  -7285.889+119.139857*T-23.7592624*T*LN(T)
       -0.002623033*T**2+1.70109E-07*T**3-3293*T**(-1);
      1300.00  Y  -22389.955+243.88676*T-41.137088*T*LN(T)
       +0.006167572*T**2-6.55136E-07*T**3+2429586*T**(-1);
      2500.00  Y  +229382.886-722.59722*T+78.5244752*T*LN(T)
       -0.017983376*T**2+1.95033E-07*T**3-93813648*T**(-1);
      3290.00  Y  -1042384.01+2985.49125*T-362.159132*T*LN(T)
       +0.043117795*T**2-1.055148E-06*T**3+5.54714342E+08*T**(-1);
      6000.00  N !
 FUNCTION GLIQTA    298.15  +29160.975-7.578729*T+GHSERTA;
      1000.00  Y  +43884.339-61.981795*T+0.0279523*T*LN(T)
       -0.012330066*T**2+6.14599E-07*T**3-3523338*T**(-1);
      3290.00  Y  -6314.543+258.110873*T-41.84*T*LN(T);
      6000.00  N !
$ ------------------------------------------------------------------------------
$ Binary system
$
$ From Y. Du and R. Schmid-Fetzer 1996 (Included in LB Vol. 1).
$
$ Y. Du, R. Schmid-Fetzer, J. Phase Equilib., 17, 311-324(1996).
$
$ Checked against LB and paper. Checked at 6000 K.
$
$ The fcc interaction in LBall-v7+fun.tdb is different from the one in the
$ paper. The changed interaction was also used to calculate the invariant
$ equilibria in the book. However, the origin of this interaction is obscure.
$
$ There is an inverse miscibility gap with a minimum at 5940 K and x(Ta)=0.67.
$
 PAR  L(LIQUID,AL,TA;0),,               -87874.5866+28.5879376*T;,,   N 96Du !
 PAR  L(LIQUID,AL,TA;1),,               +21906.7062-8.59664815*T;,,   N 96Du !
$
 PAR  L(FCC_A1,AL,TA:VA;0),,            -84320.41+24.80012*T;,,       N 96Du !
$PAR  L(FCC_A1,AL,TA:VA;0),,            -91120.408+26.80012*T;,,      N LB !
$
 PAR  L(BCC_A2,AL,TA:VA;0),,            +7384.69369;,,                N 96Du !
$
 PAR  G(AL3TA2,AL:TA),,                 +0.6*GHSERAL+0.4*GHSERTA
             -21173.1363+1.80232133*T;,,                              N 96Du !
$
 PAR  G(AL69TA39,AL:TA),,               +0.63888889*GHSERAL
             +0.36111111*GHSERTA-20531.986+T;,,                       N 96Du !
$
 PAR  G(AL7TA5,AL:TA),,                 +0.58333333*GHSERAL
             +0.41666667*GHSERTA-20648.9554+1.61305393*T;,,           N 96Du !
$
 PAR  G(ALTA,AL:TA),,                   +0.5*GHSERAL+0.5*GHSERTA
             -18063.5418+0.826691159*T;,,                             N 96Du !
$
 PAR  G(AL3TA_D022,AL:TA),,            +0.75*GHSERAL+0.25*GHSERTA
             -25915.8315+3.66313382*T;,,                              N 96Du !
$
 PAR  G(SIGMA_D8B,AL:TA:AL),,           +26*GHSERAL+4*GHSERTA;,,      N 96Du !
 PAR  G(SIGMA_D8B,TA:TA:AL),,           +16*GHSERAL+14*GHSERTA
             +478706+7.308*T;,,                                       N 96Du !
 PAR  G(SIGMA_D8B,AL:TA:TA),,           +10*GHSERAL+20*GHSERTA
             -388706-7.308*T;,,                                       N 96Du !
 PAR  G(SIGMA_D8B,TA:TA:TA),,           +30*GHSERTA+90000;,,          N 96Du !
 PAR  L(SIGMA_D8B,AL,TA:TA:*;0),,       -198068+172.0122*T;,,         N 96Du !
$
$ Metastable
$
 PAR  L(HCP_A3,AL,TA:VA;0),,            -84320.41+24.80012*T;,,       N Same !
$ ------------------------------------------------------------------------------
$
$
 LIST-OF-REFERENCE
 NUMBER  SOURCE
  Null   'Unknown source'
  Same   'Same or similar interaction as in the corresponding stable phase'
  LB     'LBall-v7+fun.tdb database'
  SGCOST 'COST 507 database, SGTE unary database V.3.0, 1996; Al, B, Nd, Ti, Zn'
  91Din  'A.T. Dinsdale, Calphad, 15, 317-425(1991).'
  96Du   'Y. Du, R. Schmid-Fetzer, J. Phase Equilib., 17, 311-324(1996); Al-Ta'
!

File: data/databases/sgte-binary/AlTa-98Sau.tdb
$
$ Database for Al-Ta from N. Saunders 1998
$
$ N. Saunders, COST 507, Final report round 2, 1998.
$
$ Dataset created 2009.08.23 by Bengt Hallstedt.
$ 2020.12.22: Modified for use with GES6.
$
$ The phase diagram looks rather different from the one by Du and Schmid-Fetzer
$ from 1996. Probably the latter is preferrable.
$ AlTa is not included.
$
$ Misprint in L(ALTI_L10,AL:AL,TA;0) in the COST database.
$
$ ------------------------------------------------------------------------------
 TEMP-LIM 298.15 6000.00 !
$
$ELEMENT NAME  REF. STATE               ATOMIC MASS H298-H0    S298    !
$
 ELEMENT VA   VACUUM                      0.0          0.0      0.0    ! 
 ELEMENT AL   FCC_A1                     26.98154   4540.      28.30   ! 
 ELEMENT TA   BCC_A2                    180.9479    5681.872   41.4718 ! 
$ ------------------------------------------------------------------------------
$ Phase definitions
$
 PHASE LIQUID:L % 1 1 !
 CONST LIQUID:L : AL TA : !
$
$ Fcc (cF4, Fm-3m) and MeX (cF8, Fm-3m)
$
 PHASE FCC_A1 % 2 1 1 !
 CONST FCC_A1 : AL% TA : VA : !
$
$ Bcc (cI2, Im-3m)
$
 PHASE BCC_A2 % 2 1 3 !
 CONST BCC_A2 : AL TA% : VA : !
$
$ Hcp (hP2, P6_3/mmc) and Me2X (NiAs-type, hP4, P6_3/mmc, B8_1)
$
 PHASE HCP_A3 % 2 1 0.5 !
 CONST HCP_A3 : AL TA : VA : !
$
$ Prototype Al3Ti (tI8, I4/mmm)
$
 PHASE AL3TA_D022 %  2 0.25 0.75 !
 CONST AL3TA_D022 : TA : AL : !
$
$ Prototype Al69Ta39 (cF444, F-43m)
$
 PHASE AL3TA2_H % 2 3 2 !
 CONST AL3TA2_H : AL : TA : !
$
$ Pearson symbol aP* in Pauling file
$
 PHASE AL3TA2_L % 2 3 2 !
 CONST AL3TA2_L : AL : TA : !
$
$ Prototype CrFe (tP30, P4_2/mnm), also known as AlTa2
$
 PHASE SIGMA_D8B % 3 8 4 18 !
 CONST SIGMA_D8B : AL : TA : AL TA : !
$ ------------------------------------------------------------------------------
$ Defaults
$
 DEFINE-SYSTEM-DEFAULT ELEMENT 2 !
 DEFAULT-COM DEFINE_SYSTEM_ELEMENT VA !
 TYPE-DEF % SEQ * !
 FUNCTION ZERO      298.15  0;                                         6000 N !
 FUNCTION UN_ASS    298.15  0;                                         6000 N !
 FUNCTION R         298.15  +8.31451;                                  6000 N !
$ ------------------------------------------------------------------------------
$ Element data
$ ------------------------------------------------------------------------------
$ Al
$
$ BCT_A5 and DIAMOND_A4 added in unary 3.0
$
 PAR  G(FCC_A1,AL:VA),,                 +GHSERAL;                2900 N 91Din !
 PAR  G(BCC_A2,AL:VA),,                 +GHSERAL+10083-4.813*T;  2900 N 91Din !
 PAR  G(HCP_A3,AL:VA),,                 +GHSERAL+5481-1.8*T;     2900 N 91Din !
$PAR  G(CBCC_A12,AL:VA),,               +GHSERAL
$            +10083.4-4.813*T;                                   2900 N 91Din !
$PAR  G(CUB_A13,AL:VA),,                +GHSERAL
$            +10920.44-4.8116*T;                                 2900 N 91Din !
$PAR  G(BCT_A5,AL),,                    +GHSERAL+10083-4.813*T;  2900 N SGCOST !
$PAR  G(DIAMOND_A4,AL),,                +GHSERAL+30*T;           2900 N SGCOST !
 PAR  G(LIQUID,AL),,                    +GLIQAL;                 2900 N 91Din !
$
$PAR  G(ALM_D019,AL:AL),,               +4.0*GALHCP;,,                N 98Sau !
$PAR  G(ALTI_L10,AL:AL),,               +2.0*GHSERAL+4;,,             N 98Sau !
$
 FUNCTION GHSERAL   298.15  -7976.15+137.093038*T-24.3671976*T*LN(T)
       -0.001884662*T**2-8.77664E-07*T**3+74092*T**(-1);
       700.00  Y  -11276.24+223.048446*T-38.5844296*T*LN(T)
       +0.018531982*T**2 -5.764227E-06*T**3+74092*T**(-1);
       933.47  Y  -11278.361+188.684136*T-31.748192*T*LN(T)
       -1.230622E+28*T**(-9);
      2900.00  N !
 FUNCTION GLIQAL    298.15  +11005.045-11.84185*T+GHSERAL+7.9337E-20*T**7;
       933.47  Y  -795.991+177.430209*T-31.748192*T*LN(T);
      2900.00  N !
 FUNCTION  GHCPAL 298.15 5481.0-1.8*T+GHSERAL; 6000.00 N !
$ ------------------------------------------------------------------------------
$ Ta
$
 PAR  G(BCC_A2,TA:VA),,                 +GHSERTA;,,                   N 91Din !
 PAR  G(FCC_A1,TA:VA),,                 +GHSERTA+16000+1.7*T;,,       N 91Din !
 PAR  G(HCP_A3,TA:VA),,                 +GHSERTA+12000+2.4*T;,,       N 91Din !
 PAR  G(LIQUID,TA),,                    +GLIQTA;,,                    N 91Din !
$
$PAR  G(ALM_D019,TA:TA),,               +4.0*GTAHCP+4;,,              N 98Sau !
$PAR  G(ALTI_L10,TA:TA),,               +2.0*GTAFCC;,,                N 98Sau !
$
 FUNCTION GHSERTA   298.15  -7285.889+119.139857*T-23.7592624*T*LN(T)
       -0.002623033*T**2+1.70109E-07*T**3-3293*T**(-1);
      1300.00  Y  -22389.955+243.88676*T-41.137088*T*LN(T)
       +0.006167572*T**2-6.55136E-07*T**3+2429586*T**(-1);
      2500.00  Y  +229382.886-722.59722*T+78.5244752*T*LN(T)
       -0.017983376*T**2+1.95033E-07*T**3-93813648*T**(-1);
      3290.00  Y  -1042384.01+2985.49125*T-362.159132*T*LN(T)
       +0.043117795*T**2-1.055148E-06*T**3+5.54714342E+08*T**(-1);
      6000.00  N !
 FUNCTION GLIQTA    298.15  +29160.975-7.578729*T+GHSERTA;
      1000.00  Y  +43884.339-61.981795*T+0.0279523*T*LN(T)
       -0.012330066*T**2+6.14599E-07*T**3-3523338*T**(-1);
      3290.00  Y  -6314.543+258.110873*T-41.84*T*LN(T);
      6000.00  N !
 FUNCTION GFCCTA    298.15  +16000+1.7*T+GHSERTA;                      6000 N !
 FUNCTION GHCPTA    298.15  +12000+2.4*T+GHSERTA;                      6000 N !
$ ------------------------------------------------------------------------------
$ Binary system
$
$ N. Saunders, COST 507, Final report round 2, 1998.
$
$ Checked against paper. Checked at 6000 K.
$
$ The phase diagram looks rather different from the one by Du and Schmid-Fetzer
$ from 1996. Probably the latter is preferrable.
$ AlTa is not included.
$
$ Misprint in L(ALTI_L10,AL:AL,TA;0) in the COST database.
$
 PAR  L(LIQUID,AL,TA;0),,               -108000+30*T;,,               N 98Sau !
 PAR  L(LIQUID,AL,TA;1),,               +6000;,,                      N 98Sau !
 PAR  L(LIQUID,AL,TA;2),,               +17000;,,                     N 98Sau !
$
 PAR  L(FCC_A1,AL,TA:VA;0),,            -100000+30*T;,,               N 98Sau !
$
 PAR  L(BCC_A2,AL,TA:VA;0),,            -89000+30*T;,,                N 98Sau !
 PAR  L(BCC_A2,AL,TA:VA;1),,            -5000;,,                      N 98Sau !
 PAR  L(BCC_A2,AL,TA:VA;2),,            +15000;,,                     N 98Sau !
$
 PAR  G(BCC_B2,TA:AL:VA),,              -16500+2*T;,,                 N 98Sau !
 PAR  G(BCC_B2,AL:TA:VA),,              -16500+2*T;,,                 N 98Sau !
$
 PAR  G(AL3TA2_H,AL:TA),,               +3*GHSERAL+2*GHSERTA
             -145000+17.325*T;,,                                      N 98Sau !
$
 PAR  G(AL3TA2_L,AL:TA),,               +3*GHSERAL+2*GHSERTA
             -155000+24*T;,,                                          N 98Sau !
$
 PAR  G(AL3TA_D022,TA:AL),,             +0.75*GHSERAL+0.25*GHSERTA
             -32614+5.75*T;,,                                         N 98Sau !
$
 PAR  G(SIGMA_D8B,AL:TA:AL;0),,         +26*GHSERAL+4*GHSERTA
             -300000+90*T;,,                                          N 98Sau !
 PAR  G(SIGMA_D8B,AL:TA:TA;0),,         +8*GHSERAL+22*GHSERTA
             -657000+90*T;,,                                          N 98Sau !
 PAR  L(SIGMA_D8B,AL:TA:AL,TA;0),,      -1230000+450*T;,,             N 98Sau !
 PAR  L(SIGMA_D8B,AL:TA:AL,TA;1),,      +0.0001;,,                    N 98Sau !
 PAR  L(SIGMA_D8B,AL:TA:AL,TA;2),,      +300000;,,                    N 98Sau !
$
$ Metastable
$
 PAR  L(HCP_A3,AL,TA:VA;0),,            -100000+30*T;,,               N 98Sau !
$
$PAR  G(ALM_D019,TA:AL),,               +GHCPAL+3*GHCPTA
$            -96000+22.52*T;,,                                        N 98Sau !
$PAR  G(ALM_D019,AL:TA),,               +3*GHCPAL+GHCPTA
$            -96000+22.52*T;,,                                        N 98Sau !
$PAR  L(ALM_D019,AL,TA:AL;0),,          -200000+60*T;,,               N 98Sau !
$PAR  L(ALM_D019,AL:AL,TA;0),,          -66000+20*T;,,                N 98Sau !
$PAR  L(ALM_D019,AL,TA:TA;0),,          +20000;,,                     N 98Sau !
$PAR  L(ALM_D019,TA:AL,TA;0),,          +8000;,,                      N 98Sau !
$
$PAR  G(ALTI_L10,TA:AL),,               +GHSERAL+GFCCTA-71000+15*T;,, N 98Sau !
$PAR  G(ALTI_L10,AL:TA),,               +GHSERAL+GFCCTA-71000+15*T;,, N 98Sau !
$PAR  L(ALTI_L10,AL,TA:AL;0),,          -56000+20*T;,,                N 98Sau !
$PAR  L(ALTI_L10,AL,TA:AL;1),,          +30000;,,                     N 98Sau !
$PAR  L(ALTI_L10,AL,TA:AL;2),,          +20000;,,                     N 98Sau !
$PAR  L(ALTI_L10,AL:AL,TA;0),,          -56000+20*T;,,                N 98Sau !
$PAR  L(ALTI_L10,AL:AL,TA;1),,          +30000;,,                     N 98Sau !
$PAR  L(ALTI_L10,AL:AL,TA;2),,          +20000;,,                     N 98Sau !
$PAR  L(ALTI_L10,TA:AL,TA;0),,          +ZERO;,,                      N 98Sau !
$PAR  L(ALTI_L10,AL,TA:TA;0),,          +ZERO;,,                      N 98Sau !
$ ------------------------------------------------------------------------------
$
$
 LIST-OF-REFERENCE
 NUMBER  SOURCE
  Null   'Unknown source'
  SGCOST 'COST 507 database, SGTE unary database V.3.0, 1996; Al, B, Nd, Ti, Zn'
  91Din  'A.T. Dinsdale, Calphad, 15, 317-425(1991).'
  98Sau  'N. Saunders, COST 507, Final report round 2, 1998; Al-Ta'
!

File: data/databases/sgte-binary/AlTe-93Oh.tdb
$
$ Database for Al-Te from C.-S. Oh and D.N. Lee 1993
$
$ C.-S. Oh, D.N. Lee, Calphad, 17, 175-87(1993).
$
$ Dataset created 2017.03.25 by Bengt Hallstedt.
$ 2020.12.22: Modified for use with GES6.
$ 2021.09.05: ION order fixed for GES6.
$
$ Old unary data for Te are used. In order to use current data reoptimization
$ is necessary.
$
$ Incorrect reference for G(ION,AL+3:TE-2) in the paper.
$
$ ------------------------------------------------------------------------------
 TEMP-LIM 298.15 6000.00 !
$
$ELEMENT NAME  REF. STATE               ATOMIC MASS H298-H0    S298    !
$
 ELEMENT /-   ELECTRON_GAS                0.0          0.0      0.0    ! 
 ELEMENT VA   VACUUM                      0.0          0.0      0.0    ! 
 ELEMENT AL   FCC_A1                     26.98154   4540.      28.30   ! 
 ELEMENT TE   HEXAGONAL_A8              127.60      6080.      49.221  ! 
$ ------------------------------------------------------------------------------
$ Species
$
 SPECIE  AL+3                               AL/+3 !
 SPECIE  TE-2                               TE/-2 !
$ ------------------------------------------------------------------------------
$ Phase definitions
$
 PHASE ION:Y % 2 1 1 !
 CONST ION:Y : AL+3 : TE-2 VA TE : !
$
$ Fcc (cF4, Fm-3m) and MeX (cF8, Fm-3m)
$
 PHASE FCC_A1 %A 2 1 1 !
 CONST FCC_A1 : AL : VA : !
$
$ Bcc (cI2, Im-3m)
$
 PHASE BCC_A2 %B 2 1 3 !
 CONST BCC_A2 : AL : VA : !
$
$ Hcp (hP2, P6_3/mmc) and Me2X (NiAs-type, hP4, P6_3/mmc, B8_1)
$
 PHASE HCP_A3 %A 2 1 0.5 !
 CONST HCP_A3 : AL : VA: !
$
$ gamma-Se (hP3, P3_121)
$
 PHASE HEXAGONAL_A8 % 1 1 !
 CONST HEXAGONAL_A8 : TE : !
$
$ Prototype Al2Te3 (mP240, P2_1)
$
 PHASE AL2TE3 % 2 2 3 !
 CONST AL2TE3 : AL : TE : !
$ ------------------------------------------------------------------------------
$ Defaults
$
 DEFINE-SYSTEM-DEFAULT ELEMENT 2 !
 DEFAULT-COM DEFINE_SYSTEM_ELEMENT VA /- !
 TYPE-DEF % SEQ * !
 TYPE-DEF A GES AMEND_PHASE_DESCRIPTION @ MAGNETIC -3 0.28 !
 TYPE-DEF B GES AMEND_PHASE_DESCRIPTION @ MAGNETIC -1 0.4 !
 FUNCTION ZERO      298.15  0;                                         6000 N !
 FUNCTION UN_ASS    298.15  0;                                         6000 N !
 FUNCTION R         298.15  +8.31451;                                  6000 N !
$ ------------------------------------------------------------------------------
$ Element data
$ ------------------------------------------------------------------------------
$ Al
$
$ BCT_A5 and DIAMOND_A4 added in unary 3.0
$
 PAR  G(FCC_A1,AL:VA),,                 +GHSERAL;                2900 N 91Din !
 PAR  G(BCC_A2,AL:VA),,                 +GHSERAL+10083-4.813*T;  2900 N 91Din !
 PAR  G(HCP_A3,AL:VA),,                 +GHSERAL+5481-1.8*T;     2900 N 91Din !
$PAR  G(CBCC_A12,AL:VA),,               +GHSERAL
$            +10083.4-4.813*T;                                   2900 N 91Din !
$PAR  G(CUB_A13,AL:VA),,                +GHSERAL
$            +10920.44-4.8116*T;                                 2900 N 91Din !
$PAR  G(BCT_A5,AL),,                    +GHSERAL+10083-4.813*T;  2900 N SGCOST !
$PAR  G(DIAMOND_A4,AL),,                +GHSERAL+30*T;           2900 N SGCOST !
$PAR  G(LIQUID,AL),,                    +GLIQAL;                 2900 N 91Din !
$
 PAR  G(ION,AL+3:VA),,                  +GLIQAL;                 2900 N 91Din !
$
 FUNCTION GHSERAL   298.15  -7976.15+137.093038*T-24.3671976*T*LN(T)
       -0.001884662*T**2-8.77664E-07*T**3+74092*T**(-1);
       700.00  Y  -11276.24+223.048446*T-38.5844296*T*LN(T)
       +0.018531982*T**2 -5.764227E-06*T**3+74092*T**(-1);
       933.47  Y  -11278.361+188.684136*T-31.748192*T*LN(T)
       -1.230622E+28*T**(-9);
      2900.00  N !
 FUNCTION GLIQAL    298.15  +11005.045-11.84185*T+GHSERAL+7.9337E-20*T**7;
       933.47  Y  -795.991+177.430209*T-31.748192*T*LN(T);
      2900.00  N !
 FUNCTION GBCCAL    298.15  +GHSERAL+10083-4.813*T;                    2900 N !
$ ------------------------------------------------------------------------------
$ Te
$
$ HEXAGONAL_A8 and LIQUID revised in unary 3.0
$
$ Old unary data!
$
 PAR  G(HEXAGONAL_A8,TE),,              +GHSERTE;                1600 N 91Din !
$PAR  G(LIQUID,TE),,                    +GLIQTE;                 1600 N 91Din !
$
 PAR  G(ION,TE),,                       +GLIQTE;                 1600 N 91Din !
$
 FUNCTION GHSERTE   298.15  -6677.083+85.019049*T-19.1003366*T*LN(T)
       -0.011050509*T**2;
       722.66  Y  -14523.024+210.012403*T-37.656*T*LN(T)
       +1.115357E+27*T**(-9);
      1261.00  N !
 FUNCTION GLIQTE    298.15  +17222.341-23.770344*T+GHSERTE
       -4.31979E-19*T**7;
       722.66  Y  +3173.591+185.552954*T-37.656*T*LN(T);
      1261.00  N !
$ ------------------------------------------------------------------------------
$ Binary system
$
$ C.-S. Oh, D.N. Lee, Calphad, 17, 175-87(1993).
$
$ Checked against paper. Checked at 6000 K.
$
$ Old unary data for Te are used. In order to use current data reoptimization
$ is necessary.
$
$ Incorrect reference for G(ION,AL+3:TE-2) in the paper.
$
 PAR  G(ION,AL+3:TE-2),,                +2*GLIQAL+3*GLIQTE
             -362881.1+142.1063*T;,,                                  N 93Oh !
 PAR  L(ION,AL+3:TE-2,VA;0),,           +56299.7+9.8515*T;,,          N 93Oh !
 PAR  L(ION,AL+3:TE-2,VA;1),,           -38837.7+31.4487*T;,,         N 93Oh !
 PAR  L(ION,AL+3:TE-2,VA;2),,           +7.7504*T;,,                  N 93Oh !
 PAR  L(ION,AL+3:TE-2,TE;0),,           +5649.2-25.1996*T;,,          N 93Oh !
 PAR  L(ION,AL+3:TE-2,TE;1),,           -74421.7;,,                   N 93Oh !
 PAR  L(ION,AL+3:TE-2,TE;2),,           -7.4859*T;,,                  N 93Oh !
$
 PAR  G(AL2TE3,AL:TE),,                -366541.8+649.9469*T
             -110.876*T*LN(T)-0.044285*T**2;,,                        N 93Oh !
$ ------------------------------------------------------------------------------
$
$
 LIST-OF-REFERENCE
 NUMBER  SOURCE
  Null   'Unknown source'
  Same   'Same or similar interaction as in the corresponding stable phase'
  COST   'COST 507 database'
  SGCOST 'COST 507 database, SGTE unary database V.3.0, 1996; Al, B, Nd, Ti, Zn'
  91Din  'A.T. Dinsdale, Calphad, 15, 317-425(1991).'
  93Oh   'C.-S. Oh, D.N. Lee, Calphad, 17, 175-87(1993); Al-Te'
  95Dav  'A.V. Davydov, M.H. Rand, B.B. Argent, Calphad, 19, 375-87(1995),
          SGTE unary database V.3.0, 1996; Te'
!

File: data/databases/sgte-binary/AlTh-10Li.tdb
$
$ Database for Al-Th from Z.S. Li et al. 2010
$
$ Z.S. Li, X.J. Liu, M.Z. Wen, C.P. Wang, A.T. Tang, F.S. Pan,
$ J. Nucl. Mater., 396, 170-75(2010).
$
$ Dataset created 2010.10.25 by Bengt Hallstedt.
$ 2020.12.22: Modified for use with GES6.
$
$ There are slight differences (up to 1.6 K) in the invariant equilibria,
$ either due to rounding errors or (more probably) because of changes in
$ the Th lattice stabilities.
$
$ The fcc and bcc interaction parameters will have to be changed. At present
$ the solubility of Al in Th has been modeled and the Th solubility in Al
$ has been set to extremely small.
$
$ ------------------------------------------------------------------------------
 TEMP-LIM 298.15 6000.00 !
$
$ELEMENT NAME  REF. STATE               ATOMIC MASS H298-H0    S298    !
$
 ELEMENT VA   VACUUM                      0.0          0.0      0.0    ! 
 ELEMENT AL   FCC_A1                     26.98154   4540.0     28.30   ! 
 ELEMENT TH   FCC_A1                    232.0381    6350.0     51.8    ! 
$ ------------------------------------------------------------------------------
$ Phase definitions
$
 PHASE LIQUID:L % 1 1 !
 CONST LIQUID:L : AL TH : !
$
$ Fcc (cF4, Fm-3m) and MeX (cF8, Fm-3m)
$
 PHASE FCC_A1 % 2 1 1 !
 CONST FCC_A1 : AL% TH% : VA : !
$
$ Bcc (cI2, Im-3m)
$
 PHASE BCC_A2 % 2 1 3 !
 CONST BCC_A2 : AL TH% : VA : !
$
$ Hcp (hP2, P6_3/mmc) and Me2X (NiAs-type, hP4, P6_3/mmc, B8_1)
$
 PHASE HCP_A3 % 2 1 0.5 !
 CONST HCP_A3 : AL : VA : !
$
$ Prototype Al7Th2 (oP18, Pbam)
$
 PHASE AL7TH2 % 2 7 2 !
 CONST AL7TH2 : AL : TH : !
$
$ Prototype CdMg3 (hP8, P6_3/mmc)
$
 PHASE AL3TH_D019 % 2 3 1 !
 CONST AL3TH_D019 : AL : TH : !
$
$ Prototype AlB2 (hP3, P6/mmm)
$
 PHASE AL2TH_C32 % 2 2 1 !
 CONST AL2TH_C32 : AL : TH : !
$
$ Pearson tP20
$
 PHASE AL3TH2 % 2 3 2 !
 CONST AL3TH2 : AL : TH : !
$
$ Prototype CrB (oC8, Cmcm)
$
 PHASE ALTH_B33 % 2 1 1 !
 CONST ALTH_B33 : AL : TH : !
$
$ Prototype Si2U3 (tP10, P4/mbm)
$
 PHASE AL2TH3_D5A % 2 2 3 !
 CONST AL2TH3_D5A : AL : TH : !
$
$ Prototype Al2Cu (tI12, I4/mcm)
$
 PHASE ALTH2_C16 % 2 1 2 !
 CONST ALTH2_C16 : AL : TH : !
$ ------------------------------------------------------------------------------
$ Defaults
$
 DEFINE-SYSTEM-DEFAULT ELEMENT 2 !
 DEFAULT-COM DEFINE_SYSTEM_ELEMENT VA !
 TYPE-DEF % SEQ * !
 FUNCTION ZERO      298.15  0;                                         6000 N !
 FUNCTION UN_ASS    298.15  0;                                         6000 N !
 FUNCTION R         298.15  +8.31451;                                  6000 N !
$ ------------------------------------------------------------------------------
$ Element data
$ ------------------------------------------------------------------------------
$ Al
$
$ BCT_A5 and DIAMOND_A4 added in unary 3.0
$
 PAR  G(FCC_A1,AL:VA),,                 +GHSERAL;                2900 N 91Din !
 PAR  G(BCC_A2,AL:VA),,                 +GHSERAL+10083-4.813*T;  2900 N 91Din !
 PAR  G(HCP_A3,AL:VA),,                 +GHSERAL+5481-1.8*T;     2900 N 91Din !
$PAR  G(CBCC_A12,AL:VA),,               +GHSERAL
$            +10083.4-4.813*T;                                   2900 N 91Din !
$PAR  G(CUB_A13,AL:VA),,                +GHSERAL
$            +10920.44-4.8116*T;                                 2900 N 91Din !
$PAR  G(BCT_A5,AL),,                    +GHSERAL+10083-4.813*T;  2900 N SGCOST !
$PAR  G(DIAMOND_A4,AL),,                +GHSERAL+30*T;           2900 N SGCOST !
 PAR  G(LIQUID,AL),,                    +GLIQAL;                 2900 N 91Din !
$
 FUNCTION GHSERAL   298.15  -7976.15+137.093038*T-24.3671976*T*LN(T)
       -0.001884662*T**2-8.77664E-07*T**3+74092*T**(-1);
       700.00  Y  -11276.24+223.048446*T-38.5844296*T*LN(T)
       +0.018531982*T**2 -5.764227E-06*T**3+74092*T**(-1);
       933.47  Y  -11278.361+188.684136*T-31.748192*T*LN(T)
       -1.230622E+28*T**(-9);
      2900.00  N !
 FUNCTION GLIQAL    298.15  +11005.045-11.84185*T+GHSERAL+7.9337E-20*T**7;
       933.47  Y  -795.991+177.430209*T-31.748192*T*LN(T);
      2900.00  N !
 FUNCTION GBCCAL    298.15  +GHSERAL+10083-4.813*T;                    2900 N !
$ ------------------------------------------------------------------------------
$ Th
$
$ FCC_A1, BCC_A2 and LIQUID modified in unary 4.4
$
 PAR  G(FCC_A1,TH:VA),,                 +GHSERTH;                4000 N 01SGUN !
 PAR  G(BCC_A2,TH:VA),,                 +GBCCTH;                 4000 N 01SGUN !
 PAR  G(LIQUID,TH),,                    +GLIQTH;                 4000 N 01SGUN !
$
 FUNCTION GHSERTH   298.15  -7732.08+116.273975*T-24.841*T*LN(T)
       -0.00236725*T**2-5.2883E-07*T**3+13010*T**(-1);
      1633.00  Y  -37352.871+236.906118*T-39.107*T*LN(T)
       -0.00358025*T**2+2.36893E-07*T**3+7981000*T**(-1);
      2900.00  Y  -33353.313+283.231045*T-46.024*T*LN(T);
      4000.00  N !
 FUNCTION GBCCTH    298.15  -2321.06+133.531195*T-28.244*T*LN(T)
       +4.3775E-04*T**2-5.3048E-07*T**3+91190*T**(-1);
      1633.00  Y  -115978.348+800.909049*T-116.453*T*LN(T)
       +0.03098*T**2-2.536883E-06*T**3+27512600*T**(-1);
      2023.00  Y  -33602.796+208.774709*T-35.813*T*LN(T)
       -0.00346655*T**2+1.66067E-07*T**3+11876950*T**(-1);
      3600.00  Y  -980.302-0.049551*T+GHSERTH;
      4000.00  N !
 FUNCTION GLIQTH    298.15  +5031.109+110.886346*T-24.987*T*LN(T)
       -0.00168345*T**2-9.09067E-07*T**3+10865*T**(-1);
      1499.80  Y  -15602.847+127.657716*T-24.03*T*LN(T)
       -0.0136421*T**2+1.210117E-06*T**3+7111100*T**(-1);
      2014.50  Y  -17273.382+275.001274*T-46.024*T*LN(T);
      4000.00  N !
$ ------------------------------------------------------------------------------
$ Binary system
$
$ Z.S. Li, X.J. Liu, M.Z. Wen, C.P. Wang, A.T. Tang, F.S. Pan,
$ J. Nucl. Mater., 396, 170-75(2010).
$
$ Checked against paper. Checked at 6000 K.
$
$ There are slight differences (up to 1.6 K) in the invariant equilibria,
$ either due to rounding errors or (more probably) because of changes in
$ the Th lattice stabilities.
$
$ The fcc and bcc interaction parameters will have to be changed. At present
$ the solubility of Al in Th has been modeled and the Th solubility in Al
$ has been set to extremely small.
$
 PAR  L(LIQUID,AL,TH;0),,               -93725+4.523*T;,,             N 10Li !
 PAR  L(LIQUID,AL,TH;1),,               -30000;,,                     N 10Li !
 PAR  L(LIQUID,AL,TH;2),,               -20156+9.264*T;,,             N 10Li !
$
 PAR  L(FCC_A1,AL,TH:VA;0),,            +300000;,,                    N 10Li !
 PAR  L(FCC_A1,AL,TH:VA;1),,            +396000-26*T;,,               N 10Li !
$
 PAR  L(BCC_A2,AL,TH:VA;0),,            +168000;,,                    N 10Li !
 PAR  L(BCC_A2,AL,TH:VA;1),,            +219100-3*T;,,                N 10Li !
$
 PAR  G(AL7TH2,AL:TH),,                 +7*GHSERAL+2*GHSERTH
             -332199+60.282*T;,,                                      N 10Li !
 PAR  G(AL3TH_D019,AL:TH),,             +3*GHSERAL+GHSERTH
             -151304+19.22*T;,,                                       N 10Li !
 PAR  G(AL2TH_C32,AL:TH),,              +2*GHSERAL+GHSERTH
             -124554+7.779*T;,,                                       N 10Li !
 PAR  G(AL3TH2,AL:TH),,                 +3*GHSERAL+2*GHSERTH
             -194700+8.595*T;,,                                       N 10Li !
 PAR  G(ALTH_B33,AL:TH),,               +GHSERAL+GHSERTH
             -85900+12.254*T;,,                                       N 10Li !
 PAR  G(AL2TH3_D5A,AL:TH),,             +2*GHSERAL+3*GHSERTH
             -209850+39.995*T;,,                                      N 10Li !
 PAR  G(ALTH2_C16,AL:TH),,              +GHSERAL+2*GHSERTH
             -132999+34.473*T;,,                                      N 10Li !
$ ------------------------------------------------------------------------------
$
$
 LIST-OF-REFERENCE
 NUMBER  SOURCE
  Null   'Unknown source'
  COST   'COST 507 database'
  SGCOST 'COST 507 database, SGTE unary database V.3.0, 1996; Al, B, Nd, Ti, Zn'
  91Din  'A.T. Dinsdale, Calphad, 15, 317-425(1991).'
  01SGUN 'SGTE unary database V.4.4, 2001.'
  10Li   'Z.S. Li, X.J. Liu, M.Z. Wen, C.P. Wang, A.T. Tang, F.S. Pan,
          J. Nucl. Mater., 396, 170-75(2010); Al-Th'
!

File: data/databases/sgte-binary/AlTi-00Ohn.tdb
$
$ Database for Al-Ti from I. Ohnuma et al. 2000.
$
$ I. Ohnuma, Y. Fujita, H. Mitsui, K. Ishikawa, R. Kainuma, K. Ishida,
$ Acta Mater., 48, 3113-23(2000).
$
$ Dataset created 2019.08.01 by Bengt Hallstedt.
$ 2020.12.22: Modified for use with GES6.
$
$ This dataset contains 4-sublattice models for fcc and hcp. Option F is used
$ for fcc. It cannot be used for hcp due its interaction parameters.
$
$ The temperature dependencies are very large, even larger than 98Sau or 08Wit.
$ This does not seem realistic.
$
$ The AlTi-L1_0 phase field is not quite reproduced. There is an L1_2 region
$ on the Al-rich side of AlTi at high temperature. This was obviously missed
$ in the original calculation by 00Ohn.
$
$ There is an inverse miscibility gap with a minimum at 2536 K and x(Ti)=0.24.
$ This is much lower than 98Sau.
$
$ There is considerable confusion about the phases between Al3Ti and AlTi.
$
$ ------------------------------------------------------------------------------
 TEMP-LIM 298.15 6000.00 !
$
$ELEMENT NAME  REF. STATE               ATOMIC MASS H298-H0    S298    !
$
 ELEMENT VA   VACUUM                      0.0          0.0      0.0    ! 
 ELEMENT AL   FCC_A1                     26.98154   4540.      28.30   ! 
 ELEMENT TI   HCP_A3                     47.88      4824.      30.72   ! 
$ ------------------------------------------------------------------------------
$ Phase definitions
$
 PHASE LIQUID:L % 1 1 !
 CONST LIQUID:L : AL TI : !
$
$ Fcc (cF4, Fm-3m) and MeX (cF8, Fm-3m)
$
 PHASE FCC_A1 %A 2 1 1 !
 CONST FCC_A1 : AL% TI : VA : !
$
$ Disordered part of FCC_4SL, identical to FCC_A1
$
 PHASE A1_FCC %A 2 1 1 !
 CONST A1_FCC : AL% TI : VA : !
$
$ Prototype AuCu (L1_0, tP2, P4/mmm) and AuCu3 (L1_2, cP4, Pm-3m)
$
 PHASE FCC_4SL:F %AY 5 0.25 0.25 0.25 0.25 1 !
 CONST FCC_4SL:F : AL% TI : AL% TI : AL TI% : AL TI% : VA :  !
$
$ Bcc (cI2, Im-3m)
$
 PHASE BCC_A2 %B 2 1 3 !
 CONST BCC_A2 : AL TI% : VA : !
$
$ Disordered part of B2_BCC, identical to BCC_A2
$
 PHASE A2_BCC %B 2 1 3 !
 CONST A2_BCC : AL TI% : VA : !
$
$ Prototype CsCl (cP2, Pm-3m)
$
 PHASE B2_BCC %BO 3 0.5 0.5 3 !
 CONST B2_BCC : AL% TI : AL TI% : VA : !
$
$ Hcp (hP2, P6_3/mmc) and Me2X (NiAs-type, hP4, P6_3/mmc, B8_1)
$
 PHASE HCP_A3 %A 2 1 0.5 !
 CONST HCP_A3 : AL TI% : VA : !
$
$ Disordered part of HCP_4SL, identical to HCP_A3
$
 PHASE A3_HCP %A 2 1 0.5 !
 CONST A3_HCP : AL TI% : VA : !
$
$ Prototype AuCd (B19, oP4, Pmma) and CdMg3 (D0_19, hP8, P6_3/mmc)
$
 PHASE HCP_4SL %AZ 5 0.25 0.25 0.25 0.25 0.5 !
 CONST HCP_4SL : AL% TI : AL TI% : AL TI% : AL TI% : VA : !
$
$ Prototype Al3Ti (tI8, I4/mmm)
$
 PHASE AL3TI_D022 % 2 3 1 !
 CONST AL3TI_D022 : AL : TI : !
$
$ Prototype Al5Ti2 (tP28, P4/mmm), zeta
$
 PHASE AL5TI2 % 2 5 2 !
 CONST AL5TI2 : AL : TI : !
$
$ Prototype Ga2Hf (tI24, I4_1/amd), eta
$
 PHASE AL2TI % 2 2 1 !
 CONST AL2TI : AL : TI : !
$ ------------------------------------------------------------------------------
$ Defaults
$
 DEFINE-SYSTEM-DEFAULT ELEMENT 2 !
 DEFAULT-COM DEFINE_SYSTEM_ELEMENT VA !
 DEFAULT-COM REJECT_PHASE BCC_A2 FCC_A1 HCP_A3 !
 TYPE-DEF % SEQ * !
 TYPE-DEF A GES AMEND_PHASE_DESCRIPTION @ MAGNETIC -3 0.28 !
 TYPE-DEF B GES AMEND_PHASE_DESCRIPTION @ MAGNETIC -1 0.4 !
 TYPE-DEF O GES AMEND_PHASE_DESCRIPTION B2_BCC DIS_PART A2_BCC !
 TYPE-DEF Y GES AMEND_PHASE_DESCRIPTION FCC_4SL DIS_PART A1_FCC !
 TYPE-DEF Z GES AMEND_PHASE_DESCRIPTION HCP_4SL DIS_PART A3_HCP !
 FUNCTION ZERO      298.15  0;                                         6000 N !
 FUNCTION UN_ASS    298.15  0;                                         6000 N !
 FUNCTION R         298.15  +8.31451;                                  6000 N !
$ ------------------------------------------------------------------------------
$ Element data
$ ------------------------------------------------------------------------------
$ Al
$
$ BCT_A5 and DIAMOND_A4 added in unary 3.0
$
 PAR  G(FCC_A1,AL:VA),,                 +GHSERAL;                2900 N 91Din !
 PAR  G(A1_FCC,AL:VA),,                 +GHSERAL;                2900 N 91Din !
 PAR  G(BCC_A2,AL:VA),,                 +GHSERAL+10083-4.813*T;  2900 N 91Din !
 PAR  G(A2_BCC,AL:VA),,                 +GHSERAL+10083-4.813*T;  2900 N 91Din !
 PAR  G(HCP_A3,AL:VA),,                 +GHSERAL+5481-1.8*T;     2900 N 91Din !
 PAR  G(A3_HCP,AL:VA),,                 +GHSERAL+5481-1.8*T;     2900 N 91Din !
$PAR  G(CBCC_A12,AL:VA),,               +GHSERAL
$            +10083.4-4.813*T;                                   2900 N 91Din !
$PAR  G(CUB_A13,AL:VA),,                +GHSERAL
$            +10920.44-4.8116*T;                                 2900 N 91Din !
$PAR  G(BCT_A5,AL),,                    +GHSERAL+10083-4.813*T;  2900 N SGCOST !
$PAR  G(DIAMOND_A4,AL),,                +GHSERAL+30*T;           2900 N SGCOST !
 PAR  G(LIQUID,AL),,                    +GLIQAL;                 2900 N 91Din !
$
 FUNCTION GHSERAL   298.15  -7976.15+137.093038*T-24.3671976*T*LN(T)
       -0.001884662*T**2-8.77664E-07*T**3+74092*T**(-1);
       700.00  Y  -11276.24+223.048446*T-38.5844296*T*LN(T)
       +0.018531982*T**2 -5.764227E-06*T**3+74092*T**(-1);
       933.47  Y  -11278.361+188.684136*T-31.748192*T*LN(T)
       -1.230622E+28*T**(-9);
      2900.00  N !
 FUNCTION GLIQAL    298.15  +11005.045-11.84185*T+GHSERAL+7.9337E-20*T**7;
       933.47  Y  -795.991+177.430209*T-31.748192*T*LN(T);
      2900.00  N !
 FUNCTION GBCCAL    298.15  +GHSERAL+10083-4.813*T;                    2900 N !
 FUNCTION GHCPAL    298.15  +GHSERAL+5481-1.8*T;                       2900 N !
$ ------------------------------------------------------------------------------
$ Ti
$
$ BCT_A5 added in unary 3.0
$
 PAR  G(HCP_A3,TI:VA),,                 +GHSERTI;                4000 N 91Din !
 PAR  G(A3_HCP,TI:VA),,                 +GHSERTI;                4000 N 91Din !
 PAR  G(BCC_A2,TI:VA),,                 +GBCCTI;                 4000 N 91Din !
 PAR  G(A2_BCC,TI:VA),,                 +GBCCTI;                 4000 N 91Din !
 PAR  G(FCC_A1,TI:VA),,                 +GHSERTI+6000-0.1*T;     4000 N 91Din !
 PAR  G(A1_FCC,TI:VA),,                 +GHSERTI+6000-0.1*T;     4000 N 91Din !
$PAR  G(CBCC_A12,TI:VA),,               +GHSERTI+4602.2;         4000 N 91Din !
$PAR  G(CUB_A13,TI:VA),,                +GHSERTI+7531.2;         4000 N 91Din !
$PAR  G(DIAMOND_A4,TI),,                +GHSERTI+25000;          4000 N 91Din !
$PAR  G(BCT_A5,TI),,                    +GHSERTI+4602.2;         3000 N SGCOST !
 PAR  G(LIQUID,TI),,                    +GLIQTI;                 4000 N 91Din !
$
 FUNCTION GHSERTI   298.15  -8059.921+133.615208*T-23.9933*T*LN(T)
       -0.004777975*T**2+1.06716E-07*T**3+72636*T**(-1);
       900.00  Y  -7811.815+132.988068*T-23.9887*T*LN(T)
       -0.0042033*T**2-9.0876E-08*T**3+42680*T**(-1);
      1155.00  Y  +908.837+66.976538*T-14.9466*T*LN(T)
       -0.0081465*T**2+2.02715E-07*T**3-1477660*T**(-1);
      1941.00  Y  -124526.786+638.806871*T-87.2182461*T*LN(T)
       +0.008204849*T**2-3.04747E-07*T**3+36699805*T**(-1);
      4000.00  N !
 FUNCTION GBCCTI    298.15  -1272.064+134.71418*T-25.5768*T*LN(T)
       -6.63845E-04*T**2-2.78803E-07*T**3+7208*T**(-1);
      1155.00  Y  +6667.385+105.366379*T-22.3771*T*LN(T)
       +0.00121707*T**2-8.4534E-07*T**3-2002750*T**(-1);
      1941.00  Y  +26483.26-182.426471*T+19.0900905*T*LN(T)
       -0.02200832*T**2+1.228863E-06*T**3+1400501*T**(-1);
      4000.00  N !
 FUNCTION GLIQTI    298.15  +12194.415-6.980938*T+GHSERTI;
      1300.00  Y  +369519.198-2554.0225*T+342.059267*T*LN(T)
       -0.163409355*T**2+1.2457117E-05*T**3-67034516*T**(-1);
      1941.00  Y  -19887.066+298.7367*T-46.29*T*LN(T);
      4000.00  N !
 FUNCTION GFCCTI    298.15  +GHSERTI+6000-0.1*T;                       4000 N !
$ ------------------------------------------------------------------------------
$ Binary system
$
$ I. Ohnuma, Y. Fujita, H. Mitsui, K. Ishikawa, R. Kainuma, K. Ishida,
$ Acta Mater., 48, 3113-23(2000).
$
$ Checked against paper. Checked at 6000 K.
$
$ This dataset contains 4-sublattice models for fcc and hcp using option F.
$
$ The temperature dependencies are very large, even larger than 98Sau or 08Wit.
$ This does not seem realistic.
$
$ The AlTi-L1_0 phase field is not quite reproduced. There is an L1_2 region
$ on the Al-rich side of AlTi at high temperature. This was obviously missed
$ in the original calculation by 00Ohn.
$
$ There is an inverse miscibility gap with a minimum at 2536 K and x(Ti)=0.24.
$ This is much lower than 98Sau.
$
$ There is considerable confusion about the phases between Al3Ti and AlTi.
$
 PAR  L(LIQUID,AL,TI;0),,               -115504.9+50.5799*T;,,        N 00Ohn !
 PAR  L(LIQUID,AL,TI;1),,               -22686.3+20.3229*T;,,         N 00Ohn !
$
 PAR  L(FCC_A1,AL,TI:VA;0),,            -154429+55.5545*T;,,          N 00Ohn !
 PAR  L(FCC_A1,AL,TI:VA;1),,            -83147.4+52.4916*T;,,         N 00Ohn !
 PAR  L(FCC_A1,AL,TI:VA;2),,            +129979.1-83.9227*T;,,        N 00Ohn !
$
 PAR  L(A1_FCC,AL,TI:VA;0),,            -154429+55.5545*T;,,          N 00Ohn !
 PAR  L(A1_FCC,AL,TI:VA;1),,            -83147.4+52.4916*T;,,         N 00Ohn !
 PAR  L(A1_FCC,AL,TI:VA;2),,            +129979.1-83.9227*T;,,        N 00Ohn !
$
 PAR  G(FCC_4SL,AL:AL:AL:TI:VA),,       -5890.42;,,                   N 00Ohn !
 PAR  G(FCC_4SL,AL:AL:TI:TI:VA),,       -7853.89;,,                   N 00Ohn !
 PAR  G(FCC_4SL,AL:TI:TI:TI:VA),,       -5890.42;,,                   N 00Ohn !
 PAR  L(FCC_4SL,AL,TI:*:*:*:VA;0),,     +5890.42;,,                   N 00Ohn !
$
 PAR  L(BCC_A2,AL,TI:VA;0),,            -155658.2+62.5396*T;,,        N 00Ohn !
 PAR  L(BCC_A2,AL,TI:VA;1),,            -60128+36.8383*T;,,           N 00Ohn !
$
 PAR  L(A2_BCC,AL,TI:VA;0),,            -155658.2+62.5396*T;,,        N 00Ohn !
 PAR  L(A2_BCC,AL,TI:VA;1),,            -60128+36.8383*T;,,           N 00Ohn !
$
 PAR  G(B2_BCC,AL:TI:VA),,              -6723.17;,,                   N 00Ohn !
 PAR  G(B2_BCC,TI:AL:VA),,              -6723.17;,,                   N 00Ohn !
 PAR  L(B2_BCC,AL,TI:AL:VA;0),,         +8376.6;,,                    N 00Ohn !
 PAR  L(B2_BCC,AL:AL,TI:VA;0),,         +8376.6;,,                    N 00Ohn !
 PAR  L(B2_BCC,AL,TI:AL:VA;1),,         -1653.58;,,                   N 00Ohn !
 PAR  L(B2_BCC,AL:AL,TI:VA;1),,         -1653.58;,,                   N 00Ohn !
 PAR  L(B2_BCC,AL,TI:TI:VA;0),,         +5069.59;,,                   N 00Ohn !
 PAR  L(B2_BCC,TI:AL,TI:VA;0),,         +5069.59;,,                   N 00Ohn !
 PAR  L(B2_BCC,AL,TI:TI:VA;1),,         -1653.58;,,                   N 00Ohn !
 PAR  L(B2_BCC,TI:AL,TI:VA;1),,         -1653.58;,,                   N 00Ohn !
$
 PAR  L(HCP_A3,AL,TI:VA;0),,            -150464+56.8734*T;,,          N 00Ohn !
 PAR  L(HCP_A3,AL,TI:VA;1),,            -43568.6+25.2704*T;,,         N 00Ohn !
$
 PAR  L(A3_HCP,AL,TI:VA;0),,            -150464+56.8734*T;,,          N 00Ohn !
 PAR  L(A3_HCP,AL,TI:VA;1),,            -43568.6+25.2704*T;,,         N 00Ohn !
$
 PAR  G(HCP_4SL,AL:AL:AL:TI:VA),,       +ZERO;,,                      N 00Ohn !
 PAR  G(HCP_4SL,AL:AL:TI:AL:VA),,       +ZERO;,,                      N 00Ohn !
 PAR  G(HCP_4SL,AL:TI:AL:AL:VA),,       +ZERO;,,                      N 00Ohn !
 PAR  G(HCP_4SL,TI:AL:AL:AL:VA),,       +ZERO;,,                      N 00Ohn !
 PAR  G(HCP_4SL,AL:AL:TI:TI:VA),,       -5000;,,                      N 00Ohn !
 PAR  G(HCP_4SL,AL:TI:AL:TI:VA),,       -5000;,,                      N 00Ohn !
 PAR  G(HCP_4SL,AL:TI:TI:AL:VA),,       -5000;,,                      N 00Ohn !
 PAR  G(HCP_4SL,TI:AL:AL:TI:VA),,       -5000;,,                      N 00Ohn !
 PAR  G(HCP_4SL,TI:AL:TI:AL:VA),,       -5000;,,                      N 00Ohn !
 PAR  G(HCP_4SL,TI:TI:AL:AL:VA),,       -5000;,,                      N 00Ohn !
 PAR  G(HCP_4SL,AL:TI:TI:TI:VA),,       -5781.4;,,                    N 00Ohn !
 PAR  G(HCP_4SL,TI:AL:TI:TI:VA),,       -5781.4;,,                    N 00Ohn !
 PAR  G(HCP_4SL,TI:TI:AL:TI:VA),,       -5781.4;,,                    N 00Ohn !
 PAR  G(HCP_4SL,TI:TI:TI:AL:VA),,       -5781.4;,,                    N 00Ohn !
 PAR  G(HCP_4SL,AL,TI:AL:AL:AL:VA;0),,  +ZERO;,,                      N 00Ohn !
 PAR  G(HCP_4SL,AL:AL,TI:AL:AL:VA;0),,  +ZERO;,,                      N 00Ohn !
 PAR  G(HCP_4SL,AL:AL:AL,TI:AL:VA;0),,  +ZERO;,,                      N 00Ohn !
 PAR  G(HCP_4SL,AL:AL:AL:AL,TI:VA;0),,  +ZERO;,,                      N 00Ohn !
 PAR  G(HCP_4SL,AL,TI:AL:AL:AL:VA;1),,  +ZERO;,,                      N 00Ohn !
 PAR  G(HCP_4SL,AL:AL,TI:AL:AL:VA;1),,  +ZERO;,,                      N 00Ohn !
 PAR  G(HCP_4SL,AL:AL:AL,TI:AL:VA;1),,  +ZERO;,,                      N 00Ohn !
 PAR  G(HCP_4SL,AL:AL:AL:AL,TI:VA;1),,  +ZERO;,,                      N 00Ohn !
 PAR  G(HCP_4SL,AL,TI:AL:AL:TI:VA;0),,  +2500;,,                      N 00Ohn !
 PAR  G(HCP_4SL,AL,TI:AL:TI:AL:VA;0),,  +2500;,,                      N 00Ohn !
 PAR  G(HCP_4SL,AL,TI:TI:AL:AL:VA;0),,  +2500;,,                      N 00Ohn !
 PAR  G(HCP_4SL,AL:AL,TI:AL:TI:VA;0),,  +2500;,,                      N 00Ohn !
 PAR  G(HCP_4SL,AL:AL,TI:TI:AL:VA;0),,  +2500;,,                      N 00Ohn !
 PAR  G(HCP_4SL,TI:AL,TI:AL:AL:VA;0),,  +2500;,,                      N 00Ohn !
 PAR  G(HCP_4SL,AL:AL:AL,TI:TI:VA;0),,  +2500;,,                      N 00Ohn !
 PAR  G(HCP_4SL,AL:TI:AL,TI:AL:VA;0),,  +2500;,,                      N 00Ohn !
 PAR  G(HCP_4SL,TI:AL:AL,TI:AL:VA;0),,  +2500;,,                      N 00Ohn !
 PAR  G(HCP_4SL,AL:AL:TI:AL,TI:VA;0),,  +2500;,,                      N 00Ohn !
 PAR  G(HCP_4SL,AL:TI:AL:AL,TI:VA;0),,  +2500;,,                      N 00Ohn !
 PAR  G(HCP_4SL,TI:AL:AL:AL,TI:VA;0),,  +2500;,,                      N 00Ohn !
 PAR  G(HCP_4SL,AL,TI:AL:AL:TI:VA;1),,  +ZERO;,,                      N 00Ohn !
 PAR  G(HCP_4SL,AL,TI:AL:TI:AL:VA;1),,  +ZERO;,,                      N 00Ohn !
 PAR  G(HCP_4SL,AL,TI:TI:AL:AL:VA;1),,  +ZERO;,,                      N 00Ohn !
 PAR  G(HCP_4SL,AL:AL,TI:AL:TI:VA;1),,  +ZERO;,,                      N 00Ohn !
 PAR  G(HCP_4SL,AL:AL,TI:TI:AL:VA;1),,  +ZERO;,,                      N 00Ohn !
 PAR  G(HCP_4SL,TI:AL,TI:AL:AL:VA;1),,  +ZERO;,,                      N 00Ohn !
 PAR  G(HCP_4SL,AL:AL:AL,TI:TI:VA;1),,  +ZERO;,,                      N 00Ohn !
 PAR  G(HCP_4SL,AL:TI:AL,TI:AL:VA;1),,  +ZERO;,,                      N 00Ohn !
 PAR  G(HCP_4SL,TI:AL:AL,TI:AL:VA;1),,  +ZERO;,,                      N 00Ohn !
 PAR  G(HCP_4SL,AL:AL:TI:AL,TI:VA;1),,  +ZERO;,,                      N 00Ohn !
 PAR  G(HCP_4SL,AL:TI:AL:AL,TI:VA;1),,  +ZERO;,,                      N 00Ohn !
 PAR  G(HCP_4SL,TI:AL:AL:AL,TI:VA;1),,  +ZERO;,,                      N 00Ohn !
 PAR  G(HCP_4SL,AL,TI:AL:TI:TI:VA;0),,  +4293.87;,,                   N 00Ohn !
 PAR  G(HCP_4SL,AL,TI:TI:AL:TI:VA;0),,  +4293.87;,,                   N 00Ohn !
 PAR  G(HCP_4SL,AL,TI:TI:TI:AL:VA;0),,  +4293.87;,,                   N 00Ohn !
 PAR  G(HCP_4SL,AL:AL,TI:TI:TI:VA;0),,  +4293.87;,,                   N 00Ohn !
 PAR  G(HCP_4SL,TI:AL,TI:AL:TI:VA;0),,  +4293.87;,,                   N 00Ohn !
 PAR  G(HCP_4SL,TI:AL,TI:TI:AL:VA;0),,  +4293.87;,,                   N 00Ohn !
 PAR  G(HCP_4SL,AL:TI:AL,TI:TI:VA;0),,  +4293.87;,,                   N 00Ohn !
 PAR  G(HCP_4SL,TI:AL:AL,TI:TI:VA;0),,  +4293.87;,,                   N 00Ohn !
 PAR  G(HCP_4SL,TI:TI:AL,TI:AL:VA;0),,  +4293.87;,,                   N 00Ohn !
 PAR  G(HCP_4SL,AL:TI:TI:AL,TI:VA;0),,  +4293.87;,,                   N 00Ohn !
 PAR  G(HCP_4SL,TI:AL:TI:AL,TI:VA;0),,  +4293.87;,,                   N 00Ohn !
 PAR  G(HCP_4SL,TI:TI:AL:AL,TI:VA;0),,  +4293.87;,,                   N 00Ohn !
 PAR  G(HCP_4SL,AL,TI:AL:TI:TI:VA;1),,  +133.413;,,                   N 00Ohn !
 PAR  G(HCP_4SL,AL,TI:TI:AL:TI:VA;1),,  +133.413;,,                   N 00Ohn !
 PAR  G(HCP_4SL,AL,TI:TI:TI:AL:VA;1),,  +133.413;,,                   N 00Ohn !
 PAR  G(HCP_4SL,AL:AL,TI:TI:TI:VA;1),,  +133.413;,,                   N 00Ohn !
 PAR  G(HCP_4SL,TI:AL,TI:AL:TI:VA;1),,  +133.413;,,                   N 00Ohn !
 PAR  G(HCP_4SL,TI:AL,TI:TI:AL:VA;1),,  +133.413;,,                   N 00Ohn !
 PAR  G(HCP_4SL,AL:TI:AL,TI:TI:VA;1),,  +133.413;,,                   N 00Ohn !
 PAR  G(HCP_4SL,TI:AL:AL,TI:TI:VA;1),,  +133.413;,,                   N 00Ohn !
 PAR  G(HCP_4SL,TI:TI:AL,TI:AL:VA;1),,  +133.413;,,                   N 00Ohn !
 PAR  G(HCP_4SL,AL:TI:TI:AL,TI:VA;1),,  +133.413;,,                   N 00Ohn !
 PAR  G(HCP_4SL,TI:AL:TI:AL,TI:VA;1),,  +133.413;,,                   N 00Ohn !
 PAR  G(HCP_4SL,TI:TI:AL:AL,TI:VA;1),,  +133.413;,,                   N 00Ohn !
 PAR  G(HCP_4SL,AL,TI:TI:TI:TI:VA;0),,  +6182.08;,,                   N 00Ohn !
 PAR  G(HCP_4SL,TI:AL,TI:TI:TI:VA;0),,  +6182.08;,,                   N 00Ohn !
 PAR  G(HCP_4SL,TI:TI:AL,TI:TI:VA;0),,  +6182.08;,,                   N 00Ohn !
 PAR  G(HCP_4SL,TI:TI:TI:AL,TI:VA;0),,  +6182.08;,,                   N 00Ohn !
 PAR  G(HCP_4SL,AL,TI:TI:TI:TI:VA;1),,  +400.238;,,                   N 00Ohn !
 PAR  G(HCP_4SL,TI:AL,TI:TI:TI:VA;1),,  +400.238;,,                   N 00Ohn !
 PAR  G(HCP_4SL,TI:TI:AL,TI:TI:VA;1),,  +400.238;,,                   N 00Ohn !
 PAR  G(HCP_4SL,TI:TI:TI:AL,TI:VA;1),,  +400.238;,,                   N 00Ohn !
$
 PAR  G(AL3TI_D022,AL:TI),,             +3*GHSERAL+GHSERTI
             -178185.2+61.9576*T;,,                                   N 00Ohn !
 PAR  G(AL5TI2,AL:TI),,                 +5*GHSERAL+2*GHSERTI
             -302890.7+98.9457*T;,,                                   N 00Ohn !
 PAR  G(AL2TI,AL:TI),,                  +2*GHSERAL+GHSERTI
             -131082.6+42.0639*T;,,                                   N 00Ohn !
$ ------------------------------------------------------------------------------
$
$
 LIST-OF-REFERENCE
 NUMBER  SOURCE
  Null   'Unknown source'
  REFLAV 'Laves phase convention: G(LAVES,X:X)=+3*GHSERXX+15000'
  SGCOST 'COST 507 database, SGTE unary database V.3.0, 1996; Al, B, Nd, Ti, Zn'
  91Din  'A.T. Dinsdale, Calphad, 15, 317-425(1991).'
  00Ohn  'I. Ohnuma, Y. Fujita, H. Mitsui, K. Ishikawa, R. Kainuma, K. Ishida,
          Acta Mater., 48, 3113-23(2000); Al-Ti'
!
