Repository: orchid-calphad/orchid-project.org

# orchid-project.org

Website and released data of **ORCHID** (Open Repository for CALPHAD Hypotheses, Intelligence, and Discovery),
served by GitHub Pages at https://orchid-project.org. Releases are archived on Zenodo (one DOI per version).

- `index.html`, `catalog/`, `best-practices.html` — static, self-contained pages (generated in the ORCHID tooling).
- `data/` — released data: catalog, redistributable TDB files, convex hulls. Licences: `data/LICENSES.md`, `data/NOTICE.md`.
- `llms.txt`, `data/croissant.json`, `CITATION.cff`, `.zenodo.json` — machine-readable metadata.

Only data with clear redistribution rights are published.

File: data/databases/sgte-binary/AlTi-98Sau-LB.tdb
$
$ Database for Al-Ti from N. Saunders (included in LB Vol. 1)
$
$ N. Saunders, COST 507, Final report round 2, 1998.
$
$ Dataset created 2009.10.03 by Bengt Hallstedt.
$ 2020.12.22: Modified for use with GES6.
$
$ There is an inverse miscibility gap with a minimum at 4700 K and x(Ti)=0.25.
$
$ The table of invariant equilibria (but not the phase diagram) in the
$ COST report is calculated with stoichiometric Al3Ti and a slightly
$ different parameter for AlTi3. A difference in the Liq+fcc+Al3Ti equilibrium
$ (934.2 K (COST) instead of 938.0 K (LB)) is still uncounted for.
$ The printed parameters in the COST report, the COST database and
$ the LB database appear to be identical (except for small shifts in
$ G(ALTI_L10,AL:AL) and G(ALM3_D019,TI:TI)).
$
$ ------------------------------------------------------------------------------
 TEMP-LIM 298.15 6000.00 !
$
$ELEMENT NAME  REF. STATE               ATOMIC MASS H298-H0    S298    !
$
 ELEMENT VA   VACUUM                      0.0          0.0      0.0    ! 
 ELEMENT AL   FCC_A1                     26.98154   4540.      28.30   ! 
 ELEMENT TI   HCP_A3                     47.88      4824.      30.72   ! 
$ ------------------------------------------------------------------------------
$ Phase definitions
$
 PHASE LIQUID:L % 1 1 !
 CONST LIQUID:L : AL TI : !
$
$ Fcc (cF4, Fm-3m) and MeX (cF8, Fm-3m)
$
 PHASE FCC_A1 %A 2 1 1 !
 CONST FCC_A1 : AL% TI : VA : !
$
$ Bcc (cI2, Im-3m)
$
 PHASE BCC_A2 %B 2 1 3 !
 CONST BCC_A2 : AL TI% : VA : !
$
$ Hcp (hP2, P6_3/mmc) and Me2X (NiAs-type, hP4, P6_3/mmc, B8_1)
$
 PHASE HCP_A3 %A 2 1 0.5 !
 CONST HCP_A3 : AL TI% : VA : !
$
$ Prototype Al3Ti (tI8, I4/mmm)
$
 PHASE AL3M_D022 % 2 3 1 !
 CONST AL3M_D022 : AL TI : TI : !
$
$ Prototype CdMg3 (hP8, P6_3/mmc)
$
 PHASE ALM3_D019 % 2 1 3 !
 CONST ALM3_D019 : AL% TI : AL TI% : !
$
$ Prototype Al3Zr (tI16, I4/mmm, also called delta)
$
 PHASE AL11TI5_D023 % 2 17 8 !
 CONST AL11TI5_D023 : AL : TI : !
$
$ Prototype Ga2Hf (tI24, I4_1/amd)
$
 PHASE AL2TI % 2 2 1 !
 CONST AL2TI : AL : TI : !
$
$ Prototype AuCu (tP4, P4/mmm)
$
 PHASE ALTI_L10 % 2 1 1 !
 CONST ALTI_L10 : AL% TI : AL TI% : !
$ ------------------------------------------------------------------------------
$ Defaults
$
 DEFINE-SYSTEM-DEFAULT ELEMENT 2 !
 DEFAULT-COM DEFINE_SYSTEM_ELEMENT VA !
 TYPE-DEF % SEQ * !
 TYPE-DEF A GES AMEND_PHASE_DESCRIPTION @ MAGNETIC -3 0.28 !
 TYPE-DEF B GES AMEND_PHASE_DESCRIPTION @ MAGNETIC -1 0.4 !
 FUNCTION ZERO      298.15  0;                                         6000 N !
 FUNCTION UN_ASS    298.15  0;                                         6000 N !
 FUNCTION R         298.15  +8.31451;                                  6000 N !
$ ------------------------------------------------------------------------------
$ Element data
$ ------------------------------------------------------------------------------
$ Al
$
$ BCT_A5 and DIAMOND_A4 added in unary 3.0
$
 PAR  G(FCC_A1,AL:VA),,                 +GHSERAL;                2900 N 91Din !
 PAR  G(BCC_A2,AL:VA),,                 +GHSERAL+10083-4.813*T;  2900 N 91Din !
$PAR  G(A2_BCC,AL:VA),,                 +GHSERAL+10083-4.813*T;  2900 N 91Din !
 PAR  G(HCP_A3,AL:VA),,                 +GHSERAL+5481-1.8*T;     2900 N 91Din !
$PAR  G(CBCC_A12,AL:VA),,               +GHSERAL
$            +10083.4-4.813*T;                                   2900 N 91Din !
$PAR  G(CUB_A13,AL:VA),,                +GHSERAL
$            +10920.44-4.8116*T;                                 2900 N 91Din !
$PAR  G(BCT_A5,AL),,                    +GHSERAL+10083-4.813*T;  2900 N SGCOST !
$PAR  G(DIAMOND_A4,AL),,                +GHSERAL+30*T;           2900 N SGCOST !
 PAR  G(LIQUID,AL),,                    +GLIQAL;                 2900 N 91Din !
$
$PAR  L(A2_BCC,AL,VA:VA;0),,            +B2ALVA+LB2ALVA-LB2VA;,,      N 99Dup1 !
$PAR  G(B2_BCC,VA:AL:VA),,              +0.5*B2ALVA-0.5*LB2ALVA;,,    N 99Dup1 !
$PAR  G(B2_BCC,AL:VA:VA),,              +0.5*B2ALVA-0.5*LB2ALVA;,,    N 99Dup1 !
$
 PAR  G(ALM3_D019,AL:AL),,              +4*GHCPAL;,,                  N 98Sau6 !
$ Parameter below from LBall-v6
 PAR  G(ALTI_L10,AL:AL),,               +2*GHSERAL+4;,,               N 98Sau6 !
$ Parameter below from COST report
$PAR  G(ALTI_L10,AL:AL),,               +2*GHSERAL;,,                 N 98Sau6 !
$
 FUNCTION GHSERAL   298.15  -7976.15+137.093038*T-24.3671976*T*LN(T)
       -0.001884662*T**2-8.77664E-07*T**3+74092*T**(-1);
       700.00  Y  -11276.24+223.048446*T-38.5844296*T*LN(T)
       +0.018531982*T**2 -5.764227E-06*T**3+74092*T**(-1);
       933.47  Y  -11278.361+188.684136*T-31.748192*T*LN(T)
       -1.230622E+28*T**(-9);
      2900.00  N !
 FUNCTION GLIQAL    298.15  +11005.045-11.84185*T+GHSERAL+7.9337E-20*T**7;
       933.47  Y  -795.991+177.430209*T-31.748192*T*LN(T);
      2900.00  N !
 FUNCTION GBCCAL    298.15  +GHSERAL+10083-4.813*T;                    2900 N !
 FUNCTION GHCPAL    298.15  +GHSERAL+5481-1.8*T;                       2900 N !
$
 FUNCTION B2ALVA    298.15  +10000-T;                                  6000 N !
 FUNCTION LB2ALVA   298.15  +150000;                                   6000 N !
$ ------------------------------------------------------------------------------
$ Ti
$
$ BCT_A5 added in unary 3.0
$
 PAR  G(HCP_A3,TI:VA),,                 +GHSERTI;                4000 N 91Din !
 PAR  G(BCC_A2,TI:VA),,                 +GBCCTI;                 4000 N 91Din !
$PAR  G(A2_BCC,TI:VA),,                 +GBCCTI;                 4000 N 91Din !
 PAR  G(FCC_A1,TI:VA),,                 +GHSERTI+6000-0.1*T;     4000 N 91Din !
$PAR  G(CBCC_A12,TI:VA),,               +GHSERTI+4602.2;         4000 N 91Din !
$PAR  G(CUB_A13,TI:VA),,                +GHSERTI+7531.2;         4000 N 91Din !
$PAR  G(DIAMOND_A4,TI),,                +GHSERTI+25000;          4000 N 91Din !
$PAR  G(BCT_A5,TI),,                    +GHSERTI+4602.2;         3000 N SGCOST !
 PAR  G(LIQUID,TI),,                    +GLIQTI;                 4000 N 91Din !
$
$PAR  L(A2_BCC,TI,VA:VA;0),,            +150000;,,                    N 01Dav !
$PAR  G(B2_BCC,TI:VA:VA),,              +75000;,,                     N 01Dav !
$PAR  G(B2_BCC,VA:TI:VA),,              +75000;,,                     N 01Dav !
$
 PAR  G(AL3M_D022,TI:TI),,              +4*GFCCTI;,,                  N 98Sau6 !
$ Parameter below from LBall-v6
 PAR  G(ALM3_D019,TI:TI),,              +4*GHSERTI+4;,,               N 98Sau6 !
$ Parameter below from COST report
$PAR  G(ALM3_D019,TI:TI),,              +4*GHSERTI;,,                 N 98Sau6 !
 PAR  G(ALTI_L10,TI:TI),,               +2*GFCCTI;,,                  N 98Sau6 !
$
 FUNCTION GHSERTI   298.15  -8059.921+133.615208*T-23.9933*T*LN(T)
       -0.004777975*T**2+1.06716E-07*T**3+72636*T**(-1);
       900.00  Y  -7811.815+132.988068*T-23.9887*T*LN(T)
       -0.0042033*T**2-9.0876E-08*T**3+42680*T**(-1);
      1155.00  Y  +908.837+66.976538*T-14.9466*T*LN(T)
       -0.0081465*T**2+2.02715E-07*T**3-1477660*T**(-1);
      1941.00  Y  -124526.786+638.806871*T-87.2182461*T*LN(T)
       +0.008204849*T**2-3.04747E-07*T**3+36699805*T**(-1);
      4000.00  N !
 FUNCTION GBCCTI    298.15  -1272.064+134.71418*T-25.5768*T*LN(T)
       -6.63845E-04*T**2-2.78803E-07*T**3+7208*T**(-1);
      1155.00  Y  +6667.385+105.366379*T-22.3771*T*LN(T)
       +0.00121707*T**2-8.4534E-07*T**3-2002750*T**(-1);
      1941.00  Y  +26483.26-182.426471*T+19.0900905*T*LN(T)
       -0.02200832*T**2+1.228863E-06*T**3+1400501*T**(-1);
      4000.00  N !
 FUNCTION GLIQTI    298.15  +12194.415-6.980938*T+GHSERTI;
      1300.00  Y  +369519.198-2554.0225*T+342.059267*T*LN(T)
       -0.163409355*T**2+1.2457117E-05*T**3-67034516*T**(-1);
      1941.00  Y  -19887.066+298.7367*T-46.29*T*LN(T);
      4000.00  N !
 FUNCTION GFCCTI    298.15  +GHSERTI+6000-0.1*T;                       4000 N !
$ ------------------------------------------------------------------------------
$ Va
$
$PAR  G(A2_BCC,VA:VA),,                 +ZERO;,,                      N 01Sun !
$PAR  L(A2_BCC,VA,*:VA;0),,             +LB2VA;,,                     N 01Sun !
$
 FUNCTION LB2VA     298.15  +100*T;                                    6000 N !
$ ------------------------------------------------------------------------------
$ Binary system
$
$ From N. Saunders (included in LB Vol. 1)
$
$ N. Saunders, COST 507, Final report round 2, 1998.
$
$ Checked against LB and COST report. Checked at 6000 K.
$
$ There is an inverse miscibility gap with a minimum at 4700 K and x(Ti)=0.25.
$
$ The table of invariant equilibria (but not the phase diagram) in the
$ COST report is calculated with stoichiometric Al3Ti and a slightly
$ different parameter for AlTi3. A difference in the Liq+fcc+Al3Ti equilibrium
$ (934.2 K (COST) instead of 938.0 K (LB)) is still uncounted for.
$ The printed parameters in the COST report, the COST database and
$ the LB database appear to be identical (except for small shifts in
$ G(ALTI_L10,AL:AL) and G(ALM3_D019,TI:TI)).
$
 PAR  L(LIQUID,AL,TI;0),,               -108250+38*T;,,               N 98Sau6 !
 PAR  L(LIQUID,AL,TI;1),,               -6000+5*T;,,                  N 98Sau6 !
 PAR  L(LIQUID,AL,TI;2),,               +15000;,,                     N 98Sau6 !
$
 PAR  L(FCC_A1,AL,TI:VA;0),,            -128970+39*T;,,               N 98Sau6 !
 PAR  L(FCC_A1,AL,TI:VA;1),,            -5000;,,                      N 98Sau6 !
 PAR  L(FCC_A1,AL,TI:VA;2),,            +20000;,,                     N 98Sau6 !
$
 PAR  L(BCC_A2,AL,TI:VA;0),,            -128500+39*T;,,               N 98Sau6 !
 PAR  L(BCC_A2,AL,TI:VA;1),,            +6000;,,                      N 98Sau6 !
 PAR  L(BCC_A2,AL,TI:VA;2),,            +21200;,,                     N 98Sau6 !
$
$PAR  L(A2_BCC,AL,TI:VA;0),,            -128500+39*T;,,               N 98Sau6 !
$PAR  L(A2_BCC,AL,TI:VA;1),,            +6000;,,                      N 98Sau6 !
$PAR  L(A2_BCC,AL,TI:VA;2),,            +21200;,,                     N 98Sau6 !
$
$PAR  G(B2_BCC,AL:TI:VA),,              -17500+2.5*T;,,               N 98Sau6 !
$PAR  G(B2_BCC,TI:AL:VA),,              -17500+2.5*T;,,               N 98Sau6 !
$
 PAR  L(HCP_A3,AL,TI:VA;0),,            -133500+39*T;,,               N 98Sau6 !
 PAR  L(HCP_A3,AL,TI:VA;1),,            +750;,,                       N 98Sau6 !
 PAR  L(HCP_A3,AL,TI:VA;2),,            +17500;,,                     N 98Sau6 !
$
$ Al3Ti is modelled as stoichiometric in SGSOL V3.0 (1992) but not in V4.1
 PAR  G(AL3M_D022,AL:TI),,              +3*GHSERAL+GHSERTI
             -144592+37.024*T;,,                                      N 98Sau6 !
 PAR  L(AL3M_D022,AL,TI:TI;0),,         -60000;,,                     N 98Sau6 !
$
 PAR  G(ALM3_D019,AL:TI),,              +GHSERAL+3*GHSERTI
             -110080+23.88*T;,,                                       N 98Sau6 !
 PAR  G(ALM3_D019,TI:AL),,              +GHSERTI+3*GHSERAL
             -99120+32.28*T;,,                                        N 98Sau6 !
 PAR  L(ALM3_D019,AL,TI:AL;0),,         -98968+33.3*T;,,              N 98Sau6 !
 PAR  L(ALM3_D019,AL,TI:TI;0),,         +10656-1.332*T;,,             N 98Sau6 !
$ Parameter below from LB and COST
 PAR  L(ALM3_D019,AL:AL,TI;0),,         -298200+100*T;,,              N 98Sau6 !
$ Parameter below from SGSOL V3.0 (1992) and V4.1 (2006)
$PAR  L(ALM3_D019,AL:AL,TI;0),,         -297200+100*T;,,              N 98Sau6 !
 PAR  L(ALM3_D019,TI:AL,TI;0),,         +32000-4*T;,,                 N 98Sau6 !
$
 PAR  G(AL11TI5_D023,AL:TI),,           +17*GHSERAL+8*GHSERTI
             -971125+236.4*T;,,                                       N 98Sau6 !
$
 PAR  G(AL2TI,AL:TI),,                  +2*GHSERAL+GHSERTI
             -121500+31.2*T;,,                                        N 98Sau6 !
$
 PAR  G(ALTI_L10,AL:TI),,               +GHSERAL+GHSERTI
             -79644+19.2*T;,,                                         N 98Sau6 !
 PAR  G(ALTI_L10,TI:AL),,               +GHSERTI+GHSERAL
             -79644+19.2*T;,,                                         N 98Sau6 !
 PAR  L(ALTI_L10,AL,TI:AL;0),,          -89892+44*T;,,                N 98Sau6 !
 PAR  L(ALTI_L10,AL,TI:AL;1),,          +30000;,,                     N 98Sau6 !
 PAR  L(ALTI_L10,AL,TI:AL;2),,          +20000;,,                     N 98Sau6 !
 PAR  L(ALTI_L10,AL:AL,TI;0),,          -89892+44*T;,,                N 98Sau6 !
 PAR  L(ALTI_L10,AL:AL,TI;1),,          +30000;,,                     N 98Sau6 !
 PAR  L(ALTI_L10,AL:AL,TI;2),,          +20000;,,                     N 98Sau6 !
 PAR  L(ALTI_L10,AL,TI:TI;0),,          -15134-2.36*T;,,              N 98Sau6 !
 PAR  L(ALTI_L10,TI:AL,TI;0),,          -15134-2.36*T;,,              N 98Sau6 !
$ ------------------------------------------------------------------------------
$
 ASSESSED_SYSTEM
  AL-TI(TDB -* +LIQ +AL11TI5 +AL2TI +AL3M_D022 +ALM3_D019
  +ALTI_L10 +BCC_A2 +FCC_A1 +HCP_A3 ;P3 TMM:300/2500 STP:.4/1800) !
$
$
 LIST-OF-REFERENCE
 NUMBER  SOURCE
  Null   'Unknown source'
  REFLAV 'Laves phase convention: G(LAVES,X:X)=+3*GHSERXX+15000'
  SGCOST 'COST 507 database, SGTE unary database V.3.0, 1996; Al, B, Nd, Ti, Zn'
  91Din  'A.T. Dinsdale, Calphad, 15, 317-425(1991).'
  97Ans  'I. Ansara, N. Dupin, H.L. Lukas, B. Sundman,
          J. Alloys Compd., 247, 20-30(1997); Al-Ni'
  98Sau6 'N. Saunders, COST 507, Final report round 2, 1998; Al-Ti'
  99Dup1 'N. Dupin, I. Ansara, Z. Metallkd., 90, 76-85(1999); Al-Ni'
  99Dup2 'N. Dupin, unpublished, 1999; Cr-Ni-Ti, Al-Cr-Ni-Ti'
  01Dav  'A.V. Davydov et al,
          Metall. Mater. Trans. A, 32A, 2175-86(2001); Co-Ti'
  01Sun  'B. Sundman, fix to avoid BCC with just Va (in LB1-v2).'
!

File: data/databases/sgte-binary/AlTl-89McA.tdb
$
$ Database for Al-Tl from A.J. McAlister 1989.
$
$ A.J. McAlister, Bull. Alloy Phase Diag., 10, 112-14(1989).
$
$ Dataset created 2021.10.23 by Bengt Hallstedt.
$ 2024.08.29: Added upper T-interval for GHSERTL and GBCCTL.
$
$ Solid solubilities were not modelled.
$
$ ------------------------------------------------------------------------------
 TEMP-LIM 298.15 6000.00 !
$
$ELEMENT NAME  REF. STATE               ATOMIC MASS H298-H0    S298    !
$
 ELEMENT VA   VACUUM                      0.0          0.0      0.0    ! 
 ELEMENT AL   FCC_A1                     26.98154   4540.      28.30   ! 
 ELEMENT TL   HCP_A3                    204.383     6831.97    64.2997 ! 
$ ------------------------------------------------------------------------------
$ Phase definitions
$
 PHASE LIQUID:L % 1 1 !
 CONST LIQUID:L : AL TL : !
$
$ Fcc (cF4, Fm-3m) and MeX (cF8, Fm-3m)
$
 PHASE FCC_A1 %A 2 1 1 !
 CONST FCC_A1 : AL% TL : VA : !
$
$ Bcc (cI2, Im-3m)
$
 PHASE BCC_A2 %B 2 1 3 !
 CONST BCC_A2 : AL TL% : VA : !
$
$ Hcp (hP2, P6_3/mmc) and Me2X (NiAs-type, hP4, P6_3/mmc, B8_1)
$
 PHASE HCP_A3 %A 2 1 0.5 !
 CONST HCP_A3 : AL TL% : VA : !
$ ------------------------------------------------------------------------------
$ Defaults
$
 DEFINE-SYSTEM-DEFAULT ELEMENT 2 !
 DEFAULT-COM DEFINE_SYSTEM_ELEMENT VA !
 TYPE-DEF % SEQ * !
 TYPE-DEF A GES AMEND_PHASE_DESCRIPTION @ MAGNETIC -3 0.28 !
 TYPE-DEF B GES AMEND_PHASE_DESCRIPTION @ MAGNETIC -1 0.4 !
 FUNCTION ZERO      298.15  0;                                         6000 N !
 FUNCTION UN_ASS    298.15  0;                                         6000 N !
 FUNCTION R         298.15  +8.31451;                                  6000 N !
$ ------------------------------------------------------------------------------
$ Element data
$ ------------------------------------------------------------------------------
$ Al
$
$ BCT_A5 and DIAMOND_A4 added in unary 3.0
$
 PAR  G(FCC_A1,AL:VA),,                 +GHSERAL;                2900 N 91Din !
 PAR  G(BCC_A2,AL:VA),,                 +GHSERAL+10083-4.813*T;  2900 N 91Din !
 PAR  G(HCP_A3,AL:VA),,                 +GHSERAL+5481-1.8*T;     2900 N 91Din !
$PAR  G(CBCC_A12,AL:VA),,               +GHSERAL
$            +10083.4-4.813*T;                                   2900 N 91Din !
$PAR  G(CUB_A13,AL:VA),,                +GHSERAL
$            +10920.44-4.8116*T;                                 2900 N 91Din !
$PAR  G(BCT_A5,AL),,                    +GHSERAL+10083-4.813*T;  2900 N SGCOST !
$PAR  G(DIAMOND_A4,AL),,                +GHSERAL+30*T;           2900 N SGCOST !
 PAR  G(LIQUID,AL),,                    +GLIQAL;                 2900 N 91Din !
$
 FUNCTION GHSERAL   298.15  -7976.15+137.093038*T-24.3671976*T*LN(T)
       -0.001884662*T**2-8.77664E-07*T**3+74092*T**(-1);
       700.00  Y  -11276.24+223.048446*T-38.5844296*T*LN(T)
       +0.018531982*T**2 -5.764227E-06*T**3+74092*T**(-1);
       933.47  Y  -11278.361+188.684136*T-31.748192*T*LN(T)
       -1.230622E+28*T**(-9);
      2900.00  N !
 FUNCTION GLIQAL    298.15  +11005.045-11.84185*T+GHSERAL+7.9337E-20*T**7;
       933.47  Y  -795.991+177.430209*T-31.748192*T*LN(T);
      2900.00  N !
$ ------------------------------------------------------------------------------
$ Tl
$
$ Upper T-interval for GHSERTL and GBCCTL added in Version 5.0
$
 PAR  G(HCP_A3,TL:VA)           200.00  +GHSERTL;                1801 N 91Din !
 PAR  G(BCC_A2,TL:VA)           200.00  +GBCCTL;                 1801 N 91Din !
 PAR  G(FCC_A1,TL:VA)           200.00  +GHSERTL+310;            1801 N 91Din !
 PAR  G(LIQUID,TL)              200.00  +GLIQTL;                 1801 N 91Din !
$
 FUNCTION GHSERTL   200.00  -8104.038+107.140405*T-25.2274*T*LN(T)
       -0.0033063*T**2-1.21807E-07*T**3+42058*T**(-1);
       577.00  Y  -15406.859+196.771926*T-38.4130658*T*LN(T)
       +0.005228106*T**2-5.19136E-07*T**3+729665*T**(-1);
      1800.00  Y  -4885.034+106.361006*T-25.8437*T*LN(T)
       -8.3662E-04*T**2+9E-12*T**3-612570*T**(-1);
      1801.00  N !
 FUNCTION GBCCTL    200.00  -9194.493+150.019517*T-33.0508*T*LN(T)
       +0.0172318*T**2-1.0115933E-05*T**3+82153*T**(-1);
       577.00  Y  -41836.403+482.633817*T-79.2926704*T*LN(T)
       +0.026042993*T**2-2.359101E-06*T**3+3507810*T**(-1);
      1800.00  Y  -623.343+101.120182*T-25.8437*T*LN(T)
       -8.3662E-04*T**2+9E-12*T**3-612570*T**(-1);
      1801.00  N !
 FUNCTION GLIQTL    200.00  -946.623+0.755649*T-7.44455*T*LN(T)
       -0.044350292*T**2+1.4248046E-05*T**3-54228*T**(-1);
       577.00  Y  -614.74+98.472609*T-25.8437*T*LN(T)
       -8.3662E-04*T**2+9E-12*T**3-612570*T**(-1);
      1801.00  N !
$ ------------------------------------------------------------------------------
$ Binary system
$
$ A.J. McAlister, Bull. Alloy Phase Diag., 10, 112-14(1989).
$
$ Checked against paper. Checked at 6000 K.
$
$ Solid solubilities were not modelled.
$
 PAR  L(LIQUID,AL,TL;0),,               +60778.8-17.6404*T;,,         N 89McA !
 PAR  L(LIQUID,AL,TL;1),,               +13937-8.9266*T;,,            N 89McA !
$
 PAR  L(FCC_A1,AL,TL:VA;0),,            +100000;,,                    N !
 PAR  L(BCC_A2,AL,TL:VA;0),,            +100000;,,                    N !
 PAR  L(HCP_A3,AL,TL:VA;0),,            +100000;,,                    N !
$ ------------------------------------------------------------------------------
$
$
 LIST-OF-REFERENCE
 NUMBER  SOURCE
  Null   'Unknown source'
  Same   'Same or similar interaction as in the corresponding stable phase'
  COST   'COST 507 database'
  SGCOST 'COST 507 database, SGTE unary database V.3.0, 1996; Al, B, Nd, Ti, Zn'
  89McA  'A.J. McAlister, Bull. Alloy Phase Diag., 10, 112-14(1989); Al-Tl'
  91Din  'A.T. Dinsdale, Calphad, 15, 317-425(1991).'
!

File: data/databases/sgte-binary/AlU-08Wan.tdb
$
$ Database for Al-U from J. Wang et al. 2008.
$
$ J. Wang, X.J. Liu, C.P. Wang, J. Nucl. Mater., 374, 79-86(2008).
$
$ Dataset created 2019.08.01 by Bengt Hallstedt.
$ 2020.12.22: Modified for use with GES6.
$
$ There is some misprint for the Al4U parameters. They were corrected to
$ reproduce the peritectic tempertature of AL4U_BETA. The width remains too
$ small.
$
$ There is an inverse miscibility gap with a minimum at 5655 K and x(U)=0.41.
$
$ ------------------------------------------------------------------------------
 TEMP-LIM 298.15 6000.00 !
$
$ELEMENT NAME  REF. STATE               ATOMIC MASS H298-H0    S298    !
$
 ELEMENT VA   VACUUM                      0.0          0.0      0.0    ! 
 ELEMENT AL   FCC_A1                     26.98154   4540.0     28.30   ! 
 ELEMENT U    ORTHORHOMBIC_A20          238.0289    6364.      50.20   ! 
$ ------------------------------------------------------------------------------
$ Phase definitions
$
 PHASE LIQUID:L % 1 1 !
 CONST LIQUID:L : AL U : !
$
$ Fcc (cF4, Fm-3m) and MeX (cF8, Fm-3m)
$
 PHASE FCC_A1 %A 2 1 1 !
 CONST FCC_A1 : AL% U : VA : !
$
$ Bcc (cI2, Im-3m)
$
 PHASE BCC_A2 %B 2 1 3 !
 CONST BCC_A2 : AL U% : VA : !
$
$ Hcp (hP2, P6_3/mmc) and Me2X (NiAs-type, hP4, P6_3/mmc, B8_1)
$
 PHASE HCP_A3 %A 2 1 0.5 !
 CONST HCP_A3 : AL U : VA : !
$
$ Prototype alpha-U (oC4, Cmcm)
$
 PHASE ORTHORHOMBIC_A20 % 1 1 !
 CONST ORTHORHOMBIC_A20 : AL U% : !
$
$ Prototype beta-U (tP30, P4_2/mnm, SB: A_b)
$
 PHASE TETRAGONAL_U % 1 1 !
 CONST TETRAGONAL_U : AL U% : !
$
$ Prototype Al4U (oI20, Imma)
$
 PHASE AL4U_D1B % 2 4 1 !
 CONST AL4U_D1B : AL : AL U% : !
$
$ unknown structure
$
 PHASE AL4U_BETA % 2 4 1 !
 CONST AL4U_BETA : AL : AL U% : !
$
$ Prototype AuCu3 (cP4, Pm-3m)
$
 PHASE AL3U_L12 % 2 3 1 !
 CONST AL3U_L12 : AL : U : !
$
$ Prototype Cu2Mg (cF24, Fd-3m)
$
 PHASE AL2U_C15 % 2 2 1 !
 CONST AL2U_C15 : AL : U : !
$ ------------------------------------------------------------------------------
$ Defaults
$
 DEFINE-SYSTEM-DEFAULT ELEMENT 2 !
 DEFAULT-COM DEFINE_SYSTEM_ELEMENT VA !
 TYPE-DEF % SEQ * !
 TYPE-DEF A GES AMEND_PHASE_DESCRIPTION @ MAGNETIC -3 0.28 !
 TYPE-DEF B GES AMEND_PHASE_DESCRIPTION @ MAGNETIC -1 0.4 !
 FUNCTION ZERO      298.15  0;                                         6000 N !
 FUNCTION UN_ASS    298.15  0;                                         6000 N !
 FUNCTION R         298.15  +8.31451;                                  6000 N !
$ ------------------------------------------------------------------------------
$ Element data
$ ------------------------------------------------------------------------------
$ Al
$
$ BCT_A5 and DIAMOND_A4 added in unary 3.0
$
$ ORTHORHOMBIC_A20 and TETRAGONAL_U from 08Wan not included in unary
$
 PAR  G(FCC_A1,AL:VA),,                 +GHSERAL;                2900 N 91Din !
 PAR  G(BCC_A2,AL:VA),,                 +GHSERAL+10083-4.813*T;  2900 N 91Din !
 PAR  G(HCP_A3,AL:VA),,                 +GHSERAL+5481-1.8*T;     2900 N 91Din !
$PAR  G(CBCC_A12,AL:VA),,               +GHSERAL
$            +10083.4-4.813*T;                                   2900 N 91Din !
$PAR  G(CUB_A13,AL:VA),,                +GHSERAL
$            +10920.44-4.8116*T;                                 2900 N 91Din !
$PAR  G(BCT_A5,AL),,                    +GHSERAL+10083-4.813*T;  2900 N SGCOST !
$PAR  G(DIAMOND_A4,AL),,                +GHSERAL+30*T;           2900 N SGCOST !
 PAR  G(ORTHORHOMBIC_A20,AL),,          +GHSERAL+15000;          2900 N 08Wan !
 PAR  G(TETRAGONAL_U,AL),,              +GHSERAL+15000;          2900 N 08Wan !
 PAR  G(LIQUID,AL),,                    +GLIQAL;                 2900 N 91Din !
$
 PAR  G(AL4U_D1B,AL:AL),,               +5*GHSERAL+50000;,,           N 08Wan !
 PAR  G(AL4U_BETA,AL:AL),,              +5*GHSERAL+50000;,,           N 08Wan !
$
 FUNCTION GHSERAL   298.15  -7976.15+137.093038*T-24.3671976*T*LN(T)
       -0.001884662*T**2-8.77664E-07*T**3+74092*T**(-1);
       700.00  Y  -11276.24+223.048446*T-38.5844296*T*LN(T)
       +0.018531982*T**2 -5.764227E-06*T**3+74092*T**(-1);
       933.47  Y  -11278.361+188.684136*T-31.748192*T*LN(T)
       -1.230622E+28*T**(-9);
      2900.00  N !
 FUNCTION GLIQAL    298.15  +11005.045-11.84185*T+GHSERAL+7.9337E-20*T**7;
       933.47  Y  -795.991+177.430209*T-31.748192*T*LN(T);
      2900.00  N !
 FUNCTION GBCCAL    298.15  +GHSERAL+10083-4.813*T;                    2900 N !
$ ------------------------------------------------------------------------------
$ U
$
$ FCC_A1 and HCP_A3 added in unary 4.1
$
$ HCP_A3 from 04Che not in unary
$
 PAR  G(ORTHORHOMBIC_A20,U),,           +GHSERUU;                3000 N 91Din !
 PAR  G(TETRAGONAL_U,U),,               +GTETUU;                 3000 N 91Din !
 PAR  G(BCC_A2,U:VA),,                  +GBCCUU;                 3000 N 91Din !
 PAR  G(FCC_A1,U:VA),,                  +GHSERUU+5000;           3000 N 99SGUN !
 PAR  G(HCP_A3,U:VA),,                  +GBCCUU+5000-0.008*T;    3000 N 99SGUN !
$PAR  G(HCP_A3,U:VA),,                  +GHSERUU+50000;          3000 N 04Che3 !
 PAR  G(LIQUID,U),,                     +GHSERUU
             +12355.5-10.3239*T;                                 3000 N 91Din !
$
 FUNCTION GHSERUU   298.15  -8407.734+130.955151*T-26.9182*T*LN(T)
       +0.00125156*T**2-4.42605E-06*T**3+38568*T**(-1);
       955.00  Y  -22521.8+292.121093*T-48.66*T*LN(T);
      3000.00  N !
 FUNCTION GTETUU    298.15  -5156.136+106.976316*T-22.841*T*LN(T)
       -0.01084475*T**2+2.7889E-08*T**3+81944*T**(-1);
       941.50  Y  -14327.309+244.16802*T-42.9278*T*LN(T);
      3000.00  N !
 FUNCTION GBCCUU    298.15  -752.767+131.5381*T-27.5152*T*LN(T)
       -0.00835595*T**2+9.67907E-07*T**3+204611*T**(-1);
      1049.00  Y  -4698.365+202.685635*T-38.2836*T*LN(T);
      3000.00  N !
 FUNCTION GLIQUU    298.15  +GHSERUU+12355.5-10.3239*T;                3000 N !
$ ------------------------------------------------------------------------------
$ Binary system
$
$ J. Wang, X.J. Liu, C.P. Wang, J. Nucl. Mater., 374, 79-86(2008).
$
$ Checked against paper. Checked at 6000 K.
$
$ There is some misprint for the Al4U parameters. They were corrected to
$ reproduce the peritectic tempertature of AL4U_BETA. The width remains too
$ small.
$
$ There is an inverse miscibility gap with a minimum at 5655 K and x(U)=0.41.
$
 PAR  L(LIQUID,AL,U;0),,                -42716+12.376*T;,,            N 08Wan !
 PAR  L(LIQUID,AL,U;1),,                -66098+20.347*T;,,            N 08Wan !
 PAR  L(LIQUID,AL,U;2),,                -5000-8.656*T;,,              N 08Wan !
$
 PAR  L(FCC_A1,AL,U:VA;0),,             +UN_ASS;,,                    N !
 PAR  L(BCC_A2,AL,U:VA;0),,             -19247+6.023*T;,,             N 08Wan !
 PAR  G(ORTHORHOMBIC_A20,AL,U;0),,      +ZERO;,,                      N 08Wan !
 PAR  G(TETRAGONAL_U,AL,U;0),,          +12438-23.626*T;,,            N 08Wan !
$
 PAR  G(AL4U_D1B,AL:U),,                +4*GHSERAL+GHSERUU
             -127402+19.036*T;,,                                      N 08Wan !
$ Original parameter from paper below
$PAR  L(AL4U_D1B,AL:AL,U;0),,           -12500+22.287*T;,,            N 08Wan !
$ Corrected parameter below
 PAR  L(AL4U_D1B,AL:AL,U;0),,           -54300+22.287*T;,,            N 08Wan !
$
 PAR  G(AL4U_BETA,AL:U),,               +4*GHSERAL+GHSERUU
             -126000+17.511*T;,,                                      N 08Wan !
$ Original parameter from paper below
$PAR  L(AL4U_BETA,AL:AL,U;0),,          -12500+22.287*T;,,            N 08Wan !
$ Corrected parameter below
 PAR  L(AL4U_BETA,AL:AL,U;0),,          -54300+22.287*T;,,            N 08Wan !
$
 PAR  G(AL3U_L12,AL:U),,                +3*GHSERAL+GHSERUU
             -125900+18.2652*T;,,                                     N 08Wan !
 PAR  G(AL2U_C15,AL:U),,                +2*GHSERAL+GHSERUU
             -98900+10.25*T;,,                                        N 08Wan !
$ ------------------------------------------------------------------------------
$
$
 LIST-OF-REFERENCE
 NUMBER  SOURCE
  Null   'Unknown source'
  COST   'COST 507 database'
  SGCOST 'COST 507 database, SGTE unary database V.3.0, 1996; Al, B, Nd, Ti, Zn'
  91Din  'A.T. Dinsdale, Calphad, 15, 317-425(1991).'
  99SGUN 'SGTE unary database V.4.1, 1999.'
  04Che3 'P.-Y. Chevalier, E. Fischer, B. Cheynet,
          Calphad, 28, 15-40(2004); U, Zr'
  08Wan  'J. Wang, X.J. Liu, C.P. Wang,
          J. Nucl. Mater., 374,7 9-86(2008); Al, Al-U'
!

File: data/databases/sgte-binary/AlU-10Sed.tdb
$
$ Database for Al-U from D. Sedmidubsky et al. 2010
$
$ D. Sedmidubsky, R.J.M. Konings, P. Soucek, J. Nucl. Mater., 397, 1-7(2010).
$
$ Dataset created 2019.07.14 by Bengt Hallstedt.
$ 2020.12.22: Modified for use with GES6.
$
$ The parameters were translated from a non-standard format. The phase diagram
$ seems correctly reproduced.
$
$ ------------------------------------------------------------------------------
 TEMP-LIM 298.15 6000.00 !
$
$ELEMENT NAME  REF. STATE               ATOMIC MASS H298-H0    S298    !
$
 ELEMENT VA   VACUUM                      0.0          0.0      0.0    ! 
 ELEMENT AL   FCC_A1                     26.98154   4540.0     28.30   ! 
 ELEMENT U    ORTHORHOMBIC_A20          238.0289    6364.      50.20   ! 
$ ------------------------------------------------------------------------------
$ Species
$
 SPECIE  AL2U                               AL2U1 !
$ ------------------------------------------------------------------------------
$ Phase definitions
$
 PHASE LIQUID:L % 1 1 !
 CONST LIQUID:L : AL AL2U U : !
$
$ Fcc (cF4, Fm-3m) and MeX (cF8, Fm-3m)
$
 PHASE FCC_A1 %A 2 1 1 !
 CONST FCC_A1 : AL% U : VA : !
$
$ Bcc (cI2, Im-3m)
$
 PHASE BCC_A2 %B 2 1 3 !
 CONST BCC_A2 : AL U% : VA : !
$
$ Hcp (hP2, P6_3/mmc) and Me2X (NiAs-type, hP4, P6_3/mmc, B8_1)
$
 PHASE HCP_A3 %A 2 1 0.5 !
 CONST HCP_A3 : AL U : VA : !
$
$ Prototype alpha-U (oC4, Cmcm)
$
 PHASE ORTHORHOMBIC_A20 % 1 1 !
 CONST ORTHORHOMBIC_A20 : U : !
$
$ Prototype beta-U (tP30, P4_2/mnm, SB: A_b)
$
 PHASE TETRAGONAL_U % 1 1 !
 CONST TETRAGONAL_U : U : !
$
$ Prototype Al4U (oI20, Imma)
$
 PHASE AL4U_D1B % 2 4 1 !
 CONST AL4U_D1B : AL : U : !
$
$ Prototype AuCu3 (cP4, Pm-3m)
$
 PHASE AL3U_L12 % 2 3 1 !
 CONST AL3U_L12 : AL : U : !
$
$ Prototype Cu2Mg (cF24, Fd-3m)
$
 PHASE AL2U_C15 % 2 2 1 !
 CONST AL2U_C15 : AL : U : !
$ ------------------------------------------------------------------------------
$ Defaults
$
 DEFINE-SYSTEM-DEFAULT ELEMENT 2 !
 DEFAULT-COM DEFINE_SYSTEM_ELEMENT VA !
 TYPE-DEF % SEQ * !
 TYPE-DEF A GES AMEND_PHASE_DESCRIPTION @ MAGNETIC -3 0.28 !
 TYPE-DEF B GES AMEND_PHASE_DESCRIPTION @ MAGNETIC -1 0.4 !
 FUNCTION ZERO      298.15  0;                                         6000 N !
 FUNCTION UN_ASS    298.15  0;                                         6000 N !
 FUNCTION R         298.15  +8.31451;                                  6000 N !
$ ------------------------------------------------------------------------------
$ Element data
$ ------------------------------------------------------------------------------
$ Al
$
$ BCT_A5 and DIAMOND_A4 added in unary 3.0
$
 PAR  G(FCC_A1,AL:VA),,                 +GHSERAL;                2900 N 91Din !
 PAR  G(BCC_A2,AL:VA),,                 +GHSERAL+10083-4.813*T;  2900 N 91Din !
 PAR  G(HCP_A3,AL:VA),,                 +GHSERAL+5481-1.8*T;     2900 N 91Din !
$PAR  G(CBCC_A12,AL:VA),,               +GHSERAL
$            +10083.4-4.813*T;                                   2900 N 91Din !
$PAR  G(CUB_A13,AL:VA),,                +GHSERAL
$            +10920.44-4.8116*T;                                 2900 N 91Din !
$PAR  G(BCT_A5,AL),,                    +GHSERAL+10083-4.813*T;  2900 N SGCOST !
$PAR  G(DIAMOND_A4,AL),,                +GHSERAL+30*T;           2900 N SGCOST !
 PAR  G(LIQUID,AL),,                    +GLIQAL;                 2900 N 91Din !
$
 FUNCTION GHSERAL   298.15  -7976.15+137.093038*T-24.3671976*T*LN(T)
       -0.001884662*T**2-8.77664E-07*T**3+74092*T**(-1);
       700.00  Y  -11276.24+223.048446*T-38.5844296*T*LN(T)
       +0.018531982*T**2 -5.764227E-06*T**3+74092*T**(-1);
       933.47  Y  -11278.361+188.684136*T-31.748192*T*LN(T)
       -1.230622E+28*T**(-9);
      2900.00  N !
 FUNCTION GLIQAL    298.15  +11005.045-11.84185*T+GHSERAL+7.9337E-20*T**7;
       933.47  Y  -795.991+177.430209*T-31.748192*T*LN(T);
      2900.00  N !
 FUNCTION GBCCAL    298.15  +GHSERAL+10083-4.813*T;                    2900 N !
$ ------------------------------------------------------------------------------
$ U
$
$ FCC_A1 and HCP_A3 added in unary 4.1
$
$ HCP_A3 from 04Che not in unary
$
 PAR  G(ORTHORHOMBIC_A20,U),,           +GHSERUU;                3000 N 91Din !
 PAR  G(TETRAGONAL_U,U),,               +GTETUU;                 3000 N 91Din !
 PAR  G(BCC_A2,U:VA),,                  +GBCCUU;                 3000 N 91Din !
 PAR  G(FCC_A1,U:VA),,                  +GHSERUU+5000;           3000 N 99SGUN !
 PAR  G(HCP_A3,U:VA),,                  +GBCCUU+5000-0.008*T;    3000 N 99SGUN !
$PAR  G(HCP_A3,U:VA),,                  +GHSERUU+50000;          3000 N 04Che3 !
 PAR  G(LIQUID,U),,                     +GHSERUU
             +12355.5-10.3239*T;                                 3000 N 91Din !
$
 FUNCTION GHSERUU   298.15  -8407.734+130.955151*T-26.9182*T*LN(T)
       +0.00125156*T**2-4.42605E-06*T**3+38568*T**(-1);
       955.00  Y  -22521.8+292.121093*T-48.66*T*LN(T);
      3000.00  N !
 FUNCTION GTETUU    298.15  -5156.136+106.976316*T-22.841*T*LN(T)
       -0.01084475*T**2+2.7889E-08*T**3+81944*T**(-1);
       941.50  Y  -14327.309+244.16802*T-42.9278*T*LN(T);
      3000.00  N !
 FUNCTION GBCCUU    298.15  -752.767+131.5381*T-27.5152*T*LN(T)
       -0.00835595*T**2+9.67907E-07*T**3+204611*T**(-1);
      1049.00  Y  -4698.365+202.685635*T-38.2836*T*LN(T);
      3000.00  N !
 FUNCTION GLIQUU    298.15  +GHSERUU+12355.5-10.3239*T;                3000 N !
$ ------------------------------------------------------------------------------
$ Binary system
$
$ D. Sedmidubsky, R.J.M. Konings, P. Soucek, J. Nucl. Mater., 397, 1-7(2010).
$
$ Checked against paper. Checked at 6000 K.
$
$ The parameters were translated from a non-standard format. The phase diagram
$ seems correctly reproduced.
$
 PAR  G(LIQUID,AL2U),,                  -53192.8+631.13083*T
             -112*T*LN(T);,,                                          N 10Sed !
 PAR  L(LIQUID,AL,AL2U;0),,             -6000;,,                      N 10Sed !
 PAR  L(LIQUID,AL,AL2U;1),,             -6000;,,                      N 10Sed !
 PAR  L(LIQUID,AL2U,U;0),,              +9000;,,                      N 10Sed !
 PAR  L(LIQUID,AL2U,U;1),,              -9000;,,                      N 10Sed !
$
 PAR  L(BCC_A2,AL,U:VA;0),,             -12000;,,                     N 10Sed !
$
 PAR  G(AL4U_D1B,AL:U),,                +4*GHSERAL+GHSERUU
             -105800;,,                                               N 10Sed !
 PAR  G(AL3U_L12,AL:U),,                +3*GHSERAL+GHSERUU
             -104900;,,                                               N 10Sed !
 PAR  G(AL2U_C15,AL:U),,                +2*GHSERAL+GHSERUU
             -92600;,,                                                N 10Sed !
$ ------------------------------------------------------------------------------
$
$
 LIST-OF-REFERENCE
 NUMBER  SOURCE
  Null   'Unknown source'
  COST   'COST 507 database'
  SGCOST 'COST 507 database, SGTE unary database V.3.0, 1996; Al, B, Nd, Ti, Zn'
  91Din  'A.T. Dinsdale, Calphad, 15, 317-425(1991).'
  99SGUN 'SGTE unary database V.4.1, 1999.'
  04Che3 'P.-Y. Chevalier, E. Fischer, B. Cheynet,
          Calphad, 28, 15-40(2004); U, Zr'
  10Sed  'D. Sedmidubsky, R.J.M. Konings, P. Soucek,
          J. Nucl. Mater., 397, 1-7(2010); Al-U'
!

File: data/databases/sgte-binary/AlU-10Zha.tdb
$
$ Database for Al-U from X. Zhang et al. 2010.
$
$ X. Zhang, Y.F. Cui, G.L. Xu, W.J. Zhu, H.S. Liu, B.Y. Yin, Z.P. Jin,
$ J. Nucl. Mater., 402, 15-24(2010).
$
$ Dataset created 2019.08.02 by Bengt Hallstedt.
$ 2020.12.22: Modified for use with GES6.
$
$ Modification of 08Wan. Al4U treated as stoichiometric and Al4U-beta removed.
$
$ There is an inverse miscibility gap with a minimum at 5655 K and x(U)=0.41.
$
$ ------------------------------------------------------------------------------
 TEMP-LIM 298.15 6000.00 !
$
$ELEMENT NAME  REF. STATE               ATOMIC MASS H298-H0    S298    !
$
 ELEMENT VA   VACUUM                      0.0          0.0      0.0    ! 
 ELEMENT AL   FCC_A1                     26.98154   4540.0     28.30   ! 
 ELEMENT U    ORTHORHOMBIC_A20          238.0289    6364.      50.20   ! 
$ ------------------------------------------------------------------------------
$ Phase definitions
$
 PHASE LIQUID:L % 1 1 !
 CONST LIQUID:L : AL U : !
$
$ Fcc (cF4, Fm-3m) and MeX (cF8, Fm-3m)
$
 PHASE FCC_A1 %A 2 1 1 !
 CONST FCC_A1 : AL% U : VA : !
$
$ Bcc (cI2, Im-3m)
$
 PHASE BCC_A2 %B 2 1 3 !
 CONST BCC_A2 : AL U% : VA : !
$
$ Hcp (hP2, P6_3/mmc) and Me2X (NiAs-type, hP4, P6_3/mmc, B8_1)
$
 PHASE HCP_A3 %A 2 1 0.5 !
 CONST HCP_A3 : AL U : VA : !
$
$ Prototype alpha-U (oC4, Cmcm)
$
 PHASE ORTHORHOMBIC_A20 % 1 1 !
 CONST ORTHORHOMBIC_A20 : AL U% : !
$
$ Prototype beta-U (tP30, P4_2/mnm, SB: A_b)
$
 PHASE TETRAGONAL_U % 1 1 !
 CONST TETRAGONAL_U : AL U% : !
$
$ Prototype Al4U (oI20, Imma)
$
 PHASE AL4U_D1B % 2 4 1 !
 CONST AL4U_D1B : AL : U : !
$
$ Prototype AuCu3 (cP4, Pm-3m)
$
 PHASE AL3U_L12 % 2 3 1 !
 CONST AL3U_L12 : AL : U : !
$
$ Prototype Cu2Mg (cF24, Fd-3m)
$
 PHASE AL2U_C15 % 2 2 1 !
 CONST AL2U_C15 : AL : U : !
$ ------------------------------------------------------------------------------
$ Defaults
$
 DEFINE-SYSTEM-DEFAULT ELEMENT 2 !
 DEFAULT-COM DEFINE_SYSTEM_ELEMENT VA !
 TYPE-DEF % SEQ * !
 TYPE-DEF A GES AMEND_PHASE_DESCRIPTION @ MAGNETIC -3 0.28 !
 TYPE-DEF B GES AMEND_PHASE_DESCRIPTION @ MAGNETIC -1 0.4 !
 FUNCTION ZERO      298.15  0;                                         6000 N !
 FUNCTION UN_ASS    298.15  0;                                         6000 N !
 FUNCTION R         298.15  +8.31451;                                  6000 N !
$ ------------------------------------------------------------------------------
$ Element data
$ ------------------------------------------------------------------------------
$ Al
$
$ BCT_A5 and DIAMOND_A4 added in unary 3.0
$
$ ORTHORHOMBIC_A20 and TETRAGONAL_U from 08Wan not included in unary
$
 PAR  G(FCC_A1,AL:VA),,                 +GHSERAL;                2900 N 91Din !
 PAR  G(BCC_A2,AL:VA),,                 +GHSERAL+10083-4.813*T;  2900 N 91Din !
 PAR  G(HCP_A3,AL:VA),,                 +GHSERAL+5481-1.8*T;     2900 N 91Din !
$PAR  G(CBCC_A12,AL:VA),,               +GHSERAL
$            +10083.4-4.813*T;                                   2900 N 91Din !
$PAR  G(CUB_A13,AL:VA),,                +GHSERAL
$            +10920.44-4.8116*T;                                 2900 N 91Din !
$PAR  G(BCT_A5,AL),,                    +GHSERAL+10083-4.813*T;  2900 N SGCOST !
$PAR  G(DIAMOND_A4,AL),,                +GHSERAL+30*T;           2900 N SGCOST !
 PAR  G(ORTHORHOMBIC_A20,AL),,          +GHSERAL+15000;          2900 N 08Wan !
 PAR  G(TETRAGONAL_U,AL),,              +GHSERAL+15000;          2900 N 08Wan !
 PAR  G(LIQUID,AL),,                    +GLIQAL;                 2900 N 91Din !
$
 PAR  G(AL4U_D1B,AL:AL),,               +5*GHSERAL+50000;,,           N 08Wan !
 PAR  G(AL4U_BETA,AL:AL),,              +5*GHSERAL+50000;,,           N 08Wan !
$
 FUNCTION GHSERAL   298.15  -7976.15+137.093038*T-24.3671976*T*LN(T)
       -0.001884662*T**2-8.77664E-07*T**3+74092*T**(-1);
       700.00  Y  -11276.24+223.048446*T-38.5844296*T*LN(T)
       +0.018531982*T**2 -5.764227E-06*T**3+74092*T**(-1);
       933.47  Y  -11278.361+188.684136*T-31.748192*T*LN(T)
       -1.230622E+28*T**(-9);
      2900.00  N !
 FUNCTION GLIQAL    298.15  +11005.045-11.84185*T+GHSERAL+7.9337E-20*T**7;
       933.47  Y  -795.991+177.430209*T-31.748192*T*LN(T);
      2900.00  N !
 FUNCTION GBCCAL    298.15  +GHSERAL+10083-4.813*T;                    2900 N !
$ ------------------------------------------------------------------------------
$ U
$
$ FCC_A1 and HCP_A3 added in unary 4.1
$
$ HCP_A3 from 04Che not in unary
$
 PAR  G(ORTHORHOMBIC_A20,U),,           +GHSERUU;                3000 N 91Din !
 PAR  G(TETRAGONAL_U,U),,               +GTETUU;                 3000 N 91Din !
 PAR  G(BCC_A2,U:VA),,                  +GBCCUU;                 3000 N 91Din !
 PAR  G(FCC_A1,U:VA),,                  +GHSERUU+5000;           3000 N 99SGUN !
 PAR  G(HCP_A3,U:VA),,                  +GBCCUU+5000-0.008*T;    3000 N 99SGUN !
$PAR  G(HCP_A3,U:VA),,                  +GHSERUU+50000;          3000 N 04Che3 !
 PAR  G(LIQUID,U),,                     +GHSERUU
             +12355.5-10.3239*T;                                 3000 N 91Din !
$
 FUNCTION GHSERUU   298.15  -8407.734+130.955151*T-26.9182*T*LN(T)
       +0.00125156*T**2-4.42605E-06*T**3+38568*T**(-1);
       955.00  Y  -22521.8+292.121093*T-48.66*T*LN(T);
      3000.00  N !
 FUNCTION GTETUU    298.15  -5156.136+106.976316*T-22.841*T*LN(T)
       -0.01084475*T**2+2.7889E-08*T**3+81944*T**(-1);
       941.50  Y  -14327.309+244.16802*T-42.9278*T*LN(T);
      3000.00  N !
 FUNCTION GBCCUU    298.15  -752.767+131.5381*T-27.5152*T*LN(T)
       -0.00835595*T**2+9.67907E-07*T**3+204611*T**(-1);
      1049.00  Y  -4698.365+202.685635*T-38.2836*T*LN(T);
      3000.00  N !
 FUNCTION GLIQUU    298.15  +GHSERUU+12355.5-10.3239*T;                3000 N !
$ ------------------------------------------------------------------------------
$ Binary system
$
$ X. Zhang, Y.F. Cui, G.L. Xu, W.J. Zhu, H.S. Liu, B.Y. Yin, Z.P. Jin,
$ J. Nucl. Mater., 402, 15-24(2010).
$
$ Checked against paper. Checked at 6000 K.
$
$ Modification of 08Wan. Al4U treated as stoichiometric and Al4U-beta removed.
$
$ There is an inverse miscibility gap with a minimum at 5655 K and x(U)=0.41.
$
 PAR  L(LIQUID,AL,U;0),,                -42716+12.376*T;,,            N 08Wan !
 PAR  L(LIQUID,AL,U;1),,                -66098+20.347*T;,,            N 08Wan !
 PAR  L(LIQUID,AL,U;2),,                -5000-8.656*T;,,              N 08Wan !
$
 PAR  L(FCC_A1,AL,U:VA;0),,             +UN_ASS;,,                    N !
 PAR  L(BCC_A2,AL,U:VA;0),,             -19247+6.023*T;,,             N 08Wan !
 PAR  G(ORTHORHOMBIC_A20,AL,U;0),,      +ZERO;,,                      N 08Wan !
 PAR  G(TETRAGONAL_U,AL,U;0),,          +12438-23.626*T;,,            N 08Wan !
$
 PAR  G(AL4U_D1B,AL:U),,                +4*GHSERAL+GHSERUU
             -126375+17.511*T;,,                                      N 10Zha !
 PAR  G(AL3U_L12,AL:U),,                +3*GHSERAL+GHSERUU
             -125900+18.2652*T;,,                                     N 08Wan !
 PAR  G(AL2U_C15,AL:U),,                +2*GHSERAL+GHSERUU
             -98900+10.25*T;,,                                        N 08Wan !
$ ------------------------------------------------------------------------------
$
$
 LIST-OF-REFERENCE
 NUMBER  SOURCE
  Null   'Unknown source'
  COST   'COST 507 database'
  SGCOST 'COST 507 database, SGTE unary database V.3.0, 1996; Al, B, Nd, Ti, Zn'
  91Din  'A.T. Dinsdale, Calphad, 15, 317-425(1991).'
  99SGUN 'SGTE unary database V.4.1, 1999.'
  04Che3 'P.-Y. Chevalier, E. Fischer, B. Cheynet,
          Calphad, 28, 15-40(2004); U, Zr'
  08Wan  'J. Wang, X.J. Liu, C.P. Wang,
          J. Nucl. Mater., 374,79-86(2008); Al, Al-U'
  10Zha  'X. Zhang, Y.F. Cui, G.L. Xu, W.J. Zhu, H.S. Liu, B.Y. Yin, Z.P. Jin,
          J. Nucl. Mater., 402, 15-24(2010); Al-U'
!
