Repository: orchid-calphad/orchid-project.org

# orchid-project.org

Website and released data of **ORCHID** (Open Repository for CALPHAD Hypotheses, Intelligence, and Discovery),
served by GitHub Pages at https://orchid-project.org. Releases are archived on Zenodo (one DOI per version).

- `index.html`, `catalog/`, `best-practices.html` — static, self-contained pages (generated in the ORCHID tooling).
- `data/` — released data: catalog, redistributable TDB files, convex hulls. Licences: `data/LICENSES.md`, `data/NOTICE.md`.
- `llms.txt`, `data/croissant.json`, `CITATION.cff`, `.zenodo.json` — machine-readable metadata.

Only data with clear redistribution rights are published.

File: data/databases/sgte-binary/AlV-04Gon.tdb
$
$ Database for Al-V from W. Gong et al. 2015
$
$ W. Gong, Y. Du, B. Huang, R. Schmid-Fetzer, C. Zhang, H. Xu,
$ Z. Metallkd., 95, 978-86(2004).
$
$ Dataset created 2017.09.10 by Bengt Hallstedt.
$ 2020.12.22: Modified for use with GES6.
$
$ The peritectic of Al45V7 is at 990 K instead of 994 K, of Al3V at 1496 K
$ instead of 1522 and of Al8V5 at 1686 K instead of 1678 K. Probably some
$ parameter value for Al8V5 is not quite correct. The difference for Al45V7
$ probably comes from a rounding error.
$
$ ------------------------------------------------------------------------------
 TEMP-LIM 298.15 6000.00 !
$
$ELEMENT NAME  REF. STATE               ATOMIC MASS H298-H0    S298    !
$
 ELEMENT VA   VACUUM                      0.0          0.0      0.0    ! 
 ELEMENT AL   FCC_A1                     26.98154   4540.      28.30   ! 
 ELEMENT V    BCC_A2                     50.9415    4507.0     30.89   ! 
$ ------------------------------------------------------------------------------
$ Phase definitions
$
 PHASE LIQUID:L % 1 1 !
 CONST LIQUID:L : AL V : !
$
$ Fcc (cF4, Fm-3m) and MeX (cF8, Fm-3m)
$
 PHASE FCC_A1 %A 2 1 1 !
 CONST FCC_A1 : AL% V : VA : !
$
$ Bcc (cI2, Im-3m)
$
 PHASE BCC_A2 %B 2 1 3 !
 CONST BCC_A2 : AL V% : VA : !
$
$ Hcp (hP2, P6_3/mmc) and Me2X (NiAs-type, hP4, P6_3/mmc, B8_1)
$
 PHASE HCP_A3 %A 2 1 0.5 !
 CONST HCP_A3 : AL V : VA : !
$
$ Prototype Al21V2 (cF176, Fd-3m) also Al10V
$
 PHASE AL21V2 % 2 21 2 !
 CONST AL21V2 : AL : V : !
$
$ Prototype Al45V7 (mC104, C2/m)
$
 PHASE AL45V7 % 2 45 7 !
 CONST AL45V7 : AL : V : !
$
$ Prototype Al23V4 (hP54, P6_3/mmc)
$
 PHASE AL23V4 % 2 23 4 !
 CONST AL23V4 : AL : V : !
$
$ Prototype Al3Ti (tI8, I4/mmm)
$
 PHASE AL3M_D022 % 2 3 1 !
 CONST AL3M_D022 : AL : V : !
$
$ Prototype Cu5Zn8 (cI52, I-43m, gamma-brass)
$
 PHASE AL8V5_D82 % 4 6 2 3 2 !
 CONST AL8V5_D82 : AL : AL V : AL V : V : !
$ ------------------------------------------------------------------------------
$ Defaults
$
 DEFINE-SYSTEM-DEFAULT ELEMENT 2 !
 DEFAULT-COM DEFINE_SYSTEM_ELEMENT VA !
 TYPE-DEF % SEQ * !
 TYPE-DEF A GES AMEND_PHASE_DESCRIPTION @ MAGNETIC -3 0.28 !
 TYPE-DEF B GES AMEND_PHASE_DESCRIPTION @ MAGNETIC -1 0.4 !
 FUNCTION ZERO      298.15  0;                                         6000 N !
 FUNCTION UN_ASS    298.15  0;                                         6000 N !
 FUNCTION R         298.15  +8.31451;                                  6000 N !
$ ------------------------------------------------------------------------------
$ Element data
$ ------------------------------------------------------------------------------
$ Al
$
$ BCT_A5 and DIAMOND_A4 added in unary 3.0
$
 PAR  G(FCC_A1,AL:VA),,                 +GHSERAL;                2900 N 91Din !
 PAR  G(BCC_A2,AL:VA),,                 +GHSERAL+10083-4.813*T;  2900 N 91Din !
 PAR  G(HCP_A3,AL:VA),,                 +GHSERAL+5481-1.8*T;     2900 N 91Din !
$PAR  G(CBCC_A12,AL:VA),,               +GHSERAL
$            +10083.4-4.813*T;                                   2900 N 91Din !
$PAR  G(CUB_A13,AL:VA),,                +GHSERAL
$            +10920.44-4.8116*T;                                 2900 N 91Din !
$PAR  G(BCT_A5,AL),,                    +GHSERAL+10083-4.813*T;  2900 N SGCOST !
$PAR  G(DIAMOND_A4,AL),,                +GHSERAL+30*T;           2900 N SGCOST !
 PAR  G(LIQUID,AL),,                    +GLIQAL;                 2900 N 91Din !
$
 FUNCTION GHSERAL   298.15  -7976.15+137.093038*T-24.3671976*T*LN(T)
       -0.001884662*T**2-8.77664E-07*T**3+74092*T**(-1);
       700.00  Y  -11276.24+223.048446*T-38.5844296*T*LN(T)
       +0.018531982*T**2 -5.764227E-06*T**3+74092*T**(-1);
       933.47  Y  -11278.361+188.684136*T-31.748192*T*LN(T)
       -1.230622E+28*T**(-9);
      2900.00  N !
 FUNCTION GLIQAL    298.15  +11005.045-11.84185*T+GHSERAL+7.9337E-20*T**7;
       933.47  Y  -795.991+177.430209*T-31.748192*T*LN(T);
      2900.00  N !
 FUNCTION GBCCAL    298.15  +GHSERAL+10083-4.813*T;                    2900 N !
$ ------------------------------------------------------------------------------
$ V
$
 PAR  G(BCC_A2,V:VA),,                  +GHSERVV;                4000 N 91Din !
 PAR  G(FCC_A1,V:VA),,                  +GHSERVV+7500+1.7*T;     4000 N 91Din !
 PAR  G(HCP_A3,V:VA),,                  +GHSERVV+4000+2.4*T;     4000 N 91Din !
$PAR  G(CBCC_A12,V:VA),,                +GHSERVV+9000;           4000 N 91Din !
$PAR  G(CUB_A13,V:VA),,                 +GHSERVV+10000;          4000 N 91Din !
 PAR  G(LIQUID,V),,                     +GLIQVV;                 4000 N 91Din !
$
 FUNCTION GHSERVV   298.15  -7930.43+133.346053*T-24.134*T*LN(T)
       -0.003098*T**2+1.2175E-07*T**3+69460*T**(-1);
       790.00  Y  -7967.842+143.291093*T-25.9*T*LN(T)
       +6.25E-05*T**2-6.8E-07*T**3;
      2183.00  Y  -41689.864+321.140783*T-47.43*T*LN(T)+6.44389E+31*T**(-9);
      4000.00  N !
 FUNCTION GLIQVV    298.15  +20764.117-9.455552*T+GHSERVV-5.19136E-22*T**7;
      2183.00  Y  -19617.51+311.055983*T-47.43*T*LN(T);
      4000.00  N !
$ ------------------------------------------------------------------------------
$ Binary system
$
$ W. Gong, Y. Du, B. Huang, R. Schmid-Fetzer, C. Zhang, H. Xu,
$ Z. Metallkd., 95, 978-86(2004).
$
$ Checked against paper. Checked at 6000 K.
$
$ The peritectic of Al45V7 is at 990 K instead of 994 K, of Al3V at 1496 K
$ instead of 1522 and of Al8V5 at 1686 K instead of 1678 K. Probably some
$ parameter value for Al8V5 is not quite correct. The difference for Al45V7
$ probably comes from a rounding error.
$
 PAR  L(LIQUID,AL,V;0),,                -122625.8+17.4*T;,,           N 04Gon !
 PAR  L(LIQUID,AL,V;1),,                +51463-0.85*T;,,              N 04Gon !
$
 PAR  L(FCC_A1,AL,V:VA;0),,             -95812+28.3*T;,,              N 04Gon !
$
 PAR  L(BCC_A2,AL,V:VA;0),,             -136730+14.4*T;,,             N 04Gon !
 PAR  L(BCC_A2,AL,V:VA;1),,             +131633-43*T;,,               N 04Gon !
$
 PAR  G(AL21V2,AL:V),,                  +21*GHSERAL+2*GHSERVV
             -191571.6-8.28*T;,,                                      N 04Gon !
 PAR  G(AL45V7,AL:V),,                  +45*GHSERAL+7*GHSERVV
             -670493.2-19.24*T;,,                                     N 04Gon !
 PAR  G(AL23V4,AL:V),,                  +23*GHSERAL+4*GHSERVV
             -383138.1-9.18*T;,,                                      N 04Gon !
 PAR  G(AL3M_D022,AL:V),,               +3*GHSERAL+GHSERVV
             -95784+0.052*T;,,                                        N 04Gon !
$
 PAR  G(AL8V5_D82,AL:AL:AL:V),,         +11*GHSERAL+2*GHSERVV
             +99999.9;,,                                              N 04Gon !
 PAR  G(AL8V5_D82,AL:AL:V:V),,          +8*GHSERAL+5*GHSERVV
             -454220+26*T;,,                                          N 04Gon !
 PAR  G(AL8V5_D82,AL:V:AL:V),,          +9*GHSERAL+4*GHSERVV
             +528219.9-26*T;,,                                        N 04Gon !
 PAR  G(AL8V5_D82,AL:V:V:V),,           +6*GHSERAL+7*GHSERVV
             -26000;,,                                                N 04Gon !
 PAR  L(AL8V5_D82,AL:AL,V:AL:V;0),,     -465244;,,                    N 04Gon !
 PAR  L(AL8V5_D82,AL:AL,V:V:V;0),,      -465244;,,                    N 04Gon !
 PAR  L(AL8V5_D82,AL:AL:AL,V:V;0),,     -299767;,,                    N 04Gon !
 PAR  L(AL8V5_D82,AL:V:AL,V:V;0),,      -299767;,,                    N 04Gon !
$
$ metastable
$
 PAR  L(HCP_A3,AL,V:VA;0),,             -95812+28.3*T;,,              N Same !
$ ------------------------------------------------------------------------------
$
 ASSESSED_SYSTEM
  AL-V(TDB -* +LIQ +AL21V2 +AL23V4 +AL3M_D022 +AL45V7
  +AL8V5_D82 +BCC_A2 +FCC_A1 ;P3 TMM:300/2800 STP:.4/2100) !
$
$
 LIST-OF-REFERENCE
 NUMBER  SOURCE
  Null   'Unknown source'
  Same   'Same or similar interaction as in the corresponding stable phase'
  REFLAV 'Laves phase convention: G(LAVES,X:X)=+3*GHSERXX+15000'
  COST   'COST 507 database, 1998'
  SGCOST 'COST 507 database, SGTE unary database V.3.0, 1996; Al, B, Nd, Ti, Zn'
  91Din  'A.T. Dinsdale, Calphad, 15, 317-425(1991).'
  04Gon  'W. Gong, Y. Du, B. Huang, R. Schmid-Fetzer, C. Zhang, H. Xu,
          Z. Metallkd., 95, 978-86(2004); Al-V'
!

File: data/databases/sgte-binary/AlV-15Lin-mod.tdb
$
$ Database for Al-V from B. Lindahl et al. 2015
$
$ B. Lindahl, X.L. Liu, Z.-K. Liu, M. Selleby, Calphad, 51, 75-88(2015).
$
$ Dataset created 2021.02.19 by Bengt Hallstedt.
$
$ Modified to be compatible with mpea-04.
$ AL8V5_D82 is changed to a 2-sl 8:5 model.
$ AlV3 (A15) is tentatively added based on ab initio calculations from 18Ber.
$ It is completely unclear how 18Ber derived their parameters, since
$ AlV3 has never been observed experimentally.
$ The Al45V7 model is not compatible with the Al7Cr model, but that will
$ have to wait until Al-Cr-V is modelled. Probably the Al7Cr model is not
$ compatible with the crystal structure.
$
$ ------------------------------------------------------------------------------
 TEMP-LIM 298.15 6000.00 !
$
$ELEMENT NAME  REF. STATE               ATOMIC MASS H298-H0    S298    !
$
 ELEMENT VA   VACUUM                      0.0          0.0      0.0    ! 
 ELEMENT AL   FCC_A1                     26.98154   4540.      28.30   ! 
 ELEMENT V    BCC_A2                     50.9415    4507.0     30.89   ! 
$ ------------------------------------------------------------------------------
$ Phase definitions
$
 PHASE LIQUID:L % 1 1 !
 CONST LIQUID:L : AL V : !
$
$ Fcc (cF4, Fm-3m) and MeX (cF8, Fm-3m)
$
 PHASE FCC_A1 %A 2 1 1 !
 CONST FCC_A1 : AL% V : VA : !
$
$ Bcc (cI2, Im-3m)
$
 PHASE BCC_A2 %B 2 1 3 !
 CONST BCC_A2 : AL V% : VA : !
$
$ Hcp (hP2, P6_3/mmc) and Me2X (NiAs-type, hP4, P6_3/mmc, B8_1)
$
 PHASE HCP_A3 %A 2 1 0.5 !
 CONST HCP_A3 : AL V : VA : !
$
$ Prototype Al21V2 (cF176, Fd-3m) also Al10V
$
 PHASE AL21V2 % 2 21 2 !
 CONST AL21V2 : AL : V : !
$
$ Prototype Al45V7 (mC104, C2/m)
$
 PHASE AL45V7 % 2 45 7 !
 CONST AL45V7 : AL : V : !
$
$ Prototype Al23V4 (hP54, P6_3/mmc)
$
 PHASE AL23V4 % 2 23 4 !
 CONST AL23V4 : AL : V : !
$
$ Prototype Al3Ti (tI8, I4/mmm)
$
 PHASE AL3M_D022 % 2 3 1 !
 CONST AL3M_D022 : AL : V : !
$
$ Prototype Cu5Zn8 (cI52, I-43m, gamma-brass)
$
$PHASE AL8V5_D82 % 4 6 2 3 2 !
$CONST AL8V5_D82 : AL : AL V : AL V : V : !
$
 PHASE GAMMA_D82 % 2 8 5 !
 CONST GAMMA_D82 : AL : AL V% : !
$
$ Prototype Cr3Si (cP8, Pm-3n)
$
 PHASE ALV3_A15 % 2 1 3 !
 CONST ALV3_A15 : AL% V : AL V% : !
$ ------------------------------------------------------------------------------
$ Defaults
$
 DEFINE-SYSTEM-DEFAULT ELEMENT 2 !
 DEFAULT-COM DEFINE_SYSTEM_ELEMENT VA !
 TYPE-DEF % SEQ * !
 TYPE-DEF A GES AMEND_PHASE_DESCRIPTION @ MAGNETIC -3 0.28 !
 TYPE-DEF B GES AMEND_PHASE_DESCRIPTION @ MAGNETIC -1 0.4 !
 FUNCTION ZERO      298.15  0;                                         6000 N !
 FUNCTION UN_ASS    298.15  0;                                         6000 N !
 FUNCTION R         298.15  +8.31451;                                  6000 N !
$ ------------------------------------------------------------------------------
$ Element data
$ ------------------------------------------------------------------------------
$ Al
$
$ BCT_A5 and DIAMOND_A4 added in unary 3.0
$
 PAR  G(FCC_A1,AL:VA),,                 +GHSERAL;                2900 N 91Din !
 PAR  G(BCC_A2,AL:VA),,                 +GHSERAL+10083-4.813*T;  2900 N 91Din !
 PAR  G(HCP_A3,AL:VA),,                 +GHSERAL+5481-1.8*T;     2900 N 91Din !
$PAR  G(CBCC_A12,AL:VA),,               +GHSERAL
$            +10083.4-4.813*T;                                   2900 N 91Din !
$PAR  G(CUB_A13,AL:VA),,                +GHSERAL
$            +10920.44-4.8116*T;                                 2900 N 91Din !
$PAR  G(BCT_A5,AL),,                    +GHSERAL+10083-4.813*T;  2900 N SGCOST !
$PAR  G(DIAMOND_A4,AL),,                +GHSERAL+30*T;           2900 N SGCOST !
 PAR  G(LIQUID,AL),,                    +GLIQAL;                 2900 N 91Din !
$
 PAR  G(GAMMA_D82,AL:AL),,              +13*GBCCAL;,,                 N 09Sun !
 PAR  G(ALV3_A15,AL:AL),,               +4*GHSERAL+30000+8*T;,,       N 18Ber !
$
 FUNCTION GHSERAL   298.15  -7976.15+137.093038*T-24.3671976*T*LN(T)
       -0.001884662*T**2-8.77664E-07*T**3+74092*T**(-1);
       700.00  Y  -11276.24+223.048446*T-38.5844296*T*LN(T)
       +0.018531982*T**2 -5.764227E-06*T**3+74092*T**(-1);
       933.47  Y  -11278.361+188.684136*T-31.748192*T*LN(T)
       -1.230622E+28*T**(-9);
      2900.00  N !
 FUNCTION GLIQAL    298.15  +11005.045-11.84185*T+GHSERAL+7.9337E-20*T**7;
       933.47  Y  -795.991+177.430209*T-31.748192*T*LN(T);
      2900.00  N !
 FUNCTION GBCCAL    298.15  +GHSERAL+10083-4.813*T;                    2900 N !
$ ------------------------------------------------------------------------------
$ V
$
 PAR  G(BCC_A2,V:VA),,                  +GHSERVV;                4000 N 91Din !
 PAR  G(FCC_A1,V:VA),,                  +GHSERVV+7500+1.7*T;     4000 N 91Din !
 PAR  G(HCP_A3,V:VA),,                  +GHSERVV+4000+2.4*T;     4000 N 91Din !
$PAR  G(CBCC_A12,V:VA),,                +GHSERVV+9000;           4000 N 91Din !
$PAR  G(CUB_A13,V:VA),,                 +GHSERVV+10000;          4000 N 91Din !
 PAR  G(LIQUID,V),,                     +GLIQVV;                 4000 N 91Din !
$
$PAR  G(ALV3_A15,V:V),,                 +4*GHSERVV+18000+16*T;,,      N 18Ber !
 PAR  G(ALV3_A15,V:V),,                 +4*GHSERVV+19600;,,           N 19Noo !
$
 FUNCTION GHSERVV   298.15  -7930.43+133.346053*T-24.134*T*LN(T)
       -0.003098*T**2+1.2175E-07*T**3+69460*T**(-1);
       790.00  Y  -7967.842+143.291093*T-25.9*T*LN(T)
       +6.25E-05*T**2-6.8E-07*T**3;
      2183.00  Y  -41689.864+321.140783*T-47.43*T*LN(T)+6.44389E+31*T**(-9);
      4000.00  N !
 FUNCTION GLIQVV    298.15  +20764.117-9.455552*T+GHSERVV-5.19136E-22*T**7;
      2183.00  Y  -19617.51+311.055983*T-47.43*T*LN(T);
      4000.00  N !
$ ------------------------------------------------------------------------------
$ Binary system
$
$ B. Lindahl, X.L. Liu, Z.-K. Liu, M. Selleby, Calphad, 51, 75-88(2015).
$
$ Checked against paper. Checked at 6000 K.
$
$ Modified to be compatible with mpea-04.
$ AL8V5_D82 is changed to a 2-sl 8:5 model.
$ AlV3 (A15) is tentatively added based on ab initio calculations from 18Ber.
$ It is completely unclear how 18Ber derived their parameters, since
$ AlV3 has never been observed experimentally.
$ The Al45V7 model is not compatible with the Al7Cr model, but that will
$ have to wait until Al-Cr-V is modelled. Probably the Al7Cr model is not
$ compatible with the crystal structure.
$
 PAR  L(LIQUID,AL,V;0),,                -78540+10.07*T;,,             N 15Lin !
 PAR  L(LIQUID,AL,V;1),,                +17594;,,                     N 15Lin !
$
 PAR  L(FCC_A1,AL,V:VA;0),,             -64732;,,                     N 15Lin !
$
 PAR  L(BCC_A2,AL,V:VA;0),,             -79106+0.654*T;,,             N 15Lin !
 PAR  L(BCC_A2,AL,V:VA;1),,             +6645;,,                      N 15Lin !
$
$PAR  G(BCC_4SL,AL:AL:AL:V),,           +67772-1.246*T;,,             N 15Lin !
$PAR  G(BCC_4SL,AL:AL:V:V),,            +63285-2.373*T;,,             N 15Lin !
$PAR  G(BCC_4SL,AL:V:AL:V),,            +54368-2.373*T;,,             N 15Lin !
$PAR  G(BCC_4SL,AL:V:V:V),,             +33040-4.688*T;,,             N 15Lin !
$
 PAR  G(AL21V2,AL:V),,                  +21*GHSERAL+2*GHSERVV
             -246767+48.99*T;,,                                       N 15Lin !
 PAR  G(AL45V7,AL:V),,                  +45*GHSERAL+7*GHSERVV
             -858156+176.28*T;,,                                      N 15Lin !
 PAR  G(AL23V4,AL:V),,                  +23*GHSERAL+4*GHSERVV
             -486756+99.36*T;,,                                       N 15Lin !
 PAR  G(AL3M_D022,AL:V),,               +3*GHSERAL+GHSERVV
             -112456+18.08*T;,,                                       N 15Lin !
$
 PAR  G(GAMMA_D82,AL:V),,               +8*GHSERAL+5*GHSERVV
             -298948-24.31*T;,,                                       N 15Lin !
 PAR  L(GAMMA_D82,AL:AL,V;0),,          -52000;,,                     N 21Hal1 !
$
 PAR  G(ALV3_A15,AL:V),,                +GHSERAL+3*GHSERVV
             -66920+4*T;,,                                            N 18Ber !
 PAR  G(ALV3_A15,V:AL),,                +GHSERVV+3*GHSERAL;,,         N !
$
$ metastable
$
 PAR  L(HCP_A3,AL,V:VA;0),,             -68596;,,                     N 15Lin !
$ ------------------------------------------------------------------------------
$
 ASSESSED_SYSTEM
  AL-V(TDB -* +LIQ +AL21V2 +AL23V4 +AL3M_D022 +AL45V7 +ALV3_A15
  +GAMMA_D82 +BCC_A2 +FCC_A1 ;P3 TMM:300/2800 STP:.4/2100) !
$
$
 LIST-OF-REFERENCE
 NUMBER  SOURCE
  Null   'Unknown source'
  Same   'Same or similar interaction as in the corresponding stable phase'
  REFLAV 'Laves phase convention: G(LAVES,X:X)=+3*GHSERXX+15000'
  COST   'COST 507 database, 1998'
  SGCOST 'COST 507 database, SGTE unary database V.3.0, 1996; Al, B, Nd, Ti, Zn'
  91Din  'A.T. Dinsdale, Calphad, 15, 317-425(1991).'
  09Sun  'B. Sundman, I. Ohnuma, N. Dupin, U.R. Kattner, S.G. Fries,
          Acta Mater., 57, 2896-2908(2009); Al-Fe'
  15Lin  'B. Lindahl, X.L. Liu, Z.-K. Liu, M. Selleby,
          Calphad, 51, 75-88(2015); Al-V'
  18Ber  'A. Berche, P. Junod, Comput. Mater. Sci., 149, 28-36(2018); Al-V'
  19Noo  'M. Noori, B. Hallstedt, Calphad, 65, 273-81(2019); Ni-V'
  21Hal1 'B. Hallstedt, modified Al8V5, 2021; Al-V'
!

File: data/databases/sgte-binary/AlV-15Lin.tdb
$
$ Database for Al-V from B. Lindahl et al. 2015
$
$ B. Lindahl, X.L. Liu, Z.-K. Liu, M. Selleby, Calphad, 51, 75-88(2015).
$
$ Dataset created 2017.09.09 by Bengt Hallstedt.
$ 2020.12.22: Modified for use with GES6.
$
$ ------------------------------------------------------------------------------
 TEMP-LIM 298.15 6000.00 !
$
$ELEMENT NAME  REF. STATE               ATOMIC MASS H298-H0    S298    !
$
 ELEMENT VA   VACUUM                      0.0          0.0      0.0    ! 
 ELEMENT AL   FCC_A1                     26.98154   4540.      28.30   ! 
 ELEMENT V    BCC_A2                     50.9415    4507.0     30.89   ! 
$ ------------------------------------------------------------------------------
$ Phase definitions
$
 PHASE LIQUID:L % 1 1 !
 CONST LIQUID:L : AL V : !
$
$ Fcc (cF4, Fm-3m) and MeX (cF8, Fm-3m)
$
 PHASE FCC_A1 %A 2 1 1 !
 CONST FCC_A1 : AL% V : VA : !
$
$ Bcc (cI2, Im-3m)
$
 PHASE BCC_A2 %B 2 1 3 !
 CONST BCC_A2 : AL V% : VA : !
$
$ Hcp (hP2, P6_3/mmc) and Me2X (NiAs-type, hP4, P6_3/mmc, B8_1)
$
 PHASE HCP_A3 %A 2 1 0.5 !
 CONST HCP_A3 : AL V : VA : !
$
$ Prototype Al21V2 (cF176, Fd-3m) also Al10V
$
 PHASE AL21V2 % 2 21 2 !
 CONST AL21V2 : AL : V : !
$
$ Prototype Al45V7 (mC104, C2/m)
$
 PHASE AL45V7 % 2 45 7 !
 CONST AL45V7 : AL : V : !
$
$ Prototype Al23V4 (hP54, P6_3/mmc)
$
 PHASE AL23V4 % 2 23 4 !
 CONST AL23V4 : AL : V : !
$
$ Prototype Al3Ti (tI8, I4/mmm)
$
 PHASE AL3M_D022 % 2 3 1 !
 CONST AL3M_D022 : AL : V : !
$
$ Prototype Cu5Zn8 (cI52, I-43m, gamma-brass)
$
 PHASE AL8V5_D82 % 4 6 2 3 2 !
 CONST AL8V5_D82 : AL : AL V : AL V : V : !
$ ------------------------------------------------------------------------------
$ Defaults
$
 DEFINE-SYSTEM-DEFAULT ELEMENT 2 !
 DEFAULT-COM DEFINE_SYSTEM_ELEMENT VA !
 TYPE-DEF % SEQ * !
 TYPE-DEF A GES AMEND_PHASE_DESCRIPTION @ MAGNETIC -3 0.28 !
 TYPE-DEF B GES AMEND_PHASE_DESCRIPTION @ MAGNETIC -1 0.4 !
 FUNCTION ZERO      298.15  0;                                         6000 N !
 FUNCTION UN_ASS    298.15  0;                                         6000 N !
 FUNCTION R         298.15  +8.31451;                                  6000 N !
$ ------------------------------------------------------------------------------
$ Element data
$ ------------------------------------------------------------------------------
$ Al
$
$ BCT_A5 and DIAMOND_A4 added in unary 3.0
$
 PAR  G(FCC_A1,AL:VA),,                 +GHSERAL;                2900 N 91Din !
 PAR  G(BCC_A2,AL:VA),,                 +GHSERAL+10083-4.813*T;  2900 N 91Din !
 PAR  G(HCP_A3,AL:VA),,                 +GHSERAL+5481-1.8*T;     2900 N 91Din !
$PAR  G(CBCC_A12,AL:VA),,               +GHSERAL
$            +10083.4-4.813*T;                                   2900 N 91Din !
$PAR  G(CUB_A13,AL:VA),,                +GHSERAL
$            +10920.44-4.8116*T;                                 2900 N 91Din !
$PAR  G(BCT_A5,AL),,                    +GHSERAL+10083-4.813*T;  2900 N SGCOST !
$PAR  G(DIAMOND_A4,AL),,                +GHSERAL+30*T;           2900 N SGCOST !
 PAR  G(LIQUID,AL),,                    +GLIQAL;                 2900 N 91Din !
$
 FUNCTION GHSERAL   298.15  -7976.15+137.093038*T-24.3671976*T*LN(T)
       -0.001884662*T**2-8.77664E-07*T**3+74092*T**(-1);
       700.00  Y  -11276.24+223.048446*T-38.5844296*T*LN(T)
       +0.018531982*T**2 -5.764227E-06*T**3+74092*T**(-1);
       933.47  Y  -11278.361+188.684136*T-31.748192*T*LN(T)
       -1.230622E+28*T**(-9);
      2900.00  N !
 FUNCTION GLIQAL    298.15  +11005.045-11.84185*T+GHSERAL+7.9337E-20*T**7;
       933.47  Y  -795.991+177.430209*T-31.748192*T*LN(T);
      2900.00  N !
 FUNCTION GBCCAL    298.15  +GHSERAL+10083-4.813*T;                    2900 N !
$ ------------------------------------------------------------------------------
$ V
$
 PAR  G(BCC_A2,V:VA),,                  +GHSERVV;                4000 N 91Din !
 PAR  G(FCC_A1,V:VA),,                  +GHSERVV+7500+1.7*T;     4000 N 91Din !
 PAR  G(HCP_A3,V:VA),,                  +GHSERVV+4000+2.4*T;     4000 N 91Din !
$PAR  G(CBCC_A12,V:VA),,                +GHSERVV+9000;           4000 N 91Din !
$PAR  G(CUB_A13,V:VA),,                 +GHSERVV+10000;          4000 N 91Din !
 PAR  G(LIQUID,V),,                     +GLIQVV;                 4000 N 91Din !
$
 FUNCTION GHSERVV   298.15  -7930.43+133.346053*T-24.134*T*LN(T)
       -0.003098*T**2+1.2175E-07*T**3+69460*T**(-1);
       790.00  Y  -7967.842+143.291093*T-25.9*T*LN(T)
       +6.25E-05*T**2-6.8E-07*T**3;
      2183.00  Y  -41689.864+321.140783*T-47.43*T*LN(T)+6.44389E+31*T**(-9);
      4000.00  N !
 FUNCTION GLIQVV    298.15  +20764.117-9.455552*T+GHSERVV-5.19136E-22*T**7;
      2183.00  Y  -19617.51+311.055983*T-47.43*T*LN(T);
      4000.00  N !
$ ------------------------------------------------------------------------------
$ Binary system
$
$ B. Lindahl, X.L. Liu, Z.-K. Liu, M. Selleby, Calphad, 51, 75-88(2015).
$
$ Checked against paper and author's tdb. Checked at 6000 K.
$
 PAR  L(LIQUID,AL,V;0),,                -78540+10.07*T;,,             N 15Lin !
 PAR  L(LIQUID,AL,V;1),,                +17594;,,                     N 15Lin !
$
 PAR  L(FCC_A1,AL,V:VA;0),,             -64732;,,                     N 15Lin !
$
 PAR  L(BCC_A2,AL,V:VA;0),,             -79106+0.654*T;,,             N 15Lin !
 PAR  L(BCC_A2,AL,V:VA;1),,             +6645;,,                      N 15Lin !
$
$PAR  G(BCC_4SL,AL:AL:AL:V),,           +67772-1.246*T;,,             N 15Lin !
$PAR  G(BCC_4SL,AL:AL:V:V),,            +63285-2.373*T;,,             N 15Lin !
$PAR  G(BCC_4SL,AL:V:AL:V),,            +54368-2.373*T;,,             N 15Lin !
$PAR  G(BCC_4SL,AL:V:V:V),,             +33040-4.688*T;,,             N 15Lin !
$
 PAR  G(AL21V2,AL:V),,                  +21*GHSERAL+2*GHSERVV
             -246767+48.99*T;,,                                       N 15Lin !
 PAR  G(AL45V7,AL:V),,                  +45*GHSERAL+7*GHSERVV
             -858156+176.28*T;,,                                      N 15Lin !
 PAR  G(AL23V4,AL:V),,                  +23*GHSERAL+4*GHSERVV
             -486756+99.36*T;,,                                       N 15Lin !
 PAR  G(AL3M_D022,AL:V),,               +3*GHSERAL+GHSERVV
             -112456+18.08*T;,,                                       N 15Lin !
$
 PAR  G(AL8V5_D82,AL:AL:AL:V),,         +11*GHSERAL+2*GHSERVV
             -167102;,,                                               N 15Lin !
 PAR  G(AL8V5_D82,AL:AL:V:V),,          +8*GHSERAL+5*GHSERVV
             -298948-24.31*T;,,                                       N 15Lin !
 PAR  G(AL8V5_D82,AL:V:AL:V),,          +9*GHSERAL+4*GHSERVV
             -19309;,,                                                N 15Lin !
 PAR  G(AL8V5_D82,AL:V:V:V),,           +6*GHSERAL+7*GHSERVV
             -237354;,,                                               N 15Lin !
$
$ metastable
$
 PAR  L(HCP_A3,AL,V:VA;0),,             -68596;,,                     N 15Lin !
$ ------------------------------------------------------------------------------
$
 ASSESSED_SYSTEM
  AL-V(TDB -* +LIQ +AL21V2 +AL23V4 +AL3M_D022 +AL45V7
  +AL8V5_D82 +BCC_A2 +FCC_A1 ;P3 TMM:300/2800 STP:.4/2100) !
$
$
 LIST-OF-REFERENCE
 NUMBER  SOURCE
  Null   'Unknown source'
  Same   'Same or similar interaction as in the corresponding stable phase'
  REFLAV 'Laves phase convention: G(LAVES,X:X)=+3*GHSERXX+15000'
  COST   'COST 507 database, 1998'
  SGCOST 'COST 507 database, SGTE unary database V.3.0, 1996; Al, B, Nd, Ti, Zn'
  91Din  'A.T. Dinsdale, Calphad, 15, 317-425(1991).'
  15Lin  'B. Lindahl, X.L. Liu, Z.-K. Liu, M. Selleby,
          Calphad, 51, 75-88(2015); Al-V'
!

File: data/databases/sgte-binary/AlV-17Kro.tdb
$
$ Database for Al-V from A. Kroupa et al. 2017.
$
$ A. Kroupa, M. Mazalova, K.W. Richter, Calphad, 59, 47-60(2017).
$
$ Dataset created 2019.08.02 by Bengt Hallstedt.
$ 2020.12.22: Modified for use with GES6.
$
$ The parameter for Al23V4 were adjusted to make the phase stable.
$
$ Invariant equilibria differ by up to 4 K due to rounding errors.
$
$ ------------------------------------------------------------------------------
 TEMP-LIM 298.15 6000.00 !
$
$ELEMENT NAME  REF. STATE               ATOMIC MASS H298-H0    S298    !
$
 ELEMENT VA   VACUUM                      0.0          0.0      0.0    ! 
 ELEMENT AL   FCC_A1                     26.98154   4540.      28.30   ! 
 ELEMENT V    BCC_A2                     50.9415    4507.0     30.89   ! 
$ ------------------------------------------------------------------------------
$ Phase definitions
$
 PHASE LIQUID:L % 1 1 !
 CONST LIQUID:L : AL V : !
$
$ Fcc (cF4, Fm-3m) and MeX (cF8, Fm-3m)
$
 PHASE FCC_A1 %A 2 1 1 !
 CONST FCC_A1 : AL% V : VA : !
$
$ Bcc (cI2, Im-3m)
$
 PHASE BCC_A2 %B 2 1 3 !
 CONST BCC_A2 : AL V% : VA : !
$
$ Hcp (hP2, P6_3/mmc) and Me2X (NiAs-type, hP4, P6_3/mmc, B8_1)
$
 PHASE HCP_A3 %A 2 1 0.5 !
 CONST HCP_A3 : AL V : VA : !
$
$ Prototype Al21V2 (cF176, Fd-3m) also Al10V
$
 PHASE AL21V2 % 2 21 2 !
 CONST AL21V2 : AL : V : !
$
$ Prototype Al45V7 (mC104, C2/m)
$
 PHASE AL45V7 % 2 45 7 !
 CONST AL45V7 : AL : V : !
$
$ Prototype Al23V4 (hP54, P6_3/mmc)
$
 PHASE AL23V4 % 2 23 4 !
 CONST AL23V4 : AL : V : !
$
$ Prototype Al3Ti (tI8, I4/mmm)
$
 PHASE AL3M_D022 % 2 3 1 !
 CONST AL3M_D022 : AL : V : !
$
$ Prototype Cu5Zn8 (cI52, I-43m, gamma-brass)
$
 PHASE AL8V5_D82 % 4 6 2 3 2 !
 CONST AL8V5_D82 : AL : AL V : AL V : V : !
$ ------------------------------------------------------------------------------
$ Defaults
$
 DEFINE-SYSTEM-DEFAULT ELEMENT 2 !
 DEFAULT-COM DEFINE_SYSTEM_ELEMENT VA !
 TYPE-DEF % SEQ * !
 TYPE-DEF A GES AMEND_PHASE_DESCRIPTION @ MAGNETIC -3 0.28 !
 TYPE-DEF B GES AMEND_PHASE_DESCRIPTION @ MAGNETIC -1 0.4 !
 FUNCTION ZERO      298.15  0;                                         6000 N !
 FUNCTION UN_ASS    298.15  0;                                         6000 N !
 FUNCTION R         298.15  +8.31451;                                  6000 N !
$ ------------------------------------------------------------------------------
$ Element data
$ ------------------------------------------------------------------------------
$ Al
$
$ BCT_A5 and DIAMOND_A4 added in unary 3.0
$
 PAR  G(FCC_A1,AL:VA),,                 +GHSERAL;                2900 N 91Din !
 PAR  G(BCC_A2,AL:VA),,                 +GHSERAL+10083-4.813*T;  2900 N 91Din !
 PAR  G(HCP_A3,AL:VA),,                 +GHSERAL+5481-1.8*T;     2900 N 91Din !
$PAR  G(CBCC_A12,AL:VA),,               +GHSERAL
$            +10083.4-4.813*T;                                   2900 N 91Din !
$PAR  G(CUB_A13,AL:VA),,                +GHSERAL
$            +10920.44-4.8116*T;                                 2900 N 91Din !
$PAR  G(BCT_A5,AL),,                    +GHSERAL+10083-4.813*T;  2900 N SGCOST !
$PAR  G(DIAMOND_A4,AL),,                +GHSERAL+30*T;           2900 N SGCOST !
 PAR  G(LIQUID,AL),,                    +GLIQAL;                 2900 N 91Din !
$
 FUNCTION GHSERAL   298.15  -7976.15+137.093038*T-24.3671976*T*LN(T)
       -0.001884662*T**2-8.77664E-07*T**3+74092*T**(-1);
       700.00  Y  -11276.24+223.048446*T-38.5844296*T*LN(T)
       +0.018531982*T**2 -5.764227E-06*T**3+74092*T**(-1);
       933.47  Y  -11278.361+188.684136*T-31.748192*T*LN(T)
       -1.230622E+28*T**(-9);
      2900.00  N !
 FUNCTION GLIQAL    298.15  +11005.045-11.84185*T+GHSERAL+7.9337E-20*T**7;
       933.47  Y  -795.991+177.430209*T-31.748192*T*LN(T);
      2900.00  N !
 FUNCTION GBCCAL    298.15  +GHSERAL+10083-4.813*T;                    2900 N !
$ ------------------------------------------------------------------------------
$ V
$
 PAR  G(BCC_A2,V:VA),,                  +GHSERVV;                4000 N 91Din !
 PAR  G(FCC_A1,V:VA),,                  +GHSERVV+7500+1.7*T;     4000 N 91Din !
 PAR  G(HCP_A3,V:VA),,                  +GHSERVV+4000+2.4*T;     4000 N 91Din !
$PAR  G(CBCC_A12,V:VA),,                +GHSERVV+9000;           4000 N 91Din !
$PAR  G(CUB_A13,V:VA),,                 +GHSERVV+10000;          4000 N 91Din !
 PAR  G(LIQUID,V),,                     +GLIQVV;                 4000 N 91Din !
$
 FUNCTION GHSERVV   298.15  -7930.43+133.346053*T-24.134*T*LN(T)
       -0.003098*T**2+1.2175E-07*T**3+69460*T**(-1);
       790.00  Y  -7967.842+143.291093*T-25.9*T*LN(T)
       +6.25E-05*T**2-6.8E-07*T**3;
      2183.00  Y  -41689.864+321.140783*T-47.43*T*LN(T)+6.44389E+31*T**(-9);
      4000.00  N !
 FUNCTION GLIQVV    298.15  +20764.117-9.455552*T+GHSERVV-5.19136E-22*T**7;
      2183.00  Y  -19617.51+311.055983*T-47.43*T*LN(T);
      4000.00  N !
$ ------------------------------------------------------------------------------
$ Binary system
$
$ A. Kroupa, M. Mazalova, K.W. Richter, Calphad, 59, 47-60(2017).
$
$ Checked against paper. Checked at 6000 K.
$
$ The parameter for Al23V4 were adjusted to make the phase stable.
$
$ Invariant equilibria differ by up to 4 K due to rounding errors.
$
 PAR  L(LIQUID,AL,V;0),,                -57725+9*T;,,                 N 17Kro !
 PAR  L(LIQUID,AL,V;1),,                -18000+8*T;,,                 N 17Kro !
 PAR  L(LIQUID,AL,V;2),,                +34300-13.92*T;,,             N 17Kro !
$
 PAR  L(FCC_A1,AL,V:VA;0),,             -69947.2+12.33*T;,,           N 17Kro !
$
 PAR  L(BCC_A2,AL,V:VA;0),,             -89400+16.46*T;,,             N 17Kro !
 PAR  L(BCC_A2,AL,V:VA;1),,             -6000;,,                      N 17Kro !
$
 PAR  G(AL21V2,AL:V),,                  +21*GHSERAL+2*GHSERVV
             -215834.3+31.809*T;,,                                    N 17Kro !
 PAR  G(AL45V7,AL:V),,                  +45*GHSERAL+7*GHSERVV
             -755908.4+122.3612*T;,,                                  N 17Kro !
$ Original parameter below
$PAR  G(AL23V4,AL:V),,                  +23*GHSERAL+4*GHSERVV
$            -431712.99+72.1548*T;,,                                  N 17Kro !
$ Adjusted parameter below
 PAR  G(AL23V4,AL:V),,                  +23*GHSERAL+4*GHSERVV
             -432073+72.1548*T;,,                                     N 17Kro !
 PAR  G(AL3M_D022,AL:V),,               +3*GHSERAL+GHSERVV
             -108189.52+20.5856*T;,,                                  N 17Kro !
$
 PAR  G(AL8V5_D82,AL:AL:AL:V),,         +11*GHSERAL+2*GHSERVV
             -152100;,,                                               N 17Kro !
 PAR  G(AL8V5_D82,AL:AL:V:V),,          +8*GHSERAL+5*GHSERVV
             -304070+4.836*T;,,                                       N 17Kro !
 PAR  G(AL8V5_D82,AL:V:AL:V),,          +9*GHSERAL+4*GHSERVV
             -65000;,,                                                N 17Kro !
 PAR  G(AL8V5_D82,AL:V:V:V),,           +6*GHSERAL+7*GHSERVV
             -234000;,,                                               N 17Kro !
$
$ metastable
$
 PAR  L(HCP_A3,AL,V:VA;0),,             -69947.2+12.33*T;,,           N Same !
$ ------------------------------------------------------------------------------
$
 ASSESSED_SYSTEM
  AL-V(TDB -* +LIQ +AL21V2 +AL23V4 +AL3M_D022 +AL45V7
  +AL8V5_D82 +BCC_A2 +FCC_A1 ;P3 TMM:300/2800 STP:.4/2100) !
$
$
 LIST-OF-REFERENCE
 NUMBER  SOURCE
  Null   'Unknown source'
  Same   'Same or similar interaction as in the corresponding stable phase'
  REFLAV 'Laves phase convention: G(LAVES,X:X)=+3*GHSERXX+15000'
  COST   'COST 507 database, 1998'
  SGCOST 'COST 507 database, SGTE unary database V.3.0, 1996; Al, B, Nd, Ti, Zn'
  91Din  'A.T. Dinsdale, Calphad, 15, 317-425(1991).'
  17Kro  'A. Kroupa, M. Mazalova, K.W. Richter, Calphad, 59, 47-60(2017); Al-V'
!

File: data/databases/sgte-binary/AlV-18Ber.tdb
$
$ Database for Al-V from A. Berche and P. Jund 2018.
$
$ A. Berche, P. Jund, Comput. Mater. Sci., 149, 28-36(2018).
$
$ Dataset created 2019.08.03 by Bengt Hallstedt.
$ 2020.12.22: Modified for use with GES6.
$
$ ALV3_A15 added to the 17Kro dataset.
$
$ ------------------------------------------------------------------------------
 TEMP-LIM 298.15 6000.00 !
$
$ELEMENT NAME  REF. STATE               ATOMIC MASS H298-H0    S298    !
$
 ELEMENT VA   VACUUM                      0.0          0.0      0.0    ! 
 ELEMENT AL   FCC_A1                     26.98154   4540.      28.30   ! 
 ELEMENT V    BCC_A2                     50.9415    4507.0     30.89   ! 
$ ------------------------------------------------------------------------------
$ Phase definitions
$
 PHASE LIQUID:L % 1 1 !
 CONST LIQUID:L : AL V : !
$
$ Fcc (cF4, Fm-3m) and MeX (cF8, Fm-3m)
$
 PHASE FCC_A1 %A 2 1 1 !
 CONST FCC_A1 : AL% V : VA : !
$
$ Bcc (cI2, Im-3m)
$
 PHASE BCC_A2 %B 2 1 3 !
 CONST BCC_A2 : AL V% : VA : !
$
$ Hcp (hP2, P6_3/mmc) and Me2X (NiAs-type, hP4, P6_3/mmc, B8_1)
$
 PHASE HCP_A3 %A 2 1 0.5 !
 CONST HCP_A3 : AL V : VA : !
$
$ Prototype Al21V2 (cF176, Fd-3m) also Al10V
$
 PHASE AL21V2 % 2 21 2 !
 CONST AL21V2 : AL : V : !
$
$ Prototype Al45V7 (mC104, C2/m)
$
 PHASE AL45V7 % 2 45 7 !
 CONST AL45V7 : AL : V : !
$
$ Prototype Al23V4 (hP54, P6_3/mmc)
$
 PHASE AL23V4 % 2 23 4 !
 CONST AL23V4 : AL : V : !
$
$ Prototype Al3Ti (tI8, I4/mmm)
$
 PHASE AL3M_D022 % 2 3 1 !
 CONST AL3M_D022 : AL : V : !
$
$ Prototype Cu5Zn8 (cI52, I-43m, gamma-brass)
$
 PHASE AL8V5_D82 % 4 6 2 3 2 !
 CONST AL8V5_D82 : AL : AL V : AL V : V : !
$
$ Prototype Cr3Si (cP8, Pm-3n)
$
 PHASE ALV3_A15 % 2 1 3 !
 CONST ALV3_A15 : AL% V : AL V% : !
$ ------------------------------------------------------------------------------
$ Defaults
$
 DEFINE-SYSTEM-DEFAULT ELEMENT 2 !
 DEFAULT-COM DEFINE_SYSTEM_ELEMENT VA !
 TYPE-DEF % SEQ * !
 TYPE-DEF A GES AMEND_PHASE_DESCRIPTION @ MAGNETIC -3 0.28 !
 TYPE-DEF B GES AMEND_PHASE_DESCRIPTION @ MAGNETIC -1 0.4 !
 FUNCTION ZERO      298.15  0;                                         6000 N !
 FUNCTION UN_ASS    298.15  0;                                         6000 N !
 FUNCTION R         298.15  +8.31451;                                  6000 N !
$ ------------------------------------------------------------------------------
$ Element data
$ ------------------------------------------------------------------------------
$ Al
$
$ BCT_A5 and DIAMOND_A4 added in unary 3.0
$
 PAR  G(FCC_A1,AL:VA),,                 +GHSERAL;                2900 N 91Din !
 PAR  G(BCC_A2,AL:VA),,                 +GHSERAL+10083-4.813*T;  2900 N 91Din !
 PAR  G(HCP_A3,AL:VA),,                 +GHSERAL+5481-1.8*T;     2900 N 91Din !
$PAR  G(CBCC_A12,AL:VA),,               +GHSERAL
$            +10083.4-4.813*T;                                   2900 N 91Din !
$PAR  G(CUB_A13,AL:VA),,                +GHSERAL
$            +10920.44-4.8116*T;                                 2900 N 91Din !
$PAR  G(BCT_A5,AL),,                    +GHSERAL+10083-4.813*T;  2900 N SGCOST !
$PAR  G(DIAMOND_A4,AL),,                +GHSERAL+30*T;           2900 N SGCOST !
 PAR  G(LIQUID,AL),,                    +GLIQAL;                 2900 N 91Din !
$
 PAR  G(ALV3_A15,AL:AL),,               +4*GHSERAL+30000+8*T;,,       N 18Ber !
$
 FUNCTION GHSERAL   298.15  -7976.15+137.093038*T-24.3671976*T*LN(T)
       -0.001884662*T**2-8.77664E-07*T**3+74092*T**(-1);
       700.00  Y  -11276.24+223.048446*T-38.5844296*T*LN(T)
       +0.018531982*T**2 -5.764227E-06*T**3+74092*T**(-1);
       933.47  Y  -11278.361+188.684136*T-31.748192*T*LN(T)
       -1.230622E+28*T**(-9);
      2900.00  N !
 FUNCTION GLIQAL    298.15  +11005.045-11.84185*T+GHSERAL+7.9337E-20*T**7;
       933.47  Y  -795.991+177.430209*T-31.748192*T*LN(T);
      2900.00  N !
 FUNCTION GBCCAL    298.15  +GHSERAL+10083-4.813*T;                    2900 N !
$ ------------------------------------------------------------------------------
$ V
$
 PAR  G(BCC_A2,V:VA),,                  +GHSERVV;                4000 N 91Din !
 PAR  G(FCC_A1,V:VA),,                  +GHSERVV+7500+1.7*T;     4000 N 91Din !
 PAR  G(HCP_A3,V:VA),,                  +GHSERVV+4000+2.4*T;     4000 N 91Din !
$PAR  G(CBCC_A12,V:VA),,                +GHSERVV+9000;           4000 N 91Din !
$PAR  G(CUB_A13,V:VA),,                 +GHSERVV+10000;          4000 N 91Din !
 PAR  G(LIQUID,V),,                     +GLIQVV;                 4000 N 91Din !
$
 PAR  G(ALV3_A15,V:V),,                 +4*GHSERVV+18000+16*T;,,      N 18Ber !
$
 FUNCTION GHSERVV   298.15  -7930.43+133.346053*T-24.134*T*LN(T)
       -0.003098*T**2+1.2175E-07*T**3+69460*T**(-1);
       790.00  Y  -7967.842+143.291093*T-25.9*T*LN(T)
       +6.25E-05*T**2-6.8E-07*T**3;
      2183.00  Y  -41689.864+321.140783*T-47.43*T*LN(T)+6.44389E+31*T**(-9);
      4000.00  N !
 FUNCTION GLIQVV    298.15  +20764.117-9.455552*T+GHSERVV-5.19136E-22*T**7;
      2183.00  Y  -19617.51+311.055983*T-47.43*T*LN(T);
      4000.00  N !
$ ------------------------------------------------------------------------------
$ Binary system
$
$ A. Berche, P. Jund, Comput. Mater. Sci., 149, 28-36(2018).
$
$ Checked against paper. Checked at 6000 K.
$
$ ALV3_A15 added to the 17Kro dataset.
$
 PAR  L(LIQUID,AL,V;0),,                -57725+9*T;,,                 N 17Kro !
 PAR  L(LIQUID,AL,V;1),,                -18000+8*T;,,                 N 17Kro !
 PAR  L(LIQUID,AL,V;2),,                +34300-13.92*T;,,             N 17Kro !
$
 PAR  L(FCC_A1,AL,V:VA;0),,             -69947.2+12.33*T;,,           N 17Kro !
$
 PAR  L(BCC_A2,AL,V:VA;0),,             -89400+16.46*T;,,             N 17Kro !
 PAR  L(BCC_A2,AL,V:VA;1),,             -6000;,,                      N 17Kro !
$
 PAR  G(AL21V2,AL:V),,                  +21*GHSERAL+2*GHSERVV
             -215834.3+31.809*T;,,                                    N 17Kro !
 PAR  G(AL45V7,AL:V),,                  +45*GHSERAL+7*GHSERVV
             -755908.4+122.3612*T;,,                                  N 17Kro !
 PAR  G(AL23V4,AL:V),,                  +23*GHSERAL+4*GHSERVV
             -432073+72.1548*T;,,                                     N 17Kro !
 PAR  G(AL3M_D022,AL:V),,               +3*GHSERAL+GHSERVV
             -108189.52+20.5856*T;,,                                  N 17Kro !
$
 PAR  G(AL8V5_D82,AL:AL:AL:V),,         +11*GHSERAL+2*GHSERVV
             -152100;,,                                               N 17Kro !
 PAR  G(AL8V5_D82,AL:AL:V:V),,          +8*GHSERAL+5*GHSERVV
             -304070+4.836*T;,,                                       N 17Kro !
 PAR  G(AL8V5_D82,AL:V:AL:V),,          +9*GHSERAL+4*GHSERVV
             -65000;,,                                                N 17Kro !
 PAR  G(AL8V5_D82,AL:V:V:V),,           +6*GHSERAL+7*GHSERVV
             -234000;,,                                               N 17Kro !
$
 PAR  G(ALV3_A15,AL:V),,                +GHSERAL+3*GHSERVV
             -66920+4*T;,,                                            N 18Ber !
 PAR  G(ALV3_A15,V:AL),,                +ZERO;,,                      N 18Ber !
 PAR  L(ALV3_A15,AL:AL,V;0),,           -140000;,,                    N 18Ber !
 PAR  L(ALV3_A15,AL,V:V;0),,            -48000;,,                     N 18Ber !
$
$ metastable
$
 PAR  L(HCP_A3,AL,V:VA;0),,             -69947.2+12.33*T;,,           N Same !
$ ------------------------------------------------------------------------------
$
 ASSESSED_SYSTEM
  AL-V(TDB -* +LIQ +AL21V2 +AL23V4 +AL3M_D022 +AL45V7 +ALV3_A15
  +AL8V5_D82 +BCC_A2 +FCC_A1 ;P3 TMM:300/2800 STP:.4/2100) !
$
$
 LIST-OF-REFERENCE
 NUMBER  SOURCE
  Null   'Unknown source'
  Same   'Same or similar interaction as in the corresponding stable phase'
  REFLAV 'Laves phase convention: G(LAVES,X:X)=+3*GHSERXX+15000'
  COST   'COST 507 database, 1998'
  SGCOST 'COST 507 database, SGTE unary database V.3.0, 1996; Al, B, Nd, Ti, Zn'
  91Din  'A.T. Dinsdale, Calphad, 15, 317-425(1991).'
  17Kro  'A. Kroupa, M. Mazalova, K.W. Richter, Calphad, 59, 47-60(2017); Al-V'
  18Ber  'A. Berche, P. Jund, Comput. Mater. Sci., 149, 28-36(2018); Al-V'
!
