Repository: orchid-calphad/orchid-project.org

# orchid-project.org

Website and released data of **ORCHID** (Open Repository for CALPHAD Hypotheses, Intelligence, and Discovery),
served by GitHub Pages at https://orchid-project.org. Releases are archived on Zenodo (one DOI per version).

- `index.html`, `catalog/`, `best-practices.html` — static, self-contained pages (generated in the ORCHID tooling).
- `data/` — released data: catalog, redistributable TDB files, convex hulls. Licences: `data/LICENSES.md`, `data/NOTICE.md`.
- `llms.txt`, `data/croissant.json`, `CITATION.cff`, `.zenodo.json` — machine-readable metadata.

Only data with clear redistribution rights are published.

File: data/databases/sgte-binary/AlV-23Wan.tdb
$
$ Database for Al-V from C. Wang et al. 2023.
$
$ C. Wang, K. Chen, H. Ren, X. Chen, Y. Huang, Y. Lu, Y. Guo, X. Liu,
$ Calphad, 82, 102579(2023).
$
$ Dataset created 2024.01.27 by Bengt Hallstedt.
$
$ Modified from 17Kro. Changed model for Al8V5-D82 (simplified) to match
$ their model from Al-Cr.
$
$ The parameter for Al23V4 were adjusted to make the phase stable.
$
$ Invariant equilibria differ by up to 2 K due to rounding errors.
$
$ ------------------------------------------------------------------------------
 TEMP-LIM 298.15 6000.00 !
$
$ELEMENT NAME  REF. STATE               ATOMIC MASS H298-H0    S298    !
$
 ELEMENT VA   VACUUM                      0.0          0.0      0.0    ! 
 ELEMENT AL   FCC_A1                     26.98154   4540.      28.30   ! 
 ELEMENT V    BCC_A2                     50.9415    4507.0     30.89   ! 
$ ------------------------------------------------------------------------------
$ Phase definitions
$
 PHASE LIQUID:L % 1 1 !
 CONST LIQUID:L : AL V : !
$
$ Fcc (cF4, Fm-3m) and MeX (cF8, Fm-3m)
$
 PHASE FCC_A1 %A 2 1 1 !
 CONST FCC_A1 : AL% V : VA : !
$
$ Bcc (cI2, Im-3m)
$
 PHASE BCC_A2 %B 2 1 3 !
 CONST BCC_A2 : AL V% : VA : !
$
$ Hcp (hP2, P6_3/mmc) and Me2X (NiAs-type, hP4, P6_3/mmc, B8_1)
$
 PHASE HCP_A3 %A 2 1 0.5 !
 CONST HCP_A3 : AL V : VA : !
$
$ Prototype Al21V2 (cF176, Fd-3m) also Al10V
$
 PHASE AL21V2 % 2 21 2 !
 CONST AL21V2 : AL : V : !
$
$ Prototype Al45V7 (mC104, C2/m)
$
 PHASE AL45V7 % 2 45 7 !
 CONST AL45V7 : AL : V : !
$
$ Prototype Al23V4 (hP54, P6_3/mmc)
$
 PHASE AL23V4 % 2 23 4 !
 CONST AL23V4 : AL : V : !
$
$ Prototype Al3Ti (tI8, I4/mmm)
$
 PHASE AL3M_D022 % 2 3 1 !
 CONST AL3M_D022 : AL : V : !
$
$ Prototype Cu5Zn8 (cI52, I-43m, gamma-brass)
$
 PHASE AL8V5_D82 % 2 8 5 !
 CONST AL8V5_D82 : AL% V : AL V% : !
$ ------------------------------------------------------------------------------
$ Defaults
$
 DEFINE-SYSTEM-DEFAULT ELEMENT 2 !
 DEFAULT-COM DEFINE_SYSTEM_ELEMENT VA !
 TYPE-DEF % SEQ * !
 TYPE-DEF A GES AMEND_PHASE_DESCRIPTION @ MAGNETIC -3 0.28 !
 TYPE-DEF B GES AMEND_PHASE_DESCRIPTION @ MAGNETIC -1 0.4 !
 FUNCTION ZERO      298.15  0;                                         6000 N !
 FUNCTION UN_ASS    298.15  0;                                         6000 N !
 FUNCTION R         298.15  +8.31451;                                  6000 N !
$ ------------------------------------------------------------------------------
$ Element data
$ ------------------------------------------------------------------------------
$ Al
$
$ BCT_A5 and DIAMOND_A4 added in unary 3.0
$
 PAR  G(FCC_A1,AL:VA),,                 +GHSERAL;                2900 N 91Din !
 PAR  G(BCC_A2,AL:VA),,                 +GHSERAL+10083-4.813*T;  2900 N 91Din !
 PAR  G(HCP_A3,AL:VA),,                 +GHSERAL+5481-1.8*T;     2900 N 91Din !
$PAR  G(CBCC_A12,AL:VA),,               +GHSERAL
$            +10083.4-4.813*T;                                   2900 N 91Din !
$PAR  G(CUB_A13,AL:VA),,                +GHSERAL
$            +10920.44-4.8116*T;                                 2900 N 91Din !
$PAR  G(BCT_A5,AL),,                    +GHSERAL+10083-4.813*T;  2900 N SGCOST !
$PAR  G(DIAMOND_A4,AL),,                +GHSERAL+30*T;           2900 N SGCOST !
 PAR  G(LIQUID,AL),,                    +GLIQAL;                 2900 N 91Din !
$
 PAR  G(AL8V5_D82,AL:AL),,              +13*GHSERAL+40000;,,          N 08Lia !
$
 FUNCTION GHSERAL   298.15  -7976.15+137.093038*T-24.3671976*T*LN(T)
       -0.001884662*T**2-8.77664E-07*T**3+74092*T**(-1);
       700.00  Y  -11276.24+223.048446*T-38.5844296*T*LN(T)
       +0.018531982*T**2 -5.764227E-06*T**3+74092*T**(-1);
       933.47  Y  -11278.361+188.684136*T-31.748192*T*LN(T)
       -1.230622E+28*T**(-9);
      2900.00  N !
 FUNCTION GLIQAL    298.15  +11005.045-11.84185*T+GHSERAL+7.9337E-20*T**7;
       933.47  Y  -795.991+177.430209*T-31.748192*T*LN(T);
      2900.00  N !
 FUNCTION GBCCAL    298.15  +GHSERAL+10083-4.813*T;                    2900 N !
$ ------------------------------------------------------------------------------
$ V
$
 PAR  G(BCC_A2,V:VA),,                  +GHSERVV;                4000 N 91Din !
 PAR  G(FCC_A1,V:VA),,                  +GHSERVV+7500+1.7*T;     4000 N 91Din !
 PAR  G(HCP_A3,V:VA),,                  +GHSERVV+4000+2.4*T;     4000 N 91Din !
$PAR  G(CBCC_A12,V:VA),,                +GHSERVV+9000;           4000 N 91Din !
$PAR  G(CUB_A13,V:VA),,                 +GHSERVV+10000;          4000 N 91Din !
 PAR  G(LIQUID,V),,                     +GLIQVV;                 4000 N 91Din !
$
 PAR  G(AL8V5_D82,V:V),,                +13*GHSERVV+30000;,,          N 23Wan !
$
 FUNCTION GHSERVV   298.15  -7930.43+133.346053*T-24.134*T*LN(T)
       -0.003098*T**2+1.2175E-07*T**3+69460*T**(-1);
       790.00  Y  -7967.842+143.291093*T-25.9*T*LN(T)
       +6.25E-05*T**2-6.8E-07*T**3;
      2183.00  Y  -41689.864+321.140783*T-47.43*T*LN(T)+6.44389E+31*T**(-9);
      4000.00  N !
 FUNCTION GLIQVV    298.15  +20764.117-9.455552*T+GHSERVV-5.19136E-22*T**7;
      2183.00  Y  -19617.51+311.055983*T-47.43*T*LN(T);
      4000.00  N !
$ ------------------------------------------------------------------------------
$ Binary system
$
$ C. Wang, K. Chen, H. Ren, X. Chen, Y. Huang, Y. Lu, Y. Guo, X. Liu,
$ Calphad, 82, 102579(2023).
$
$ Checked against paper. Checked at 6000 K.
$
$ Modified from 17Kro. Changed model for Al8V5-D82 (simplified) to match
$ their model from Al-Cr.
$
$ The parameter for Al23V4 were adjusted to make the phase stable.
$
$ Invariant equilibria differ by up to 2 K due to rounding errors.
$
 PAR  L(LIQUID,AL,V;0),,                -57725+9*T;,,                 N 17Kro !
 PAR  L(LIQUID,AL,V;1),,                -18000+8*T;,,                 N 17Kro !
 PAR  L(LIQUID,AL,V;2),,                +34300-13.92*T;,,             N 17Kro !
$
 PAR  L(FCC_A1,AL,V:VA;0),,             -69947.2+12.33*T;,,           N 17Kro !
$
 PAR  L(BCC_A2,AL,V:VA;0),,             -89400+16.46*T;,,             N 17Kro !
 PAR  L(BCC_A2,AL,V:VA;1),,             -6000;,,                      N 17Kro !
$
 PAR  G(AL21V2,AL:V),,                  +21*GHSERAL+2*GHSERVV
             -215834.3+31.809*T;,,                                    N 17Kro !
 PAR  G(AL45V7,AL:V),,                  +45*GHSERAL+7*GHSERVV
             -755908.4+122.3612*T;,,                                  N 17Kro !
$ Original parameter below
$PAR  G(AL23V4,AL:V),,                  +23*GHSERAL+4*GHSERVV
$            -431712.99+72.1548*T;,,                                  N 17Kro !
$ Adjusted parameter below
 PAR  G(AL23V4,AL:V),,                  +23*GHSERAL+4*GHSERVV
             -432073+72.1548*T;,,                                     N 17Kro !
 PAR  G(AL3M_D022,AL:V),,               +3*GHSERAL+GHSERVV
             -108189.52+20.5856*T;,,                                  N 17Kro !
$
 PAR  G(AL8V5_D82,AL:V),,               +8*GHSERAL+5*GHSERVV
             -297300+T;,,                                             N 23Wan !
 PAR  G(AL8V5_D82,V:AL),,               +8*GHSERVV+5*GHSERAL
             +43000;,,                                                N 23Wan !
 PAR  L(AL8V5_D82,AL,V:V;0),,           +45000;,,                     N 23Wan !
 PAR  L(AL8V5_D82,AL:AL,V;0),,          -62000;,,                     N 23Wan !
$
$ metastable
$
 PAR  L(HCP_A3,AL,V:VA;0),,             -69947.2+12.33*T;,,           N Same !
$ ------------------------------------------------------------------------------
$
 ASSESSED_SYSTEM
  AL-V(TDB -* +LIQ +AL21V2 +AL23V4 +AL3M_D022 +AL45V7
  +AL8V5_D82 +BCC_A2 +FCC_A1 ;P3 TMM:300/2800 STP:.4/2100) !
$
$
 LIST-OF-REFERENCE
 NUMBER  SOURCE
  Null   'Unknown source'
  Same   'Same or similar interaction as in the corresponding stable phase'
  REFLAV 'Laves phase convention: G(LAVES,X:X)=+3*GHSERXX+15000'
  COST   'COST 507 database, 1998'
  SGCOST 'COST 507 database, SGTE unary database V.3.0, 1996; Al, B, Nd, Ti, Zn'
  91Din  'A.T. Dinsdale, Calphad, 15, 317-425(1991).'
  08Lia  'Y. Liang, C. Guo, C. Li, Z. Du,
          J. Alloys Compd., 460, 314-19(2008); Al-Cr'
  17Kro  'A. Kroupa, M. Mazalova, K.W. Richter, Calphad, 59, 47-60(2017); Al-V'
  23Wan  'C. Wang, K. Chen, H. Ren, X. Chen, Y. Huang, Y. Lu, Y. Guo, X. Liu,
          Calphad, 82, 102579(2023); Al-V'
!

File: data/databases/sgte-binary/AlV-24Li.tdb
$
$ Database for Al-V from K. Li et al. 2024.
$
$ K. Li, G. Fan, W. Zheng, J. Wang, Calphad, 85, 102683(2024).
$
$ Dataset created 2025.01.14 by Bengt Hallstedt.
$
$ Modified from 17Kro. Solution range added to Al3V. However, the solubility
$ range is so small that it does not make any difference.
$
$ The parameter for Al23V4 were adjusted to make the phase stable.
$
$ Invariant equilibria differ by up to 4 K due to rounding errors.
$
$ The value of G(AL3M_D022,AL:AL) is not included in the paper. It was assumed
$ equivalent to G(AL3M_D022,V:V).
$
$ ------------------------------------------------------------------------------
 TEMP-LIM 298.15 6000.00 !
$
$ELEMENT NAME  REF. STATE               ATOMIC MASS H298-H0    S298    !
$
 ELEMENT VA   VACUUM                      0.0          0.0      0.0    ! 
 ELEMENT AL   FCC_A1                     26.98154   4540.      28.30   ! 
 ELEMENT V    BCC_A2                     50.9415    4507.0     30.89   ! 
$ ------------------------------------------------------------------------------
$ Phase definitions
$
 PHASE LIQUID:L % 1 1 !
 CONST LIQUID:L : AL V : !
$
$ Fcc (cF4, Fm-3m) and MeX (cF8, Fm-3m)
$
 PHASE FCC_A1 %A 2 1 1 !
 CONST FCC_A1 : AL% V : VA : !
$
$ Bcc (cI2, Im-3m)
$
 PHASE BCC_A2 %B 2 1 3 !
 CONST BCC_A2 : AL V% : VA : !
$
$ Hcp (hP2, P6_3/mmc) and Me2X (NiAs-type, hP4, P6_3/mmc, B8_1)
$
 PHASE HCP_A3 %A 2 1 0.5 !
 CONST HCP_A3 : AL V : VA : !
$
$ Prototype Al21V2 (cF176, Fd-3m) also Al10V
$
 PHASE AL21V2 % 2 21 2 !
 CONST AL21V2 : AL : V : !
$
$ Prototype Al45V7 (mC104, C2/m)
$
 PHASE AL45V7 % 2 45 7 !
 CONST AL45V7 : AL : V : !
$
$ Prototype Al23V4 (hP54, P6_3/mmc)
$
 PHASE AL23V4 % 2 23 4 !
 CONST AL23V4 : AL : V : !
$
$ Prototype Al3Ti (tI8, I4/mmm)
$
 PHASE AL3M_D022 % 2 3 1 !
 CONST AL3M_D022 : AL% V : AL V% : !
$
$ Prototype Cu5Zn8 (cI52, I-43m, gamma-brass)
$
 PHASE AL8V5_D82 % 4 6 2 3 2 !
 CONST AL8V5_D82 : AL : AL V : AL V : V : !
$ ------------------------------------------------------------------------------
$ Defaults
$
 DEFINE-SYSTEM-DEFAULT ELEMENT 2 !
 DEFAULT-COM DEFINE_SYSTEM_ELEMENT VA !
 TYPE-DEF % SEQ * !
 TYPE-DEF A GES AMEND_PHASE_DESCRIPTION @ MAGNETIC -3 0.28 !
 TYPE-DEF B GES AMEND_PHASE_DESCRIPTION @ MAGNETIC -1 0.4 !
 FUNCTION ZERO      298.15  0;                                         6000 N !
 FUNCTION UN_ASS    298.15  0;                                         6000 N !
 FUNCTION R         298.15  +8.31451;                                  6000 N !
$ ------------------------------------------------------------------------------
$ Element data
$ ------------------------------------------------------------------------------
$ Al
$
$ BCT_A5 and DIAMOND_A4 added in unary 3.0
$
 PAR  G(FCC_A1,AL:VA),,                 +GHSERAL;                2900 N 91Din !
 PAR  G(BCC_A2,AL:VA),,                 +GHSERAL+10083-4.813*T;  2900 N 91Din !
 PAR  G(HCP_A3,AL:VA),,                 +GHSERAL+5481-1.8*T;     2900 N 91Din !
$PAR  G(CBCC_A12,AL:VA),,               +GHSERAL
$            +10083.4-4.813*T;                                   2900 N 91Din !
$PAR  G(CUB_A13,AL:VA),,                +GHSERAL
$            +10920.44-4.8116*T;                                 2900 N 91Din !
$PAR  G(BCT_A5,AL),,                    +GHSERAL+10083-4.813*T;  2900 N SGCOST !
$PAR  G(DIAMOND_A4,AL),,                +GHSERAL+30*T;           2900 N SGCOST !
 PAR  G(LIQUID,AL),,                    +GLIQAL;                 2900 N 91Din !
$
 PAR  G(AL3M_D022,AL:AL),,              +4*GHSERAL+120000;,,          N 24Li !
$
 FUNCTION GHSERAL   298.15  -7976.15+137.093038*T-24.3671976*T*LN(T)
       -0.001884662*T**2-8.77664E-07*T**3+74092*T**(-1);
       700.00  Y  -11276.24+223.048446*T-38.5844296*T*LN(T)
       +0.018531982*T**2 -5.764227E-06*T**3+74092*T**(-1);
       933.47  Y  -11278.361+188.684136*T-31.748192*T*LN(T)
       -1.230622E+28*T**(-9);
      2900.00  N !
 FUNCTION GLIQAL    298.15  +11005.045-11.84185*T+GHSERAL+7.9337E-20*T**7;
       933.47  Y  -795.991+177.430209*T-31.748192*T*LN(T);
      2900.00  N !
 FUNCTION GBCCAL    298.15  +GHSERAL+10083-4.813*T;                    2900 N !
$ ------------------------------------------------------------------------------
$ V
$
 PAR  G(BCC_A2,V:VA),,                  +GHSERVV;                4000 N 91Din !
 PAR  G(FCC_A1,V:VA),,                  +GHSERVV+7500+1.7*T;     4000 N 91Din !
 PAR  G(HCP_A3,V:VA),,                  +GHSERVV+4000+2.4*T;     4000 N 91Din !
$PAR  G(CBCC_A12,V:VA),,                +GHSERVV+9000;           4000 N 91Din !
$PAR  G(CUB_A13,V:VA),,                 +GHSERVV+10000;          4000 N 91Din !
 PAR  G(LIQUID,V),,                     +GLIQVV;                 4000 N 91Din !
$
 PAR  G(AL3M_D022,V:V),,                +4*GHSERVV+120000;,,          N 24Li !
$
 FUNCTION GHSERVV   298.15  -7930.43+133.346053*T-24.134*T*LN(T)
       -0.003098*T**2+1.2175E-07*T**3+69460*T**(-1);
       790.00  Y  -7967.842+143.291093*T-25.9*T*LN(T)
       +6.25E-05*T**2-6.8E-07*T**3;
      2183.00  Y  -41689.864+321.140783*T-47.43*T*LN(T)+6.44389E+31*T**(-9);
      4000.00  N !
 FUNCTION GLIQVV    298.15  +20764.117-9.455552*T+GHSERVV-5.19136E-22*T**7;
      2183.00  Y  -19617.51+311.055983*T-47.43*T*LN(T);
      4000.00  N !
$ ------------------------------------------------------------------------------
$ Binary system
$
$ K. Li, G. Fan, W. Zheng, J. Wang, Calphad, 85, 102683(2024).
$
$ Checked against paper. Checked at 6000 K.
$
$ Modified from 17Kro. Solution range added to Al3V. However, the solubility
$ range is so small that it does not make any difference.
$
$ The parameter for Al23V4 were adjusted to make the phase stable.
$
$ Invariant equilibria differ by up to 4 K due to rounding errors.
$
$ The value of G(AL3M_D022,AL:AL) is not included in the paper. It was assumed
$ equivalent to G(AL3M_D022,V:V).
$
 PAR  L(LIQUID,AL,V;0),,                -57725+9*T;,,                 N 17Kro !
 PAR  L(LIQUID,AL,V;1),,                -18000+8*T;,,                 N 17Kro !
 PAR  L(LIQUID,AL,V;2),,                +34300-13.92*T;,,             N 17Kro !
$
 PAR  L(FCC_A1,AL,V:VA;0),,             -69947.2+12.33*T;,,           N 17Kro !
$
 PAR  L(BCC_A2,AL,V:VA;0),,             -89400+16.46*T;,,             N 17Kro !
 PAR  L(BCC_A2,AL,V:VA;1),,             -6000;,,                      N 17Kro !
$
 PAR  G(AL21V2,AL:V),,                  +21*GHSERAL+2*GHSERVV
             -215834.3+31.809*T;,,                                    N 17Kro !
 PAR  G(AL45V7,AL:V),,                  +45*GHSERAL+7*GHSERVV
             -755908.4+122.3612*T;,,                                  N 17Kro !
$ Original parameter below
$PAR  G(AL23V4,AL:V),,                  +23*GHSERAL+4*GHSERVV
$            -431712.99+72.1548*T;,,                                  N 17Kro !
$ Adjusted parameter below
 PAR  G(AL23V4,AL:V),,                  +23*GHSERAL+4*GHSERVV
             -432073+72.1548*T;,,                                     N 17Kro !
$
 PAR  G(AL3M_D022,AL:V),,               +3*GHSERAL+GHSERVV
             -108189.52+20.5856*T;,,                                  N 17Kro !
 PAR  G(AL3M_D022,V:AL),,               +3*GHSERVV+GHSERAL;,,         N 24Li !
$
 PAR  G(AL8V5_D82,AL:AL:AL:V),,         +11*GHSERAL+2*GHSERVV
             -152100;,,                                               N 17Kro !
 PAR  G(AL8V5_D82,AL:AL:V:V),,          +8*GHSERAL+5*GHSERVV
             -304070+4.836*T;,,                                       N 17Kro !
 PAR  G(AL8V5_D82,AL:V:AL:V),,          +9*GHSERAL+4*GHSERVV
             -65000;,,                                                N 17Kro !
 PAR  G(AL8V5_D82,AL:V:V:V),,           +6*GHSERAL+7*GHSERVV
             -234000;,,                                               N 17Kro !
$
$ metastable
$
 PAR  L(HCP_A3,AL,V:VA;0),,             -75800;,,                     N 24Li !
 PAR  L(HCP_A3,AL,V:VA;1),,             -6000;,,                      N 24Li !
$ ------------------------------------------------------------------------------
$
 ASSESSED_SYSTEM
  AL-V(TDB -* +LIQ +AL21V2 +AL23V4 +AL3M_D022 +AL45V7
  +AL8V5_D82 +BCC_A2 +FCC_A1 ;P3 TMM:300/2800 STP:.4/2100) !
$
$
 LIST-OF-REFERENCE
 NUMBER  SOURCE
  Null   'Unknown source'
  Same   'Same or similar interaction as in the corresponding stable phase'
  REFLAV 'Laves phase convention: G(LAVES,X:X)=+3*GHSERXX+15000'
  COST   'COST 507 database, 1998'
  SGCOST 'COST 507 database, SGTE unary database V.3.0, 1996; Al, B, Nd, Ti, Zn'
  91Din  'A.T. Dinsdale, Calphad, 15, 317-425(1991).'
  17Kro  'A. Kroupa, M. Mazalova, K.W. Richter, Calphad, 59, 47-60(2017); Al-V'
  24Li   'K. Li, G. Fan, W. Zheng, J. Wang, Calphad, 85, 102683(2024); Al-V'
!

File: data/databases/sgte-binary/AlV-98Sau-LB.tdb
$
$ Database for Al-V from N. Saunders 1998 (included in LB Vol. 1)
$
$ N. Saunders, COST 507, Final report round 2, 1998.
$
$ Dataset created 2009.10.03 by Bengt Hallstedt.
$ 2020.12.22: Modified for use with GES6.
$
$ The invariant temperatures are correct in LB but not quite in the COST report.
$ AlV3 with Cr3Si structure is probably stable, but not modelled.
$
$ V is included on the first sublattice of AL3M_D022 in LBall-v7+fun.tdb,
$ but the corresponding parameter (G(AL3M_D022,V:V)) is set to zero, which
$ makes the phase very nearly stoichiometric.
$
$ ------------------------------------------------------------------------------
 TEMP-LIM 298.15 6000.00 !
$
$ELEMENT NAME  REF. STATE               ATOMIC MASS H298-H0    S298    !
$
 ELEMENT VA   VACUUM                      0.0          0.0      0.0    ! 
 ELEMENT AL   FCC_A1                     26.98154   4540.      28.30   ! 
 ELEMENT V    BCC_A2                     50.9415    4507.0     30.89   ! 
$ ------------------------------------------------------------------------------
$ Phase definitions
$
 PHASE LIQUID:L % 1 1 !
 CONST LIQUID:L : AL V : !
$
$ Fcc (cF4, Fm-3m) and MeX (cF8, Fm-3m)
$
 PHASE FCC_A1 %A 2 1 1 !
 CONST FCC_A1 : AL% V : VA : !
$
$ Bcc (cI2, Im-3m)
$
 PHASE BCC_A2 %B 2 1 3 !
 CONST BCC_A2 : AL V% : VA : !
$
$ Hcp (hP2, P6_3/mmc) and Me2X (NiAs-type, hP4, P6_3/mmc, B8_1)
$
 PHASE HCP_A3 %A 2 1 0.5 !
 CONST HCP_A3 : AL V : VA : !
$
$ Prototype Al10V (cF176, Fd-3m)
$
 PHASE AL10V % 2 10 1 !
 CONST AL10V : AL : V : !
$
$ Prototype Al45V7 (mC104, C2/m)
$
 PHASE AL7V % 2 7 1 !
 CONST AL7V : AL : V : !
$
$ Prototype Al23V4 (hP54, P6_3/mmc)
$
 PHASE AL23V4 % 2 23 4 !
 CONST AL23V4 : AL : V : !
$
$ Prototype Al3Ti (tI8, I4/mmm)
$
 PHASE AL3M_D022 % 2 3 1 !
 CONST AL3M_D022 : AL : V : !
$
$ Prototype Cu5Zn8 (cI52, I-43m, gamma-brass)
$
 PHASE AL8V5_D82 % 2 8 5 !
 CONST AL8V5_D82 : AL : V : !
$ ------------------------------------------------------------------------------
$ Defaults
$
 DEFINE-SYSTEM-DEFAULT ELEMENT 2 !
 DEFAULT-COM DEFINE_SYSTEM_ELEMENT VA !
 TYPE-DEF % SEQ * !
 TYPE-DEF A GES AMEND_PHASE_DESCRIPTION @ MAGNETIC -3 0.28 !
 TYPE-DEF B GES AMEND_PHASE_DESCRIPTION @ MAGNETIC -1 0.4 !
 FUNCTION ZERO      298.15  0;                                         6000 N !
 FUNCTION UN_ASS    298.15  0;                                         6000 N !
 FUNCTION R         298.15  +8.31451;                                  6000 N !
$ ------------------------------------------------------------------------------
$ Element data
$ ------------------------------------------------------------------------------
$ Al
$
$ BCT_A5 and DIAMOND_A4 added in unary 3.0
$
 PAR  G(FCC_A1,AL:VA),,                 +GHSERAL;                2900 N 91Din !
 PAR  G(BCC_A2,AL:VA),,                 +GHSERAL+10083-4.813*T;  2900 N 91Din !
 PAR  G(HCP_A3,AL:VA),,                 +GHSERAL+5481-1.8*T;     2900 N 91Din !
$PAR  G(CBCC_A12,AL:VA),,               +GHSERAL
$            +10083.4-4.813*T;                                   2900 N 91Din !
$PAR  G(CUB_A13,AL:VA),,                +GHSERAL
$            +10920.44-4.8116*T;                                 2900 N 91Din !
$PAR  G(BCT_A5,AL),,                    +GHSERAL+10083-4.813*T;  2900 N SGCOST !
$PAR  G(DIAMOND_A4,AL),,                +GHSERAL+30*T;           2900 N SGCOST !
 PAR  G(LIQUID,AL),,                    +GLIQAL;                 2900 N 91Din !
$
 FUNCTION GHSERAL   298.15  -7976.15+137.093038*T-24.3671976*T*LN(T)
       -0.001884662*T**2-8.77664E-07*T**3+74092*T**(-1);
       700.00  Y  -11276.24+223.048446*T-38.5844296*T*LN(T)
       +0.018531982*T**2 -5.764227E-06*T**3+74092*T**(-1);
       933.47  Y  -11278.361+188.684136*T-31.748192*T*LN(T)
       -1.230622E+28*T**(-9);
      2900.00  N !
 FUNCTION GLIQAL    298.15  +11005.045-11.84185*T+GHSERAL+7.9337E-20*T**7;
       933.47  Y  -795.991+177.430209*T-31.748192*T*LN(T);
      2900.00  N !
 FUNCTION GBCCAL    298.15  +GHSERAL+10083-4.813*T;                    2900 N !
$
 FUNCTION GB2ALVA   298.15  +10000-T;                                  6000 N !
 FUNCTION LB2ALVA   298.15  +150000;                                   6000 N !
$ ------------------------------------------------------------------------------
$ V
$
 PAR  G(BCC_A2,V:VA),,                  +GHSERVV;                4000 N 91Din !
 PAR  G(FCC_A1,V:VA),,                  +GHSERVV+7500+1.7*T;     4000 N 91Din !
 PAR  G(HCP_A3,V:VA),,                  +GHSERVV+4000+2.4*T;     4000 N 91Din !
$PAR  G(CBCC_A12,V:VA),,                +GHSERVV+9000;           4000 N 91Din !
$PAR  G(CUB_A13,V:VA),,                 +GHSERVV+10000;          4000 N 91Din !
 PAR  G(LIQUID,V),,                     +GLIQVV;                 4000 N 91Din !
$
 FUNCTION GHSERVV   298.15  -7930.43+133.346053*T-24.134*T*LN(T)
       -0.003098*T**2+1.2175E-07*T**3+69460*T**(-1);
       790.00  Y  -7967.842+143.291093*T-25.9*T*LN(T)
       +6.25E-05*T**2-6.8E-07*T**3;
      2183.00  Y  -41689.864+321.140783*T-47.43*T*LN(T)+6.44389E+31*T**(-9);
      4000.00  N !
 FUNCTION GLIQVV    298.15  +20764.117-9.455552*T+GHSERVV-5.19136E-22*T**7;
      2183.00  Y  -19617.51+311.055983*T-47.43*T*LN(T);
      4000.00  N !
$ ------------------------------------------------------------------------------
$ Binary system
$
$ From N. Saunders 1998 (included in LB Vol. 1)
$
$ N. Saunders, COST 507, Final report round 2, 1998.
$
$ Checked against paper and LB. Checked at 6000 K.
$
$ The invariant temperatures are correct in LB but not quite in the COST report.
$ AlV3 with Cr3Si structure is probably stable, but not modelled.
$
$ V is included on the first sublattice of AL3M_D022 in LBall-v7+fun.tdb,
$ but the corresponding parameter (G(AL3M_D022,V:V)) is set to zero, which
$ makes the phase very nearly stoichiometric.
$
 PAR  L(LIQUID,AL,V;0),,                -50725+9*T;,,                 N 98Sau7 !
 PAR  L(LIQUID,AL,V;1),,                -15000+8*T;,,                 N 98Sau7 !
$
 PAR  L(FCC_A1,AL,V:VA;0),,             -69800+15*T;,,                N 98Sau7 !
 PAR  L(FCC_A1,AL,V:VA;1),,             -8000;,,                      N 98Sau7 !
$
 PAR  L(BCC_A2,AL,V:VA;0),,             -95000+20*T;,,                N 98Sau7 !
 PAR  L(BCC_A2,AL,V:VA;1),,             -6000;,,                      N 98Sau7 !
$
 PAR  G(AL10V,AL:V),,                   +10*GHSERAL+GHSERVV
             -111221+18.909*T;,,                                      N 98Sau7 !
 PAR  G(AL7V,AL:V),,                    +7*GHSERAL+GHSERVV
             -108800+16.8*T;,,                                        N 98Sau7 !
 PAR  G(AL23V4,AL:V),,                  +23*GHSERAL+4*GHSERVV
             -430650+64.665*T;,,                                      N 98Sau7 !
 PAR  G(AL3M_D022,AL:V),,               +3*GHSERAL+GHSERVV
             -104308+15.2*T;,,                                        N 98Sau7 !
 PAR  G(AL8V5_D82,AL:V),,               +8*GHSERAL+5*GHSERVV
             -294320-13*T;,,                                          N 98Sau7 !
$
$ metastable
$
 PAR  L(HCP_A3,AL,V:VA;0),,             -95000+20*T;,,                N COST !
 PAR  L(HCP_A3,AL,V:VA;1),,             -6000;,,                      N COST !
$ ------------------------------------------------------------------------------
$
 ASSESSED_SYSTEM
  AL-V(TDB -* +LIQ +AL10V +AL23V4 +AL3M_D022 +AL7V
  +AL8V5_D82 +BCC_A2 +FCC_A1 ;P3 TMM:300/2800 STP:.4/2100) !
$
$
 LIST-OF-REFERENCE
 NUMBER  SOURCE
  Null   'Unknown source'
  Same   'Same or similar interaction as in the corresponding stable phase'
  REFLAV 'Laves phase convention: G(LAVES,X:X)=+3*GHSERXX+15000'
  COST   'COST 507 database, 1998'
  SGCOST 'COST 507 database, SGTE unary database V.3.0, 1996; Al, B, Nd, Ti, Zn'
  91Din  'A.T. Dinsdale, Calphad, 15, 317-425(1991).'
  97Ans  'I. Ansara, N. Dupin, H.L. Lukas, B. Sundman,
          J. Alloys Compd., 247, 20-30(1997); Al-Ni'
  98Sau7 'N. Saunders, COST 507, Final report round 2, 1998; Al-V'
  99Dup  'N. Dupin, I. Ansara, Z. Metallkd., 90, 76-85(1999); Al-Ni'
  02Sun  'B. Sundman, modified sigma parameters, 2002'
!

File: data/databases/sgte-binary/AlW-17Wan.tdb
$
$ Database for Al-W from P. Wang et al. 2017.
$
$ P. Wang, W. Xiong, U.R. Kattner, C.E. Campbell, E.A. Lass, O.Y. Kontsevoi,
$ G.B. Olson, Calphad, 59, 112-30(2017).
$
$ Dataset created 2019.08.03 by Bengt Hallstedt.
$ 2020.12.22: Modified for use with GES6.
$
$ ------------------------------------------------------------------------------
 TEMP-LIM 298.15 6000.00 !
$
$ELEMENT NAME  REF. STATE               ATOMIC MASS H298-H0    S298    !
$
 ELEMENT VA   VACUUM                      0.0          0.0      0.0    ! 
 ELEMENT AL   FCC_A1                     26.98154   4540.      28.30   ! 
 ELEMENT W    BCC_A2                    183.85      4970.0     32.6176 ! 
$ ------------------------------------------------------------------------------
$ Phase definitions
$
 PHASE LIQUID:L % 1 1 !
 CONST LIQUID:L : AL W : !
$
$ Fcc (cF4, Fm-3m) and MeX (cF8, Fm-3m)
$
 PHASE FCC_A1 %A 2 1 1 !
 CONST FCC_A1 : AL W : VA : !
$
$ Bcc (cI2, Im-3m)
$
 PHASE BCC_A2 %B 2 1 3 !
 CONST BCC_A2 : AL W : VA : !
$
$ Hcp (hP2, P6_3/mmc) and Me2X (NiAs-type, hP4, P6_3/mmc, B8_1)
$
 PHASE HCP_A3 %A 2 1 0.5 !
 CONST HCP_A3 : AL W : VA : !
$
$ Prototype Al12W (cI26, Im-3)
$
 PHASE AL12W % 2 12 1 !
 CONST AL12W : AL : W : !
$
$ Prototype Al5W (hP12, P6_322)
$
 PHASE AL5W % 2 5 1 !
 CONST AL5W : AL : W : !
$
$ Prototype Al4W (mC30, Cm)
$
 PHASE AL4W % 2 4 1 !
 CONST AL4W : AL : W : !
$
$ Prototype CrSi2 (hP9, P6_222)
$
 PHASE AL2W_C40 % 2 2 1 !
 CONST AL2W_C40 : AL : W : !
$ ------------------------------------------------------------------------------
$ Defaults
$
 DEFINE-SYSTEM-DEFAULT ELEMENT 2 !
 DEFAULT-COM DEFINE_SYSTEM_ELEMENT VA !
 TYPE-DEF % SEQ * !
 TYPE-DEF A GES AMEND_PHASE_DESCRIPTION @ MAGNETIC -3 0.28 !
 TYPE-DEF B GES AMEND_PHASE_DESCRIPTION @ MAGNETIC -1 0.4 !
 FUNCTION ZERO      298.15  0;                                         6000 N !
 FUNCTION UN_ASS    298.15  0;                                         6000 N !
 FUNCTION R         298.15  +8.31451;                                  6000 N !
$ ------------------------------------------------------------------------------
$ Element data
$ ------------------------------------------------------------------------------
$ Al
$
$ BCT_A5 and DIAMOND_A4 added in unary 3.0
$
 PAR  G(FCC_A1,AL:VA),,                 +GHSERAL;                2900 N 91Din !
 PAR  G(BCC_A2,AL:VA),,                 +GHSERAL+10083-4.813*T;  2900 N 91Din !
 PAR  G(HCP_A3,AL:VA),,                 +GHSERAL+5481-1.8*T;     2900 N 91Din !
$PAR  G(CBCC_A12,AL:VA),,               +GHSERAL
$            +10083.4-4.813*T;                                   2900 N 91Din !
$PAR  G(CUB_A13,AL:VA),,                +GHSERAL
$            +10920.44-4.8116*T;                                 2900 N 91Din !
$PAR  G(BCT_A5,AL),,                    +GHSERAL+10083-4.813*T;  2900 N SGCOST !
$PAR  G(DIAMOND_A4,AL),,                +GHSERAL+30*T;           2900 N SGCOST !
 PAR  G(LIQUID,AL),,                    +GLIQAL;                 2900 N 91Din !
$
 FUNCTION GHSERAL   298.15  -7976.15+137.093038*T-24.3671976*T*LN(T)
       -0.001884662*T**2-8.77664E-07*T**3+74092*T**(-1);
       700.00  Y  -11276.24+223.048446*T-38.5844296*T*LN(T)
       +0.018531982*T**2 -5.764227E-06*T**3+74092*T**(-1);
       933.47  Y  -11278.361+188.684136*T-31.748192*T*LN(T)
       -1.230622E+28*T**(-9);
      2900.00  N !
 FUNCTION GLIQAL    298.15  +11005.045-11.84185*T+GHSERAL+7.9337E-20*T**7;
       933.47  Y  -795.991+177.430209*T-31.748192*T*LN(T);
      2900.00  N !
 FUNCTION GBCCAL    298.15  +GHSERAL+10083-4.813*T;                    2900 N !
 FUNCTION GHCPAL    298.15  +GHSERAL+5481-1.8*T;                       2900 N !
$ ------------------------------------------------------------------------------
$ W
$
 PAR  G(BCC_A2,W:VA),,                  +GHSERWW;,,                   N 91Din !
 PAR  G(FCC_A1,W:VA),,                  +GHSERWW+19300+0.63*T;,,      N 91Din !
 PAR  G(HCP_A3,W:VA),,                  +GHSERWW+14750;,,             N 91Din !
 PAR  G(LIQUID,W),,                     +GLIQWW;,,                    N 91Din !
$
 FUNCTION GHSERWW   298.15  -7646.311+130.4*T-24.1*T*LN(T)
       -0.001936*T**2+2.07E-07*T**3+44500*T**(-1)-5.33E-11*T**4;
      3695.00  Y  -82868.801+389.362335*T-54*T*LN(T)+1.528621E+33*T**(-9);
      6000.00  N !
 FUNCTION GLIQWW    298.15  +52160.584-14.10999*T+GHSERWW-2.713468E-24*T**7;
      3695.00  Y  -30436.051+375.175*T-54*T*LN(T);
      6000.00  N !
 FUNCTION GFCCWW    298.15  +GHSERWW+19300+0.63*T;                     6000 N !
 FUNCTION GHCPWW    298.15  +GHSERWW+14750;                            6000 N !
$ ------------------------------------------------------------------------------
$ Binary system
$
$ P. Wang, W. Xiong, U.R. Kattner, C.E. Campbell, E.A. Lass, O.Y. Kontsevoi,
$ G.B. Olson, Calphad, 59, 112-30(2017).
$
$ Checked against paper and author's tdb. Checked at 6000 K.
$
 PAR  L(LIQUID,AL,W;0),,                -50315.3+11.9234*T;,,         N 17Wan !
$
 PAR  L(FCC_A1,AL,W:VA;0),,             -45000+14.6469*T;,,           N 17Wan !
$
 PAR  L(BCC_A2,AL,W:VA;0),,             -25000+16.9753*T;,,           N 17Wan !
 PAR  L(BCC_A2,AL,W:VA;1),,             -14372.3;,,                   N 17Wan !
$
 PAR  G(AL12W,AL:W),,                   +12*GHSERAL+GHSERWW
             -97832.5+23.6647*T;,,                                    N 17Wan !
 PAR  G(AL5W,AL:W),,                    +5*GHSERAL+GHSERWW
             -94324.1+23.0922*T;,,                                    N 17Wan !
 PAR  G(AL4W,AL:W),,                    +4*GHSERAL+GHSERWW
             -74717.7+8.0585*T;,,                                     N 17Wan !
 PAR  G(AL2W_C40,AL:W),,                +2*GHSERAL+GHSERWW
             -10214.5-18.8688*T;,,                                    N 17Wan !
$
$ Metastable
$
 PAR  L(HCP_A3,AL,W:VA;0),,             -45000+14.6469*T;,,           N Same !
$ ------------------------------------------------------------------------------
$
 ASSESSED_SYSTEM
  AL-W(TDB -* +LIQ +AL12W +AL2W +AL4W +AL5W +AL77W23 +AL7W3
  +BCC_A2 +FCC_A1 ;P3 TMM:300/4000 STP:.2/2000) !
$
$
 LIST-OF-REFERENCE
 NUMBER  SOURCE
  Null   'Unknown source'
  Same   'Same or similar interaction as in the corresponding stable phase'
  REFLAV 'Laves phase convention: G(LAVES,X:X)=+3*GHSERXX+15000'
  COST   'COST 507 database, 1998'
  SGCOST 'COST 507 database, SGTE unary database V.3.0, 1996; Al, B, Nd, Ti, Zn'
  91Din  'A.T. Dinsdale, Calphad, 15, 317-425(1991).'
  17Wan  'P. Wang, W. Xiong, U.R. Kattner, C.E. Campbell, E.A. Lass,
          O.Y. Kontsevoi, G.B. Olson, Calphad, 59, 112-30(2017); Al-W'
!

File: data/databases/sgte-binary/AlW-98Sau-LB.tdb
$
$ Database for Al-W from N. Saunders 1998 (included in LB Vol. 1)
$
$ N. Saunders, COST 507, Final report round 2, 1998
$
$ Dataset created 2013.07.11 by Bengt Hallstedt.
$ 2019.08.03: Changed phase name AL2W to AL2W_C40.
$ 2020.12.22: Modified for use with GES6.
$
$ There is a double (barely) inverse miscibility gap with minima at
$ 4597 K and x(W)=0.36 and 4597 K and x(W)=0.64.
$
$ ------------------------------------------------------------------------------
 TEMP-LIM 298.15 6000.00 !
$
$ELEMENT NAME  REF. STATE               ATOMIC MASS H298-H0    S298    !
$
 ELEMENT VA   VACUUM                      0.0          0.0      0.0    ! 
 ELEMENT AL   FCC_A1                     26.98154   4540.      28.30   ! 
 ELEMENT W    BCC_A2                    183.85      4970.0     32.6176 ! 
$ ------------------------------------------------------------------------------
$ Phase definitions
$
 PHASE LIQUID:L % 1 1 !
 CONST LIQUID:L : AL W : !
$
$ Fcc (cF4, Fm-3m) and MeX (cF8, Fm-3m)
$
 PHASE FCC_A1 %A 2 1 1 !
 CONST FCC_A1 : AL W : VA : !
$
$ Bcc (cI2, Im-3m)
$
 PHASE BCC_A2 %B 2 1 3 !
 CONST BCC_A2 : AL W : VA : !
$
$ Hcp (hP2, P6_3/mmc) and Me2X (NiAs-type, hP4, P6_3/mmc, B8_1)
$
 PHASE HCP_A3 %A 2 1 0.5 !
 CONST HCP_A3 : AL W : VA : !
$
$ Prototype Al12W (cI26, Im-3)
$
 PHASE AL12W % 2 12 1 !
 CONST AL12W : AL : W : !
$
$ Prototype Al5W (hP12, P6_322)
$
 PHASE AL5W % 2 5 1 !
 CONST AL5W : AL : W : !
$
$ Prototype Al4W (mC30, Cm)
$
 PHASE AL4W % 2 4 1 !
 CONST AL4W : AL : W : !
$
$ Unknown structure
$
 PHASE AL77W23 % 2 77 23 !
 CONST AL77W23 : AL : W : !
$
$ Unknown structure
$
 PHASE AL7W3 % 2 7 3 !
 CONST AL7W3 : AL : W : !
$
$ Prototype CrSi2 (hP9, P6_222)
$
 PHASE AL2W_C40 % 2 2 1 !
 CONST AL2W_C40 : AL : W : !
$ ------------------------------------------------------------------------------
$ Defaults
$
 DEFINE-SYSTEM-DEFAULT ELEMENT 2 !
 DEFAULT-COM DEFINE_SYSTEM_ELEMENT VA !
 TYPE-DEF % SEQ * !
 TYPE-DEF A GES AMEND_PHASE_DESCRIPTION @ MAGNETIC -3 0.28 !
 TYPE-DEF B GES AMEND_PHASE_DESCRIPTION @ MAGNETIC -1 0.4 !
 FUNCTION ZERO      298.15  0;                                         6000 N !
 FUNCTION UN_ASS    298.15  0;                                         6000 N !
 FUNCTION R         298.15  +8.31451;                                  6000 N !
$ ------------------------------------------------------------------------------
$ Element data
$ ------------------------------------------------------------------------------
$ Al
$
$ BCT_A5 and DIAMOND_A4 added in unary 3.0
$
 PAR  G(FCC_A1,AL:VA),,                 +GHSERAL;                2900 N 91Din !
 PAR  G(BCC_A2,AL:VA),,                 +GHSERAL+10083-4.813*T;  2900 N 91Din !
 PAR  G(HCP_A3,AL:VA),,                 +GHSERAL+5481-1.8*T;     2900 N 91Din !
$PAR  G(CBCC_A12,AL:VA),,               +GHSERAL
$            +10083.4-4.813*T;                                   2900 N 91Din !
$PAR  G(CUB_A13,AL:VA),,                +GHSERAL
$            +10920.44-4.8116*T;                                 2900 N 91Din !
$PAR  G(BCT_A5,AL),,                    +GHSERAL+10083-4.813*T;  2900 N SGCOST !
$PAR  G(DIAMOND_A4,AL),,                +GHSERAL+30*T;           2900 N SGCOST !
 PAR  G(LIQUID,AL),,                    +GLIQAL;                 2900 N 91Din !
$
$PAR  G(ALM3_D019,AL:AL),,              +4*GHCPAL;               2900 N 98Sau8 !
$
 FUNCTION GHSERAL   298.15  -7976.15+137.093038*T-24.3671976*T*LN(T)
       -0.001884662*T**2-8.77664E-07*T**3+74092*T**(-1);
       700.00  Y  -11276.24+223.048446*T-38.5844296*T*LN(T)
       +0.018531982*T**2 -5.764227E-06*T**3+74092*T**(-1);
       933.47  Y  -11278.361+188.684136*T-31.748192*T*LN(T)
       -1.230622E+28*T**(-9);
      2900.00  N !
 FUNCTION GLIQAL    298.15  +11005.045-11.84185*T+GHSERAL+7.9337E-20*T**7;
       933.47  Y  -795.991+177.430209*T-31.748192*T*LN(T);
      2900.00  N !
 FUNCTION GBCCAL    298.15  +GHSERAL+10083-4.813*T;                    2900 N !
 FUNCTION GHCPAL    298.15  +GHSERAL+5481-1.8*T;                       2900 N !
$ ------------------------------------------------------------------------------
$ W
$
 PAR  G(BCC_A2,W:VA),,                  +GHSERWW;,,                   N 91Din !
 PAR  G(FCC_A1,W:VA),,                  +GHSERWW+19300+0.63*T;,,      N 91Din !
 PAR  G(HCP_A3,W:VA),,                  +GHSERWW+14750;,,             N 91Din !
 PAR  G(LIQUID,W),,                     +GLIQWW;,,                    N 91Din !
$
$PAR  G(ALM3_D019,W:W),,                +4*GHCPWW;,,                  N 98Sau8 !
$
 FUNCTION GHSERWW   298.15  -7646.311+130.4*T-24.1*T*LN(T)
       -0.001936*T**2+2.07E-07*T**3+44500*T**(-1)-5.33E-11*T**4;
      3695.00  Y  -82868.801+389.362335*T-54*T*LN(T)+1.528621E+33*T**(-9);
      6000.00  N !
 FUNCTION GLIQWW    298.15  +52160.584-14.10999*T+GHSERWW-2.713468E-24*T**7;
      3695.00  Y  -30436.051+375.175*T-54*T*LN(T);
      6000.00  N !
 FUNCTION GFCCWW    298.15  +GHSERWW+19300+0.63*T;                     6000 N !
 FUNCTION GHCPWW    298.15  +GHSERWW+14750;                            6000 N !
$ ------------------------------------------------------------------------------
$ Binary system
$
$ From from N. Saunders 1998 (included in LB Vol. 1)
$
$ N. Saunders, COST 507, Final report round 2, 1998.
$
$ Checked against LB and COST. Checked at 6000 K.
$
$ There is a double (barely) inverse miscibility gap with minima at
$ 4597 K and x(W)=0.36 and 4597 K and x(W)=0.64.
$
$ The parameters for ALM3_D019 and ALTI_L10 are taken from the COST 507
$ database. The parameters for ALTI_L10 are not included in the book
$ and those for ALM3_D019 are different.
$
 PAR  L(LIQUID,AL,W;0),,                -70000+35*T;,,                N 98Sau8 !
 PAR  L(LIQUID,AL,W;1),,                +1E-04;,,                     N 98Sau8 !
 PAR  L(LIQUID,AL,W;2),,                +15000;,,                     N 98Sau8 !
$
 PAR  L(FCC_A1,AL,W:VA;0),,             -19250+20.2*T;,,              N 98Sau8 !
 PAR  L(FCC_A1,AL,W:VA;1),,             -10000;,,                     N 98Sau8 !
$
 PAR  L(BCC_A2,AL,W:VA;0),,             -27000+25*T;,,                N 98Sau8 !
 PAR  L(BCC_A2,AL,W:VA;1),,             -10000;,,                     N 98Sau8 !
$
 PAR  G(AL12W,AL:W),,                   +12*GHSERAL+GHSERWW
             -62400+9.49*T;,,                                         N 98Sau8 !
 PAR  G(AL5W,AL:W),,                    +5*GHSERAL+GHSERWW
             -58446+8.4*T;,,                                          N 98Sau8 !
 PAR  G(AL4W,AL:W),,                    +4*GHSERAL+GHSERWW
             -57500+9.73*T;,,                                         N 98Sau8 !
 PAR  G(AL77W23,AL:W),,                 +77*GHSERAL+23*GHSERWW
             -189300-400*T;,,                                         N 98Sau8 !
 PAR  G(AL7W3,AL:W),,                   +7*GHSERAL+3*GHSERWW
             +34700-70*T;,,                                           N 98Sau8 !
 PAR  G(AL2W_C40,AL:W),,                +2*GHSERAL+GHSERWW
             +13536-22.38*T;,,                                        N 98Sau8 !
$
$ Metastable
$
 PAR  L(HCP_A3,AL,W:VA;0),,             -19250+20.2*T;,,              N 98Sau8 !
 PAR  L(HCP_A3,AL,W:VA;1),,             -10000;,,                     N 98Sau8 !
$
$PAR  G(ALM3_D019,AL:W),,               +3*GHCPWW+GHCPAL
$            -12716+15.16*T;,,                                        N 98Sau8 !
$PAR  G(ALM3_D019,W:AL),,               +GHCPWW+3*GHCPAL
$            -21644+15.16*T;,,                                        N 98Sau8 !
$PAR  L(ALM3_D019,AL,W:AL;0),,          -18560+4.8*T;,,               N 98Sau8 !
$PAR  L(ALM3_D019,AL,W:W;0),,           -2000;,,                      N 98Sau8 !
$PAR  L(ALM3_D019,AL:AL,W;0),,          -66160+44*T;,,                N 98Sau8 !
$PAR  L(ALM3_D019,W:AL,W;0),,           +8000;,,                      N 98Sau8 !
$
$PAR  G(ALTI_L10,AL:W),,                +GHSERAL+GFCCWW-12800+10*T;,, N 98Sau8 !
$PAR  G(ALTI_L10,W:AL),,                +GHSERAL+GFCCWW-12800+10*T;,, N 98Sau8 !
$PAR  L(ALTI_L10,AL,W:AL;0),,           -30000+40*T;,,                N 98Sau8 !
$PAR  L(ALTI_L10,AL,W:W;0),,            -3000;,,                      N 98Sau8 !
$PAR  L(ALTI_L10,AL:AL,W;0),,           -30000+40*T;,,                N 98Sau8 !
$PAR  L(ALTI_L10,W:AL,W;0),,            +ZERO;,,                      N 98Sau8 !
$ ------------------------------------------------------------------------------
$
 ASSESSED_SYSTEM
  AL-W(TDB -* +LIQ +AL12W +AL2W_C40 +AL4W +AL5W +AL77W23 +AL7W3
  +BCC_A2 +FCC_A1 ;P3 TMM:300/4000 STP:.2/2000) !
$
$
 LIST-OF-REFERENCE
 NUMBER  SOURCE
  Null   'Unknown source'
  Same   'Same or similar interaction as in the corresponding stable phase'
  REFLAV 'Laves phase convention: G(LAVES,X:X)=+3*GHSERXX+15000'
  COST   'COST 507 database, 1998'
  SGCOST 'COST 507 database, SGTE unary database V.3.0, 1996; Al, B, Nd, Ti, Zn'
  91Din  'A.T. Dinsdale, Calphad, 15, 317-425(1991).'
  98Sau8 'N. Saunders, COST 507, Final report round 2, 1998; Al-W'
!
