Repository: orchid-calphad/orchid-project.org

# orchid-project.org

Website and released data of **ORCHID** (Open Repository for CALPHAD Hypotheses, Intelligence, and Discovery),
served by GitHub Pages at https://orchid-project.org. Releases are archived on Zenodo (one DOI per version).

- `index.html`, `catalog/`, `best-practices.html` — static, self-contained pages (generated in the ORCHID tooling).
- `data/` — released data: catalog, redistributable TDB files, convex hulls. Licences: `data/LICENSES.md`, `data/NOTICE.md`.
- `llms.txt`, `data/croissant.json`, `CITATION.cff`, `.zenodo.json` — machine-readable metadata.

Only data with clear redistribution rights are published.

File: data/databases/sgte-binary/AlY-98Luk.tdb
$
$ Database for Al-Y from H.L. Lukas 1998
$
$ H.L. Lukas, COST 507, Final report round 2, 1998.
$
$ Dataset created 2015.04.06 by Bengt Hallstedt.
$ 2020.12.22: Modified for use with GES6.
$
$ Al3Y5 may be an impurity stabilised phase. It is not included in other
$ evaluations.
$
$ The thermodynmic properties of the LB (95Gro) and COST 507 (98Luk) are
$ very different.
$
$ Invariant equilibria differ by up to 1.4 K because of changed description
$ of pure Y.
$
$ ------------------------------------------------------------------------------
 TEMP-LIM 298.15 6000.00 !
$
$ELEMENT NAME  REF. STATE               ATOMIC MASS H298-H0    S298    !
$
 ELEMENT VA   VACUUM                      0.0          0.0      0.0    ! 
 ELEMENT AL   FCC_A1                     26.98154   4540.      28.30   ! 
 ELEMENT Y    HCP_A3                     88.9059    5983.457   44.7875 ! 
$ ------------------------------------------------------------------------------
$ Phase definitions
$
 PHASE LIQUID:L % 1 1 !
 CONST LIQUID:L : AL Y : !
$
$ Fcc (cF4, Fm-3m) and MeX (cF8, Fm-3m)
$
 PHASE FCC_A1 %A 2 1 1 !
 CONST FCC_A1 : AL% Y : VA : !
$
$ Bcc (cI2, Im-3m)
$
 PHASE BCC_A2 %B 2 1 3 !
 CONST BCC_A2 : AL Y% : VA : !
$
$ Hcp (hP2, P6_3/mmc) and Me2X (NiAs-type, hP4, P6_3/mmc, B8_1)
$
 PHASE HCP_A3 %A 2 1 0.5 !
 CONST HCP_A3 : AL Y% : VA : !
$
$ Prototype CdMg3 (hP8, P6_3/mmc), low T
$ Prototype BaPb3 (hR12, R-3m), high T
$
 PHASE AL3Y % 2 3 1 !
 CONST AL3Y : AL : Y : !
$
$ Prototype Cu2Mg (cF24, Fd-3m)
$
 PHASE AL2Y_C15 % 2 2 1 !
 CONST AL2Y_C15 : AL : Y : !
$
$ Prototype CrB (oC8, Cmcm)
$
 PHASE ALY_B33 % 2 1 1 !
 CONST ALY_B33 : AL : Y : !
$
$ Prototype Al2Zr3 (tP20, P4_2/mnm)
$
 PHASE AL2Y3 % 2 2 3 !
 CONST AL2Y3 : AL : Y : !
$
$ Prototype Mn5Si3 (hP16, P6_3/mcm)
$
 PHASE AL3Y5_D88 % 2 3 5 !
 CONST AL3Y5_D88 : AL : Y : !
$
$ Prototype Co2Si (oP12, Pnma)
$
 PHASE ALY2_C37 % 2 1 2 !
 CONST ALY2_C37 : AL : Y : !
$ ------------------------------------------------------------------------------
$ Defaults
$
 DEFINE-SYSTEM-DEFAULT ELEMENT 2 !
 DEFAULT-COM DEFINE_SYSTEM_ELEMENT VA !
 TYPE-DEF % SEQ * !
 TYPE-DEF A GES AMEND_PHASE_DESCRIPTION @ MAGNETIC -3 0.28 !
 TYPE-DEF B GES AMEND_PHASE_DESCRIPTION @ MAGNETIC -1 0.4 !
 FUNCTION ZERO      298.15  0;                                         6000 N !
 FUNCTION UN_ASS    298.15  0;                                         6000 N !
 FUNCTION R         298.15  +8.31451;                                  6000 N !
$ ------------------------------------------------------------------------------
$ Element data
$ ------------------------------------------------------------------------------
$ Al
$
$ BCT_A5 and DIAMOND_A4 added in unary 3.0
$
 PAR  G(FCC_A1,AL:VA),,                 +GHSERAL;                2900 N 91Din !
 PAR  G(BCC_A2,AL:VA),,                 +GHSERAL+10083-4.813*T;  2900 N 91Din !
 PAR  G(HCP_A3,AL:VA),,                 +GHSERAL+5481-1.8*T;     2900 N 91Din !
$PAR  G(CBCC_A12,AL:VA),,               +GHSERAL
$            +10083.4-4.813*T;                                   2900 N 91Din !
$PAR  G(CUB_A13,AL:VA),,                +GHSERAL
$            +10920.44-4.8116*T;                                 2900 N 91Din !
$PAR  G(BCT_A5,AL),,                    +GHSERAL+10083-4.813*T;  2900 N SGCOST !
$PAR  G(DIAMOND_A4,AL),,                +GHSERAL+30*T;           2900 N SGCOST !
 PAR  G(LIQUID,AL),,                    +GLIQAL;                 2900 N 91Din !
$
 FUNCTION GHSERAL   298.15  -7976.15+137.093038*T-24.3671976*T*LN(T)
       -0.001884662*T**2-8.77664E-07*T**3+74092*T**(-1);
       700.00  Y  -11276.24+223.048446*T-38.5844296*T*LN(T)
       +0.018531982*T**2 -5.764227E-06*T**3+74092*T**(-1);
       933.47  Y  -11278.361+188.684136*T-31.748192*T*LN(T)
       -1.230622E+28*T**(-9);
      2900.00  N !
 FUNCTION GLIQAL    298.15  +11005.045-11.84185*T+GHSERAL+7.9337E-20*T**7;
       933.47  Y  -795.991+177.430209*T-31.748192*T*LN(T);
      2900.00  N !
 FUNCTION GBCCAL    298.15  +GHSERAL+10083-4.813*T;                    2900 N !
$ ------------------------------------------------------------------------------
$ Y
$
$ HCP_A3, BCC_A2 and LIQUID revised in unary 3.0
$ FCC_A1 added in unary 4.1
$
 PAR  G(HCP_A3,Y:VA)            100.00  +GHSERYY;                3700 N 95She3 !
 PAR  G(BCC_A2,Y:VA)            100.00  +GBCCYY;                 3700 N 95She3 !
 PAR  G(FCC_A1,Y:VA)            100.00  +GHSERYY+6000;           3700 N Frie2 !
 PAR  G(LIQUID,Y)               100.00  +GLIQYY;                 3700 N 95She3 !
$
 FUNCTION GHSERYY   100.00  -8011.09379+128.572856*T-25.6656992*T*LN(T)
       -0.00175716414*T**2-4.17561786E-07*T**3+26911.509*T**(-1);
      1000.00  Y  -7179.74574+114.497104*T-23.4941827*T*LN(T)
       -0.0038211802*T**2-8.2534534E-08*T**3;
      1795.15  Y  -67480.7761+382.124727*T-56.9527111*T*LN(T)
       +0.00231774379*T**2-7.22513088E-08*T**3+18077162.6*T**(-1);
      3700.00  N !
 FUNCTION GBCCYY    100.00  -833.658863+123.667346*T-25.5832578*T*LN(T)
       -0.00237175965*T**2+9.10372497E-09*T**3+27340.0687*T**(-1);
      1000.00  Y  -1297.79829+134.528352*T-27.3038477*T*LN(T)
       -5.41757644E-04*T**2-3.05012175E-07*T**3;
      1795.15  Y  +15389.4975+0.981325399*T-8.88296647*T*LN(T)
       -0.00904576576*T**2+4.02944768E-07*T**3-2542575.96*T**(-1);
      3700.00  N !
 FUNCTION GLIQYY    100.00  +2098.50738+119.41873*T-24.6467508*T*LN(T)
       -0.00347023463*T**2-8.12981167E-07*T**3+23713.7332*T**(-1);
      1000.00  Y  +7386.44846+19.4520171*T-9.0681627*T*LN(T)
       -0.0189533369*T**2+1.7595327E-06*T**3;
      1795.15  Y  -12976.5957+257.400783*T-43.0952*T*LN(T);
      3700.00  N !
$ ------------------------------------------------------------------------------
$ Binary system
$
$ H.L. Lukas, COST 507, Final report round 2, 1998.
$
$ Checked against COST. Checked at 6000 K.
$
$ Al3Y5 may be an impurity stabilised phase. It is not included in other
$ evaluations.
$
$ The thermodynmic properties of the LB (95Gro) and COST 507 (98Luk) are
$ very different.
$
$ Invariant equilibria differ by up to 1.4 K because of changed description
$ of pure Y.
$
 PAR  L(LIQUID,AL,Y;0),,                -202611.28+4.63942*T;,,       N 98Luk !
 PAR  L(LIQUID,AL,Y;1),,                -54350.11+0.28402*T;,,        N 98Luk !
 PAR  L(LIQUID,AL,Y;2),,                +83347.01-34.76401*T;,,       N 98Luk !
 PAR  L(LIQUID,AL,Y;3),,                +15488.69-0.7988*T;,,         N 98Luk !
 PAR  L(LIQUID,AL,Y;4),,                -51205.9+30.2161*T;,,         N 98Luk !
$
 PAR  L(FCC_A1,AL,Y:VA;0),,             +90*T;,,                      N 98Luk !
 PAR  L(BCC_A2,AL,Y:VA;0),,             +90*T;,,                      N 98Luk !
 PAR  L(HCP_A3,AL,Y:VA;0),,             +90*T;,,                      N 98Luk !
$
 PAR  G(AL3Y,AL:Y),,                    +3*GHSERAL+GHSERYY
             -267460+46.48084*T;,,                                    N 98Luk !
 PAR  G(AL2Y_C15,AL:Y),,                +2*GHSERAL+GHSERYY
             -246018+35.32809*T;,,                                    N 98Luk !
 PAR  G(ALY_B33,AL:Y),,                 +GHSERAL+GHSERYY
             -173810+40.86834*T;,,                                    N 98Luk !
 PAR  G(AL2Y3,AL:Y),,                   +2*GHSERAL+3*GHSERYY
             -373605+84.41*T;,,                                       N 98Luk !
 PAR  G(AL3Y5_D88,AL:Y),,               +3*GHSERAL+5*GHSERYY
             -564479.2+127.7201*T;,,                                  N 98Luk !
 PAR  G(ALY2_C37,AL:Y),,                +GHSERAL+2*GHSERYY
             -190908+44.38629*T;,,                                    N 98Luk !
$ ------------------------------------------------------------------------------
$
 ASSESSED_SYSTEM
  AL-Y(TDB -* +LIQ +AL2Y_C15 +AL2Y3 +AL3Y +ALY_B33 +AL3Y5_D88 +ALY2_C37
  +BCC_A2 +FCC_A1 +HCP_A3 ;P3 TMM:300/2000 STP:.4/1800) !
$
$
 LIST-OF-REFERENCE
 NUMBER  SOURCE
  Null   'Unknown source'
  COST   'COST 507 database'
  SGCOST 'COST 507 database, SGTE unary database V.3.0, 1996; Al, B, Nd, Ti, Zn'
  Frie2  'Suzana Fries and Leo Lukas, unpublished,
          SGTE unary database V.4.1, 1999; Y'
  91Din  'A.T. Dinsdale, Calphad, 15, 317-425(1991).'
  95She3 'H. Shen, W. Zhang, G. Liu, R. Wang, Z. Du, Report F-95-03,
          University of Science and Technology, Beijing, May 1995,
          SGTE unary database V.3.0, 1996; Y'
  98Luk  'H.L. Lukas, COST 507, Final report round 2, 1998; Al-Y'
!

File: data/databases/sgte-binary/AlYb-08Men.tdb
$
$ Database for Al-Yb from F.G. Meng et al. 2008.
$
$ F.G. Meng, L.G. Zhang, H.S. Liu, L.B. Liu, Z.P. Jin,
$ J. Alloys Compd., 452, 279-82(2008).
$
$ Dataset created 2018.03.25 by Bengt Hallstedt.
$ 2020.12.22: Modified for use with GES6.
$
$ ------------------------------------------------------------------------------
 TEMP-LIM 298.15 6000.00 !
$
$ELEMENT NAME  REF. STATE               ATOMIC MASS H298-H0    S298    !
$
 ELEMENT VA   VACUUM                      0.0          0.0      0.0    ! 
 ELEMENT AL   FCC_A1                     26.98154   4540.      28.30   ! 
 ELEMENT YB   FCC_A1                    173.04      6711.136   59.8312 ! 
$ ------------------------------------------------------------------------------
$ Phase definitions
$
 PHASE LIQUID:L % 1 1 !
 CONST LIQUID:L : AL YB : !
$
$ Fcc (cF4, Fm-3m) and MeX (cF8, Fm-3m)
$
 PHASE FCC_A1 %A 2 1 1 !
 CONST FCC_A1 : AL% YB% : VA : !
$
$ Bcc (cI2, Im-3m)
$
 PHASE BCC_A2 %B 2 1 3 !
 CONST BCC_A2 : AL YB% : VA : !
$
$ Hcp (hP2, P6_3/mmc) and Me2X (NiAs-type, hP4, P6_3/mmc, B8_1)
$
 PHASE HCP_A3 %A 2 1 0.5 !
 CONST HCP_A3 : AL YB : VA : !
$
$ Prototype AuCu3 (cP4, Pm-3m)
$
 PHASE AL3YB_L12 % 2 3 1 !
 CONST AL3YB_L12 : AL : YB : !
$
$ Prototype Cu2Mg (cF24, Fd-3m)
$
 PHASE AL2YB_C15 % 2 2 1 !
 CONST AL2YB_C15 : AL : YB : !
$ ------------------------------------------------------------------------------
$ Defaults
$
 DEFINE-SYSTEM-DEFAULT ELEMENT 2 !
 DEFAULT-COM DEFINE_SYSTEM_ELEMENT VA !
 TYPE-DEF % SEQ * !
 TYPE-DEF A GES AMEND_PHASE_DESCRIPTION @ MAGNETIC -3 0.28 !
 TYPE-DEF B GES AMEND_PHASE_DESCRIPTION @ MAGNETIC -1 0.4 !
 FUNCTION ZERO      298.15  0;                                         6000 N !
 FUNCTION UN_ASS    298.15  0;                                         6000 N !
 FUNCTION R         298.15  +8.31451;                                  6000 N !
$ ------------------------------------------------------------------------------
$ Element data
$ ------------------------------------------------------------------------------
$ Al
$
$ BCT_A5 and DIAMOND_A4 added in unary 3.0
$
 PAR  G(FCC_A1,AL:VA),,                 +GHSERAL;                2900 N 91Din !
 PAR  G(BCC_A2,AL:VA),,                 +GHSERAL+10083-4.813*T;  2900 N 91Din !
 PAR  G(HCP_A3,AL:VA),,                 +GHSERAL+5481-1.8*T;     2900 N 91Din !
$PAR  G(CBCC_A12,AL:VA),,               +GHSERAL
$            +10083.4-4.813*T;                                   2900 N 91Din !
$PAR  G(CUB_A13,AL:VA),,                +GHSERAL
$            +10920.44-4.8116*T;                                 2900 N 91Din !
$PAR  G(BCT_A5,AL),,                    +GHSERAL+10083-4.813*T;  2900 N SGCOST !
$PAR  G(DIAMOND_A4,AL),,                +GHSERAL+30*T;           2900 N SGCOST !
 PAR  G(LIQUID,AL),,                    +GLIQAL;                 2900 N 91Din !
$
 FUNCTION GHSERAL   298.15  -7976.15+137.093038*T-24.3671976*T*LN(T)
       -0.001884662*T**2-8.77664E-07*T**3+74092*T**(-1);
       700.00  Y  -11276.24+223.048446*T-38.5844296*T*LN(T)
       +0.018531982*T**2 -5.764227E-06*T**3+74092*T**(-1);
       933.47  Y  -11278.361+188.684136*T-31.748192*T*LN(T)
       -1.230622E+28*T**(-9);
      2900.00  N !
 FUNCTION GLIQAL    298.15  +11005.045-11.84185*T+GHSERAL+7.9337E-20*T**7;
       933.47  Y  -795.991+177.430209*T-31.748192*T*LN(T);
      2900.00  N !
 FUNCTION GBCCAL    298.15  +GHSERAL+10083-4.813*T;                    2900 N !
$ ------------------------------------------------------------------------------
$ Yb
$
$ HCP_A3 added in unary 5.0
$
 PAR  G(FCC_A1,YB:VA),,                 +GHSERYB;                2000 N 91Din !
 PAR  G(BCC_A2,YB:VA),,                 +GBCCYB;                 2000 N 91Din !
 PAR  G(HCP_A3,YB:VA),,                 +GHSERYB+5000;           2000 N 06Guo !
 PAR  G(LIQUID,YB),,                    +GLIQYB;                 2000 N 91Din !
$
 FUNCTION GHSERYB   298.15  -9370.941+189.327664*T-40.0791*T*LN(T)
       +0.04227115*T**2-2.2242E-05*T**3;
       553.00  Y  -8192.154+121.065655*T-26.7591*T*LN(T)-0.00256065*T**2;
      1033.00  Y  +16034.89-89.478241*T+2.7623966*T*LN(T)
       -0.017961331*T**2+1.421719E-06*T**3-3631462*T**(-1);
      2000.00  N !
 FUNCTION GBCCYB    298.15  -965.99-21.293677*T-3.8534432*T*LN(T)
       -0.030009694*T**2+4.743871E-06*T**3-334650*T**(-1);
      1033.00  Y  -13368.113+188.313864*T-36.1079*T*LN(T);
      1097.00  Y  -3911.847+113.174165*T-25.7402233*T*LN(T)
       -0.004743348*T**2+3.63044E-07*T**3-1553668*T**(-1);
      2000.00  N !
 FUNCTION GLIQYB    298.15  +7030.788-40.615571*T-1.8061816*T*LN(T)
       -0.03250938*T**2+5.136665E-06*T**3-370554*T**(-1);
      1033.00  Y  -6445.835+186.690398*T-36.7774*T*LN(T);
      2000.00  N !
 FUNCTION GHCPYB    298.15  +GHSERYB+5000;                             2000 N !
$ ------------------------------------------------------------------------------
$ Binary system
$
$ F.G. Meng, L.G. Zhang, H.S. Liu, L.B. Liu, Z.P. Jin,
$ J. Alloys Compd., 452, 279-82(2008).
$
$ Checked against paper. Checked at 6000 K.
$
 PAR  L(LIQUID,AL,YB;0),,               -62743.77+0.89367*T;,,        N 08Men !
 PAR  L(LIQUID,AL,YB;1),,               -37607.14+6.29122*T;,,        N 08Men !
$
 PAR  L(FCC_A1,AL,YB:VA;0),,            -38173.22+15.89827*T;,,       N 08Men !
 PAR  L(FCC_A1,AL,YB:VA;1),,            -7063.91;,,                   N 08Men !
$
 PAR  L(BCC_A2,AL,YB:VA;0),,            -25908.04;,,                  N 08Men !
$
 PAR  G(AL3YB_L12,AL:YB),,              +3*GHSERAL+GHSERYB
             -127680.08+19.32216*T;,,                                 N 08Men !
 PAR  G(AL2YB_C15,AL:YB),,              +2*GHSERAL+GHSERYB
             -106051.08+7.61805*T;,,                                  N 08Men !
$
$ Metastable
$
 PAR  L(HCP_A3,AL,YB:VA;0),,            -38173.22+15.89827*T;,,       N Same !
 PAR  L(HCP_A3,AL,YB:VA;1),,            -7063.91;,,                   N Same !
$ ------------------------------------------------------------------------------
$
$
 LIST-OF-REFERENCE
 NUMBER  SOURCE
  Null   'Unknown source'
  Same   'Same or similar interaction as in the corresponding stable phase'
  COST   'COST 507 database'
  SGCOST 'COST 507 database, SGTE unary database V.3.0, 1996; Al, B, Nd, Ti, Zn'
  91Din  'A.T. Dinsdale, Calphad, 15, 317-425(1991).'
  06Guo  'C. Guo, Z. Du, J. Alloys Compd., 422, 102-8(2006),
          SGTE unary database V.5.0, 2009; Yb'
  08Men  'F.G. Meng, L.G. Zhang, H.S. Liu, L.B. Liu, Z.P. Jin,
          J. Alloys Compd., 452, 279-82(2008); Al-Yb'
!

File: data/databases/sgte-binary/AlZn-00Mat.tdb
$
$ Database for Al-Zn from M. Mathon et al. 2000.
$
$ M. Mathon, K. Jardet, E. Aragon, P. Satre, A. Sebaoun,
$ Calphad, 24, 253-84(2000).
$
$ Dataset created 2019.05.25 by Bengt Hallstedt.
$ 2020.04.05: Modified for use with GES6.
$
$ Minor modification of 93Mey.
$
$ ------------------------------------------------------------------------------
 TEMP-LIM 298.15 6000.00 !
$
$ELEMENT NAME  REF. STATE               ATOMIC MASS H298-H0    S298    !
$
 ELEMENT VA   VACUUM                      0.0          0.0      0.0    ! 
 ELEMENT AL   FCC_A1                     26.98154   4540.      28.30   ! 
 ELEMENT ZN   HCP_A3                     65.38      5657.0     41.63   ! 
$ ------------------------------------------------------------------------------
$ Phase definitions
$
 PHASE LIQUID:L % 1 1 !
 CONST LIQUID:L : AL ZN : !
$
$ Fcc (cF4, Fm-3m) and MeX (cF8, Fm-3m)
$
 PHASE FCC_A1 %A 2 1 1 !
 CONST FCC_A1 : AL ZN : VA : !
$
$ Bcc (cI2, Im-3m)
$
 PHASE BCC_A2 %B 2 1 3 !
 CONST BCC_A2 : AL ZN : VA : !
$
$ Hcp (hP2, P6_3/mmc) and Me2X (NiAs-type, hP4, P6_3/mmc, B8_1)
$
 PHASE HCP_A3 %A 2 1 0.5 !
 CONST HCP_A3 : AL ZN : VA : !
$ ------------------------------------------------------------------------------
$ Defaults
$
 DEFINE-SYSTEM-DEFAULT ELEMENT 2 !
 DEFAULT-COM DEFINE_SYSTEM_ELEMENT VA !
 TYPE-DEF % SEQ * !
 TYPE-DEF A GES AMEND_PHASE_DESCRIPTION @ MAGNETIC -3 0.28 !
 TYPE-DEF B GES AMEND_PHASE_DESCRIPTION @ MAGNETIC -1 0.4 !
 FUNCTION ZERO      298.15  0;                                         6000 N !
 FUNCTION UN_ASS    298.15  0;                                         6000 N !
 FUNCTION R         298.15  +8.31451;                                  6000 N !
$ ------------------------------------------------------------------------------
$ Element data
$ ------------------------------------------------------------------------------
$ Al
$
$ BCT_A5 and DIAMOND_A4 added in unary 3.0
$
 PAR  G(FCC_A1,AL:VA),,                 +GHSERAL;                2900 N 91Din !
 PAR  G(BCC_A2,AL:VA),,                 +GHSERAL+10083-4.813*T;  2900 N 91Din !
 PAR  G(HCP_A3,AL:VA),,                 +GHSERAL+5481-1.8*T;     2900 N 91Din !
$PAR  G(CBCC_A12,AL:VA),,               +GHSERAL
$            +10083.4-4.813*T;                                   2900 N 91Din !
$PAR  G(CUB_A13,AL:VA),,                +GHSERAL
$            +10920.44-4.8116*T;                                 2900 N 91Din !
$PAR  G(BCT_A5,AL),,                    +GHSERAL+10083-4.813*T;  2900 N SGCOST !
$PAR  G(DIAMOND_A4,AL),,                +GHSERAL+30*T;           2900 N SGCOST !
 PAR  G(LIQUID,AL),,                    +GLIQAL;                 2900 N 91Din !
$
 FUNCTION GHSERAL   298.15  -7976.15+137.093038*T-24.3671976*T*LN(T)
       -0.001884662*T**2-8.77664E-07*T**3+74092*T**(-1);
       700.00  Y  -11276.24+223.048446*T-38.5844296*T*LN(T)
       +0.018531982*T**2 -5.764227E-06*T**3+74092*T**(-1);
       933.47  Y  -11278.361+188.684136*T-31.748192*T*LN(T)
       -1.230622E+28*T**(-9);
      2900.00  N !
 FUNCTION GLIQAL    298.15  +11005.045-11.84185*T+GHSERAL+7.9337E-20*T**7;
       933.47  Y  -795.991+177.430209*T-31.748192*T*LN(T);
      2900.00  N !
 FUNCTION GBCCAL    298.15  +GHSERAL+10083-4.813*T;                    2900 N !
$ ------------------------------------------------------------------------------
$ Zn
$
$ BCT_A5 and DIAMOND_A4 added in unary 3.0
$ HCP_A3 revised in unary 4.1 (due to introduction of HCP_ZN)
$ RHOMBOHEDRAL_A7 and TETRAGONAL_A6 added in unary 4.1
$ TETRAGONAL_A6 revised in unary 4.4
$ CBCC_A12 and CUB_A13 added in unary 4.4
$ HCP_A3 and LIQUID modified in unary 5.0 (melting T and coefficients adjusted)
$ RHOMBO_A10 added in unary 5.0
$
$ Pure Zn restored as HCP_A3
$
 PAR  G(HCP_A3,ZN:VA),,                 +GHSERZN;                1700 N 91Din !
$PAR  G(HCP_A3,ZN:VA),,                 +GHSERZN
$            +2969.82-1.56968*T;                                 1700 N 93Kow !
 PAR  G(FCC_A1,ZN:VA),,                 +GHSERZN
             +2969.82-1.56968*T;                                 1700 N 91Din !
 PAR  G(BCC_A2,ZN:VA),,                 +GHSERZN
             +2886.96-2.5104*T;                                  1700 N 91Din !
$PAR  G(DIAMOND_A4,ZN),,                +GHSERZN+30*T;           1700 N SGCOST !
$PAR  G(BCT_A5,ZN),,                    +GHSERZN
$            +2886.96-2.5104*T;                                  1700 N SGCOST !
$PAR  G(TETRAGONAL_A6,ZN),,             +GHSERZN+4184;           1700 N 96Lee !
$PAR  G(TETRAGONAL_A6,ZN),,             +GHSERZN
$            +2886.96-2.5104*T;                                  1700 N 99SGUN !
$PAR  G(RHOMBOHEDRAL_A7,ZN),,           +GHSERZN+2300+11.5*T;    1700 N 99SGUN !
$PAR  G(RHOMBO_A10,ZN),,                +GLIQZN-2000+10*T;       1700 N 98Han !
$PAR  G(CBCC_A12,ZN:VA),,               +GHSERZN+2000;           1700 N 01Mie !
$PAR  G(CUB_A13,ZN:VA),,                +GHSERZN+2000;           1700 N 01Mie !
 PAR  G(LIQUID,ZN),,                    +GLIQZN;                 1700 N 91Din !
$
 FUNCTION GHSERZN   298.15  -7285.787+118.470069*T-23.701314*T*LN(T)
       -0.001712034*T**2-1.264963E-06*T**3;
       692.677 Y  -11070.546+172.345644*T-31.38*T*LN(T)+4.7047E+26*T**(-9);
      1700.00  N !
 FUNCTION GLIQZN    298.15  +7157.222-10.29305*T+GHSERZN-3.58949E-19*T**7;
       692.677 Y  -3620.385+161.60854*T-31.38*T*LN(T);
      1700.00  N !
 FUNCTION GBCCZN    298.15  +GHSERZN+2886.96-2.5104*T;                 6000 N !
$ ------------------------------------------------------------------------------
$ Binary system
$ ------------------------------------------------------------------------------
$
$ M. Mathon, K. Jardet, E. Aragon, P. Satre, A. Sebaoun,
$ Calphad, 24, 253-84(2000).
$
$ Checked against paper. Checked at 6000 K.
$
$ Minor modification of 93Mey.
$
 PAR  L(LIQUID,AL,ZN;0),,               +10466.6-3.39355*T;,,         N 00Mat !
$
 PAR  L(FCC_A1,AL,ZN:VA;0),,            +7298.94+0.47531*T;,,         N 00Mat !
 PAR  L(FCC_A1,AL,ZN:VA;1),,            +6612.875-4.592*T;,,          N 00Mat !
 PAR  L(FCC_A1,AL,ZN:VA;2),,            -3097.93+3.30635*T;,,         N 00Mat !
$
 PAR  L(HCP_A3,AL,ZN:VA;0),,            +18824.72-8.95255*T;,,        N 00Mat !
$
$ Metastable
$
 PAR  L(BCC_A2,AL,ZN:VA;0),,            +7298.94+0.47531*T;,,         N Same !
 PAR  L(BCC_A2,AL,ZN:VA;1),,            +6612.875-4.592*T;,,          N Same !
 PAR  L(BCC_A2,AL,ZN:VA;2),,            -3097.93+3.30635*T;,,         N Same !
$ ------------------------------------------------------------------------------
$
 ASSESSED_SYSTEM
  AL-ZN(TDB -* +LIQ +FCC_A1 +HCP_A3 
  ;G5 MAJ:FCC/AL:VA C_S:FCC/ZN:VA ;P3 TMM:300/1000 STP:.3/560) !
$
$
 LIST-OF-REFERENCE
 NUMBER  SOURCE
  Null   'Unknown source'
  Same   'Same or similar interaction as in the corresponding stable phase'
  REFLAV 'Laves phase convention: G(LAVES,X:X)=+3*GHSERXX+15000'
  COST   'COST 507 database, 1998'
  SGCOST 'COST 507 database, SGTE unary database V.3.0, 1996; Al, B, Nd, Ti, Zn'
  91Din  'A.T. Dinsdale, Calphad, 15, 317-425(1991).'
  93Kow  'M. Kowalski, P.J. Spencer, J. Phase Equilib., 14, 432-38 (1993),
          SGTE unary database V.4.1, 1999; Zn'
  96Lee  'B.-J. Lee, Calphad, 20, 471-80(1996)
          SGTE unary database V.4.4, 2001; Zn'
  98Han  'S.C. Hansen, Calphad, 22, 359-73(1998),
          SGTE unary database V.5.0, 2009; Zn'
  99SGUN 'SGTE unary database V.4.1, 1999.'
  00Mat  'M. Mathon, K. Jardet, E. Aragon, P. Satre, A. Sebaoun,
          Calphad, 24, 253-84(2000); Al-Zn'
  01Mie  'J. Miettinen, Calphad, 25, 43-58(2001),
          SGTE unary database V.4.4, 2001; Sn, Zn'
!

File: data/databases/sgte-binary/AlZn-20Din-3g.tdb
$
$ Database for Al-Zn from A. Dinsdale et al. 2020.
$
$ A. Dinsdale, O. Zobac, A. Kroupa, A. Khvan, Calphad, 68, 101723(2020).
$
$ Dataset created 2020.04.05 by Bengt Hallstedt.
$
$ Using 3rd generation element data and modelling.
$
$ Modified from 00Mat (which is modified from 93Mey).
$
$ ------------------------------------------------------------------------------
 TEMP-LIM 1.00 6000.00 !
$
$ELEMENT NAME  REF. STATE               ATOMIC MASS H298-H0    S298    !
$
 ELEMENT VA   VACUUM                      0.0          0.0      0.0    ! 
 ELEMENT AL   FCC_A1                     26.98154   4540.      28.30   ! 
 ELEMENT ZN   HCP_A3                     65.38      5657.0     41.63   ! 
$ ------------------------------------------------------------------------------
$ Phase definitions
$
 PHASE LIQUID:L % 1 1 !
 CONST LIQUID:L : AL ZN : !
$
$ Fcc (cF4, Fm-3m) and MeX (cF8, Fm-3m)
$
 PHASE FCC_A1 %A 2 1 1 !
 CONST FCC_A1 : AL ZN : VA : !
$
$ Bcc (cI2, Im-3m)
$
$PHASE BCC_A2 %B 2 1 3 !
$CONST BCC_A2 : AL ZN : VA : !
$
$ Hcp (hP2, P6_3/mmc) and Me2X (NiAs-type, hP4, P6_3/mmc, B8_1)
$
 PHASE HCP_A3 %A 2 1 0.5 !
 CONST HCP_A3 : AL ZN : VA : !
$ ------------------------------------------------------------------------------
$ Defaults
$
 DEFINE-SYSTEM-DEFAULT ELEMENT 2 !
 DEFAULT-COM DEFINE_SYSTEM_ELEMENT VA !
 TYPE-DEF A GES AMEND_PHASE_DESCRIPTION @ MAGNETIC -3 0.28 !
 TYPE-DEF B GES AMEND_PHASE_DESCRIPTION @ MAGNETIC -1 0.4 !
 TYPE-DEF % SEQ * !
 FUNCTION ZERO      298.15  0;                                         6000 N !
 FUNCTION UN_ASS    298.15  0;                                         6000 N !
 FUNCTION R         298.15  +8.31451;                                  6000 N !
$ ------------------------------------------------------------------------------
$ Element data
$ ------------------------------------------------------------------------------
$ Al
$
 PAR  THETA(FCC_A1,AL:VA),,             +LN(E1AL);,,                  N 20Din !
 PAR  G(FCC_A1,AL:VA),,                 +GCORAL;,,                    N 20Din !
 PAR  THETA(HCP_A3,AL:VA),,             +LN(EHCPAL);,,                N 20Din !
 PAR  G(HCP_A3,AL:VA),,                 +GCORAL+5481;,,               N 20Din !
$
 PAR  THETA(LIQUID,AL),,                +LN(E1AL);,,                  N 20Din !
 PAR  G(LIQUID,AL),,                    -967.4973;,,                  N 20Din !
 PAR  GD(LIQUID,AL),,                   +2475.62+37.10227*T
             -6.81347*T*LN(T);,,                                      N 20Din !
$
 FUNCTION GCORAL      1.00  -8205.33-0.001596926*T**2
       -5.687213E-07*T**3-1.702663E-13*T**5;
       933.47  Y  -10930.01+47.52509*T-6.80466*T*LN(T)
       -1.473874E+17*T**(-5)+1.640630E+34*T**(-11);
      6000.00  N !
 FUNCTION E1AL        1.00  +294.414;                                  6000 N !
 FUNCTION EHCPAL      1.00  +273.9166706;                              6000 N !
$ ------------------------------------------------------------------------------
$ Zn
$
$ Pure Zn restored as HCP_A3
$
 PAR  THETA(HCP_A3,ZN:VA),,             +LN(E1ZN);,,                  N 20Din !
 PAR  G(HCP_A3,ZN:VA),,                 +GCORZN;,,                    N 20Din !
 PAR  THETA(FCC_A1,ZN:VA),,             +LN(EFCCZN);,,                N 20Din !
 PAR  G(FCC_A1,ZN:VA),,                 +GCORZN+2969.82;,,            N 20Din !
$
 PAR  THETA(LIQUID,ZN),,                +LN(E1ZN);,,                  N 20Din !
 PAR  G(LIQUID,ZN),,                    -4088.202;,,                  N 20Din !
 PAR  GD(LIQUID,ZN),,                   +3442.37+41.34521*T
             -7.35647*T*LN(T);,,                                      N 20Din !
$
 FUNCTION GCORZN      1.00  -7781.246-0.0016075*T**2
       -2.391733E-07*T**3-6.619770E-13*T**5;
       692.68  Y  -11623.73+52.26762*T-7.35647*T*LN(T)
       +5.648447E+14*T**(-5)+1.145806E+32*T**(-11);
      6000.00  N !
 FUNCTION E1ZN        1.00  +162.2;                                    6000 N !
 FUNCTION EFCCZN      1.00  +152.30739;                                6000 N !
$ ------------------------------------------------------------------------------
$ Binary system
$ ------------------------------------------------------------------------------
$
$ A. Dinsdale, O. Zobac, A. Kroupa, A. Khvan, Calphad, 68, 101723(2020).
$
$ Checked against paper and author's tdb. Checked at 6000 K.
$
$ Using 3rd generation element data and modelling.
$
$ Modified from 00Mat (which is modified from 93Mey).
$
 PAR  L(LIQUID,AL,ZN;0),,               +10466.6;,,                   N 00Mat !
 PAR  THETA(LIQUID,AL,ZN;0),,           -0.136049;,,                  N 20Din !
 PAR  GD(LIQUID,AL,ZN;0),,              +ZERO;,,                      N 20Din !
$
 PAR  L(FCC_A1,AL,ZN:VA;0),,            +7298.94;,,                   N 00Mat !
 PAR  L(FCC_A1,AL,ZN:VA;1),,            +6612.875;,,                  N 00Mat !
 PAR  L(FCC_A1,AL,ZN:VA;2),,            -3097.93;,,                   N 00Mat !
 PAR  THETA(FCC_A1,AL,ZN:VA;0),,        +0.01905544;,,                N 20Din !
 PAR  THETA(FCC_A1,AL,ZN:VA;1),,        -0.18409584;,,                N 20Din !
 PAR  THETA(FCC_A1,AL,ZN:VA;2),,        +0.13255341;,,                N 20Din !
$
 PAR  L(HCP_A3,AL,ZN:VA;0),,            +18824.72;,,                  N 00Mat !
 PAR  THETA(HCP_A3,AL,ZN:VA;0),,        -0.35891271;,,                N 20Din !
$ ------------------------------------------------------------------------------
$
 ASSESSED_SYSTEM
  AL-ZN(TDB -* +LIQ +FCC_A1 +HCP_A3 
  ;G5 MAJ:FCC/AL:VA C_S:FCC/ZN:VA ;P3 TMM:300/1000 STP:.3/560) !
$
$
 LIST-OF-REFERENCE
 NUMBER  SOURCE
  Null   'Unknown source'
  Same   'Same or similar interaction as in the corresponding stable phase'
  00Mat  'M. Mathon, K. Jardet, E. Aragon, P. Satre, A. Sebaoun,
          Calphad, 24, 253-84(2000); Al-Zn'
  20Din  'A. Dinsdale, O. Zobac, A. Kroupa, A. Khvan,
          Calphad, 68, 101723(2020); Al, Zn, Al-Zn'
!

File: data/databases/sgte-binary/AlZn-86Mey.tdb
$
$ Database for Al-Zn from S. an Mey and G. Effenberg 1986
$
$ S. an Mey, G. Effenberg, Z. Metallkd., 77, 449-53(1986).
$
$ Dataset created 2013.05.31 by Bengt Hallstedt.
$ 2020.04.05: Modified for use with GES6.
$
$ Note! This dataset does not use SGTE lattice stabilities.
$
$ When SGTE lattice stabilities are used, the phase diagram is not reproduced.
$
$ Solid phases reappear above 2500 K.
$
$ ------------------------------------------------------------------------------
 TEMP-LIM 298.15 6000.00 !
$
$ELEMENT NAME  REF. STATE               ATOMIC MASS H298-H0    S298    !
$
 ELEMENT VA   VACUUM                      0.0          0.0      0.0    ! 
 ELEMENT AL   FCC_A1                     26.98154   4540.      28.30   ! 
 ELEMENT ZN   HCP_A3                     65.38      5657.0     41.63   ! 
$ ------------------------------------------------------------------------------
$ Phase definitions
$
 PHASE LIQUID:L % 1 1 !
 CONST LIQUID:L : AL ZN : !
$
$ Fcc (cF4, Fm-3m) and MeX (cF8, Fm-3m)
$
 PHASE FCC_A1 %A 2 1 1 !
 CONST FCC_A1 : AL ZN : VA : !
$
$ Bcc (cI2, Im-3m)
$
 PHASE BCC_A2 %B 2 1 3 !
 CONST BCC_A2 : AL ZN : VA : !
$
$ Hcp (hP2, P6_3/mmc) and Me2X (NiAs-type, hP4, P6_3/mmc, B8_1)
$
 PHASE HCP_A3 %A 2 1 0.5 !
 CONST HCP_A3 : AL ZN : VA : !
$ ------------------------------------------------------------------------------
$ Defaults
$
 DEFINE-SYSTEM-DEFAULT ELEMENT 2 !
 DEFAULT-COM DEFINE_SYSTEM_ELEMENT VA !
 TYPE-DEF % SEQ * !
 TYPE-DEF A GES AMEND_PHASE_DESCRIPTION @ MAGNETIC -3 0.28 !
 TYPE-DEF B GES AMEND_PHASE_DESCRIPTION @ MAGNETIC -1 0.4 !
 FUNCTION ZERO      298.15  0;                                         6000 N !
 FUNCTION UN_ASS    298.15  0;                                         6000 N !
 FUNCTION R         298.15  +8.31451;                                  6000 N !
$ ------------------------------------------------------------------------------
$ Element data
$ ------------------------------------------------------------------------------
$ Al
$
$ BCT_A5 and DIAMOND_A4 added in unary 3.0
$
$ Non-SGTE lattice stabilities used here
$
 PAR  G(FCC_A1,AL:VA),,                 +GHSERAL;                2900 N 86Mey !
 PAR  G(BCC_A2,AL:VA),,                 +GHSERAL+10083-4.813*T;  2900 N 91Din !
 PAR  G(HCP_A3,AL:VA),,                 +GHSERAL+5559.6-1.855*T; 2900 N 86Mey !
$PAR  G(HCP_A3,AL:VA),,                 +GHSERAL+5481-1.8*T;     2900 N 91Din !
$PAR  G(CBCC_A12,AL:VA),,               +GHSERAL
$            +10083.4-4.813*T;                                   2900 N 91Din !
$PAR  G(CUB_A13,AL:VA),,                +GHSERAL
$            +10920.44-4.8116*T;                                 2900 N 91Din !
$PAR  G(BCT_A5,AL),,                    +GHSERAL+10083-4.813*T;  2900 N SGCOST !
$PAR  G(DIAMOND_A4,AL),,                +GHSERAL+30*T;           2900 N SGCOST !
 PAR  G(LIQUID,AL),,                    +GLIQAL;                 2900 N 86Mey !
$
 FUNCTION GHSERAL   298.15  -10019.1+179.885*T-31.3758*T*LN(T)
       +0.00819645*T**2-3.45883E-06*T**3+180331*T**(-1);
      2900.00  N !
 FUNCTION GLIQAL    298.15  -785.1+177.381*T-31.7482*T*LN(T);          2900 N !
 FUNCTION GBCCAL    298.15  +GHSERAL+10083-4.813*T;                    2900 N !
$ ------------------------------------------------------------------------------
$ Zn
$
$ BCT_A5 and DIAMOND_A4 added in unary 3.0
$ HCP_A3 revised in unary 4.1 (due to introduction of HCP_ZN)
$ RHOMBOHEDRAL_A7 and TETRAGONAL_A6 added in unary 4.1
$ TETRAGONAL_A6 revised in unary 4.4
$ CBCC_A12 and CUB_A13 added in unary 4.4
$ HCP_A3 and LIQUID modified in unary 5.0 (melting T and coefficients adjusted)
$ RHOMBO_A10 added in unary 5.0
$
$ Pure Zn restored as HCP_A3
$
$ Non-SGTE lattice stabilities used here
$
 PAR  G(HCP_A3,ZN:VA),,                 +GHSERZN;                1700 N 86Mey !
$PAR  G(HCP_A3,ZN:VA),,                 +GHSERZN
$            +2969.82-1.56968*T;                                 1700 N 93Kow !
 PAR  G(FCC_A1,ZN:VA),,                 +GHSERZN+2281-1.694*T;   1700 N 86Mey !
$PAR  G(FCC_A1,ZN:VA),,                 +GHSERZN
$            +2969.82-1.56968*T;                                 1700 N 91Din !
 PAR  G(BCC_A2,ZN:VA),,                 +GHSERZN
             +2886.96-2.5104*T;                                  1700 N 91Din !
$PAR  G(DIAMOND_A4,ZN),,                +GHSERZN+30*T;           1700 N SGCOST !
$PAR  G(BCT_A5,ZN),,                    +GHSERZN
$            +2886.96-2.5104*T;                                  1700 N SGCOST !
$PAR  G(TETRAGONAL_A6,ZN),,             +GHSERZN+4184;           1700 N 96Lee !
$PAR  G(TETRAGONAL_A6,ZN),,             +GHSERZN
$            +2886.96-2.5104*T;                                  1700 N 99SGUN !
$PAR  G(RHOMBOHEDRAL_A7,ZN),,           +GHSERZN+2300+11.5*T;    1700 N 99SGUN !
$PAR  G(RHOMBO_A10,ZN),,                +GLIQZN-2000+10*T;       1700 N 98Han !
$PAR  G(CBCC_A12,ZN:VA),,               +GHSERZN+2000;           1700 N 01Mie !
$PAR  G(CUB_A13,ZN:VA),,                +GHSERZN+2000;           1700 N 01Mie !
 PAR  G(LIQUID,ZN),,                    +GLIQZN;                 1700 N 86Mey !
$
 FUNCTION GHSERZN   298.15  -6459.2+100.512*T-20.7359*T*LN(T)
       -0.0062551*T**2-41631*T**(-1);
      1700.00  N !
 FUNCTION GLIQZN    298.15  -3629.1+161.624*T-31.38*T*LN(T);           1700 N !
 FUNCTION GBCCZN    298.15  +GHSERZN+2886.96-2.5104*T;                 6000 N !
$ ------------------------------------------------------------------------------
$ Binary system
$ ------------------------------------------------------------------------------
$
$ S. an Mey, G. Effenberg, Z. Metallkd., 77, 449-53(1986).
$
$ Checked against paper. Checked at 6000 K.
$
$ Note! This dataset does not use SGTE lattice stabilities.
$
$ When SGTE lattice stabilities are used, the phase diagram is not reproduced.
$
$ Solid phases reappear above 2500 K.
$
 PAR  L(LIQUID,AL,ZN;0),,               +10483.5-4.74442*T;,,         N 86Mey !
 PAR  L(LIQUID,AL,ZN;1),,               -210.4+0.85139*T;,,           N 86Mey !
$
 PAR  L(FCC_A1,AL,ZN:VA;0),,            +11014.8-3.71812*T;,,         N 86Mey !
 PAR  L(FCC_A1,AL,ZN:VA;1),,            +1546.9+1.60179*T;,,          N 86Mey !
 PAR  L(FCC_A1,AL,ZN:VA;2),,            -308.7;,,                     N 86Mey !
$
 PAR  L(HCP_A3,AL,ZN:VA;0),,            +17047.8-10.37525*T;,,        N 86Mey !
$
$ Metastable
$
 PAR  L(BCC_A2,AL,ZN:VA;0),,            +11014.8-3.71812*T;,,         N Same !
 PAR  L(BCC_A2,AL,ZN:VA;1),,            +1546.9+1.60179*T;,,          N Same !
 PAR  L(BCC_A2,AL,ZN:VA;2),,            -308.7;,,                     N Same !
$ ------------------------------------------------------------------------------
$
 ASSESSED_SYSTEM
  AL-ZN(TDB -* +LIQ +FCC_A1 +HCP_A3 
  ;G5 MAJ:FCC/AL:VA C_S:FCC/ZN:VA ;P3 TMM:300/1000 STP:.3/560) !
$
$
 LIST-OF-REFERENCE
 NUMBER  SOURCE
  Null   'Unknown source'
  Same   'Same or similar interaction as in the corresponding stable phase'
  REFLAV 'Laves phase convention: G(LAVES,X:X)=+3*GHSERXX+15000'
  COST   'COST 507 database, 1998'
  SGCOST 'COST 507 database, SGTE unary database V.3.0, 1996; Al, B, Nd, Ti, Zn'
  86Mey  'S. an Mey, G. Effenberg, Z. Metallkd., 77, 449-53(1986); Al-Zn'
  91Din  'A.T. Dinsdale, Calphad, 15, 317-425(1991).'
  96Lee  'B.-J. Lee, Calphad, 20, 471-80(1996)
          SGTE unary database V.4.4, 2001; Zn'
  98Han  'S.C. Hansen, Calphad, 22, 359-73(1998),
          SGTE unary database V.5.0, 2009; Zn'
  99SGUN 'SGTE unary database V.4.1, 1999.'
  01Mie  'J. Miettinen, Calphad, 25, 43-58(2001),
          SGTE unary database V.4.4, 2001; Sn, Zn'
!
