Repository: orchid-calphad/orchid-project.org

# orchid-project.org

Website and released data of **ORCHID** (Open Repository for CALPHAD Hypotheses, Intelligence, and Discovery),
served by GitHub Pages at https://orchid-project.org. Releases are archived on Zenodo (one DOI per version).

- `index.html`, `catalog/`, `best-practices.html` — static, self-contained pages (generated in the ORCHID tooling).
- `data/` — released data: catalog, redistributable TDB files, convex hulls. Licences: `data/LICENSES.md`, `data/NOTICE.md`.
- `llms.txt`, `data/croissant.json`, `CITATION.cff`, `.zenodo.json` — machine-readable metadata.

Only data with clear redistribution rights are published.

File: data/databases/sgte-binary/AlZn-93Che.tdb
$
$ Database for Al-Zn from S.-L. Chen and Y.A. Chang 1993.
$
$ S.-L. Chen, Y.A. Chang, Calphad, 17, 113-24(1993).
$
$ Dataset created 2019.05.25 by Bengt Hallstedt.
$ 2020.04.05: Modified for use with GES6.
$
$ ------------------------------------------------------------------------------
 TEMP-LIM 298.15 6000.00 !
$
$ELEMENT NAME  REF. STATE               ATOMIC MASS H298-H0    S298    !
$
 ELEMENT VA   VACUUM                      0.0          0.0      0.0    ! 
 ELEMENT AL   FCC_A1                     26.98154   4540.      28.30   ! 
 ELEMENT ZN   HCP_A3                     65.38      5657.0     41.63   ! 
$ ------------------------------------------------------------------------------
$ Phase definitions
$
 PHASE LIQUID:L % 1 1 !
 CONST LIQUID:L : AL ZN : !
$
$ Fcc (cF4, Fm-3m) and MeX (cF8, Fm-3m)
$
 PHASE FCC_A1 %A 2 1 1 !
 CONST FCC_A1 : AL ZN : VA : !
$
$ Bcc (cI2, Im-3m)
$
 PHASE BCC_A2 %B 2 1 3 !
 CONST BCC_A2 : AL ZN : VA : !
$
$ Hcp (hP2, P6_3/mmc) and Me2X (NiAs-type, hP4, P6_3/mmc, B8_1)
$
 PHASE HCP_A3 %A 2 1 0.5 !
 CONST HCP_A3 : AL ZN : VA : !
$ ------------------------------------------------------------------------------
$ Defaults
$
 DEFINE-SYSTEM-DEFAULT ELEMENT 2 !
 DEFAULT-COM DEFINE_SYSTEM_ELEMENT VA !
 TYPE-DEF % SEQ * !
 TYPE-DEF A GES AMEND_PHASE_DESCRIPTION @ MAGNETIC -3 0.28 !
 TYPE-DEF B GES AMEND_PHASE_DESCRIPTION @ MAGNETIC -1 0.4 !
 FUNCTION ZERO      298.15  0;                                         6000 N !
 FUNCTION UN_ASS    298.15  0;                                         6000 N !
 FUNCTION R         298.15  +8.31451;                                  6000 N !
$ ------------------------------------------------------------------------------
$ Element data
$ ------------------------------------------------------------------------------
$ Al
$
$ BCT_A5 and DIAMOND_A4 added in unary 3.0
$
 PAR  G(FCC_A1,AL:VA),,                 +GHSERAL;                2900 N 91Din !
 PAR  G(BCC_A2,AL:VA),,                 +GHSERAL+10083-4.813*T;  2900 N 91Din !
 PAR  G(HCP_A3,AL:VA),,                 +GHSERAL+5481-1.8*T;     2900 N 91Din !
$PAR  G(CBCC_A12,AL:VA),,               +GHSERAL
$            +10083.4-4.813*T;                                   2900 N 91Din !
$PAR  G(CUB_A13,AL:VA),,                +GHSERAL
$            +10920.44-4.8116*T;                                 2900 N 91Din !
$PAR  G(BCT_A5,AL),,                    +GHSERAL+10083-4.813*T;  2900 N SGCOST !
$PAR  G(DIAMOND_A4,AL),,                +GHSERAL+30*T;           2900 N SGCOST !
 PAR  G(LIQUID,AL),,                    +GLIQAL;                 2900 N 91Din !
$
 FUNCTION GHSERAL   298.15  -7976.15+137.093038*T-24.3671976*T*LN(T)
       -0.001884662*T**2-8.77664E-07*T**3+74092*T**(-1);
       700.00  Y  -11276.24+223.048446*T-38.5844296*T*LN(T)
       +0.018531982*T**2 -5.764227E-06*T**3+74092*T**(-1);
       933.47  Y  -11278.361+188.684136*T-31.748192*T*LN(T)
       -1.230622E+28*T**(-9);
      2900.00  N !
 FUNCTION GLIQAL    298.15  +11005.045-11.84185*T+GHSERAL+7.9337E-20*T**7;
       933.47  Y  -795.991+177.430209*T-31.748192*T*LN(T);
      2900.00  N !
 FUNCTION GBCCAL    298.15  +GHSERAL+10083-4.813*T;                    2900 N !
$ ------------------------------------------------------------------------------
$ Zn
$
$ BCT_A5 and DIAMOND_A4 added in unary 3.0
$ HCP_A3 revised in unary 4.1 (due to introduction of HCP_ZN)
$ RHOMBOHEDRAL_A7 and TETRAGONAL_A6 added in unary 4.1
$ TETRAGONAL_A6 revised in unary 4.4
$ CBCC_A12 and CUB_A13 added in unary 4.4
$ HCP_A3 and LIQUID modified in unary 5.0 (melting T and coefficients adjusted)
$ RHOMBO_A10 added in unary 5.0
$
$ Pure Zn restored as HCP_A3
$
 PAR  G(HCP_A3,ZN:VA),,                 +GHSERZN;                1700 N 91Din !
$PAR  G(HCP_A3,ZN:VA),,                 +GHSERZN
$            +2969.82-1.56968*T;                                 1700 N 93Kow !
 PAR  G(FCC_A1,ZN:VA),,                 +GHSERZN
             +2969.82-1.56968*T;                                 1700 N 91Din !
 PAR  G(BCC_A2,ZN:VA),,                 +GHSERZN
             +2886.96-2.5104*T;                                  1700 N 91Din !
$PAR  G(DIAMOND_A4,ZN),,                +GHSERZN+30*T;           1700 N SGCOST !
$PAR  G(BCT_A5,ZN),,                    +GHSERZN
$            +2886.96-2.5104*T;                                  1700 N SGCOST !
$PAR  G(TETRAGONAL_A6,ZN),,             +GHSERZN+4184;           1700 N 96Lee !
$PAR  G(TETRAGONAL_A6,ZN),,             +GHSERZN
$            +2886.96-2.5104*T;                                  1700 N 99SGUN !
$PAR  G(RHOMBOHEDRAL_A7,ZN),,           +GHSERZN+2300+11.5*T;    1700 N 99SGUN !
$PAR  G(RHOMBO_A10,ZN),,                +GLIQZN-2000+10*T;       1700 N 98Han !
$PAR  G(CBCC_A12,ZN:VA),,               +GHSERZN+2000;           1700 N 01Mie !
$PAR  G(CUB_A13,ZN:VA),,                +GHSERZN+2000;           1700 N 01Mie !
 PAR  G(LIQUID,ZN),,                    +GLIQZN;                 1700 N 91Din !
$
 FUNCTION GHSERZN   298.15  -7285.787+118.470069*T-23.701314*T*LN(T)
       -0.001712034*T**2-1.264963E-06*T**3;
       692.677 Y  -11070.546+172.345644*T-31.38*T*LN(T)+4.7047E+26*T**(-9);
      1700.00  N !
 FUNCTION GLIQZN    298.15  +7157.222-10.29305*T+GHSERZN-3.58949E-19*T**7;
       692.677 Y  -3620.385+161.60854*T-31.38*T*LN(T);
      1700.00  N !
 FUNCTION GBCCZN    298.15  +GHSERZN+2886.96-2.5104*T;                 6000 N !
$ ------------------------------------------------------------------------------
$ Binary system
$ ------------------------------------------------------------------------------
$
$ S.-L. Chen, Y.A. Chang, Calphad, 17, 113-24(1993).
$
$ Checked against paper. Checked at 6000 K.
$
 PAR  L(LIQUID,AL,ZN;0),,               +10288-3.035*T;,,             N 93Che !
 PAR  L(LIQUID,AL,ZN;1),,               -810+0.471*T;,,               N 93Che !
$
 PAR  L(FCC_A1,AL,ZN:VA;0),,            +6656+1.615*T;,,              N 93Che !
 PAR  L(FCC_A1,AL,ZN:VA;1),,            +6793-4.982*T;,,              N 93Che !
 PAR  L(FCC_A1,AL,ZN:VA;2),,            -5352+7.261*T;,,              N 93Che !
$
 PAR  L(HCP_A3,AL,ZN:VA;0),,            +14620;,,                     N 93Che !
$
$ Metastable
$
 PAR  L(BCC_A2,AL,ZN:VA;0),,            +6656+1.615*T;,,              N Same !
 PAR  L(BCC_A2,AL,ZN:VA;1),,            +6793-4.982*T;,,              N Same !
 PAR  L(BCC_A2,AL,ZN:VA;2),,            -5352+7.261*T;,,              N Same !
$ ------------------------------------------------------------------------------
$
 ASSESSED_SYSTEM
  AL-ZN(TDB -* +LIQ +FCC_A1 +HCP_A3 
  ;G5 MAJ:FCC/AL:VA C_S:FCC/ZN:VA ;P3 TMM:300/1000 STP:.3/560) !
$
$
 LIST-OF-REFERENCE
 NUMBER  SOURCE
  Null   'Unknown source'
  Same   'Same or similar interaction as in the corresponding stable phase'
  REFLAV 'Laves phase convention: G(LAVES,X:X)=+3*GHSERXX+15000'
  COST   'COST 507 database, 1998'
  SGCOST 'COST 507 database, SGTE unary database V.3.0, 1996; Al, B, Nd, Ti, Zn'
  91Din  'A.T. Dinsdale, Calphad, 15, 317-425(1991).'
  93Che  'S.-L. Chen, Y.A. Chang, Calphad, 17, 113-24(1993); Al-Zn'
  93Kow  'M. Kowalski, P.J. Spencer, J. Phase Equilib., 14, 432-38 (1993),
          SGTE unary database V.4.1, 1999; Zn'
  96Lee  'B.-J. Lee, Calphad, 20, 471-80(1996)
          SGTE unary database V.4.4, 2001; Zn'
  98Han  'S.C. Hansen, Calphad, 22, 359-73(1998),
          SGTE unary database V.5.0, 2009; Zn'
  99SGUN 'SGTE unary database V.4.1, 1999.'
  01Mie  'J. Miettinen, Calphad, 25, 43-58(2001),
          SGTE unary database V.4.4, 2001; Sn, Zn'
!

File: data/databases/sgte-binary/AlZn-93Mey-LB.tdb
$
$ Database for Al-Zn from S. an Mey 1993 (included in LB Vol. 1)
$
$ S. an Mey, Z. Metallkd., 84, 451-55(1993).
$
$ Dataset created 2013.05.31 by Bengt Hallstedt.
$ 2020.04.05: Modified for use with GES6.
$
$ ------------------------------------------------------------------------------
 TEMP-LIM 298.15 6000.00 !
$
$ELEMENT NAME  REF. STATE               ATOMIC MASS H298-H0    S298    !
$
 ELEMENT VA   VACUUM                      0.0          0.0      0.0    ! 
 ELEMENT AL   FCC_A1                     26.98154   4540.      28.30   ! 
 ELEMENT ZN   HCP_A3                     65.38      5657.0     41.63   ! 
$ ------------------------------------------------------------------------------
$ Phase definitions
$
 PHASE LIQUID:L % 1 1 !
 CONST LIQUID:L : AL ZN : !
$
$ Fcc (cF4, Fm-3m) and MeX (cF8, Fm-3m)
$
 PHASE FCC_A1 %A 2 1 1 !
 CONST FCC_A1 : AL ZN : VA : !
$
$ Bcc (cI2, Im-3m)
$
 PHASE BCC_A2 %B 2 1 3 !
 CONST BCC_A2 : AL ZN : VA : !
$
$ Hcp (hP2, P6_3/mmc) and Me2X (NiAs-type, hP4, P6_3/mmc, B8_1)
$
 PHASE HCP_A3 %A 2 1 0.5 !
 CONST HCP_A3 : AL ZN : VA : !
$ ------------------------------------------------------------------------------
$ Defaults
$
 DEFINE-SYSTEM-DEFAULT ELEMENT 2 !
 DEFAULT-COM DEFINE_SYSTEM_ELEMENT VA !
 TYPE-DEF % SEQ * !
 TYPE-DEF A GES AMEND_PHASE_DESCRIPTION @ MAGNETIC -3 0.28 !
 TYPE-DEF B GES AMEND_PHASE_DESCRIPTION @ MAGNETIC -1 0.4 !
 FUNCTION ZERO      298.15  0;                                         6000 N !
 FUNCTION UN_ASS    298.15  0;                                         6000 N !
 FUNCTION R         298.15  +8.31451;                                  6000 N !
$ ------------------------------------------------------------------------------
$ Element data
$ ------------------------------------------------------------------------------
$ Al
$
$ BCT_A5 and DIAMOND_A4 added in unary 3.0
$
 PAR  G(FCC_A1,AL:VA),,                 +GHSERAL;                2900 N 91Din !
 PAR  G(BCC_A2,AL:VA),,                 +GHSERAL+10083-4.813*T;  2900 N 91Din !
 PAR  G(HCP_A3,AL:VA),,                 +GHSERAL+5481-1.8*T;     2900 N 91Din !
$PAR  G(CBCC_A12,AL:VA),,               +GHSERAL
$            +10083.4-4.813*T;                                   2900 N 91Din !
$PAR  G(CUB_A13,AL:VA),,                +GHSERAL
$            +10920.44-4.8116*T;                                 2900 N 91Din !
$PAR  G(BCT_A5,AL),,                    +GHSERAL+10083-4.813*T;  2900 N SGCOST !
$PAR  G(DIAMOND_A4,AL),,                +GHSERAL+30*T;           2900 N SGCOST !
 PAR  G(LIQUID,AL),,                    +GLIQAL;                 2900 N 91Din !
$
 FUNCTION GHSERAL   298.15  -7976.15+137.093038*T-24.3671976*T*LN(T)
       -0.001884662*T**2-8.77664E-07*T**3+74092*T**(-1);
       700.00  Y  -11276.24+223.048446*T-38.5844296*T*LN(T)
       +0.018531982*T**2 -5.764227E-06*T**3+74092*T**(-1);
       933.47  Y  -11278.361+188.684136*T-31.748192*T*LN(T)
       -1.230622E+28*T**(-9);
      2900.00  N !
 FUNCTION GLIQAL    298.15  +11005.045-11.84185*T+GHSERAL+7.9337E-20*T**7;
       933.47  Y  -795.991+177.430209*T-31.748192*T*LN(T);
      2900.00  N !
 FUNCTION GBCCAL    298.15  +GHSERAL+10083-4.813*T;                    2900 N !
$ ------------------------------------------------------------------------------
$ Zn
$
$ BCT_A5 and DIAMOND_A4 added in unary 3.0
$ HCP_A3 revised in unary 4.1 (due to introduction of HCP_ZN)
$ RHOMBOHEDRAL_A7 and TETRAGONAL_A6 added in unary 4.1
$ TETRAGONAL_A6 revised in unary 4.4
$ CBCC_A12 and CUB_A13 added in unary 4.4
$ HCP_A3 and LIQUID modified in unary 5.0 (melting T and coefficients adjusted)
$ RHOMBO_A10 added in unary 5.0
$
$ Pure Zn restored as HCP_A3
$
 PAR  G(HCP_A3,ZN:VA),,                 +GHSERZN;                1700 N 91Din !
$PAR  G(HCP_A3,ZN:VA),,                 +GHSERZN
$            +2969.82-1.56968*T;                                 1700 N 93Kow !
 PAR  G(FCC_A1,ZN:VA),,                 +GHSERZN
             +2969.82-1.56968*T;                                 1700 N 91Din !
 PAR  G(BCC_A2,ZN:VA),,                 +GHSERZN
             +2886.96-2.5104*T;                                  1700 N 91Din !
$PAR  G(DIAMOND_A4,ZN),,                +GHSERZN+30*T;           1700 N SGCOST !
$PAR  G(BCT_A5,ZN),,                    +GHSERZN
$            +2886.96-2.5104*T;                                  1700 N SGCOST !
$PAR  G(TETRAGONAL_A6,ZN),,             +GHSERZN+4184;           1700 N 96Lee !
$PAR  G(TETRAGONAL_A6,ZN),,             +GHSERZN
$            +2886.96-2.5104*T;                                  1700 N 99SGUN !
$PAR  G(RHOMBOHEDRAL_A7,ZN),,           +GHSERZN+2300+11.5*T;    1700 N 99SGUN !
$PAR  G(RHOMBO_A10,ZN),,                +GLIQZN-2000+10*T;       1700 N 98Han !
$PAR  G(CBCC_A12,ZN:VA),,               +GHSERZN+2000;           1700 N 01Mie !
$PAR  G(CUB_A13,ZN:VA),,                +GHSERZN+2000;           1700 N 01Mie !
 PAR  G(LIQUID,ZN),,                    +GLIQZN;                 1700 N 91Din !
$
 FUNCTION GHSERZN   298.15  -7285.787+118.470069*T-23.701314*T*LN(T)
       -0.001712034*T**2-1.264963E-06*T**3;
       692.677 Y  -11070.546+172.345644*T-31.38*T*LN(T)+4.7047E+26*T**(-9);
      1700.00  N !
 FUNCTION GLIQZN    298.15  +7157.222-10.29305*T+GHSERZN-3.58949E-19*T**7;
       692.677 Y  -3620.385+161.60854*T-31.38*T*LN(T);
      1700.00  N !
 FUNCTION GBCCZN    298.15  +GHSERZN+2886.96-2.5104*T;                 6000 N !
$ ------------------------------------------------------------------------------
$ Binary system
$ ------------------------------------------------------------------------------
$
$ From S. an Mey 1993 (included in LB Vol. 1)
$
$ S. an Mey, Z. Metallkd., 84, 451-55(1993).
$
$ Checked against LB and paper. Checked at 6000 K.
$
 PAR  L(LIQUID,AL,ZN;0),,               +10465.55-3.39259*T;,,        N 93Mey !
$
 PAR  L(FCC_A1,AL,ZN:VA;0),,            +7297.48+0.47512*T;,,         N 93Mey !
 PAR  L(FCC_A1,AL,ZN:VA;1),,            +6612.88-4.5911*T;,,          N 93Mey !
 PAR  L(FCC_A1,AL,ZN:VA;2),,            -3097.19+3.30635*T;,,         N 93Mey !
$
 PAR  L(HCP_A3,AL,ZN:VA;0),,            +18820.95-8.95255*T;,,        N 93Mey !
 PAR  L(HCP_A3,AL,ZN:VA;3),,            -702.79;,,                    N 93Mey !
$
$ Metastable
$
 PAR  L(BCC_A2,AL,ZN:VA;0),,            +7297.48+0.47512*T;,,         N Same !
 PAR  L(BCC_A2,AL,ZN:VA;1),,            +6612.88-4.5911*T;,,          N Same !
 PAR  L(BCC_A2,AL,ZN:VA;2),,            -3097.19+3.30635*T;,,         N Same !
$ ------------------------------------------------------------------------------
$
 ASSESSED_SYSTEM
  AL-ZN(TDB -* +LIQ +FCC_A1 +HCP_A3 
  ;G5 MAJ:FCC/AL:VA C_S:FCC/ZN:VA ;P3 TMM:300/1000 STP:.3/560) !
$
$
 LIST-OF-REFERENCE
 NUMBER  SOURCE
  Null   'Unknown source'
  Same   'Same or similar interaction as in the corresponding stable phase'
  REFLAV 'Laves phase convention: G(LAVES,X:X)=+3*GHSERXX+15000'
  COST   'COST 507 database, 1998'
  SGCOST 'COST 507 database, SGTE unary database V.3.0, 1996; Al, B, Nd, Ti, Zn'
  91Din  'A.T. Dinsdale, Calphad, 15, 317-425(1991).'
  93Kow  'M. Kowalski, P.J. Spencer, J. Phase Equilib., 14, 432-38 (1993),
          SGTE unary database V.4.1, 1999; Zn'
  93Mey  'S. an Mey, Z. Metallkd., 84, 451-55(1993); Al-Zn'
  96Lee  'B.-J. Lee, Calphad, 20, 471-80(1996)
          SGTE unary database V.4.4, 2001; Zn'
  98Han  'S.C. Hansen, Calphad, 22, 359-73(1998),
          SGTE unary database V.5.0, 2009; Zn'
  99SGUN 'SGTE unary database V.4.1, 1999.'
  01Mie  'J. Miettinen, Calphad, 25, 43-58(2001),
          SGTE unary database V.4.4, 2001; Sn, Zn'
!

File: data/databases/sgte-binary/AlZr-01Wan.tdb
$
$ Database for Al-Zr from T. Wang et al. 2001.
$
$ T. Wang, Z. Jin, J.-C. Zhao, J. Phase Equilib., 22, 544-51(2001).
$
$ Dataset created 2019.08.08 by Bengt Hallstedt.
$ 2020.12.22: Modified for use with GES6.
$
$ ------------------------------------------------------------------------------
 TEMP-LIM 298.15 6000.00 !
$
$ELEMENT NAME  REF. STATE               ATOMIC MASS H298-H0    S298    !
$
 ELEMENT VA   VACUUM                      0.0          0.0      0.0    ! 
 ELEMENT AL   FCC_A1                     26.98154   4540.      28.30   ! 
 ELEMENT ZR   HCP_A3                     91.22      5566.27    39.1809 ! 
$ ------------------------------------------------------------------------------
$ Phase definitions
$
 PHASE LIQUID:L % 1 1 !
 CONST LIQUID:L : AL ZR : !
$
$ Fcc (cF4, Fm-3m) and MeX (cF8, Fm-3m)
$
 PHASE FCC_A1 %A 2 1 1 !
 CONST FCC_A1 : AL% ZR : VA : !
$
$ Bcc (cI2, Im-3m)
$
 PHASE BCC_A2 %B 2 1 3 !
 CONST BCC_A2 : AL ZR% : VA : !
$
$ Hcp (hP2, P6_3/mmc) and Me2X (NiAs-type, hP4, P6_3/mmc, B8_1)
$
 PHASE HCP_A3 %A 2 1 0.5 !
 CONST HCP_A3 : AL ZR% : VA : !
$
$ Prototype Al3Zr (tI16, I4/mmm)
$
 PHASE AL3ZR_D023 % 2 3 1 !
 CONST AL3ZR_D023 : AL : ZR : !
$
$ Prototype MgZn2 (hP12, P6_3/mmc)
$
 PHASE AL2ZR_C14 % 2 2 1 !
 CONST AL2ZR_C14 : AL : ZR : !
$
$ Prototype Al3Zr2 (oF40, Fdd2)
$
 PHASE AL3ZR2 % 2 3 2 !
 CONST AL3ZR2 : AL : ZR : !
$
$ Prototype CrB (oC8, Cmcm)
$
 PHASE ALZR_B33 % 2 1 1 !
 CONST ALZR_B33 : AL : ZR : !
$
$ Prototype Ga4Ti5 (hP18, P6_3/mcm)
$
 PHASE AL4ZR5 % 2 4 5 !
 CONST AL4ZR5 : AL : ZR : !
$
$ Prototype Al3Zr4 (hP7, P6/mmm)
$
 PHASE AL3ZR4 % 2 3 4 !
 CONST AL3ZR4 : AL : ZR : !
$
$ Prototype Al2Zr3 (tP20, P4_2/mnm)
$
 PHASE AL2ZR3 % 2 2 3 !
 CONST AL2ZR3 : AL : ZR : !
$
$ Prototype Si3W5 (tI32, I4/mcm)
$
 PHASE AL3ZR5_D8M % 2 3 5 !
 CONST AL3ZR5_D8M : AL : ZR : !
$
$ Prototype InNi2 (hP6, P6_3/mmc)
$
 PHASE ALZR2_B82 % 2 1 2 !
 CONST ALZR2_B82 : AL : ZR : !
$
$ Prototype AuCu3 (cP4, Pm-3m)
$
 PHASE ALZR3_L12 % 2 1 3 !
 CONST ALZR3_L12 : AL : ZR : !
$ ------------------------------------------------------------------------------
$ Defaults
$
 DEFINE-SYSTEM-DEFAULT ELEMENT 2 !
 DEFAULT-COM DEFINE_SYSTEM_ELEMENT VA !
 TYPE-DEF % SEQ * !
 TYPE-DEF A GES AMEND_PHASE_DESCRIPTION @ MAGNETIC -3 0.28 !
 TYPE-DEF B GES AMEND_PHASE_DESCRIPTION @ MAGNETIC -1 0.4 !
 FUNCTION ZERO      298.15  0;                                         6000 N !
 FUNCTION UN_ASS    298.15  0;                                         6000 N !
 FUNCTION R         298.15  +8.31451;                                  6000 N !
$ ------------------------------------------------------------------------------
$ Element data
$ ------------------------------------------------------------------------------
$ Al
$
$ BCT_A5 and DIAMOND_A4 added in unary 3.0
$
 PAR  G(FCC_A1,AL:VA),,                 +GHSERAL;                2900 N 91Din !
 PAR  G(BCC_A2,AL:VA),,                 +GHSERAL+10083-4.813*T;  2900 N 91Din !
 PAR  G(HCP_A3,AL:VA),,                 +GHSERAL+5481-1.8*T;     2900 N 91Din !
$PAR  G(CBCC_A12,AL:VA),,               +GHSERAL
$            +10083.4-4.813*T;                                   2900 N 91Din !
$PAR  G(CUB_A13,AL:VA),,                +GHSERAL
$            +10920.44-4.8116*T;                                 2900 N 91Din !
$PAR  G(BCT_A5,AL),,                    +GHSERAL+10083-4.813*T;  2900 N SGCOST !
$PAR  G(DIAMOND_A4,AL),,                +GHSERAL+30*T;           2900 N SGCOST !
 PAR  G(LIQUID,AL),,                    +GLIQAL;                 2900 N 91Din !
$
 FUNCTION GHSERAL   298.15  -7976.15+137.093038*T-24.3671976*T*LN(T)
       -0.001884662*T**2-8.77664E-07*T**3+74092*T**(-1);
       700.00  Y  -11276.24+223.048446*T-38.5844296*T*LN(T)
       +0.018531982*T**2 -5.764227E-06*T**3+74092*T**(-1);
       933.47  Y  -11278.361+188.684136*T-31.748192*T*LN(T)
       -1.230622E+28*T**(-9);
      2900.00  N !
 FUNCTION GLIQAL    298.15  +11005.045-11.84185*T+GHSERAL+7.9337E-20*T**7;
       933.47  Y  -795.991+177.430209*T-31.748192*T*LN(T);
      2900.00  N !
 FUNCTION GBCCAL    298.15  +GHSERAL+10083-4.813*T;                    2900 N !
$ ------------------------------------------------------------------------------
$ Zr
$
$ CUB_A13, CBCC_A12, ORTHORHOMBIC_A20 and TETRAGONAL_U added in unary 4.1
$
 PAR  G(HCP_A3,ZR:VA)           130.00  +GHSERZR;,,                   N 91Din !
 PAR  G(BCC_A2,ZR:VA)           130.00  +GBCCZR;,,                    N 91Din !
$PAR  G(OMEGA,ZR)               130.00  +GOMEZR;,,                    N 91Din !
 PAR  G(FCC_A1,ZR:VA)           130.00  +GHSERZR+7600-0.9*T;,,        N 91Din !
$PAR  G(CBCC_A12,ZR:VA)         130.00  +GHSERZR+4602.2;,,            N 99SGUN !
$PAR  G(CUB_A13,ZR:VA)          130.00  +GHSERZR+7531.2;,,            N 99SGUN !
$PAR  G(ORTHORHOMBIC_A20,ZR)    130.00  +GBCCZR+5000;,,               N 99SGUN !
$PAR  G(TETRAGONAL_U,ZR)        130.00  +GBCCZR+5000;,,               N 99SGUN !
 PAR  G(LIQUID,ZR)              130.00  +GLIQZR;,,                    N 91Din !
$
 FUNCTION GHSERZR   130.00  -7827.595+125.64905*T-24.1618*T*LN(T)
       -0.00437791*T**2+34971*T**(-1);
      2128.00  Y  -26085.921+262.724183*T-42.144*T*LN(T)-1.342896E+31*T**(-9);
      6000.00  N !
 FUNCTION GBCCZR    130.00  -525.539+124.9457*T-25.607406*T*LN(T)
       -3.40084E-04*T**2-9.729E-09*T**3+25233*T**(-1)-7.6143E-11*T**4;
      2128.00  Y  -4620.034+1.55998*T+GHSERZR+1.4103476E+32*T**(-9);
      6000.00  N !
 FUNCTION GOMEZR    130.00  -8878.082+144.432234*T-26.8556*T*LN(T)
       -0.002799446*T**2+38376*T**(-1);
      2128.00  Y  -3414.603+2.566675*T+GHSERZR+8.517346E+31*T**(-9);
      6000.00  N !
 FUNCTION GLIQZR    130.00  +18147.69-9.080812*T+GHSERZR+1.6275E-22*T**7;
      2128.00  Y  -8281.26+253.812609*T-42.144*T*LN(T);
      6000.00  N !
$ ------------------------------------------------------------------------------
$ Binary system
$
$ T. Wang, Z. Jin, J.-C. Zhao, J. Phase Equilib., 22, 544-51(2001).
$
$ Checked against paper. Checked at 6000 K.
$
 PAR  L(LIQUID,AL,ZR;0),,               -207140+42.911*T;,,           N 01Wan !
 PAR  L(LIQUID,AL,ZR;1),,               -22643+11.442*T;,,            N 01Wan !
 PAR  L(LIQUID,AL,ZR;2),,               +56610-7.807*T;,,             N 01Wan !
$
 PAR  L(FCC_A1,AL,ZR:VA;0),,            -152947+21.3*T;,,             N 01Wan !
$
 PAR  L(BCC_A2,AL,ZR:VA;0),,            -165348+13.235*T;,,           N 01Wan !
 PAR  L(BCC_A2,AL,ZR:VA;1),,            -36570;,,                     N 01Wan !
 PAR  L(BCC_A2,AL,ZR:VA;2),,            +16806;,,                     N 01Wan !
$
 PAR  L(HCP_A3,AL,ZR:VA;0),,            -166254+13.235*T;,,           N 01Wan !
 PAR  L(HCP_A3,AL,ZR:VA;1),,            -36570;,,                     N 01Wan !
 PAR  L(HCP_A3,AL,ZR:VA;2),,            +16806;,,                     N 01Wan !
$
 PAR  G(AL3ZR_D023,AL:ZR),,             +3*GHSERAL+GHSERZR
             -189524-97.492*T+15.576*T*LN(T);,,                       N 01Wan !
 PAR  G(AL2ZR_C14,AL:ZR),,              +2*GHSERAL+GHSERZR
             -153798-89.178*T+13.251*T*LN(T);,,                       N 01Wan !
 PAR  G(AL3ZR2,AL:ZR),,                 +3*GHSERAL+2*GHSERZR
             -276615-139.15*T+21.645*T*LN(T);,,                       N 01Wan !
 PAR  G(ALZR_B33,AL:ZR),,               +GHSERAL+GHSERZR
             -129900+22.028*T;,,                                      N 01Wan !
 PAR  G(AL4ZR5,AL:ZR),,                 +4*GHSERAL+5*GHSERZR
             -498816+47.88*T;,,                                       N 01Wan !
 PAR  G(AL3ZR4,AL:ZR),,                 +3*GHSERAL+4*GHSERZR
             -409360+57.652*T;,,                                      N 01Wan !
 PAR  G(AL2ZR3,AL:ZR),,                 +2*GHSERAL+3*GHSERZR
             -275900+33.67*T;,,                                       N 01Wan !
 PAR  G(AL3ZR5_D8M,AL:ZR),,             +3*GHSERAL+5*GHSERZR
             -411872+45.992*T;,,                                      N 01Wan !
 PAR  G(ALZR2_B82,AL:ZR),,              +GHSERAL+2*GHSERZR
             -145074+19.476*T;,,                                      N 01Wan !
 PAR  G(ALZR3_L12,AL:ZR),,              +GHSERAL+3*GHSERZR
             -144652+17.684*T;,,                                      N 01Wan !
$ ------------------------------------------------------------------------------
$
 ASSESSED_SYSTEM
  AL-ZR(TDB -* +LIQ +AL2ZR_C14 +AL2ZR3 +AL3ZR_D023 +AL3ZR2 +AL3ZR4
  +AL3ZR5_D8M +AL4ZR5 +ALZR_B33 +ALZR2_B82 +ALZR3_L12 +BCC_A2
  +FCC_A1 +HCP_A3  ;P3 TMM:300/2300 STP:.3/2000) !
$
$
 LIST-OF-REFERENCE
 NUMBER  SOURCE
  Null   'Unknown source'
  COST   'COST 507 database'
  SGCOST 'COST 507 database, SGTE unary database V.3.0, 1996; Al, B, Nd, Ti, Zn'
  91Din  'A.T. Dinsdale, Calphad, 15, 317-425(1991).'
  99SGUN 'SGTE unary database V.4.1, 1999.'
  01Wan  'T. Wang, Z. Jin, J.-C. Zhao,
          J. Phase Equilib., 22, 544-51(2001); Al-Zr'
!

File: data/databases/sgte-binary/AlZr-10Hir.tdb
$
$ Database for Al-Zr from T. Hirano et al. 2010.
$
$ T. Hirano, H. Ohtani, M. Hasebe, High Temp. Mater. Proc., 29, 347-71(2010).
$
$ Dataset created 2019.08.08 by Bengt Hallstedt.
$ 2020.12.22: Modified for use with GES6.
$
$ There is an inverse miscibility gap with a minimum at 3299 K and x(Zr)=0.17.
$
$ ------------------------------------------------------------------------------
 TEMP-LIM 298.15 6000.00 !
$
$ELEMENT NAME  REF. STATE               ATOMIC MASS H298-H0    S298    !
$
 ELEMENT VA   VACUUM                      0.0          0.0      0.0    ! 
 ELEMENT AL   FCC_A1                     26.98154   4540.      28.30   ! 
 ELEMENT ZR   HCP_A3                     91.22      5566.27    39.1809 ! 
$ ------------------------------------------------------------------------------
$ Phase definitions
$
 PHASE LIQUID:L % 1 1 !
 CONST LIQUID:L : AL ZR : !
$
$ Fcc (cF4, Fm-3m) and MeX (cF8, Fm-3m)
$
 PHASE FCC_A1 %A 2 1 1 !
 CONST FCC_A1 : AL% ZR : VA : !
$
$ Bcc (cI2, Im-3m)
$
 PHASE BCC_A2 %B 2 1 3 !
 CONST BCC_A2 : AL ZR% : VA : !
$
$ Hcp (hP2, P6_3/mmc) and Me2X (NiAs-type, hP4, P6_3/mmc, B8_1)
$
 PHASE HCP_A3 %A 2 1 0.5 !
 CONST HCP_A3 : AL ZR% : VA : !
$
$ Prototype Al3Zr (tI16, I4/mmm)
$
 PHASE AL3ZR_D023 % 2 3 1 !
 CONST AL3ZR_D023 : AL : ZR : !
$
$ Prototype MgZn2 (hP12, P6_3/mmc)
$
 PHASE AL2ZR_C14 % 2 2 1 !
 CONST AL2ZR_C14 : AL : ZR : !
$
$ Prototype Al3Zr2 (oF40, Fdd2)
$
 PHASE AL3ZR2 % 2 3 2 !
 CONST AL3ZR2 : AL : ZR : !
$
$ Prototype CrB (oC8, Cmcm)
$
 PHASE ALZR_B33 % 2 1 1 !
 CONST ALZR_B33 : AL : ZR : !
$
$ Prototype Ga4Ti5 (hP18, P6_3/mcm)
$
 PHASE AL4ZR5 % 2 4 5 !
 CONST AL4ZR5 : AL : ZR : !
$
$ Prototype Al3Zr4 (hP7, P6/mmm)
$
 PHASE AL3ZR4 % 2 3 4 !
 CONST AL3ZR4 : AL : ZR : !
$
$ Prototype Al2Zr3 (tP20, P4_2/mnm)
$
 PHASE AL2ZR3 % 2 2 3 !
 CONST AL2ZR3 : AL : ZR : !
$
$ Prototype Si3W5 (tI32, I4/mcm)
$
 PHASE AL3ZR5_D8M % 2 3 5 !
 CONST AL3ZR5_D8M : AL : ZR : !
$
$ Prototype InNi2 (hP6, P6_3/mmc)
$
 PHASE ALZR2_B82 % 2 1 2 !
 CONST ALZR2_B82 : AL : ZR : !
$
$ Prototype AuCu3 (cP4, Pm-3m)
$
 PHASE ALZR3_L12 % 2 1 3 !
 CONST ALZR3_L12 : AL : ZR : !
$ ------------------------------------------------------------------------------
$ Defaults
$
 DEFINE-SYSTEM-DEFAULT ELEMENT 2 !
 DEFAULT-COM DEFINE_SYSTEM_ELEMENT VA !
 TYPE-DEF % SEQ * !
 TYPE-DEF A GES AMEND_PHASE_DESCRIPTION @ MAGNETIC -3 0.28 !
 TYPE-DEF B GES AMEND_PHASE_DESCRIPTION @ MAGNETIC -1 0.4 !
 FUNCTION ZERO      298.15  0;                                         6000 N !
 FUNCTION UN_ASS    298.15  0;                                         6000 N !
 FUNCTION R         298.15  +8.31451;                                  6000 N !
$ ------------------------------------------------------------------------------
$ Element data
$ ------------------------------------------------------------------------------
$ Al
$
$ BCT_A5 and DIAMOND_A4 added in unary 3.0
$
 PAR  G(FCC_A1,AL:VA),,                 +GHSERAL;                2900 N 91Din !
 PAR  G(BCC_A2,AL:VA),,                 +GHSERAL+10083-4.813*T;  2900 N 91Din !
 PAR  G(HCP_A3,AL:VA),,                 +GHSERAL+5481-1.8*T;     2900 N 91Din !
$PAR  G(CBCC_A12,AL:VA),,               +GHSERAL
$            +10083.4-4.813*T;                                   2900 N 91Din !
$PAR  G(CUB_A13,AL:VA),,                +GHSERAL
$            +10920.44-4.8116*T;                                 2900 N 91Din !
$PAR  G(BCT_A5,AL),,                    +GHSERAL+10083-4.813*T;  2900 N SGCOST !
$PAR  G(DIAMOND_A4,AL),,                +GHSERAL+30*T;           2900 N SGCOST !
 PAR  G(LIQUID,AL),,                    +GLIQAL;                 2900 N 91Din !
$
 FUNCTION GHSERAL   298.15  -7976.15+137.093038*T-24.3671976*T*LN(T)
       -0.001884662*T**2-8.77664E-07*T**3+74092*T**(-1);
       700.00  Y  -11276.24+223.048446*T-38.5844296*T*LN(T)
       +0.018531982*T**2 -5.764227E-06*T**3+74092*T**(-1);
       933.47  Y  -11278.361+188.684136*T-31.748192*T*LN(T)
       -1.230622E+28*T**(-9);
      2900.00  N !
 FUNCTION GLIQAL    298.15  +11005.045-11.84185*T+GHSERAL+7.9337E-20*T**7;
       933.47  Y  -795.991+177.430209*T-31.748192*T*LN(T);
      2900.00  N !
 FUNCTION GBCCAL    298.15  +GHSERAL+10083-4.813*T;                    2900 N !
$ ------------------------------------------------------------------------------
$ Zr
$
$ CUB_A13, CBCC_A12, ORTHORHOMBIC_A20 and TETRAGONAL_U added in unary 4.1
$
 PAR  G(HCP_A3,ZR:VA)           130.00  +GHSERZR;,,                   N 91Din !
 PAR  G(BCC_A2,ZR:VA)           130.00  +GBCCZR;,,                    N 91Din !
$PAR  G(OMEGA,ZR)               130.00  +GOMEZR;,,                    N 91Din !
 PAR  G(FCC_A1,ZR:VA)           130.00  +GHSERZR+7600-0.9*T;,,        N 91Din !
$PAR  G(CBCC_A12,ZR:VA)         130.00  +GHSERZR+4602.2;,,            N 99SGUN !
$PAR  G(CUB_A13,ZR:VA)          130.00  +GHSERZR+7531.2;,,            N 99SGUN !
$PAR  G(ORTHORHOMBIC_A20,ZR)    130.00  +GBCCZR+5000;,,               N 99SGUN !
$PAR  G(TETRAGONAL_U,ZR)        130.00  +GBCCZR+5000;,,               N 99SGUN !
 PAR  G(LIQUID,ZR)              130.00  +GLIQZR;,,                    N 91Din !
$
 FUNCTION GHSERZR   130.00  -7827.595+125.64905*T-24.1618*T*LN(T)
       -0.00437791*T**2+34971*T**(-1);
      2128.00  Y  -26085.921+262.724183*T-42.144*T*LN(T)-1.342896E+31*T**(-9);
      6000.00  N !
 FUNCTION GBCCZR    130.00  -525.539+124.9457*T-25.607406*T*LN(T)
       -3.40084E-04*T**2-9.729E-09*T**3+25233*T**(-1)-7.6143E-11*T**4;
      2128.00  Y  -4620.034+1.55998*T+GHSERZR+1.4103476E+32*T**(-9);
      6000.00  N !
 FUNCTION GOMEZR    130.00  -8878.082+144.432234*T-26.8556*T*LN(T)
       -0.002799446*T**2+38376*T**(-1);
      2128.00  Y  -3414.603+2.566675*T+GHSERZR+8.517346E+31*T**(-9);
      6000.00  N !
 FUNCTION GLIQZR    130.00  +18147.69-9.080812*T+GHSERZR+1.6275E-22*T**7;
      2128.00  Y  -8281.26+253.812609*T-42.144*T*LN(T);
      6000.00  N !
$ ------------------------------------------------------------------------------
$ Binary system
$
$ T. Hirano, H. Ohtani, M. Hasebe, High Temp. Mater. Proc., 29, 347-71(2010).
$
$ Checked against paper. Checked at 6000 K.
$
$ There is an inverse miscibility gap with a minimum at 3299 K and x(Zr)=0.17.
$
 PAR  L(LIQUID,AL,ZR;0),,               -150000+45.7*T;,,             N 10Hir !
 PAR  L(LIQUID,AL,ZR;1),,               -40000+23*T;,,                N 10Hir !
 PAR  L(LIQUID,AL,ZR;2),,               +15750;,,                     N 10Hir !
$
 PAR  L(FCC_A1,AL,ZR:VA;0),,            -120000+30*T;,,               N 98Sau9 !
 PAR  L(FCC_A1,AL,ZR:VA;1),,            -10000;,,                     N 98Sau9 !
 PAR  L(FCC_A1,AL,ZR:VA;2),,            +15000;,,                     N 98Sau9 !
$
 PAR  L(BCC_A2,AL,ZR:VA;0),,            -132000+30*T;,,               N 10Hir !
 PAR  L(BCC_A2,AL,ZR:VA;1),,            -25000;,,                     N 10Hir !
 PAR  L(BCC_A2,AL,ZR:VA;2),,            +15000;,,                     N 10Hir !
$
 PAR  L(HCP_A3,AL,ZR:VA;0),,            -130500+31*T;,,               N 10Hir !
 PAR  L(HCP_A3,AL,ZR:VA;1),,            -20000;,,                     N 10Hir !
 PAR  L(HCP_A3,AL,ZR:VA;2),,            +15000;,,                     N 10Hir !
$
 PAR  G(AL3ZR_D023,AL:ZR),,             +3*GHSERAL+GHSERZR
             -173196+35.2*T;,,                                        N 10Hir !
 PAR  G(AL2ZR_C14,AL:ZR),,              +2*GHSERAL+GHSERZR
             -138378+24.45*T;,,                                       N 10Hir !
 PAR  G(AL3ZR2,AL:ZR),,                 +3*GHSERAL+2*GHSERZR
             -227000+37.5*T;,,                                        N 10Hir !
 PAR  G(ALZR_B33,AL:ZR),,               +GHSERAL+GHSERZR
             -88400+15.16*T;,,                                        N 10Hir !
 PAR  G(AL4ZR5,AL:ZR),,                 +4*GHSERAL+5*GHSERZR
             -367200+52.65*T;,,                                       N 10Hir !
 PAR  G(AL3ZR4,AL:ZR),,                 +3*GHSERAL+4*GHSERZR
             -297325+53.41*T;,,                                       N 10Hir !
 PAR  G(AL2ZR3,AL:ZR),,                 +2*GHSERAL+3*GHSERZR
             -195000+29*T;,,                                          N 10Hir !
 PAR  G(AL3ZR5_D8M,AL:ZR),,             +3*GHSERAL+5*GHSERZR
             -289984+40*T;,,                                          N 10Hir !
 PAR  G(ALZR2_B82,AL:ZR),,              +GHSERAL+2*GHSERZR
             -99174+14.16*T;,,                                        N 10Hir !
 PAR  G(ALZR3_L12,AL:ZR),,              +GHSERAL+3*GHSERZR
             -108360+20.2*T;,,                                        N 10Hir !
$ ------------------------------------------------------------------------------
$
 ASSESSED_SYSTEM
  AL-ZR(TDB -* +LIQ +AL2ZR_C14 +AL2ZR3 +AL3ZR_D023 +AL3ZR2 +AL3ZR4
  +AL3ZR5_D8M +AL4ZR5 +ALZR_B33 +ALZR2_B82 +ALZR3_L12 +BCC_A2
  +FCC_A1 +HCP_A3  ;P3 TMM:300/2300 STP:.3/2000) !
$
$
 LIST-OF-REFERENCE
 NUMBER  SOURCE
  Null   'Unknown source'
  COST   'COST 507 database'
  SGCOST 'COST 507 database, SGTE unary database V.3.0, 1996; Al, B, Nd, Ti, Zn'
  91Din  'A.T. Dinsdale, Calphad, 15, 317-425(1991).'
  99SGUN 'SGTE unary database V.4.1, 1999.'
  98Sau9 'N. Saunders, COST 507, Final report round 2, 1998; Al-Zr'
  10Hir  'T. Hirano, H. Ohtani, M. Hasebe,
          High Temp. Mater. Proc., 29, 347-71(2010); Al-Zr'
!

File: data/databases/sgte-binary/AlZr-15Fis.tdb
$
$ Database for Al-Zr from E. Fischer and C. Colinet 2015.
$
$ E. Fischer, C. Colinet, J. Phase Equilib. Diffus., 36, 404-13(2015).
$
$ Dataset created 2019.08.08 by Bengt Hallstedt.
$ 2020.12.22: Modified for use with GES6.
$
$ There is an inverse miscibility gap with a minimum at 5161 K and x(Zr)=0.40.
$
$ ------------------------------------------------------------------------------
 TEMP-LIM 298.15 6000.00 !
$
$ELEMENT NAME  REF. STATE               ATOMIC MASS H298-H0    S298    !
$
 ELEMENT VA   VACUUM                      0.0          0.0      0.0    ! 
 ELEMENT AL   FCC_A1                     26.98154   4540.      28.30   ! 
 ELEMENT ZR   HCP_A3                     91.22      5566.27    39.1809 ! 
$ ------------------------------------------------------------------------------
$ Phase definitions
$
 PHASE LIQUID:L % 1 1 !
 CONST LIQUID:L : AL ZR : !
$
$ Fcc (cF4, Fm-3m) and MeX (cF8, Fm-3m)
$
 PHASE FCC_A1 %A 2 1 1 !
 CONST FCC_A1 : AL% ZR : VA : !
$
$ Bcc (cI2, Im-3m)
$
 PHASE BCC_A2 %B 2 1 3 !
 CONST BCC_A2 : AL ZR% : VA : !
$
$ Hcp (hP2, P6_3/mmc) and Me2X (NiAs-type, hP4, P6_3/mmc, B8_1)
$
 PHASE HCP_A3 %A 2 1 0.5 !
 CONST HCP_A3 : AL ZR% : VA : !
$
$ Prototype Al3Zr (tI16, I4/mmm)
$
 PHASE AL3ZR_D023 % 2 3 1 !
 CONST AL3ZR_D023 : AL : ZR : !
$
$ Prototype MgZn2 (hP12, P6_3/mmc)
$
 PHASE AL2ZR_C14 % 2 2 1 !
 CONST AL2ZR_C14 : AL : ZR : !
$
$ Prototype Al3Zr2 (oF40, Fdd2)
$
 PHASE AL3ZR2 % 2 3 2 !
 CONST AL3ZR2 : AL : ZR : !
$
$ Prototype CrB (oC8, Cmcm)
$
 PHASE ALZR_B33 % 2 1 1 !
 CONST ALZR_B33 : AL : ZR : !
$
$ Prototype Ga4Ti5 (hP18, P6_3/mcm)
$
 PHASE AL4ZR5 % 2 4 5 !
 CONST AL4ZR5 : AL : ZR : !
$
$ Prototype Al3Zr4 (hP7, P6/mmm)
$
 PHASE AL3ZR4 % 2 3 4 !
 CONST AL3ZR4 : AL : ZR : !
$
$ Prototype Al2Zr3 (tP20, P4_2/mnm)
$
 PHASE AL2ZR3 % 2 2 3 !
 CONST AL2ZR3 : AL : ZR : !
$
$ Prototype Si3W5 (tI32, I4/mcm)
$
 PHASE AL3ZR5_D8M % 2 3 5 !
 CONST AL3ZR5_D8M : AL : ZR : !
$
$ Prototype InNi2 (hP6, P6_3/mmc)
$
 PHASE ALZR2_B82 % 2 1 2 !
 CONST ALZR2_B82 : AL : ZR : !
$
$ Prototype AuCu3 (cP4, Pm-3m)
$
 PHASE ALZR3_L12 % 2 1 3 !
 CONST ALZR3_L12 : AL : ZR : !
$ ------------------------------------------------------------------------------
$ Defaults
$
 DEFINE-SYSTEM-DEFAULT ELEMENT 2 !
 DEFAULT-COM DEFINE_SYSTEM_ELEMENT VA !
 TYPE-DEF % SEQ * !
 TYPE-DEF A GES AMEND_PHASE_DESCRIPTION @ MAGNETIC -3 0.28 !
 TYPE-DEF B GES AMEND_PHASE_DESCRIPTION @ MAGNETIC -1 0.4 !
 FUNCTION ZERO      298.15  0;                                         6000 N !
 FUNCTION UN_ASS    298.15  0;                                         6000 N !
 FUNCTION R         298.15  +8.31451;                                  6000 N !
$ ------------------------------------------------------------------------------
$ Element data
$ ------------------------------------------------------------------------------
$ Al
$
$ BCT_A5 and DIAMOND_A4 added in unary 3.0
$
 PAR  G(FCC_A1,AL:VA),,                 +GHSERAL;                2900 N 91Din !
 PAR  G(BCC_A2,AL:VA),,                 +GHSERAL+10083-4.813*T;  2900 N 91Din !
 PAR  G(HCP_A3,AL:VA),,                 +GHSERAL+5481-1.8*T;     2900 N 91Din !
$PAR  G(CBCC_A12,AL:VA),,               +GHSERAL
$            +10083.4-4.813*T;                                   2900 N 91Din !
$PAR  G(CUB_A13,AL:VA),,                +GHSERAL
$            +10920.44-4.8116*T;                                 2900 N 91Din !
$PAR  G(BCT_A5,AL),,                    +GHSERAL+10083-4.813*T;  2900 N SGCOST !
$PAR  G(DIAMOND_A4,AL),,                +GHSERAL+30*T;           2900 N SGCOST !
 PAR  G(LIQUID,AL),,                    +GLIQAL;                 2900 N 91Din !
$
 FUNCTION GHSERAL   298.15  -7976.15+137.093038*T-24.3671976*T*LN(T)
       -0.001884662*T**2-8.77664E-07*T**3+74092*T**(-1);
       700.00  Y  -11276.24+223.048446*T-38.5844296*T*LN(T)
       +0.018531982*T**2 -5.764227E-06*T**3+74092*T**(-1);
       933.47  Y  -11278.361+188.684136*T-31.748192*T*LN(T)
       -1.230622E+28*T**(-9);
      2900.00  N !
 FUNCTION GLIQAL    298.15  +11005.045-11.84185*T+GHSERAL+7.9337E-20*T**7;
       933.47  Y  -795.991+177.430209*T-31.748192*T*LN(T);
      2900.00  N !
 FUNCTION GBCCAL    298.15  +GHSERAL+10083-4.813*T;                    2900 N !
$ ------------------------------------------------------------------------------
$ Zr
$
$ CUB_A13, CBCC_A12, ORTHORHOMBIC_A20 and TETRAGONAL_U added in unary 4.1
$
 PAR  G(HCP_A3,ZR:VA)           130.00  +GHSERZR;,,                   N 91Din !
 PAR  G(BCC_A2,ZR:VA)           130.00  +GBCCZR;,,                    N 91Din !
$PAR  G(OMEGA,ZR)               130.00  +GOMEZR;,,                    N 91Din !
 PAR  G(FCC_A1,ZR:VA)           130.00  +GHSERZR+7600-0.9*T;,,        N 91Din !
$PAR  G(CBCC_A12,ZR:VA)         130.00  +GHSERZR+4602.2;,,            N 99SGUN !
$PAR  G(CUB_A13,ZR:VA)          130.00  +GHSERZR+7531.2;,,            N 99SGUN !
$PAR  G(ORTHORHOMBIC_A20,ZR)    130.00  +GBCCZR+5000;,,               N 99SGUN !
$PAR  G(TETRAGONAL_U,ZR)        130.00  +GBCCZR+5000;,,               N 99SGUN !
 PAR  G(LIQUID,ZR)              130.00  +GLIQZR;,,                    N 91Din !
$
 FUNCTION GHSERZR   130.00  -7827.595+125.64905*T-24.1618*T*LN(T)
       -0.00437791*T**2+34971*T**(-1);
      2128.00  Y  -26085.921+262.724183*T-42.144*T*LN(T)-1.342896E+31*T**(-9);
      6000.00  N !
 FUNCTION GBCCZR    130.00  -525.539+124.9457*T-25.607406*T*LN(T)
       -3.40084E-04*T**2-9.729E-09*T**3+25233*T**(-1)-7.6143E-11*T**4;
      2128.00  Y  -4620.034+1.55998*T+GHSERZR+1.4103476E+32*T**(-9);
      6000.00  N !
 FUNCTION GOMEZR    130.00  -8878.082+144.432234*T-26.8556*T*LN(T)
       -0.002799446*T**2+38376*T**(-1);
      2128.00  Y  -3414.603+2.566675*T+GHSERZR+8.517346E+31*T**(-9);
      6000.00  N !
 FUNCTION GLIQZR    130.00  +18147.69-9.080812*T+GHSERZR+1.6275E-22*T**7;
      2128.00  Y  -8281.26+253.812609*T-42.144*T*LN(T);
      6000.00  N !
$ ------------------------------------------------------------------------------
$ Binary system
$
$ E. Fischer, C. Colinet, J. Phase Equilib. Diffus., 36, 404-13(2015).
$
$ Checked against paper. Checked at 6000 K.
$
$ There is an inverse miscibility gap with a minimum at 5161 K and x(Zr)=0.40.
$
 PAR  L(LIQUID,AL,ZR;0),,               -184477.95+50.03303*T;,,      N 15Fis !
 PAR  L(LIQUID,AL,ZR;1),,               -20276.51+7.35154*T;,,        N 15Fis !
 PAR  L(LIQUID,AL,ZR;2),,               +48183.91-10.62301*T;,,       N 15Fis !
$
 PAR  L(FCC_A1,AL,ZR:VA;0),,            -140764.18+24.15621*T;,,      N 15Fis !
$
 PAR  L(BCC_A2,AL,ZR:VA;0),,            -151558.69+26.09052*T;,,      N 15Fis !
 PAR  L(BCC_A2,AL,ZR:VA;1),,            -32447.85;,,                  N 15Fis !
 PAR  L(BCC_A2,AL,ZR:VA;2),,            +20000;,,                     N 15Fis !
$
 PAR  L(HCP_A3,AL,ZR:VA;0),,            -153421.19+40.44931*T;,,      N 15Fis !
 PAR  L(HCP_A3,AL,ZR:VA;1),,            +12154.74;,,                  N 15Fis !
 PAR  L(HCP_A3,AL,ZR:VA;2),,            +50000;,,                     N 15Fis !
$
 PAR  G(AL3ZR_D023,AL:ZR),,             +3*GHSERAL+GHSERZR
             -182476-89.28724*T+15.576*T*LN(T);,,                     N 15Fis !
 PAR  G(AL2ZR_C14,AL:ZR),,              +2*GHSERAL+GHSERZR
             -150858-78.75894*T+13.251*T*LN(T);,,                     N 15Fis !
 PAR  G(AL3ZR2,AL:ZR),,                 +3*GHSERAL+2*GHSERZR
             -243045-134.8002*T+21.645*T*LN(T);,,                     N 15Fis !
 PAR  G(ALZR_B33,AL:ZR),,               +GHSERAL+GHSERZR
             -88030.82-58.17804*T+8.8*T*LN(T);,,                      N 15Fis !
 PAR  G(AL4ZR5,AL:ZR),,                 +4*GHSERAL+5*GHSERZR
             -336727.08-293.77548*T+39.6*T*LN(T);,,                   N 15Fis !
 PAR  G(AL3ZR4,AL:ZR),,                 +3*GHSERAL+4*GHSERZR
             -277084.85-213.39374*T+30.8*T*LN(T);,,                   N 15Fis !
 PAR  G(AL2ZR3,AL:ZR),,                 +2*GHSERAL+3*GHSERZR
             -187716.95-155.8703*T+22*T*LN(T);,,                      N 15Fis !
 PAR  G(AL3ZR5_D8M,AL:ZR),,             +3*GHSERAL+5*GHSERZR
             -282402.4-252.01072*T+35.2*T*LN(T);,,                    N 15Fis !
 PAR  G(ALZR2_B82,AL:ZR),,              +GHSERAL+2*GHSERZR
             -104004-88.89225*T+13.2*T*LN(T);,,                       N 15Fis !
 PAR  G(ALZR3_L12,AL:ZR),,              +GHSERAL+3*GHSERZR
             -110728-116.17056*T+17.6*T*LN(T);,,                      N 15Fis !
$ ------------------------------------------------------------------------------
$
 ASSESSED_SYSTEM
  AL-ZR(TDB -* +LIQ +AL2ZR_C14 +AL2ZR3 +AL3ZR_D023 +AL3ZR2 +AL3ZR4
  +AL3ZR5_D8M +AL4ZR5 +ALZR_B33 +ALZR2_B82 +ALZR3_L12 +BCC_A2
  +FCC_A1 +HCP_A3  ;P3 TMM:300/2300 STP:.3/2000) !
$
$
 LIST-OF-REFERENCE
 NUMBER  SOURCE
  Null   'Unknown source'
  COST   'COST 507 database'
  SGCOST 'COST 507 database, SGTE unary database V.3.0, 1996; Al, B, Nd, Ti, Zn'
  91Din  'A.T. Dinsdale, Calphad, 15, 317-425(1991).'
  99SGUN 'SGTE unary database V.4.1, 1999.'
  15Fis  'E. Fischer, C. Colinet,
          J. Phase Equilib. Diffus., 36, 404-13(2015); Al-Zr'
!
