Repository: orchid-calphad/orchid-project.org

# orchid-project.org

Website and released data of **ORCHID** (Open Repository for CALPHAD Hypotheses, Intelligence, and Discovery),
served by GitHub Pages at https://orchid-project.org. Releases are archived on Zenodo (one DOI per version).

- `index.html`, `catalog/`, `best-practices.html` — static, self-contained pages (generated in the ORCHID tooling).
- `data/` — released data: catalog, redistributable TDB files, convex hulls. Licences: `data/LICENSES.md`, `data/NOTICE.md`.
- `llms.txt`, `data/croissant.json`, `CITATION.cff`, `.zenodo.json` — machine-readable metadata.

Only data with clear redistribution rights are published.

File: data/databases/sgte-binary/AlZr-18Khv.tdb
$
$ Database for Al-Zr from A.V. Khvan et al. 2018.
$
$ A.V. Khvan, D.G. Eskin, K.F. Starodub, A.T. Dinsdale, F. Wang, C. Fang,
$ V.V. Cheverikin, M.V. Gorshenkov, J. Alloys Compd., 743, 626-38(2018).
$
$ Dataset created 2019.08.08 by Bengt Hallstedt.
$ 2020.12.22: Modified for use with GES6.
$
$ Modified from 15Fis with a much lower Zr solubility in fcc-Al based
$ on own measurements.
$
$ There is an inverse miscibility gap with a minimum at 5161 K and x(Zr)=0.40.
$
$ ------------------------------------------------------------------------------
 TEMP-LIM 298.15 6000.00 !
$
$ELEMENT NAME  REF. STATE               ATOMIC MASS H298-H0    S298    !
$
 ELEMENT VA   VACUUM                      0.0          0.0      0.0    ! 
 ELEMENT AL   FCC_A1                     26.98154   4540.      28.30   ! 
 ELEMENT ZR   HCP_A3                     91.22      5566.27    39.1809 ! 
$ ------------------------------------------------------------------------------
$ Phase definitions
$
 PHASE LIQUID:L % 1 1 !
 CONST LIQUID:L : AL ZR : !
$
$ Fcc (cF4, Fm-3m) and MeX (cF8, Fm-3m)
$
 PHASE FCC_A1 %A 2 1 1 !
 CONST FCC_A1 : AL% ZR : VA : !
$
$ Bcc (cI2, Im-3m)
$
 PHASE BCC_A2 %B 2 1 3 !
 CONST BCC_A2 : AL ZR% : VA : !
$
$ Hcp (hP2, P6_3/mmc) and Me2X (NiAs-type, hP4, P6_3/mmc, B8_1)
$
 PHASE HCP_A3 %A 2 1 0.5 !
 CONST HCP_A3 : AL ZR% : VA : !
$
$ Prototype Al3Zr (tI16, I4/mmm)
$
 PHASE AL3ZR_D023 % 2 3 1 !
 CONST AL3ZR_D023 : AL : ZR : !
$
$ Prototype MgZn2 (hP12, P6_3/mmc)
$
 PHASE AL2ZR_C14 % 2 2 1 !
 CONST AL2ZR_C14 : AL : ZR : !
$
$ Prototype Al3Zr2 (oF40, Fdd2)
$
 PHASE AL3ZR2 % 2 3 2 !
 CONST AL3ZR2 : AL : ZR : !
$
$ Prototype CrB (oC8, Cmcm)
$
 PHASE ALZR_B33 % 2 1 1 !
 CONST ALZR_B33 : AL : ZR : !
$
$ Prototype Ga4Ti5 (hP18, P6_3/mcm)
$
 PHASE AL4ZR5 % 2 4 5 !
 CONST AL4ZR5 : AL : ZR : !
$
$ Prototype Al3Zr4 (hP7, P6/mmm)
$
 PHASE AL3ZR4 % 2 3 4 !
 CONST AL3ZR4 : AL : ZR : !
$
$ Prototype Al2Zr3 (tP20, P4_2/mnm)
$
 PHASE AL2ZR3 % 2 2 3 !
 CONST AL2ZR3 : AL : ZR : !
$
$ Prototype Si3W5 (tI32, I4/mcm)
$
 PHASE AL3ZR5_D8M % 2 3 5 !
 CONST AL3ZR5_D8M : AL : ZR : !
$
$ Prototype InNi2 (hP6, P6_3/mmc)
$
 PHASE ALZR2_B82 % 2 1 2 !
 CONST ALZR2_B82 : AL : ZR : !
$
$ Prototype AuCu3 (cP4, Pm-3m)
$
 PHASE ALZR3_L12 % 2 1 3 !
 CONST ALZR3_L12 : AL : ZR : !
$ ------------------------------------------------------------------------------
$ Defaults
$
 DEFINE-SYSTEM-DEFAULT ELEMENT 2 !
 DEFAULT-COM DEFINE_SYSTEM_ELEMENT VA !
 TYPE-DEF % SEQ * !
 TYPE-DEF A GES AMEND_PHASE_DESCRIPTION @ MAGNETIC -3 0.28 !
 TYPE-DEF B GES AMEND_PHASE_DESCRIPTION @ MAGNETIC -1 0.4 !
 FUNCTION ZERO      298.15  0;                                         6000 N !
 FUNCTION UN_ASS    298.15  0;                                         6000 N !
 FUNCTION R         298.15  +8.31451;                                  6000 N !
$ ------------------------------------------------------------------------------
$ Element data
$ ------------------------------------------------------------------------------
$ Al
$
$ BCT_A5 and DIAMOND_A4 added in unary 3.0
$
 PAR  G(FCC_A1,AL:VA),,                 +GHSERAL;                2900 N 91Din !
 PAR  G(BCC_A2,AL:VA),,                 +GHSERAL+10083-4.813*T;  2900 N 91Din !
 PAR  G(HCP_A3,AL:VA),,                 +GHSERAL+5481-1.8*T;     2900 N 91Din !
$PAR  G(CBCC_A12,AL:VA),,               +GHSERAL
$            +10083.4-4.813*T;                                   2900 N 91Din !
$PAR  G(CUB_A13,AL:VA),,                +GHSERAL
$            +10920.44-4.8116*T;                                 2900 N 91Din !
$PAR  G(BCT_A5,AL),,                    +GHSERAL+10083-4.813*T;  2900 N SGCOST !
$PAR  G(DIAMOND_A4,AL),,                +GHSERAL+30*T;           2900 N SGCOST !
 PAR  G(LIQUID,AL),,                    +GLIQAL;                 2900 N 91Din !
$
 FUNCTION GHSERAL   298.15  -7976.15+137.093038*T-24.3671976*T*LN(T)
       -0.001884662*T**2-8.77664E-07*T**3+74092*T**(-1);
       700.00  Y  -11276.24+223.048446*T-38.5844296*T*LN(T)
       +0.018531982*T**2 -5.764227E-06*T**3+74092*T**(-1);
       933.47  Y  -11278.361+188.684136*T-31.748192*T*LN(T)
       -1.230622E+28*T**(-9);
      2900.00  N !
 FUNCTION GLIQAL    298.15  +11005.045-11.84185*T+GHSERAL+7.9337E-20*T**7;
       933.47  Y  -795.991+177.430209*T-31.748192*T*LN(T);
      2900.00  N !
 FUNCTION GBCCAL    298.15  +GHSERAL+10083-4.813*T;                    2900 N !
$ ------------------------------------------------------------------------------
$ Zr
$
$ CUB_A13, CBCC_A12, ORTHORHOMBIC_A20 and TETRAGONAL_U added in unary 4.1
$
 PAR  G(HCP_A3,ZR:VA)           130.00  +GHSERZR;,,                   N 91Din !
 PAR  G(BCC_A2,ZR:VA)           130.00  +GBCCZR;,,                    N 91Din !
$PAR  G(OMEGA,ZR)               130.00  +GOMEZR;,,                    N 91Din !
 PAR  G(FCC_A1,ZR:VA)           130.00  +GHSERZR+7600-0.9*T;,,        N 91Din !
$PAR  G(CBCC_A12,ZR:VA)         130.00  +GHSERZR+4602.2;,,            N 99SGUN !
$PAR  G(CUB_A13,ZR:VA)          130.00  +GHSERZR+7531.2;,,            N 99SGUN !
$PAR  G(ORTHORHOMBIC_A20,ZR)    130.00  +GBCCZR+5000;,,               N 99SGUN !
$PAR  G(TETRAGONAL_U,ZR)        130.00  +GBCCZR+5000;,,               N 99SGUN !
 PAR  G(LIQUID,ZR)              130.00  +GLIQZR;,,                    N 91Din !
$
 FUNCTION GHSERZR   130.00  -7827.595+125.64905*T-24.1618*T*LN(T)
       -0.00437791*T**2+34971*T**(-1);
      2128.00  Y  -26085.921+262.724183*T-42.144*T*LN(T)-1.342896E+31*T**(-9);
      6000.00  N !
 FUNCTION GBCCZR    130.00  -525.539+124.9457*T-25.607406*T*LN(T)
       -3.40084E-04*T**2-9.729E-09*T**3+25233*T**(-1)-7.6143E-11*T**4;
      2128.00  Y  -4620.034+1.55998*T+GHSERZR+1.4103476E+32*T**(-9);
      6000.00  N !
 FUNCTION GOMEZR    130.00  -8878.082+144.432234*T-26.8556*T*LN(T)
       -0.002799446*T**2+38376*T**(-1);
      2128.00  Y  -3414.603+2.566675*T+GHSERZR+8.517346E+31*T**(-9);
      6000.00  N !
 FUNCTION GLIQZR    130.00  +18147.69-9.080812*T+GHSERZR+1.6275E-22*T**7;
      2128.00  Y  -8281.26+253.812609*T-42.144*T*LN(T);
      6000.00  N !
$ ------------------------------------------------------------------------------
$ Binary system
$
$ A.V. Khvan, D.G. Eskin, K.F. Starodub, A.T. Dinsdale, F. Wang, C. Fang,
$ V.V. Cheverikin, M.V. Gorshenkov, J. Alloys Compd., 743, 626-38(2018).
$
$ Checked against paper. Checked at 6000 K.
$
$ Modified from 15Fis with a much lower Zr solubility in fcc-Al based
$ on own measurements.
$
$ There is an inverse miscibility gap with a minimum at 5161 K and x(Zr)=0.40.
$
 PAR  L(LIQUID,AL,ZR;0),,               -184477.95+50.03303*T;,,      N 15Fis !
 PAR  L(LIQUID,AL,ZR;1),,               -20276.51+7.35154*T;,,        N 15Fis !
 PAR  L(LIQUID,AL,ZR;2),,               +48183.91-10.62301*T;,,       N 15Fis !
$
 PAR  L(FCC_A1,AL,ZR:VA;0),,            -127764.18+24.15621*T;,,      N 18Khv !
$
 PAR  L(BCC_A2,AL,ZR:VA;0),,            -151558.69+26.09052*T;,,      N 15Fis !
 PAR  L(BCC_A2,AL,ZR:VA;1),,            -32447.85;,,                  N 15Fis !
 PAR  L(BCC_A2,AL,ZR:VA;2),,            +20000;,,                     N 15Fis !
$
 PAR  L(HCP_A3,AL,ZR:VA;0),,            -153421.19+40.44931*T;,,      N 15Fis !
 PAR  L(HCP_A3,AL,ZR:VA;1),,            +12154.74;,,                  N 15Fis !
 PAR  L(HCP_A3,AL,ZR:VA;2),,            +50000;,,                     N 15Fis !
$
 PAR  G(AL3ZR_D023,AL:ZR),,             +3*GHSERAL+GHSERZR
             -182476-89.28724*T+15.576*T*LN(T);,,                     N 15Fis !
 PAR  G(AL2ZR_C14,AL:ZR),,              +2*GHSERAL+GHSERZR
             -150858-78.75894*T+13.251*T*LN(T);,,                     N 15Fis !
 PAR  G(AL3ZR2,AL:ZR),,                 +3*GHSERAL+2*GHSERZR
             -243045-134.8002*T+21.645*T*LN(T);,,                     N 15Fis !
 PAR  G(ALZR_B33,AL:ZR),,               +GHSERAL+GHSERZR
             -88030.82-58.17804*T+8.8*T*LN(T);,,                      N 15Fis !
 PAR  G(AL4ZR5,AL:ZR),,                 +4*GHSERAL+5*GHSERZR
             -336727.08-293.77548*T+39.6*T*LN(T);,,                   N 15Fis !
 PAR  G(AL3ZR4,AL:ZR),,                 +3*GHSERAL+4*GHSERZR
             -277084.85-213.39374*T+30.8*T*LN(T);,,                   N 15Fis !
 PAR  G(AL2ZR3,AL:ZR),,                 +2*GHSERAL+3*GHSERZR
             -187716.95-155.8703*T+22*T*LN(T);,,                      N 15Fis !
 PAR  G(AL3ZR5_D8M,AL:ZR),,             +3*GHSERAL+5*GHSERZR
             -282402.4-252.01072*T+35.2*T*LN(T);,,                    N 15Fis !
 PAR  G(ALZR2_B82,AL:ZR),,              +GHSERAL+2*GHSERZR
             -104004-88.89225*T+13.2*T*LN(T);,,                       N 15Fis !
 PAR  G(ALZR3_L12,AL:ZR),,              +GHSERAL+3*GHSERZR
             -110728-116.17056*T+17.6*T*LN(T);,,                      N 15Fis !
$ ------------------------------------------------------------------------------
$
 ASSESSED_SYSTEM
  AL-ZR(TDB -* +LIQ +AL2ZR_C14 +AL2ZR3 +AL3ZR_D023 +AL3ZR2 +AL3ZR4
  +AL3ZR5_D8M +AL4ZR5 +ALZR_B33 +ALZR2_B82 +ALZR3_L12 +BCC_A2
  +FCC_A1 +HCP_A3  ;P3 TMM:300/2300 STP:.3/2000) !
$
$
 LIST-OF-REFERENCE
 NUMBER  SOURCE
  Null   'Unknown source'
  COST   'COST 507 database'
  SGCOST 'COST 507 database, SGTE unary database V.3.0, 1996; Al, B, Nd, Ti, Zn'
  91Din  'A.T. Dinsdale, Calphad, 15, 317-425(1991).'
  99SGUN 'SGTE unary database V.4.1, 1999.'
  15Fis  'E. Fischer, C. Colinet,
          J. Phase Equilib. Diffus., 36, 404-13(2015); Al-Zr'
  18Khv  'A.V. Khvan, D.G. Eskin, K.F. Starodub, A.T. Dinsdale, F. Wang,
          C. Fang, V.V. Cheverikin, M.V. Gorshenkov,
          J. Alloys Compd., 743, 626-38(2018); Al-Zr'
!

File: data/databases/sgte-binary/AlZr-18Tam.tdb
$
$ Database for Al-Zr from R. Tamim and K. Mahdouk 2018.
$
$ R. Tamim, K. Mahdouk, J. Therm. Anal. Calorim., 131, 1187-1200(2018).
$
$ Dataset created 2019.08.08 by Bengt Hallstedt.
$ 2020.12.22: Modified for use with GES6.
$
$ Both Kaptay and standard RK model used for solution phases. This dataset
$ includes standard RK models.
$
$ There is an inverse miscibility gap with a minimum at 5520 K and x(Zr)=0.29.
$
$ ------------------------------------------------------------------------------
 TEMP-LIM 298.15 6000.00 !
$
$ELEMENT NAME  REF. STATE               ATOMIC MASS H298-H0    S298    !
$
 ELEMENT VA   VACUUM                      0.0          0.0      0.0    ! 
 ELEMENT AL   FCC_A1                     26.98154   4540.      28.30   ! 
 ELEMENT ZR   HCP_A3                     91.22      5566.27    39.1809 ! 
$ ------------------------------------------------------------------------------
$ Phase definitions
$
 PHASE LIQUID:L % 1 1 !
 CONST LIQUID:L : AL ZR : !
$
$ Fcc (cF4, Fm-3m) and MeX (cF8, Fm-3m)
$
 PHASE FCC_A1 %A 2 1 1 !
 CONST FCC_A1 : AL% ZR : VA : !
$
$ Bcc (cI2, Im-3m)
$
 PHASE BCC_A2 %B 2 1 3 !
 CONST BCC_A2 : AL ZR% : VA : !
$
$ Hcp (hP2, P6_3/mmc) and Me2X (NiAs-type, hP4, P6_3/mmc, B8_1)
$
 PHASE HCP_A3 %A 2 1 0.5 !
 CONST HCP_A3 : AL ZR% : VA : !
$
$ Prototype Al3Zr (tI16, I4/mmm)
$
 PHASE AL3ZR_D023 % 2 3 1 !
 CONST AL3ZR_D023 : AL : ZR : !
$
$ Prototype MgZn2 (hP12, P6_3/mmc)
$
 PHASE AL2ZR_C14 % 2 2 1 !
 CONST AL2ZR_C14 : AL : ZR : !
$
$ Prototype Al3Zr2 (oF40, Fdd2)
$
 PHASE AL3ZR2 % 2 3 2 !
 CONST AL3ZR2 : AL : ZR : !
$
$ Prototype CrB (oC8, Cmcm)
$
 PHASE ALZR_B33 % 2 1 1 !
 CONST ALZR_B33 : AL : ZR : !
$
$ Prototype Ga4Ti5 (hP18, P6_3/mcm)
$
 PHASE AL4ZR5 % 2 4 5 !
 CONST AL4ZR5 : AL : ZR : !
$
$ Prototype Al3Zr4 (hP7, P6/mmm)
$
 PHASE AL3ZR4 % 2 3 4 !
 CONST AL3ZR4 : AL : ZR : !
$
$ Prototype Al2Zr3 (tP20, P4_2/mnm)
$
 PHASE AL2ZR3 % 2 2 3 !
 CONST AL2ZR3 : AL : ZR : !
$
$ Prototype Si3W5 (tI32, I4/mcm)
$
 PHASE AL3ZR5_D8M % 2 3 5 !
 CONST AL3ZR5_D8M : AL : ZR : !
$
$ Prototype InNi2 (hP6, P6_3/mmc)
$
 PHASE ALZR2_B82 % 2 1 2 !
 CONST ALZR2_B82 : AL : ZR : !
$
$ Prototype AuCu3 (cP4, Pm-3m)
$
 PHASE ALZR3_L12 % 2 1 3 !
 CONST ALZR3_L12 : AL : ZR : !
$ ------------------------------------------------------------------------------
$ Defaults
$
 DEFINE-SYSTEM-DEFAULT ELEMENT 2 !
 DEFAULT-COM DEFINE_SYSTEM_ELEMENT VA !
 TYPE-DEF % SEQ * !
 TYPE-DEF A GES AMEND_PHASE_DESCRIPTION @ MAGNETIC -3 0.28 !
 TYPE-DEF B GES AMEND_PHASE_DESCRIPTION @ MAGNETIC -1 0.4 !
 FUNCTION ZERO      298.15  0;                                         6000 N !
 FUNCTION UN_ASS    298.15  0;                                         6000 N !
 FUNCTION R         298.15  +8.31451;                                  6000 N !
$ ------------------------------------------------------------------------------
$ Element data
$ ------------------------------------------------------------------------------
$ Al
$
$ BCT_A5 and DIAMOND_A4 added in unary 3.0
$
 PAR  G(FCC_A1,AL:VA),,                 +GHSERAL;                2900 N 91Din !
 PAR  G(BCC_A2,AL:VA),,                 +GHSERAL+10083-4.813*T;  2900 N 91Din !
 PAR  G(HCP_A3,AL:VA),,                 +GHSERAL+5481-1.8*T;     2900 N 91Din !
$PAR  G(CBCC_A12,AL:VA),,               +GHSERAL
$            +10083.4-4.813*T;                                   2900 N 91Din !
$PAR  G(CUB_A13,AL:VA),,                +GHSERAL
$            +10920.44-4.8116*T;                                 2900 N 91Din !
$PAR  G(BCT_A5,AL),,                    +GHSERAL+10083-4.813*T;  2900 N SGCOST !
$PAR  G(DIAMOND_A4,AL),,                +GHSERAL+30*T;           2900 N SGCOST !
 PAR  G(LIQUID,AL),,                    +GLIQAL;                 2900 N 91Din !
$
 FUNCTION GHSERAL   298.15  -7976.15+137.093038*T-24.3671976*T*LN(T)
       -0.001884662*T**2-8.77664E-07*T**3+74092*T**(-1);
       700.00  Y  -11276.24+223.048446*T-38.5844296*T*LN(T)
       +0.018531982*T**2 -5.764227E-06*T**3+74092*T**(-1);
       933.47  Y  -11278.361+188.684136*T-31.748192*T*LN(T)
       -1.230622E+28*T**(-9);
      2900.00  N !
 FUNCTION GLIQAL    298.15  +11005.045-11.84185*T+GHSERAL+7.9337E-20*T**7;
       933.47  Y  -795.991+177.430209*T-31.748192*T*LN(T);
      2900.00  N !
 FUNCTION GBCCAL    298.15  +GHSERAL+10083-4.813*T;                    2900 N !
$ ------------------------------------------------------------------------------
$ Zr
$
$ CUB_A13, CBCC_A12, ORTHORHOMBIC_A20 and TETRAGONAL_U added in unary 4.1
$
 PAR  G(HCP_A3,ZR:VA)           130.00  +GHSERZR;,,                   N 91Din !
 PAR  G(BCC_A2,ZR:VA)           130.00  +GBCCZR;,,                    N 91Din !
$PAR  G(OMEGA,ZR)               130.00  +GOMEZR;,,                    N 91Din !
 PAR  G(FCC_A1,ZR:VA)           130.00  +GHSERZR+7600-0.9*T;,,        N 91Din !
$PAR  G(CBCC_A12,ZR:VA)         130.00  +GHSERZR+4602.2;,,            N 99SGUN !
$PAR  G(CUB_A13,ZR:VA)          130.00  +GHSERZR+7531.2;,,            N 99SGUN !
$PAR  G(ORTHORHOMBIC_A20,ZR)    130.00  +GBCCZR+5000;,,               N 99SGUN !
$PAR  G(TETRAGONAL_U,ZR)        130.00  +GBCCZR+5000;,,               N 99SGUN !
 PAR  G(LIQUID,ZR)              130.00  +GLIQZR;,,                    N 91Din !
$
 FUNCTION GHSERZR   130.00  -7827.595+125.64905*T-24.1618*T*LN(T)
       -0.00437791*T**2+34971*T**(-1);
      2128.00  Y  -26085.921+262.724183*T-42.144*T*LN(T)-1.342896E+31*T**(-9);
      6000.00  N !
 FUNCTION GBCCZR    130.00  -525.539+124.9457*T-25.607406*T*LN(T)
       -3.40084E-04*T**2-9.729E-09*T**3+25233*T**(-1)-7.6143E-11*T**4;
      2128.00  Y  -4620.034+1.55998*T+GHSERZR+1.4103476E+32*T**(-9);
      6000.00  N !
 FUNCTION GOMEZR    130.00  -8878.082+144.432234*T-26.8556*T*LN(T)
       -0.002799446*T**2+38376*T**(-1);
      2128.00  Y  -3414.603+2.566675*T+GHSERZR+8.517346E+31*T**(-9);
      6000.00  N !
 FUNCTION GLIQZR    130.00  +18147.69-9.080812*T+GHSERZR+1.6275E-22*T**7;
      2128.00  Y  -8281.26+253.812609*T-42.144*T*LN(T);
      6000.00  N !
$ ------------------------------------------------------------------------------
$ Binary system
$
$ R. Tamim, K. Mahdouk, J. Therm. Anal. Calorim., 131, 1187-1200(2018).
$
$ Checked against paper. Checked at 6000 K.
$
$ Both Kaptay and standard RK model used for solution phases. This dataset
$ includes standard RK models.
$
$ The fcc interaction makes no sense.
$
$ There is an inverse miscibility gap with a minimum at 5520 K and x(Zr)=0.29.
$
 PAR  L(LIQUID,AL,ZR;0),,               -158184.86+40.05*T;,,         N 18Tam !
 PAR  L(LIQUID,AL,ZR;1),,               -7727.62+8.38*T;,,            N 18Tam !
$
 PAR  L(FCC_A1,AL,ZR:VA;0),,            +14154.57;,,                  N 18Tam !
 PAR  L(BCC_A2,AL,ZR:VA;0),,            -124338.97+20.13*T;,,         N 18Tam !
 PAR  L(HCP_A3,AL,ZR:VA;0),,            -111880.907+9.51*T;,,         N 18Tam !
$
$ Original parameter in the paper below
$PAR  G(AL3ZR_D023,AL:ZR),,             +3*GHSERAL+GHSERZR
$            -177284+53.04*T;,,                                       N 18Tam !
$ Corrcted parameter below
 PAR  G(AL3ZR_D023,AL:ZR),,             +3*GHSERAL+GHSERZR
             -177284+28.676*T;,,                                      N 18Tam !
 PAR  G(AL2ZR_C14,AL:ZR),,              +2*GHSERAL+GHSERZR
             -154338+26.484*T;,,                                      N 18Tam !
 PAR  G(AL3ZR2,AL:ZR),,                 +3*GHSERAL+2*GHSERZR
             -245025+35.7*T;,,                                        N 18Tam !
 PAR  G(ALZR_B33,AL:ZR),,               +GHSERAL+GHSERZR
             -90868+11.19*T;,,                                        N 18Tam !
 PAR  G(AL4ZR5,AL:ZR),,                 +4*GHSERAL+5*GHSERZR
             -372339+30.573*T;,,                                      N 18Tam !
 PAR  G(AL3ZR4,AL:ZR),,                 +3*GHSERAL+4*GHSERZR
             -300475+34.307*T;,,                                      N 18Tam !
 PAR  G(AL2ZR3,AL:ZR),,                 +2*GHSERAL+3*GHSERZR
             -209645+23.51*T;,,                                       N 18Tam !
 PAR  G(AL3ZR5_D8M,AL:ZR),,             +3*GHSERAL+5*GHSERZR
             -319784+34.736*T;,,                                      N 18Tam !
 PAR  G(ALZR2_B82,AL:ZR),,              +GHSERAL+2*GHSERZR
             -119394+18.489*T;,,                                      N 18Tam !
 PAR  G(ALZR3_L12,AL:ZR),,              +GHSERAL+3*GHSERZR
             -149132+37.928*T;,,                                      N 18Tam !
$ ------------------------------------------------------------------------------
$
 ASSESSED_SYSTEM
  AL-ZR(TDB -* +LIQ +AL2ZR_C14 +AL2ZR3 +AL3ZR_D023 +AL3ZR2 +AL3ZR4
  +AL3ZR5_D8M +AL4ZR5 +ALZR_B33 +ALZR2_B82 +ALZR3_L12 +BCC_A2
  +FCC_A1 +HCP_A3  ;P3 TMM:300/2300 STP:.3/2000) !
$
$
 LIST-OF-REFERENCE
 NUMBER  SOURCE
  Null   'Unknown source'
  COST   'COST 507 database'
  SGCOST 'COST 507 database, SGTE unary database V.3.0, 1996; Al, B, Nd, Ti, Zn'
  91Din  'A.T. Dinsdale, Calphad, 15, 317-425(1991).'
  99SGUN 'SGTE unary database V.4.1, 1999.'
  18Tam  'R. Tamim, K. Mahdouk,
          J. Therm. Anal. Calorim., 131, 1187-1200(2018); Al-Zr'
!

File: data/databases/sgte-binary/AlZr-20Lon.tdb
$
$ Database for Al-Zr from Z. Long et al. 2020.
$
$ Z. Long, D. Cui, H. Hu, Z. Li, F. Yin, T. Fan,
$ J. Phase Equilib. Diffus., 41, 623-41(2020).
$
$ Dataset created 2021.04.17 by Bengt Hallstedt.
$
$ Invariant equilibria involving the liquid away from x(Zr)=0.5 are up to
$ 17 K too high. The solubility of Zr in Al-rich liquid is too low. There is
$ probably a misprint in the L2 interaction of the liquid. The L2 parameter
$ was modified to reduce the errors in invariants to less than 1 K.
$
$ There is an inverse miscibility gap with a minimum at 3121 K and x(Zr)=0.14.
$
$ ------------------------------------------------------------------------------
 TEMP-LIM 298.15 6000.00 !
$
$ELEMENT NAME  REF. STATE               ATOMIC MASS H298-H0    S298    !
$
 ELEMENT VA   VACUUM                      0.0          0.0      0.0    ! 
 ELEMENT AL   FCC_A1                     26.98154   4540.      28.30   ! 
 ELEMENT ZR   HCP_A3                     91.22      5566.27    39.1809 ! 
$ ------------------------------------------------------------------------------
$ Phase definitions
$
 PHASE LIQUID:L % 1 1 !
 CONST LIQUID:L : AL ZR : !
$
$ Fcc (cF4, Fm-3m) and MeX (cF8, Fm-3m)
$
 PHASE FCC_A1 %A 2 1 1 !
 CONST FCC_A1 : AL% ZR : VA : !
$
$ Bcc (cI2, Im-3m)
$
 PHASE BCC_A2 %B 2 1 3 !
 CONST BCC_A2 : AL ZR% : VA : !
$
$ Hcp (hP2, P6_3/mmc) and Me2X (NiAs-type, hP4, P6_3/mmc, B8_1)
$
 PHASE HCP_A3 %A 2 1 0.5 !
 CONST HCP_A3 : AL ZR% : VA : !
$
$ Prototype Al3Zr (tI16, I4/mmm)
$
 PHASE AL3ZR_D023 % 2 3 1 !
 CONST AL3ZR_D023 : AL : ZR : !
$
$ Prototype MgZn2 (hP12, P6_3/mmc)
$
 PHASE AL2ZR_C14 % 2 2 1 !
 CONST AL2ZR_C14 : AL : ZR : !
$
$ Prototype Al3Zr2 (oF40, Fdd2)
$
 PHASE AL3ZR2 % 2 3 2 !
 CONST AL3ZR2 : AL : ZR : !
$
$ Prototype CrB (oC8, Cmcm)
$
 PHASE ALZR_B33 % 2 1 1 !
 CONST ALZR_B33 : AL : ZR : !
$
$ Prototype Ga4Ti5 (hP18, P6_3/mcm)
$
 PHASE AL4ZR5 % 2 4 5 !
 CONST AL4ZR5 : AL : ZR : !
$
$ Prototype Al3Zr4 (hP7, P6/mmm)
$
 PHASE AL3ZR4 % 2 3 4 !
 CONST AL3ZR4 : AL : ZR : !
$
$ Prototype Al2Zr3 (tP20, P4_2/mnm)
$
 PHASE AL2ZR3 % 2 2 3 !
 CONST AL2ZR3 : AL : ZR : !
$
$ Prototype Si3W5 (tI32, I4/mcm)
$
 PHASE AL3ZR5_D8M % 2 3 5 !
 CONST AL3ZR5_D8M : AL : ZR : !
$
$ Prototype InNi2 (hP6, P6_3/mmc)
$
 PHASE ALZR2_B82 % 2 1 2 !
 CONST ALZR2_B82 : AL : ZR : !
$
$ Prototype AuCu3 (cP4, Pm-3m)
$
 PHASE ALZR3_L12 % 2 1 3 !
 CONST ALZR3_L12 : AL : ZR : !
$ ------------------------------------------------------------------------------
$ Defaults
$
 DEFINE-SYSTEM-DEFAULT ELEMENT 2 !
 DEFAULT-COM DEFINE_SYSTEM_ELEMENT VA !
 TYPE-DEF % SEQ * !
 TYPE-DEF A GES AMEND_PHASE_DESCRIPTION @ MAGNETIC -3 0.28 !
 TYPE-DEF B GES AMEND_PHASE_DESCRIPTION @ MAGNETIC -1 0.4 !
 FUNCTION ZERO      298.15  0;                                         6000 N !
 FUNCTION UN_ASS    298.15  0;                                         6000 N !
 FUNCTION R         298.15  +8.31451;                                  6000 N !
$ ------------------------------------------------------------------------------
$ Element data
$ ------------------------------------------------------------------------------
$ Al
$
$ BCT_A5 and DIAMOND_A4 added in unary 3.0
$
 PAR  G(FCC_A1,AL:VA),,                 +GHSERAL;                2900 N 91Din !
 PAR  G(BCC_A2,AL:VA),,                 +GHSERAL+10083-4.813*T;  2900 N 91Din !
 PAR  G(HCP_A3,AL:VA),,                 +GHSERAL+5481-1.8*T;     2900 N 91Din !
$PAR  G(CBCC_A12,AL:VA),,               +GHSERAL
$            +10083.4-4.813*T;                                   2900 N 91Din !
$PAR  G(CUB_A13,AL:VA),,                +GHSERAL
$            +10920.44-4.8116*T;                                 2900 N 91Din !
$PAR  G(BCT_A5,AL),,                    +GHSERAL+10083-4.813*T;  2900 N SGCOST !
$PAR  G(DIAMOND_A4,AL),,                +GHSERAL+30*T;           2900 N SGCOST !
 PAR  G(LIQUID,AL),,                    +GLIQAL;                 2900 N 91Din !
$
 FUNCTION GHSERAL   298.15  -7976.15+137.093038*T-24.3671976*T*LN(T)
       -0.001884662*T**2-8.77664E-07*T**3+74092*T**(-1);
       700.00  Y  -11276.24+223.048446*T-38.5844296*T*LN(T)
       +0.018531982*T**2 -5.764227E-06*T**3+74092*T**(-1);
       933.47  Y  -11278.361+188.684136*T-31.748192*T*LN(T)
       -1.230622E+28*T**(-9);
      2900.00  N !
 FUNCTION GLIQAL    298.15  +11005.045-11.84185*T+GHSERAL+7.9337E-20*T**7;
       933.47  Y  -795.991+177.430209*T-31.748192*T*LN(T);
      2900.00  N !
 FUNCTION GBCCAL    298.15  +GHSERAL+10083-4.813*T;                    2900 N !
$ ------------------------------------------------------------------------------
$ Zr
$
$ CUB_A13, CBCC_A12, ORTHORHOMBIC_A20 and TETRAGONAL_U added in unary 4.1
$
 PAR  G(HCP_A3,ZR:VA)           130.00  +GHSERZR;,,                   N 91Din !
 PAR  G(BCC_A2,ZR:VA)           130.00  +GBCCZR;,,                    N 91Din !
$PAR  G(OMEGA,ZR)               130.00  +GOMEZR;,,                    N 91Din !
 PAR  G(FCC_A1,ZR:VA)           130.00  +GHSERZR+7600-0.9*T;,,        N 91Din !
$PAR  G(CBCC_A12,ZR:VA)         130.00  +GHSERZR+4602.2;,,            N 99SGUN !
$PAR  G(CUB_A13,ZR:VA)          130.00  +GHSERZR+7531.2;,,            N 99SGUN !
$PAR  G(ORTHORHOMBIC_A20,ZR)    130.00  +GBCCZR+5000;,,               N 99SGUN !
$PAR  G(TETRAGONAL_U,ZR)        130.00  +GBCCZR+5000;,,               N 99SGUN !
 PAR  G(LIQUID,ZR)              130.00  +GLIQZR;,,                    N 91Din !
$
 FUNCTION GHSERZR   130.00  -7827.595+125.64905*T-24.1618*T*LN(T)
       -0.00437791*T**2+34971*T**(-1);
      2128.00  Y  -26085.921+262.724183*T-42.144*T*LN(T)-1.342896E+31*T**(-9);
      6000.00  N !
 FUNCTION GBCCZR    130.00  -525.539+124.9457*T-25.607406*T*LN(T)
       -3.40084E-04*T**2-9.729E-09*T**3+25233*T**(-1)-7.6143E-11*T**4;
      2128.00  Y  -4620.034+1.55998*T+GHSERZR+1.4103476E+32*T**(-9);
      6000.00  N !
 FUNCTION GOMEZR    130.00  -8878.082+144.432234*T-26.8556*T*LN(T)
       -0.002799446*T**2+38376*T**(-1);
      2128.00  Y  -3414.603+2.566675*T+GHSERZR+8.517346E+31*T**(-9);
      6000.00  N !
 FUNCTION GLIQZR    130.00  +18147.69-9.080812*T+GHSERZR+1.6275E-22*T**7;
      2128.00  Y  -8281.26+253.812609*T-42.144*T*LN(T);
      6000.00  N !
$ ------------------------------------------------------------------------------
$ Binary system
$
$ Z. Long, D. Cui, H. Hu, Z. Li, F. Yin, T. Fan,
$ J. Phase Equilib. Diffus., 41, 623-41(2020).
$
$ Checked against paper. Checked at 6000 K.
$
$ Invariant equilibria involving the liquid away from x(Zr)=0.5 are up to
$ 17 K too high. The solubility of Zr in Al-rich liquid is too low. There is
$ probably a misprint in the L2 interaction of the liquid. The L2 parameter
$ was modified to reduce the errors in invariants to less than 1 K.
$
$ There is an inverse miscibility gap with a minimum at 3121 K and x(Zr)=0.14.
$
 PAR  L(LIQUID,AL,ZR;0),,               -186477.95+49.8585*T;,,       N 20Lon !
 PAR  L(LIQUID,AL,ZR;1),,               -38386.64+25.91*T;,,          N 20Lon !
$ Original parameter in the paper below
$PAR  L(LIQUID,AL,ZR;2),,               +48183.91-7.04*T;,,           N 20Lon !
$ Corrected parameter below
 PAR  L(LIQUID,AL,ZR;2),,               +44183.91-7.04*T;,,           N 20Lon !
$
 PAR  L(FCC_A1,AL,ZR:VA;0),,            -120947+15.26*T;,,            N 20Lon !
$
 PAR  L(BCC_A2,AL,ZR:VA;0),,            -154558.69+26.09*T;,,         N 20Lon !
 PAR  L(BCC_A2,AL,ZR:VA;1),,            -27900;,,                     N 20Lon !
 PAR  L(BCC_A2,AL,ZR:VA;2),,            +10000;,,                     N 20Lon !
$
 PAR  L(HCP_A3,AL,ZR:VA;0),,            -155043.5+29.43*T;,,          N 20Lon !
 PAR  L(HCP_A3,AL,ZR:VA;1),,            -10002;,,                     N 20Lon !
 PAR  L(HCP_A3,AL,ZR:VA;2),,            +25000;,,                     N 20Lon !
$
 PAR  G(AL3ZR_D023,AL:ZR),,             +3*GHSERAL+GHSERZR
             -211481.2+46.292*T;,,                                    N 20Lon !
 PAR  G(AL2ZR_C14,AL:ZR),,              +2*GHSERAL+GHSERZR
             -174771.6+34.878*T;,,                                    N 20Lon !
 PAR  G(AL3ZR2,AL:ZR),,                 +3*GHSERAL+2*GHSERZR
             -288224+53.41*T;,,                                       N 20Lon !
 PAR  G(ALZR_B33,AL:ZR),,               +GHSERAL+GHSERZR
             -110800.6+19.838*T;,,                                    N 20Lon !
 PAR  G(AL4ZR5,AL:ZR),,                 +4*GHSERAL+5*GHSERZR
             -444769.2+57.843*T;,,                                    N 20Lon !
 PAR  G(AL3ZR4,AL:ZR),,                 +3*GHSERAL+4*GHSERZR
             -364966.7+62.265*T;,,                                    N 20Lon !
 PAR  G(AL2ZR3,AL:ZR),,                 +2*GHSERAL+3*GHSERZR
             -251420+40.695*T;,,                                      N 20Lon !
 PAR  G(AL3ZR5_D8M,AL:ZR),,             +3*GHSERAL+5*GHSERZR
             -382424+61.4*T;,,                                        N 20Lon !
 PAR  G(ALZR2_B82,AL:ZR),,              +GHSERAL+2*GHSERZR
             -140502.6+28.146*T;,,                                    N 20Lon !
 PAR  G(ALZR3_L12,AL:ZR),,              +GHSERAL+3*GHSERZR
             -149792+33.692*T;,,                                      N 20Lon !
$ ------------------------------------------------------------------------------
$
 ASSESSED_SYSTEM
  AL-ZR(TDB -* +LIQ +AL2ZR_C14 +AL2ZR3 +AL3ZR_D023 +AL3ZR2 +AL3ZR4
  +AL3ZR5_D8M +AL4ZR5 +ALZR_B33 +ALZR2_B82 +ALZR3_L12 +BCC_A2
  +FCC_A1 +HCP_A3  ;P3 TMM:300/2300 STP:.3/2000) !
$
$
 LIST-OF-REFERENCE
 NUMBER  SOURCE
  Null   'Unknown source'
  COST   'COST 507 database'
  SGCOST 'COST 507 database, SGTE unary database V.3.0, 1996; Al, B, Nd, Ti, Zn'
  91Din  'A.T. Dinsdale, Calphad, 15, 317-425(1991).'
  99SGUN 'SGTE unary database V.4.1, 1999.'
  20Lon  'Z. Long, D. Cui, H. Hu, Z. Li, F. Yin, T. Fan,
          J. Phase Equilib. Diffus., 41, 623-41(2020); Al-Zr'
!

File: data/databases/sgte-binary/AlZr-86Sau.tdb
$
$ Database for Al-Zr from N. Saunders and V.G. Rivlin 1986.
$
$ N. Saunders, V.G. Rivlin, Mater. Sci. Technol., 2, 521-27(1986).
$
$ Dataset created 2019.08.08 by Bengt Hallstedt.
$ 2020.12.22: Modified for use with GES6.
$
$ This dataset is obsolete.
$
$ Lattice stabilities are pre-Dinsdale 1991.
$
$ ------------------------------------------------------------------------------
 TEMP-LIM 298.15 6000.00 !
$
$ELEMENT NAME  REF. STATE               ATOMIC MASS H298-H0    S298    !
$
 ELEMENT VA   VACUUM                      0.0          0.0      0.0    ! 
 ELEMENT AL   FCC_A1                     26.98154   4540.      28.30   ! 
 ELEMENT ZR   HCP_A3                     91.22      5566.27    39.1809 ! 
$ ------------------------------------------------------------------------------
$ Phase definitions
$
 PHASE LIQUID:L % 1 1 !
 CONST LIQUID:L : AL ZR : !
$
$ Fcc (cF4, Fm-3m) and MeX (cF8, Fm-3m)
$
 PHASE FCC_A1 %A 2 1 1 !
 CONST FCC_A1 : AL% ZR : VA : !
$
$ Bcc (cI2, Im-3m)
$
 PHASE BCC_A2 %B 2 1 3 !
 CONST BCC_A2 : AL ZR% : VA : !
$
$ Hcp (hP2, P6_3/mmc) and Me2X (NiAs-type, hP4, P6_3/mmc, B8_1)
$
 PHASE HCP_A3 %A 2 1 0.5 !
 CONST HCP_A3 : AL ZR% : VA : !
$
$ Prototype Al3Zr (tI16, I4/mmm)
$
 PHASE AL3ZR_D023 % 2 3 1 !
 CONST AL3ZR_D023 : AL : ZR : !
$
$ Prototype MgZn2 (hP12, P6_3/mmc)
$
 PHASE AL2ZR_C14 % 2 2 1 !
 CONST AL2ZR_C14 : AL : ZR : !
$
$ Prototype Al3Zr2 (oF40, Fdd2)
$
 PHASE AL3ZR2 % 2 3 2 !
 CONST AL3ZR2 : AL : ZR : !
$
$ Prototype CrB (oC8, Cmcm)
$
 PHASE ALZR_B33 % 2 1 1 !
 CONST ALZR_B33 : AL : ZR : !
$
$ Prototype Ga4Ti5 (hP18, P6_3/mcm)
$
 PHASE AL4ZR5 % 2 4 5 !
 CONST AL4ZR5 : AL : ZR : !
$
$ Prototype Al2Zr3 (tP20, P4_2/mnm)
$
 PHASE AL2ZR3 % 2 2 3 !
 CONST AL2ZR3 : AL : ZR : !
$
$ Prototype Si3W5 (tI32, I4/mcm)
$
 PHASE AL3ZR5_D8M % 2 3 5 !
 CONST AL3ZR5_D8M : AL : ZR : !
$
$ Prototype InNi2 (hP6, P6_3/mmc)
$
 PHASE ALZR2_B82 % 2 1 2 !
 CONST ALZR2_B82 : AL : ZR : !
$
$ Prototype AuCu3 (cP4, Pm-3m)
$
 PHASE ALZR3_L12 % 2 1 3 !
 CONST ALZR3_L12 : AL : ZR : !
$ ------------------------------------------------------------------------------
$ Defaults
$
 DEFINE-SYSTEM-DEFAULT ELEMENT 2 !
 DEFAULT-COM DEFINE_SYSTEM_ELEMENT VA !
 TYPE-DEF % SEQ * !
 TYPE-DEF A GES AMEND_PHASE_DESCRIPTION @ MAGNETIC -3 0.28 !
 TYPE-DEF B GES AMEND_PHASE_DESCRIPTION @ MAGNETIC -1 0.4 !
 FUNCTION ZERO      298.15  0;                                         6000 N !
 FUNCTION UN_ASS    298.15  0;                                         6000 N !
 FUNCTION R         298.15  +8.31451;                                  6000 N !
$ ------------------------------------------------------------------------------
$ Element data
$ ------------------------------------------------------------------------------
$ Al
$
$ BCT_A5 and DIAMOND_A4 added in unary 3.0
$
 PAR  G(FCC_A1,AL:VA),,                 +GHSERAL;                2900 N 91Din !
 PAR  G(BCC_A2,AL:VA),,                 +GHSERAL+10083-4.812*T;  2900 N 86Sau2 !
$PAR  G(BCC_A2,AL:VA),,                 +GHSERAL+10083-4.813*T;  2900 N 91Din !
 PAR  G(HCP_A3,AL:VA),,                 +GHSERAL+5481-1.8*T;     2900 N 91Din !
$PAR  G(CBCC_A12,AL:VA),,               +GHSERAL
$            +10083.4-4.813*T;                                   2900 N 91Din !
$PAR  G(CUB_A13,AL:VA),,                +GHSERAL
$            +10920.44-4.8116*T;                                 2900 N 91Din !
$PAR  G(BCT_A5,AL),,                    +GHSERAL+10083-4.813*T;  2900 N SGCOST !
$PAR  G(DIAMOND_A4,AL),,                +GHSERAL+30*T;           2900 N SGCOST !
 PAR  G(LIQUID,AL),,                    +GHSERAL
             +10708-11.4697*T;                                   2900 N 86Sau2 !
$PAR  G(LIQUID,AL),,                    +GLIQAL;                 2900 N 91Din !
$
 FUNCTION GHSERAL   298.15  -7976.15+137.093038*T-24.3671976*T*LN(T)
       -0.001884662*T**2-8.77664E-07*T**3+74092*T**(-1);
       700.00  Y  -11276.24+223.048446*T-38.5844296*T*LN(T)
       +0.018531982*T**2 -5.764227E-06*T**3+74092*T**(-1);
       933.47  Y  -11278.361+188.684136*T-31.748192*T*LN(T)
       -1.230622E+28*T**(-9);
      2900.00  N !
 FUNCTION GLIQAL    298.15  +11005.045-11.84185*T+GHSERAL+7.9337E-20*T**7;
       933.47  Y  -795.991+177.430209*T-31.748192*T*LN(T);
      2900.00  N !
 FUNCTION GBCCAL    298.15  +GHSERAL+10083-4.813*T;                    2900 N !
$ ------------------------------------------------------------------------------
$ Zr
$
$ CUB_A13, CBCC_A12, ORTHORHOMBIC_A20 and TETRAGONAL_U added in unary 4.1
$
 PAR  G(HCP_A3,ZR:VA)           130.00  +GBCCZR-4310+3.766*T;,,       N 86Sau2 !
$PAR  G(HCP_A3,ZR:VA)           130.00  +GHSERZR;,,                   N 91Din !
 PAR  G(BCC_A2,ZR:VA)           130.00  +GBCCZR;,,                    N 91Din !
$PAR  G(OMEGA,ZR)               130.00  +GOMEZR;,,                    N 91Din !
 PAR  G(FCC_A1,ZR:VA)           130.00  +GBCCZR-962+3.766*T;,,        N 86Sau2 !
$PAR  G(FCC_A1,ZR:VA)           130.00  +GHSERZR+7600-0.9*T;,,        N 91Din !
$PAR  G(CBCC_A12,ZR:VA)         130.00  +GHSERZR+4602.2;,,            N 99SGUN !
$PAR  G(CUB_A13,ZR:VA)          130.00  +GHSERZR+7531.2;,,            N 99SGUN !
$PAR  G(ORTHORHOMBIC_A20,ZR)    130.00  +GBCCZR+5000;,,               N 99SGUN !
$PAR  G(TETRAGONAL_U,ZR)        130.00  +GBCCZR+5000;,,               N 99SGUN !
 PAR  G(LIQUID,ZR)              130.00  +GBCCZR+17782-8.368*T;,,      N 86Sau2 !
$PAR  G(LIQUID,ZR)              130.00  +GLIQZR;,,                    N 91Din !
$
 FUNCTION GHSERZR   130.00  -7827.595+125.64905*T-24.1618*T*LN(T)
       -0.00437791*T**2+34971*T**(-1);
      2128.00  Y  -26085.921+262.724183*T-42.144*T*LN(T)-1.342896E+31*T**(-9);
      6000.00  N !
 FUNCTION GBCCZR    130.00  -525.539+124.9457*T-25.607406*T*LN(T)
       -3.40084E-04*T**2-9.729E-09*T**3+25233*T**(-1)-7.6143E-11*T**4;
      2128.00  Y  -4620.034+1.55998*T+GHSERZR+1.4103476E+32*T**(-9);
      6000.00  N !
 FUNCTION GOMEZR    130.00  -8878.082+144.432234*T-26.8556*T*LN(T)
       -0.002799446*T**2+38376*T**(-1);
      2128.00  Y  -3414.603+2.566675*T+GHSERZR+8.517346E+31*T**(-9);
      6000.00  N !
 FUNCTION GLIQZR    130.00  +18147.69-9.080812*T+GHSERZR+1.6275E-22*T**7;
      2128.00  Y  -8281.26+253.812609*T-42.144*T*LN(T);
      6000.00  N !
$ ------------------------------------------------------------------------------
$ Binary system
$
$ N. Saunders, V.G. Rivlin, Mater. Sci. Technol., 2, 521-27(1986).
$
$ Checked against paper. Checked at 6000 K.
$
$ This dataset is obsolete.
$
$ Lattice stabilities are pre-Dinsdale 1991.
$
 PAR  L(LIQUID,AL,ZR;0),,               -82055-25*T;,,                N 86Sau2 !
 PAR  L(LIQUID,AL,ZR;1),,               -3311-2.5*T;,,                N 86Sau2 !
 PAR  L(LIQUID,AL,ZR;2),,               +10000;,,                     N 86Sau2 !
$
 PAR  L(FCC_A1,AL,ZR:VA;0),,            -102400-10*T;,,               N 86Sau2 !
 PAR  L(FCC_A1,AL,ZR:VA;1),,            -8000;,,                      N 86Sau2 !
 PAR  L(FCC_A1,AL,ZR:VA;2),,            +10000;,,                     N 86Sau2 !
$
 PAR  L(BCC_A2,AL,ZR:VA;0),,            -80850-25*T;,,                N 86Sau2 !
 PAR  L(BCC_A2,AL,ZR:VA;1),,            -11000;,,                     N 86Sau2 !
 PAR  L(BCC_A2,AL,ZR:VA;2),,            +10000;,,                     N 86Sau2 !
$
 PAR  L(HCP_A3,AL,ZR:VA;0),,            -76800-35*T;,,                N 86Sau2 !
 PAR  L(HCP_A3,AL,ZR:VA;1),,            -20000;,,                     N 86Sau2 !
 PAR  L(HCP_A3,AL,ZR:VA;2),,            +10000;,,                     N 86Sau2 !
$
 PAR  G(AL3ZR_D023,AL:ZR),,             +3*GHSERAL+GBCCZR-162400;,,   N 86Sau2 !
 PAR  G(AL2ZR_C14,AL:ZR),,              +2*GHSERAL+GBCCZR
             -137400-0.738*T;,,                                       N 86Sau2 !
 PAR  G(AL3ZR2,AL:ZR),,                 +3*GHSERAL+2*GBCCZR-236500;,, N 86Sau2 !
 PAR  G(ALZR_B33,AL:ZR),,               +GHSERAL+GBCCZR
             -93794+1.974*T;,,                                        N 86Sau2 !
 PAR  G(AL4ZR5,AL:ZR),,                 +4*GHSERAL+5*GBCCZR
             -410373+7.488*T;,,                                       N 86Sau2 !
 PAR  G(AL2ZR3,AL:ZR),,                 +2*GHSERAL+3*GBCCZR
             -213350+3.42*T;,,                                        N 86Sau2 !
 PAR  G(AL3ZR5_D8M,AL:ZR),,             +3*GHSERAL+5*GBCCZR
             -318448+1.504*T;,,                                       N 86Sau2 !
 PAR  G(ALZR2_B82,AL:ZR),,              +GHSERAL+2*GBCCZR
             -108750+1.263*T;,,                                       N 86Sau2 !
 PAR  G(ALZR3_L12,AL:ZR),,              +GHSERAL+3*GBCCZR
             -114800+5.104*T;,,                                       N 86Sau2 !
$ ------------------------------------------------------------------------------
$
 ASSESSED_SYSTEM
  AL-ZR(TDB -* +LIQ +AL2ZR_C14 +AL2ZR3 +AL3ZR_D023 +AL3ZR2 
  +AL3ZR5_D8M +AL4ZR5 +ALZR_B33 +ALZR2_B82 +ALZR3_L12 +BCC_A2
  +FCC_A1 +HCP_A3  ;P3 TMM:300/2300 STP:.3/2000) !
$
$
 LIST-OF-REFERENCE
 NUMBER  SOURCE
  Null   'Unknown source'
  COST   'COST 507 database'
  SGCOST 'COST 507 database, SGTE unary database V.3.0, 1996; Al, B, Nd, Ti, Zn'
  86Sau2 'N. Saunders, V.G. Rivlin,
          Mater. Sci. Technol., 2, 521-27(1986); Al-Zr'
  91Din  'A.T. Dinsdale, Calphad, 15, 317-425(1991).'
  99SGUN 'SGTE unary database V.4.1, 1999.'
!
