Repository: orchid-calphad/orchid-project.org

# orchid-project.org

Website and released data of **ORCHID** (Open Repository for CALPHAD Hypotheses, Intelligence, and Discovery),
served by GitHub Pages at https://orchid-project.org. Releases are archived on Zenodo (one DOI per version).

- `index.html`, `catalog/`, `best-practices.html` — static, self-contained pages (generated in the ORCHID tooling).
- `data/` — released data: catalog, redistributable TDB files, convex hulls. Licences: `data/LICENSES.md`, `data/NOTICE.md`.
- `llms.txt`, `data/croissant.json`, `CITATION.cff`, `.zenodo.json` — machine-readable metadata.

Only data with clear redistribution rights are published.

File: data/databases/sgte-binary/AlZr-98Sau-LB.tdb
$
$ Database for Al-Zr from N. Saunders 1998 (Included in LB Vol. 1)
$
$ N. Saunders, COST 507, Final report round 2, 1998.
$
$ Dataset created 2009.10.03 by Bengt Hallstedt.
$ 2020.12.22: Modified for use with GES6.
$
$ ALZR_B33 is incorrectly given the name C23_ALZR in LB. (C23 is PbCl2-type.)
$ AL3ZR_D023 is incorrectly given the name D022_AL3ZR in LB.
$ (D0_22 is Al3Ti-type.) In both cases, the correct structure is listed in
$ the LB phase table.
$
$ There is an inverse miscibility gap with a minimum at about 6200K, x(Zr)=0.3
$
$ ------------------------------------------------------------------------------
 TEMP-LIM 298.15 6000.00 !
$
$ELEMENT NAME  REF. STATE               ATOMIC MASS H298-H0    S298    !
$
 ELEMENT VA   VACUUM                      0.0          0.0      0.0    ! 
 ELEMENT AL   FCC_A1                     26.98154   4540.      28.30   ! 
 ELEMENT ZR   HCP_A3                     91.22      5566.27    39.1809 ! 
$ ------------------------------------------------------------------------------
$ Phase definitions
$
 PHASE LIQUID:L % 1 1 !
 CONST LIQUID:L : AL ZR : !
$
$ Fcc (cF4, Fm-3m) and MeX (cF8, Fm-3m)
$
 PHASE FCC_A1 % 2 1 1 !
 CONST FCC_A1 : AL% ZR : VA : !
$
$ Bcc (cI2, Im-3m)
$
 PHASE BCC_A2 % 2 1 3 !
 CONST BCC_A2 : AL ZR% : VA : !
$
$ Hcp (hP2, P6_3/mmc) and Me2X (NiAs-type, hP4, P6_3/mmc, B8_1)
$
 PHASE HCP_A3 % 2 1 0.5 !
 CONST HCP_A3 : AL ZR% : VA : !
$
$ Prototype Al3Zr (tI16, I4/mmm)
$
 PHASE AL3ZR_D023 % 2 3 1 !
 CONST AL3ZR_D023 : AL : ZR : !
$
$ Prototype MgZn2 (hP12, P6_3/mmc)
$
 PHASE AL2ZR_C14 % 2 2 1 !
 CONST AL2ZR_C14 : AL : ZR : !
$
$ Prototype Al3Zr2 (oF40, Fdd2)
$
 PHASE AL3ZR2 % 2 3 2 !
 CONST AL3ZR2 : AL : ZR : !
$
$ Prototype CrB (oC8, Cmcm)
$
 PHASE ALZR_B33 % 2 1 1 !
 CONST ALZR_B33 : AL : ZR : !
$
$ Prototype Ga4Ti5 (hP18, P6_3/mcm)
$
 PHASE AL4ZR5 % 2 4 5 !
 CONST AL4ZR5 : AL : ZR : !
$
$ Prototype Al2Zr3 (tP20, P4_2/mnm)
$
 PHASE AL2ZR3 % 2 2 3 !
 CONST AL2ZR3 : AL : ZR : !
$
$ Prototype Si3W5 (tI32, I4/mcm)
$
 PHASE AL3ZR5_D8M % 2 3 5 !
 CONST AL3ZR5_D8M : AL : ZR : !
$
$ Prototype InNi2 (hP6, P6_3/mmc)
$
 PHASE ALZR2_B82 % 2 1 2 !
 CONST ALZR2_B82 : AL : ZR : !
$
$ Prototype AuCu3 (cP4, Pm-3m)
$
 PHASE ALZR3_L12 % 2 1 3 !
 CONST ALZR3_L12 : AL : ZR : !
$ ------------------------------------------------------------------------------
$ Defaults
$
 DEFINE-SYSTEM-DEFAULT ELEMENT 2 !
 DEFAULT-COM DEFINE_SYSTEM_ELEMENT VA !
 TYPE-DEF % SEQ * !
 FUNCTION ZERO      298.15  0;                                         6000 N !
 FUNCTION UN_ASS    298.15  0;                                         6000 N !
 FUNCTION R         298.15  +8.31451;                                  6000 N !
$ ------------------------------------------------------------------------------
$ Element data
$ ------------------------------------------------------------------------------
$ Al
$
$ BCT_A5 and DIAMOND_A4 added in unary 3.0
$
 PAR  G(FCC_A1,AL:VA),,                 +GHSERAL;                2900 N 91Din !
 PAR  G(BCC_A2,AL:VA),,                 +GHSERAL+10083-4.813*T;  2900 N 91Din !
 PAR  G(HCP_A3,AL:VA),,                 +GHSERAL+5481-1.8*T;     2900 N 91Din !
$PAR  G(CBCC_A12,AL:VA),,               +GHSERAL
$            +10083.4-4.813*T;                                   2900 N 91Din !
$PAR  G(CUB_A13,AL:VA),,                +GHSERAL
$            +10920.44-4.8116*T;                                 2900 N 91Din !
$PAR  G(BCT_A5,AL),,                    +GHSERAL+10083-4.813*T;  2900 N SGCOST !
$PAR  G(DIAMOND_A4,AL),,                +GHSERAL+30*T;           2900 N SGCOST !
 PAR  G(LIQUID,AL),,                    +GLIQAL;                 2900 N 91Din !
$
 FUNCTION GHSERAL   298.15  -7976.15+137.093038*T-24.3671976*T*LN(T)
       -0.001884662*T**2-8.77664E-07*T**3+74092*T**(-1);
       700.00  Y  -11276.24+223.048446*T-38.5844296*T*LN(T)
       +0.018531982*T**2 -5.764227E-06*T**3+74092*T**(-1);
       933.47  Y  -11278.361+188.684136*T-31.748192*T*LN(T)
       -1.230622E+28*T**(-9);
      2900.00  N !
 FUNCTION GLIQAL    298.15  +11005.045-11.84185*T+GHSERAL+7.9337E-20*T**7;
       933.47  Y  -795.991+177.430209*T-31.748192*T*LN(T);
      2900.00  N !
 FUNCTION GBCCAL    298.15  +GHSERAL+10083-4.813*T;                    2900 N !
$ ------------------------------------------------------------------------------
$ Zr
$
$ CUB_A13, CBCC_A12, ORTHORHOMBIC_A20 and TETRAGONAL_U added in unary 4.1
$
 PAR  G(HCP_A3,ZR:VA)           130.00  +GHSERZR;,,                   N 91Din !
 PAR  G(BCC_A2,ZR:VA)           130.00  +GBCCZR;,,                    N 91Din !
$PAR  G(OMEGA,ZR)               130.00  +GOMEZR;,,                    N 91Din !
 PAR  G(FCC_A1,ZR:VA)           130.00  +GHSERZR+7600-0.9*T;,,        N 91Din !
$PAR  G(CBCC_A12,ZR:VA)         130.00  +GHSERZR+4602.2;,,            N 99SGUN !
$PAR  G(CUB_A13,ZR:VA)          130.00  +GHSERZR+7531.2;,,            N 99SGUN !
$PAR  G(ORTHORHOMBIC_A20,ZR)    130.00  +GBCCZR+5000;,,               N 99SGUN !
$PAR  G(TETRAGONAL_U,ZR)        130.00  +GBCCZR+5000;,,               N 99SGUN !
 PAR  G(LIQUID,ZR)              130.00  +GLIQZR;,,                    N 91Din !
$
 FUNCTION GHSERZR   130.00  -7827.595+125.64905*T-24.1618*T*LN(T)
       -0.00437791*T**2+34971*T**(-1);
      2128.00  Y  -26085.921+262.724183*T-42.144*T*LN(T)-1.342896E+31*T**(-9);
      6000.00  N !
 FUNCTION GBCCZR    130.00  -525.539+124.9457*T-25.607406*T*LN(T)
       -3.40084E-04*T**2-9.729E-09*T**3+25233*T**(-1)-7.6143E-11*T**4;
      2128.00  Y  -4620.034+1.55998*T+GHSERZR+1.4103476E+32*T**(-9);
      6000.00  N !
 FUNCTION GOMEZR    130.00  -8878.082+144.432234*T-26.8556*T*LN(T)
       -0.002799446*T**2+38376*T**(-1);
      2128.00  Y  -3414.603+2.566675*T+GHSERZR+8.517346E+31*T**(-9);
      6000.00  N !
 FUNCTION GLIQZR    130.00  +18147.69-9.080812*T+GHSERZR+1.6275E-22*T**7;
      2128.00  Y  -8281.26+253.812609*T-42.144*T*LN(T);
      6000.00  N !
$ ------------------------------------------------------------------------------
$ Binary system
$
$ From N. Saunders 1998 (Included in LB Vol. 1)
$
$ N. Saunders, COST 507, Final report round 2, 1998.
$
$ Checked against LB. Checked at 6000 K.
$
$ ALZR_BF is incorrectly given the name C23_ALZR in LB. (C23 is PbCl2-type.)
$ AL3ZR_D023 is incorrectly given the name D022_AL3ZR in LB.
$ (D0_22 is Al3Ti-type.) In both cases, the correct structure is listed in
$ the LB phase table.
$
$ There is an inverse miscibility gap with a minimum at about 6200K, x(Zr)=0.3
$
 PAR  L(LIQUID,AL,ZR;0),,               -125000+35*T;,,               N 98Sau9 !
 PAR  L(LIQUID,AL,ZR;1),,               -10000+5.57*T;,,              N 98Sau9 !
 PAR  L(LIQUID,AL,ZR;2),,               +15750;,,                     N 98Sau9 !
$
 PAR  L(FCC_A1,AL,ZR:VA;0),,            -120000+30*T;,,               N 98Sau9 !
 PAR  L(FCC_A1,AL,ZR:VA;1),,            -10000;,,                     N 98Sau9 !
 PAR  L(FCC_A1,AL,ZR:VA;2),,            +15000;,,                     N 98Sau9 !
$
 PAR  L(BCC_A2,AL,ZR:VA;0),,            -122300+32*T;,,               N 98Sau9 !
 PAR  L(BCC_A2,AL,ZR:VA;1),,            -11000;,,                     N 98Sau9 !
 PAR  L(BCC_A2,AL,ZR:VA;2),,            +15000;,,                     N 98Sau9 !
$
 PAR  L(HCP_A3,AL,ZR:VA;0),,            -122300+32*T;,,               N 98Sau9 !
 PAR  L(HCP_A3,AL,ZR:VA;1),,            -8000;,,                      N 98Sau9 !
 PAR  L(HCP_A3,AL,ZR:VA;2),,            +17000;,,                     N 98Sau9 !
$
 PAR  G(AL3ZR_D023,AL:ZR),,             +3*GHSERAL+GHSERZR
             -162500+28.92*T;,,                                       N 98Sau9 !
 PAR  G(AL2ZR_C14,AL:ZR),,              +2*GHSERAL+GHSERZR
             -137430+25.44*T;,,                                       N 98Sau9 !
 PAR  G(AL3ZR2,AL:ZR),,                 +3*GHSERAL+2*GHSERZR
             -234700+44.1*T;,,                                        N 98Sau9 !
 PAR  G(ALZR_B33,AL:ZR),,               +GHSERAL+GHSERZR
             -89000+17.0384*T;,,                                      N 98Sau9 !
 PAR  G(AL4ZR5,AL:ZR),,                 +4*GHSERAL+5*GHSERZR
             -369000+62.55*T;,,                                       N 98Sau9 !
 PAR  G(AL2ZR3,AL:ZR),,                 +2*GHSERAL+3*GHSERZR
             -192135+33*T;,,                                          N 98Sau9 !
 PAR  G(AL3ZR5_D8M,AL:ZR),,             +3*GHSERAL+5*GHSERZR
             -289984+48.72*T;,,                                       N 98Sau9 !
 PAR  G(ALZR2_B82,AL:ZR),,              +GHSERAL+2*GHSERZR
             -100125+17.553*T;,,                                      N 98Sau9 !
 PAR  G(ALZR3_L12,AL:ZR),,              +GHSERAL+3*GHSERZR
             -108000+22.38*T;,,                                       N 98Sau9 !
$ ------------------------------------------------------------------------------
$
 ASSESSED_SYSTEM
  AL-ZR(TDB -* +LIQ +AL2ZR_C14 +AL2ZR3 +AL3ZR_D023 +AL3ZR2 
  +AL3ZR5_D8M +AL4ZR5 +ALZR_B33 +ALZR2_B82 +ALZR3_L12 +BCC_A2
  +FCC_A1 +HCP_A3  ;P3 TMM:300/2300 STP:.3/2000) !
$
$
 LIST-OF-REFERENCE
 NUMBER  SOURCE
  Null   'Unknown source'
  COST   'COST 507 database'
  SGCOST 'COST 507 database, SGTE unary database V.3.0, 1996; Al, B, Nd, Ti, Zn'
  91Din  'A.T. Dinsdale, Calphad, 15, 317-425(1991).'
  98Sau9 'N. Saunders, COST 507, Final report round 2, 1998; Al-Zr'
  99SGUN 'SGTE unary database V.4.1, 1999.'
!

File: data/databases/sgte-binary/AmFe-10Kur.tdb
$
$ Database for Am-Fe from M. Kurata 2010.
$
$ M. Kurata, IOP Conf. Ser.: Mater. Sci. Eng., 9, 012023(2010).
$
$ Dataset created 2019.08.31 by Bengt Hallstedt.
$ 2020.12.22: Modified for use with GES6.
$
$ There is nothing to compare with in the paper. The phase diagram is probably
$ unknown.
$
$ There is an inverse miscibility gap with a minimum at 2382 K and x(Fe)=0.60.
$
$ ------------------------------------------------------------------------------
 TEMP-LIM 298.15 6000.00 !
$
$ELEMENT NAME  REF. STATE               ATOMIC MASS H298-H0    S298    !
$
 ELEMENT VA   VACUUM                      0.0          0.0      0.0    ! 
 ELEMENT AM   DHCP                      243.        6407.00    55.3960 ! 
 ELEMENT FE   BCC_A2                     55.847     4489.0     27.2797 ! 
$ ------------------------------------------------------------------------------
$ Phase definitions
$
 PHASE LIQUID:L % 1 1 !
 CONST LIQUID:L : AM FE : !
$
$ Fcc (cF4, Fm-3m) and MeX (cF8, Fm-3m), delta
$
 PHASE FCC_A1 %A 2 1 1 !
 CONST FCC_A1 : AM% FE% : VA : !
$
$ Bcc (cI2, Im-3m), epsilon
$
 PHASE BCC_A2 %B 2 1 3 !
 CONST BCC_A2 : AM% FE% : VA : !
$
$ Hcp (hP2, P6_3/mmc) and Me2X (NiAs-type, hP4, P6_3/mmc, B8_1)
$
 PHASE HCP_A3 %A 2 1 0.5 !
 CONST HCP_A3 : AM FE : VA : !
$
$ Prototype alpha-La (hP4, P6_3/mmc)
$
 PHASE DHCP % 1 1 !
 CONST DHCP : AM% FE : !
$
$ Prototype MnU6 (tI28, I4/mcm)
$
 PHASE AM6FE_D2C % 2 6 1 !
 CONST AM6FE_D2C : AM : FE : !
$
$ Prototype Cu2Mg (cF24, Fd-3m)
$
 PHASE AMFE2_C15 % 2 1 2 !
 CONST AMFE2_C15 : AM : FE : !
$ ------------------------------------------------------------------------------
$ Defaults
$
 DEFINE-SYSTEM-DEFAULT ELEMENT 2 !
 DEFAULT-COM DEFINE_SYSTEM_ELEMENT VA !
 TYPE-DEF % SEQ * !
 TYPE-DEF A GES AMEND_PHASE_DESCRIPTION @ MAGNETIC -3 0.28 !
 TYPE-DEF B GES AMEND_PHASE_DESCRIPTION @ MAGNETIC -1 0.4 !
 FUNCTION ZERO      298.15  0;                                         6000 N !
 FUNCTION UN_ASS    298.15  0;                                         6000 N !
 FUNCTION R         298.15  +8.31451;                                  6000 N !
$ ------------------------------------------------------------------------------
$ Element data
$ ------------------------------------------------------------------------------
$ Am
$
$ HCP_A3, ORTHO_AC, TETRAG_AD, ALPHA_PU, BETA_PU, GAMMA_PU, TETRAGONAL_A6
$ ORTHORHOMBIC_A20 and TETRAGONAL_U from 10Kur2 not included in unary
$
 PAR  G(DHCP,AM),,                      +GHSERAM;                3000 N 91Din !
 PAR  G(FCC_A1,AM:VA),,                 +GFCCAM;                 3000 N 91Din !
 PAR  G(BCC_A2,AM:VA),,                 +GBCCAM;                 3000 N 91Din !
 PAR  G(HCP_A3,AM:VA),,                 +GHSERAM+5000;           3000 N 10Kur2 !
$PAR  G(ORTHO_AC,AM),,                  +GHSERAM+5000;           3000 N 10Kur2 !
$PAR  G(TETRAG_AD,AM),,                 +GHSERAM+5000;           3000 N 10Kur2 !
$PAR  G(ALPHA_PU,AM),,                  +GHSERAM+5000;           3000 N 10Kur2 !
$PAR  G(BETA_PU,AM),,                   +GHSERAM+5000;           3000 N 10Kur2 !
$PAR  G(GAMMA_PU,AM),,                  +GHSERAM+5000;           3000 N 10Kur2 !
$PAR  G(TETRAGONAL_A6,AM),,             +GHSERAM+5000;           3000 N 10Kur2 !
$PAR  G(ORTHORHOMBIC_A20,AM),,          +GHSERAM+5000;           3000 N 10Kur2 !
$PAR  G(TETRAGONAL_U,AM),,              +GHSERAM+5000;           3000 N 10Kur2 !
 PAR  G(LIQUID,AM),,                    +GHSERAM
             +19910.7-14.1205*T;                                 3000 N 91Din !
$
 FUNCTION GHSERAM   298.15  -6639.201+89.645685*T-21.1868*T*LN(T)
       -0.00559955*T**2-5.41038E-07*T**3-30424*T**(-1);
      1329.00  Y  -21702.938+241.107269*T-41.84*T*LN(T);
      3000.00  N !
 FUNCTION GFCCAM    298.15  -5224.899+99.204329*T-23.1377*T*LN(T)
       -0.00294694*T**2-6.64773E-07*T**3-18507*T**(-1);
      1018.00  Y  -2935.853+73.800069*T-19.4406*T*LN(T)
       -0.005418*T**2-3.75233E-07*T**3-260435*T**(-1);
      1548.70  Y  -476.655+0.246538*T+GHSERAM;
      3000.00  N !
 FUNCTION GBCCAM    298.15  +5973.805-4.531331*T+GHSERAM
       +5E-08*T**2+5E-12*T**3;
       999.00  Y  -7800.332+63.93115*T-15.8832*T*LN(T)
       -0.0190671*T**2+2.291117E-06*T**3+2287195*T**(-1);
      1339.00  Y  -13153.887+219.600832*T-39.748*T*LN(T);
      1449.00  Y  +70352.138-326.394464*T+33.413*T*LN(T)
       -0.02736485*T**2+1.801717E-06*T**3-17379450*T**(-1);
      2183.60  Y  +4777.694-3.740241*T+GHSERAM;
      3000.00  N !
 FUNCTION GLIQAM    298.15  +GHSERAM+19910.7-14.1205*T;                6000 N !
$ ------------------------------------------------------------------------------
$ Fe
$
$ ORTHORHOMBIC_A20 and TETRAGONAL_U added im unary 4.1
$
$ DHCP, TETRAGONAL_A6, ORTHORHOMBIC_A20, TETRAGONAL_U, ORTHO_AC, TETRAG_AD,
$ ALPHA_PU, BETA_PU and GAMMA_PU from 10Kur2 not included in unary
$
 PAR  G(BCC_A2,FE:VA),,                 +GHSERFE;,,                   N 91Din !
 PAR  TC(BCC_A2,FE:VA),,                 1043.00;,,                   N 91Din !
 PAR  BM(BCC_A2,FE:VA),,                    2.22;,,                   N 91Din !
 PAR  G(FCC_A1,FE:VA),,                 +GFCCFE;,,                    N 91Din !
 PAR  TC(FCC_A1,FE:VA),,                 -201.00;,,                   N 91Din !
 PAR  BM(FCC_A1,FE:VA),,                   -2.10;,,                   N 91Din !
 PAR  G(HCP_A3,FE:VA),,                 +GHCPFE;,,                    N 91Din !
 PAR  G(DHCP,FE),,                      +GFCCFE+10000;,,              N 10Kur2 !
$PAR  G(TETRAGONAL_A6,FE),,             +GFCCFE+10000;,,              N 10Kur2 !
$PAR  G(CBCC_A12,FE:VA),,               +GHSERFE+4745;,,              N 91Din !
$PAR  G(CUB_A13,FE:VA),,                +GHSERFE+3745;,,              N 91Din !
$PAR  G(ORTHORHOMBIC_A20,FE),,          +GHSERFE+5000;,,              N 99SGUN !
$PAR  G(ORTHORHOMBIC_A20,FE),,          +GFCCFE+10000;,,              N 10Kur2 !
$PAR  G(TETRAGONAL_U,FE),,              +GHSERFE+5000;,,              N 99SGUN !
$PAR  G(TETRAGONAL_U,FE),,              +GFCCFE+10000;,,              N 10Kur2 !
$PAR  G(ORTHO_AC,FE),,                  +GFCCFE+10000;,,              N 10Kur2 !
$PAR  G(TETRAG_AD,FE),,                 +GFCCFE+10000;,,              N 10Kur2 !
$PAR  G(ALPHA_PU,FE),,                  +GFCCFE+10000;,,              N 10Kur2 !
$PAR  G(BETA_PU,FE),,                   +GFCCFE+10000;,,              N 10Kur2 !
$PAR  G(GAMMA_PU,FE),,                  +GFCCFE+10000;,,              N 10Kur2 !
 PAR  G(LIQUID,FE),,                    +GLIQFE;,,                    N 91Din !
$
 FUNCTION GHSERFE   298.15  +1225.7+124.134*T-23.5143*T*LN(T)
       -0.00439752*T**2-5.8927E-08*T**3+77359*T**(-1);
      1811.00  Y  -25383.581+299.31255*T-46*T*LN(T)+2.29603E+31*T**(-9);
      6000.00  N !
 FUNCTION GFCCFE    298.15  -1462.4+8.282*T-1.15*T*LN(T)
       +6.4E-04*T**2+GHSERFE;
      1811.00  Y  -1713.815+0.940009*T+GHSERFE+4.9251E+30*T**(-9);
      6000.00  N !
 FUNCTION GHCPFE    298.15  -3705.78+12.591*T-1.15*T*LN(T)
       +6.4E-04*T**2+GHSERFE;
      1811.00  Y  -3957.195+5.249009*T+GHSERFE+4.9251E+30*T**(-9);
      6000.00  N !
 FUNCTION GLIQFE    298.15  +12040.17-6.55843*T+GHSERFE-3.67516E-21*T**7;
      1811.00  Y  -10838.83+291.302*T-46*T*LN(T);
      6000.00  N !
$ ------------------------------------------------------------------------------
$ Binary system
$
$ M. Kurata, IOP Conf. Ser.: Mater. Sci. Eng., 9, 012023(2010).
$
$ Checked at 6000 K.
$
$ There is nothing to compare with in the paper. The phase diagram is probably
$ unknown.
$
$ There is an inverse miscibility gap with a minimum at 2382 K and x(Fe)=0.60.
$
 PAR  L(LIQUID,AM,FE;0),,               -40000+30*T;,,                N 10Kur2 !
 PAR  L(LIQUID,AM,FE;1),,               -10000;,,                     N 10Kur2 !
 PAR  L(LIQUID,AM,FE;2),,               -5000;,,                      N 10Kur2 !
$
 PAR  L(FCC_A1,AM,FE:VA;0),,            +30000;,,                     N 10Kur2 !
 PAR  L(BCC_A2,AM,FE:VA;0),,            +15000;,,                     N 10Kur2 !
 PAR  L(HCP_A3,AM,FE:VA;0),,            +30000;,,                     N 10Kur2 !
 PAR  L(DHCP,AM,FE;0),,                 +30000;,,                     N 10Kur2 !
$
 PAR  G(AM6FE_D2C,AM:FE),,              +6*GLIQAM+GLIQFE
             -141000+90*T;,,                                          N 10Kur2 !
 PAR  G(AMFE2_C15,AM:FE),,              +GLIQAM+2*GLIQFE
             -57000+26*T;,,                                           N 10Kur2 !
$ ------------------------------------------------------------------------------
$
$
 LIST-OF-REFERENCE
 NUMBER  SOURCE
  Null   'Unknown source'
  COST   'COST 507 database'
  91Din  'A.T. Dinsdale, Calphad, 15, 317-425(1991).'
  10Kur2 'M. Kurata, IOP Conf. Ser.: Mater. Sci. Eng., 9, 012023(2010);
          Am, Fe, Am-Fe'
!

File: data/databases/sgte-binary/AmGa-16Per.tdb
$
$ Database for Am-Ga from A. Perron et al. 2016.
$
$ A. Perron, P.E.A. Turchi, A. Landa, B. Oudot, B. Ravat, F. Delaunay,
$ J. Nucl. Mater., 482, 187-200(2016).
$
$ Dataset created 2019.07.24 by Bengt Hallstedt.
$ 2020.12.22: Modified for use with GES6.
$
$ No experimental data. The assessment is an estimation based on similar
$ systems.
$
$ The stability ranges of the low-temperature phases Am2Ga7, Am3Ga11, AmGa4,
$ AmGa6 and Am2Ga15 are not correctly reproduced because of rounding errors.
$
$ ------------------------------------------------------------------------------
 TEMP-LIM 298.15 6000.00 !
$
$ELEMENT NAME  REF. STATE               ATOMIC MASS H298-H0    S298    !
$
 ELEMENT VA   VACUUM                      0.0          0.0      0.0    ! 
 ELEMENT AM   DHCP                      243.        6407.00    55.3960 ! 
 ELEMENT GA   ORTHORHOMBIC_GA            69.72      5572.0     40.7271 ! 
$ ------------------------------------------------------------------------------
$ Phase definitions
$
 PHASE LIQUID:L % 1 1 !
 CONST LIQUID:L : AM GA : !
$
$ Fcc (cF4, Fm-3m) and MeX (cF8, Fm-3m)
$
 PHASE FCC_A1 %A 2 1 1 !
 CONST FCC_A1 : AM% GA : VA : !
$
$ Bcc (cI2, Im-3m)
$
 PHASE BCC_A2 %B 2 1 3 !
 CONST BCC_A2 : AM% GA : VA : !
$
$ Hcp (hP2, P6_3/mmc) and Me2X (NiAs-type, hP4, P6_3/mmc, B8_1)
$
 PHASE HCP_A3 %A 2 1 0.5 !
 CONST HCP_A3 : GA : VA : !
$
$ Prototype alpha-La (hP4, P6_3/mmc)
$
 PHASE DHCP % 1 1 !
 CONST DHCP : AM : !
$
$ alpha-Ga (oC8, Cmca)
$
 PHASE ORTHORHOMBIC_A11 % 1 1 !
 CONST ORTHORHOMBIC_A11 : GA : !
$
$ Prototype Pb3Sr (tP4, P4/mmm)
$
 PHASE AM3GA_ALPHA % 2 3 1 !
 CONST AM3GA_ALPHA : AM : GA : !
$
$ Prototype AuCu3 (cP4, Pm-3m)
$
 PHASE AM3GA_L12 % 2 3 1 !
 CONST AM3GA_L12 : AM : GA : !
$
$ unknown structure
$
 PHASE AM5GA3 % 2 5 3 !
 CONST AM5GA3 : AM : GA : !
$
$ unknown structure
$
 PHASE AMGA_ALPHA % 2 1 1 !
 CONST AMGA_ALPHA : AM : GA : !
$
$ unknown structure
$
 PHASE AMGA_BETA % 2 1 1 !
 CONST AMGA_BETA : AM : GA : !
$
$ unknown structure
$
 PHASE AM2GA3 % 2 2 3 !
 CONST AM2GA3 : AM : GA : !
$
$ Prototype AlB2 (hP3, P6/mmm)
$
 PHASE AMGA2_C32 % 2 1 2 !
 CONST AMGA2_C32 : AM : GA : !
$
$ unknown structure
$
 PHASE AMGA3_ALPHA % 2 1 3 !
 CONST AMGA3_ALPHA : AM : GA : !
$
$ unknown structure
$
 PHASE AMGA3_BETA % 2 1 3 !
 CONST AMGA3_BETA : AM : GA : !
$
$ unknown structure
$
 PHASE AMGA3_GAMMA % 2 1 3 !
 CONST AMGA3_GAMMA : AM : GA : !
$
$ unknown structure
$
 PHASE AM2GA7 % 2 2 7 !
 CONST AM2GA7 : AM : GA : !
$
$ unknown structure
$
 PHASE AM3GA11 % 2 3 11 !
 CONST AM3GA11 : AM : GA : !
$
$ Prototype Al4U (oI20, Imma)
$
 PHASE AMGA4_D1B % 2 1 4 !
 CONST AMGA4_D1B : AM : GA : !
$
$ unknown structure
$
 PHASE AMGA6 % 2 1 6 !
 CONST AMGA6 : AM : GA : !
$
$ unknown structure
$
 PHASE AM2GA15 % 2 2 15 !
 CONST AM2GA15 : AM : GA : !
$ ------------------------------------------------------------------------------
$ Defaults
$
 DEFINE-SYSTEM-DEFAULT ELEMENT 2 !
 DEFAULT-COM DEFINE_SYSTEM_ELEMENT VA !
 TYPE-DEF % SEQ * !
 TYPE-DEF A GES AMEND_PHASE_DESCRIPTION @ MAGNETIC -3 0.28 !
 TYPE-DEF B GES AMEND_PHASE_DESCRIPTION @ MAGNETIC -1 0.4 !
 FUNCTION ZERO      298.15  0;                                         6000 N !
 FUNCTION UN_ASS    298.15  0;                                         6000 N !
 FUNCTION R         298.15  +8.31451;                                  6000 N !
$ ------------------------------------------------------------------------------
$ Element data
$ ------------------------------------------------------------------------------
$ Am
$
 PAR  G(DHCP,AM),,                      +GHSERAM;                3000 N 91Din !
 PAR  G(FCC_A1,AM:VA),,                 +GFCCAM;                 3000 N 91Din !
 PAR  G(BCC_A2,AM:VA),,                 +GBCCAM;                 3000 N 91Din !
 PAR  G(LIQUID,AM),,                    +GHSERAM
             +19910.7-14.1205*T;                                 3000 N 91Din !
$
 FUNCTION GHSERAM   298.15  -6639.201+89.645685*T-21.1868*T*LN(T)
       -0.00559955*T**2-5.41038E-07*T**3-30424*T**(-1);
      1329.00  Y  -21702.938+241.107269*T-41.84*T*LN(T);
      3000.00  N !
 FUNCTION GFCCAM    298.15  -5224.899+99.204329*T-23.1377*T*LN(T)
       -0.00294694*T**2-6.64773E-07*T**3-18507*T**(-1);
      1018.00  Y  -2935.853+73.800069*T-19.4406*T*LN(T)
       -0.005418*T**2-3.75233E-07*T**3-260435*T**(-1);
      1548.70  Y  -476.655+0.246538*T+GHSERAM;
      3000.00  N !
 FUNCTION GBCCAM    298.15  +5973.805-4.531331*T+GHSERAM
       +5E-08*T**2+5E-12*T**3;
       999.00  Y  -7800.332+63.93115*T-15.8832*T*LN(T)
       -0.0190671*T**2+2.291117E-06*T**3+2287195*T**(-1);
      1339.00  Y  -13153.887+219.600832*T-39.748*T*LN(T);
      1449.00  Y  +70352.138-326.394464*T+33.413*T*LN(T)
       -0.02736485*T**2+1.801717E-06*T**3-17379450*T**(-1);
      2183.60  Y  +4777.694-3.740241*T+GHSERAM;
      3000.00  N !
$ ------------------------------------------------------------------------------
$ Ga
$
$ DIAMOND_A4 added in unary 5.0
$
$ Changed name from ORTHORHOMBIC_GA to ORTHORHOMBIC_A11
$
 PAR  G(ORTHORHOMBIC_A11,GA)    200.00  +GHSERGA;                4000 N 91Din !
 PAR  G(FCC_A1,GA:VA)           200.00  +GHSERGA+3800-10.2*T;    4000 N 91Din !
 PAR  G(BCC_A2,GA:VA)           200.00  +GHSERGA+4500-11.7*T;    4000 N 91Din !
 PAR  G(HCP_A3,GA:VA)           200.00  +GHSERGA+4500-9.5*T;     4000 N 91Din !
$PAR  G(DIAMOND_A4,GA)          200.00  +GHSERGA+20900-2*T;      4000 N 09SGUN !
$PAR  G(BCT_A5,GA)              200.00  +GHSERGA+3846-9.8*T;     4000 N 91Din !
$PAR  G(TETRAGONAL_A6,GA)       200.00  +GHSERGA+3500-10*T;      4000 N 91Din !
 PAR  G(LIQUID,GA)              200.00  +GLIQGA;                 4000 N 91Din !
$
 FUNCTION GHSERGA   200.00  -21312.331+585.263691*T-108.228783*T*LN(T)
       +0.227155636*T**2-1.18575257E-04*T**3+439954*T**(-1);
       302.91  Y  -7055.643+132.73019*T-26.0692906*T*LN(T)
       +1.506E-04*T**2-4.0173E-08*T**3-118332*T**(-1)+1.64547E+23*T**(-9);
      4000.00  N !
 FUNCTION GLIQGA    200.00  +5491.298-18.073995*T+GHSERGA-7.0171E-17*T**7;
       302.91  Y  +5666.455-18.681147*T+GHSERGA-1.64547E+23*T**(-9);
      4000.00  N !
 FUNCTION GHCPGA    298.15  +GHSERGA+4500-9.5*T;                       6000 N !
$ ------------------------------------------------------------------------------
$ Binary system
$
$ A. Perron, P.E.A. Turchi, A. Landa, B. Oudot, B. Ravat, F. Delaunay,
$ J. Nucl. Mater., 482, 187-200(2016).
$
$ Checked against paper. Checked at 6000 K.
$
$ No experimental data. The assessment is an estimation based on similar
$ systems.
$
$ The stability ranges of the low-temperature phases Am2Ga7, Am3Ga11, AmGa4,
$ AmGa6 and Am2Ga15 are not correctly reproduced because of rounding errors.
$
 PAR  L(LIQUID,AM,GA;0),,               -121696-4*T;,,                N 16Per !
 PAR  L(LIQUID,AM,GA;1),,               -31927-5.288*T;,,             N 16Per !
 PAR  L(LIQUID,AM,GA;2),,               +12711-7.134*T;,,             N 16Per !
$
 PAR  L(FCC_A1,AM,GA:VA;0),,            -100000;,,                    N 16Per !
 PAR  L(BCC_A2,AM,GA:VA;0),,            -20000;,,                     N 16Per !
$
 PAR  G(AM3GA_ALPHA,AM:GA),,            +3*GHSERAM+GHSERGA
             -155736+44.372*T;,,                                      N 16Per !
 PAR  G(AM3GA_L12,AM:GA),,              +3*GHSERAM+GHSERGA
             -155100+43.37*T;,,                                       N 16Per !
 PAR  G(AM5GA3,AM:GA),,                 +5*GHSERAM+3*GHSERGA
             -387150+76*T;,,                                          N 16Per !
 PAR  G(AMGA_ALPHA,AM:GA),,             +GHSERAM+GHSERGA
             -102978+10.073*T;,,                                      N 16Per !
 PAR  G(AMGA_BETA,AM:GA),,              +GHSERAM+GHSERGA
             -100577+7.22*T;,,                                        N 16Per !
 PAR  G(AM2GA3,AM:GA),,                 +2*GHSERAM+3*GHSERGA
             -271300+20*T;,,                                          N 16Per !
 PAR  G(AMGA2_C32,AM:GA),,              +GHSERAM+2*GHSERGA
             -166500+8.01*T;,,                                        N 16Per !
 PAR  G(AMGA3_ALPHA,AM:GA),,            +GHSERAM+3*GHSERGA
             -238856.44+44.992*T;,,                                   N 16Per !
 PAR  G(AMGA3_BETA,AM:GA),,             +GHSERAM+3*GHSERGA
             -238852.48+44.988*T;,,                                   N 16Per !
 PAR  G(AMGA3_GAMMA,AM:GA),,            +GHSERAM+3*GHSERGA
             -194728+8.1*T;,,                                         N 16Per !
 PAR  G(AM2GA7,AM:GA),,                 +2*GHSERAM+7*GHSERGA
             -531000+160.2*T;,,                                       N 16Per !
 PAR  G(AM3GA11,AM:GA),,                +3*GHSERAM+11*GHSERGA
             -798000+225.4*T;,,                                       N 16Per !
 PAR  G(AMGA4_D1B,AM:GA),,              +GHSERAM+4*GHSERGA
             -269100+74.5*T;,,                                        N 16Per !
 PAR  G(AMGA6,AM:GA),,                  +GHSERAM+6*GHSERGA
             -287000+86.8*T;,,                                        N 16Per !
 PAR  G(AM2GA15,AM:GA),,                +2*GHSERAM+15*GHSERGA
             -646000+374*T;,,                                         N 16Per !
$ ------------------------------------------------------------------------------
$
$
 LIST-OF-REFERENCE
 NUMBER  SOURCE
  Null   'Unknown source'
  COST   'COST 507 database'
  91Din  'A.T. Dinsdale, Calphad, 15, 317-425(1991).'
  09SGUN 'SGTE unary database V.5.0, 2009.'
  16Per  'A. Perron, P.E.A. Turchi, A. Landa, B. Oudot, B. Ravat, F. Delaunay,
          J. Nucl. Mater., 482, 187-200(2016); Am-Ga'
!

File: data/databases/sgte-binary/AmNp-10Kur.tdb
$
$ Database for Am-Np from M. Kurata 2010.
$
$ M. Kurata, IOP Conf. Ser.: Mater. Sci. Eng., 9, 012023(2010).
$
$ Dataset created 2019.08.31 by Bengt Hallstedt.
$ 2020.12.22: Modified for use with GES6.
$
$ ------------------------------------------------------------------------------
 TEMP-LIM 298.15 6000.00 !
$
$ELEMENT NAME  REF. STATE               ATOMIC MASS H298-H0    S298    !
$
 ELEMENT VA   VACUUM                      0.0          0.0      0.0    ! 
 ELEMENT AM   DHCP                      243.        6407.00    55.3960 ! 
 ELEMENT NP   ORTHO_AC                  237.0482    6606.536   50.4590 ! 
$ ------------------------------------------------------------------------------
$ Phase definitions
$
 PHASE LIQUID:L % 1 1 !
 CONST LIQUID:L : AM NP : !
$
$ Fcc (cF4, Fm-3m) and MeX (cF8, Fm-3m), delta
$
 PHASE FCC_A1 %A 2 1 1 !
 CONST FCC_A1 : AM% NP : VA : !
$
$ Bcc (cI2, Im-3m), epsilon
$
 PHASE BCC_A2 %B 2 1 3 !
 CONST BCC_A2 : AM% NP% : VA : !
$
$ Hcp (hP2, P6_3/mmc) and Me2X (NiAs-type, hP4, P6_3/mmc, B8_1)
$
 PHASE HCP_A3 %A 2 1 0.5 !
 CONST HCP_A3 : AM NP : VA : !
$
$ Prototype alpha-La (hP4, P6_3/mmc)
$
 PHASE DHCP % 1 1 !
 CONST DHCP : AM% NP : !
$
$ Prototype alpha-Np (oP8, Pnma)
$
 PHASE ORTHO_AC % 1 1 !
 CONST ORTHO_AC : AM NP% : !
$
$ Prototype beta-Np (tP4, P4/nmm)
$
 PHASE TETRAG_AD % 1 1 !
 CONST TETRAG_AD : AM NP% : !
$ ------------------------------------------------------------------------------
$ Defaults
$
 DEFINE-SYSTEM-DEFAULT ELEMENT 2 !
 DEFAULT-COM DEFINE_SYSTEM_ELEMENT VA !
 TYPE-DEF % SEQ * !
 TYPE-DEF A GES AMEND_PHASE_DESCRIPTION @ MAGNETIC -3 0.28 !
 TYPE-DEF B GES AMEND_PHASE_DESCRIPTION @ MAGNETIC -1 0.4 !
 FUNCTION ZERO      298.15  0;                                         6000 N !
 FUNCTION UN_ASS    298.15  0;                                         6000 N !
 FUNCTION R         298.15  +8.31451;                                  6000 N !
$ ------------------------------------------------------------------------------
$ Element data
$ ------------------------------------------------------------------------------
$ Am
$
$ HCP_A3, ORTHO_AC, TETRAG_AD, ALPHA_PU, BETA_PU, GAMMA_PU, TETRAGONAL_A6
$ ORTHORHOMBIC_A20 and TETRAGONAL_U from 10Kur2 not included in unary
$
 PAR  G(DHCP,AM),,                      +GHSERAM;                3000 N 91Din !
 PAR  G(FCC_A1,AM:VA),,                 +GFCCAM;                 3000 N 91Din !
 PAR  G(BCC_A2,AM:VA),,                 +GBCCAM;                 3000 N 91Din !
 PAR  G(HCP_A3,AM:VA),,                 +GHSERAM+5000;           3000 N 10Kur2 !
 PAR  G(ORTHO_AC,AM),,                  +GHSERAM+5000;           3000 N 10Kur2 !
 PAR  G(TETRAG_AD,AM),,                 +GHSERAM+5000;           3000 N 10Kur2 !
$PAR  G(ALPHA_PU,AM),,                  +GHSERAM+5000;           3000 N 10Kur2 !
$PAR  G(BETA_PU,AM),,                   +GHSERAM+5000;           3000 N 10Kur2 !
$PAR  G(GAMMA_PU,AM),,                  +GHSERAM+5000;           3000 N 10Kur2 !
$PAR  G(TETRAGONAL_A6,AM),,             +GHSERAM+5000;           3000 N 10Kur2 !
$PAR  G(ORTHORHOMBIC_A20,AM),,          +GHSERAM+5000;           3000 N 10Kur2 !
$PAR  G(TETRAGONAL_U,AM),,              +GHSERAM+5000;           3000 N 10Kur2 !
 PAR  G(LIQUID,AM),,                    +GHSERAM
             +19910.7-14.1205*T;                                 3000 N 91Din !
$
 FUNCTION GHSERAM   298.15  -6639.201+89.645685*T-21.1868*T*LN(T)
       -0.00559955*T**2-5.41038E-07*T**3-30424*T**(-1);
      1329.00  Y  -21702.938+241.107269*T-41.84*T*LN(T);
      3000.00  N !
 FUNCTION GFCCAM    298.15  -5224.899+99.204329*T-23.1377*T*LN(T)
       -0.00294694*T**2-6.64773E-07*T**3-18507*T**(-1);
      1018.00  Y  -2935.853+73.800069*T-19.4406*T*LN(T)
       -0.005418*T**2-3.75233E-07*T**3-260435*T**(-1);
      1548.70  Y  -476.655+0.246538*T+GHSERAM;
      3000.00  N !
 FUNCTION GBCCAM    298.15  +5973.805-4.531331*T+GHSERAM
       +5E-08*T**2+5E-12*T**3;
       999.00  Y  -7800.332+63.93115*T-15.8832*T*LN(T)
       -0.0190671*T**2+2.291117E-06*T**3+2287195*T**(-1);
      1339.00  Y  -13153.887+219.600832*T-39.748*T*LN(T);
      1449.00  Y  +70352.138-326.394464*T+33.413*T*LN(T)
       -0.02736485*T**2+1.801717E-06*T**3-17379450*T**(-1);
      2183.60  Y  +4777.694-3.740241*T+GHSERAM;
      3000.00  N !
 FUNCTION GLIQAM    298.15  +GHSERAM+19910.7-14.1205*T;                6000 N !
$ ------------------------------------------------------------------------------
$ Np
$
$ FCC_A1, HCP_A3, DHCP, TETRAGONAL_A6, ALPHA_PU, BETA_PU, GAMMA_PU,
$ ORTHORHOMBIC_A20 and TETRAGONAL_U not included in unary
$ HCP_A3 from 14Xio not in unary
$
 PAR  G(ORTHO_AC,NP),,                  +GHSERNP;                4000 N 91Din !
 PAR  G(TETRAG_AD,NP),,                 +GTETNP;                 4000 N 91Din !
 PAR  G(BCC_A2,NP:VA),,                 +GBCCNP;                 4000 N 91Din !
 PAR  G(FCC_A1,NP:VA),,                 +GBCCNP+5000;            4000 N 10Kur2 !
 PAR  G(HCP_A3,NP:VA),,                 +GBCCNP+5000;            4000 N 10Kur2 !
$PAR  G(HCP_A3,NP:VA),,                 +GHSERNP+19000;          4000 N 14Xio !
 PAR  G(DHCP,NP),,                      +GBCCNP+5000;            4000 N 10Kur2 !
$PAR  G(TETRAGONAL_A6,NP),,             +GBCCNP+5000;            4000 N 10Kur2 !
$PAR  G(ALPHA_PU,NP),,                  +GHSERNP+187.2;          4000 N 10Kur2 !
$PAR  G(BETA_PU,NP),,                   +GTETNP+80.8;            4000 N 10Kur2 !
$PAR  G(GAMMA_PU,NP),,                  +GTETNP+2000;            4000 N 10Kur2 !
$PAR  G(ORTHORHOMBIC_A20,NP),,          +GTETNP+792;             4000 N 10Kur2 !
$PAR  G(TETRAGONAL_U,NP),,              +GTETNP+792;             4000 N 10Kur2 !
 PAR  G(LIQUID,NP),,                    +GLIQNP;                 4000 N 91Din !
$
 FUNCTION GHSERNP   298.15  +241.888-57.531347*T+4.0543*T*LN(T)
       -0.04127725*T**2-402857*T**(-1);
       553.00  Y  -57015.112+664.27337*T-102.523*T*LN(T)
       +0.0284592*T**2-2.483917E-06*T**3+4796910*T**(-1);
      1799.00  Y  -12092.736+255.780866*T-45.3964*T*LN(T);
      4000.00  N !
 FUNCTION GTETNP    298.15  -10157.32+183.829213*T-34.11*T*LN(T)
       -0.0161186*T**2+4.98465E-06*T**3+532825*T**(-1);
       555.00  Y  -7873.688+207.01896*T-39.33*T*LN(T);
       856.00  Y  +19027.98-46.64846*T-3.4265*T*LN(T)
       -0.01921045*T**2+1.52726E-06*T**3-3564640*T**(-1);
      1999.00  Y  -3978.084+0.926171*T+GHSERNP;
      4000.00  N !
 FUNCTION GBCCNP    298.15  -3224.664+174.911817*T-35.177*T*LN(T)
       -0.00251865*T**2+5.14743E-07*T**3+302225*T**(-1);
       856.00  Y  -2366.486+180.807719*T-36.401*T*LN(T);
       917.00  Y  +50882.281-297.324358*T+30.7734*T*LN(T)
       -0.0343483*T**2+2.707217E-06*T**3-7500100*T**(-1);
      1999.00  Y  -2786.95-1.007779*T+GHSERNP;
      4000.00  N !
 FUNCTION GLIQNP    298.15  -4627.18+160.024959*T-31.229*T*LN(T)
       -0.0163885*T**2+2.941883E-06*T**3+439915*T**(-1);
       917.00  Y  -7415.255+247.671446*T-45.3964*T*LN(T);
      4000.00  N !
$ ------------------------------------------------------------------------------
$ Binary system
$
$ M. Kurata, IOP Conf. Ser.: Mater. Sci. Eng., 9, 012023(2010).
$
$ Checked against paper. Checked at 6000 K.
$
 PAR  L(LIQUID,AM,NP;0),,               +20000;,,                     N 10Kur2 !
$
 PAR  L(FCC_A1,AM,NP:VA;0),,            +38000;,,                     N 10Kur2 !
 PAR  L(BCC_A2,AM,NP:VA;0),,            +38000-7*T;,,                 N 10Kur2 !
 PAR  L(DHCP,AM,NP;0),,                 +38000;,,                     N 10Kur2 !
 PAR  L(ORTHO_AC,AM,NP;0),,             +38000;,,                     N 10Kur2 !
 PAR  L(TETRAG_AD,AM,NP;0),,            +38000;,,                     N 10Kur2 !
$
$ Metastable
$
 PAR  L(HCP_A3,AM,NP:VA;0),,            +40000;,,                     N 10Kur2 !
$ ------------------------------------------------------------------------------
$
$
 LIST-OF-REFERENCE
 NUMBER  SOURCE
  Null   'Unknown source'
  COST   'COST 507 database'
  91Din  'A.T. Dinsdale, Calphad, 15, 317-425(1991).'
  10Kur2 'M. Kurata, IOP Conf. Ser.: Mater. Sci. Eng., 9, 012023(2010);
          Am, Np, Am-Np'
  14Xio  'W. Xiong, W. Xie, D. Morgan,
          J. Nuclear Mater., 452, 569-77(2014); Np, Zr'
!
