Repository: orchid-calphad/orchid-project.org

# orchid-project.org

Website and released data of **ORCHID** (Open Repository for CALPHAD Hypotheses, Intelligence, and Discovery),
served by GitHub Pages at https://orchid-project.org. Releases are archived on Zenodo (one DOI per version).

- `index.html`, `catalog/`, `best-practices.html` — static, self-contained pages (generated in the ORCHID tooling).
- `data/` — released data: catalog, redistributable TDB files, convex hulls. Licences: `data/LICENSES.md`, `data/NOTICE.md`.
- `llms.txt`, `data/croissant.json`, `CITATION.cff`, `.zenodo.json` — machine-readable metadata.

Only data with clear redistribution rights are published.

File: data/databases/sgte-binary/AmNp-93Oga.tdb
$
$ Database for Am-Np from T. Ogawa 1993.
$
$ T. Ogawa, J. Alloys Compd., 194, 1-7(1993).
$
$ Dataset created 2019.08.31 by Bengt Hallstedt.
$ 2020.12.22: Modified for use with GES6.
$
$ The phase diagram is not quite reproduced. The Np solubility in fcc-Am is
$ a bit lower. The lattice stability for fcc-Np used by 93Oga is not given
$ in the paper and obviously a bit more stable than the one used here from
$ 10Kur2. As the phase diagram is essentially predicted no attempt is made
$ here to correct this.
$
$ ------------------------------------------------------------------------------
 TEMP-LIM 298.15 6000.00 !
$
$ELEMENT NAME  REF. STATE               ATOMIC MASS H298-H0    S298    !
$
 ELEMENT VA   VACUUM                      0.0          0.0      0.0    ! 
 ELEMENT AM   DHCP                      243.        6407.00    55.3960 ! 
 ELEMENT NP   ORTHO_AC                  237.0482    6606.536   50.4590 ! 
$ ------------------------------------------------------------------------------
$ Phase definitions
$
 PHASE LIQUID:L % 1 1 !
 CONST LIQUID:L : AM NP : !
$
$ Fcc (cF4, Fm-3m) and MeX (cF8, Fm-3m), delta
$
 PHASE FCC_A1 %A 2 1 1 !
 CONST FCC_A1 : AM% NP : VA : !
$
$ Bcc (cI2, Im-3m), epsilon
$
 PHASE BCC_A2 %B 2 1 3 !
 CONST BCC_A2 : AM% NP% : VA : !
$
$ Hcp (hP2, P6_3/mmc) and Me2X (NiAs-type, hP4, P6_3/mmc, B8_1)
$
 PHASE HCP_A3 %A 2 1 0.5 !
 CONST HCP_A3 : AM NP : VA : !
$
$ Prototype alpha-La (hP4, P6_3/mmc)
$
 PHASE DHCP % 1 1 !
 CONST DHCP : AM : !
$
$ Prototype alpha-Np (oP8, Pnma)
$
 PHASE ORTHO_AC % 1 1 !
 CONST ORTHO_AC : NP : !
$
$ Prototype beta-Np (tP4, P4/nmm)
$
 PHASE TETRAG_AD % 1 1 !
 CONST TETRAG_AD : NP : !
$ ------------------------------------------------------------------------------
$ Defaults
$
 DEFINE-SYSTEM-DEFAULT ELEMENT 2 !
 DEFAULT-COM DEFINE_SYSTEM_ELEMENT VA !
 TYPE-DEF % SEQ * !
 TYPE-DEF A GES AMEND_PHASE_DESCRIPTION @ MAGNETIC -3 0.28 !
 TYPE-DEF B GES AMEND_PHASE_DESCRIPTION @ MAGNETIC -1 0.4 !
 FUNCTION ZERO      298.15  0;                                         6000 N !
 FUNCTION UN_ASS    298.15  0;                                         6000 N !
 FUNCTION R         298.15  +8.31451;                                  6000 N !
$ ------------------------------------------------------------------------------
$ Element data
$ ------------------------------------------------------------------------------
$ Am
$
$ HCP_A3, ORTHO_AC, TETRAG_AD, ALPHA_PU, BETA_PU, GAMMA_PU, TETRAGONAL_A6
$ ORTHORHOMBIC_A20 and TETRAGONAL_U from 10Kur2 not included in unary
$
 PAR  G(DHCP,AM),,                      +GHSERAM;                3000 N 91Din !
 PAR  G(FCC_A1,AM:VA),,                 +GFCCAM;                 3000 N 91Din !
 PAR  G(BCC_A2,AM:VA),,                 +GBCCAM;                 3000 N 91Din !
 PAR  G(HCP_A3,AM:VA),,                 +GHSERAM+5000;           3000 N 10Kur2 !
$PAR  G(ORTHO_AC,AM),,                  +GHSERAM+5000;           3000 N 10Kur2 !
$PAR  G(TETRAG_AD,AM),,                 +GHSERAM+5000;           3000 N 10Kur2 !
$PAR  G(ALPHA_PU,AM),,                  +GHSERAM+5000;           3000 N 10Kur2 !
$PAR  G(BETA_PU,AM),,                   +GHSERAM+5000;           3000 N 10Kur2 !
$PAR  G(GAMMA_PU,AM),,                  +GHSERAM+5000;           3000 N 10Kur2 !
$PAR  G(TETRAGONAL_A6,AM),,             +GHSERAM+5000;           3000 N 10Kur2 !
$PAR  G(ORTHORHOMBIC_A20,AM),,          +GHSERAM+5000;           3000 N 10Kur2 !
$PAR  G(TETRAGONAL_U,AM),,              +GHSERAM+5000;           3000 N 10Kur2 !
 PAR  G(LIQUID,AM),,                    +GHSERAM
             +19910.7-14.1205*T;                                 3000 N 91Din !
$
 FUNCTION GHSERAM   298.15  -6639.201+89.645685*T-21.1868*T*LN(T)
       -0.00559955*T**2-5.41038E-07*T**3-30424*T**(-1);
      1329.00  Y  -21702.938+241.107269*T-41.84*T*LN(T);
      3000.00  N !
 FUNCTION GFCCAM    298.15  -5224.899+99.204329*T-23.1377*T*LN(T)
       -0.00294694*T**2-6.64773E-07*T**3-18507*T**(-1);
      1018.00  Y  -2935.853+73.800069*T-19.4406*T*LN(T)
       -0.005418*T**2-3.75233E-07*T**3-260435*T**(-1);
      1548.70  Y  -476.655+0.246538*T+GHSERAM;
      3000.00  N !
 FUNCTION GBCCAM    298.15  +5973.805-4.531331*T+GHSERAM
       +5E-08*T**2+5E-12*T**3;
       999.00  Y  -7800.332+63.93115*T-15.8832*T*LN(T)
       -0.0190671*T**2+2.291117E-06*T**3+2287195*T**(-1);
      1339.00  Y  -13153.887+219.600832*T-39.748*T*LN(T);
      1449.00  Y  +70352.138-326.394464*T+33.413*T*LN(T)
       -0.02736485*T**2+1.801717E-06*T**3-17379450*T**(-1);
      2183.60  Y  +4777.694-3.740241*T+GHSERAM;
      3000.00  N !
 FUNCTION GLIQAM    298.15  +GHSERAM+19910.7-14.1205*T;                6000 N !
$ ------------------------------------------------------------------------------
$ Np
$
$ FCC_A1, HCP_A3, DHCP, TETRAGONAL_A6, ALPHA_PU, BETA_PU, GAMMA_PU,
$ ORTHORHOMBIC_A20 and TETRAGONAL_U not included in unary
$ HCP_A3 from 14Xio not in unary
$
 PAR  G(ORTHO_AC,NP),,                  +GHSERNP;                4000 N 91Din !
 PAR  G(TETRAG_AD,NP),,                 +GTETNP;                 4000 N 91Din !
 PAR  G(BCC_A2,NP:VA),,                 +GBCCNP;                 4000 N 91Din !
 PAR  G(FCC_A1,NP:VA),,                 +GBCCNP+5000;            4000 N 10Kur2 !
 PAR  G(HCP_A3,NP:VA),,                 +GBCCNP+5000;            4000 N 10Kur2 !
$PAR  G(HCP_A3,NP:VA),,                 +GHSERNP+19000;          4000 N 14Xio !
$PAR  G(DHCP,NP),,                      +GBCCNP+5000;            4000 N 10Kur2 !
$PAR  G(TETRAGONAL_A6,NP),,             +GBCCNP+5000;            4000 N 10Kur2 !
$PAR  G(ALPHA_PU,NP),,                  +GHSERNP+187.2;          4000 N 10Kur2 !
$PAR  G(BETA_PU,NP),,                   +GTETNP+80.8;            4000 N 10Kur2 !
$PAR  G(GAMMA_PU,NP),,                  +GTETNP+2000;            4000 N 10Kur2 !
$PAR  G(ORTHORHOMBIC_A20,NP),,          +GTETNP+792;             4000 N 10Kur2 !
$PAR  G(TETRAGONAL_U,NP),,              +GTETNP+792;             4000 N 10Kur2 !
 PAR  G(LIQUID,NP),,                    +GLIQNP;                 4000 N 91Din !
$
 FUNCTION GHSERNP   298.15  +241.888-57.531347*T+4.0543*T*LN(T)
       -0.04127725*T**2-402857*T**(-1);
       553.00  Y  -57015.112+664.27337*T-102.523*T*LN(T)
       +0.0284592*T**2-2.483917E-06*T**3+4796910*T**(-1);
      1799.00  Y  -12092.736+255.780866*T-45.3964*T*LN(T);
      4000.00  N !
 FUNCTION GTETNP    298.15  -10157.32+183.829213*T-34.11*T*LN(T)
       -0.0161186*T**2+4.98465E-06*T**3+532825*T**(-1);
       555.00  Y  -7873.688+207.01896*T-39.33*T*LN(T);
       856.00  Y  +19027.98-46.64846*T-3.4265*T*LN(T)
       -0.01921045*T**2+1.52726E-06*T**3-3564640*T**(-1);
      1999.00  Y  -3978.084+0.926171*T+GHSERNP;
      4000.00  N !
 FUNCTION GBCCNP    298.15  -3224.664+174.911817*T-35.177*T*LN(T)
       -0.00251865*T**2+5.14743E-07*T**3+302225*T**(-1);
       856.00  Y  -2366.486+180.807719*T-36.401*T*LN(T);
       917.00  Y  +50882.281-297.324358*T+30.7734*T*LN(T)
       -0.0343483*T**2+2.707217E-06*T**3-7500100*T**(-1);
      1999.00  Y  -2786.95-1.007779*T+GHSERNP;
      4000.00  N !
 FUNCTION GLIQNP    298.15  -4627.18+160.024959*T-31.229*T*LN(T)
       -0.0163885*T**2+2.941883E-06*T**3+439915*T**(-1);
       917.00  Y  -7415.255+247.671446*T-45.3964*T*LN(T);
      4000.00  N !
$ ------------------------------------------------------------------------------
$ Binary system
$
$ T. Ogawa, J. Alloys Compd., 194, 1-7(1993).
$
$ Checked against paper. Checked at 6000 K.
$
$ The phase diagram is not quite reproduced. The Np solubility in fcc-Am is
$ a bit lower. The lattice stability for fcc-Np used by 93Oga is not given
$ in the paper and obviously a bit more stable than the one used here from
$ 10Kur2. As the phase diagram is essentially predicted no attempt is made
$ here to correct this.
$
 PAR  L(LIQUID,AM,NP;0),,               +20661;,,                     N 93Oga !
 PAR  L(LIQUID,AM,NP;1),,               -3531;,,                      N 93Oga !
$
 PAR  L(FCC_A1,AM,NP:VA;0),,            +19091;,,                     N 93Oga !
 PAR  L(FCC_A1,AM,NP:VA;1),,            -3511;,,                      N 93Oga !
$
 PAR  L(BCC_A2,AM,NP:VA;0),,            +22072;,,                     N 93Oga !
 PAR  L(BCC_A2,AM,NP:VA;1),,            -4059;,,                      N 93Oga !
$
$ Metastable
$
 PAR  L(HCP_A3,AM,NP:VA;0),,            +19091;,,                     N Same !
 PAR  L(HCP_A3,AM,NP:VA;1),,            -3511;,,                      N Same !
$ ------------------------------------------------------------------------------
$
$
 LIST-OF-REFERENCE
 NUMBER  SOURCE
  Null   'Unknown source'
  Same   'Same or similar interaction as in the corresponding stable phase'
  COST   'COST 507 database'
  91Din  'A.T. Dinsdale, Calphad, 15, 317-425(1991).'
  93Oga  'T. Ogawa, J. Alloys Compd., 194, 1-7(1993); Am-Np'
  10Kur2 'M. Kurata, IOP Conf. Ser.: Mater. Sci. Eng., 9, 012023(2010);
          Am, Np'
!

File: data/databases/sgte-binary/AmO-11Got.tdb
$
$ Database for Am-O from P. Gotcu-Freis et al. 2011.
$
$ P. Gotcu-Freis, J.-Y. Colle, C. Gueneau, N. Dupin, B. Sundman,
$ R.J.M. Konings, J. Nucl. Mater., 414, 408-21(2011).
$
$ Dataset created 2019.09.22 by Bengt Hallstedt.
$ 2020.12.22: Modified for use with GES6.
$
$ It seems unclear which crystal structure(s) is stable for Am2O3. A-type was
$ assumed in the paper, but B-type and C-type have also been observed.
$
$ ------------------------------------------------------------------------------
 TEMP-LIM 298.15 6000.00 !
$
$ELEMENT NAME  REF. STATE               ATOMIC MASS H298-H0    S298    !
$
 ELEMENT /-   ELECTRON_GAS                0.0          0.0      0.0    ! 
 ELEMENT VA   VACUUM                      0.0          0.0      0.0    ! 
 ELEMENT AM   DHCP                      243.        6407.00    55.3960 ! 
 ELEMENT O    1/2_MOLE_O2(G)             15.999     4341.0    102.52   ! 
$ ------------------------------------------------------------------------------
$ Species
$
 SPECIE  AM+2                               AM/+2 !
 SPECIE  AM+3                               AM/+3 !
 SPECIE  AM+4                               AM/+4 !
 SPECIE  AMO                                AM1O1 !
 SPECIE  AMO1.5                             AM1O1.5 !
 SPECIE  AMO2                               AM1O2 !
 SPECIE  O-2                                O/-2 !
 SPECIE  O2                                 O2 !
 SPECIE  O3                                 O3 !
$ ------------------------------------------------------------------------------
$ Phase definitions
$
 PHASE LIQUID:L % 1 1 !
 CONST LIQUID:L : AM : !
$
 PHASE ION:Y % 2 1 1 !
 CONST ION:Y : AM+3 : O-2 VA O : !
$
$ Fcc (cF4, Fm-3m) and MeX (cF8, Fm-3m), delta
$
 PHASE FCC_A1 %A 2 1 1 !
 CONST FCC_A1 : AM : VA : !
$
$ Bcc (cI2, Im-3m), epsilon
$
 PHASE BCC_A2 %B 2 1 3 !
 CONST BCC_A2 : AM : VA : !
$
$ Prototype alpha-La (hP4, P6_3/mmc)
$
 PHASE DHCP % 1 1 !
 CONST DHCP : AM : !
$
$ Prototype CaF2 (cF12, Fm-3m)
$
 PHASE AMO2_C1:I % 3 1 2 1 !
 CONST AMO2_C1:I : AM+3 AM+4 : O-2 VA : O-2 VA : !
$
$ Prototype A-La2O3 (hP5, P-3m1)
$
 PHASE AM2O3_D52:I % 2 2 3 !
 CONST AM2O3_D52:I : AM+3 : O-2 : !
$
$ Prototype Mn2O3 (cI80, Ia-3)
$
 PHASE AMO1_62_D53 % 2 1 1.62 !
 CONST AMO1_62_D53 : AM : O : !
$
 PHASE O2GAS % 1 1 !
 CONST O2GAS : O2 :!
$
 PHASE GAS:G % 1 1 !
 CONST GAS:G : AM AMO AMO2 O O2 O3 : !
$ ------------------------------------------------------------------------------
$ Defaults
$
 DEFINE-SYSTEM-DEFAULT ELEMENT 2 !
 DEFAULT-COM DEFINE_SYSTEM_ELEMENT VA /- !
 DEFAULT-COM REJECT-PHASE LIQUID !
 TYPE-DEF % SEQ * !
 TYPE-DEF A GES AMEND_PHASE_DESCRIPTION @ MAGNETIC -3 0.28 !
 TYPE-DEF B GES AMEND_PHASE_DESCRIPTION @ MAGNETIC -1 0.4 !
 FUNCTION ZERO      298.15  0;                                         6000 N !
 FUNCTION UN_ASS    298.15  0;                                         6000 N !
 FUNCTION R         298.15  +8.31451;                                  6000 N !
 FUNCTION RTLNP     298.15  +8.31451*T*LN(1E-05*P);                    6000 N !
$ ------------------------------------------------------------------------------
$ Element data
$ ------------------------------------------------------------------------------
$ Am
$
$ HCP_A3, ORTHO_AC, TETRAG_AD, ALPHA_PU, BETA_PU, GAMMA_PU, TETRAGONAL_A6
$ ORTHORHOMBIC_A20 and TETRAGONAL_U from 10Kur2 not included in unary
$
 PAR  G(DHCP,AM),,                      +GHSERAM;                3000 N 91Din !
 PAR  G(FCC_A1,AM:VA),,                 +GFCCAM;                 3000 N 91Din !
 PAR  G(BCC_A2,AM:VA),,                 +GBCCAM;                 3000 N 91Din !
$PAR  G(HCP_A3,AM:VA),,                 +GHSERAM+5000;           3000 N 10Kur2 !
$PAR  G(ORTHO_AC,AM),,                  +GHSERAM+5000;           3000 N 10Kur2 !
$PAR  G(TETRAG_AD,AM),,                 +GHSERAM+5000;           3000 N 10Kur2 !
$PAR  G(ALPHA_PU,AM),,                  +GHSERAM+5000;           3000 N 10Kur2 !
$PAR  G(BETA_PU,AM),,                   +GHSERAM+5000;           3000 N 10Kur2 !
$PAR  G(GAMMA_PU,AM),,                  +GHSERAM+5000;           3000 N 10Kur2 !
$PAR  G(TETRAGONAL_A6,AM),,             +GHSERAM+5000;           3000 N 10Kur2 !
$PAR  G(ORTHORHOMBIC_A20,AM),,          +GHSERAM+5000;           3000 N 10Kur2 !
$PAR  G(TETRAGONAL_U,AM),,              +GHSERAM+5000;           3000 N 10Kur2 !
 PAR  G(LIQUID,AM),,                    +GHSERAM
             +19910.7-14.1205*T;                                 3000 N 91Din !
$
 PAR  G(ION,AM+3:VA),,                  +GHSERAM
             +19910.7-14.1205*T;                                 3000 N 91Din !
 PAR  G(GAS,AM),,                       +F943T+RTLNP;,,               N 97SUB !
$
 FUNCTION GHSERAM   298.15  -6639.201+89.645685*T-21.1868*T*LN(T)
       -0.00559955*T**2-5.41038E-07*T**3-30424*T**(-1);
      1329.00  Y  -21702.938+241.107269*T-41.84*T*LN(T);
      3000.00  N !
 FUNCTION GFCCAM    298.15  -5224.899+99.204329*T-23.1377*T*LN(T)
       -0.00294694*T**2-6.64773E-07*T**3-18507*T**(-1);
      1018.00  Y  -2935.853+73.800069*T-19.4406*T*LN(T)
       -0.005418*T**2-3.75233E-07*T**3-260435*T**(-1);
      1548.70  Y  -476.655+0.246538*T+GHSERAM;
      3000.00  N !
 FUNCTION GBCCAM    298.15  +5973.805-4.531331*T+GHSERAM
       +5E-08*T**2+5E-12*T**3;
       999.00  Y  -7800.332+63.93115*T-15.8832*T*LN(T)
       -0.0190671*T**2+2.291117E-06*T**3+2287195*T**(-1);
      1339.00  Y  -13153.887+219.600832*T-39.748*T*LN(T);
      1449.00  Y  +70352.138-326.394464*T+33.413*T*LN(T)
       -0.02736485*T**2+1.801717E-06*T**3-17379450*T**(-1);
      2183.60  Y  +4777.694-3.740241*T+GHSERAM;
      3000.00  N !
$ Am(g)
 FUNCTION F943T     298.15  +277729.16-54.0138369*T-20.994*T*LN(T)
       +2.196E-04*T**2-3.81266667E-08*T**3+4320*T**(-1);
      1600.00  Y  +219431.897+330.632754*T-72.78101*T*LN(T)
       +0.0208464*T**2-1.59426667E-06*T**3+12400125*T**(-1);
      2900.00  Y  +934175.895-2528.14844*T+284.279*T*LN(T)
       -0.05856285*T**2+1.72326667E-06*T**3-2.562546E+08*T**(-1);
      3800.00  Y  +934509.403-2706.51529*T+308.868*T*LN(T)
       -0.06711725*T**2+2.14249833E-06*T**3-2.266387E+08*T**(-1);
      4800.00  Y  -1603093.84+4026.23339*T-485.669*T*LN(T)
       +0.04358895*T**2-7.53348333E-07*T**3+1.294917E+09*T**(-1);
      6000.00  N !
$ ------------------------------------------------------------------------------
$ O
$
$ GHSEROO modified in unary 3.0
$
 PAR  G(O2GAS,O2),,                     +2*GHSEROO+RTLNP;,,           N 91Din !
$
 PAR  G(GAS,O),,                        +F7397T+RTLNP;,,              N 92SUB !
 PAR  G(GAS,O2),,                       +2*GHSEROO+RTLNP;,,           N 91Din ! 
 PAR  G(GAS,O3),,                       +F7683T+RTLNP;,,              N 92SUB !
$
 PAR  G(ION,O),,                        +GHSEROO-2648.9+31.44*T;,,    N 91Din !
$
$ 1/2 O2(g)
 FUNCTION GHSEROO   298.15  -3480.87-25.503038*T-11.1355*T*LN(T)
       -0.005098875*T**2+6.61845833E-07*T**3-38365*T**(-1);
      1000.00  Y  -6568.763+12.659879*T-16.8138*T*LN(T)
       -5.957975E-04*T**2+6.781E-09*T**3+262905*T**(-1);
      3300.00  Y  -13986.728+31.259624*T-18.9536*T*LN(T)
       -4.25243E-04*T**2+1.0721E-08*T**3+4383200*T**(-1);
      6000.00  N !
$ O(g)
 FUNCTION F7397T    298.15  +243206.529-42897.0876*T**(-1)-20.7513421*T
       -21.0155542*T*LN(T)+1.26870532E-04*T**2-1.23131285E-08*T**3;
      2950.00  Y  +252301.473-3973170.33*T**(-1)-51.974853*T
       -17.2118798*T*LN(T)-5.41356254E-04*T**2+7.64520703E-09*T**3;
      6000.00  N !
$ O3(g)
 FUNCTION F7683T    298.15  +133772.042-11328.9959*T**(-1)-84.8602165*T
       -19.8314069*T*LN(T)-0.0392015696*T**2+7.90727187E-06*T**3;  
       600.00  Y  +120765.524+997137.156*T**(-1)+120.113376*T
       -51.8410152*T*LN(T)-0.00353983136*T**2+3.20640143E-07*T**3;
      1500.00  Y  +115412.196+1878139.02*T**(-1)+164.679664*T
       -58.069736*T*LN(T)-2.84399032E-04*T**2+5.95650279E-10*T**3;
      6000.00  N !
$ ------------------------------------------------------------------------------
$ Binary system
$
$ P. Gotcu-Freis, J.-Y. Colle, C. Gueneau, N. Dupin, B. Sundman,
$ R.J.M. Konings, J. Nucl. Mater., 414, 408-21(2011).
$
$ Checked against paper. Checked at 6000 K.
$
$ It seems unclear which crystal structure(s) is stable for Am2O3. A-type was
$ assumed in the paper, but B-type and C-type have also been observed.
$
 PAR  G(ION,AM+3:O-2),,                 +GAM2O3S+74000-29.827*T;,,    N 11Got !
 PAR  L(ION,AM+3:O-2,O;0),,             +107215;,,                    N 11Got !
 PAR  L(ION,AM+3:O-2,O;1),,             -400000;,,                    N 11Got !
$
 PAR  G(AM2O3_D52,AM+3:O-2),,           +GAM2O3S;,,                   N 11Got !
$
 PAR  G(AMO2_C1,AM+3:O-2:O-2),,         +GAMO15+1.5*GHSEROO
             +1.12467*R*T+200000;,,                                   N 11Got !
 PAR  G(AMO2_C1,AM+3:O-2:VA),,          +GAMO15+0.5*GHSEROO
             +1.12467*R*T;,,                                          N 11Got !
 PAR  G(AMO2_C1,AM+3:VA:O-2),,          +GAMO15-0.5*GHSEROO
             +1.12467*R*T+200000;,,                                   N 11Got !
 PAR  G(AMO2_C1,AM+3:VA:VA),,           +GAMO15-1.5*GHSEROO
             +1.12467*R*T;,,                                          N 11Got !
 PAR  G(AMO2_C1,AM+4:O-2:O-2),,         +GAMO2S+GHSEROO+200000;,,     N 11Got !
 PAR  G(AMO2_C1,AM+4:O-2:VA),,          +GAMO2S;,,                    N 11Got !
 PAR  G(AMO2_C1,AM+4:VA:O-2),,          +GAMO2S-GHSEROO+200000;,,     N 11Got !
 PAR  G(AMO2_C1,AM+4:VA:VA),,           +GAMO2S-2*GHSEROO;,,          N 11Got !
 PAR  L(AMO2_C1,AM+3,AM+4:*:*;0),,      +32683-7.561*T;,,             N 11Got !
 PAR  L(AMO2_C1,AM+3,AM+4:*:*;1),,      -35096+19.45*T;,,             N 11Got !
$
 PAR  G(AMO1_62_D53,AM:O),,             +GHSERAM+1.62*GHSEROO
             -858727+137.566*T;,,                                     N 11Got !
$
 PAR  G(GAS,AMO),,                      +GAMOGAS+RTLNP;,,             N 11Got !
 PAR  G(GAS,AMO2),,                     +GAMO2GAS+RTLNP;,,            N 11Got !
$
 FUNCTION GAM2O3S   298.15  -1731679.36+647.635*T-115.13*T*LN(T)
       -0.011488*T**2+543550*T**(-1);
      6000.00  N !
 FUNCTION GAMO15    298.15  +0.5*GAM2O3S+2337;                         6000 N !
 FUNCTION GAMO2S    298.15  -954578.79+301.966814*T-50.08302*T*LN(T)
       -0.0591819*T**2+1.80921E-05*T**3+544968.5*T**(-1);
       500.00  Y  -963476.666+508.678378*T-84.73628*T*LN(T)
       -5.37432E-04*T**2-1.3585645E-07*T**3+963812*T**(-1);
      2000.00  N !
 FUNCTION GAMOGAS   298.15  -26358.1836-26.15462*T-34.31966*T*LN(T)
       -0.00306537*T**2+1.06767E-06*T**3-3.33713E-10*T**4+134461*T**(-1);
      1500.00  Y  +92514.4991-903.368*T+85.66885*T*LN(T)
       -0.055787*T**2+5.04307E-06*T**3-2.35713E-10*T**4-21759000*T**(-1);
      6000.00  N !
 FUNCTION GAMO2GAS  298.15  -404759.107+22.6904318*T-44.093*T*LN(T)
       -0.0235493315*T**2+9.08436867E-06*T**3-2.77264967E-09*T**4
       +3.72651745E-13*T**5+139939.435*T**(-1);
      1500.00  Y  -288226.382-885.37267*T+81.738932*T*LN(T)
       -0.085528055*T**2+1.34818538E-05*T**3-1.583708E-09*T**4
       +8.9391995E-14*T**5-20935730.5*T**(-1);
      6000.00  N !
$ ------------------------------------------------------------------------------
$
$
 LIST-OF-REFERENCE
 NUMBER  SOURCE
  Null   'Unknown source'
  COST   'COST 507 database'
  91Din  'A.T. Dinsdale, Calphad, 15, 317-425(1991).'
  92SUB  'SGTE Substance Database, version 1992'
  97SUB  'SGTE Substance Database, version 1997'
  10Kur2 'M. Kurata, IOP Conf. Ser.: Mater. Sci. Eng., 9, 012023(2010); Am'
  11Got  'P. Gotcu-Freis, J.-Y. Colle, C. Gueneau, N. Dupin, B. Sundman,
          R.J.M. Konings, J. Nucl. Mater., 414, 408-21(2011); Am-O'
!

File: data/databases/sgte-binary/AmO-17Epi.tdb
$
$ Database for Am-O from E. Epifano et al. 2017.
$
$ E. Epifano, C. Gueneau, R.C. Belin, R. Vauchy, F. Lebreton, J.-C. Richaud,
$ A. Joly, C. Valot, P.M. Martin, Inorg. Chem., 56, 7416-32(2017).
$
$ Dataset created 2019.09.22 by Bengt Hallstedt.
$ 2020.12.22: Modified for use with GES6.
$
$ Modified from 11Got based on own measurements.
$
$ ------------------------------------------------------------------------------
 TEMP-LIM 298.15 6000.00 !
$
$ELEMENT NAME  REF. STATE               ATOMIC MASS H298-H0    S298    !
$
 ELEMENT /-   ELECTRON_GAS                0.0          0.0      0.0    ! 
 ELEMENT VA   VACUUM                      0.0          0.0      0.0    ! 
 ELEMENT AM   DHCP                      243.        6407.00    55.3960 ! 
 ELEMENT O    1/2_MOLE_O2(G)             15.999     4341.0    102.52   ! 
$ ------------------------------------------------------------------------------
$ Species
$
 SPECIE  AM+2                               AM/+2 !
 SPECIE  AM+3                               AM/+3 !
 SPECIE  AM+4                               AM/+4 !
 SPECIE  AMO                                AM1O1 !
 SPECIE  AMO1.5                             AM1O1.5 !
 SPECIE  AMO2                               AM1O2 !
 SPECIE  O-2                                O/-2 !
 SPECIE  O2                                 O2 !
 SPECIE  O3                                 O3 !
$ ------------------------------------------------------------------------------
$ Phase definitions
$
 PHASE LIQUID:L % 1 1 !
 CONST LIQUID:L : AM : !
$
 PHASE ION:Y % 2 1 1 !
 CONST ION:Y : AM+3 : O-2 VA O : !
$
$ Fcc (cF4, Fm-3m) and MeX (cF8, Fm-3m), delta
$
 PHASE FCC_A1 %A 2 1 1 !
 CONST FCC_A1 : AM : VA : !
$
$ Bcc (cI2, Im-3m), epsilon
$
 PHASE BCC_A2 %B 2 1 3 !
 CONST BCC_A2 : AM : VA : !
$
$ Prototype alpha-La (hP4, P6_3/mmc)
$
 PHASE DHCP % 1 1 !
 CONST DHCP : AM : !
$
$ Prototype CaF2 (cF12, Fm-3m)
$
 PHASE AMO2_C1:I % 3 1 2 1 !
 CONST AMO2_C1:I : AM+3 AM+4 : O-2 VA : O-2 VA : !
$
$ Prototype A-La2O3 (hP5, P-3m1)
$
 PHASE AM2O3_D52:I % 2 2 3 !
 CONST AM2O3_D52:I : AM+3 : O-2 : !
$
$ Prototype Mn2O3 (cI80, Ia-3)
$
 PHASE AMO1_62_D53:I % 3 2 3 1 !
 CONST AMO1_62_D53:I : AM+3 AM+4 : O-2 : O-2 VA : !
$
 PHASE O2GAS % 1 1 !
 CONST O2GAS : O2 :!
$
 PHASE GAS:G % 1 1 !
 CONST GAS:G : AM AMO AMO2 O O2 O3 : !
$ ------------------------------------------------------------------------------
$ Defaults
$
 DEFINE-SYSTEM-DEFAULT ELEMENT 2 !
 DEFAULT-COM DEFINE_SYSTEM_ELEMENT VA /- !
 DEFAULT-COM REJECT-PHASE LIQUID !
 TYPE-DEF % SEQ * !
 TYPE-DEF A GES AMEND_PHASE_DESCRIPTION @ MAGNETIC -3 0.28 !
 TYPE-DEF B GES AMEND_PHASE_DESCRIPTION @ MAGNETIC -1 0.4 !
 FUNCTION ZERO      298.15  0;                                         6000 N !
 FUNCTION UN_ASS    298.15  0;                                         6000 N !
 FUNCTION R         298.15  +8.31451;                                  6000 N !
 FUNCTION RTLNP     298.15  +8.31451*T*LN(1E-05*P);                    6000 N !
$ ------------------------------------------------------------------------------
$ Element data
$ ------------------------------------------------------------------------------
$ Am
$
$ HCP_A3, ORTHO_AC, TETRAG_AD, ALPHA_PU, BETA_PU, GAMMA_PU, TETRAGONAL_A6
$ ORTHORHOMBIC_A20 and TETRAGONAL_U from 10Kur2 not included in unary
$
 PAR  G(DHCP,AM),,                      +GHSERAM;                3000 N 91Din !
 PAR  G(FCC_A1,AM:VA),,                 +GFCCAM;                 3000 N 91Din !
 PAR  G(BCC_A2,AM:VA),,                 +GBCCAM;                 3000 N 91Din !
$PAR  G(HCP_A3,AM:VA),,                 +GHSERAM+5000;           3000 N 10Kur2 !
$PAR  G(ORTHO_AC,AM),,                  +GHSERAM+5000;           3000 N 10Kur2 !
$PAR  G(TETRAG_AD,AM),,                 +GHSERAM+5000;           3000 N 10Kur2 !
$PAR  G(ALPHA_PU,AM),,                  +GHSERAM+5000;           3000 N 10Kur2 !
$PAR  G(BETA_PU,AM),,                   +GHSERAM+5000;           3000 N 10Kur2 !
$PAR  G(GAMMA_PU,AM),,                  +GHSERAM+5000;           3000 N 10Kur2 !
$PAR  G(TETRAGONAL_A6,AM),,             +GHSERAM+5000;           3000 N 10Kur2 !
$PAR  G(ORTHORHOMBIC_A20,AM),,          +GHSERAM+5000;           3000 N 10Kur2 !
$PAR  G(TETRAGONAL_U,AM),,              +GHSERAM+5000;           3000 N 10Kur2 !
 PAR  G(LIQUID,AM),,                    +GHSERAM
             +19910.7-14.1205*T;                                 3000 N 91Din !
$
 PAR  G(ION,AM+3:VA),,                  +GHSERAM
             +19910.7-14.1205*T;                                 3000 N 91Din !
 PAR  G(GAS,AM),,                       +F943T+RTLNP;,,               N 97SUB !
$
 FUNCTION GHSERAM   298.15  -6639.201+89.645685*T-21.1868*T*LN(T)
       -0.00559955*T**2-5.41038E-07*T**3-30424*T**(-1);
      1329.00  Y  -21702.938+241.107269*T-41.84*T*LN(T);
      3000.00  N !
 FUNCTION GFCCAM    298.15  -5224.899+99.204329*T-23.1377*T*LN(T)
       -0.00294694*T**2-6.64773E-07*T**3-18507*T**(-1);
      1018.00  Y  -2935.853+73.800069*T-19.4406*T*LN(T)
       -0.005418*T**2-3.75233E-07*T**3-260435*T**(-1);
      1548.70  Y  -476.655+0.246538*T+GHSERAM;
      3000.00  N !
 FUNCTION GBCCAM    298.15  +5973.805-4.531331*T+GHSERAM
       +5E-08*T**2+5E-12*T**3;
       999.00  Y  -7800.332+63.93115*T-15.8832*T*LN(T)
       -0.0190671*T**2+2.291117E-06*T**3+2287195*T**(-1);
      1339.00  Y  -13153.887+219.600832*T-39.748*T*LN(T);
      1449.00  Y  +70352.138-326.394464*T+33.413*T*LN(T)
       -0.02736485*T**2+1.801717E-06*T**3-17379450*T**(-1);
      2183.60  Y  +4777.694-3.740241*T+GHSERAM;
      3000.00  N !
$ Am(g)
 FUNCTION F943T     298.15  +277729.16-54.0138369*T-20.994*T*LN(T)
       +2.196E-04*T**2-3.81266667E-08*T**3+4320*T**(-1);
      1600.00  Y  +219431.897+330.632754*T-72.78101*T*LN(T)
       +0.0208464*T**2-1.59426667E-06*T**3+12400125*T**(-1);
      2900.00  Y  +934175.895-2528.14844*T+284.279*T*LN(T)
       -0.05856285*T**2+1.72326667E-06*T**3-2.562546E+08*T**(-1);
      3800.00  Y  +934509.403-2706.51529*T+308.868*T*LN(T)
       -0.06711725*T**2+2.14249833E-06*T**3-2.266387E+08*T**(-1);
      4800.00  Y  -1603093.84+4026.23339*T-485.669*T*LN(T)
       +0.04358895*T**2-7.53348333E-07*T**3+1.294917E+09*T**(-1);
      6000.00  N !
$ ------------------------------------------------------------------------------
$ O
$
$ GHSEROO modified in unary 3.0
$
 PAR  G(O2GAS,O2),,                     +2*GHSEROO+RTLNP;,,           N 91Din !
$
 PAR  G(GAS,O),,                        +F7397T+RTLNP;,,              N 92SUB !
 PAR  G(GAS,O2),,                       +2*GHSEROO+RTLNP;,,           N 91Din ! 
 PAR  G(GAS,O3),,                       +F7683T+RTLNP;,,              N 92SUB !
$
 PAR  G(ION,O),,                        +GHSEROO-2648.9+31.44*T;,,    N 91Din !
$
$ 1/2 O2(g)
 FUNCTION GHSEROO   298.15  -3480.87-25.503038*T-11.1355*T*LN(T)
       -0.005098875*T**2+6.61845833E-07*T**3-38365*T**(-1);
      1000.00  Y  -6568.763+12.659879*T-16.8138*T*LN(T)
       -5.957975E-04*T**2+6.781E-09*T**3+262905*T**(-1);
      3300.00  Y  -13986.728+31.259624*T-18.9536*T*LN(T)
       -4.25243E-04*T**2+1.0721E-08*T**3+4383200*T**(-1);
      6000.00  N !
$ O(g)
 FUNCTION F7397T    298.15  +243206.529-42897.0876*T**(-1)-20.7513421*T
       -21.0155542*T*LN(T)+1.26870532E-04*T**2-1.23131285E-08*T**3;
      2950.00  Y  +252301.473-3973170.33*T**(-1)-51.974853*T
       -17.2118798*T*LN(T)-5.41356254E-04*T**2+7.64520703E-09*T**3;
      6000.00  N !
$ O3(g)
 FUNCTION F7683T    298.15  +133772.042-11328.9959*T**(-1)-84.8602165*T
       -19.8314069*T*LN(T)-0.0392015696*T**2+7.90727187E-06*T**3;  
       600.00  Y  +120765.524+997137.156*T**(-1)+120.113376*T
       -51.8410152*T*LN(T)-0.00353983136*T**2+3.20640143E-07*T**3;
      1500.00  Y  +115412.196+1878139.02*T**(-1)+164.679664*T
       -58.069736*T*LN(T)-2.84399032E-04*T**2+5.95650279E-10*T**3;
      6000.00  N !
$ ------------------------------------------------------------------------------
$ Binary system
$
$ E. Epifano, C. Gueneau, R.C. Belin, R. Vauchy, F. Lebreton, J.-C. Richaud,
$ A. Joly, C. Valot, P.M. Martin, Inorg. Chem., 56, 7416-32(2017).
$
$ Checked against paper. Checked at 6000 K.
$
$ Modified from 11Got based on own measurements.
$
 PAR  G(ION,AM+3:O-2),,                 +GAM2O3S+74000-29.827*T;,,    N 11Got !
 PAR  L(ION,AM+3:O-2,O;0),,             +107215;,,                    N 11Got !
 PAR  L(ION,AM+3:O-2,O;1),,             -400000;,,                    N 11Got !
$
 PAR  G(AM2O3_D52,AM+3:O-2),,           +GAM2O3S;,,                   N 11Got !
$
 PAR  G(AMO2_C1,AM+3:O-2:O-2),,         +GAMO15+1.5*GHSEROO
             +1.12467*R*T+321092;,,                                   N 17Epi !
 PAR  G(AMO2_C1,AM+3:O-2:VA),,          +GAMO15+0.5*GHSEROO
             +1.12467*R*T;,,                                          N 11Got !
 PAR  G(AMO2_C1,AM+3:VA:O-2),,          +GAMO15-0.5*GHSEROO
             +1.12467*R*T+321092;,,                                   N 17Epi !
 PAR  G(AMO2_C1,AM+3:VA:VA),,           +GAMO15-1.5*GHSEROO
             +1.12467*R*T;,,                                          N 11Got !
 PAR  G(AMO2_C1,AM+4:O-2:O-2),,         +GAMO2S+GHSEROO+124307;,,     N 17Epi !
 PAR  G(AMO2_C1,AM+4:O-2:VA),,          +GAMO2S;,,                    N 11Got !
 PAR  G(AMO2_C1,AM+4:VA:O-2),,          +GAMO2S-GHSEROO+124307;,,     N 17Epi !
 PAR  G(AMO2_C1,AM+4:VA:VA),,           +GAMO2S-2*GHSEROO;,,          N 11Got !
 PAR  L(AMO2_C1,AM+3,AM+4:*:*;0),,      +30010-4.608*T;,,             N 17Epi !
 PAR  L(AMO2_C1,AM+3,AM+4:*:*;1),,      -24182+15.28*T;,,             N 17Epi !
$
 PAR  G(AMO1_62_D53,AM+3:O-2:O-2),,     +2*GAMO15+GHSEROO
             -5305.8+6.5266526*T;,,                                   N 17Epi !
 PAR  G(AMO1_62_D53,AM+3:O-2:VA),,      +2*GAMO15-5305.8
             +6.5266526*T;,,                                          N 17Epi !
 PAR  G(AMO1_62_D53,AM+4:O-2:O-2),,     +2*GAMO2S+5170.4
             +21.3070305*T;,,                                         N 17Epi !
 PAR  G(AMO1_62_D53,AM+4:O-2:VA),,      +2*GAMO2S-GHSEROO
             +5170.4+21.3070305*T;,,                                  N 17Epi !
 PAR  L(AMO1_62_D53,AM+3,AM+4:O-2:*),,  +11305-4.492*T;,,             N 17Epi !
$
 PAR  G(GAS,AMO),,                      +GAMOGAS+RTLNP;,,             N 11Got !
 PAR  G(GAS,AMO2),,                     +GAMO2GAS+RTLNP;,,            N 11Got !
$
 FUNCTION GAM2O3S   298.15  -1731679.36+647.635*T-115.13*T*LN(T)
       -0.011488*T**2+543550*T**(-1);
      6000.00  N !
 FUNCTION GAMO15    298.15  +0.5*GAM2O3S+2337;                         6000 N !
 FUNCTION GAMO2S    298.15  -954578.79+301.966814*T-50.08302*T*LN(T)
       -0.0591819*T**2+1.80921E-05*T**3+544968.5*T**(-1);
       500.00  Y  -963476.666+508.678378*T-84.73628*T*LN(T)
       -5.37432E-04*T**2-1.3585645E-07*T**3+963812*T**(-1);
      2000.00  N !
 FUNCTION GAMOGAS   298.15  -26358.1836-26.15462*T-34.31966*T*LN(T)
       -0.00306537*T**2+1.06767E-06*T**3-3.33713E-10*T**4+134461*T**(-1);
      1500.00  Y  +92514.4991-903.368*T+85.66885*T*LN(T)
       -0.055787*T**2+5.04307E-06*T**3-2.35713E-10*T**4-21759000*T**(-1);
      6000.00  N !
 FUNCTION GAMO2GAS  298.15  -404759.107+22.6904318*T-44.093*T*LN(T)
       -0.0235493315*T**2+9.08436867E-06*T**3-2.77264967E-09*T**4
       +3.72651745E-13*T**5+139939.435*T**(-1);
      1500.00  Y  -288226.382-885.37267*T+81.738932*T*LN(T)
       -0.085528055*T**2+1.34818538E-05*T**3-1.583708E-09*T**4
       +8.9391995E-14*T**5-20935730.5*T**(-1);
      6000.00  N !
$ ------------------------------------------------------------------------------
$
$
 LIST-OF-REFERENCE
 NUMBER  SOURCE
  Null   'Unknown source'
  COST   'COST 507 database'
  91Din  'A.T. Dinsdale, Calphad, 15, 317-425(1991).'
  92SUB  'SGTE Substance Database, version 1992'
  97SUB  'SGTE Substance Database, version 1997'
  10Kur2 'M. Kurata, IOP Conf. Ser.: Mater. Sci. Eng., 9, 012023(2010); Am'
  11Got  'P. Gotcu-Freis, J.-Y. Colle, C. Gueneau, N. Dupin, B. Sundman,
          R.J.M. Konings, J. Nucl. Mater., 414, 408-21(2011); Am-O'
  17Epi  'E. Epifano, C. Gueneau, R.C. Belin, R. Vauchy, F. Lebreton,
          J.-C. Richaud, A. Joly, C. Valot, P.M. Martin,
          Inorg. Chem., 56, 7416-32(2017); Am-O'
!

File: data/databases/sgte-binary/AmPu-10Kur.tdb
$
$ Database for Am-Pu from M. Kurata 2010.
$
$ M. Kurata, IOP Conf. Ser.: Mater. Sci. Eng., 9, 012023(2010).
$
$ Dataset created 2019.08.09 by Bengt Hallstedt.
$ 2020.12.22: Modified for use with GES6.
$
$ Missing subregular interactions from 11Tur. The phase diagram is then
$ correctly reproduced.
$
$ ------------------------------------------------------------------------------
 TEMP-LIM 298.15 6000.00 !
$
$ELEMENT NAME  REF. STATE               ATOMIC MASS H298-H0    S298    !
$
 ELEMENT VA   VACUUM                      0.0          0.0      0.0    ! 
 ELEMENT AM   DHCP                      243.        6407.00    55.3960 ! 
 ELEMENT PU   ALPHA_PU                  244.        6902.0     54.4610 ! 
$ ------------------------------------------------------------------------------
$ Phase definitions
$
 PHASE LIQUID:L % 1 1 !
 CONST LIQUID:L : AM PU : !
$
$ Fcc (cF4, Fm-3m) and MeX (cF8, Fm-3m), delta
$
 PHASE FCC_A1 %A 2 1 1 !
 CONST FCC_A1 : AM% PU% : VA : !
$
$ Bcc (cI2, Im-3m), epsilon
$
 PHASE BCC_A2 %B 2 1 3 !
 CONST BCC_A2 : AM% PU% : VA : !
$
$ Hcp (hP2, P6_3/mmc) and Me2X (NiAs-type, hP4, P6_3/mmc, B8_1)
$
 PHASE HCP_A3 %A 2 1 0.5 !
 CONST HCP_A3 : AM PU : VA : !
$
$ Prototype alpha-La (hP4, P6_3/mmc)
$
 PHASE DHCP % 1 1 !
 CONST DHCP : AM% PU : !
$
$ Prototype In (tI2, I4/mmm), delta-prime
$
 PHASE TETRAGONAL_A6 % 1 1 !
 CONST TETRAGONAL_A6 : AM PU% : !
$
$ Prototype alpha-Pu (mP16, P2_1/m)
$
 PHASE ALPHA_PU % 1 1 !
 CONST ALPHA_PU : AM PU% : !
$
$ Prototype beta-Pu (mC34, C2/m)
$
 PHASE BETA_PU % 1 1 !
 CONST BETA_PU : AM PU% : !
$
$ Prototype gamma-Pu (oF8, Fddd)
$
 PHASE GAMMA_PU % 1 1 !
 CONST GAMMA_PU : AM PU% : !
$ ------------------------------------------------------------------------------
$ Defaults
$
 DEFINE-SYSTEM-DEFAULT ELEMENT 2 !
 DEFAULT-COM DEFINE_SYSTEM_ELEMENT VA !
 TYPE-DEF % SEQ * !
 TYPE-DEF A GES AMEND_PHASE_DESCRIPTION @ MAGNETIC -3 0.28 !
 TYPE-DEF B GES AMEND_PHASE_DESCRIPTION @ MAGNETIC -1 0.4 !
 FUNCTION ZERO      298.15  0;                                         6000 N !
 FUNCTION UN_ASS    298.15  0;                                         6000 N !
 FUNCTION R         298.15  +8.31451;                                  6000 N !
$ ------------------------------------------------------------------------------
$ Element data
$ ------------------------------------------------------------------------------
$ Am
$
$ HCP_A3, ORTHO_AC, TETRAG_AD, ALPHA_PU, BETA_PU, GAMMA_PU, TETRAGONAL_A6
$ ORTHORHOMBIC_A20 and TETRAGONAL_U from 10Kur2 not included in unary
$
 PAR  G(DHCP,AM),,                      +GHSERAM;                3000 N 91Din !
 PAR  G(FCC_A1,AM:VA),,                 +GFCCAM;                 3000 N 91Din !
 PAR  G(BCC_A2,AM:VA),,                 +GBCCAM;                 3000 N 91Din !
 PAR  G(HCP_A3,AM:VA),,                 +GHSERAM+5000;           3000 N 10Kur2 !
$PAR  G(ORTHO_AC,AM),,                  +GHSERAM+5000;           3000 N 10Kur2 !
$PAR  G(TETRAG_AD,AM),,                 +GHSERAM+5000;           3000 N 10Kur2 !
 PAR  G(ALPHA_PU,AM),,                  +GHSERAM+5000;           3000 N 10Kur2 !
 PAR  G(BETA_PU,AM),,                   +GHSERAM+5000;           3000 N 10Kur2 !
 PAR  G(GAMMA_PU,AM),,                  +GHSERAM+5000;           3000 N 10Kur2 !
 PAR  G(TETRAGONAL_A6,AM),,             +GHSERAM+5000;           3000 N 10Kur2 !
$PAR  G(ORTHORHOMBIC_A20,AM),,          +GHSERAM+5000;           3000 N 10Kur2 !
$PAR  G(TETRAGONAL_U,AM),,              +GHSERAM+5000;           3000 N 10Kur2 !
 PAR  G(LIQUID,AM),,                    +GHSERAM
             +19910.7-14.1205*T;                                 3000 N 91Din !
$
 FUNCTION GHSERAM   298.15  -6639.201+89.645685*T-21.1868*T*LN(T)
       -0.00559955*T**2-5.41038E-07*T**3-30424*T**(-1);
      1329.00  Y  -21702.938+241.107269*T-41.84*T*LN(T);
      3000.00  N !
 FUNCTION GFCCAM    298.15  -5224.899+99.204329*T-23.1377*T*LN(T)
       -0.00294694*T**2-6.64773E-07*T**3-18507*T**(-1);
      1018.00  Y  -2935.853+73.800069*T-19.4406*T*LN(T)
       -0.005418*T**2-3.75233E-07*T**3-260435*T**(-1);
      1548.70  Y  -476.655+0.246538*T+GHSERAM;
      3000.00  N !
 FUNCTION GBCCAM    298.15  +5973.805-4.531331*T+GHSERAM
       +5E-08*T**2+5E-12*T**3;
       999.00  Y  -7800.332+63.93115*T-15.8832*T*LN(T)
       -0.0190671*T**2+2.291117E-06*T**3+2287195*T**(-1);
      1339.00  Y  -13153.887+219.600832*T-39.748*T*LN(T);
      1449.00  Y  +70352.138-326.394464*T+33.413*T*LN(T)
       -0.02736485*T**2+1.801717E-06*T**3-17379450*T**(-1);
      2183.60  Y  +4777.694-3.740241*T+GHSERAM;
      3000.00  N !
$ ------------------------------------------------------------------------------
$ Pu
$
$ HCP_A3, ORTHORHOMBIC_A20 and TETRAGONAL_U from 10Kur1 not included in unary
$ DHCP, ORTHO_AC and TETRAG_AD from 10Kur2 not included in unary
$
 PAR  G(ALPHA_PU,PU),,                  +GHSERPU;                3000 N 91Din !
 PAR  G(BCC_A2,PU:VA),,                 +GBCCPU;                 3000 N 91Din !
 PAR  G(BETA_PU,PU),,                   +GBETPU;                 3000 N 91Din !
 PAR  G(FCC_A1,PU:VA),,                 +GFCCPU;                 3000 N 91Din !
 PAR  G(GAMMA_PU,PU),,                  +GGAMPU;                 3000 N 91Din !
 PAR  G(TETRAGONAL_A6,PU),,             +GTETPU;                 3000 N 91Din !
 PAR  G(HCP_A3,PU:VA),,                 +GFCCPU+5000;            3000 N 10Kur1 !
 PAR  G(DHCP,PU),,                      +GFCCPU+5000;            3000 N 10Kur2 !
$PAR  G(ORTHO_AC,PU),,                  +GHSERPU+1248.6;         3000 N 10Kur2 !
$PAR  G(TETRAG_AD,PU),,                 +GTETPU+575.1;           3000 N 10Kur2 !
$PAR  G(ORTHORHOMBIC_A20,PU),,          +GBETPU+652.7;           3000 N 10Kur1 !
$PAR  G(TETRAGONAL_U,PU),,              +GTETPU+209.6;           3000 N 10Kur1 !
 PAR  G(LIQUID,PU),,                    +GHSERPU
             +6608.1-12.5133*T;                                  3000 N 91Din !
$
 FUNCTION GHSERPU   298.15  -7396.309+80.301382*T-18.1258*T*LN(T)
       -0.02241*T**2;
       400.00  Y  -16605.962+236.786603*T-42.4187*T*LN(T)
       -0.00134493*T**2+2.63443E-07*T**3+579325*T**(-1);
       944.00  Y  -14462.156+232.961553*T-42.248*T*LN(T);
      3000.00  N !
 FUNCTION GBCCPU    298.15  -1358.984+116.603882*T-27.094*T*LN(T)
       -0.009105*T**2+2.061667E-06*T**3+20863*T**(-1);
       745.00  Y  -2890.817+156.878957*T-33.72*T*LN(T);
       956.00  Y  +29313.619-132.788248*T+6.921*T*LN(T)
       -0.02023305*T**2+1.426922E-06*T**3-4469245*T**(-1);
      2071.00  Y  -938.429-5.539698*T+GHSERPU;
      3000.00  N !
 FUNCTION GBETPU    298.15  -4873.654+123.249151*T-27.416*T*LN(T)
       -0.00653*T**2;
       679.50  Y  +2435.094+43.566585*T-15.7351*T*LN(T)
       -0.0154772*T**2+1.524942E-06*T**3-864940*T**(-1);
      1464.00  Y  +503.094-4.739938*T+GHSERPU;
      3000.00  N !
 FUNCTION GFCCPU    298.15  -3920.781+127.586536*T-28.4781*T*LN(T)
       -0.0054035*T**2;
       990.00  Y  +3528.208+41.52572*T-15.7351*T*LN(T)
       -0.0154772*T**2+1.524942E-06*T**3-864940*T**(-1);
      1464.00  Y  +1596.208-6.780803*T+GHSERPU;
      3000.00  N !
 FUNCTION GGAMPU    298.15  -16766.303+419.402655*T-77.5802*T*LN(T)
       +0.0816415*T**2-2.8103833E-05*T**3+574825*T**(-1);
       487.90  Y  -2942.77+88.325069*T-22.0233*T*LN(T)-0.0114795*T**2;
       593.90  Y  -9336.967+160.314641*T-32.3405*T*LN(T)
       -0.0070383*T**2+6.92887E-07*T**3+630600*T**(-1);
      1179.00  Y  +2026.406-6.829936*T+GHSERPU;
      3000.00  N !
 FUNCTION GTETPU    298.15  -496.178+54.586547*T-16.43*T*LN(T)
       -0.024006*T**2+5.166667E-06*T**3-158470*T**(-1);
       736.00  Y  -6122.307+173.35008*T-35.56*T*LN(T);
       757.00  Y  +3982.078+63.890352*T-19.756*T*LN(T)
       -0.00937295*T**2+6.59882E-07*T**3-1112565*T**(-1);
      2157.00  Y  -738.383-4.905143*T+GHSERPU;
      3000.00  N !
$ ------------------------------------------------------------------------------
$ Binary system
$
$ M. Kurata, IOP Conf. Ser.: Mater. Sci. Eng., 9, 012023(2010).
$
$ Checked against paper. Checked at 6000 K.
$
$ Missing subregular interactions from 11Tur. The phase diagram is then
$ correctly reproduced.
$
 PAR  L(LIQUID,AM,PU;0),,               +5495.9-1.7762*T;,,           N 10Kur2 !
$
 PAR  L(FCC_A1,AM,PU:VA;0),,            -22630+26.367*T;,,            N 10Kur2 !
 PAR  L(FCC_A1,AM,PU:VA;1),,            -6091+0.13367*T;,,            N 10Kur2 !
$
 PAR  L(BCC_A2,AM,PU:VA;0),,            +7528.6;,,                    N 10Kur2 !
 PAR  L(BCC_A2,AM,PU:VA;1),,            +2.7353;,,                    N 10Kur2 !
$
 PAR  L(DHCP,AM,PU;0),,                 +5000;,,                      N 10Kur2 !
 PAR  L(ALPHA_PU,AM,PU;0),,             +5000;,,                      N 10Kur2 !
 PAR  L(BETA_PU,AM,PU;0),,              +5000;,,                      N 10Kur2 !
 PAR  L(GAMMA_PU,AM,PU;0),,             +5000;,,                      N 10Kur2 !
 PAR  L(TETRAGONAL_A6,AM,PU;0),,        +5000;,,                      N 10Kur2 !
$
$ Metastable
$
 PAR  L(HCP_A3,AM,PU:VA;0),,            +5000;,,                      N 10Kur2 !
$ ------------------------------------------------------------------------------
$
$
 LIST-OF-REFERENCE
 NUMBER  SOURCE
  Null   'Unknown source'
  COST   'COST 507 database'
  91Din  'A.T. Dinsdale, Calphad, 15, 317-425(1991).'
  10Kur1 'M. Kurata, IOP Conf. Ser.: Mater. Sci. Eng., 9, 012022(2010); Pu'
  10Kur2 'M. Kurata, IOP Conf. Ser.: Mater. Sci. Eng., 9, 012023(2010);
          Am, Pu, Am-Pu'
!
