Repository: orchid-calphad/orchid-project.org

# orchid-project.org

Website and released data of **ORCHID** (Open Repository for CALPHAD Hypotheses, Intelligence, and Discovery),
served by GitHub Pages at https://orchid-project.org. Releases are archived on Zenodo (one DOI per version).

- `index.html`, `catalog/`, `best-practices.html` — static, self-contained pages (generated in the ORCHID tooling).
- `data/` — released data: catalog, redistributable TDB files, convex hulls. Licences: `data/LICENSES.md`, `data/NOTICE.md`.
- `llms.txt`, `data/croissant.json`, `CITATION.cff`, `.zenodo.json` — machine-readable metadata.

Only data with clear redistribution rights are published.

File: data/databases/sgte-binary/AmPu-11Got.tdb
$
$ Database for Am-Pu from P. Gotcu-Freis et al. 2011.
$
$ P. Gotcu-Freis, J.-Y. Colle, C. Gueneau, N. Dupin, B. Sundman,
$ R.J.M. Konings, J. Nucl. Mater., 414, 408-21(2011).
$
$ Dataset created 2019.08.09 by Bengt Hallstedt.
$ 2020.12.22: Modified for use with GES6.
$
$ The dhcp phase field is not quite correctly reproduced.
$
$ ------------------------------------------------------------------------------
 TEMP-LIM 298.15 6000.00 !
$
$ELEMENT NAME  REF. STATE               ATOMIC MASS H298-H0    S298    !
$
 ELEMENT VA   VACUUM                      0.0          0.0      0.0    ! 
 ELEMENT AM   DHCP                      243.        6407.00    55.3960 ! 
 ELEMENT PU   ALPHA_PU                  244.        6902.0     54.4610 ! 
$ ------------------------------------------------------------------------------
$ Phase definitions
$
 PHASE LIQUID:L % 1 1 !
 CONST LIQUID:L : AM PU : !
$
$ Fcc (cF4, Fm-3m) and MeX (cF8, Fm-3m), delta
$
 PHASE FCC_A1 %A 2 1 1 !
 CONST FCC_A1 : AM% PU% : VA : !
$
$ Bcc (cI2, Im-3m), epsilon
$
 PHASE BCC_A2 %B 2 1 3 !
 CONST BCC_A2 : AM% PU% : VA : !
$
$ Prototype alpha-La (hP4, P6_3/mmc)
$
 PHASE DHCP % 1 1 !
 CONST DHCP : AM% PU : !
$
$ Prototype In (tI2, I4/mmm), delta-prime
$
 PHASE TETRAGONAL_A6 % 1 1 !
 CONST TETRAGONAL_A6 : PU : !
$
$ Prototype alpha-Pu (mP16, P2_1/m)
$
 PHASE ALPHA_PU % 1 1 !
 CONST ALPHA_PU : PU : !
$
$ Prototype beta-Pu (mC34, C2/m)
$
 PHASE BETA_PU % 1 1 !
 CONST BETA_PU : PU : !
$
$ Prototype gamma-Pu (oF8, Fddd)
$
 PHASE GAMMA_PU % 1 1 !
 CONST GAMMA_PU : PU : !
$ ------------------------------------------------------------------------------
$ Defaults
$
 DEFINE-SYSTEM-DEFAULT ELEMENT 2 !
 DEFAULT-COM DEFINE_SYSTEM_ELEMENT VA !
 TYPE-DEF % SEQ * !
 TYPE-DEF A GES AMEND_PHASE_DESCRIPTION @ MAGNETIC -3 0.28 !
 TYPE-DEF B GES AMEND_PHASE_DESCRIPTION @ MAGNETIC -1 0.4 !
 FUNCTION ZERO      298.15  0;                                         6000 N !
 FUNCTION UN_ASS    298.15  0;                                         6000 N !
 FUNCTION R         298.15  +8.31451;                                  6000 N !
$ ------------------------------------------------------------------------------
$ Element data
$ ------------------------------------------------------------------------------
$ Am
$
$ HCP_A3, ORTHO_AC, TETRAG_AD, ALPHA_PU, BETA_PU, GAMMA_PU, TETRAGONAL_A6
$ ORTHORHOMBIC_A20 and TETRAGONAL_U from 10Kur2 not included in unary
$
 PAR  G(DHCP,AM),,                      +GHSERAM;                3000 N 91Din !
 PAR  G(FCC_A1,AM:VA),,                 +GFCCAM;                 3000 N 91Din !
 PAR  G(BCC_A2,AM:VA),,                 +GBCCAM;                 3000 N 91Din !
 PAR  G(HCP_A3,AM:VA),,                 +GHSERAM+5000;           3000 N 10Kur2 !
$PAR  G(ORTHO_AC,AM),,                  +GHSERAM+5000;           3000 N 10Kur2 !
$PAR  G(TETRAG_AD,AM),,                 +GHSERAM+5000;           3000 N 10Kur2 !
$PAR  G(ALPHA_PU,AM),,                  +GHSERAM+5000;           3000 N 10Kur2 !
$PAR  G(BETA_PU,AM),,                   +GHSERAM+5000;           3000 N 10Kur2 !
$PAR  G(GAMMA_PU,AM),,                  +GHSERAM+5000;           3000 N 10Kur2 !
$PAR  G(TETRAGONAL_A6,AM),,             +GHSERAM+5000;           3000 N 10Kur2 !
$PAR  G(ORTHORHOMBIC_A20,AM),,          +GHSERAM+5000;           3000 N 10Kur2 !
$PAR  G(TETRAGONAL_U,AM),,              +GHSERAM+5000;           3000 N 10Kur2 !
 PAR  G(LIQUID,AM),,                    +GHSERAM
             +19910.7-14.1205*T;                                 3000 N 91Din !
$
 FUNCTION GHSERAM   298.15  -6639.201+89.645685*T-21.1868*T*LN(T)
       -0.00559955*T**2-5.41038E-07*T**3-30424*T**(-1);
      1329.00  Y  -21702.938+241.107269*T-41.84*T*LN(T);
      3000.00  N !
 FUNCTION GFCCAM    298.15  -5224.899+99.204329*T-23.1377*T*LN(T)
       -0.00294694*T**2-6.64773E-07*T**3-18507*T**(-1);
      1018.00  Y  -2935.853+73.800069*T-19.4406*T*LN(T)
       -0.005418*T**2-3.75233E-07*T**3-260435*T**(-1);
      1548.70  Y  -476.655+0.246538*T+GHSERAM;
      3000.00  N !
 FUNCTION GBCCAM    298.15  +5973.805-4.531331*T+GHSERAM
       +5E-08*T**2+5E-12*T**3;
       999.00  Y  -7800.332+63.93115*T-15.8832*T*LN(T)
       -0.0190671*T**2+2.291117E-06*T**3+2287195*T**(-1);
      1339.00  Y  -13153.887+219.600832*T-39.748*T*LN(T);
      1449.00  Y  +70352.138-326.394464*T+33.413*T*LN(T)
       -0.02736485*T**2+1.801717E-06*T**3-17379450*T**(-1);
      2183.60  Y  +4777.694-3.740241*T+GHSERAM;
      3000.00  N !
$ ------------------------------------------------------------------------------
$ Pu
$
$ HCP_A3, ORTHORHOMBIC_A20 and TETRAGONAL_U from 10Kur1 not included in unary
$ DHCP, ORTHO_AC and TETRAG_AD from 10Kur2 not included in unary
$ DHCP from 11Got not included in unary
$
 PAR  G(ALPHA_PU,PU),,                  +GHSERPU;                3000 N 91Din !
 PAR  G(BCC_A2,PU:VA),,                 +GBCCPU;                 3000 N 91Din !
 PAR  G(BETA_PU,PU),,                   +GBETPU;                 3000 N 91Din !
 PAR  G(FCC_A1,PU:VA),,                 +GFCCPU;                 3000 N 91Din !
 PAR  G(GAMMA_PU,PU),,                  +GGAMPU;                 3000 N 91Din !
 PAR  G(TETRAGONAL_A6,PU),,             +GTETPU;                 3000 N 91Din !
 PAR  G(HCP_A3,PU:VA),,                 +GFCCPU+5000;            3000 N 10Kur1 !
$PAR  G(DHCP,PU),,                      +GFCCPU+5000;            3000 N 10Kur2 !
 PAR  G(DHCP,PU),,                      +GFCCPU+6000;            3000 N 11Got !
$PAR  G(ORTHO_AC,PU),,                  +GHSERPU+1248.6;         3000 N 10Kur2 !
$PAR  G(TETRAG_AD,PU),,                 +GTETPU+575.1;           3000 N 10Kur2 !
$PAR  G(ORTHORHOMBIC_A20,PU),,          +GBETPU+652.7;           3000 N 10Kur1 !
$PAR  G(TETRAGONAL_U,PU),,              +GTETPU+209.6;           3000 N 10Kur1 !
 PAR  G(LIQUID,PU),,                    +GHSERPU
             +6608.1-12.5133*T;                                  3000 N 91Din !
$
 FUNCTION GHSERPU   298.15  -7396.309+80.301382*T-18.1258*T*LN(T)
       -0.02241*T**2;
       400.00  Y  -16605.962+236.786603*T-42.4187*T*LN(T)
       -0.00134493*T**2+2.63443E-07*T**3+579325*T**(-1);
       944.00  Y  -14462.156+232.961553*T-42.248*T*LN(T);
      3000.00  N !
 FUNCTION GBCCPU    298.15  -1358.984+116.603882*T-27.094*T*LN(T)
       -0.009105*T**2+2.061667E-06*T**3+20863*T**(-1);
       745.00  Y  -2890.817+156.878957*T-33.72*T*LN(T);
       956.00  Y  +29313.619-132.788248*T+6.921*T*LN(T)
       -0.02023305*T**2+1.426922E-06*T**3-4469245*T**(-1);
      2071.00  Y  -938.429-5.539698*T+GHSERPU;
      3000.00  N !
 FUNCTION GBETPU    298.15  -4873.654+123.249151*T-27.416*T*LN(T)
       -0.00653*T**2;
       679.50  Y  +2435.094+43.566585*T-15.7351*T*LN(T)
       -0.0154772*T**2+1.524942E-06*T**3-864940*T**(-1);
      1464.00  Y  +503.094-4.739938*T+GHSERPU;
      3000.00  N !
 FUNCTION GFCCPU    298.15  -3920.781+127.586536*T-28.4781*T*LN(T)
       -0.0054035*T**2;
       990.00  Y  +3528.208+41.52572*T-15.7351*T*LN(T)
       -0.0154772*T**2+1.524942E-06*T**3-864940*T**(-1);
      1464.00  Y  +1596.208-6.780803*T+GHSERPU;
      3000.00  N !
 FUNCTION GGAMPU    298.15  -16766.303+419.402655*T-77.5802*T*LN(T)
       +0.0816415*T**2-2.8103833E-05*T**3+574825*T**(-1);
       487.90  Y  -2942.77+88.325069*T-22.0233*T*LN(T)-0.0114795*T**2;
       593.90  Y  -9336.967+160.314641*T-32.3405*T*LN(T)
       -0.0070383*T**2+6.92887E-07*T**3+630600*T**(-1);
      1179.00  Y  +2026.406-6.829936*T+GHSERPU;
      3000.00  N !
 FUNCTION GTETPU    298.15  -496.178+54.586547*T-16.43*T*LN(T)
       -0.024006*T**2+5.166667E-06*T**3-158470*T**(-1);
       736.00  Y  -6122.307+173.35008*T-35.56*T*LN(T);
       757.00  Y  +3982.078+63.890352*T-19.756*T*LN(T)
       -0.00937295*T**2+6.59882E-07*T**3-1112565*T**(-1);
      2157.00  Y  -738.383-4.905143*T+GHSERPU;
      3000.00  N !
$ ------------------------------------------------------------------------------
$ Binary system
$
$ P. Gotcu-Freis, J.-Y. Colle, C. Gueneau, N. Dupin, B. Sundman,
$ R.J.M. Konings, J. Nucl. Mater., 414, 408-21(2011).
$
$ Checked against paper. Checked at 6000 K.
$
$ The dhcp phase field is not quite correctly reproduced.
$
 PAR  L(LIQUID,AM,PU;0),,               +ZERO;,,                      N 11Got !
$
 PAR  L(FCC_A1,AM,PU:VA;0),,            +2000;,,                      N 11Got !
 PAR  L(BCC_A2,AM,PU:VA;0),,            +3000;,,                      N 11Got !
 PAR  L(DHCP,AM,PU;0),,                 +ZERO;,,                      N 11Got !
$ ------------------------------------------------------------------------------
$
$
 LIST-OF-REFERENCE
 NUMBER  SOURCE
  Null   'Unknown source'
  COST   'COST 507 database'
  91Din  'A.T. Dinsdale, Calphad, 15, 317-425(1991).'
  10Kur1 'M. Kurata, IOP Conf. Ser.: Mater. Sci. Eng., 9, 012022(2010); Pu'
  10Kur2 'M. Kurata, IOP Conf. Ser.: Mater. Sci. Eng., 9, 012023(2010);
          Am, Pu, Am-Pu'
  11Got  'P. Gotcu-Freis, J.-Y. Colle, C. Gueneau, N. Dupin, B. Sundman,
          R.J.M. Konings, J. Nucl. Mater., 414, 408-21(2011); Pu, Am-Pu'
!

File: data/databases/sgte-binary/AmPu-11Tur.tdb
$
$ Database for Am-Pu from P.E.A. Turchi et al. 2011.
$
$ P.E.A. Turchi, A.I. Landa, P.A. Soderlind,
$ J. Nucl. Mater., 418, 165-73(2011).
$
$ Dataset created 2019.08.09 by Bengt Hallstedt.
$ 2020.12.22: Modified for use with GES6.
$
$ The temperature dependencies are far too strong.
$
$ An alternative bcc interaction is provided to reproduce a phase diagram
$ with discontinuous bcc as in 10Kur (not tested).
$
$ ------------------------------------------------------------------------------
 TEMP-LIM 298.15 6000.00 !
$
$ELEMENT NAME  REF. STATE               ATOMIC MASS H298-H0    S298    !
$
 ELEMENT VA   VACUUM                      0.0          0.0      0.0    ! 
 ELEMENT AM   DHCP                      243.        6407.00    55.3960 ! 
 ELEMENT PU   ALPHA_PU                  244.        6902.0     54.4610 ! 
$ ------------------------------------------------------------------------------
$ Phase definitions
$
 PHASE LIQUID:L % 1 1 !
 CONST LIQUID:L : AM PU : !
$
$ Fcc (cF4, Fm-3m) and MeX (cF8, Fm-3m), delta
$
 PHASE FCC_A1 %A 2 1 1 !
 CONST FCC_A1 : AM% PU% : VA : !
$
$ Bcc (cI2, Im-3m), epsilon
$
 PHASE BCC_A2 %B 2 1 3 !
 CONST BCC_A2 : AM% PU% : VA : !
$
$ Hcp (hP2, P6_3/mmc) and Me2X (NiAs-type, hP4, P6_3/mmc, B8_1)
$
 PHASE HCP_A3 %A 2 1 0.5 !
 CONST HCP_A3 : AM PU : VA : !
$
$ Prototype alpha-La (hP4, P6_3/mmc)
$
 PHASE DHCP % 1 1 !
 CONST DHCP : AM% PU : !
$
$ Prototype In (tI2, I4/mmm), delta-prime
$
 PHASE TETRAGONAL_A6 % 1 1 !
 CONST TETRAGONAL_A6 : AM PU% : !
$
$ Prototype alpha-Pu (mP16, P2_1/m)
$
 PHASE ALPHA_PU % 1 1 !
 CONST ALPHA_PU : AM PU% : !
$
$ Prototype beta-Pu (mC34, C2/m)
$
 PHASE BETA_PU % 1 1 !
 CONST BETA_PU : AM PU% : !
$
$ Prototype gamma-Pu (oF8, Fddd)
$
 PHASE GAMMA_PU % 1 1 !
 CONST GAMMA_PU : AM PU% : !
$ ------------------------------------------------------------------------------
$ Defaults
$
 DEFINE-SYSTEM-DEFAULT ELEMENT 2 !
 DEFAULT-COM DEFINE_SYSTEM_ELEMENT VA !
 TYPE-DEF % SEQ * !
 TYPE-DEF A GES AMEND_PHASE_DESCRIPTION @ MAGNETIC -3 0.28 !
 TYPE-DEF B GES AMEND_PHASE_DESCRIPTION @ MAGNETIC -1 0.4 !
 FUNCTION ZERO      298.15  0;                                         6000 N !
 FUNCTION UN_ASS    298.15  0;                                         6000 N !
 FUNCTION R         298.15  +8.31451;                                  6000 N !
$ ------------------------------------------------------------------------------
$ Element data
$ ------------------------------------------------------------------------------
$ Am
$
$ HCP_A3 from 11Tur not included in unary
$ HCP_A3, ORTHO_AC, TETRAG_AD, ALPHA_PU, BETA_PU, GAMMA_PU, TETRAGONAL_A6
$ ORTHORHOMBIC_A20 and TETRAGONAL_U from 10Kur2 not included in unary
$
 PAR  G(DHCP,AM),,                      +GHSERAM;                3000 N 91Din !
 PAR  G(FCC_A1,AM:VA),,                 +GFCCAM;                 3000 N 91Din !
 PAR  G(BCC_A2,AM:VA),,                 +GBCCAM;                 3000 N 91Din !
$PAR  G(HCP_A3,AM:VA),,                 +GHSERAM+5000;           3000 N 10Kur2 !
 PAR  G(HCP_A3,AM:VA),,                 +GHSERAM+168;            3000 N 11Tur !
$PAR  G(ORTHO_AC,AM),,                  +GHSERAM+5000;           3000 N 10Kur2 !
$PAR  G(TETRAG_AD,AM),,                 +GHSERAM+5000;           3000 N 10Kur2 !
 PAR  G(ALPHA_PU,AM),,                  +GHSERAM+5000;           3000 N 10Kur2 !
 PAR  G(BETA_PU,AM),,                   +GHSERAM+5000;           3000 N 10Kur2 !
 PAR  G(GAMMA_PU,AM),,                  +GHSERAM+5000;           3000 N 10Kur2 !
 PAR  G(TETRAGONAL_A6,AM),,             +GHSERAM+5000;           3000 N 10Kur2 !
$PAR  G(ORTHORHOMBIC_A20,AM),,          +GHSERAM+5000;           3000 N 10Kur2 !
$PAR  G(TETRAGONAL_U,AM),,              +GHSERAM+5000;           3000 N 10Kur2 !
 PAR  G(LIQUID,AM),,                    +GHSERAM
             +19910.7-14.1205*T;                                 3000 N 91Din !
$
 FUNCTION GHSERAM   298.15  -6639.201+89.645685*T-21.1868*T*LN(T)
       -0.00559955*T**2-5.41038E-07*T**3-30424*T**(-1);
      1329.00  Y  -21702.938+241.107269*T-41.84*T*LN(T);
      3000.00  N !
 FUNCTION GFCCAM    298.15  -5224.899+99.204329*T-23.1377*T*LN(T)
       -0.00294694*T**2-6.64773E-07*T**3-18507*T**(-1);
      1018.00  Y  -2935.853+73.800069*T-19.4406*T*LN(T)
       -0.005418*T**2-3.75233E-07*T**3-260435*T**(-1);
      1548.70  Y  -476.655+0.246538*T+GHSERAM;
      3000.00  N !
 FUNCTION GBCCAM    298.15  +5973.805-4.531331*T+GHSERAM
       +5E-08*T**2+5E-12*T**3;
       999.00  Y  -7800.332+63.93115*T-15.8832*T*LN(T)
       -0.0190671*T**2+2.291117E-06*T**3+2287195*T**(-1);
      1339.00  Y  -13153.887+219.600832*T-39.748*T*LN(T);
      1449.00  Y  +70352.138-326.394464*T+33.413*T*LN(T)
       -0.02736485*T**2+1.801717E-06*T**3-17379450*T**(-1);
      2183.60  Y  +4777.694-3.740241*T+GHSERAM;
      3000.00  N !
$ ------------------------------------------------------------------------------
$ Pu
$
$ HCP_A3 and DHCP from 11Tur not included in unary
$ HCP_A3, ORTHORHOMBIC_A20 and TETRAGONAL_U from 10Kur1 not included in unary
$ DHCP, ORTHO_AC and TETRAG_AD from 10Kur2 not included in unary
$
 PAR  G(ALPHA_PU,PU),,                  +GHSERPU;                3000 N 91Din !
 PAR  G(BCC_A2,PU:VA),,                 +GBCCPU;                 3000 N 91Din !
 PAR  G(BETA_PU,PU),,                   +GBETPU;                 3000 N 91Din !
 PAR  G(FCC_A1,PU:VA),,                 +GFCCPU;                 3000 N 91Din !
 PAR  G(GAMMA_PU,PU),,                  +GGAMPU;                 3000 N 91Din !
 PAR  G(TETRAGONAL_A6,PU),,             +GTETPU;                 3000 N 91Din !
$PAR  G(HCP_A3,PU:VA),,                 +GFCCPU+5000;            3000 N 10Kur1 !
 PAR  G(HCP_A3,PU:VA),,                 +GFCCPU+2945;            3000 N 11Tur !
$PAR  G(DHCP,PU),,                      +GFCCPU+5000;            3000 N 10Kur2 !
 PAR  G(DHCP,PU),,                      +GFCCPU+1680;            3000 N 11Tur !
$PAR  G(ORTHO_AC,PU),,                  +GHSERPU+1248.6;         3000 N 10Kur2 !
$PAR  G(TETRAG_AD,PU),,                 +GTETPU+575.1;           3000 N 10Kur2 !
$PAR  G(ORTHORHOMBIC_A20,PU),,          +GBETPU+652.7;           3000 N 10Kur1 !
$PAR  G(TETRAGONAL_U,PU),,              +GTETPU+209.6;           3000 N 10Kur1 !
 PAR  G(LIQUID,PU),,                    +GHSERPU
             +6608.1-12.5133*T;                                  3000 N 91Din !
$
 FUNCTION GHSERPU   298.15  -7396.309+80.301382*T-18.1258*T*LN(T)
       -0.02241*T**2;
       400.00  Y  -16605.962+236.786603*T-42.4187*T*LN(T)
       -0.00134493*T**2+2.63443E-07*T**3+579325*T**(-1);
       944.00  Y  -14462.156+232.961553*T-42.248*T*LN(T);
      3000.00  N !
 FUNCTION GBCCPU    298.15  -1358.984+116.603882*T-27.094*T*LN(T)
       -0.009105*T**2+2.061667E-06*T**3+20863*T**(-1);
       745.00  Y  -2890.817+156.878957*T-33.72*T*LN(T);
       956.00  Y  +29313.619-132.788248*T+6.921*T*LN(T)
       -0.02023305*T**2+1.426922E-06*T**3-4469245*T**(-1);
      2071.00  Y  -938.429-5.539698*T+GHSERPU;
      3000.00  N !
 FUNCTION GBETPU    298.15  -4873.654+123.249151*T-27.416*T*LN(T)
       -0.00653*T**2;
       679.50  Y  +2435.094+43.566585*T-15.7351*T*LN(T)
       -0.0154772*T**2+1.524942E-06*T**3-864940*T**(-1);
      1464.00  Y  +503.094-4.739938*T+GHSERPU;
      3000.00  N !
 FUNCTION GFCCPU    298.15  -3920.781+127.586536*T-28.4781*T*LN(T)
       -0.0054035*T**2;
       990.00  Y  +3528.208+41.52572*T-15.7351*T*LN(T)
       -0.0154772*T**2+1.524942E-06*T**3-864940*T**(-1);
      1464.00  Y  +1596.208-6.780803*T+GHSERPU;
      3000.00  N !
 FUNCTION GGAMPU    298.15  -16766.303+419.402655*T-77.5802*T*LN(T)
       +0.0816415*T**2-2.8103833E-05*T**3+574825*T**(-1);
       487.90  Y  -2942.77+88.325069*T-22.0233*T*LN(T)-0.0114795*T**2;
       593.90  Y  -9336.967+160.314641*T-32.3405*T*LN(T)
       -0.0070383*T**2+6.92887E-07*T**3+630600*T**(-1);
      1179.00  Y  +2026.406-6.829936*T+GHSERPU;
      3000.00  N !
 FUNCTION GTETPU    298.15  -496.178+54.586547*T-16.43*T*LN(T)
       -0.024006*T**2+5.166667E-06*T**3-158470*T**(-1);
       736.00  Y  -6122.307+173.35008*T-35.56*T*LN(T);
       757.00  Y  +3982.078+63.890352*T-19.756*T*LN(T)
       -0.00937295*T**2+6.59882E-07*T**3-1112565*T**(-1);
      2157.00  Y  -738.383-4.905143*T+GHSERPU;
      3000.00  N !
$ ------------------------------------------------------------------------------
$ Binary system
$
$ P.E.A. Turchi, A.I. Landa, P.A. Soderlind,
$ J. Nucl. Mater., 418, 165-73(2011).
$
$ Checked against paper. Checked at 6000 K.
$
$ The temperature dependencies are far too strong.
$
$ An alternative bcc interaction is provided to reproduce a phase diagram
$ with discontinuous bcc as in 10Kur (not tested).
$
 PAR  L(LIQUID,AM,PU;0),,               +39560-55.856*T;,,            N 11Tur !
 PAR  L(LIQUID,AM,PU;1),,               +3281.4-4.924*T;,,            N 11Tur !
$
 PAR  L(FCC_A1,AM,PU:VA;0),,            +21158-40.723*T;,,            N 11Tur !
 PAR  L(FCC_A1,AM,PU:VA;1),,            -1518-3.885*T;,,              N 11Tur !
$
 PAR  L(BCC_A2,AM,PU:VA;0),,            +25855-44.631*T;,,            N 11Tur !
 PAR  L(BCC_A2,AM,PU:VA;1),,            -4906-0.975*T;,,              N 11Tur !
$
$ Alternative interaction below
$PAR  L(BCC_A2,AM,PU:VA;0),,            +2.5084*T;,,                  N 11Tur !
$PAR  L(BCC_A2,AM,PU:VA;1),,            +0.3074*T;,,                  N 11Tur !
$
 PAR  L(DHCP,AM,PU;0),,                 +13362-22.212*T;,,            N 11Tur !
 PAR  L(DHCP,AM,PU;1),,                 +6981-3.298*T;,,              N 11Tur !
$
 PAR  L(ALPHA_PU,AM,PU;0),,             +31573-39.159*T;,,            N 11Tur !
 PAR  L(BETA_PU,AM,PU;0),,              +20502-11.335*T;,,            N 11Tur !
 PAR  L(GAMMA_PU,AM,PU;0),,             +36660-43.919*T;,,            N 11Tur !
 PAR  L(TETRAGONAL_A6,AM,PU;0),,        +37000-44*T;,,                N 11Tur !
$
$ Metastable
$
 PAR  L(HCP_A3,AM,PU:VA;0),,            +13362-22.212*T;,,            N Same !
 PAR  L(HCP_A3,AM,PU:VA;1),,            +6981-3.298*T;,,              N Same !
$ ------------------------------------------------------------------------------
$
$
 LIST-OF-REFERENCE
 NUMBER  SOURCE
  Null   'Unknown source'
  Same   'Same or similar interaction as in the corresponding stable phase'
  COST   'COST 507 database'
  91Din  'A.T. Dinsdale, Calphad, 15, 317-425(1991).'
  10Kur1 'M. Kurata, IOP Conf. Ser.: Mater. Sci. Eng., 9, 012022(2010); Pu'
  10Kur2 'M. Kurata, IOP Conf. Ser.: Mater. Sci. Eng., 9, 012023(2010); Am, Pu'
  11Tur  'P.E.A. Turchi, A.I. Landa, P.A. Soderlind,
          J. Nucl. Mater., 418, 165-73(2011); Am, Pu, Am-Pu'
!

File: data/databases/sgte-binary/AmPu-93Oga.tdb
$
$ Database for Am-Pu from T. Ogawa 1993.
$
$ T. Ogawa, J. Alloys Compd., 194, 1-7(1993).
$
$ Dataset created 2019.08.09 by Bengt Hallstedt.
$ 2020.12.22: Modified for use with GES6.
$
$ ------------------------------------------------------------------------------
 TEMP-LIM 298.15 6000.00 !
$
$ELEMENT NAME  REF. STATE               ATOMIC MASS H298-H0    S298    !
$
 ELEMENT VA   VACUUM                      0.0          0.0      0.0    ! 
 ELEMENT AM   DHCP                      243.        6407.00    55.3960 ! 
 ELEMENT PU   ALPHA_PU                  244.        6902.0     54.4610 ! 
$ ------------------------------------------------------------------------------
$ Phase definitions
$
 PHASE LIQUID:L % 1 1 !
 CONST LIQUID:L : AM PU : !
$
$ Fcc (cF4, Fm-3m) and MeX (cF8, Fm-3m), delta
$
 PHASE FCC_A1 %A 2 1 1 !
 CONST FCC_A1 : AM% PU% : VA : !
$
$ Bcc (cI2, Im-3m), epsilon
$
 PHASE BCC_A2 %B 2 1 3 !
 CONST BCC_A2 : AM% PU% : VA : !
$
$ Prototype alpha-La (hP4, P6_3/mmc)
$
 PHASE DHCP % 1 1 !
 CONST DHCP : AM : !
$
$ Prototype In (tI2, I4/mmm), delta-prime
$
 PHASE TETRAGONAL_A6 % 1 1 !
 CONST TETRAGONAL_A6 : PU : !
$
$ Prototype alpha-Pu (mP16, P2_1/m)
$
 PHASE ALPHA_PU % 1 1 !
 CONST ALPHA_PU : PU : !
$
$ Prototype beta-Pu (mC34, C2/m)
$
 PHASE BETA_PU % 1 1 !
 CONST BETA_PU : PU : !
$
$ Prototype gamma-Pu (oF8, Fddd)
$
 PHASE GAMMA_PU % 1 1 !
 CONST GAMMA_PU : PU : !
$ ------------------------------------------------------------------------------
$ Defaults
$
 DEFINE-SYSTEM-DEFAULT ELEMENT 2 !
 DEFAULT-COM DEFINE_SYSTEM_ELEMENT VA !
 TYPE-DEF % SEQ * !
 TYPE-DEF A GES AMEND_PHASE_DESCRIPTION @ MAGNETIC -3 0.28 !
 TYPE-DEF B GES AMEND_PHASE_DESCRIPTION @ MAGNETIC -1 0.4 !
 FUNCTION ZERO      298.15  0;                                         6000 N !
 FUNCTION UN_ASS    298.15  0;                                         6000 N !
 FUNCTION R         298.15  +8.31451;                                  6000 N !
$ ------------------------------------------------------------------------------
$ Element data
$ ------------------------------------------------------------------------------
$ Am
$
 PAR  G(DHCP,AM),,                      +GHSERAM;                3000 N 91Din !
 PAR  G(FCC_A1,AM:VA),,                 +GFCCAM;                 3000 N 91Din !
 PAR  G(BCC_A2,AM:VA),,                 +GBCCAM;                 3000 N 91Din !
 PAR  G(LIQUID,AM),,                    +GHSERAM
             +19910.7-14.1205*T;                                 3000 N 91Din !
$
 FUNCTION GHSERAM   298.15  -6639.201+89.645685*T-21.1868*T*LN(T)
       -0.00559955*T**2-5.41038E-07*T**3-30424*T**(-1);
      1329.00  Y  -21702.938+241.107269*T-41.84*T*LN(T);
      3000.00  N !
 FUNCTION GFCCAM    298.15  -5224.899+99.204329*T-23.1377*T*LN(T)
       -0.00294694*T**2-6.64773E-07*T**3-18507*T**(-1);
      1018.00  Y  -2935.853+73.800069*T-19.4406*T*LN(T)
       -0.005418*T**2-3.75233E-07*T**3-260435*T**(-1);
      1548.70  Y  -476.655+0.246538*T+GHSERAM;
      3000.00  N !
 FUNCTION GBCCAM    298.15  +5973.805-4.531331*T+GHSERAM
       +5E-08*T**2+5E-12*T**3;
       999.00  Y  -7800.332+63.93115*T-15.8832*T*LN(T)
       -0.0190671*T**2+2.291117E-06*T**3+2287195*T**(-1);
      1339.00  Y  -13153.887+219.600832*T-39.748*T*LN(T);
      1449.00  Y  +70352.138-326.394464*T+33.413*T*LN(T)
       -0.02736485*T**2+1.801717E-06*T**3-17379450*T**(-1);
      2183.60  Y  +4777.694-3.740241*T+GHSERAM;
      3000.00  N !
$ ------------------------------------------------------------------------------
$ Pu
$
 PAR  G(ALPHA_PU,PU),,                  +GHSERPU;                3000 N 91Din !
 PAR  G(BCC_A2,PU:VA),,                 +GBCCPU;                 3000 N 91Din !
 PAR  G(BETA_PU,PU),,                   +GBETPU;                 3000 N 91Din !
 PAR  G(FCC_A1,PU:VA),,                 +GFCCPU;                 3000 N 91Din !
 PAR  G(GAMMA_PU,PU),,                  +GGAMPU;                 3000 N 91Din !
 PAR  G(TETRAGONAL_A6,PU),,             +GTETPU;                 3000 N 91Din !
 PAR  G(LIQUID,PU),,                    +GHSERPU
             +6608.1-12.5133*T;                                  3000 N 91Din !
$
 FUNCTION GHSERPU   298.15  -7396.309+80.301382*T-18.1258*T*LN(T)
       -0.02241*T**2;
       400.00  Y  -16605.962+236.786603*T-42.4187*T*LN(T)
       -0.00134493*T**2+2.63443E-07*T**3+579325*T**(-1);
       944.00  Y  -14462.156+232.961553*T-42.248*T*LN(T);
      3000.00  N !
 FUNCTION GBCCPU    298.15  -1358.984+116.603882*T-27.094*T*LN(T)
       -0.009105*T**2+2.061667E-06*T**3+20863*T**(-1);
       745.00  Y  -2890.817+156.878957*T-33.72*T*LN(T);
       956.00  Y  +29313.619-132.788248*T+6.921*T*LN(T)
       -0.02023305*T**2+1.426922E-06*T**3-4469245*T**(-1);
      2071.00  Y  -938.429-5.539698*T+GHSERPU;
      3000.00  N !
 FUNCTION GBETPU    298.15  -4873.654+123.249151*T-27.416*T*LN(T)
       -0.00653*T**2;
       679.50  Y  +2435.094+43.566585*T-15.7351*T*LN(T)
       -0.0154772*T**2+1.524942E-06*T**3-864940*T**(-1);
      1464.00  Y  +503.094-4.739938*T+GHSERPU;
      3000.00  N !
 FUNCTION GFCCPU    298.15  -3920.781+127.586536*T-28.4781*T*LN(T)
       -0.0054035*T**2;
       990.00  Y  +3528.208+41.52572*T-15.7351*T*LN(T)
       -0.0154772*T**2+1.524942E-06*T**3-864940*T**(-1);
      1464.00  Y  +1596.208-6.780803*T+GHSERPU;
      3000.00  N !
 FUNCTION GGAMPU    298.15  -16766.303+419.402655*T-77.5802*T*LN(T)
       +0.0816415*T**2-2.8103833E-05*T**3+574825*T**(-1);
       487.90  Y  -2942.77+88.325069*T-22.0233*T*LN(T)-0.0114795*T**2;
       593.90  Y  -9336.967+160.314641*T-32.3405*T*LN(T)
       -0.0070383*T**2+6.92887E-07*T**3+630600*T**(-1);
      1179.00  Y  +2026.406-6.829936*T+GHSERPU;
      3000.00  N !
 FUNCTION GTETPU    298.15  -496.178+54.586547*T-16.43*T*LN(T)
       -0.024006*T**2+5.166667E-06*T**3-158470*T**(-1);
       736.00  Y  -6122.307+173.35008*T-35.56*T*LN(T);
       757.00  Y  +3982.078+63.890352*T-19.756*T*LN(T)
       -0.00937295*T**2+6.59882E-07*T**3-1112565*T**(-1);
      2157.00  Y  -738.383-4.905143*T+GHSERPU;
      3000.00  N !
$ ------------------------------------------------------------------------------
$ Binary system
$
$ T. Ogawa, J. Alloys Compd., 194, 1-7(1993).
$
$ Checked against paper. Checked at 6000 K.
$
 PAR  L(LIQUID,AM,PU;0),,               +1177;,,                      N 93Oga !
 PAR  L(LIQUID,AM,PU;1),,               -141.5;,,                     N 93Oga !
$
 PAR  L(FCC_A1,AM,PU:VA;0),,            +1280;,,                      N 93Oga !
 PAR  L(FCC_A1,AM,PU:VA;1),,            -102.7;,,                     N 93Oga !
$
 PAR  L(BCC_A2,AM,PU:VA;0),,            +1026;,,                      N 93Oga !
 PAR  L(BCC_A2,AM,PU:VA;1),,            -127.1;,,                     N 93Oga !
$ ------------------------------------------------------------------------------
$
$
 LIST-OF-REFERENCE
 NUMBER  SOURCE
  Null   'Unknown source'
  Same   'Same or similar interaction as in the corresponding stable phase'
  COST   'COST 507 database'
  91Din  'A.T. Dinsdale, Calphad, 15, 317-425(1991).'
  93Oga  'T. Ogawa, J. Alloys Compd., 194, 1-7(1993); Am-Pu'
!

File: data/databases/sgte-binary/AmU-10Kur.tdb
$
$ Database for Am-U from M. Kurata 2010.
$
$ M. Kurata, IOP Conf. Ser.: Mater. Sci. Eng., 9, 012023(2010).
$
$ Dataset created 2019.09.01 by Bengt Hallstedt.
$ 2020.12.22: Modified for use with GES6.
$
$ ------------------------------------------------------------------------------
 TEMP-LIM 298.15 6000.00 !
$
$ELEMENT NAME  REF. STATE               ATOMIC MASS H298-H0    S298    !
$
 ELEMENT VA   VACUUM                      0.0          0.0      0.0    ! 
 ELEMENT AM   DHCP                      243.        6407.00    55.3960 ! 
 ELEMENT U    ORTHORHOMBIC_A20          238.0289    6364.      50.20   ! 
$ ------------------------------------------------------------------------------
$ Phase definitions
$
 PHASE LIQUID:L % 1 1 !
 CONST LIQUID:L : AM U : !
$
$ Fcc (cF4, Fm-3m) and MeX (cF8, Fm-3m), delta
$
 PHASE FCC_A1 %A 2 1 1 !
 CONST FCC_A1 : AM% U : VA : !
$
$ Bcc (cI2, Im-3m), epsilon
$
 PHASE BCC_A2 %B 2 1 3 !
 CONST BCC_A2 : AM% U% : VA : !
$
$ Hcp (hP2, P6_3/mmc) and Me2X (NiAs-type, hP4, P6_3/mmc, B8_1)
$
 PHASE HCP_A3 %A 2 1 0.5 !
 CONST HCP_A3 : AM U : VA : !
$
$ Prototype alpha-La (hP4, P6_3/mmc)
$
 PHASE DHCP % 1 1 !
 CONST DHCP : AM% U : !
$
$ Prototype alpha-U (oC4, Cmcm)
$
 PHASE ORTHORHOMBIC_A20 % 1 1 !
 CONST ORTHORHOMBIC_A20 : AM U% : !
$
$ Prototype beta-U (tP30, P4_2/mnm, SB: A_b)
$
 PHASE TETRAGONAL_U % 1 1 !
 CONST TETRAGONAL_U : AM U% : !
$ ------------------------------------------------------------------------------
$ Defaults
$
 DEFINE-SYSTEM-DEFAULT ELEMENT 2 !
 DEFAULT-COM DEFINE_SYSTEM_ELEMENT VA !
 TYPE-DEF % SEQ * !
 TYPE-DEF A GES AMEND_PHASE_DESCRIPTION @ MAGNETIC -3 0.28 !
 TYPE-DEF B GES AMEND_PHASE_DESCRIPTION @ MAGNETIC -1 0.4 !
 FUNCTION ZERO      298.15  0;                                         6000 N !
 FUNCTION UN_ASS    298.15  0;                                         6000 N !
 FUNCTION R         298.15  +8.31451;                                  6000 N !
$ ------------------------------------------------------------------------------
$ Element data
$ ------------------------------------------------------------------------------
$ Am
$
$ HCP_A3, ORTHO_AC, TETRAG_AD, ALPHA_PU, BETA_PU, GAMMA_PU, TETRAGONAL_A6
$ ORTHORHOMBIC_A20 and TETRAGONAL_U from 10Kur2 not included in unary
$
 PAR  G(DHCP,AM),,                      +GHSERAM;                3000 N 91Din !
 PAR  G(FCC_A1,AM:VA),,                 +GFCCAM;                 3000 N 91Din !
 PAR  G(BCC_A2,AM:VA),,                 +GBCCAM;                 3000 N 91Din !
 PAR  G(HCP_A3,AM:VA),,                 +GHSERAM+5000;           3000 N 10Kur2 !
$PAR  G(ORTHO_AC,AM),,                  +GHSERAM+5000;           3000 N 10Kur2 !
$PAR  G(TETRAG_AD,AM),,                 +GHSERAM+5000;           3000 N 10Kur2 !
$PAR  G(ALPHA_PU,AM),,                  +GHSERAM+5000;           3000 N 10Kur2 !
$PAR  G(BETA_PU,AM),,                   +GHSERAM+5000;           3000 N 10Kur2 !
$PAR  G(GAMMA_PU,AM),,                  +GHSERAM+5000;           3000 N 10Kur2 !
$PAR  G(TETRAGONAL_A6,AM),,             +GHSERAM+5000;           3000 N 10Kur2 !
 PAR  G(ORTHORHOMBIC_A20,AM),,          +GHSERAM+5000;           3000 N 10Kur2 !
 PAR  G(TETRAGONAL_U,AM),,              +GHSERAM+5000;           3000 N 10Kur2 !
 PAR  G(LIQUID,AM),,                    +GHSERAM
             +19910.7-14.1205*T;                                 3000 N 91Din !
$
 FUNCTION GHSERAM   298.15  -6639.201+89.645685*T-21.1868*T*LN(T)
       -0.00559955*T**2-5.41038E-07*T**3-30424*T**(-1);
      1329.00  Y  -21702.938+241.107269*T-41.84*T*LN(T);
      3000.00  N !
 FUNCTION GFCCAM    298.15  -5224.899+99.204329*T-23.1377*T*LN(T)
       -0.00294694*T**2-6.64773E-07*T**3-18507*T**(-1);
      1018.00  Y  -2935.853+73.800069*T-19.4406*T*LN(T)
       -0.005418*T**2-3.75233E-07*T**3-260435*T**(-1);
      1548.70  Y  -476.655+0.246538*T+GHSERAM;
      3000.00  N !
 FUNCTION GBCCAM    298.15  +5973.805-4.531331*T+GHSERAM
       +5E-08*T**2+5E-12*T**3;
       999.00  Y  -7800.332+63.93115*T-15.8832*T*LN(T)
       -0.0190671*T**2+2.291117E-06*T**3+2287195*T**(-1);
      1339.00  Y  -13153.887+219.600832*T-39.748*T*LN(T);
      1449.00  Y  +70352.138-326.394464*T+33.413*T*LN(T)
       -0.02736485*T**2+1.801717E-06*T**3-17379450*T**(-1);
      2183.60  Y  +4777.694-3.740241*T+GHSERAM;
      3000.00  N !
 FUNCTION GLIQAM    298.15  +GHSERAM+19910.7-14.1205*T;                6000 N !
$ ------------------------------------------------------------------------------
$ U
$
$ FCC_A1 and HCP_A3 added in unary 4.1
$
$ HCP_A3 from 04Che not in unary
$ FCC_A1, HCP_A3, ALPHA_PU, BETA_PU, GAMMA_PU and TETRAGONAL_A6 from 10Kur1
$ not included in unary
$ DHCP, ORTHO_AC and TETRAG_AD from 10Kur2 not included in unary
$
 PAR  G(ORTHORHOMBIC_A20,U),,           +GHSERUU;                3000 N 91Din !
 PAR  G(TETRAGONAL_U,U),,               +GTETUU;                 3000 N 91Din !
 PAR  G(BCC_A2,U:VA),,                  +GBCCUU;                 3000 N 91Din !
$PAR  G(FCC_A1,U:VA),,                  +GHSERUU+5000;           3000 N 99SGUN !
 PAR  G(FCC_A1,U:VA),,                  +GBCCUU+5000;            3000 N 10Kur1 !
$PAR  G(HCP_A3,U:VA),,                  +GBCCUU+5000-0.008*T;    3000 N 99SGUN !
$PAR  G(HCP_A3,U:VA),,                  +GHSERUU+50000;          3000 N 04Che3 !
 PAR  G(HCP_A3,U:VA),,                  +GBCCUU+5000;            3000 N 10Kur1 !
 PAR  G(DHCP,U),,                       +GBCCUU+5000;            3000 N 10Kur2 !
$PAR  G(ORTHO_AC,U),,                   +GHSERUU+2814.7;         3000 N 10Kur2 !
$PAR  G(TETRAG_AD,U),,                  +GTETUU+260.4;           3000 N 10Kur2 !
$PAR  G(ALPHA_PU,U),,                   +GHSERUU+5000;           3000 N 10Kur1 !
$PAR  G(BETA_PU,U),,                    +GHSERUU+5000;           3000 N 10Kur1 !
$PAR  G(GAMMA_PU,U),,                   +GHSERUU+5000;           3000 N 10Kur1 !
$PAR  G(TETRAGONAL_A6,U),,              +GBCCUU+5000;            3000 N 10Kur1 !
 PAR  G(LIQUID,U),,                     +GHSERUU
             +12355.5-10.3239*T;                                 3000 N 91Din !
$
 FUNCTION GHSERUU   298.15  -8407.734+130.955151*T-26.9182*T*LN(T)
       +0.00125156*T**2-4.42605E-06*T**3+38568*T**(-1);
       955.00  Y  -22521.8+292.121093*T-48.66*T*LN(T);
      3000.00  N !
 FUNCTION GTETUU    298.15  -5156.136+106.976316*T-22.841*T*LN(T)
       -0.01084475*T**2+2.7889E-08*T**3+81944*T**(-1);
       941.50  Y  -14327.309+244.16802*T-42.9278*T*LN(T);
      3000.00  N !
 FUNCTION GBCCUU    298.15  -752.767+131.5381*T-27.5152*T*LN(T)
       -0.00835595*T**2+9.67907E-07*T**3+204611*T**(-1);
      1049.00  Y  -4698.365+202.685635*T-38.2836*T*LN(T);
      3000.00  N !
 FUNCTION GLIQUU    298.15  +GHSERUU+12355.5-10.3239*T;                3000 N !
$ ------------------------------------------------------------------------------
$ Binary system
$
$ M. Kurata, IOP Conf. Ser.: Mater. Sci. Eng., 9, 012023(2010).
$
$ Checked against paper. Checked at 6000 K.
$
 PAR  L(LIQUID,AM,U;0),,                +50000;,,                     N 10Kur2 !
$
 PAR  L(FCC_A1,AM,U:VA;0),,             +50000;,,                     N 10Kur2 !
 PAR  L(BCC_A2,AM,U:VA;0),,             +50000;,,                     N 10Kur2 !
 PAR  L(DHCP,AM,U;0),,                  +50000;,,                     N 10Kur2 !
 PAR  L(ORTHORHOMBIC_A20,AM,U;0),,      +50000;,,                     N 10Kur2 !
 PAR  L(TETRAGONAL_U,AM,U;0),,          +50000;,,                     N 10Kur2 !
$
$ Metastable
$
 PAR  L(HCP_A3,AM,U:VA;0),,             +50000;,,                     N 10Kur2 !
$ ------------------------------------------------------------------------------
$
$
 LIST-OF-REFERENCE
 NUMBER  SOURCE
  Null   'Unknown source'
  COST   'COST 507 database'
  91Din  'A.T. Dinsdale, Calphad, 15, 317-425(1991).'
  99SGUN 'SGTE unary database V.4.1, 1999.'
  10Kur1 'M. Kurata, IOP Conf. Ser.: Mater. Sci. Eng., 9, 012022(2010); U'
  10Kur2 'M. Kurata, IOP Conf. Ser.: Mater. Sci. Eng., 9, 012023(2010);
          Am, U, Am-U'
!

File: data/databases/sgte-binary/AmU-15Per.tdb
$
$ Database for Am-U from A. Perron et al. 2010.
$
$ A. Perron, P.E.A. Turchi, A. Landa, P. Soderlind, B. Ravat, B. Oudot,
$ F. Delaunay, J. Nucl. Mater., 458, 425-41(2015).
$
$ Dataset created 2019.09.01 by Bengt Hallstedt.
$ 2020.12.22: Modified for use with GES6.
$
$ ------------------------------------------------------------------------------
 TEMP-LIM 298.15 6000.00 !
$
$ELEMENT NAME  REF. STATE               ATOMIC MASS H298-H0    S298    !
$
 ELEMENT VA   VACUUM                      0.0          0.0      0.0    ! 
 ELEMENT AM   DHCP                      243.        6407.00    55.3960 ! 
 ELEMENT U    ORTHORHOMBIC_A20          238.0289    6364.      50.20   ! 
$ ------------------------------------------------------------------------------
$ Phase definitions
$
 PHASE LIQUID:L % 1 1 !
 CONST LIQUID:L : AM U : !
$
$ Fcc (cF4, Fm-3m) and MeX (cF8, Fm-3m), delta
$
 PHASE FCC_A1 %A 2 1 1 !
 CONST FCC_A1 : AM% U : VA : !
$
$ Bcc (cI2, Im-3m), epsilon
$
 PHASE BCC_A2 %B 2 1 3 !
 CONST BCC_A2 : AM% U% : VA : !
$
$ Hcp (hP2, P6_3/mmc) and Me2X (NiAs-type, hP4, P6_3/mmc, B8_1)
$
 PHASE HCP_A3 %A 2 1 0.5 !
 CONST HCP_A3 : AM U : VA : !
$
$ Prototype alpha-La (hP4, P6_3/mmc)
$
 PHASE DHCP % 1 1 !
 CONST DHCP : AM : !
$
$ Prototype alpha-U (oC4, Cmcm)
$
 PHASE ORTHORHOMBIC_A20 % 1 1 !
 CONST ORTHORHOMBIC_A20 : U : !
$
$ Prototype beta-U (tP30, P4_2/mnm, SB: A_b)
$
 PHASE TETRAGONAL_U % 1 1 !
 CONST TETRAGONAL_U : U : !
$ ------------------------------------------------------------------------------
$ Defaults
$
 DEFINE-SYSTEM-DEFAULT ELEMENT 2 !
 DEFAULT-COM DEFINE_SYSTEM_ELEMENT VA !
 TYPE-DEF % SEQ * !
 TYPE-DEF A GES AMEND_PHASE_DESCRIPTION @ MAGNETIC -3 0.28 !
 TYPE-DEF B GES AMEND_PHASE_DESCRIPTION @ MAGNETIC -1 0.4 !
 FUNCTION ZERO      298.15  0;                                         6000 N !
 FUNCTION UN_ASS    298.15  0;                                         6000 N !
 FUNCTION R         298.15  +8.31451;                                  6000 N !
$ ------------------------------------------------------------------------------
$ Element data
$ ------------------------------------------------------------------------------
$ Am
$
$ HCP_A3, ORTHO_AC, TETRAG_AD, ALPHA_PU, BETA_PU, GAMMA_PU, TETRAGONAL_A6
$ ORTHORHOMBIC_A20 and TETRAGONAL_U from 10Kur2 not included in unary
$
 PAR  G(DHCP,AM),,                      +GHSERAM;                3000 N 91Din !
 PAR  G(FCC_A1,AM:VA),,                 +GFCCAM;                 3000 N 91Din !
 PAR  G(BCC_A2,AM:VA),,                 +GBCCAM;                 3000 N 91Din !
 PAR  G(HCP_A3,AM:VA),,                 +GHSERAM+5000;           3000 N 10Kur2 !
$PAR  G(ORTHO_AC,AM),,                  +GHSERAM+5000;           3000 N 10Kur2 !
$PAR  G(TETRAG_AD,AM),,                 +GHSERAM+5000;           3000 N 10Kur2 !
$PAR  G(ALPHA_PU,AM),,                  +GHSERAM+5000;           3000 N 10Kur2 !
$PAR  G(BETA_PU,AM),,                   +GHSERAM+5000;           3000 N 10Kur2 !
$PAR  G(GAMMA_PU,AM),,                  +GHSERAM+5000;           3000 N 10Kur2 !
$PAR  G(TETRAGONAL_A6,AM),,             +GHSERAM+5000;           3000 N 10Kur2 !
$PAR  G(ORTHORHOMBIC_A20,AM),,          +GHSERAM+5000;           3000 N 10Kur2 !
$PAR  G(TETRAGONAL_U,AM),,              +GHSERAM+5000;           3000 N 10Kur2 !
 PAR  G(LIQUID,AM),,                    +GHSERAM
             +19910.7-14.1205*T;                                 3000 N 91Din !
$
 FUNCTION GHSERAM   298.15  -6639.201+89.645685*T-21.1868*T*LN(T)
       -0.00559955*T**2-5.41038E-07*T**3-30424*T**(-1);
      1329.00  Y  -21702.938+241.107269*T-41.84*T*LN(T);
      3000.00  N !
 FUNCTION GFCCAM    298.15  -5224.899+99.204329*T-23.1377*T*LN(T)
       -0.00294694*T**2-6.64773E-07*T**3-18507*T**(-1);
      1018.00  Y  -2935.853+73.800069*T-19.4406*T*LN(T)
       -0.005418*T**2-3.75233E-07*T**3-260435*T**(-1);
      1548.70  Y  -476.655+0.246538*T+GHSERAM;
      3000.00  N !
 FUNCTION GBCCAM    298.15  +5973.805-4.531331*T+GHSERAM
       +5E-08*T**2+5E-12*T**3;
       999.00  Y  -7800.332+63.93115*T-15.8832*T*LN(T)
       -0.0190671*T**2+2.291117E-06*T**3+2287195*T**(-1);
      1339.00  Y  -13153.887+219.600832*T-39.748*T*LN(T);
      1449.00  Y  +70352.138-326.394464*T+33.413*T*LN(T)
       -0.02736485*T**2+1.801717E-06*T**3-17379450*T**(-1);
      2183.60  Y  +4777.694-3.740241*T+GHSERAM;
      3000.00  N !
 FUNCTION GLIQAM    298.15  +GHSERAM+19910.7-14.1205*T;                6000 N !
$ ------------------------------------------------------------------------------
$ U
$
$ FCC_A1 and HCP_A3 added in unary 4.1
$
$ HCP_A3 from 04Che not in unary
$ FCC_A1, BETA_PU, GAMMA_PU and TETRAGONAL_A6 from 99Kur not included in unary
$ FCC_A1, HCP_A3, ALPHA_PU, BETA_PU, GAMMA_PU and TETRAGONAL_A6 from 10Kur1
$ not included in unary
$ DHCP, ORTHO_AC and TETRAG_AD from 10Kur2 not included in unary
$
 PAR  G(ORTHORHOMBIC_A20,U),,           +GHSERUU;                3000 N 91Din !
 PAR  G(TETRAGONAL_U,U),,               +GTETUU;                 3000 N 91Din !
 PAR  G(BCC_A2,U:VA),,                  +GBCCUU;                 3000 N 91Din !
$PAR  G(FCC_A1,U:VA),,                  +GHSERUU+5000;           3000 N 99SGUN !
 PAR  G(FCC_A1,U:VA),,                  +GHSERUU+2000;           3000 N 99Kur !
$PAR  G(FCC_A1,U:VA),,                  +GBCCUU+5000;            3000 N 10Kur1 !
 PAR  G(HCP_A3,U:VA),,                  +GBCCUU+5000-0.008*T;    3000 N 99SGUN !
$PAR  G(HCP_A3,U:VA),,                  +GHSERUU+50000;          3000 N 04Che3 !
$PAR  G(HCP_A3,U:VA),,                  +GBCCUU+5000;            3000 N 10Kur1 !
$PAR  G(DHCP,U),,                       +GBCCUU+5000;            3000 N 10Kur2 !
$PAR  G(ORTHO_AC,U),,                   +GHSERUU+2814.7;         3000 N 10Kur2 !
$PAR  G(TETRAG_AD,U),,                  +GTETUU+260.4;           3000 N 10Kur2 !
$PAR  G(ALPHA_PU,U),,                   +GHSERUU+5000;           3000 N 10Kur1 !
$PAR  G(BETA_PU,U),,                    +GHSERUU+2000;           3000 N 99Kur !
$PAR  G(BETA_PU,U),,                    +GHSERUU+5000;           3000 N 10Kur1 !
$PAR  G(GAMMA_PU,U),,                   +GHSERUU+2000;           3000 N 99Kur !
$PAR  G(GAMMA_PU,U),,                   +GHSERUU+5000;           3000 N 10Kur1 !
$PAR  G(TETRAGONAL_A6,U),,              +GBCCUU+2000;            3000 N 99Kur !
$PAR  G(TETRAGONAL_A6,U),,              +GBCCUU+5000;            3000 N 10Kur1 !
 PAR  G(LIQUID,U),,                     +GHSERUU
             +12355.5-10.3239*T;                                 3000 N 91Din !
$
 FUNCTION GHSERUU   298.15  -8407.734+130.955151*T-26.9182*T*LN(T)
       +0.00125156*T**2-4.42605E-06*T**3+38568*T**(-1);
       955.00  Y  -22521.8+292.121093*T-48.66*T*LN(T);
      3000.00  N !
 FUNCTION GTETUU    298.15  -5156.136+106.976316*T-22.841*T*LN(T)
       -0.01084475*T**2+2.7889E-08*T**3+81944*T**(-1);
       941.50  Y  -14327.309+244.16802*T-42.9278*T*LN(T);
      3000.00  N !
 FUNCTION GBCCUU    298.15  -752.767+131.5381*T-27.5152*T*LN(T)
       -0.00835595*T**2+9.67907E-07*T**3+204611*T**(-1);
      1049.00  Y  -4698.365+202.685635*T-38.2836*T*LN(T);
      3000.00  N !
 FUNCTION GLIQUU    298.15  +GHSERUU+12355.5-10.3239*T;                3000 N !
$ ------------------------------------------------------------------------------
$ Binary system
$
$ A. Perron, P.E.A. Turchi, A. Landa, P. Soderlind, B. Ravat, B. Oudot,
$ F. Delaunay, J. Nucl. Mater., 458, 425-41(2015).
$
$ Checked against paper. Checked at 6000 K.
$
 PAR  L(LIQUID,AM,U;0),,                +40000;,,                     N 15Per !
$
 PAR  L(FCC_A1,AM,U:VA;0),,             +54442;,,                     N 15Per !
 PAR  L(FCC_A1,AM,U:VA;1),,             +23338;,,                     N 15Per !
$
 PAR  L(BCC_A2,AM,U:VA;0),,             +82254;,,                     N 15Per !
 PAR  L(BCC_A2,AM,U:VA;1),,             +35866;,,                     N 15Per !
$
$ Metastable
$
 PAR  L(HCP_A3,AM,U:VA;0),,             +54442;,,                     N Same !
 PAR  L(HCP_A3,AM,U:VA;1),,             +23338;,,                     N Same !
$ ------------------------------------------------------------------------------
$
$
 LIST-OF-REFERENCE
 NUMBER  SOURCE
  Null   'Unknown source'
  Same   'Same or similar interaction as in the corresponding stable phase'
  COST   'COST 507 database'
  91Din  'A.T. Dinsdale, Calphad, 15, 317-425(1991).'
  99Kur  'M. Kurata, Calphad, 23, 305-37(1999); U'
  99SGUN 'SGTE unary database V.4.1, 1999.'
  10Kur1 'M. Kurata, IOP Conf. Ser.: Mater. Sci. Eng., 9, 012022(2010); U'
  10Kur2 'M. Kurata, IOP Conf. Ser.: Mater. Sci. Eng., 9, 012023(2010);
          Am, U'
  15Per  'A. Perron, P.E.A. Turchi, A. Landa, P. Soderlind, B. Ravat, B. Oudot,
          F. Delaunay, J. Nucl. Mater., 458, 425-41(2015); Am-U'
!
