Repository: orchid-calphad/orchid-project.org

# orchid-project.org

Website and released data of **ORCHID** (Open Repository for CALPHAD Hypotheses, Intelligence, and Discovery),
served by GitHub Pages at https://orchid-project.org. Releases are archived on Zenodo (one DOI per version).

- `index.html`, `catalog/`, `best-practices.html` — static, self-contained pages (generated in the ORCHID tooling).
- `data/` — released data: catalog, redistributable TDB files, convex hulls. Licences: `data/LICENSES.md`, `data/NOTICE.md`.
- `llms.txt`, `data/croissant.json`, `CITATION.cff`, `.zenodo.json` — machine-readable metadata.

Only data with clear redistribution rights are published.

File: data/databases/sgte-binary/AmU-93Oga.tdb
$
$ Database for Am-U from T. Ogawa 1993.
$
$ T. Ogawa, J. Alloys Compd., 194, 1-7(1993).
$
$ Dataset created 2019.09.01 by Bengt Hallstedt.
$ 2020.12.22: Modified for use with GES6.
$
$ The phase diagram is only approximately reproduced. The lattice stabilities
$ of fcc-U and Am as tetragonal-U are not given in the paper. Fcc-U is less
$ stable here than in 93Oga.
$
$ ------------------------------------------------------------------------------
 TEMP-LIM 298.15 6000.00 !
$
$ELEMENT NAME  REF. STATE               ATOMIC MASS H298-H0    S298    !
$
 ELEMENT VA   VACUUM                      0.0          0.0      0.0    ! 
 ELEMENT AM   DHCP                      243.        6407.00    55.3960 ! 
 ELEMENT U    ORTHORHOMBIC_A20          238.0289    6364.      50.20   ! 
$ ------------------------------------------------------------------------------
$ Phase definitions
$
 PHASE LIQUID:L % 1 1 !
 CONST LIQUID:L : AM U : !
$
$ Fcc (cF4, Fm-3m) and MeX (cF8, Fm-3m), delta
$
 PHASE FCC_A1 %A 2 1 1 !
 CONST FCC_A1 : AM% U : VA : !
$
$ Bcc (cI2, Im-3m), epsilon
$
 PHASE BCC_A2 %B 2 1 3 !
 CONST BCC_A2 : AM% U% : VA : !
$
$ Hcp (hP2, P6_3/mmc) and Me2X (NiAs-type, hP4, P6_3/mmc, B8_1)
$
 PHASE HCP_A3 %A 2 1 0.5 !
 CONST HCP_A3 : AM U : VA : !
$
$ Prototype alpha-La (hP4, P6_3/mmc)
$
 PHASE DHCP % 1 1 !
 CONST DHCP : AM : !
$
$ Prototype alpha-U (oC4, Cmcm)
$
 PHASE ORTHORHOMBIC_A20 % 1 1 !
 CONST ORTHORHOMBIC_A20 : U : !
$
$ Prototype beta-U (tP30, P4_2/mnm, SB: A_b)
$
 PHASE TETRAGONAL_U % 1 1 !
 CONST TETRAGONAL_U : U : !
$ ------------------------------------------------------------------------------
$ Defaults
$
 DEFINE-SYSTEM-DEFAULT ELEMENT 2 !
 DEFAULT-COM DEFINE_SYSTEM_ELEMENT VA !
 TYPE-DEF % SEQ * !
 TYPE-DEF A GES AMEND_PHASE_DESCRIPTION @ MAGNETIC -3 0.28 !
 TYPE-DEF B GES AMEND_PHASE_DESCRIPTION @ MAGNETIC -1 0.4 !
 FUNCTION ZERO      298.15  0;                                         6000 N !
 FUNCTION UN_ASS    298.15  0;                                         6000 N !
 FUNCTION R         298.15  +8.31451;                                  6000 N !
$ ------------------------------------------------------------------------------
$ Element data
$ ------------------------------------------------------------------------------
$ Am
$
$ HCP_A3, ORTHO_AC, TETRAG_AD, ALPHA_PU, BETA_PU, GAMMA_PU, TETRAGONAL_A6
$ ORTHORHOMBIC_A20 and TETRAGONAL_U from 10Kur2 not included in unary
$
 PAR  G(DHCP,AM),,                      +GHSERAM;                3000 N 91Din !
 PAR  G(FCC_A1,AM:VA),,                 +GFCCAM;                 3000 N 91Din !
 PAR  G(BCC_A2,AM:VA),,                 +GBCCAM;                 3000 N 91Din !
 PAR  G(HCP_A3,AM:VA),,                 +GHSERAM+5000;           3000 N 10Kur2 !
$PAR  G(ORTHO_AC,AM),,                  +GHSERAM+5000;           3000 N 10Kur2 !
$PAR  G(TETRAG_AD,AM),,                 +GHSERAM+5000;           3000 N 10Kur2 !
$PAR  G(ALPHA_PU,AM),,                  +GHSERAM+5000;           3000 N 10Kur2 !
$PAR  G(BETA_PU,AM),,                   +GHSERAM+5000;           3000 N 10Kur2 !
$PAR  G(GAMMA_PU,AM),,                  +GHSERAM+5000;           3000 N 10Kur2 !
$PAR  G(TETRAGONAL_A6,AM),,             +GHSERAM+5000;           3000 N 10Kur2 !
$PAR  G(ORTHORHOMBIC_A20,AM),,          +GHSERAM+5000;           3000 N 10Kur2 !
$PAR  G(TETRAGONAL_U,AM),,              +GHSERAM+5000;           3000 N 10Kur2 !
 PAR  G(LIQUID,AM),,                    +GHSERAM
             +19910.7-14.1205*T;                                 3000 N 91Din !
$
 FUNCTION GHSERAM   298.15  -6639.201+89.645685*T-21.1868*T*LN(T)
       -0.00559955*T**2-5.41038E-07*T**3-30424*T**(-1);
      1329.00  Y  -21702.938+241.107269*T-41.84*T*LN(T);
      3000.00  N !
 FUNCTION GFCCAM    298.15  -5224.899+99.204329*T-23.1377*T*LN(T)
       -0.00294694*T**2-6.64773E-07*T**3-18507*T**(-1);
      1018.00  Y  -2935.853+73.800069*T-19.4406*T*LN(T)
       -0.005418*T**2-3.75233E-07*T**3-260435*T**(-1);
      1548.70  Y  -476.655+0.246538*T+GHSERAM;
      3000.00  N !
 FUNCTION GBCCAM    298.15  +5973.805-4.531331*T+GHSERAM
       +5E-08*T**2+5E-12*T**3;
       999.00  Y  -7800.332+63.93115*T-15.8832*T*LN(T)
       -0.0190671*T**2+2.291117E-06*T**3+2287195*T**(-1);
      1339.00  Y  -13153.887+219.600832*T-39.748*T*LN(T);
      1449.00  Y  +70352.138-326.394464*T+33.413*T*LN(T)
       -0.02736485*T**2+1.801717E-06*T**3-17379450*T**(-1);
      2183.60  Y  +4777.694-3.740241*T+GHSERAM;
      3000.00  N !
 FUNCTION GLIQAM    298.15  +GHSERAM+19910.7-14.1205*T;                6000 N !
$ ------------------------------------------------------------------------------
$ U
$
$ FCC_A1 and HCP_A3 added in unary 4.1
$
$ HCP_A3 from 04Che not in unary
$ DHCP, ORTHO_AC and TETRAG_AD from 10Kur2 not included in unary
$
 PAR  G(ORTHORHOMBIC_A20,U),,           +GHSERUU;                3000 N 91Din !
 PAR  G(TETRAGONAL_U,U),,               +GTETUU;                 3000 N 91Din !
 PAR  G(BCC_A2,U:VA),,                  +GBCCUU;                 3000 N 91Din !
 PAR  G(FCC_A1,U:VA),,                  +GHSERUU+5000;           3000 N 99SGUN !
 PAR  G(HCP_A3,U:VA),,                  +GBCCUU+5000-0.008*T;    3000 N 99SGUN !
$PAR  G(HCP_A3,U:VA),,                  +GHSERUU+50000;          3000 N 04Che3 !
$PAR  G(DHCP,U),,                       +GBCCUU+5000;            3000 N 10Kur2 !
$PAR  G(ORTHO_AC,U),,                   +GHSERUU+2814.7;         3000 N 10Kur2 !
$PAR  G(TETRAG_AD,U),,                  +GTETUU+260.4;           3000 N 10Kur2 !
 PAR  G(LIQUID,U),,                     +GHSERUU
             +12355.5-10.3239*T;                                 3000 N 91Din !
$
 FUNCTION GHSERUU   298.15  -8407.734+130.955151*T-26.9182*T*LN(T)
       +0.00125156*T**2-4.42605E-06*T**3+38568*T**(-1);
       955.00  Y  -22521.8+292.121093*T-48.66*T*LN(T);
      3000.00  N !
 FUNCTION GTETUU    298.15  -5156.136+106.976316*T-22.841*T*LN(T)
       -0.01084475*T**2+2.7889E-08*T**3+81944*T**(-1);
       941.50  Y  -14327.309+244.16802*T-42.9278*T*LN(T);
      3000.00  N !
 FUNCTION GBCCUU    298.15  -752.767+131.5381*T-27.5152*T*LN(T)
       -0.00835595*T**2+9.67907E-07*T**3+204611*T**(-1);
      1049.00  Y  -4698.365+202.685635*T-38.2836*T*LN(T);
      3000.00  N !
 FUNCTION GLIQUU    298.15  +GHSERUU+12355.5-10.3239*T;                3000 N !
$ ------------------------------------------------------------------------------
$ Binary system
$
$ T. Ogawa, J. Alloys Compd., 194, 1-7(1993).
$
$ Checked against paper. Checked at 6000 K.
$
$ The phase diagram is only approximately reproduced. The lattice stabilities
$ of fcc-U and Am as tetragonal-U are not given in the paper. Fcc-U is less
$ stable here than in 93Oga.
$
 PAR  L(LIQUID,AM,U;0),,                +23982;,,                     N 93Oga !
 PAR  L(LIQUID,AM,U;1),,                -3507;,,                      N 93Oga !
$
 PAR  L(FCC_A1,AM,U:VA;0),,             +30114;,,                     N 93Oga !
 PAR  L(FCC_A1,AM,U:VA;1),,             -4961;,,                      N 93Oga !
$
 PAR  L(BCC_A2,AM,U:VA;0),,             +27055;,,                     N 93Oga !
 PAR  L(BCC_A2,AM,U:VA;1),,             -4457;,,                      N 93Oga !
$
$ Metastable
$
 PAR  L(HCP_A3,AM,U:VA;0),,             +30114;,,                     N Same !
 PAR  L(HCP_A3,AM,U:VA;1),,             -4961;,,                      N Same !
$ ------------------------------------------------------------------------------
$
$
 LIST-OF-REFERENCE
 NUMBER  SOURCE
  Null   'Unknown source'
  Same   'Same or similar interaction as in the corresponding stable phase'
  COST   'COST 507 database'
  91Din  'A.T. Dinsdale, Calphad, 15, 317-425(1991).'
  93Oga  'T. Ogawa, J. Alloys Compd., 194, 1-7(1993); Am-Pu'
  99SGUN 'SGTE unary database V.4.1, 1999.'
  10Kur2 'M. Kurata, IOP Conf. Ser.: Mater. Sci. Eng., 9, 012023(2010); Am, U'
!

File: data/databases/sgte-binary/AmZr-10Kur.tdb
$
$ Database for Am-Zr from M. Kurata 2010.
$
$ M. Kurata, IOP Conf. Ser.: Mater. Sci. Eng., 9, 012023(2010).
$
$ Dataset created 2019.09.01 by Bengt Hallstedt.
$ 2020.12.22: Modified for use with GES6.
$
$ ------------------------------------------------------------------------------
 TEMP-LIM 298.15 6000.00 !
$
$ELEMENT NAME  REF. STATE               ATOMIC MASS H298-H0    S298    !
$
 ELEMENT VA   VACUUM                      0.0          0.0      0.0    ! 
 ELEMENT AM   DHCP                      243.        6407.00    55.3960 ! 
 ELEMENT ZR   HCP_A3                     91.22      5566.27    39.1809 ! 
$ ------------------------------------------------------------------------------
$ Phase definitions
$
 PHASE LIQUID:L % 1 1 !
 CONST LIQUID:L : AM ZR : !
$
$ Fcc (cF4, Fm-3m) and MeX (cF8, Fm-3m), delta
$
 PHASE FCC_A1 %A 2 1 1 !
 CONST FCC_A1 : AM% ZR : VA : !
$
$ Bcc (cI2, Im-3m), epsilon
$
 PHASE BCC_A2 %B 2 1 3 !
 CONST BCC_A2 : AM% ZR% : VA : !
$
$ Hcp (hP2, P6_3/mmc) and Me2X (NiAs-type, hP4, P6_3/mmc, B8_1)
$
 PHASE HCP_A3 %A 2 1 0.5 !
 CONST HCP_A3 : AM ZR% : VA : !
$
$ Prototype alpha-La (hP4, P6_3/mmc)
$
 PHASE DHCP % 1 1 !
 CONST DHCP : AM% ZR : !
$ ------------------------------------------------------------------------------
$ Defaults
$
 DEFINE-SYSTEM-DEFAULT ELEMENT 2 !
 DEFAULT-COM DEFINE_SYSTEM_ELEMENT VA !
 TYPE-DEF % SEQ * !
 TYPE-DEF A GES AMEND_PHASE_DESCRIPTION @ MAGNETIC -3 0.28 !
 TYPE-DEF B GES AMEND_PHASE_DESCRIPTION @ MAGNETIC -1 0.4 !
 FUNCTION ZERO      298.15  0;                                         6000 N !
 FUNCTION UN_ASS    298.15  0;                                         6000 N !
 FUNCTION R         298.15  +8.31451;                                  6000 N !
$ ------------------------------------------------------------------------------
$ Element data
$ ------------------------------------------------------------------------------
$ Am
$
$ HCP_A3, ORTHO_AC, TETRAG_AD, ALPHA_PU, BETA_PU, GAMMA_PU, TETRAGONAL_A6
$ ORTHORHOMBIC_A20 and TETRAGONAL_U from 10Kur2 not included in unary
$
 PAR  G(DHCP,AM),,                      +GHSERAM;                3000 N 91Din !
 PAR  G(FCC_A1,AM:VA),,                 +GFCCAM;                 3000 N 91Din !
 PAR  G(BCC_A2,AM:VA),,                 +GBCCAM;                 3000 N 91Din !
 PAR  G(HCP_A3,AM:VA),,                 +GHSERAM+5000;           3000 N 10Kur2 !
$PAR  G(ORTHO_AC,AM),,                  +GHSERAM+5000;           3000 N 10Kur2 !
$PAR  G(TETRAG_AD,AM),,                 +GHSERAM+5000;           3000 N 10Kur2 !
$PAR  G(ALPHA_PU,AM),,                  +GHSERAM+5000;           3000 N 10Kur2 !
$PAR  G(BETA_PU,AM),,                   +GHSERAM+5000;           3000 N 10Kur2 !
$PAR  G(GAMMA_PU,AM),,                  +GHSERAM+5000;           3000 N 10Kur2 !
$PAR  G(TETRAGONAL_A6,AM),,             +GHSERAM+5000;           3000 N 10Kur2 !
$PAR  G(ORTHORHOMBIC_A20,AM),,          +GHSERAM+5000;           3000 N 10Kur2 !
$PAR  G(TETRAGONAL_U,AM),,              +GHSERAM+5000;           3000 N 10Kur2 !
 PAR  G(LIQUID,AM),,                    +GHSERAM
             +19910.7-14.1205*T;                                 3000 N 91Din !
$
 FUNCTION GHSERAM   298.15  -6639.201+89.645685*T-21.1868*T*LN(T)
       -0.00559955*T**2-5.41038E-07*T**3-30424*T**(-1);
      1329.00  Y  -21702.938+241.107269*T-41.84*T*LN(T);
      3000.00  N !
 FUNCTION GFCCAM    298.15  -5224.899+99.204329*T-23.1377*T*LN(T)
       -0.00294694*T**2-6.64773E-07*T**3-18507*T**(-1);
      1018.00  Y  -2935.853+73.800069*T-19.4406*T*LN(T)
       -0.005418*T**2-3.75233E-07*T**3-260435*T**(-1);
      1548.70  Y  -476.655+0.246538*T+GHSERAM;
      3000.00  N !
 FUNCTION GBCCAM    298.15  +5973.805-4.531331*T+GHSERAM
       +5E-08*T**2+5E-12*T**3;
       999.00  Y  -7800.332+63.93115*T-15.8832*T*LN(T)
       -0.0190671*T**2+2.291117E-06*T**3+2287195*T**(-1);
      1339.00  Y  -13153.887+219.600832*T-39.748*T*LN(T);
      1449.00  Y  +70352.138-326.394464*T+33.413*T*LN(T)
       -0.02736485*T**2+1.801717E-06*T**3-17379450*T**(-1);
      2183.60  Y  +4777.694-3.740241*T+GHSERAM;
      3000.00  N !
 FUNCTION GLIQAM    298.15  +GHSERAM+19910.7-14.1205*T;                6000 N !
$ ------------------------------------------------------------------------------
$ Zr
$
$ CUB_A13, CBCC_A12, ORTHORHOMBIC_A20 and TETRAGONAL_U added in unary 4.1
$
$ ORTHORHOMBIC_A20, TETRAGONAL_U, ALPHA_PU, BETA_PU, GAMMA_PU and
$ TETRAGONAL_A6 from 10Kur1 not included in unary
$ DHCP, ORTHO_AC and TETRAG_AD from 10Kur2 not included in unary
$
 PAR  G(HCP_A3,ZR:VA)           130.00  +GHSERZR;,,                   N 91Din !
 PAR  G(BCC_A2,ZR:VA)           130.00  +GBCCZR;,,                    N 91Din !
$PAR  G(OMEGA,ZR)               130.00  +GOMEZR;,,                    N 91Din !
 PAR  G(FCC_A1,ZR:VA)           130.00  +GHSERZR+7600-0.9*T;,,        N 91Din !
 PAR  G(DHCP,ZR)                130.00  +GHSERZR+5000;,,              N 10Kur2 !
$PAR  G(CBCC_A12,ZR:VA)         130.00  +GHSERZR+4602.2;,,            N 99SGUN !
$PAR  G(CUB_A13,ZR:VA)          130.00  +GHSERZR+7531.2;,,            N 99SGUN !
$PAR  G(ORTHORHOMBIC_A20,ZR)    130.00  +GBCCZR+5000;,,               N 99SGUN !
$PAR  G(ORTHORHOMBIC_A20,ZR)    130.00  +GHSERZR+5000;,,              N 10Kur1 !
$PAR  G(TETRAGONAL_U,ZR)        130.00  +GBCCZR+5000;,,               N 99SGUN !
$PAR  G(TETRAGONAL_U,ZR)        130.00  +GHSERZR+5000;,,              N 10Kur1 !
$PAR  G(ORTHO_AC,ZR)            130.00  +GHSERZR+5000;,,              N 10Kur2 !
$PAR  G(TETRAG_AD,ZR)           130.00  +GHSERZR+5000;,,              N 10Kur2 !
$PAR  G(ALPHA_PU,ZR)            130.00  +GHSERZR+5000;,,              N 10Kur1 !
$PAR  G(BETA_PU,ZR)             130.00  +GHSERZR+5000;,,              N 10Kur1 !
$PAR  G(GAMMA_PU,ZR)            130.00  +GHSERZR+5000;,,              N 10Kur1 !
$PAR  G(TETRAGONAL_A6,ZR)       130.00  +GHSERZR+5000;,,              N 10Kur1 !
 PAR  G(LIQUID,ZR)              130.00  +GLIQZR;,,                    N 91Din !
$
 FUNCTION GHSERZR   130.00  -7827.595+125.64905*T-24.1618*T*LN(T)
       -0.00437791*T**2+34971*T**(-1);
      2128.00  Y  -26085.921+262.724183*T-42.144*T*LN(T)-1.342896E+31*T**(-9);
      6000.00  N !
 FUNCTION GBCCZR    130.00  -525.539+124.9457*T-25.607406*T*LN(T)
       -3.40084E-04*T**2-9.729E-09*T**3+25233*T**(-1)-7.6143E-11*T**4;
      2128.00  Y  -4620.034+1.55998*T+GHSERZR+1.4103476E+32*T**(-9);
      6000.00  N !
 FUNCTION GOMEZR    130.00  -8878.082+144.432234*T-26.8556*T*LN(T)
       -0.002799446*T**2+38376*T**(-1);
      2128.00  Y  -3414.603+2.566675*T+GHSERZR+8.517346E+31*T**(-9);
      6000.00  N !
 FUNCTION GLIQZR    130.00  +18147.69-9.080812*T+GHSERZR+1.6275E-22*T**7;
      2128.00  Y  -8281.26+253.812609*T-42.144*T*LN(T);
      6000.00  N !
$ ------------------------------------------------------------------------------
$ Binary system
$
$ M. Kurata, IOP Conf. Ser.: Mater. Sci. Eng., 9, 012023(2010).
$
$ Checked against paper. Checked at 6000 K.
$
 PAR  L(LIQUID,AM,ZR;0),,               +45000;,,                     N 10Kur2 !
$
 PAR  L(FCC_A1,AM,ZR:VA;0),,            +50000;,,                     N 10Kur2 !
 PAR  L(BCC_A2,AM,ZR:VA;0),,            +50000;,,                     N 10Kur2 !
 PAR  L(HCP_A3,AM,ZR:VA;0),,            +50000;,,                     N 10Kur2 !
 PAR  L(DHCP,AM,ZR;0),,                 +50000;,,                     N 10Kur2 !
$ ------------------------------------------------------------------------------
$
$
 LIST-OF-REFERENCE
 NUMBER  SOURCE
  Null   'Unknown source'
  COST   'COST 507 database'
  91Din  'A.T. Dinsdale, Calphad, 15, 317-425(1991).'
  99SGUN 'SGTE unary database V.4.1, 1999.'
  10Kur1 'M. Kurata, IOP Conf. Ser.: Mater. Sci. Eng., 9, 012022(2010); Zr'
  10Kur2 'M. Kurata, IOP Conf. Ser.: Mater. Sci. Eng., 9, 012023(2010);
          Am, Zr, Am-Zr'
!

File: data/databases/sgte-binary/AsP-94Ans-LB.tdb
$
$ Database for As-P from I. Ansara et al. 1994 (Included in LB Vol. 1)
$
$ I. Ansara, C. Chatillon, H.L. Lukas, T. Nishizawa, H. Ohtani, K. Ishida,
$ M. Hillert, B. Sundman, B.B. Argent, A. Watson, T.G. Chart, T. Anderson,
$ Calphad, 18, 177-222(1994).
$
$ Dataset created 2013.07.14 by Bengt Hallstedt.
$ 2020.12.22: Modified for use with GES6.
$
$ Misprint for L(RHOMBOHEDRAL_A7,AS,P;0) in 94Ans; +106922 instead of +10692.
$
$ ------------------------------------------------------------------------------
 TEMP-LIM 298.15 6000.00 !
$
$ELEMENT NAME  REF. STATE               ATOMIC MASS H298-H0    S298    !
$
 ELEMENT VA   VACUUM                      0.0          0.0      0.0    ! 
 ELEMENT AS   RHOMBOHEDRAL_A7            74.922     5117.032   35.6895 ! 
 ELEMENT P    WHITE_P                    30.97376   5360.0     41.09   ! 
$ ------------------------------------------------------------------------------
$ Species
$
 SPECIE  AS2                                AS2 !
 SPECIE  AS4                                AS4 !
 SPECIE  ASP                                AS1P1 !
 SPECIE  ASP3                               AS1P3 !
 SPECIE  AS2P2                              AS2P2 !
 SPECIE  AS3P                               AS3P1 !
 SPECIE  P2                                 P2 !
 SPECIE  P3                                 P3 !
 SPECIE  P4                                 P4 !
$ ------------------------------------------------------------------------------
$ Phase definitions
$
 PHASE LIQUID:L % 1 1 !
 CONST LIQUID:L : AS P : !
$
$ Fcc (cF4) and MeX (cF8)
$
 PHASE FCC_A1 %A 2 1 1 !
 CONST FCC_A1 : AS P : VA : !
$
$ Bcc (cI2, Im-3m)
$
 PHASE BCC_A2 %B 2 1 3 !
 CONST BCC_A2 : AS P : VA : !
$
$ Hcp (hP2, P6_3/mmc) and Me2X (NiAs-type, hP4, P6_3/mmc, B8_1)
$
 PHASE HCP_A3 %A 2 1 0.5 !
 CONST HCP_A3 : AS P : VA : !
$
$ Structure not well defined
$
 PHASE WHITE_P % 1 1 !
 CONST WHITE_P : P : !
$
$ Structure not well defined
$
 PHASE RED_P % 1 1 !
 CONST RED_P : AS P% : !
$
$ Prototype alpha-As (hR2, R-3m)
$
 PHASE RHOMBOHEDRAL_A7 % 1 1 !
 CONST RHOMBOHEDRAL_A7 : AS% P : !
$
$ Unknown structure
$
 PHASE ASP % 1 1 !
 CONST ASP : AS P : !
$
 PHASE GAS:G % 1 1 !
 CONST GAS:G : AS AS2 AS4 ASP ASP3 AS2P2 AS3P P P2 P3 P4 : !
$ ------------------------------------------------------------------------------
$ Defaults
$
 DEFINE-SYSTEM-DEFAULT ELEMENT 2 !
 DEFAULT-COM DEFINE_SYSTEM_ELEMENT VA !
 TYPE-DEF % SEQ * !
 TYPE-DEF A GES AMEND_PHASE_DESCRIPTION @ MAGNETIC -3 0.28 !
 TYPE-DEF B GES AMEND_PHASE_DESCRIPTION @ MAGNETIC -1 0.4 !
 FUNCTION ZERO      298.15  0;                                         6000 N !
 FUNCTION UN_ASS    298.15  0;                                         6000 N !
 FUNCTION R         298.15  +8.31451;                                  6000 N !
 FUNCTION RTLNP     298.15  +8.31451*T*LN(1E-05*P);                    6000 N !
$ ------------------------------------------------------------------------------
$ Element data
$ ------------------------------------------------------------------------------
$ As
$
$ RED_P added in unary 4.4
$
 PAR  G(RHOMBOHEDRAL_A7,AS),,           +GHSERAS;                1200 N 91Din !
 PAR  G(FCC_A1,AS:VA),,                 +GHSERAS+24874-14.74*T;  1200 N 91Din !
 PAR  G(BCC_A2,AS:VA),,                 +GHSERAS+24874-16.1*T;   1200 N 91Din !
 PAR  G(HCP_A3,AS:VA),,                 +GHSERAS+24874-14*T;     1200 N 91Din !
 PAR  G(RED_P,AS),,                     +GHSERAS+5782-3.85466*T; 1200 N 94Ans !
 PAR  G(LIQUID,AS),,                    +GHSERAS
             +24442.9-22.424679*T;                               1200 N 91Din !
$
 PAR  G(ASP,AS),,                       +GHSERAS+6377+4.2516*T;,,     N 94Ans !
$
 PAR  G(GAS,AS),,                       +AS1G+RTLNP;,,                N 00SUB !
 PAR  G(GAS,AS2),,                      +AS2G+RTLNP;,,                N 00SUB !
 PAR  G(GAS,AS4),,                      +AS4G+RTLNP;,,                N 00SUB !
$
 FUNCTION GHSERAS   298.15  -7270.447+122.211069*T-23.3144*T*LN(T)
       -0.00271613*T**2+11600*T**(-1);
      1090.00  Y  -10454.913+163.457433*T-29.216037*T*LN(T);
      1200.00  N !
 FUNCTION GLIQAS    298.15  +GHSERAS+24442.9-22.424679*T;              6000 N !
 FUNCTION GHCPAS    298.15  +GHSERAS+24874-14*T;                       6000 N !
 FUNCTION AS1G      298.15  +272027.85-32.2533338*T-21.21551*T*LN(T)
       +4.3891495E-04*T**2-7.393995E-08*T**3+9666.555*T**(-1);
      1800.00  Y  +293094.184-133.732322*T-8.281945*T*LN(T)
       -0.002703715*T**2+3.43112833E-08*T**3-6025190*T**(-1);
      3700.00  Y  +260892.566-76.0337618*T-14.46743*T*LN(T)
       -0.002830183*T**2+8.062755E-08*T**3+16685580*T**(-1);
      6400.00  Y  -42687.3967+565.669048*T-87.99118*T*LN(T)
       +0.005136275*T**2-8.21615833E-08*T**3+2.534398E+08*T**(-1);
     60000.00  N !
 FUNCTION AS2G      298.15  +179351.548+10.5519715*T-37.35966*T*LN(T)
       -5.61806E-05*T**2-2.13098E-08*T**3+104881.15*T**(-1);
      2200.00  Y  +190396.109-11.4088459*T-35.19088*T*LN(T)
       +8.55731E-04*T**2-1.59161083E-07*T**3-5169920*T**(-1);
      4500.00  Y  +461366.155-824.888486*T+62.44495*T*LN(T)
       -0.014841615*T**2+3.152775E-07*T**3-1.469506E+08*T**(-1);
      6000.00  N !
 FUNCTION AS4G      298.15  +129731.745+230.754352*T-83.04465*T*LN(T)
       -2.5148475E-05*T**2+1.00444733E-09*T**3+252728.45*T**(-1);   
      6000.00  N !
$ ------------------------------------------------------------------------------
$ P
$
$ RHOMBOHEDRAL_A7 added in unary 4.4
$
 PAR  G(WHITE_P,P)              250.00  +GHSERPP;                3000 N 91Din !
 PAR  G(RED_P,P)                250.00  +GREDPP;                 3000 N 91Din !
 PAR  G(FCC_A1,P:VA)            250.00  +GREDPP+36819-13.138*T;  3000 N 91Din !
 PAR  G(BCC_A2,P:VA)            250.00  +GREDPP+44768.8-13.26*T; 3000 N 91Din !
 PAR  G(RHOMBOHEDRAL_A7,P)      250.00  +GHSERPP-188+0.12527*T;  3000 N 94Ans !
 PAR  G(LIQUID,P)               250.00  +GLIQPP;                 3000 N 91Din !
$
 PAR  G(ASP,P),,                        +GHSERPP+10210.3+6.80686*T;,, N 94Ans !
$
 PAR  G(GAS,P),,                        +F14404T+RTLNP;,,             N 97SUB !
 PAR  G(GAS,P2),,                       +F14448T+RTLNP;,,             N 97SUB !
 PAR  G(GAS,P3),,                       +F14471T+RTLNP;,,             N 97SUB !
 PAR  G(GAS,P4),,                       +F14479T+RTLNP;,,             N 97SUB !
$
 FUNCTION GHSERPP   250.00  -43821.799+1026.69389*T-178.426*T*LN(T)
       +0.290708*T**2-1.04022667E-04*T**3+1632695*T**(-1);
       317.30  Y  -9587.448+152.341487*T-28.7335301*T*LN(T)
       +0.001715669*T**2-2.2829E-07*T**3+172966*T**(-1);
      1000.00  Y  -8093.075+135.876831*T-26.326*T*LN(T);
      3000.00  N !
 FUNCTION GREDPP    250.00  -25976.559+148.672002*T-25.55*T*LN(T)
       +0.0034121*T**2-2.418867E-06*T**3+160095*T**(-1);
       500.00  Y  -21723.721+77.671737*T-14.368*T*LN(T)
       -0.00957685*T**2+3.93917E-07*T**3-141375*T**(-1);
       852.35  Y  -119408.413+1026.02962*T-149.449556*T*LN(T)
       +0.067272364*T**2-6.651929E-06*T**3+12495943*T**(-1);
      1500.00  Y  -16431.044+17.96235*T+GHSERPP;
      3000.00  N !
 FUNCTION GLIQPP    250.00  -26316.111+434.930931*T-70.7440584*T*LN(T)
       -0.002898936*T**2+3.9049371E-05*T**3+1141147*T**(-1);
       317.30  Y  -7232.449+133.291873*T-26.326*T*LN(T);
      3000.00  N !
$ P(g)
 FUNCTION F14404T   298.15  +310152.015-21.3997112*T-21.18864*T*LN(T)
       +3.9907815E-04*T**2-6.467185E-08*T**3+9337.96*T**(-1);
      1900.00  Y  +332461.723-123.51155*T-8.27475*T*LN(T)
       -0.0025407355*T**2+2.77886167E-08*T**3-6752450*T**(-1);
      3900.00  Y  +295561.679-61.0229009*T-14.92054*T*LN(T)
       -0.002691344*T**2+7.37562667E-08*T**3+20828775*T**(-1);
      7000.00  Y  +105621.967+337.540131*T-60.52207*T*LN(T)
       +0.002171204*T**2-2.32968833E-08*T**3+1.6928265E+08*T**(-1);
     10000.00  N !
$ P2(g)
 FUNCTION F14448T   298.15  +133357.681+.182114942*T-32.02798*T*LN(T)
       -0.004670767*T**2+7.28558667E-07*T**3+106826.35*T**(-1);
       900.00  Y  +128832.659+49.3136341*T-39.23087*T*LN(T)
       +7.156115E-04*T**2-6.82824333E-08*T**3+666443.5*T**(-1);
      3500.00  Y  +164091.361-27.2592211*T-30.65569*T*LN(T)
       +3.4990285E-04*T**2-1.0132875E-07*T**3-21312200*T**(-1);
      6000.00  N !
$ P3(g)
 FUNCTION F14471T   298.15  +191023.012+115.134799*T-55.58992*T*LN(T)
       -0.00549647*T**2+8.37126667E-07*T**3+291982.3*T**(-1);
      1000.00  Y  +187367.887+160.095451*T-62.29736*T*LN(T)
       -1.1488665E-05*T**2+3.82699333E-10*T**3+671571.5*T**(-1);
      6000.00  N !
$ P4(g)
 FUNCTION F14479T   298.15  +31689.2272+246.976573*T-77.33235*T*LN(T)
       -0.0046207025*T**2+6.76817E-07*T**3+563393*T**(-1);
      1100.00  Y + 28520.4461+285.801742*T-83.11153*T*LN(T)
       -6.057165E-06*T**2+1.99865333E-10*T**3+890230*T**(-1);
      6000.00  N !
$ ------------------------------------------------------------------------------
$ Binary system
$
$ From I. Ansara et al. 1994 (Included in LB Vol. 1)
$
$ I. Ansara, C. Chatillon, H.L. Lukas, T. Nishizawa, H. Ohtani, K. Ishida,
$ M. Hillert, B. Sundman, B.B. Argent, A. Watson, T.G. Chart, T. Anderson,
$ Calphad, 18, 177-222(1994).
$
$ Checked against LB and paper. Checked at 6000 K.
$
$ Misprint for L(RHOMBOHEDRAL_A7,AS,P;0) in 94Ans; +106922 instead of +10692.
$
 PAR  L(LIQUID,AS,P;0),,                +4014.47;,,                   N 94Ans !
 PAR  L(LIQUID,AS,P;1),,                +1780.77;,,                   N 94Ans !
$
 PAR  L(RHOMBOHEDRAL_A7,AS,P;0),,       +10692;,,                     N 94Ans !
 PAR  L(RED_P,AS,P;0),,                 +3453.04;,,                   N 94Ans !
 PAR  L(ASP,AS,P;0),,                   -66342.56+21.986*T;,,         N 94Ans !
$
 PAR  G(GAS,ASP),,                      +AS1P1G+RTLNP;,,              N 00SUB !
 PAR  G(GAS,ASP3),,                     +AS1P3G+RTLNP;,,              N 00SUB !
 PAR  G(GAS,AS2P2),,                    +AS2P2G+RTLNP;,,              N 00SUB !
 PAR  G(GAS,AS3P),,                     +AS3P1G+RTLNP;,,              N 00SUB !
$
 FUNCTION AS1P1G    298.15  +148893.997+5.32607457*T-35.58733*T*LN(T)
       -.001438031*T**2+1.68080667E-07*T**3+129056.95*T**(-1);
      1300.00  Y  +142966.673+46.9791261*T-41.2751*T*LN(T)
       +.001175498*T**2-8.15693333E-08*T**3+1333588.5*T**(-1);
      4200.00  Y  +188232.105-41.6253505*T-31.44499*T*LN(T)
       +7.027535E-04*T**2-1.02319417E-07*T**3-30991390*T**(-1);
      6000.00  N !
 FUNCTION AS1P3G    298.15  +70396.2694+244.805285*T-80.93279*T*LN(T)
       -.00140404*T**2+1.57551383E-07*T**3+455746.3*T**(-1);
      1600.00  Y  +69005.5067+259.786787*T-83.10146*T*LN(T)
       -1.202009E-05*T**2+6.22268333E-10*T**3+614865*T**(-1);
      3000.00  N !
 FUNCTION AS2P2G    298.15  +88683.199+187.422353*T-73.6591*T*LN(T)
       -6.375555E-04*T**2+5.98925167E-08*T**3+343146.95*T**(-1);
      2000.00  Y  +87688.4754+196.329213*T-74.91212*T*LN(T)
       +2.271923E-05*T**2-1.1587775E-09*T**3+496108.7*T**(-1);
      3000.00  N !
 FUNCTION AS3P1G    298.15  +116273.164+231.440504*T-82.63698*T*LN(T)
       -2.19418E-04*T**2+1.58954167E-08*T**3+338394.15*T**(-1);
      3000.00  N !
$ ------------------------------------------------------------------------------
$
 ASSESSED_SYSTEM
  AS-P(TDB -* +GAS +LIQ +RHOMB_A7 +WHITE_P +RED_P +ASP ;P3 TMM:300/1100) !
$
$
 LIST-OF-REFERENCE
 NUMBER  SOURCE
  Null   'Unknown source'
  Same   'Same or similar interaction as in the corresponding stable phase'
  COST   'COST 507 database'
  91Din  'A.T. Dinsdale, Calphad, 15, 317-425(1991).'
  94Ans  'I. Ansara, C. Chatillon, H.L. Lukas, T. Nishizawa, H. Ohtani,
          K. Ishida, M. Hillert, B. Sundman, B.B. Argent, A. Watson,
          T.G. Chart, T. Anderson, Calphad, 18, 177-222(1994),
		  SGTE unary database V.4.4, 2001; As, P, As-P'
  97SUB  'SGTE Substance Database, version 1997'
  00SUB  'SGTE substance database, version 2000'
!

File: data/databases/sgte-binary/AsTe-20Yua.tdb
$
$ Database for As-Te from H. Yuan et al. 2020.
$
$ H. Yuan, J. Wang, B. Hu, R. Zhao, Y. Du, S.-Y. Zhang,
$ Calphad, 68, 101743(2020).
$
$ Dataset created 2020.04.05 by Bengt Hallstedt.
$
$ Gas phase data for As are different in 20Yua. The As boiling with this
$ dataset is 4 K higher.
$
$ ------------------------------------------------------------------------------
 TEMP-LIM 298.15 6000.00 !
$
$ELEMENT NAME  REF. STATE               ATOMIC MASS H298-H0    S298    !
$
 ELEMENT VA   VACUUM                      0.0          0.0      0.0    ! 
 ELEMENT AS   RHOMBOHEDRAL_A7            74.922     5117.032   35.6895 ! 
 ELEMENT TE   HEXAGONAL_A8              127.60      6080.      49.221  ! 
$ ------------------------------------------------------------------------------
$ Species
$
 SPECIE  AS2                                AS2 !
 SPECIE  AS4                                AS4 !
 SPECIE  ASTE                               AS1TE1 !
 SPECIE  TE2                                TE2 !
 SPECIE  TE3                                TE3 !
 SPECIE  TE4                                TE4 !
 SPECIE  TE5                                TE5 !
 SPECIE  TE6                                TE6 !
 SPECIE  TE7                                TE7 !
$ ------------------------------------------------------------------------------
$ Phase definitions
$
 PHASE LIQUID:L % 1 1 !
 CONST LIQUID:L : AS TE : !
$
$ Fcc (cF4) and MeX (cF8)
$
 PHASE FCC_A1 %A 2 1 1 !
 CONST FCC_A1 : AS : VA : !
$
$ Bcc (cI2, Im-3m)
$
 PHASE BCC_A2 %B 2 1 3 !
 CONST BCC_A2 : AS : VA : !
$
$ Hcp (hP2, P6_3/mmc) and Me2X (NiAs-type, hP4, P6_3/mmc, B8_1)
$
 PHASE HCP_A3 %A 2 1 0.5 !
 CONST HCP_A3 : AS : VA : !
$
$ Prototype alpha-As (hR2, R-3m)
$
 PHASE RHOMBOHEDRAL_A7 % 1 1 !
 CONST RHOMBOHEDRAL_A7 : AS : !
$
$ Prototype gamma-Se (hP3, P3_121)
$ The phase is named HEXAGONAL_A8 in the SGTE unary database and
$ TRIGONAL_A8 in LB.
$
 PHASE HEXAGONAL_A8 % 1 1 !
 CONST HEXAGONAL_A8 : TE : !
$
$ Prototype As2Te3 (mC20, C2/m)
$
 PHASE AS2TE3 % 2 2 3 !
 CONST AS2TE3 : AS : TE : !
$
 PHASE GAS:G % 1 1 !
 CONST GAS:G : AS AS2 AS4 ASTE TE TE2 TE3 TE4 TE5 TE6 TE7 : !
$ ------------------------------------------------------------------------------
$ Defaults
$
 DEFINE-SYSTEM-DEFAULT ELEMENT 2 !
 DEFAULT-COM DEFINE_SYSTEM_ELEMENT VA !
 TYPE-DEF % SEQ * !
 TYPE-DEF A GES AMEND_PHASE_DESCRIPTION @ MAGNETIC -3 0.28 !
 TYPE-DEF B GES AMEND_PHASE_DESCRIPTION @ MAGNETIC -1 0.4 !
 FUNCTION ZERO      298.15  0;                                         6000 N !
 FUNCTION UN_ASS    298.15  0;                                         6000 N !
 FUNCTION R         298.15  +8.31451;                                  6000 N !
 FUNCTION RTLNP     298.15  +8.31451*T*LN(1E-05*P);                    6000 N !
$ ------------------------------------------------------------------------------
$ Element data
$ ------------------------------------------------------------------------------
$ As
$
$ RED_P added in unary 4.4
$
 PAR  G(RHOMBOHEDRAL_A7,AS),,           +GHSERAS;                1200 N 91Din !
 PAR  G(FCC_A1,AS:VA),,                 +GHSERAS+24874-14.74*T;  1200 N 91Din !
 PAR  G(BCC_A2,AS:VA),,                 +GHSERAS+24874-16.1*T;   1200 N 91Din !
 PAR  G(HCP_A3,AS:VA),,                 +GHSERAS+24874-14*T;     1200 N 91Din !
$PAR  G(RED_P,AS),,                     +GHSERAS+5782-3.85466*T; 1200 N 01SGUN !
 PAR  G(LIQUID,AS),,                    +GHSERAS
             +24442.9-22.424679*T;                               1200 N 91Din !
$
 PAR  G(GAS,AS),,                       +GAS1GAS+RTLNP;,,             N 00SUB !
 PAR  G(GAS,AS2),,                      +GAS2GAS+RTLNP;,,             N 00SUB !
 PAR  G(GAS,AS4),,                      +GAS4GAS+RTLNP;,,             N 00SUB !
$
 FUNCTION GHSERAS   298.15  -7270.447+122.211069*T-23.3144*T*LN(T)
       -0.00271613*T**2+11600*T**(-1);
      1090.00  Y  -10454.913+163.457433*T-29.216037*T*LN(T);
      1200.00  N !
 FUNCTION GLIQAS    298.15  +GHSERAS+24442.9-22.424679*T;              6000 N !
 FUNCTION GHCPAS    298.15  +GHSERAS+24874-14*T;                       6000 N !
$ As(g)
 FUNCTION GAS1GAS   298.15  +272027.85-32.2533338*T-21.21551*T*LN(T)
       +4.3891495E-04*T**2-7.393995E-08*T**3+9666.555*T**(-1);
      1800.00  Y  +293094.184-133.732322*T-8.281945*T*LN(T)
       -0.002703715*T**2+3.43112833E-08*T**3-6025190*T**(-1);
      3700.00  Y  +260892.566-76.0337618*T-14.46743*T*LN(T)
       -0.002830183*T**2+8.062755E-08*T**3+16685580*T**(-1);
      6400.00  Y  -42687.3967+565.669048*T-87.99118*T*LN(T)
       +0.005136275*T**2-8.21615833E-08*T**3+2.534398E+08*T**(-1);
     10000.00  N !
$ As2(g)
 FUNCTION GAS2GAS   298.15  +179351.548+10.5519715*T-37.35966*T*LN(T)
       -5.61806E-05*T**2-2.13098E-08*T**3+104881.15*T**(-1);
      2200.00  Y  +190396.109-11.4088459*T-35.19088*T*LN(T)
       +8.55731E-04*T**2-1.59161083E-07*T**3-5169920*T**(-1);
      4500.00  Y  +461366.155-824.888486*T+62.44495*T*LN(T)
       -0.014841615*T**2+3.152775E-07*T**3-1.469506E+08*T**(-1);
      6000.00  N !
$ As4(g)
 FUNCTION GAS4GAS   298.15  +129731.745+230.754352*T-83.04465*T*LN(T)
       -2.5148475E-05*T**2+1.00444733E-09*T**3+252728.45*T**(-1);   
      6000.00  N !
$ ------------------------------------------------------------------------------
$ Te
$
$ HEXAGONAL_A8 and LIQUID revised in unary 3.0
$
 PAR  G(HEXAGONAL_A8,TE),,              +GHSERTE;                1600 N 95Dav !
 PAR  G(LIQUID,TE),,                    +GLIQTE;                 1600 N 95Dav !
$
 PAR  G(GAS,TE),,                       +GTE1GAS+RTLNP;,,             N 00SUB !
 PAR  G(GAS,TE2),,                      +GTE2GAS+RTLNP;,,             N 00SUB !
 PAR  G(GAS,TE3),,                      +GTE3GAS+RTLNP;,,             N 00SUB !
 PAR  G(GAS,TE4),,                      +GTE4GAS+RTLNP;,,             N 00SUB !
 PAR  G(GAS,TE5),,                      +GTE5GAS+RTLNP;,,             N 00SUB !
 PAR  G(GAS,TE6),,                      +GTE6GAS+RTLNP;,,             N 00SUB !
 PAR  G(GAS,TE7),,                      +GTE7GAS+RTLNP;,,             N 00SUB !
$
 FUNCTION GHSERTE   298.15  -10544.679+183.372894*T-35.6687*T*LN(T)
       +0.01583435*T**2-5.240417E-06*T**3+155015*T**(-1);
       722.66  Y  +9160.595-129.265373*T+13.004*T*LN(T)
       -0.0362361*T**2+5.006367E-06*T**3-1286810*T**(-1);
      1150.00  Y  -12781.349+174.901226*T-32.5596*T*LN(T);
      1600.00  N !
 FUNCTION GLIQTE    298.15  -17554.731+685.877639*T-126.318*T*LN(T)
       +0.2219435*T**2-9.42075E-05*T**3+827930*T**(-1);
       626.49  Y  -3165763.48+46756.357*T-7196.41*T*LN(T)
       +7.09775*T**2-0.00130692833*T**3+2.58051E+08*T**(-1);
       722.66  Y  +180326.959-1500.57909*T+202.743*T*LN(T)
       -0.142016*T**2+1.6129733E-05*T**3-24238450*T**(-1);
      1150.00  Y  +19110.036-26.1929273*T+GHSERTE;
      1600.00  N !
$
$ Te(g)
 FUNCTION GTE1GAS   298.15  +203077-39.3937*T-21.4658*T*LN(T)
       +0.00106813*T**2-3.03132E-07*T**3+9080.15*T**(-1);
      1300.00  Y  +204434-64.4228*T-17.6757*T*LN(T)
       -0.00193648*T**2+8.01703E-08*T**3+123672*T**(-1);
      4100.00  Y  +169215+51.7696*T-31.8142*T*LN(T)
       +6.2125E-04*T**2-7.38245E-09*T**3+16889800*T**(-1);
     10000.00  N !
$ Te2(g)
 FUNCTION GTE2GAS   298.15  +155823-93.7413*T-23.3943*T*LN(T)
       -0.0186449*T**2+2.81237E-06*T**3-164708*T**(-1);
      1000.00  Y  +141003+90.3569*T-50.7498*T*LN(T)
       +0.0026634*T**2-1.91725E-07*T**3+1217270*T**(-1);
      2600.00  Y  +136052+57.9731*T-45.6215*T*LN(T)
       -6.77045E-04*T**2+6.52445E-08*T**3+7374000*T**(-1);
      5800.00  Y  +128152+120.993*T-53.6328*T*LN(T)
       +0.00102992*T**2+9.34818E-09*T**3-1196190*T**(-1);
      6000.00  N !
$ Te3(g)
 FUNCTION GTE3GAS   298.15  +185372+54.5927*T-58.1833*T*LN(T)
       -4.42972E-06*T**2+1.7586E-10*T**3+75006*T**(-1);
      6000.00  N !
$ Te4(g)
 FUNCTION GTE4GAS   298.15  +191687+179.006*T-83.1138*T*LN(T)
       -7.69355E-06*T**2+3.07578E-10*T**3+127262*T**(-1);
      6000.00  N !
$ Te5(g)
 FUNCTION GTE5GAS   298.15  +187059+263.053*T-108.07*T*LN(T)
       -4.33393E-06*T**2+1.71808E-10*T**3+111272*T**(-1);
      6000.00  N !
$ Te6(g)
 FUNCTION GTE6GAS   298.15  +186041+400.857*T-133.016*T*LN(T)
       -3.74116E-06*T**2+1.49701E-10*T**3+128382*T**(-1);
      6000.00  N !
$ Te7(g)
 FUNCTION GTE7GAS   298.15  +206091+501.61*T-157.955*T*LN(T)
       -4.85134E-06*T**2+1.92685E-10*T**3+156512*T**(-1);
      6000.00  N !
$ ------------------------------------------------------------------------------
$ Binary system
$
$ H. Yuan, J. Wang, B. Hu, R. Zhao, Y. Du, S.-Y. Zhang,
$ Calphad, 68, 101743(2020).
$
$ Checked against paper and author's tdb. Checked at 6000 K.
$
$ Gas phase data for As are different in 20Yua. The As boiling with this
$ dataset is 4 K higher.
$
 PAR  L(LIQUID,AS,TE;0),,               -19971+13.377*T;,,            N 20Yua !
$
 PAR  G(AS2TE3,AS:TE),,                 +2*GHSERAS+3*GHSERTE
             -35750+43.42*T;,,                                        N 20Yua !
$
 PAR  G(GAS,ASTE),,                     +F1122T+RTLNP;,,              N 97SUB !
$ AsTe(g)
 FUNCTION F1122T    298.15  +194217.715-23.0880189*T-35.29182*T*LN(T)
       -0.001733468*T**2-2.43846167E-07*T**3+27282.115*T**(-1);
       900.00  Y  +187788.625+19.5011677*T-40.82624*T*LN(T)
       -0.0011174025*T**2+1.05142383E-07*T**3+1132460*T**(-1);
      2300.00  Y  +209027.363-47.5091485*T-32.93887*T*LN(T)
       -0.001678907*T**2+4.211975E-08*T**3-7609540*T**(-1);
      6000.00  N !
$ ------------------------------------------------------------------------------
$
$
 LIST-OF-REFERENCE
 NUMBER  SOURCE
  Null   'Unknown source'
  Same   'Same or similar interaction as in the corresponding stable phase'
  COST   'COST 507 database'
  91Din  'A.T. Dinsdale, Calphad, 15, 317-425(1991).'
  95Dav  'A.V. Davydov, M.H. Rand, B.B. Argent, Calphad, 19, 375-87 (1995); Te'
  97SUB  'SGTE Substance Database, version 1997'
  00SUB  'SGTE Substance Database, version 2000'
  01SGUN 'SGTE unary database V.4.4, 2001.'
  20Yua  'H. Yuan, J. Wang, B. Hu, R. Zhao, Y. Du, S.-Y. Zhang,
          Calphad, 68, 101743(2020); As-Te'
!
