Repository: orchid-calphad/orchid-project.org

# orchid-project.org

Website and released data of **ORCHID** (Open Repository for CALPHAD Hypotheses, Intelligence, and Discovery),
served by GitHub Pages at https://orchid-project.org. Releases are archived on Zenodo (one DOI per version).

- `index.html`, `catalog/`, `best-practices.html` — static, self-contained pages (generated in the ORCHID tooling).
- `data/` — released data: catalog, redistributable TDB files, convex hulls. Licences: `data/LICENSES.md`, `data/NOTICE.md`.
- `llms.txt`, `data/croissant.json`, `CITATION.cff`, `.zenodo.json` — machine-readable metadata.

Only data with clear redistribution rights are published.

File: data/databases/sgte-binary/AuAs-98Spe-LB.tdb
$
$ Database for Au-As from P.J. Spencer 1998 (Included in LB Vol. 1)
$
$ P.J. Spencer, unpublished, 1998.
$
$ Dataset created 2013.07.14 by Bengt Hallstedt.
$ 2020.12.22: Modified for use with GES6.
$
$ ------------------------------------------------------------------------------
 TEMP-LIM 298.15 6000.00 !
$
$ELEMENT NAME  REF. STATE               ATOMIC MASS H298-H0    S298    !
$
 ELEMENT VA   VACUUM                      0.0          0.0      0.0    ! 
 ELEMENT AS   RHOMBOHEDRAL_A7            74.922     5117.032   35.6895 ! 
 ELEMENT AU   FCC_A1                    196.9665    6016.592   47.4884 ! 
$ ------------------------------------------------------------------------------
$ Phase definitions
$
 PHASE LIQUID:L % 1 1 !
 CONST LIQUID:L : AS AU : !
$
$ Fcc (cF4) and MeX (cF8)
$
 PHASE FCC_A1 %A 2 1 1 !
 CONST FCC_A1 : AS AU% : VA : !
$
$ Bcc (cI2, Im-3m)
$
 PHASE BCC_A2 %B 2 1 3 !
 CONST BCC_A2 : AS AU : VA : !
$
$ Hcp (hP2, P6_3/mmc) and Me2X (NiAs-type, hP4, P6_3/mmc, B8_1)
$
 PHASE HCP_A3 %A 2 1 0.5 !
 CONST HCP_A3 : AS AU : VA : !
$
$ Prototype alpha-As (hR2, R-3m)
$
 PHASE RHOMBOHEDRAL_A7 % 1 1 !
 CONST RHOMBOHEDRAL_A7 : AS : !
$ ------------------------------------------------------------------------------
$ Defaults
$
 DEFINE-SYSTEM-DEFAULT ELEMENT 2 !
 DEFAULT-COM DEFINE_SYSTEM_ELEMENT VA !
 TYPE-DEF % SEQ * !
 TYPE-DEF A GES AMEND_PHASE_DESCRIPTION @ MAGNETIC -3 0.28 !
 TYPE-DEF B GES AMEND_PHASE_DESCRIPTION @ MAGNETIC -1 0.4 !
 FUNCTION ZERO      298.15  0;                                         6000 N !
 FUNCTION UN_ASS    298.15  0;                                         6000 N !
 FUNCTION R         298.15  +8.31451;                                  6000 N !
$ ------------------------------------------------------------------------------
$ Element data
$ ------------------------------------------------------------------------------
$ As
$
$ RED_P added in unary 4.4
$
 PAR  G(RHOMBOHEDRAL_A7,AS),,           +GHSERAS;                1200 N 91Din !
 PAR  G(FCC_A1,AS:VA),,                 +GHSERAS+24874-14.74*T;  1200 N 91Din !
 PAR  G(BCC_A2,AS:VA),,                 +GHSERAS+24874-16.1*T;   1200 N 91Din !
 PAR  G(HCP_A3,AS:VA),,                 +GHSERAS+24874-14*T;     1200 N 91Din !
$PAR  G(RED_P,AS),,                     +GHSERAS+5782-3.85466*T; 1200 N 94Ans !
 PAR  G(LIQUID,AS),,                    +GHSERAS
             +24442.9-22.424679*T;                               1200 N 91Din !
$
 FUNCTION GHSERAS   298.15  -7270.447+122.211069*T-23.3144*T*LN(T)
       -0.00271613*T**2+11600*T**(-1);
      1090.00  Y  -10454.913+163.457433*T-29.216037*T*LN(T);
      1200.00  N !
 FUNCTION GLIQAS    298.15  +GHSERAS+24442.9-22.424679*T;              6000 N !
 FUNCTION GHCPAS    298.15  +GHSERAS+24874-14*T;                       6000 N !
$ ------------------------------------------------------------------------------
$ Au
$
$ DHCP added in unary 5.0
$
$ DHCP replaced by the value from 92Ans in SGSOL 5.0
$
$ The DHCP phase is labelled D0_24 in 03Liu and alpha-prime in 92Ans. The
$ phase is present between the fcc and hcp phases in the Au-Sn and Au-In
$ systems. The value for DHCP from 92Ans was used to model these systems,
$ thus this value must be included in the unary database and not the 04Du
$ value.
$
 PAR  G(FCC_A1,AU:VA),,                 +GHSERAU;                3200 N 91Din !
 PAR  G(HCP_A3,AU:VA),,                 +GHSERAU+240.75+1.6*T;   3200 N 91Din !
 PAR  G(BCC_A2,AU:VA),,                 +GHSERAU+4250-1.1*T;     3200 N 91Din !
$PAR  G(DHCP,AU),,                      +GHSERAU+125+0.79*T;     3200 N 92Ans !
$PAR  G(DHCP,AU),,                      +GHSERAU+5000;           3200 N 04Du !
 PAR  G(LIQUID,AU),,                    +GHSERAU
             +12552-9.385866*T;                                  3200 N 91Din !
$
 FUNCTION GHSERAU   298.15  -6938.856+106.830098*T-22.75455*T*LN(T)
       -0.00385924*T**2+3.79625E-07*T**3-25097*T**(-1);
       929.40  Y  -93586.481+1021.69543*T-155.706745*T*LN(T)
       +0.08756015*T**2-1.1518713E-05*T**3+10637210*T**(-1);
      1337.33  Y  +314067.829-2016.37825*T+263.252259*T*LN(T)
       -0.118216828*T**2+8.923844E-06*T**3-67999832*T**(-1);
      1735.80  Y  -12133.783+165.272524*T-30.9616*T*LN(T);
      3200.00  N !
$ ------------------------------------------------------------------------------
$ Binary system
$
$ From P.J. Spencer 1998 (Included in LB Vol. 1)
$
$ P.J. Spencer, unpublished, 1998.
$
$ Checked against LB. Checked at 6000 K.
$
 PAR  L(LIQUID,AS,AU;0),,               +18160.759-14.327686*T;,,    N 98Spe10 !
 PAR  L(LIQUID,AS,AU;1),,               -13132.906+13.229781*T;,,    N 98Spe10 !
 PAR  L(LIQUID,AS,AU;2),,               -4928.2804;,,                N 98Spe10 !
$
 PAR  L(FCC_A1,AS,AU:VA;0),,            +80*T;,,                     N 98Spe10 !
$
$ Metastable
$
 PAR  L(BCC_A2,AS,AU:VA;0),,            +80*T;,,                      N Same !
 PAR  L(HCP_A3,AS,AU:VA;0),,            +80*T;,,                      N Same !
$ ------------------------------------------------------------------------------
$
 ASSESSED_SYSTEM
  AS-AU(TDB -* +LIQ +FCC_A1 +RHOMB_A7 ;P3 TMM:300/1500 STP:.5/1000) !
$
$
 LIST-OF-REFERENCE
 NUMBER  SOURCE
  Null   'Unknown source'
  Same   'Same or similar interaction as in the corresponding stable phase'
  COST   'COST 507 database'
  91Din  'A.T. Dinsdale, Calphad, 15, 317-425(1991).'
  92Ans  'I. Ansara, J.-Ph. Nabot, Calphad, 16, 13-18(1992); Au'
  94Ans  'I. Ansara, C. Chatillon, H.L. Lukas, T. Nishizawa, H. Ohtani,
          K. Ishida, M. Hillert, B. Sundman, B.B. Argent, A. Watson,
          T.G. Chart, T. Anderson, Calphad, 18, 177-222(1994),
		  SGTE unary database V.4.4, 2001; As, P'
  98Spe10 'P.J. Spencer, unpublished, 1998; As-Au'
  04Du   'Z. Du, C. Guo, D. Lu, J. Alloys Compd., 364, 117-20(2004),
          SGTE unary database V.5.0, 2009; Au'
!

File: data/databases/sgte-binary/AuB-98Che-LB.tdb
$
$ Database for Au-B from P.-Y. Chevalier 1998 (Included in LB Vol. 5)
$
$ P.-Y. Chevalier, unpublished, 1998.
$
$ Dataset created 2013.07.15 by Bengt Hallstedt.
$ 2020.12.22: Modified for use with GES6.
$
$ Solubility of B in Au not modelled.
$
$ ------------------------------------------------------------------------------
 TEMP-LIM 298.15 6000.00 !
$
$ELEMENT NAME  REF. STATE               ATOMIC MASS H298-H0    S298    !
$
 ELEMENT VA   VACUUM                      0.0          0.0      0.0    ! 
 ELEMENT AU   FCC_A1                    196.9665    6016.592   47.4884 ! 
 ELEMENT B    BETA_RHOMBO_B              10.81      1222.0      5.9    ! 
$ ------------------------------------------------------------------------------
$ Phase definitions
$
 PHASE LIQUID:L % 1 1 !
 CONST LIQUID:L : AU B : !
$
$ Fcc (cF4) and MeX (cF8)
$
 PHASE FCC_A1 %A 2 1 1 !
 CONST FCC_A1 : AU : VA : !
$
$ Bcc (cI2, Im-3m)
$
 PHASE BCC_A2 %B 2 1 3 !
 CONST BCC_A2 : AU : VA : !
$
$ Hcp (hP2, P6_3/mmc) and Me2X (NiAs-type, hP4, P6_3/mmc, B8_1)
$
 PHASE HCP_A3 %A 2 1 0.5 !
 CONST HCP_A3 : AU : VA : !
$
$ Prototype beta-B (hR105, R-3m)
$
 PHASE BETA_RHOMBO_B % 1 1 !
 CONST BETA_RHOMBO_B : B : !
$ ------------------------------------------------------------------------------
$ Defaults
$
 DEFINE-SYSTEM-DEFAULT ELEMENT 2 !
 DEFAULT-COM DEFINE_SYSTEM_ELEMENT VA !
 TYPE-DEF % SEQ * !
 TYPE-DEF A GES AMEND_PHASE_DESCRIPTION @ MAGNETIC -3 0.28 !
 TYPE-DEF B GES AMEND_PHASE_DESCRIPTION @ MAGNETIC -1 0.4 !
 FUNCTION ZERO      298.15  0;                                         6000 N !
 FUNCTION UN_ASS    298.15  0;                                         6000 N !
 FUNCTION R         298.15  +8.31451;                                  6000 N !
$ ------------------------------------------------------------------------------
$ Element data
$ ------------------------------------------------------------------------------
$ Au
$
$ DHCP added in unary 5.0
$
$ DHCP replaced by the value from 92Ans in SGSOL 5.0
$
$ The DHCP phase is labelled D0_24 in 03Liu and alpha-prime in 92Ans. The
$ phase is present between the fcc and hcp phases in the Au-Sn and Au-In
$ systems. The value for DHCP from 92Ans was used to model these systems,
$ thus this value must be included in the unary database and not the 04Du
$ value.
$
 PAR  G(FCC_A1,AU:VA),,                 +GHSERAU;                3200 N 91Din !
 PAR  G(HCP_A3,AU:VA),,                 +GHSERAU+240.75+1.6*T;   3200 N 91Din !
 PAR  G(BCC_A2,AU:VA),,                 +GHSERAU+4250-1.1*T;     3200 N 91Din !
$PAR  G(DHCP,AU),,                      +GHSERAU+125+0.79*T;     3200 N 92Ans !
$PAR  G(DHCP,AU),,                      +GHSERAU+5000;           3200 N 04Du !
 PAR  G(LIQUID,AU),,                    +GHSERAU
             +12552-9.385866*T;                                  3200 N 91Din !
$
 FUNCTION GHSERAU   298.15  -6938.856+106.830098*T-22.75455*T*LN(T)
       -0.00385924*T**2+3.79625E-07*T**3-25097*T**(-1);
       929.40  Y  -93586.481+1021.69543*T-155.706745*T*LN(T)
       +0.08756015*T**2-1.1518713E-05*T**3+10637210*T**(-1);
      1337.33  Y  +314067.829-2016.37825*T+263.252259*T*LN(T)
       -0.118216828*T**2+8.923844E-06*T**3-67999832*T**(-1);
      1735.80  Y  -12133.783+165.272524*T-30.9616*T*LN(T);
      3200.00  N !
$ ------------------------------------------------------------------------------
$ B
$
$ FCC_A1, HCP_A3, DIAMOND_A4 and GRAPHITE added in unary 3.0
$ BCC_A2 added in unary 4.1
$ GRAPHITE revised in unary 4.4 (using the value from COST 507)
$ FCC_A1, BCC_A2 and HCP_A3 removed in unary 5.0
$ ALPHA_RHOMBO_B added in unary 5.0
$
$ FCC_A1, BCC_A2 and HCP_A3 still in SGSOL 5.0
$ The value for FCC_A1 in COST (and SGTE) is possibly incorrect.
$
 PAR  G(BETA_RHOMBO_B,B),,              +GHSERBB;,,                   N 91Din !
$PAR  G(ALPHA_RHOMBO_B,B),,             +GALPBB;,,                    N 09SGUN !
$PAR  G(FCC_A1,B:VA),,                  +GHSERBB+43514-12.217*T;,,    N SGCOST !
$PAR  G(FCC_A1,B:VA),,                  +GHSERBB+50208-13.472*T;,,    N 94Hal !
$PAR  G(BCC_A2,B:VA),,                  +GHSERBB+43514-12.217*T;,,    N 94Hal !
$PAR  G(HCP_A3,B:VA),,                  +GHSERBB+50208-9.706*T;,,     N SGCOST !
$PAR  G(GRAPHITE,B),,                   +GHSERBB+10000-2*T;,,         N SGCOST !
$PAR  G(GRAPHITE,B),,                   +GHSERBB+5000;,,              N 96SGUN !
$PAR  G(DIAMOND_A4,B),,                 +GHSERBB+10;,,                N 99SGUN !
$PAR  G(DIAMOND_A4,B),,                 +GHSERBB+20;,,                N COST !
$PAR  G(DIAMOND_A4,B),,                 +GHSERBB;,,                   N 96SGUN !
 PAR  G(LIQUID,B),,                     +GLIQBB;,,                    N 91Din !
$
 FUNCTION GHSERBB   298.15  -7735.284+107.111864*T-15.6641*T*LN(T)
       -0.006864515*T**2+6.18878E-07*T**3+370843*T**(-1);
      1100.00  Y  -16649.474+184.801744*T-26.6047*T*LN(T)
       -7.9809E-04*T**2-2.556E-08*T**3+1748270*T**(-1);
      2348.00  Y  -36667.582+231.336244*T-31.5957527*T*LN(T)
       -0.00159488*T**2+1.34719E-07*T**3+11205883*T**(-1);
      3000.00  Y  -21530.653+222.396264*T-31.4*T*LN(T);
      6000.00  N !
 FUNCTION GALPBB    298.15  -6076.24+86.648762*T-12.942464*T*LN(T)
       -7.089468E-3*T**2+0.659896E-6*T**3-45*T**(-1);
      1400.00  Y  +28477.506-106.789208*T+12.1072478*T*LN(T)
       -13.316875E-3*T**2+0.706895E-6*T**3-8002403*T**(-1);
      3000.00  Y  -25699.64+225.127135*T-31.4*T*LN(T);
      6000.00  N !
 FUNCTION GLIQBB    298.15  +48458.559-20.268025*T+GHSERBB;
       500.00  Y  +41119.703+82.101722*T-14.9827763*T*LN(T)
       -0.007095669*T**2+5.07347E-07*T**3+335484*T**(-1);
      2348.00  Y  +28842.012+200.94731*T-31.4*T*LN(T);
      3000.00  Y  +50372.665-21.448954*T+GHSERBB;
      6000.00  N !
 FUNCTION GFCCBB    298.15  +GHSERBB+43514-12.217*T;                   6000 N !
$ ------------------------------------------------------------------------------
$ Binary system
$
$ From P.-Y. Chevalier 1998 (Included in LB Vol. 5)
$
$ P.-Y. Chevalier, unpublished, 1998.
$
$ Checked against LB. Checked at 6000 K.
$
$ Solubility of B in Au not modelled.
$
 PAR  L(LIQUID,AU,B;0),,                +32690.8;,,                   N 98Che !
 PAR  L(LIQUID,AU,B;1),,                -19692.46;,,                  N 98Che !
 PAR  L(LIQUID,AU,B;2),,                +20613.51;,,                  N 98Che !
$ ------------------------------------------------------------------------------
$
 ASSESSED_SYSTEM
  AU-B(TDB -* +LIQUID +FCC +BETA_RHOMBO ;G5 C_S:LIQUID/B MAJ:LIQUID/AU 
    ;P3 TMM:400/3600 STP:.1/1600/1) !
$
$
 LIST-OF-REFERENCE
 NUMBER  SOURCE
  Null   'Unknown source'
  Same   'Same or similar interaction as in the corresponding stable phase'
  COST   'COST 507 database'
  SGCOST 'COST 507 database, SGTE unary database V.3.0, 1996; Al, B, Nd, Ti, Zn'
  91Din  'A.T. Dinsdale, Calphad, 15, 317-425(1991).'
  92Ans  'I. Ansara, J.-Ph. Nabot, Calphad, 16, 13-18(1992); Au'
  94Hal  'B. Hallemans, P. Wollants, J.R. Roos,
          Z. Metallkd., 85, 676-82(1994), SGTE unary database V.4.1, 1999; B'
  96SGUN 'SGTE unary database V.3.0, 1996.'
  98Che  'P.-Y. Chevalier, unpublished, 1998; Au-B'
  99SGUN 'SGTE unary database V.4.1, 1999.'
  04Du   'Z. Du, C. Guo, D. Lu, J. Alloys Compd., 364, 117-20(2004),
          SGTE unary database V.5.0, 2009; Au'
  09SGUN 'SGTE unary database V.5.0, 2009.'
!

File: data/databases/sgte-binary/AuBi-06Ser.tdb
$
$ Database for Au-Bi from C. Servant et al. 2006.
$
$ C. Servant, E. Zoro, B. Legendre, Calphad, 30, 443-48(2006).
$
$ Dataset created 2019.10.03 by Bengt Hallstedt.
$ 2023.02.24: Unary Bi changed from V4.4 to V5.0.
$
$ Modified from 88Che. Bi solubility in fcc-Au is about twice as high due
$ reinterpretation of experimental data.
$
$ ------------------------------------------------------------------------------
 TEMP-LIM 298.15 6000.00 !
$
$ELEMENT NAME  REF. STATE               ATOMIC MASS H298-H0    S298    !
$
 ELEMENT VA   VACUUM                      0.0          0.0      0.0    ! 
 ELEMENT AU   FCC_A1                    196.9665    6016.592   47.4884 ! 
 ELEMENT BI   RHOMBOHEDRAL_A7           208.98      6426.6     56.735  !
$ ------------------------------------------------------------------------------
$ Phase definitions
$
 PHASE LIQUID:L % 1 1 !
 CONST LIQUID:L : AU BI : !
$
$ Fcc (cF4) and MeX (cF8)
$
 PHASE FCC_A1 %A 2 1 1 !
 CONST FCC_A1 : AU% BI : VA : !
$
$ Bcc (cI2, Im-3m)
$
 PHASE BCC_A2 %B 2 1 3 !
 CONST BCC_A2 : AU BI : VA : !
$
$ Hcp (hP2, P6_3/mmc) and Me2X (NiAs-type, hP4, P6_3/mmc, B8_1)
$
 PHASE HCP_A3 %A 2 1 0.5 !
 CONST HCP_A3 : AU BI : VA : !
$
$ Prototype alpha-As (hR2, R-3m)
$
 PHASE RHOMBOHEDRAL_A7 % 1 1 !
 CONST RHOMBOHEDRAL_A7 : BI : !
$
$ Prototype Cu2Mg (cF24, Fd-3m)
$
 PHASE AU2BI_C15 % 2 2 1 !
 CONST AU2BI_C15 : AU : BI : !
$ ------------------------------------------------------------------------------
$ Defaults
$
 DEFINE-SYSTEM-DEFAULT ELEMENT 2 !
 DEFAULT-COM DEFINE_SYSTEM_ELEMENT VA !
 TYPE-DEF % SEQ * !
 TYPE-DEF A GES AMEND_PHASE_DESCRIPTION @ MAGNETIC -3 0.28 !
 TYPE-DEF B GES AMEND_PHASE_DESCRIPTION @ MAGNETIC -1 0.4 !
 FUNCTION ZERO      298.15  0;                                         6000 N !
 FUNCTION UN_ASS    298.15  0;                                         6000 N !
 FUNCTION R         298.15  +8.31451;                                  6000 N !
$ ------------------------------------------------------------------------------
$ Element data
$ ------------------------------------------------------------------------------
$ Au
$
$ DHCP added in unary 5.0
$
$ DHCP replaced by the value from 92Ans in SGSOL 5.0
$
$ The DHCP phase is labelled D0_24 in 03Liu and alpha-prime in 92Ans. The
$ phase is present between the fcc and hcp phases in the Au-Sn and Au-In
$ systems. The value for DHCP from 92Ans was used to model these systems,
$ thus this value must be included in the unary database and not the 04Du
$ value.
$
 PAR  G(FCC_A1,AU:VA),,                 +GHSERAU;                3200 N 91Din !
 PAR  G(HCP_A3,AU:VA),,                 +GHSERAU+240.75+1.6*T;   3200 N 91Din !
 PAR  G(BCC_A2,AU:VA),,                 +GHSERAU+4250-1.1*T;     3200 N 91Din !
$PAR  G(DHCP,AU),,                      +GHSERAU+125+0.79*T;     3200 N 92Ans !
$PAR  G(DHCP,AU),,                      +GHSERAU+5000;           3200 N 04Du !
 PAR  G(LIQUID,AU),,                    +GHSERAU
             +12552-9.385866*T;                                  3200 N 91Din !
$
 FUNCTION GHSERAU   298.15  -6938.856+106.830098*T-22.75455*T*LN(T)
       -0.00385924*T**2+3.79625E-07*T**3-25097*T**(-1);
       929.40  Y  -93586.481+1021.69543*T-155.706745*T*LN(T)
       +0.08756015*T**2-1.1518713E-05*T**3+10637210*T**(-1);
      1337.33  Y  +314067.829-2016.37825*T+263.252259*T*LN(T)
       -0.118216828*T**2+8.923844E-06*T**3-67999832*T**(-1);
      1735.80  Y  -12133.783+165.272524*T-30.9616*T*LN(T);
      3200.00  N !
$ ------------------------------------------------------------------------------
$ Bi
$
$ RHOMBOHEDRAL_A7 and LIQUID modified in unary 5.0
$ DIAMOND_A4 added in unary 5.0
$
 PAR  G(RHOMBOHEDRAL_A7,BI),,           +GHSERBI;                3000 N 09SGUN !
 PAR  G(FCC_A1,BI:VA),,                 +GHSERBI+9900-12.5*T;    3000 N 91Din !
 PAR  G(BCC_A2,BI:VA),,                 +GHSERBI+11297-13.9*T;   3000 N 91Din !
 PAR  G(HCP_A3,BI:VA),,                 +GHSERBI+9900-11.8*T;    3000 N 91Din !
$PAR  G(DIAMOND_A4,BI),,                +GHSERBI
$            +11296.8+9.253655*T;                                3000 N 88Che2 !
$PAR  G(BCT_A5,BI),,                    +GHSERBI+4184.07;        3000 N 91Din !
$PAR  G(TETRAGONAL_A6,BI),,             +GHSERBI+4184.07;        3000 N 91Din !
$PAR  G(TET_ALPHA1_A6,BI),,             +GHSERBI+4234;           3000 N 91Din !
 PAR  G(LIQUID,BI),,                    +GLIQBI;                 3000 N 09SGUN ! 
$
 FUNCTION GHSERBI   298.15  -7817.776+128.418925*T-28.4096529*T*LN(T)
       +0.012338888*T**2-8.381598E-6*T**3;
       544.55  Y  +29293.369-379.605174*T+49.678*T*LN(T)
       -0.0730245*T**2+1.3052833E-5*T**3-3544705*T**(-1)+1.66309E+25*T**(-9);
       800.00  Y  -11085.609+182.955328*T-36.041*T*LN(T)
       +7.4641E-3*T**2-1.05047E-6*T**3+5175*T**(-1)+1.66309E+25*T**(-9);
      1200.00  Y  -7580.864+124.770814*T-27.196*T*LN(T)+1.66309E+25*T**(-9);
      3000.00  N !
 FUNCTION GLIQBI    298.15  +11246.017-20.636399*T+GHSERBI-5.9608E-19*T**7;
       544.55  Y  +40629.667-400.415652*T+49.678*T*LN(T)
       -0.0730245*T**2+1.3052833E-5*T**3-3544705*T**(-1);
       800.00  Y  +250.689+162.14485*T-36.041*T*LN(T)
       +0.0074641*T**2-1.05047E-6*T**3+5175*T**(-1);
      1200.00  Y  +3755.434+103.960336*T-27.196*T*LN(T);
      3000.00 N !
$ ------------------------------------------------------------------------------
$ Binary system
$
$ C. Servant, E. Zoro, B. Legendre, Calphad, 30, 443-48(2006).
$
$ Checked against paper. Checked at 6000 K.
$
$ Modified from 88Che. Bi solubility in fcc-Au is about twice as high due
$ reinterpretation of experimental data.
$
 PAR  L(LIQUID,AU,BI;0),,               +2538.793-5.6009*T;,,         N 06Ser !
 PAR  L(LIQUID,AU,BI;1),,               -157.7643+0.226*T;,,          N 06Ser !
 PAR  L(LIQUID,AU,BI;2),,               -4561.3797+4.1954*T;,,        N 06Ser !
 PAR  L(LIQUID,AU,BI;3),,               -2539.0886-1.1483*T;,,        N 06Ser !
$
 PAR  L(FCC_A1,AU,BI:VA;0),,            +42000;,,                     N 06Ser !
$
 PAR  G(AU2BI_C15,AU:BI),,              +2*GHSERAU+GHSERBI
             +5176.9758+2.5227*T-2.6958*T*LN(T);,,                    N 06Ser !
$
$ Metastable
$
 PAR  L(BCC_A2,AU,BI:VA;0),,            +42000;,,                     N Same !
 PAR  L(HCP_A3,AU,BI:VA;0),,            +42000;,,                     N Same !
$ ------------------------------------------------------------------------------
$
 ASSESSED_SYSTEM
  AU-BI(TDB -* +LIQ +FCC_A1 +AU2BI_C15 +RHOMB_A7 ;P3 TMM:300/1400 STP:.4/600) !
$
$
 LIST-OF-REFERENCE
 NUMBER  SOURCE
  Null   'Unknown source'
  Same   'Same or similar interaction as in the corresponding stable phase'
  COST   'COST 507 database'
  88Che2 'P.-Y. Chevalier, Thermochim. Acta, 132, 111-16(1988),
          SGTE unary database V.5.0, 2009; Bi' 
  91Din  'A.T. Dinsdale, Calphad, 15, 317-425(1991).'
  92Ans  'I. Ansara, J.-Ph. Nabot, Calphad, 16, 13-18(1992); Au'
  04Du   'Z. Du, C. Guo, D. Lu, J. Alloys Compd., 364, 117-20(2004),
          SGTE unary database V.5.0, 2009; Au'
  06Ser  'C. Servant, E. Zoro, B. Legendre, Calphad, 30, 443-48(2006); Au-Bi'
  09SGUN 'SGTE unary database V.5.0, 2009.'
!

File: data/databases/sgte-binary/AuBi-07Wan.tdb
$
$ Database for Au-Bi from J. Wang et al. 2007.
$
$ J. Wang, F.G. Meng, H.S. Liu, L.B. Liu, Z.P. Jin,
$ J. Electron. Mater., 36, 568-77(2007).
$
$ Dataset created 2019.10.03 by Bengt Hallstedt.
$ 2023.02.24: Unary Bi changed from V4.4 to V5.0.
$
$ ------------------------------------------------------------------------------
 TEMP-LIM 298.15 6000.00 !
$
$ELEMENT NAME  REF. STATE               ATOMIC MASS H298-H0    S298    !
$
 ELEMENT VA   VACUUM                      0.0          0.0      0.0    ! 
 ELEMENT AU   FCC_A1                    196.9665    6016.592   47.4884 ! 
 ELEMENT BI   RHOMBOHEDRAL_A7           208.98      6426.6     56.735  !
$ ------------------------------------------------------------------------------
$ Phase definitions
$
 PHASE LIQUID:L % 1 1 !
 CONST LIQUID:L : AU BI : !
$
$ Fcc (cF4) and MeX (cF8)
$
 PHASE FCC_A1 %A 2 1 1 !
 CONST FCC_A1 : AU% BI : VA : !
$
$ Bcc (cI2, Im-3m)
$
 PHASE BCC_A2 %B 2 1 3 !
 CONST BCC_A2 : AU BI : VA : !
$
$ Hcp (hP2, P6_3/mmc) and Me2X (NiAs-type, hP4, P6_3/mmc, B8_1)
$
 PHASE HCP_A3 %A 2 1 0.5 !
 CONST HCP_A3 : AU BI : VA : !
$
$ Prototype alpha-As (hR2, R-3m)
$
 PHASE RHOMBOHEDRAL_A7 % 1 1 !
 CONST RHOMBOHEDRAL_A7 : AU BI% : !
$
$ Prototype Cu2Mg (cF24, Fd-3m)
$
 PHASE AU2BI_C15 % 2 2 1 !
 CONST AU2BI_C15 : AU : BI : !
$ ------------------------------------------------------------------------------
$ Defaults
$
 DEFINE-SYSTEM-DEFAULT ELEMENT 2 !
 DEFAULT-COM DEFINE_SYSTEM_ELEMENT VA !
 TYPE-DEF % SEQ * !
 TYPE-DEF A GES AMEND_PHASE_DESCRIPTION @ MAGNETIC -3 0.28 !
 TYPE-DEF B GES AMEND_PHASE_DESCRIPTION @ MAGNETIC -1 0.4 !
 FUNCTION ZERO      298.15  0;                                         6000 N !
 FUNCTION UN_ASS    298.15  0;                                         6000 N !
 FUNCTION R         298.15  +8.31451;                                  6000 N !
$ ------------------------------------------------------------------------------
$ Element data
$ ------------------------------------------------------------------------------
$ Au
$
$ DHCP added in unary 5.0
$ DHCP replaced by the value from 92Ans in SGSOL 5.0
$
$ RHOMBOHEDRAL_A7 from 07Wan not included in unary
$
$ The DHCP phase is labelled D0_24 in 03Liu and alpha-prime in 92Ans. The
$ phase is present between the fcc and hcp phases in the Au-Sn and Au-In
$ systems. The value for DHCP from 92Ans was used to model these systems,
$ thus this value must be included in the unary database and not the 04Du
$ value.
$
 PAR  G(FCC_A1,AU:VA),,                 +GHSERAU;                3200 N 91Din !
 PAR  G(HCP_A3,AU:VA),,                 +GHSERAU+240.75+1.6*T;   3200 N 91Din !
 PAR  G(BCC_A2,AU:VA),,                 +GHSERAU+4250-1.1*T;     3200 N 91Din !
$PAR  G(DHCP,AU),,                      +GHSERAU+125+0.79*T;     3200 N 92Ans !
$PAR  G(DHCP,AU),,                      +GHSERAU+5000;           3200 N 04Du !
 PAR  G(RHOMBOHEDRAL_A7,AU),,           +GHSERAU+15000;          3200 N 07Wan !
 PAR  G(LIQUID,AU),,                    +GHSERAU
             +12552-9.385866*T;                                  3200 N 91Din !
$
 FUNCTION GHSERAU   298.15  -6938.856+106.830098*T-22.75455*T*LN(T)
       -0.00385924*T**2+3.79625E-07*T**3-25097*T**(-1);
       929.40  Y  -93586.481+1021.69543*T-155.706745*T*LN(T)
       +0.08756015*T**2-1.1518713E-05*T**3+10637210*T**(-1);
      1337.33  Y  +314067.829-2016.37825*T+263.252259*T*LN(T)
       -0.118216828*T**2+8.923844E-06*T**3-67999832*T**(-1);
      1735.80  Y  -12133.783+165.272524*T-30.9616*T*LN(T);
      3200.00  N !
$ ------------------------------------------------------------------------------
$ Bi
$
$ RHOMBOHEDRAL_A7 and LIQUID modified in unary 5.0
$ DIAMOND_A4 added in unary 5.0
$
 PAR  G(RHOMBOHEDRAL_A7,BI),,           +GHSERBI;                3000 N 09SGUN !
 PAR  G(FCC_A1,BI:VA),,                 +GHSERBI+9900-12.5*T;    3000 N 91Din !
 PAR  G(BCC_A2,BI:VA),,                 +GHSERBI+11297-13.9*T;   3000 N 91Din !
 PAR  G(HCP_A3,BI:VA),,                 +GHSERBI+9900-11.8*T;    3000 N 91Din !
$PAR  G(DIAMOND_A4,BI),,                +GHSERBI
$            +11296.8+9.253655*T;                                3000 N 88Che2 !
$PAR  G(BCT_A5,BI),,                    +GHSERBI+4184.07;        3000 N 91Din !
$PAR  G(TETRAGONAL_A6,BI),,             +GHSERBI+4184.07;        3000 N 91Din !
$PAR  G(TET_ALPHA1_A6,BI),,             +GHSERBI+4234;           3000 N 91Din !
 PAR  G(LIQUID,BI),,                    +GLIQBI;                 3000 N 09SGUN ! 
$
 FUNCTION GHSERBI   298.15  -7817.776+128.418925*T-28.4096529*T*LN(T)
       +0.012338888*T**2-8.381598E-6*T**3;
       544.55  Y  +29293.369-379.605174*T+49.678*T*LN(T)
       -0.0730245*T**2+1.3052833E-5*T**3-3544705*T**(-1)+1.66309E+25*T**(-9);
       800.00  Y  -11085.609+182.955328*T-36.041*T*LN(T)
       +7.4641E-3*T**2-1.05047E-6*T**3+5175*T**(-1)+1.66309E+25*T**(-9);
      1200.00  Y  -7580.864+124.770814*T-27.196*T*LN(T)+1.66309E+25*T**(-9);
      3000.00  N !
 FUNCTION GLIQBI    298.15  +11246.017-20.636399*T+GHSERBI-5.9608E-19*T**7;
       544.55  Y  +40629.667-400.415652*T+49.678*T*LN(T)
       -0.0730245*T**2+1.3052833E-5*T**3-3544705*T**(-1);
       800.00  Y  +250.689+162.14485*T-36.041*T*LN(T)
       +0.0074641*T**2-1.05047E-6*T**3+5175*T**(-1);
      1200.00  Y  +3755.434+103.960336*T-27.196*T*LN(T);
      3000.00 N !
$ ------------------------------------------------------------------------------
$ Binary system
$
$ J. Wang, F.G. Meng, H.S. Liu, L.B. Liu, Z.P. Jin,
$ J. Electron. Mater., 36, 568-77(2007).
$
$ Checked against paper. Checked at 6000 K.
$
 PAR  L(LIQUID,AU,BI;0),,               -2346.538+27.104*T
             -3.835*T*LN(T);,,                                        N 07Wan !
 PAR  L(LIQUID,AU,BI;1),,               -1868.495+0.405*T;,,          N 07Wan !
 PAR  L(LIQUID,AU,BI;2),,               -2280.516;,,                  N 07Wan !
$
 PAR  L(FCC_A1,AU,BI:VA;0),,            +48000;,,                     N 88Che0 !
 PAR  L(RHOMBOHEDRAL_A7,AU,BI;0),,      +8000;,,                      N 07Wan !
$
 PAR  G(AU2BI_C15,AU:BI),,              +2*GHSERAU+GHSERBI
             +5926.758-15.807*T;,,                                    N 07Wan !
$
$ Metastable
$
 PAR  L(BCC_A2,AU,BI:VA;0),,            +48000;,,                     N Same !
 PAR  L(HCP_A3,AU,BI:VA;0),,            +48000;,,                     N Same !
$ ------------------------------------------------------------------------------
$
 ASSESSED_SYSTEM
  AU-BI(TDB -* +LIQ +FCC_A1 +AU2BI_C15 +RHOMB_A7 ;P3 TMM:300/1400 STP:.4/600) !
$
$
 LIST-OF-REFERENCE
 NUMBER  SOURCE
  Null   'Unknown source'
  Same   'Same or similar interaction as in the corresponding stable phase'
  COST   'COST 507 database'
  88Che0 'P.-Y. Chevalier, Thermochim. Acta, 130, 15-24(1988); Au-Bi'
  88Che2 'P.-Y. Chevalier, Thermochim. Acta, 132, 111-16(1988),
          SGTE unary database V.5.0, 2009; Bi' 
  91Din  'A.T. Dinsdale, Calphad, 15, 317-425(1991).'
  92Ans  'I. Ansara, J.-Ph. Nabot, Calphad, 16, 13-18(1992); Au'
  04Du   'Z. Du, C. Guo, D. Lu, J. Alloys Compd., 364, 117-20(2004),
          SGTE unary database V.5.0, 2009; Au'
  07Wan  'J. Wang, F.G. Meng, H.S. Liu, L.B. Liu, Z.P. Jin,
          J. Electron. Mater., 36, 568-77(2007); Au, Au-Bi'
  09SGUN 'SGTE unary database V.5.0, 2009.'
!

File: data/databases/sgte-binary/AuBi-88Che-LB.tdb
$
$ Database for Au-Bi from P.-Y. Chevalier 1988 (Included in LB Vol. 1)
$
$ P.-Y. Chevalier, Thermochim. Acta, 130, 15-24(1988).
$
$ Dataset created 2012.09.22 by Bengt Hallstedt.
$ 2019.10.03: Modified for use with GES6.
$ 2023.02.24: Unary Bi changed from V4.4 to V5.0.
$
$ The fcc interaction was changed to 50*T in LB for no apparent reason.
$
$ Rounding errors due to fractional composition for Au2Bi in LB lead to changes
$ in invariant temperatures up to 0.3 K.
$
$ ------------------------------------------------------------------------------
 TEMP-LIM 298.15 6000.00 !
$
$ELEMENT NAME  REF. STATE               ATOMIC MASS H298-H0    S298    !
$
 ELEMENT VA   VACUUM                      0.0          0.0      0.0    ! 
 ELEMENT AU   FCC_A1                    196.9665    6016.592   47.4884 ! 
 ELEMENT BI   RHOMBOHEDRAL_A7           208.98      6426.6     56.735  !
$ ------------------------------------------------------------------------------
$ Phase definitions
$
 PHASE LIQUID:L % 1 1 !
 CONST LIQUID:L : AU BI : !
$
$ Fcc (cF4) and MeX (cF8)
$
 PHASE FCC_A1 %A 2 1 1 !
 CONST FCC_A1 : AU% BI : VA : !
$
$ Bcc (cI2, Im-3m)
$
 PHASE BCC_A2 %B 2 1 3 !
 CONST BCC_A2 : AU BI : VA : !
$
$ Hcp (hP2, P6_3/mmc) and Me2X (NiAs-type, hP4, P6_3/mmc, B8_1)
$
 PHASE HCP_A3 %A 2 1 0.5 !
 CONST HCP_A3 : AU BI : VA : !
$
$ Prototype alpha-As (hR2, R-3m)
$
 PHASE RHOMBOHEDRAL_A7 % 1 1 !
 CONST RHOMBOHEDRAL_A7 : BI : !
$
$ Prototype Cu2Mg (cF24, Fd-3m)
$
 PHASE AU2BI_C15 % 2 2 1 !
 CONST AU2BI_C15 : AU : BI : !
$ ------------------------------------------------------------------------------
$ Defaults
$
 DEFINE-SYSTEM-DEFAULT ELEMENT 2 !
 DEFAULT-COM DEFINE_SYSTEM_ELEMENT VA !
 TYPE-DEF % SEQ * !
 TYPE-DEF A GES AMEND_PHASE_DESCRIPTION @ MAGNETIC -3 0.28 !
 TYPE-DEF B GES AMEND_PHASE_DESCRIPTION @ MAGNETIC -1 0.4 !
 FUNCTION ZERO      298.15  0;                                         6000 N !
 FUNCTION UN_ASS    298.15  0;                                         6000 N !
 FUNCTION R         298.15  +8.31451;                                  6000 N !
$ ------------------------------------------------------------------------------
$ Element data
$ ------------------------------------------------------------------------------
$ Au
$
$ DHCP added in unary 5.0
$
$ DHCP replaced by the value from 92Ans in SGSOL 5.0
$
$ The DHCP phase is labelled D0_24 in 03Liu and alpha-prime in 92Ans. The
$ phase is present between the fcc and hcp phases in the Au-Sn and Au-In
$ systems. The value for DHCP from 92Ans was used to model these systems,
$ thus this value must be included in the unary database and not the 04Du
$ value.
$
 PAR  G(FCC_A1,AU:VA),,                 +GHSERAU;                3200 N 91Din !
 PAR  G(HCP_A3,AU:VA),,                 +GHSERAU+240.75+1.6*T;   3200 N 91Din !
 PAR  G(BCC_A2,AU:VA),,                 +GHSERAU+4250-1.1*T;     3200 N 91Din !
$PAR  G(DHCP,AU),,                      +GHSERAU+125+0.79*T;     3200 N 92Ans !
$PAR  G(DHCP,AU),,                      +GHSERAU+5000;           3200 N 04Du !
 PAR  G(LIQUID,AU),,                    +GHSERAU
             +12552-9.385866*T;                                  3200 N 91Din !
$
 FUNCTION GHSERAU   298.15  -6938.856+106.830098*T-22.75455*T*LN(T)
       -0.00385924*T**2+3.79625E-07*T**3-25097*T**(-1);
       929.40  Y  -93586.481+1021.69543*T-155.706745*T*LN(T)
       +0.08756015*T**2-1.1518713E-05*T**3+10637210*T**(-1);
      1337.33  Y  +314067.829-2016.37825*T+263.252259*T*LN(T)
       -0.118216828*T**2+8.923844E-06*T**3-67999832*T**(-1);
      1735.80  Y  -12133.783+165.272524*T-30.9616*T*LN(T);
      3200.00  N !
$ ------------------------------------------------------------------------------
$ Bi
$
$ RHOMBOHEDRAL_A7 and LIQUID modified in unary 5.0
$ DIAMOND_A4 added in unary 5.0
$
 PAR  G(RHOMBOHEDRAL_A7,BI),,           +GHSERBI;                3000 N 09SGUN !
 PAR  G(FCC_A1,BI:VA),,                 +GHSERBI+9900-12.5*T;    3000 N 91Din !
 PAR  G(BCC_A2,BI:VA),,                 +GHSERBI+11297-13.9*T;   3000 N 91Din !
 PAR  G(HCP_A3,BI:VA),,                 +GHSERBI+9900-11.8*T;    3000 N 91Din !
$PAR  G(DIAMOND_A4,BI),,                +GHSERBI
$            +11296.8+9.253655*T;                                3000 N 88Che2 !
$PAR  G(BCT_A5,BI),,                    +GHSERBI+4184.07;        3000 N 91Din !
$PAR  G(TETRAGONAL_A6,BI),,             +GHSERBI+4184.07;        3000 N 91Din !
$PAR  G(TET_ALPHA1_A6,BI),,             +GHSERBI+4234;           3000 N 91Din !
 PAR  G(LIQUID,BI),,                    +GLIQBI;                 3000 N 09SGUN ! 
$
 FUNCTION GHSERBI   298.15  -7817.776+128.418925*T-28.4096529*T*LN(T)
       +0.012338888*T**2-8.381598E-6*T**3;
       544.55  Y  +29293.369-379.605174*T+49.678*T*LN(T)
       -0.0730245*T**2+1.3052833E-5*T**3-3544705*T**(-1)+1.66309E+25*T**(-9);
       800.00  Y  -11085.609+182.955328*T-36.041*T*LN(T)
       +7.4641E-3*T**2-1.05047E-6*T**3+5175*T**(-1)+1.66309E+25*T**(-9);
      1200.00  Y  -7580.864+124.770814*T-27.196*T*LN(T)+1.66309E+25*T**(-9);
      3000.00  N !
 FUNCTION GLIQBI    298.15  +11246.017-20.636399*T+GHSERBI-5.9608E-19*T**7;
       544.55  Y  +40629.667-400.415652*T+49.678*T*LN(T)
       -0.0730245*T**2+1.3052833E-5*T**3-3544705*T**(-1);
       800.00  Y  +250.689+162.14485*T-36.041*T*LN(T)
       +0.0074641*T**2-1.05047E-6*T**3+5175*T**(-1);
      1200.00  Y  +3755.434+103.960336*T-27.196*T*LN(T);
      3000.00 N !
$ ------------------------------------------------------------------------------
$ Binary system
$
$ From P.-Y. Chevalier 1988 (Included in LB Vol. 1)
$
$ P.-Y. Chevalier, Thermochim. Acta, 130, 15-24(1988).
$
$ Checked against LB and paper. Checked at 6000 K.
$
$ The fcc interaction was changed to 50*T in LB for no apparent reason.
$
$ Rounding errors due to fractional composition for Au2Bi in LB lead to changes
$ in invariant temperatures up to 0.3 K.
$
 PAR  L(LIQUID,AU,BI;0),,               +2769.55-6.30757*T;,,         N 88Che0 !
 PAR  L(LIQUID,AU,BI;1),,               -1495.3+1.133275*T;,,         N 88Che0 !
 PAR  L(LIQUID,AU,BI;2),,               -3850.95+3.69306*T;,,         N 88Che0 !
 PAR  L(LIQUID,AU,BI;3),,               -810-0.344775*T;,,            N 88Che0 !
$
 PAR  L(FCC_A1,AU,BI:VA;0),,            +48000;,,                     N 88Che0 !
$
 PAR  G(AU2BI_C15,AU:BI),,              +2*GHSERAU+GHSERBI
             +4155.9+1.29855*T-2.25*T*LN(T);,,                        N 88Che0 !
$
$ Metastable
$
 PAR  L(BCC_A2,AU,BI:VA;0),,            +48000;,,                     N Same !
 PAR  L(HCP_A3,AU,BI:VA;0),,            +48000;,,                     N Same !
$ ------------------------------------------------------------------------------
$
 ASSESSED_SYSTEM
  AU-BI(TDB -* +LIQ +FCC_A1 +AU2BI_C15 +RHOMB_A7 ;P3 TMM:300/1400 STP:.4/600) !
$
$
 LIST-OF-REFERENCE
 NUMBER  SOURCE
  Null   'Unknown source'
  Same   'Same or similar interaction as in the corresponding stable phase'
  COST   'COST 507 database'
  88Che0 'P.-Y. Chevalier, Thermochim. Acta, 130, 15-24(1988); Au-Bi'
  88Che2 'P.-Y. Chevalier, Thermochim. Acta, 132, 111-16(1988),
          SGTE unary database V.5.0, 2009; Bi' 
  91Din  'A.T. Dinsdale, Calphad, 15, 317-425(1991).'
  92Ans  'I. Ansara, J.-Ph. Nabot, Calphad, 16, 13-18(1992); Au'
  04Du   'Z. Du, C. Guo, D. Lu, J. Alloys Compd., 364, 117-20(2004),
          SGTE unary database V.5.0, 2009; Au'
  09SGUN 'SGTE unary database V.5.0, 2009.'
!

File: data/databases/sgte-binary/AuC-98Spe-LB.tdb
$
$ Database for Au-C from P.J. Spencer 1998 (Included in LB Vol. 1)
$
$ P.J. Spencer, unpublished, 1998.
$
$ Dataset created 2013.07.15 by Bengt Hallstedt.
$ 2020.12.22: Modified for use with GES6.
$
$ This dataset is taken from LBall-v7+fun.tdb.
$
$ Using both a regular and a subregular interaction to model a very small
$ solubility of C in Au does not seem appropriate.
$
$ This dataset is severly broken with a huge inverse miscibility gap merging
$ with the graphite liquidus. The dataset is quite different from the one from
$ AuC-98Spe-CN.tdb (original dataset from P.J. Spencer?), which has no severe
$ problems.
$
$ ------------------------------------------------------------------------------
 TEMP-LIM 298.15 6000.00 !
$
$ELEMENT NAME  REF. STATE               ATOMIC MASS H298-H0    S298    !
$
 ELEMENT VA   VACUUM                      0.0          0.0      0.0    ! 
 ELEMENT AU   FCC_A1                    196.9665    6016.592   47.4884 ! 
 ELEMENT C    GRAPHITE                   12.011     1054.0      5.7423 ! 
$ ------------------------------------------------------------------------------
$ Phase definitions
$
 PHASE LIQUID:L % 1 1 !
 CONST LIQUID:L : AU C : !
$
$ Fcc (cF4) and MeX (cF8)
$
 PHASE FCC_A1 %A 2 1 1 !
 CONST FCC_A1 : AU : C VA% : !
$
$ Bcc (cI2, Im-3m)
$
 PHASE BCC_A2 %B 2 1 3 !
 CONST BCC_A2 : AU : C VA% : !
$
$ Hcp (hP2, P6_3/mmc) and Me2X (NiAs-type, hP4, P6_3/mmc, B8_1)
$
 PHASE HCP_A3 %A 2 1 0.5 !
 CONST HCP_A3 : AU : C VA% : !
$
$ Prototype C (cF8, Fd-3m)
$
 PHASE DIAMOND_A4 % 1 1 !
 CONST DIAMOND_A4 : C : !
$
$ Prototype C (hP4, P6_3/mmc)
$
 PHASE GRAPHITE_A9 % 1 1 !
 CONST GRAPHITE_A9 : C : !
$ ------------------------------------------------------------------------------
$ Defaults
$
 DEFINE-SYSTEM-DEFAULT ELEMENT 2 !
 DEFAULT-COM DEFINE_SYSTEM_ELEMENT VA !
 TYPE-DEF % SEQ * !
 TYPE-DEF A GES AMEND_PHASE_DESCRIPTION @ MAGNETIC -3 0.28 !
 TYPE-DEF B GES AMEND_PHASE_DESCRIPTION @ MAGNETIC -1 0.4 !
 FUNCTION ZERO      298.15  0;                                         6000 N !
 FUNCTION UN_ASS    298.15  0;                                         6000 N !
 FUNCTION R         298.15  +8.31451;                                  6000 N !
$ ------------------------------------------------------------------------------
$ Element data
$ ------------------------------------------------------------------------------
$ Au
$
$ DHCP added in unary 5.0
$
$ DHCP replaced by the value from 92Ans in SGSOL 5.0
$
$ The DHCP phase is labelled D0_24 in 03Liu and alpha-prime in 92Ans. The
$ phase is present between the fcc and hcp phases in the Au-Sn and Au-In
$ systems. The value for DHCP from 92Ans was used to model these systems,
$ thus this value must be included in the unary database and not the 04Du
$ value.
$
 PAR  G(FCC_A1,AU:VA),,                 +GHSERAU;                3200 N 91Din !
 PAR  G(HCP_A3,AU:VA),,                 +GHSERAU+240.75+1.6*T;   3200 N 91Din !
 PAR  G(BCC_A2,AU:VA),,                 +GHSERAU+4250-1.1*T;     3200 N 91Din !
$PAR  G(DHCP,AU),,                      +GHSERAU+125+0.79*T;     3200 N 92Ans !
$PAR  G(DHCP,AU),,                      +GHSERAU+5000;           3200 N 04Du !
 PAR  G(LIQUID,AU),,                    +GHSERAU
             +12552-9.385866*T;                                  3200 N 91Din !
$
 FUNCTION GHSERAU   298.15  -6938.856+106.830098*T-22.75455*T*LN(T)
       -0.00385924*T**2+3.79625E-07*T**3-25097*T**(-1);
       929.40  Y  -93586.481+1021.69543*T-155.706745*T*LN(T)
       +0.08756015*T**2-1.1518713E-05*T**3+10637210*T**(-1);
      1337.33  Y  +314067.829-2016.37825*T+263.252259*T*LN(T)
       -0.118216828*T**2+8.923844E-06*T**3-67999832*T**(-1);
      1735.80  Y  -12133.783+165.272524*T-30.9616*T*LN(T);
      3200.00  N !
$ ------------------------------------------------------------------------------
$ C
$
 PAR  G(GRAPHITE_A9,C),,                +GHSERCC;,,                   N 91Din !
 PAR  G(DIAMOND_A4,C),,                 +GDIACC;,,                    N 91Din !
 PAR  G(LIQUID,C),,                     +GHSERCC+117369-24.63*T;,,    N 91Din !
$
 FUNCTION GHSERCC   298.15  -17368.441+170.73*T-24.3*T*LN(T)
       -4.723E-04*T**2+2562600*T**(-1)-2.643E+08*T**(-2)+1.2E+10*T**(-3);
      6000.00  N !
 FUNCTION GDIACC    298.15  -16359.441+175.61*T-24.31*T*LN(T)
       -4.723E-04*T**2+2698000*T**(-1)-2.61E+08*T**(-2)+1.11E+10*T**(-3);
      6000.00  N !
$ ------------------------------------------------------------------------------
$ Binary system
$
$ From P.J. Spencer 1998 (Included in LB Vol. 1)
$
$ P.J. Spencer, unpublished, 1998.
$
$ This dataset is taken from LBall-v7+fun.tdb.
$
$ Checked against LB. Checked at 6000 K.
$
$ Using both a regular and a subregular interaction to model a very small
$ solubility of C in Au does not seem appropriate.
$
$ This dataset is severly broken with a huge inverse miscibility gap merging
$ with the graphite liquidus. The dataset is quite different from the one from
$ AuC-98Spe-CN.tdb (original dataset from P.J. Spencer?), which has no severe
$ problems.
$
 PAR  L(LIQUID,AU,C;0),,                -70000+25*T;,,               N 98Spe11 !
 PAR  L(LIQUID,AU,C;1),,                -66000+35*T;,,               N 98Spe11 !
$
 PAR  G(FCC_A1,AU:C),,                  +ZERO;,,                     N 98Spe11 !
 PAR  L(FCC_A1,AU:C,VA;0),,             +87870.79-101.283716*T;,,    N 98Spe11 !
 PAR  L(FCC_A1,AU:C,VA;1),,             -15490.1768;,,               N 98Spe11 !
$ ------------------------------------------------------------------------------
$
 ASSESSED_SYSTEM
  AU-C(TDB -* +LIQ +FCC_A1 +GRAPHI ;P3 TMM:300/3200 STP:0.3/1000/-2/2) !
$
$
 LIST-OF-REFERENCE
 NUMBER  SOURCE
  Null   'Unknown source'
  Same   'Same or similar interaction as in the corresponding stable phase'
  COST   'COST 507 database'
  91Din  'A.T. Dinsdale, Calphad, 15, 317-425(1991).'
  92Ans  'I. Ansara, J.-Ph. Nabot, Calphad, 16, 13-18(1992); Au'
  98Spe11 'P.J. Spencer, unpublished, 1998; Au-C'
  04Du   'Z. Du, C. Guo, D. Lu, J. Alloys Compd., 364, 117-20(2004),
          SGTE unary database V.5.0, 2009; Au'
!
