Repository: orchid-calphad/orchid-project.org

# orchid-project.org

Website and released data of **ORCHID** (Open Repository for CALPHAD Hypotheses, Intelligence, and Discovery),
served by GitHub Pages at https://orchid-project.org. Releases are archived on Zenodo (one DOI per version).

- `index.html`, `catalog/`, `best-practices.html` — static, self-contained pages (generated in the ORCHID tooling).
- `data/` — released data: catalog, redistributable TDB files, convex hulls. Licences: `data/LICENSES.md`, `data/NOTICE.md`.
- `llms.txt`, `data/croissant.json`, `CITATION.cff`, `.zenodo.json` — machine-readable metadata.

Only data with clear redistribution rights are published.

File: data/databases/sgte-binary/AuCr-98Spe-LB.tdb
$
$ Database for Au-Cr from P.J. Spencer 1998 (Included in LB Vol. 1)
$
$ P.J. Spencer, unpublished, 1998.
$
$ Dataset created 2012.09.22 by Bengt Hallstedt.
$ 2020.12.22: Modified for use with GES6.
$
$ If zero interaction or if the same interaction is used for hcp as for fcc,
$ hcp becomes stable.
$
$ ------------------------------------------------------------------------------
 TEMP-LIM 298.15 6000.00 !
$
$ELEMENT NAME  REF. STATE               ATOMIC MASS H298-H0    S298    !
$
 ELEMENT VA   VACUUM                      0.0          0.0      0.0    ! 
 ELEMENT AU   FCC_A1                    196.9665    6016.592   47.4884 ! 
 ELEMENT CR   BCC_A2                     51.996     4050.0     23.5429 ! 
$ ------------------------------------------------------------------------------
$ Phase definitions
$
 PHASE LIQUID:L % 1 1 !
 CONST LIQUID:L : AU CR : !
$
$ Fcc (cF4) and MeX (cF8)
$
 PHASE FCC_A1 %A 2 1 1 !
 CONST FCC_A1 : AU% CR : VA : !
$
$ Bcc (cI2, Im-3m)
$
 PHASE BCC_A2 %B 2 1 3 !
 CONST BCC_A2 : AU CR% : VA : !
$
$ Hcp (hP2, P6_3/mmc) and Me2X (NiAs-type, hP4, P6_3/mmc, B8_1)
$
 PHASE HCP_A3 %A 2 1 0.5 !
 CONST HCP_A3 : AU CR : VA : !
$ ------------------------------------------------------------------------------
$ Defaults
$
 DEFINE-SYSTEM-DEFAULT ELEMENT 2 !
 DEFAULT-COM DEFINE_SYSTEM_ELEMENT VA !
 TYPE-DEF % SEQ * !
 TYPE-DEF A GES AMEND_PHASE_DESCRIPTION @ MAGNETIC -3 0.28 !
 TYPE-DEF B GES AMEND_PHASE_DESCRIPTION @ MAGNETIC -1 0.4 !
 FUNCTION ZERO      298.15  0;                                         6000 N !
 FUNCTION UN_ASS    298.15  0;                                         6000 N !
 FUNCTION R         298.15  +8.31451;                                  6000 N !
$ ------------------------------------------------------------------------------
$ Element data
$ ------------------------------------------------------------------------------
$ Au
$
$ DHCP added in unary 5.0
$
$ DHCP replaced by the value from 92Ans in SGSOL 5.0
$
$ The DHCP phase is labelled D0_24 in 03Liu and alpha-prime in 92Ans. The
$ phase is present between the fcc and hcp phases in the Au-Sn and Au-In
$ systems. The value for DHCP from 92Ans was used to model these systems,
$ thus this value must be included in the unary database and not the 04Du
$ value.
$
 PAR  G(FCC_A1,AU:VA),,                 +GHSERAU;                3200 N 91Din !
 PAR  G(HCP_A3,AU:VA),,                 +GHSERAU+240.75+1.6*T;   3200 N 91Din !
 PAR  G(BCC_A2,AU:VA),,                 +GHSERAU+4250-1.1*T;     3200 N 91Din !
$PAR  G(DHCP,AU),,                      +GHSERAU+125+0.79*T;     3200 N 92Ans !
$PAR  G(DHCP,AU),,                      +GHSERAU+5000;           3200 N 04Du !
 PAR  G(LIQUID,AU),,                    +GHSERAU
             +12552-9.385866*T;                                  3200 N 91Din !
$
 FUNCTION GHSERAU   298.15  -6938.856+106.830098*T-22.75455*T*LN(T)
       -0.00385924*T**2+3.79625E-07*T**3-25097*T**(-1);
       929.40  Y  -93586.481+1021.69543*T-155.706745*T*LN(T)
       +0.08756015*T**2-1.1518713E-05*T**3+10637210*T**(-1);
      1337.33  Y  +314067.829-2016.37825*T+263.252259*T*LN(T)
       -0.118216828*T**2+8.923844E-06*T**3-67999832*T**(-1);
      1735.80  Y  -12133.783+165.272524*T-30.9616*T*LN(T);
      3200.00  N !
$ ------------------------------------------------------------------------------
$ Cr
$
 PAR  G(BCC_A2,CR:VA),,                 +GHSERCR;,,                   N 91Din !
 PAR  TC(BCC_A2,CR:VA),,                 -311.50;,,                   N 91Din !
 PAR  BM(BCC_A2,CR:VA),,                   -0.008;,,                  N 91Din !
 PAR  G(FCC_A1,CR:VA),,                 +GHSERCR+7284+0.163*T;,,      N 91Din !
 PAR  TC(FCC_A1,CR:VA),,                -1109.00;,,                   N 91Din !
 PAR  BM(FCC_A1,CR:VA),,                   -2.46;,,                   N 91Din !
 PAR  G(HCP_A3,CR:VA),,                 +GHSERCR+4438;,,              N 91Din !
 PAR  TC(HCP_A3,CR:VA),,                -1109.00;,,                   N 91Din !
 PAR  BM(HCP_A3,CR:VA),,                   -2.46;,,                   N 91Din !
 PAR  G(LIQUID,CR),,                    +GLIQCR;,,                    N 91Din !
$
 FUNCTION GHSERCR   298.15  -8856.94+157.48*T-26.908*T*LN(T)
       +0.00189435*T**2-1.47721E-06*T**3+139250*T**(-1);
      2180.00  Y  -34869.344+344.18*T-50*T*LN(T)-2.88526E+32*T**(-9);
      6000.00  N !
 FUNCTION GLIQCR    298.15  +24339.955-11.420225*T+GHSERCR+2.37615E-21*T**7;
      2180.00  Y  -16459.984+335.616316*T-50*T*LN(T);
      6000.00  N !
$ ------------------------------------------------------------------------------
$ Binary system
$
$ From P.J. Spencer 1998 (Included in LB Vol. 1)
$
$ P.J. Spencer, unpublished, 1998.
$
$ Checked against LB. Checked at 6000 K.
$
$ If zero interaction or if the same interaction is used for hcp as for fcc,
$ hcp becomes stable.
$
 PAR  L(LIQUID,AU,CR;0),,               +67986.517-38.409271*T;,,    N 98Spe12 !
 PAR  L(LIQUID,AU,CR;1),,               -31220.551+11.375388*T;,,    N 98Spe12 !
 PAR  L(LIQUID,AU,CR;2),,               -8301.402;,,                 N 98Spe12 !
$
 PAR  L(FCC_A1,AU,CR:VA;0),,            -9741.0417+8.578842*T;,,     N 98Spe12 !
 PAR  L(FCC_A1,AU,CR:VA;1),,            -25580.78+17.355014*T;,,     N 98Spe12 !
 PAR  L(FCC_A1,AU,CR:VA;2),,            -10211.809;,,                N 98Spe12 !
$
 PAR  L(BCC_A2,AU,CR:VA;0),,            +13475.006+16.43485*T;,,     N 98Spe12 !
 PAR  L(BCC_A2,AU,CR:VA;1),,            +104.34557;,,                N 98Spe12 !
$
$ Metastable
$
 PAR  L(HCP_A3,AU,CR:VA;0),,            +10000;,,                     N !
$ ------------------------------------------------------------------------------
$
 ASSESSED_SYSTEM
  AU-CR(TDB -* +LIQ +FCC_A1 +BCC_A2 ;P3 TMM:300/2400 STP:.6/1800) !
$
$
 LIST-OF-REFERENCE
 NUMBER  SOURCE
  Null   'Unknown source'
  Same   'Same or similar interaction as in the corresponding stable phase'
  COST   'COST 507 database'
  91Din  'A.T. Dinsdale, Calphad, 15, 317-425(1991).'
  92Ans  'I. Ansara, J.-Ph. Nabot, Calphad, 16, 13-18(1992); Au'
  98Spe12 'P.J. Spencer, unpublished, 1998; Au-Cr'
  04Du   'Z. Du, C. Guo, D. Lu, J. Alloys Compd., 364, 117-20(2004),
          SGTE unary database V.5.0, 2009; Au'
!

File: data/databases/sgte-binary/AuDy-15Otm.tdb
$
$ Database for Au-Dy from S. Otmani and K. Mahdouk 2015
$
$ S. Otmani, K. Mahdouk, J. Alloys Compd., 648, 581-86(2015).
$
$ Dataset created 2018.03.29 by Bengt Hallstedt.
$ 2020.12.22: Modified for use with GES6.
$
$ Old Dy may have been used (only 91Din cited).
$
$ Interactions have large temperature dependencies. Fcc, bcc and hcp
$ interactions are strange. The enthalpy difference between AuDy-B33 and
$ AuDy-B2 is too small.
$
$ Invariant equilibria differ by up to 13 K, probably because of insufficient
$ number of decimals for the compounds.
$
$ The AuDy-B33 to AuDy-B2 transformation is at 1545 K according to the given
$ parameters, but given as 1633 K in the table of invariant reactions and
$ phase diagram.
$
$ There is an inverse miscibility gap with a minimum at 4597 K and x(Dy)=0.51.
$
$ ------------------------------------------------------------------------------
 TEMP-LIM 298.15 6000.00 !
$
$ELEMENT NAME  REF. STATE               ATOMIC MASS H298-H0    S298    !
$
 ELEMENT VA   VACUUM                      0.0          0.0      0.0    ! 
 ELEMENT AU   FCC_A1                    196.9665    6016.592   47.4884 ! 
 ELEMENT DY   HCP_A3                    162.50      8865.896   74.9559 ! 
$ ------------------------------------------------------------------------------
$ Phase definitions
$
 PHASE LIQUID:L % 1 1 !
 CONST LIQUID:L : AU DY : !
$
$ Fcc (cF4) and MeX (cF8)
$
 PHASE FCC_A1 %A 2 1 1 !
 CONST FCC_A1 : AU% DY : VA : !
$
$ Bcc (cI2, Im-3m)
$
 PHASE BCC_A2 %B 2 1 3 !
 CONST BCC_A2 : AU DY% : VA : !
$
$ Hcp (hP2, P6_3/mmc) and Me2X (NiAs-type, hP4, P6_3/mmc, B8_1), zeta
$
 PHASE HCP_A3 %A 2 1 0.5 !
 CONST HCP_A3 : AU DY% : VA : !
$
$ Prototype Au6Sm (tP56, P4_2/ncm)
$
 PHASE AU6DY % 2 6 1 !
 CONST AU6DY : AU : DY : !
$
$ Prototype Ag51Gd14 (hP68, P6/m)
$
 PHASE AU51DY14 % 2 51 14 !
 CONST AU51DY14 : AU : DY : !
$
$ Prototype Cu3Ti (oP8, Pmmn)
$
 PHASE AU3DY_D0A % 2 3 1 !
 CONST AU3DY_D0A : AU : DY : !
$
$ Prototype MoSi2 (tI6, I4/mmm)
$
 PHASE AU2DY_C11B % 2 2 1 !
 CONST AU2DY_C11B : AU : DY : !
$
$ Prototype CrB (oC8, Cmcm)
$
 PHASE AUDY_B33 % 2 1 1 !
 CONST AUDY_B33 : AU : DY : !
$
$ Prototype CsCl (cP2, Pm3m)
$
 PHASE AUDY_B2 % 2 1 1 !
 CONST AUDY_B2 : AU : DY : !
$
$ Prototype Co2Si (oP12, Pnma)
$
 PHASE AUDY2_C37 % 2 1 2 !
 CONST AUDY2_C37 : AU : DY : !
$ ------------------------------------------------------------------------------
$ Defaults
$
 DEFINE-SYSTEM-DEFAULT ELEMENT 2 !
 DEFAULT-COM DEFINE_SYSTEM_ELEMENT VA !
 TYPE-DEF % SEQ * !
 TYPE-DEF A GES AMEND_PHASE_DESCRIPTION @ MAGNETIC -3 0.28 !
 TYPE-DEF B GES AMEND_PHASE_DESCRIPTION @ MAGNETIC -1 0.4 !
 FUNCTION ZERO      298.15  0;                                         6000 N !
 FUNCTION UN_ASS    298.15  0;                                         6000 N !
 FUNCTION R         298.15  +8.31451;                                  6000 N !
$ ------------------------------------------------------------------------------
$ Element data
$ ------------------------------------------------------------------------------
$ Au
$
$ DHCP added in unary 5.0
$ DHCP replaced by the value from 92Ans in SGSOL 5.0
$
$ HCP_A3 and BCT_A5 from 88Che1 not included in unary
$
$ The DHCP phase is labelled D0_24 in 03Liu and alpha-prime in 92Ans. The
$ phase is present between the fcc and hcp phases in the Au-Sn and Au-In
$ systems. The value for DHCP from 92Ans was used to model these systems,
$ thus this value must be included in the unary database and not the 04Du
$ value.
$
 PAR  G(FCC_A1,AU:VA),,                 +GHSERAU;                3200 N 91Din !
 PAR  G(HCP_A3,AU:VA),,                 +GHSERAU+240.75+1.6*T;   3200 N 91Din !
$PAR  G(HCP_A3,AU:VA),,                 +GHSERAU+550+0.3*T;      3200 N 88Che1 !
 PAR  G(BCC_A2,AU:VA),,                 +GHSERAU+4250-1.1*T;     3200 N 91Din !
 PAR  G(BCT_A5,AU),,                    +GHSERAU+4184;           3200 N 88Che1 !
$PAR  G(DHCP,AU),,                      +GHSERAU+125+0.79*T;     3200 N 92Ans !
$PAR  G(DHCP,AU),,                      +GHSERAU+5000;           3200 N 04Du !
 PAR  G(LIQUID,AU),,                    +GHSERAU
             +12552-9.385866*T;                                  3200 N 91Din !
$
 FUNCTION GHSERAU   298.15  -6938.856+106.830098*T-22.75455*T*LN(T)
       -0.00385924*T**2+3.79625E-07*T**3-25097*T**(-1);
       929.40  Y  -93586.481+1021.69543*T-155.706745*T*LN(T)
       +0.08756015*T**2-1.1518713E-05*T**3+10637210*T**(-1);
      1337.33  Y  +314067.829-2016.37825*T+263.252259*T*LN(T)
       -0.118216828*T**2+8.923844E-06*T**3-67999832*T**(-1);
      1735.80  Y  -12133.783+165.272524*T-30.9616*T*LN(T);
      3200.00  N !
$ ------------------------------------------------------------------------------
$ Dy
$
$ HCP_A3, BCC_A2 and LIQUID revised in unary 3.0
$
$ FCC_A1 from 03Cac not included in unary (but it should be)
$ FCC_A1, CBCC_A12 and CUB_A13 from 09Wan4 not included in unary.
$
 PAR  G(HCP_A3,DY:VA)           100.00  +GHSERDY;                3000 N 95She1 !
 PAR  TC(HCP_A3,DY:VA)          100.00    179;                   3000 N 95She1 !
 PAR  BM(HCP_A3,DY:VA)          100.00      3.0;                 3000 N 95She1 !
 PAR  G(BCC_A2,DY:VA)           100.00  +GBCCDY;                 3000 N 95She1 !
 PAR  G(FCC_A1,DY:VA)           100.00  +GHSERDY
             +1300-0.6651608*T;                                  3000 N 03Cac !
$PAR  G(FCC_A1,DY:VA)           298.15  +GHSERDY+5000;           3000 N 09Wan4 !
$PAR  G(CBCC_A12,DY:VA)         298.15  +GHSERDY+10000;          3000 N 09Wan4 !
$PAR  G(CUB_A13,DY:VA)          298.15  +GHSERDY+10000;          3000 N 09Wan4 !
 PAR  G(LIQUID,DY)              100.00  +GLIQDY;                 3000 N 95She1 !
$
 FUNCTION GHSERDY   100.00  -7937.16586+102.307412*T-26.3917167*T*LN(T)
       -7.61683657E-04*T**2-5.86914125E-07*T**3+4010.90565*T**(-1);
      1000.00  Y  -13733.328+214.012934*T-43.8283359*T*LN(T)
       +0.0166909801*T**2-3.49702836E-06*T**3+0.0173619874*T**(-1);
      1654.15  Y  -404681.371+2032.1415*T-272.123952*T*LN(T)
       +0.0578301681*T**2-2.76169148E-06*T**3+1.09616238E+08*T**(-1);
      3000.00  N !
 FUNCTION GBCCDY    100.00  +1508.1802-0.566616181*T+GHSERDY;
      1000.00  Y  +327500.062-2868.04585*T+391.515418*T*LN(T)
       -0.224042148*T**2+2.04076075E-05*T**3-48652656.5*T**(-1);
      1654.15  Y  -33708.7949+291.409631*T-50.208*T*LN(T);
      1685.15  Y  -40775.4966+330.318068*T-55.2811171*T*LN(T)
       +0.0015254673*T**2-7.7437116E-08*T**3+1776589.32*T**(-1);
      3000.00  N !
 FUNCTION GLIQDY    100.00  +13196.6185-7.5443643*T+GHSERDY;
      1000.00  Y  +300126.971-2519.78614*T+341.302578*T*LN(T)
       -0.196153225*T**2+1.76197799E-05*T**3-43071677.5*T**(-1);
      1685.15  Y  -21864.7344+282.205014*T-49.9151*T*LN(T);
      3000.00  N !
$ ------------------------------------------------------------------------------
$ Binary system
$
$ S. Otmani, K. Mahdouk, J. Alloys Compd., 648, 581-86(2015).
$
$ Checked against paper. Checked at 6000 K.
$
$ Old Dy may have been used (only 91Din cited).
$
$ Interactions have large temperature dependencies. Fcc, bcc and hcp
$ interactions are strange. The enthalpy difference between AuDy-B33 and
$ AuDy-B2 is too small.
$
$ Invariant equilibria differ by up to 13 K, probably because of insufficient
$ number of decimals for the compounds.
$
$ The AuDy-B33 to AuDy-B2 transformation is at 1545 K according to the given
$ parameters, but given as 1633 K in the table of invariant reactions and
$ phase diagram.
$
$ There is an inverse miscibility gap with a minimum at 4597 K and x(Dy)=0.51.
$
 PAR  L(LIQUID,AU,DY;0),,               -314877.72+38.003*T;,,        N 15Otm !
 PAR  L(LIQUID,AU,DY;1),,               -102958.47+19.52*T;,,         N 15Otm !
 PAR  L(LIQUID,AU,DY;2),,               +138236.71-77.123*T;,,        N 15Otm !
$
$ Parameter below is incorrect
$PAR  L(FCC_A1,AU,DY:VA;0),,            -294387.56-21.49*T;,,         N 15Otm !
 PAR  L(FCC_A1,AU,DY:VA;0),,            +UN_ASS;,,                    N !
 PAR  L(BCC_A2,AU,DY:VA;0),,            -5.07-41.55*T;,,              N 15Otm !
 PAR  L(HCP_A3,AU,DY:VA;0),,            -10.33+52.35*T;,,             N 15Otm !
$
 PAR  G(AU6DY,AU:DY),,                  +6*GHSERAU+GHSERDY
             -391289.29+106.19*T;,,                                   N 15Otm !
 PAR  G(AU51DY14,AU:DY),,               +51*GHSERAU+14*GHSERDY
             -4030812.5+287.95*T;,,                                   N 15Otm !
 PAR  G(AU3DY_D0A,AU:DY),,              +3*GHSERAU+GHSERDY
             -260509.2+8.424*T;,,                                     N 15Otm !
 PAR  G(AU2DY_C11B,AU:DY),,             +2*GHSERAU+GHSERDY
             -219658.29+3.9*T;,,                                      N 15Otm !
 PAR  G(AUDY_B33,AU:DY),,               +GHSERAU+GHSERDY
             -180572.6+15.2478*T;,,                                   N 15Otm !
 PAR  G(AUDY_B2,AU:DY),,                +GHSERAU+GHSERDY
             -180569.2+15.2456*T;,,                                   N 15Otm !
 PAR  G(AUDY2_C37,AU:DY),,              +GHSERAU+2*GHSERDY
             -183758.04+9.204*T;,,                                    N 15Otm !
$ ------------------------------------------------------------------------------
$
$
 LIST-OF-REFERENCE
 NUMBER  SOURCE
  Null   'Unknown source'
  Same   'Same or similar interaction as in the corresponding stable phase'
  COST   'COST 507 database'
  88Che1 'P.-Y. Chevalier, Thermochim. Acta, 130, 1-13(1988); Au, Sn'
  91Din  'A.T. Dinsdale, Calphad, 15, 317-425(1991).'
  92Ans  'I. Ansara, J.-Ph. Nabot, Calphad, 16, 13-18(1992); Au'
  95She1 'H. Shen, W. Zhang, G. Liu, R. Wang, Z. Du, Report F-95-01,
          University of Science and Technology, Beijing, May 1995,
          SGTE unary database V.3.0, 1996; Dy'
  03Cac  'G. Cacciamani, S. De Negri, A. Saccone, R. Ferro,
          Intermetallics, 11, 1135-51(2003); Dy, Ho'
  04Du   'Z. Du, C. Guo, D. Lu, J. Alloys Compd., 364, 117-20(2004),
          SGTE unary database V.5.0, 2009; Au'
  09Wan4 'C.P. Wang, Z. Lin, X.J. Liu,
          J. Alloys Compd., 469, 123-28(2009); Dy, Mn, Pr'
  15Otm  'S. Otmani, K. Mahdouk, J. Alloys Compd., 648, 581-86(2015); Au-Dy'
!

File: data/databases/sgte-binary/AuDy-15Wan.tdb
$
$ Database for Au-Dy from S.L. Wang et al. 2015.
$
$ S.L. Wang, L.J. Zhou, Z.F. Fan, J.L. Li, Y.H. Lin, C.P. Wang, X.J. Liu,
$ J. Phase Equilib. Diffus., 36, 241-47(2015).
$
$ Dataset created 2018.03.30 by Bengt Hallstedt.
$ 2020.12.22: Modified for use with GES6.
$
$ The fcc interaction is not acceptable.
$
$ The fcc-Au + Au6Dy eutectic is 4 K too high.
$
$ ------------------------------------------------------------------------------
 TEMP-LIM 298.15 6000.00 !
$
$ELEMENT NAME  REF. STATE               ATOMIC MASS H298-H0    S298    !
$
 ELEMENT VA   VACUUM                      0.0          0.0      0.0    ! 
 ELEMENT AU   FCC_A1                    196.9665    6016.592   47.4884 ! 
 ELEMENT DY   HCP_A3                    162.50      8865.896   74.9559 ! 
$ ------------------------------------------------------------------------------
$ Phase definitions
$
 PHASE LIQUID:L % 1 1 !
 CONST LIQUID:L : AU DY : !
$
$ Fcc (cF4) and MeX (cF8)
$
 PHASE FCC_A1 %A 2 1 1 !
 CONST FCC_A1 : AU% DY : VA : !
$
$ Bcc (cI2, Im-3m)
$
 PHASE BCC_A2 %B 2 1 3 !
 CONST BCC_A2 : AU DY% : VA : !
$
$ Hcp (hP2, P6_3/mmc) and Me2X (NiAs-type, hP4, P6_3/mmc, B8_1), zeta
$
 PHASE HCP_A3 %A 2 1 0.5 !
 CONST HCP_A3 : AU DY% : VA : !
$
$ Prototype Au6Sm (tP56, P4_2/ncm)
$
 PHASE AU6DY % 2 6 1 !
 CONST AU6DY : AU : DY : !
$
$ Prototype Ag51Gd14 (hP68, P6/m)
$
 PHASE AU51DY14 % 2 51 14 !
 CONST AU51DY14 : AU : DY : !
$
$ Prototype Cu3Ti (oP8, Pmmn)
$
 PHASE AU3DY_D0A % 2 3 1 !
 CONST AU3DY_D0A : AU : DY : !
$
$ Prototype MoSi2 (tI6, I4/mmm)
$
 PHASE AU2DY_C11B % 2 2 1 !
 CONST AU2DY_C11B : AU : DY : !
$
$ Prototype CrB (oC8, Cmcm)
$
 PHASE AUDY_B33 % 2 1 1 !
 CONST AUDY_B33 : AU : DY : !
$
$ Prototype CsCl (cP2, Pm3m)
$
 PHASE AUDY_B2 % 2 1 1 !
 CONST AUDY_B2 : AU : DY : !
$
$ Prototype Co2Si (oP12, Pnma)
$
 PHASE AUDY2_C37 % 2 1 2 !
 CONST AUDY2_C37 : AU : DY : !
$ ------------------------------------------------------------------------------
$ Defaults
$
 DEFINE-SYSTEM-DEFAULT ELEMENT 2 !
 DEFAULT-COM DEFINE_SYSTEM_ELEMENT VA !
 TYPE-DEF % SEQ * !
 TYPE-DEF A GES AMEND_PHASE_DESCRIPTION @ MAGNETIC -3 0.28 !
 TYPE-DEF B GES AMEND_PHASE_DESCRIPTION @ MAGNETIC -1 0.4 !
 FUNCTION ZERO      298.15  0;                                         6000 N !
 FUNCTION UN_ASS    298.15  0;                                         6000 N !
 FUNCTION R         298.15  +8.31451;                                  6000 N !
$ ------------------------------------------------------------------------------
$ Element data
$ ------------------------------------------------------------------------------
$ Au
$
$ DHCP added in unary 5.0
$ DHCP replaced by the value from 92Ans in SGSOL 5.0
$
$ HCP_A3 and BCT_A5 from 88Che1 not included in unary
$
$ The DHCP phase is labelled D0_24 in 03Liu and alpha-prime in 92Ans. The
$ phase is present between the fcc and hcp phases in the Au-Sn and Au-In
$ systems. The value for DHCP from 92Ans was used to model these systems,
$ thus this value must be included in the unary database and not the 04Du
$ value.
$
 PAR  G(FCC_A1,AU:VA),,                 +GHSERAU;                3200 N 91Din !
 PAR  G(HCP_A3,AU:VA),,                 +GHSERAU+240.75+1.6*T;   3200 N 91Din !
$PAR  G(HCP_A3,AU:VA),,                 +GHSERAU+550+0.3*T;      3200 N 88Che1 !
 PAR  G(BCC_A2,AU:VA),,                 +GHSERAU+4250-1.1*T;     3200 N 91Din !
$PAR  G(BCT_A5,AU),,                    +GHSERAU+4184;           3200 N 88Che1 !
$PAR  G(DHCP,AU),,                      +GHSERAU+125+0.79*T;     3200 N 92Ans !
$PAR  G(DHCP,AU),,                      +GHSERAU+5000;           3200 N 04Du !
 PAR  G(LIQUID,AU),,                    +GHSERAU
             +12552-9.385866*T;                                  3200 N 91Din !
$
 FUNCTION GHSERAU   298.15  -6938.856+106.830098*T-22.75455*T*LN(T)
       -0.00385924*T**2+3.79625E-07*T**3-25097*T**(-1);
       929.40  Y  -93586.481+1021.69543*T-155.706745*T*LN(T)
       +0.08756015*T**2-1.1518713E-05*T**3+10637210*T**(-1);
      1337.33  Y  +314067.829-2016.37825*T+263.252259*T*LN(T)
       -0.118216828*T**2+8.923844E-06*T**3-67999832*T**(-1);
      1735.80  Y  -12133.783+165.272524*T-30.9616*T*LN(T);
      3200.00  N !
$ ------------------------------------------------------------------------------
$ Dy
$
$ HCP_A3, BCC_A2 and LIQUID revised in unary 3.0
$
$ FCC_A1 from 03Cac not included in unary (but it should be)
$ FCC_A1, CBCC_A12 and CUB_A13 from 09Wan4 not included in unary.
$
 PAR  G(HCP_A3,DY:VA)           100.00  +GHSERDY;                3000 N 95She1 !
 PAR  TC(HCP_A3,DY:VA)          100.00    179;                   3000 N 95She1 !
 PAR  BM(HCP_A3,DY:VA)          100.00      3.0;                 3000 N 95She1 !
 PAR  G(BCC_A2,DY:VA)           100.00  +GBCCDY;                 3000 N 95She1 !
 PAR  G(FCC_A1,DY:VA)           100.00  +GHSERDY
             +1300-0.6651608*T;                                  3000 N 03Cac !
$PAR  G(FCC_A1,DY:VA)           298.15  +GHSERDY+5000;           3000 N 09Wan4 !
$PAR  G(CBCC_A12,DY:VA)         298.15  +GHSERDY+10000;          3000 N 09Wan4 !
$PAR  G(CUB_A13,DY:VA)          298.15  +GHSERDY+10000;          3000 N 09Wan4 !
 PAR  G(LIQUID,DY)              100.00  +GLIQDY;                 3000 N 95She1 !
$
 FUNCTION GHSERDY   100.00  -7937.16586+102.307412*T-26.3917167*T*LN(T)
       -7.61683657E-04*T**2-5.86914125E-07*T**3+4010.90565*T**(-1);
      1000.00  Y  -13733.328+214.012934*T-43.8283359*T*LN(T)
       +0.0166909801*T**2-3.49702836E-06*T**3+0.0173619874*T**(-1);
      1654.15  Y  -404681.371+2032.1415*T-272.123952*T*LN(T)
       +0.0578301681*T**2-2.76169148E-06*T**3+1.09616238E+08*T**(-1);
      3000.00  N !
 FUNCTION GBCCDY    100.00  +1508.1802-0.566616181*T+GHSERDY;
      1000.00  Y  +327500.062-2868.04585*T+391.515418*T*LN(T)
       -0.224042148*T**2+2.04076075E-05*T**3-48652656.5*T**(-1);
      1654.15  Y  -33708.7949+291.409631*T-50.208*T*LN(T);
      1685.15  Y  -40775.4966+330.318068*T-55.2811171*T*LN(T)
       +0.0015254673*T**2-7.7437116E-08*T**3+1776589.32*T**(-1);
      3000.00  N !
 FUNCTION GLIQDY    100.00  +13196.6185-7.5443643*T+GHSERDY;
      1000.00  Y  +300126.971-2519.78614*T+341.302578*T*LN(T)
       -0.196153225*T**2+1.76197799E-05*T**3-43071677.5*T**(-1);
      1685.15  Y  -21864.7344+282.205014*T-49.9151*T*LN(T);
      3000.00  N !
$ ------------------------------------------------------------------------------
$ Binary system
$
$ S.L. Wang, L.J. Zhou, Z.F. Fan, J.L. Li, Y.H. Lin, C.P. Wang, X.J. Liu,
$ J. Phase Equilib. Diffus., 36, 241-47(2015).
$
$ Checked against paper. Checked at 6000 K.
$
$ The fcc interaction is not acceptable.
$
$ The fcc-Au + Au6Dy eutectic is 4 K too high.
$
 PAR  L(LIQUID,AU,DY;0),,               -273000+9.023*T;,,            N 15Wan !
 PAR  L(LIQUID,AU,DY;1),,               -108900-7.863*T;,,            N 15Wan !
 PAR  L(LIQUID,AU,DY;2),,               +15800+1.8*T;,,               N 15Wan !
 PAR  L(LIQUID,AU,DY;3),,               +52800-3.6*T;,,               N 15Wan !
$
 PAR  L(FCC_A1,AU,DY:VA;0),,            +ZERO;,,                      N 15Wan !
 PAR  L(FCC_A1,AU,DY:VA;1),,            -292970;,,                    N 15Wan !
 PAR  L(BCC_A2,AU,DY:VA;0),,            +UN_ASS;,,                    N 15Wan !
 PAR  L(HCP_A3,AU,DY:VA;0),,            +UN_ASS;,,                    N 15Wan !
$
 PAR  G(AU6DY,AU:DY),,                  +6*GHSERAU+GHSERDY
             -368200-36.904*T+27.3*T*LN(T)-0.0959*T**2
             +1.862E-05*T**3;,,                                       N 15Wan !
 PAR  G(AU51DY14,AU:DY),,               +51*GHSERAU+14*GHSERDY
             -3972800-460.33*T+78*T*LN(T)-0.286*T**2
             +1.859E-04*T**3;,,                                       N 15Wan !
 PAR  G(AU3DY_D0A,AU:DY),,              +3*GHSERAU+GHSERDY
             -256000-19.72*T+4.36*T*LN(T)-0.0652*T**2
             +3.588E-05*T**3;,,                                       N 15Wan !
 PAR  G(AU2DY_C11B,AU:DY),,             +2*GHSERAU+GHSERDY
             -209400-13.35*T+0.393*T*LN(T);,,                         N 15Wan !
 PAR  G(AUDY_B33,AU:DY),,               +GHSERAU+GHSERDY
             -162726+2.45*T;,,                                        N 15Wan !
 PAR  G(AUDY_B2,AU:DY),,                +GHSERAU+GHSERDY
             -161926+1.96*T;,,                                        N 15Wan !
 PAR  G(AUDY2_C37,AU:DY),,              +GHSERAU+2*GHSERDY
             -162900-0.645*T;,,                                       N 15Wan !
$ ------------------------------------------------------------------------------
$
$
 LIST-OF-REFERENCE
 NUMBER  SOURCE
  Null   'Unknown source'
  Same   'Same or similar interaction as in the corresponding stable phase'
  COST   'COST 507 database'
  88Che1 'P.-Y. Chevalier, Thermochim. Acta, 130, 1-13(1988); Au, Sn'
  91Din  'A.T. Dinsdale, Calphad, 15, 317-425(1991).'
  92Ans  'I. Ansara, J.-Ph. Nabot, Calphad, 16, 13-18(1992); Au'
  95She1 'H. Shen, W. Zhang, G. Liu, R. Wang, Z. Du, Report F-95-01,
          University of Science and Technology, Beijing, May 1995,
          SGTE unary database V.3.0, 1996; Dy'
  03Cac  'G. Cacciamani, S. De Negri, A. Saccone, R. Ferro,
          Intermetallics, 11, 1135-51(2003); Dy, Ho'
  04Du   'Z. Du, C. Guo, D. Lu, J. Alloys Compd., 364, 117-20(2004),
          SGTE unary database V.5.0, 2009; Au'
  09Wan4 'C.P. Wang, Z. Lin, X.J. Liu,
          J. Alloys Compd., 469, 123-28(2009); Dy, Mn, Pr'
  15Wan  'S.L. Wang, L.J. Zhou, Z.F. Fan, J.L. Li, Y.H. Lin, C.P. Wang,
          X.J. Liu, J. Phase Equilib. Diffus., 36, 241-47(2015); Au-Dy'
!

File: data/databases/sgte-binary/AuDy-16Hu.tdb
$
$ Database for Au-Dy from B, Hu et al. 2016.
$
$ B. Hu, J. Wang, Y. Du, Q. Wang, F. Min, Calphad, 53, 49-54(2016).
$
$ Dataset created 2018.03.30 by Bengt Hallstedt.
$ 2020.12.22: Modified for use with GES6.
$
$ The fcc interaction is not acceptable.
$
$ ------------------------------------------------------------------------------
 TEMP-LIM 298.15 6000.00 !
$
$ELEMENT NAME  REF. STATE               ATOMIC MASS H298-H0    S298    !
$
 ELEMENT VA   VACUUM                      0.0          0.0      0.0    ! 
 ELEMENT AU   FCC_A1                    196.9665    6016.592   47.4884 ! 
 ELEMENT DY   HCP_A3                    162.50      8865.896   74.9559 ! 
$ ------------------------------------------------------------------------------
$ Phase definitions
$
 PHASE LIQUID:L % 1 1 !
 CONST LIQUID:L : AU DY : !
$
$ Fcc (cF4) and MeX (cF8)
$
 PHASE FCC_A1 %A 2 1 1 !
 CONST FCC_A1 : AU% DY : VA : !
$
$ Bcc (cI2, Im-3m)
$
 PHASE BCC_A2 %B 2 1 3 !
 CONST BCC_A2 : AU DY% : VA : !
$
$ Hcp (hP2, P6_3/mmc) and Me2X (NiAs-type, hP4, P6_3/mmc, B8_1), zeta
$
 PHASE HCP_A3 %A 2 1 0.5 !
 CONST HCP_A3 : AU DY% : VA : !
$
$ Prototype Au6Sm (tP56, P4_2/ncm)
$
 PHASE AU6DY % 2 6 1 !
 CONST AU6DY : AU : DY : !
$
$ Prototype Ag51Gd14 (hP68, P6/m)
$
 PHASE AU51DY14 % 2 51 14 !
 CONST AU51DY14 : AU : DY : !
$
$ Prototype Cu3Ti (oP8, Pmmn)
$
 PHASE AU3DY_D0A % 2 3 1 !
 CONST AU3DY_D0A : AU : DY : !
$
$ Prototype MoSi2 (tI6, I4/mmm)
$
 PHASE AU2DY_C11B % 2 2 1 !
 CONST AU2DY_C11B : AU : DY : !
$
$ Prototype CrB (oC8, Cmcm)
$
 PHASE AUDY_B33 % 2 1 1 !
 CONST AUDY_B33 : AU : DY : !
$
$ Prototype CsCl (cP2, Pm3m)
$
 PHASE AUDY_B2 % 2 1 1 !
 CONST AUDY_B2 : AU : DY : !
$
$ Prototype Co2Si (oP12, Pnma)
$
 PHASE AUDY2_C37 % 2 1 2 !
 CONST AUDY2_C37 : AU : DY : !
$ ------------------------------------------------------------------------------
$ Defaults
$
 DEFINE-SYSTEM-DEFAULT ELEMENT 2 !
 DEFAULT-COM DEFINE_SYSTEM_ELEMENT VA !
 TYPE-DEF % SEQ * !
 TYPE-DEF A GES AMEND_PHASE_DESCRIPTION @ MAGNETIC -3 0.28 !
 TYPE-DEF B GES AMEND_PHASE_DESCRIPTION @ MAGNETIC -1 0.4 !
 FUNCTION ZERO      298.15  0;                                         6000 N !
 FUNCTION UN_ASS    298.15  0;                                         6000 N !
 FUNCTION R         298.15  +8.31451;                                  6000 N !
$ ------------------------------------------------------------------------------
$ Element data
$ ------------------------------------------------------------------------------
$ Au
$
$ DHCP added in unary 5.0
$ DHCP replaced by the value from 92Ans in SGSOL 5.0
$
$ HCP_A3 and BCT_A5 from 88Che1 not included in unary
$
$ The DHCP phase is labelled D0_24 in 03Liu and alpha-prime in 92Ans. The
$ phase is present between the fcc and hcp phases in the Au-Sn and Au-In
$ systems. The value for DHCP from 92Ans was used to model these systems,
$ thus this value must be included in the unary database and not the 04Du
$ value.
$
 PAR  G(FCC_A1,AU:VA),,                 +GHSERAU;                3200 N 91Din !
 PAR  G(HCP_A3,AU:VA),,                 +GHSERAU+240.75+1.6*T;   3200 N 91Din !
$PAR  G(HCP_A3,AU:VA),,                 +GHSERAU+550+0.3*T;      3200 N 88Che1 !
 PAR  G(BCC_A2,AU:VA),,                 +GHSERAU+4250-1.1*T;     3200 N 91Din !
$PAR  G(BCT_A5,AU),,                    +GHSERAU+4184;           3200 N 88Che1 !
$PAR  G(DHCP,AU),,                      +GHSERAU+125+0.79*T;     3200 N 92Ans !
$PAR  G(DHCP,AU),,                      +GHSERAU+5000;           3200 N 04Du !
 PAR  G(LIQUID,AU),,                    +GHSERAU
             +12552-9.385866*T;                                  3200 N 91Din !
$
 FUNCTION GHSERAU   298.15  -6938.856+106.830098*T-22.75455*T*LN(T)
       -0.00385924*T**2+3.79625E-07*T**3-25097*T**(-1);
       929.40  Y  -93586.481+1021.69543*T-155.706745*T*LN(T)
       +0.08756015*T**2-1.1518713E-05*T**3+10637210*T**(-1);
      1337.33  Y  +314067.829-2016.37825*T+263.252259*T*LN(T)
       -0.118216828*T**2+8.923844E-06*T**3-67999832*T**(-1);
      1735.80  Y  -12133.783+165.272524*T-30.9616*T*LN(T);
      3200.00  N !
$ ------------------------------------------------------------------------------
$ Dy
$
$ HCP_A3, BCC_A2 and LIQUID revised in unary 3.0
$
$ FCC_A1 from 03Cac not included in unary (but it should be)
$ FCC_A1, CBCC_A12 and CUB_A13 from 09Wan4 not included in unary
$ FCC_A1 from 16Hu not included in unary
$
 PAR  G(HCP_A3,DY:VA)           100.00  +GHSERDY;                3000 N 95She1 !
 PAR  TC(HCP_A3,DY:VA)          100.00    179;                   3000 N 95She1 !
 PAR  BM(HCP_A3,DY:VA)          100.00      3.0;                 3000 N 95She1 !
 PAR  G(BCC_A2,DY:VA)           100.00  +GBCCDY;                 3000 N 95She1 !
$PAR  G(FCC_A1,DY:VA)           100.00  +GHSERDY
$            +1300-0.6651608*T;                                  3000 N 03Cac !
$PAR  G(FCC_A1,DY:VA)           298.15  +GHSERDY+5000;           3000 N 09Wan4 !
 PAR  G(FCC_A1,DY:VA)           298.15  +GHSERDY+13119;          3000 N 16Hu !
$PAR  G(CBCC_A12,DY:VA)         298.15  +GHSERDY+10000;          3000 N 09Wan4 !
$PAR  G(CUB_A13,DY:VA)          298.15  +GHSERDY+10000;          3000 N 09Wan4 !
 PAR  G(LIQUID,DY)              100.00  +GLIQDY;                 3000 N 95She1 !
$
 FUNCTION GHSERDY   100.00  -7937.16586+102.307412*T-26.3917167*T*LN(T)
       -7.61683657E-04*T**2-5.86914125E-07*T**3+4010.90565*T**(-1);
      1000.00  Y  -13733.328+214.012934*T-43.8283359*T*LN(T)
       +0.0166909801*T**2-3.49702836E-06*T**3+0.0173619874*T**(-1);
      1654.15  Y  -404681.371+2032.1415*T-272.123952*T*LN(T)
       +0.0578301681*T**2-2.76169148E-06*T**3+1.09616238E+08*T**(-1);
      3000.00  N !
 FUNCTION GBCCDY    100.00  +1508.1802-0.566616181*T+GHSERDY;
      1000.00  Y  +327500.062-2868.04585*T+391.515418*T*LN(T)
       -0.224042148*T**2+2.04076075E-05*T**3-48652656.5*T**(-1);
      1654.15  Y  -33708.7949+291.409631*T-50.208*T*LN(T);
      1685.15  Y  -40775.4966+330.318068*T-55.2811171*T*LN(T)
       +0.0015254673*T**2-7.7437116E-08*T**3+1776589.32*T**(-1);
      3000.00  N !
 FUNCTION GLIQDY    100.00  +13196.6185-7.5443643*T+GHSERDY;
      1000.00  Y  +300126.971-2519.78614*T+341.302578*T*LN(T)
       -0.196153225*T**2+1.76197799E-05*T**3-43071677.5*T**(-1);
      1685.15  Y  -21864.7344+282.205014*T-49.9151*T*LN(T);
      3000.00  N !
$ ------------------------------------------------------------------------------
$ Binary system
$
$ B. Hu, J. Wang, Y. Du, Q. Wang, F. Min, Calphad, 53, 49-54(2016).
$
$ Checked against paper and author's tdb. Checked at 6000 K.
$
$ The fcc interaction is not acceptable.
$
 PAR  L(LIQUID,AU,DY;0),,               -295957+28*T;,,               N 16Hu !
 PAR  L(LIQUID,AU,DY;1),,               -100003-5*T;,,                N 16Hu !
 PAR  L(LIQUID,AU,DY;2),,               +35136;,,                     N 16Hu !
 PAR  L(LIQUID,AU,DY;3),,               +49575;,,                     N 16Hu !
$
 PAR  L(FCC_A1,AU,DY:VA;0),,            +ZERO;,,                      N 16Hu !
 PAR  L(FCC_A1,AU,DY:VA;1),,            -299572+8.26*T;,,             N 16Hu !
 PAR  L(BCC_A2,AU,DY:VA;0),,            +UN_ASS;,,                    N 16Hu !
 PAR  L(HCP_A3,AU,DY:VA;0),,            +UN_ASS;,,                    N 16Hu !
$
 PAR  G(AU6DY,AU:DY),,                  +6*GHSERAU+GHSERDY
             -286867+13.657*T;,,                                      N 16Hu !
 PAR  G(AU51DY14,AU:DY),,               +51*GHSERAU+14*GHSERDY
             -4006925+260.845*T;,,                                    N 16Hu !
 PAR  G(AU3DY_D0A,AU:DY),,              +3*GHSERAU+GHSERDY
             -266780+10.996*T;,,                                      N 16Hu !
 PAR  G(AU2DY_C11B,AU:DY),,             +2*GHSERAU+GHSERDY
             -234207+10.818*T;,,                                      N 16Hu !
 PAR  G(AUDY_B33,AU:DY),,               +GHSERAU+GHSERDY
             -166080+7.686*T;,,                                       N 16Hu !
 PAR  G(AUDY_B2,AU:DY),,                +GHSERAU+GHSERDY
             -165748+7.482*T;,,                                       N 16Hu !
 PAR  G(AUDY2_C37,AU:DY),,              +GHSERAU+2*GHSERDY
             -185193+16.836*T;,,                                      N 16Hu !
$ ------------------------------------------------------------------------------
$
$
 LIST-OF-REFERENCE
 NUMBER  SOURCE
  Null   'Unknown source'
  Same   'Same or similar interaction as in the corresponding stable phase'
  COST   'COST 507 database'
  88Che1 'P.-Y. Chevalier, Thermochim. Acta, 130, 1-13(1988); Au, Sn'
  91Din  'A.T. Dinsdale, Calphad, 15, 317-425(1991).'
  92Ans  'I. Ansara, J.-Ph. Nabot, Calphad, 16, 13-18(1992); Au'
  95She1 'H. Shen, W. Zhang, G. Liu, R. Wang, Z. Du, Report F-95-01,
          University of Science and Technology, Beijing, May 1995,
          SGTE unary database V.3.0, 1996; Dy'
  03Cac  'G. Cacciamani, S. De Negri, A. Saccone, R. Ferro,
          Intermetallics, 11, 1135-51(2003); Dy, Ho'
  04Du   'Z. Du, C. Guo, D. Lu, J. Alloys Compd., 364, 117-20(2004),
          SGTE unary database V.5.0, 2009; Au'
  09Wan4 'C.P. Wang, Z. Lin, X.J. Liu,
          J. Alloys Compd., 469, 123-28(2009); Dy, Mn, Pr'
  15Otm  'S. Otmani, K. Mahdouk, J. Alloys Compd., 648, 581-86(2015); Au-Dy'
  16Hu   'B. Hu, J. Wang, Y. Du, Q. Wang, F. Min,
          Calphad, 53, 49-54(2016); Dy, Au-Dy'
!

File: data/databases/sgte-binary/AuEr-11Don.tdb
$
$ Database for Au-Er from H.Q. Dong et al. 2011
$
$ H.Q. Dong, X.M. Tao, H.S. Liu, T. Laurila, M. Paulastro-Krockel,
$ J. Alloys Compd., 509, 4439-44(2011).
$
$ Dataset created 2016.09.22 by Bengt Hallstedt.
$ 2020.12.22: Modified for use with GES6.
$
$ ------------------------------------------------------------------------------
 TEMP-LIM 298.15 6000.00 !
$
$ELEMENT NAME  REF. STATE               ATOMIC MASS H298-H0    S298    !
$
 ELEMENT VA   VACUUM                      0.0          0.0      0.0    ! 
 ELEMENT AU   FCC_A1                    196.9665    6016.592   47.4884 ! 
 ELEMENT ER   HCP_A3                    167.26      7392.2912  73.17816! 
$ ------------------------------------------------------------------------------
$ Phase definitions
$
 PHASE LIQUID:L % 1 1 !
 CONST LIQUID:L : AU ER : !
$
$ Fcc (cF4) and MeX (cF8)
$
 PHASE FCC_A1 %A 2 1 1 !
 CONST FCC_A1 : AU% ER : VA : !
$
$ Bcc (cI2, Im-3m)
$
 PHASE BCC_A2 %B 2 1 3 !
 CONST BCC_A2 : AU ER : VA : !
$
$ Hcp (hP2, P6_3/mmc) and Me2X (NiAs-type, hP4, P6_3/mmc, B8_1)
$
 PHASE HCP_A3 %A 2 1 0.5 !
 CONST HCP_A3 : AU ER : VA : !
$
$ Prototype MoNi4 (tI10, I4/m)
$
 PHASE AU4ER_D1A % 2 4 1 !
 CONST AU4ER_D1A : AU : ER : !
$
$ Prototype Cu3Ti (oP8, Pmmn)
$
 PHASE AU3ER_D0A % 2 3 1 !
 CONST AU3ER_D0A : AU : ER : !
$
$ Prototype MoSi2 (tI6, I4/mmm)
$
 PHASE AU2ER_C11B % 2 2 1 !
 CONST AU2ER_C11B : AU : ER : !
$
$ Prototype Au10Gd7 (tI136, I4_1/acd)
$
 PHASE AU10ER7 % 2 10 7 !
 CONST AU10ER7 : AU : ER : !
$
$ Prototype CrB (oC8, Cmcm), alpha-AuEr
$
 PHASE AUER_B33 % 2 1 1 !
 CONST AUER_B33 : AU : ER : !
$
$ Prototype CsCl (cP2, Pm-3m), beta-AuEr
$
 PHASE AUER_B2 % 2 1 1 !
 CONST AUER_B2 : AU : ER : !
$
$ Prototype Co2Si (oP12, Pnma)
$
 PHASE AUER2_C37 % 2 1 2 !
 CONST AUER2_C37 : AU : ER : !
$ ------------------------------------------------------------------------------
$ Defaults
$
 DEFINE-SYSTEM-DEFAULT ELEMENT 2 !
 DEFAULT-COM DEFINE_SYSTEM_ELEMENT VA !
 TYPE-DEF % SEQ * !
 TYPE-DEF A GES AMEND_PHASE_DESCRIPTION @ MAGNETIC -3 0.28 !
 TYPE-DEF B GES AMEND_PHASE_DESCRIPTION @ MAGNETIC -1 0.4 !
 FUNCTION ZERO      298.15  0;                                         6000 N !
 FUNCTION UN_ASS    298.15  0;                                         6000 N !
 FUNCTION R         298.15  +8.31451;                                  6000 N !
$ ------------------------------------------------------------------------------
$ Element data
$ ------------------------------------------------------------------------------
$ Au
$
$ DHCP added in unary 5.0
$
$ DHCP replaced by the value from 92Ans in SGSOL 5.0
$
$ The DHCP phase is labelled D0_24 in 03Liu and alpha-prime in 92Ans. The
$ phase is present between the fcc and hcp phases in the Au-Sn and Au-In
$ systems. The value for DHCP from 92Ans was used to model these systems,
$ thus this value must be included in the unary database and not the 04Du
$ value.
$
 PAR  G(FCC_A1,AU:VA),,                 +GHSERAU;                3200 N 91Din !
 PAR  G(HCP_A3,AU:VA),,                 +GHSERAU+240.75+1.6*T;   3200 N 91Din !
 PAR  G(BCC_A2,AU:VA),,                 +GHSERAU+4250-1.1*T;     3200 N 91Din !
$PAR  G(DHCP,AU),,                      +GHSERAU+125+0.79*T;     3200 N 92Ans !
$PAR  G(DHCP,AU),,                      +GHSERAU+5000;           3200 N 04Du1 !
 PAR  G(LIQUID,AU),,                    +GHSERAU
             +12552-9.385866*T;                                  3200 N 91Din !
$
 FUNCTION GHSERAU   298.15  -6938.856+106.830098*T-22.75455*T*LN(T)
       -0.00385924*T**2+3.79625E-07*T**3-25097*T**(-1);
       929.40  Y  -93586.481+1021.69543*T-155.706745*T*LN(T)
       +0.08756015*T**2-1.1518713E-05*T**3+10637210*T**(-1);
      1337.33  Y  +314067.829-2016.37825*T+263.252259*T*LN(T)
       -0.118216828*T**2+8.923844E-06*T**3-67999832*T**(-1);
      1735.80  Y  -12133.783+165.272524*T-30.9616*T*LN(T);
      3200.00  N !
$ ------------------------------------------------------------------------------
$ Er
$
$ BCC_A2 added in unary 4.4
$
$ FCC_A1 from 02Cac not included in unary (but it should be)
$ FCC_A1 from 11Don not included in unary
$
 PAR  G(HCP_A3,ER:VA),,                 +GHSERER;                3200 N 91Din !
$PAR  G(FCC_A1,ER:VA),,                 +GHSERER
$            +1950-0.831451*T;                                   3200 N 02Cac !
 PAR  G(FCC_A1,ER:VA),,                 +GHSERER+2000;           3200 N 11Don !
 PAR  G(BCC_A2,ER:VA),,                 +GHSERER
             +4600-2.494353*T;                                   3200 N 00Nor1 !
 PAR  G(LIQUID,ER),,                    +GLIQER;                 3200 N 91Din !
$
 FUNCTION GHSERER   298.15  -8489.136+116.698964*T-28.3846744*T*LN(T)
       +9.95792E-04*T**2-9.52557E-07*T**3+9581*T**(-1);
      1802.00  Y  -445688.206+2233.10212*T-298.135131*T*LN(T)
       +0.065950553*T**2-3.041405E-06*T**3+1.23973199E+08*T**(-1);
      3200.00  N !
 FUNCTION GLIQER    298.15  +19382.102-10.241846*T+GHSERER;
       500.00  Y  +17912.678+0.355564*T-12.0761776*T*LN(T)
       -0.014414687*T**2+1.316517E-06*T**3-528122*T**(-1);
      1802.00  Y  +747.131+187.623024*T-38.702*T*LN(T);
      3200.00  N !
$ ------------------------------------------------------------------------------
$ Binary system
$
$ H.Q. Dong, X.M. Tao, H.S. Liu, T. Laurila, M. Paulastro-Krockel,
$ J. Alloys Compd., 509, 4439-44(2011).
$
$ Checked against paper. Checked at 6000 K.
$
 PAR  L(LIQUID,AU,ER;0),,               -254942.77+12.02066*T;,,      N 11Don !
 PAR  L(LIQUID,AU,ER;1),,               -76944.03+2.98414*T;,,        N 11Don !
$
 PAR  L(FCC_A1,AU,ER:VA;0),,            -159669.49;,,                 N 11Don !
 PAR  L(FCC_A1,AU,ER:VA;1),,            -138700.88+6.47434*T;,,       N 11Don !
$
 PAR  L(HCP_A3,AU,ER:VA;0),,            -110788.94;,,                 N 11Don !
$
 PAR  G(AU4ER_D1A,AU:ER),,              +4*GHSERAU+GHSERER
             -274049.05+19.23525*T;,,                                 N 11Don !
 PAR  G(AU3ER_D0A,AU:ER),,              +3*GHSERAU+GHSERER
             -247939.92+7.29676*T;,,                                  N 11Don !
 PAR  G(AU2ER_C11B,AU:ER),,             +2*GHSERAU+GHSERER
             -216658.08+8.55657*T;,,                                  N 11Don !
 PAR  G(AU10ER7,AU:ER),,                +10*GHSERAU+7*GHSERER
             -1341289.63+81.37016*T;,,                                N 11Don !
 PAR  G(AUER_B33,AU:ER),,               +GHSERAU+GHSERER
             -169633.92+12.20122*T;,,                                 N 11Don !
 PAR  G(AUER_B2,AU:ER),,                +GHSERAU+GHSERER
             -152045.6+2.9*T;,,                                       N 11Don !
 PAR  G(AUER2_C37,AU:ER),,              +GHSERAU+2*GHSERER
             -212022.45+38.7741*T;,,                                  N 11Don !
$
$ Metastable
$
 PAR  L(BCC_A2,AU,ER:VA;0),,            -159669.49;,,                 N Same !
 PAR  L(BCC_A2,AU,ER:VA;1),,            -138700.88+6.47434*T;,,       N Same !
$ ------------------------------------------------------------------------------
$
$
 LIST-OF-REFERENCE
 NUMBER  SOURCE
  Null   'Unknown source'
  Same   'Same or similar interaction as in the corresponding stable phase'
  COST   'COST 507 database'
  91Din  'A.T. Dinsdale, Calphad, 15, 317-425(1991).'
  00Nor1 'S. Norgren, J. Phase Equilib., 21, 148-56(2000),
          SGTE unary database V.4.4, 2001; Er, Ho'
  02Cac  'G. Cacciamani, A. Saccone, S. De Negri, R. Ferro,
          J. Phase Equilib., 23, 38-50(2002); Er, Al-Er'
  04Du1  'Z. Du, C. Guo, D. Lu, J. Alloys Compd., 364, 117-20(2004),
          SGTE unary database V.5.0, 2009; Au'
  11Don  'H.Q. Dong, X.M. Tao, H.S. Liu, T. Laurila, M. Paulastro-Krockel,
          J. Alloys Compd., 509, 4439-44(2011); Er, Au-Er'
!
