Repository: orchid-calphad/orchid-project.org

# orchid-project.org

Website and released data of **ORCHID** (Open Repository for CALPHAD Hypotheses, Intelligence, and Discovery),
served by GitHub Pages at https://orchid-project.org. Releases are archived on Zenodo (one DOI per version).

- `index.html`, `catalog/`, `best-practices.html` — static, self-contained pages (generated in the ORCHID tooling).
- `data/` — released data: catalog, redistributable TDB files, convex hulls. Licences: `data/LICENSES.md`, `data/NOTICE.md`.
- `llms.txt`, `data/croissant.json`, `CITATION.cff`, `.zenodo.json` — machine-readable metadata.

Only data with clear redistribution rights are published.

File: data/databases/sgte-binary/AuFe-09Liu.tdb
$
$ Database for Au-Fe from Y. Liu et al. 2009
$
$ Y. Liu, Y. Ge, D. Yu, J. Alloys Compd., 476, 79-83(2009).
$
$ Dataset created 2016.09.23 by Bengt Hallstedt.
$ 2020.12.22: Modified for use with GES6.
$
$ ------------------------------------------------------------------------------
 TEMP-LIM 298.15 6000.00 !
$
$ELEMENT NAME  REF. STATE               ATOMIC MASS H298-H0    S298    !
$
 ELEMENT VA   VACUUM                      0.0          0.0      0.0    ! 
 ELEMENT AU   FCC_A1                    196.9665    6016.592   47.4884 ! 
 ELEMENT FE   BCC_A2                     55.847     4489.0     27.2797 ! 
$ ------------------------------------------------------------------------------
$ Phase definitions
$
 PHASE LIQUID:L % 1 1 !
 CONST LIQUID:L : AU FE : !
$
$ Fcc (cF4) and MeX (cF8)
$
 PHASE FCC_A1 %A 2 1 1 !
 CONST FCC_A1 : AU% FE% : VA : !
$
$ Bcc (cI2, Im-3m)
$
 PHASE BCC_A2 %B 2 1 3 !
 CONST BCC_A2 : AU FE% : VA : !
$
$ Hcp (hP2, P6_3/mmc) and Me2X (NiAs-type, hP4, P6_3/mmc, B8_1)
$
 PHASE HCP_A3 %A 2 1 0.5 !
 CONST HCP_A3 : AU FE : VA : !
$ ------------------------------------------------------------------------------
$ Defaults
$
 DEFINE-SYSTEM-DEFAULT ELEMENT 2 !
 DEFAULT-COM DEFINE_SYSTEM_ELEMENT VA !
 TYPE-DEF % SEQ * !
 TYPE-DEF A GES AMEND_PHASE_DESCRIPTION @ MAGNETIC -3 0.28 !
 TYPE-DEF B GES AMEND_PHASE_DESCRIPTION @ MAGNETIC -1 0.4 !
 FUNCTION ZERO      298.15  0;                                         6000 N !
 FUNCTION UN_ASS    298.15  0;                                         6000 N !
 FUNCTION R         298.15  +8.31451;                                  6000 N !
$ ------------------------------------------------------------------------------
$ Element data
$ ------------------------------------------------------------------------------
$ Au
$
$ DHCP added in unary 5.0
$
$ DHCP replaced by the value from 92Ans in SGSOL 5.0
$
$ The DHCP phase is labelled D0_24 in 03Liu and alpha-prime in 92Ans. The
$ phase is present between the fcc and hcp phases in the Au-Sn and Au-In
$ systems. The value for DHCP from 92Ans was used to model these systems,
$ thus this value must be included in the unary database and not the 04Du
$ value.
$
 PAR  G(FCC_A1,AU:VA),,                 +GHSERAU;                3200 N 91Din !
 PAR  G(HCP_A3,AU:VA),,                 +GHSERAU+240.75+1.6*T;   3200 N 91Din !
 PAR  G(BCC_A2,AU:VA),,                 +GHSERAU+4250-1.1*T;     3200 N 91Din !
$PAR  G(DHCP,AU),,                      +GHSERAU+125+0.79*T;     3200 N 92Ans !
$PAR  G(DHCP,AU),,                      +GHSERAU+5000;           3200 N 04Du1 !
 PAR  G(LIQUID,AU),,                    +GHSERAU
             +12552-9.385866*T;                                  3200 N 91Din !
$
 FUNCTION GHSERAU   298.15  -6938.856+106.830098*T-22.75455*T*LN(T)
       -0.00385924*T**2+3.79625E-07*T**3-25097*T**(-1);
       929.40  Y  -93586.481+1021.69543*T-155.706745*T*LN(T)
       +0.08756015*T**2-1.1518713E-05*T**3+10637210*T**(-1);
      1337.33  Y  +314067.829-2016.37825*T+263.252259*T*LN(T)
       -0.118216828*T**2+8.923844E-06*T**3-67999832*T**(-1);
      1735.80  Y  -12133.783+165.272524*T-30.9616*T*LN(T);
      3200.00  N !
$ ------------------------------------------------------------------------------
$ Fe
$
$ ORTHORHOMBIC_A20 and TETRAGONAL_U added im unary 4.1
$
 PAR  G(BCC_A2,FE:VA),,                 +GHSERFE;,,                   N 91Din !
 PAR  TC(BCC_A2,FE:VA),,                 1043.00;,,                   N 91Din !
 PAR  BM(BCC_A2,FE:VA),,                    2.22;,,                   N 91Din !
 PAR  G(FCC_A1,FE:VA),,                 +GFCCFE;,,                    N 91Din !
 PAR  TC(FCC_A1,FE:VA),,                 -201.00;,,                   N 91Din !
 PAR  BM(FCC_A1,FE:VA),,                   -2.10;,,                   N 91Din !
 PAR  G(HCP_A3,FE:VA),,                 +GHCPFE;,,                    N 91Din !
$PAR  G(CBCC_A12,FE:VA),,               +GHSERFE+4745;,,              N 91Din !
$PAR  G(CUB_A13,FE:VA),,                +GHSERFE+3745;,,              N 91Din !
$PAR  G(ORTHORHOMBIC_A20,FE),,          +GHSERFE+5000;,,              N 99SGUN !
$PAR  G(TETRAGONAL_U,FE),,              +GHSERFE+5000;,,              N 99SGUN !
 PAR  G(LIQUID,FE),,                    +GLIQFE;,,                    N 91Din !
$
 FUNCTION GHSERFE   298.15  +1225.7+124.134*T-23.5143*T*LN(T)
       -0.00439752*T**2-5.8927E-08*T**3+77359*T**(-1);
      1811.00  Y  -25383.581+299.31255*T-46*T*LN(T)+2.29603E+31*T**(-9);
      6000.00  N !
 FUNCTION GFCCFE    298.15  -1462.4+8.282*T-1.15*T*LN(T)
       +6.4E-04*T**2+GHSERFE;
      1811.00  Y  -1713.815+0.940009*T+GHSERFE+4.9251E+30*T**(-9);
      6000.00  N !
 FUNCTION GHCPFE    298.15  -3705.78+12.591*T-1.15*T*LN(T)
       +6.4E-04*T**2+GHSERFE;
      1811.00  Y  -3957.195+5.249009*T+GHSERFE+4.9251E+30*T**(-9);
      6000.00  N !
 FUNCTION GLIQFE    298.15  +12040.17-6.55843*T+GHSERFE-3.67516E-21*T**7;
      1811.00  Y  -10838.83+291.302*T-46*T*LN(T);
      6000.00  N !
$ ------------------------------------------------------------------------------
$ Binary system
$
$ Y. Liu, Y. Ge, D. Yu, J. Alloys Compd., 476, 79-83(2009).
$
$ Checked against paper. Checked at 6000 K.
$
 PAR  L(LIQUID,AU,FE;0),,               +17076.5-7.16*T;,,            N 09Liu !
 PAR  L(LIQUID,AU,FE;1),,               -9766.75;,,                   N 09Liu !
 PAR  L(LIQUID,AU,FE;2),,               +2593.4;,,                    N 09Liu !
 PAR  L(LIQUID,AU,FE;3),,               +1669.7;,,                    N 09Liu !
$
 PAR  L(FCC_A1,AU,FE:VA;0),,            +23655.9-8.07*T;,,            N 09Liu !
 PAR  L(FCC_A1,AU,FE:VA;1),,            -9921.6;,,                    N 09Liu !
 PAR  L(FCC_A1,AU,FE:VA;2),,            +7708.6;,,                    N 09Liu !
 PAR  L(FCC_A1,AU,FE:VA;3),,            -1579.4;,,                    N 09Liu !
$
 PAR  L(BCC_A2,AU,FE:VA;0),,            +34122.3-12.36*T;,,           N 09Liu !
 PAR  L(BCC_A2,AU,FE:VA;1),,            -9508.96;,,                   N 09Liu !
 PAR  L(BCC_A2,AU,FE:VA;2),,            +4089.96;,,                   N 09Liu !
$
$ Metastable
$
 PAR  L(HCP_A3,AU,FE:VA;0),,            +23655.9-8.07*T;,,            N Same !
 PAR  L(HCP_A3,AU,FE:VA;1),,            -9921.6;,,                    N Same !
 PAR  L(HCP_A3,AU,FE:VA;2),,            +7708.6;,,                    N Same !
 PAR  L(HCP_A3,AU,FE:VA;3),,            -1579.4;,,                    N Same !
$ ------------------------------------------------------------------------------
$
$
 LIST-OF-REFERENCE
 NUMBER  SOURCE
  Null   'Unknown source'
  Same   'Same or similar interaction as in the corresponding stable phase'
  COST   'COST 507 database'
  91Din  'A.T. Dinsdale, Calphad, 15, 317-425(1991).'
  92Ans  'I. Ansara, J.-Ph. Nabot, Calphad, 16, 13-18(1992); Au'
  99SGUN 'SGTE unary database V.4.1, 1999.'
  04Du1  'Z. Du, C. Guo, D. Lu, J. Alloys Compd., 364, 117-20(2004),
          SGTE unary database V.5.0, 2009; Au'
  09Liu  'Y. Liu, Y. Ge, D. Yu, J. Alloys Compd., 476, 79-83(2009); Au-Fe'
!

File: data/databases/sgte-binary/AuGa-10Liu.tdb
$
$ Database for Au-Ga from J. Liu et al. 2010.
$
$ J. Liu, C. Guo, C. Li, Z. Du, J. Alloys Compd., 508, 62-70(2010).
$
$ Dataset created 2019.10.04 by Bengt Hallstedt.
$
$ The AU8GA phase is listed as DHCP in the Pauling file and as D0_24 in
$ Massalski. There is a similar phase in the Au-In system which is described
$ by 92Ans as a compact hexagonal structure, which could suggest that it is
$ DHCP.
$
$ The models for Au7Ga and Au7Ga2-ht are incorrect in the paper.
$
$ Presumably a Wagner-Schottky model is intended for Au7Ga3, but the inverse
$ compounds have incorrect Gibbs energies.
$
$ If the fcc interaction is used for bcc it becomes stable at high temperature
$ around x(Ga)=0.75.
$
$ ------------------------------------------------------------------------------
 TEMP-LIM 298.15 6000.00 !
$
$ELEMENT NAME  REF. STATE               ATOMIC MASS H298-H0    S298    !
$
 ELEMENT VA   VACUUM                      0.0          0.0      0.0    ! 
 ELEMENT AU   FCC_A1                    196.9665    6016.592   47.4884 ! 
 ELEMENT GA   ORTHORHOMBIC_A11           69.72      5572.0     40.7271 ! 
$ ------------------------------------------------------------------------------
$ Phase definitions
$
 PHASE LIQUID:L % 1 1 !
 CONST LIQUID:L : AU GA : !
$
$ Fcc (cF4) and MeX (cF8)
$
 PHASE FCC_A1 %A 2 1 1 !
 CONST FCC_A1 : AU% GA : VA : !
$
$ Bcc (cI2, Im-3m)
$
 PHASE BCC_A2 %B 2 1 3 !
 CONST BCC_A2 : AU GA : VA : !
$
$ Hcp (hP2, P6_3/mmc) and Me2X (NiAs-type, hP4, P6_3/mmc, B8_1)
$
 PHASE HCP_A3 %A 2 1 0.5 !
 CONST HCP_A3 : AU GA : VA : !
$
$ alpha-Ga (oC8, Cmce)
$
 PHASE ORTHORHOMBIC_A11 % 1 1 !
 CONST ORTHORHOMBIC_A11 : GA : !
$
$ Prototype alpha-La (SB A3', hP4, P6_3/mmc); according to Pauling file
$ Prototype Ni3Ti (SB D0_24, hP16, P6_3/mmc); according to JPE/Predel
$
 PHASE AU7GA % 2 7 1 !
 CONST AU7GA : AU% GA : GA : !
$
$ Prototype Au7Ga2 (hP27, P-62m); beta
$
 PHASE AU7GA2_HT % 2 7 2 !
 CONST AU7GA2_HT : AU : AU GA% : !
$
$ Pearson o**; beta-prime
$
 PHASE AU7GA2_LT % 2 7 2 !
 CONST AU7GA2_LT : AU% GA : AU GA% : !
$
$ Prototype Pd2As (oC24, Cmc2_1); gamma-prime
$
 PHASE AU7GA3_LT % 2 7 3 !
 CONST AU7GA3_LT : AU% GA : AU GA% : !
$
$ Pearson o**; gamma
$
 PHASE AU7GA3_HT % 2 7 3 !
 CONST AU7GA3_HT : AU% GA : AU GA% : !
$
$ Prototype MnP (oP8, Pnma)
$
 PHASE AUGA_B31 % 2 1 1 !
 CONST AUGA_B31 : AU : GA : !
$
$ Prototype CaF2 (cF12, Fm-3m)
$
 PHASE AUGA2_C1 % 2 1 2 !
 CONST AUGA2_C1 : AU : GA : !
$ ------------------------------------------------------------------------------
$ Defaults
$
 DEFINE-SYSTEM-DEFAULT ELEMENT 2 !
 DEFAULT-COM DEFINE_SYSTEM_ELEMENT VA !
 TYPE-DEF % SEQ * !
 TYPE-DEF A GES AMEND_PHASE_DESCRIPTION @ MAGNETIC -3 0.28 !
 TYPE-DEF B GES AMEND_PHASE_DESCRIPTION @ MAGNETIC -1 0.4 !
 FUNCTION ZERO      298.15  0;                                         6000 N !
 FUNCTION UN_ASS    298.15  0;                                         6000 N !
 FUNCTION R         298.15  +8.31451;                                  6000 N !
$ ------------------------------------------------------------------------------
$ Element data
$ ------------------------------------------------------------------------------
$ Au
$
$ DHCP added in unary 5.0
$ DHCP replaced by the value from 92Ans in SGSOL 5.0
$
$ The DHCP phase is labelled D0_24 in 03Liu and alpha-prime in 92Ans. The
$ phase is present between the fcc and hcp phases in the Au-Sn and Au-In
$ systems. The value for DHCP from 92Ans was used to model these systems,
$ thus this value must be included in the unary database and not the 04Du
$ value.
$
 PAR  G(FCC_A1,AU:VA),,                 +GHSERAU;                3200 N 91Din !
 PAR  G(HCP_A3,AU:VA),,                 +GHSERAU+240.75+1.6*T;   3200 N 91Din !
 PAR  G(BCC_A2,AU:VA),,                 +GHSERAU+4250-1.1*T;     3200 N 91Din !
$PAR  G(DHCP,AU),,                      +GHSERAU+125+0.79*T;     3200 N 92Ans !
$PAR  G(DHCP,AU),,                      +GHSERAU+5000;           3200 N 04Du !
 PAR  G(LIQUID,AU),,                    +GHSERAU
             +12552-9.385866*T;                                  3200 N 91Din !
$
 PAR  G(AU7GA2_HT,AU:AU),,              +9*GHSERAU+45000;,,           N 10Liu !
 PAR  G(AU7GA2_LT,AU:AU),,              +9*GHSERAU+45000;,,           N 10Liu !
 PAR  G(AU7GA3_LT,AU:AU),,              +10*GHSERAU+50000;,,          N 10Liu !
 PAR  G(AU7GA3_HT,AU:AU),,              +10*GHSERAU+50000;,,          N 10Liu !
$
 FUNCTION GHSERAU   298.15  -6938.856+106.830098*T-22.75455*T*LN(T)
       -0.00385924*T**2+3.79625E-07*T**3-25097*T**(-1);
       929.40  Y  -93586.481+1021.69543*T-155.706745*T*LN(T)
       +0.08756015*T**2-1.1518713E-05*T**3+10637210*T**(-1);
      1337.33  Y  +314067.829-2016.37825*T+263.252259*T*LN(T)
       -0.118216828*T**2+8.923844E-06*T**3-67999832*T**(-1);
      1735.80  Y  -12133.783+165.272524*T-30.9616*T*LN(T);
      3200.00  N !
$ ------------------------------------------------------------------------------
$ Ga
$
$ DIAMOND_A4 added in unary 5.0
$
$ Changed name from ORTHORHOMBIC_GA to ORTHORHOMBIC_A11
$
 PAR  G(ORTHORHOMBIC_A11,GA)    200.00  +GHSERGA;                4000 N 91Din !
 PAR  G(FCC_A1,GA:VA)           200.00  +GHSERGA+3800-10.2*T;    4000 N 91Din !
 PAR  G(BCC_A2,GA:VA)           200.00  +GHSERGA+4500-11.7*T;    4000 N 91Din !
 PAR  G(HCP_A3,GA:VA)           200.00  +GHSERGA+4500-9.5*T;     4000 N 91Din !
$PAR  G(DIAMOND_A4,GA)          200.00  +GHSERGA+20900-2*T;      4000 N 09SGUN !
$PAR  G(BCT_A5,GA)              200.00  +GHSERGA+3846-9.8*T;     4000 N 91Din !
$PAR  G(TETRAGONAL_A6,GA)       200.00  +GHSERGA+3500-10*T;      4000 N 91Din !
 PAR  G(LIQUID,GA)              200.00  +GLIQGA;                 4000 N 91Din !
$
 PAR  G(AU7GA,GA:GA),,                  +8*GHSERGA+40000;,,           N 10Liu !
 PAR  G(AU7GA2_LT,GA:GA),,              +9*GHSERGA+45000;,,           N 10Liu !
 PAR  G(AU7GA3_LT,GA:GA),,              +10*GHSERGA+50000;,,          N 10Liu !
 PAR  G(AU7GA3_HT,GA:GA),,              +10*GHSERGA+50000;,,          N 10Liu !
$
 FUNCTION GHSERGA   200.00  -21312.331+585.263691*T-108.228783*T*LN(T)
       +0.227155636*T**2-1.18575257E-04*T**3+439954*T**(-1);
       302.91  Y  -7055.643+132.73019*T-26.0692906*T*LN(T)
       +1.506E-04*T**2-4.0173E-08*T**3-118332*T**(-1)+1.64547E+23*T**(-9);
      4000.00  N !
 FUNCTION GLIQGA    200.00  +5491.298-18.073995*T+GHSERGA-7.0171E-17*T**7;
       302.91  Y  +5666.455-18.681147*T+GHSERGA-1.64547E+23*T**(-9);
      4000.00  N !
$ ------------------------------------------------------------------------------
$ Binary system
$
$ J. Liu, C. Guo, C. Li, Z. Du, J. Alloys Compd., 508, 62-70(2010).
$
$ Checked against paper. Checked at 6000 K.
$
$ The AU8GA phase is listed as DHCP in the Pauling file and as D0_24 in
$ Massalski. There is a similar phase in the Au-In system which is described
$ by 92Ans as a compact hexagonal structure, which could suggest that it is
$ DHCP.
$
$ The models for Au7Ga and Au7Ga2-ht are incorrect in the paper.
$
$ Presumably a Wagner-Schottky model is intended for Au7Ga3, but the inverse
$ compounds have incorrect Gibbs energies.
$
$ If the fcc interaction is used for bcc it becomes stable at high temperature
$ around x(Ga)=0.75.
$
 PAR  L(LIQUID,AU,GA;0),,               -68557.9+8.0891*T;,,          N 10Liu !
 PAR  L(LIQUID,AU,GA;1),,               -24134.3+1.6021*T;,,          N 10Liu !
 PAR  L(LIQUID,AU,GA;2),,               -13523.4;,,                   N 10Liu !
$
 PAR  L(FCC_A1,AU,GA:VA;0),,            -39969.7-20.1065*T;,,         N 10Liu !
 PAR  L(FCC_A1,AU,GA:VA;1),,            -17540+33.9116*T;,,           N 10Liu !
 PAR  L(FCC_A1,AU,GA:VA;2),,            -9010.4;,,                    N 10Liu !
$
 PAR  G(AU7GA,AU:GA),,                  +7*GHSERAU+GHSERGA
             -51431.6-23.6786*T;,,                                    N 10Liu !
 PAR  L(AU7GA,AU,GA:GA;0),,             -281981.2-45.455*T;,,         N 10Liu !
 PAR  L(AU7GA,AU,GA:GA;1),,             -980.3;,,                     N 10Liu !
$
 PAR  G(AU7GA2_HT,AU:GA),,              +7*GHSERAU+2*GHSERGA
             -122095.7+0.925*T;,,                                     N 10Liu !
 PAR  L(AU7GA2_HT,AU:AU,GA;0),,         -22653.9-36.2242*T;,,         N 10Liu !
 PAR  L(AU7GA2_HT,AU:AU,GA;1),,         -7423.5;,,                    N 10Liu !
$
 PAR  G(AU7GA2_LT,AU:GA),,              +7*GHSERAU+2*GHSERGA
             -126079.1+7.2684*T;,,                                    N 10Liu !
 PAR  G(AU7GA2_LT,GA:AU),,              +7*GHSERGA+2*GHSERAU
             +216079.1-7.2684*T;,,                                    N 10Liu !
 PAR  L(AU7GA2_LT,AU,GA:AU;0),,         -210032.1+14*T;,,             N 10Liu !
 PAR  L(AU7GA2_LT,AU,GA:GA;0),,         -210032.1+14*T;,,             N 10Liu !
 PAR  L(AU7GA2_LT,AU,GA:AU;1),,         -30023;,,                     N 10Liu !
 PAR  L(AU7GA2_LT,AU,GA:GA;1),,         -30023;,,                     N 10Liu !
 PAR  L(AU7GA2_LT,AU:AU,GA;0),,         -64420.4+16.9223*T;,,         N 10Liu !
 PAR  L(AU7GA2_LT,GA:AU,GA;0),,         -64420.4+16.9223*T;,,         N 10Liu !
 PAR  L(AU7GA2_LT,AU:AU,GA;1),,         -29300;,,                     N 10Liu !
 PAR  L(AU7GA2_LT,GA:AU,GA;1),,         -29300;,,                     N 10Liu !
$
 PAR  G(AU7GA3_LT,AU:GA),,              +GAU7GA3L;,,                  N 10Liu !
 PAR  G(AU7GA3_LT,GA:AU),,              -GAU7GA3L+100000;,,           N 10Liu !
 PAR  L(AU7GA3_LT,AU,GA:AU;0),,         -303431.8+30.1461*T;,,        N 10Liu !
 PAR  L(AU7GA3_LT,AU,GA:GA;0),,         -303431.8+30.1461*T;,,        N 10Liu !
 PAR  L(AU7GA3_LT,AU:AU,GA;0),,         +75621.4-67.2495*T;,,         N 10Liu !
 PAR  L(AU7GA3_LT,GA:AU,GA;0),,         +75621.4-67.2495*T;,,         N 10Liu !
$
 PAR  G(AU7GA3_HT,AU:GA),,              +GAU7GA3L+6305.4-11.6647*T;,, N 10Liu !
 PAR  G(AU7GA3_HT,GA:AU),,              -GAU7GA3L
             -6305.4+11.6647*T+100000;,,                              N 10Liu !
 PAR  L(AU7GA3_HT,AU,GA:AU;0),,         -285033.5+13.7746*T;,,        N 10Liu !
 PAR  L(AU7GA3_HT,AU,GA:GA;0),,         -285033.5+13.7746*T;,,        N 10Liu !
$
 PAR  G(AUGA_B31,AU:GA),,               -58793.5+236.3332*T
             -47.46*T*LN(T)-0.00686*T**2+33480*T**(-1);,,             N 10Liu !
 PAR  G(AUGA2_C1,AU:GA),,               -89043.7+368.1044*T
             -72.36*T*LN(T)-0.009435*T**2+95400*T**(-1);,,            N 10Liu !
$
$ Metastable
$
 PAR  L(BCC_A2,AU,GA:VA;0),,            -39969.7-20.1065*T;,,         N Same !
$PAR  L(BCC_A2,AU,GA:VA;1),,            -17540+33.9116*T;,,           N Same !
$PAR  L(BCC_A2,AU,GA:VA;2),,            -9010.4;,,                    N Same !
$
 PAR  L(HCP_A3,AU,GA:VA;0),,            -39969.7-20.1065*T;,,         N Same !
 PAR  L(HCP_A3,AU,GA:VA;1),,            -17540+33.9116*T;,,           N Same !
 PAR  L(HCP_A3,AU,GA:VA;2),,            -9010.4;,,                    N Same !
$
 FUNCTION GAU7GA3L  298.15  -248515.3+1161.0879*T-233.7*T*LN(T)
       -0.0384*T**2+130630*T**(-1);
      6000.00  N !
$ ------------------------------------------------------------------------------
$
$
 LIST-OF-REFERENCE
 NUMBER  SOURCE
  Null   'Unknown source'
  Same   'Same or similar interaction as in the corresponding stable phase'
  COST   'COST 507 database'
  91Din  'A.T. Dinsdale, Calphad, 15, 317-425(1991).'
  92Ans  'I. Ansara, J.-Ph. Nabot, Calphad, 16, 13-18(1992); Au, Au-In'
  04Du   'Z. Du, C. Guo, D. Lu, J. Alloys Compd., 364, 117-20(2004),
          SGTE unary database V.5.0, 2009; Au'
  09SGUN 'SGTE unary database V.5.0, 2009.'
  10Liu  'J. Liu, C. Guo, C. Li, Z. Du,
          J. Alloys Compd., 508, 62-70(2010); Au-Ga'
!

File: data/databases/sgte-binary/AuGa-11Wan.tdb
$
$ Database for Au-Ga from J. Wang et al. 2011
$
$ J. Wang, Y.J. Liu, L.B. Liu, H.Y. Zhou, Z.P. Jin, Calphad, 35, 242-48(2011).
$
$ Dataset created 2010.09.01 by Bengt Hallstedt.
$ 2019.10.04: Modified for use with GES6.
$
$ The AU8GA phase is listed as DHCP in the Pauling file and as D0_24 in
$ Massalski (and in the present paper). There is a similar phase in the
$ Au-In system which is described by 92Ans as a compact hexagonal structure,
$ which could suggest that it is DHCP.
$
$ ------------------------------------------------------------------------------
 TEMP-LIM 298.15 6000.00 !
$
$ELEMENT NAME  REF. STATE               ATOMIC MASS H298-H0    S298    !
$
 ELEMENT VA   VACUUM                      0.0          0.0      0.0    ! 
 ELEMENT AU   FCC_A1                    196.9665    6016.592   47.4884 ! 
 ELEMENT GA   ORTHORHOMBIC_A11           69.72      5572.0     40.7271 ! 
$ ------------------------------------------------------------------------------
$ Phase definitions
$
 PHASE LIQUID:L % 1 1 !
 CONST LIQUID:L : AU GA : !
$
$ Fcc (cF4) and MeX (cF8)
$
 PHASE FCC_A1 %A 2 1 1 !
 CONST FCC_A1 : AU% GA : VA : !
$
$ Bcc (cI2, Im-3m)
$
 PHASE BCC_A2 %B 2 1 3 !
 CONST BCC_A2 : AU GA : VA : !
$
$ Hcp (hP2, P6_3/mmc) and Me2X (NiAs-type, hP4, P6_3/mmc, B8_1)
$
 PHASE HCP_A3 %A 2 1 0.5 !
 CONST HCP_A3 : AU GA : VA : !
$
$ alpha-Ga (oC8, Cmce)
$
 PHASE ORTHORHOMBIC_A11 % 1 1 !
 CONST ORTHORHOMBIC_A11 : GA : !
$
$ Prototype alpha-La (SB A3', hP4, P6_3/mmc); according to Pauling file
$ Prototype Ni3Ti (SB D0_24, hP16, P6_3/mmc); according to JPE/Predel
$
 PHASE AU8GA % 1 1 !
 CONST AU8GA : AU GA : !
$
$ Prototype Au7Ga2 (hP27, P-62m); beta
$
 PHASE AU7GA2_HT % 2 0.7895 0.2105 !
 CONST AU7GA2_HT : AU : GA : !
$
$ Pearson o**; beta-prime
$
 PHASE AU7GA2_LT % 2 7 2 !
 CONST AU7GA2_LT : AU : GA : !
$
$ Prototype Pd2As (oC24, Cmc2_1); gamma
$
 PHASE AU7GA3 % 2 7 3 !
 CONST AU7GA3 : AU : GA : !
$
$ Prototype MnP (oP8, Pnma)
$
 PHASE AUGA_B31 % 2 1 1 !
 CONST AUGA_B31 : AU : GA : !
$
$ Prototype CaF2 (cF12, Fm-3m)
$
 PHASE AUGA2_C1 % 2 1 2 !
 CONST AUGA2_C1 : AU : GA : !
$ ------------------------------------------------------------------------------
$ Defaults
$
 DEFINE-SYSTEM-DEFAULT ELEMENT 2 !
 DEFAULT-COM DEFINE_SYSTEM_ELEMENT VA !
 TYPE-DEF % SEQ * !
 TYPE-DEF A GES AMEND_PHASE_DESCRIPTION @ MAGNETIC -3 0.28 !
 TYPE-DEF B GES AMEND_PHASE_DESCRIPTION @ MAGNETIC -1 0.4 !
 FUNCTION ZERO      298.15  0;                                         6000 N !
 FUNCTION UN_ASS    298.15  0;                                         6000 N !
 FUNCTION R         298.15  +8.31451;                                  6000 N !
$ ------------------------------------------------------------------------------
$ Element data
$ ------------------------------------------------------------------------------
$ Au
$
$ DHCP added in unary 5.0
$ DHCP replaced by the value from 92Ans in SGSOL 5.0
$
$ The DHCP phase is labelled D0_24 in 03Liu and alpha-prime in 92Ans. The
$ phase is present between the fcc and hcp phases in the Au-Sn and Au-In
$ systems. The value for DHCP from 92Ans was used to model these systems,
$ thus this value must be included in the unary database and not the 04Du
$ value.
$
 PAR  G(FCC_A1,AU:VA),,                 +GHSERAU;                3200 N 91Din !
 PAR  G(HCP_A3,AU:VA),,                 +GHSERAU+240.75+1.6*T;   3200 N 91Din !
 PAR  G(BCC_A2,AU:VA),,                 +GHSERAU+4250-1.1*T;     3200 N 91Din !
$PAR  G(DHCP,AU),,                      +GHSERAU+125+0.79*T;     3200 N 92Ans !
$PAR  G(DHCP,AU),,                      +GHSERAU+5000;           3200 N 04Du !
 PAR  G(LIQUID,AU),,                    +GHSERAU
             +12552-9.385866*T;                                  3200 N 91Din !
$
 PAR  G(AU8GA,AU),,                     +GHSERAU+125+0.79*T;     3200 N 92Ans !
$
 FUNCTION GHSERAU   298.15  -6938.856+106.830098*T-22.75455*T*LN(T)
       -0.00385924*T**2+3.79625E-07*T**3-25097*T**(-1);
       929.40  Y  -93586.481+1021.69543*T-155.706745*T*LN(T)
       +0.08756015*T**2-1.1518713E-05*T**3+10637210*T**(-1);
      1337.33  Y  +314067.829-2016.37825*T+263.252259*T*LN(T)
       -0.118216828*T**2+8.923844E-06*T**3-67999832*T**(-1);
      1735.80  Y  -12133.783+165.272524*T-30.9616*T*LN(T);
      3200.00  N !
$ ------------------------------------------------------------------------------
$ Ga
$
$ DIAMOND_A4 added in unary 5.0
$
$ Changed name from ORTHORHOMBIC_GA to ORTHORHOMBIC_A11
$
 PAR  G(ORTHORHOMBIC_A11,GA)    200.00  +GHSERGA;                4000 N 91Din !
 PAR  G(FCC_A1,GA:VA)           200.00  +GHSERGA+3800-10.2*T;    4000 N 91Din !
 PAR  G(BCC_A2,GA:VA)           200.00  +GHSERGA+4500-11.7*T;    4000 N 91Din !
 PAR  G(HCP_A3,GA:VA)           200.00  +GHSERGA+4500-9.5*T;     4000 N 91Din !
$PAR  G(DIAMOND_A4,GA)          200.00  +GHSERGA+20900-2*T;      4000 N 09SGUN !
$PAR  G(BCT_A5,GA)              200.00  +GHSERGA+3846-9.8*T;     4000 N 91Din !
$PAR  G(TETRAGONAL_A6,GA)       200.00  +GHSERGA+3500-10*T;      4000 N 91Din !
 PAR  G(LIQUID,GA)              200.00  +GLIQGA;                 4000 N 91Din !
$
 PAR  G(AU8GA,GA),,                     +GHSERGA+4500-9.5*T;     4000 N 11Wan !
$
 FUNCTION GHSERGA   200.00  -21312.331+585.263691*T-108.228783*T*LN(T)
       +0.227155636*T**2-1.18575257E-04*T**3+439954*T**(-1);
       302.91  Y  -7055.643+132.73019*T-26.0692906*T*LN(T)
       +1.506E-04*T**2-4.0173E-08*T**3-118332*T**(-1)+1.64547E+23*T**(-9);
      4000.00  N !
 FUNCTION GLIQGA    200.00  +5491.298-18.073995*T+GHSERGA-7.0171E-17*T**7;
       302.91  Y  +5666.455-18.681147*T+GHSERGA-1.64547E+23*T**(-9);
      4000.00  N !
$ ------------------------------------------------------------------------------
$ Binary system
$
$ J. Wang, Y.J. Liu, L.B. Liu, H.Y. Zhou, Z.P. Jin, Calphad, 35, 242-48(2011).
$
$ Checked against paper and author's tdb. Checked at 6000 K.
$
$ The AU8GA phase is listed as DHCP in the Pauling file and as D0_24 in
$ Massalski (and in the present paper). There is a similar phase in the
$ Au-In system which is described by 92Ans as a compact hexagonal structure,
$ which could suggest that it is DHCP.
$
 PAR  L(LIQUID,AU,GA;0),,               -71830.123+42.286*T
             -4.289*T*LN(T);,,                                        N 11Wan !
 PAR  L(LIQUID,AU,GA;1),,               -22892.323+5.069*T;,,         N 11Wan !
 PAR  L(LIQUID,AU,GA;2),,               -8839.911+7.674*T;,,          N 11Wan !
$
 PAR  L(FCC_A1,AU,GA:VA;0),,            -31511.768-12.788*T;,,        N 11Wan !
 PAR  L(FCC_A1,AU,GA:VA;1),,            -20073.352+14.067*T;,,        N 11Wan !
$
 PAR  L(AU8GA,AU,GA;0),,                -41291.692-0.227*T;,,         N 11Wan !
 PAR  L(AU8GA,AU,GA;1),,                -15367.206-3.768*T;,,         N 11Wan !
$
 PAR  G(AU7GA2_HT,AU:GA),,              +0.7895*GHSERAU+0.2105*GHSERGA
             -11148.55-1.257*T;,,                                     N 11Wan !
 PAR  G(AU7GA2_LT,AU:GA),,              +7*GHSERAU+2*GHSERGA
             -113765+2.934*T;,,                                       N 11Wan !
 PAR  G(AU7GA3,AU:GA),,                 +7*GHSERAU+3*GHSERGA
             -167201.07+23.97*T;,,                                    N 11Wan !
 PAR  G(AUGA_B31,AU:GA),,               +GHSERAU+GHSERGA
             -48004.836+8.844*T;,,                                    N 11Wan !
 PAR  G(AUGA2_C1,AU:GA),,               +GHSERAU+2*GHSERGA
             -74471+17.883*T;,,                                       N 11Wan !
$
$ Metastable
$
 PAR  L(BCC_A2,AU,GA:VA;0),,            -31511.768-12.788*T;,,        N Same !
 PAR  L(BCC_A2,AU,GA:VA;1),,            -20073.352+14.067*T;,,        N Same !
$
 PAR  L(HCP_A3,AU,GA:VA;0),,            -31511.768-12.788*T;,,        N Same !
 PAR  L(HCP_A3,AU,GA:VA;1),,            -20073.352+14.067*T;,,        N Same !
$ ------------------------------------------------------------------------------
$
$
 LIST-OF-REFERENCE
 NUMBER  SOURCE
  Null   'Unknown source'
  Same   'Same or similar interaction as in the corresponding stable phase'
  COST   'COST 507 database'
  91Din  'A.T. Dinsdale, Calphad, 15, 317-425(1991).'
  92Ans  'I. Ansara, J.-Ph. Nabot, Calphad, 16, 13-18(1992); Au, Au-In'
  04Du   'Z. Du, C. Guo, D. Lu, J. Alloys Compd., 364, 117-20(2004),
          SGTE unary database V.5.0, 2009; Au'
  09SGUN 'SGTE unary database V.5.0, 2009.'
  11Wan  'J. Wang, Y.J. Liu, L.B. Liu, H.Y. Zhou, Z.P. Jin,
          Calphad, 35, 242-48(2011); Au-Ga'
!

File: data/databases/sgte-binary/AuGa-17Jen.tdb
$
$ Database for Au-Ga from D. Jendrzejczyk-Handzlik 2017.
$
$ D. Jendrzejczyk-Handzlik, J. Phase Equilib. Diffus., 38, 305-18(2017).
$
$ Dataset created 2019.10.04 by Bengt Hallstedt.
$
$ The AU8GA phase is listed as DHCP in the Pauling file and as D0_24 in
$ Massalski (and in the present paper). There is a similar phase in the
$ Au-In system which is described by 92Ans as a compact hexagonal structure,
$ which could suggest that it is DHCP.
$
$ Equilibria involving Au7Ga2-lt differ by up to 3 K due to rounding errors.
$
$ ------------------------------------------------------------------------------
 TEMP-LIM 298.15 6000.00 !
$
$ELEMENT NAME  REF. STATE               ATOMIC MASS H298-H0    S298    !
$
 ELEMENT VA   VACUUM                      0.0          0.0      0.0    ! 
 ELEMENT AU   FCC_A1                    196.9665    6016.592   47.4884 ! 
 ELEMENT GA   ORTHORHOMBIC_A11           69.72      5572.0     40.7271 ! 
$ ------------------------------------------------------------------------------
$ Phase definitions
$
 PHASE LIQUID:L % 1 1 !
 CONST LIQUID:L : AU GA : !
$
$ Fcc (cF4) and MeX (cF8)
$
 PHASE FCC_A1 %A 2 1 1 !
 CONST FCC_A1 : AU% GA : VA : !
$
$ Bcc (cI2, Im-3m)
$
 PHASE BCC_A2 %B 2 1 3 !
 CONST BCC_A2 : AU GA : VA : !
$
$ Hcp (hP2, P6_3/mmc) and Me2X (NiAs-type, hP4, P6_3/mmc, B8_1)
$
 PHASE HCP_A3 %A 2 1 0.5 !
 CONST HCP_A3 : AU GA : VA : !
$
$ alpha-Ga (oC8, Cmce)
$
 PHASE ORTHORHOMBIC_A11 % 1 1 !
 CONST ORTHORHOMBIC_A11 : GA : !
$
$ Prototype alpha-La (SB A3', hP4, P6_3/mmc); according to Pauling file
$ Prototype Ni3Ti (SB D0_24, hP16, P6_3/mmc); according to JPE/Predel
$
 PHASE AU8GA % 1 1 !
 CONST AU8GA : AU GA : !
$
$ Prototype Au7Ga2 (hP27, P-62m); beta
$
 PHASE AU7GA2_HT % 2 0.7895 0.2105 !
 CONST AU7GA2_HT : AU : GA : !
$
$ Pearson o**; beta-prime
$
 PHASE AU7GA2_LT % 2 7 2 !
 CONST AU7GA2_LT : AU : GA : !
$
$ Prototype Pd2As (oC24, Cmc2_1); gamma
$
 PHASE AU7GA3 % 2 7 3 !
 CONST AU7GA3 : AU : GA : !
$
$ Prototype MnP (oP8, Pnma)
$
 PHASE AUGA_B31 % 2 1 1 !
 CONST AUGA_B31 : AU : GA : !
$
$ Prototype CaF2 (cF12, Fm-3m)
$
 PHASE AUGA2_C1 % 2 1 2 !
 CONST AUGA2_C1 : AU : GA : !
$ ------------------------------------------------------------------------------
$ Defaults
$
 DEFINE-SYSTEM-DEFAULT ELEMENT 2 !
 DEFAULT-COM DEFINE_SYSTEM_ELEMENT VA !
 TYPE-DEF % SEQ * !
 TYPE-DEF A GES AMEND_PHASE_DESCRIPTION @ MAGNETIC -3 0.28 !
 TYPE-DEF B GES AMEND_PHASE_DESCRIPTION @ MAGNETIC -1 0.4 !
 FUNCTION ZERO      298.15  0;                                         6000 N !
 FUNCTION UN_ASS    298.15  0;                                         6000 N !
 FUNCTION R         298.15  +8.31451;                                  6000 N !
$ ------------------------------------------------------------------------------
$ Element data
$ ------------------------------------------------------------------------------
$ Au
$
$ DHCP added in unary 5.0
$ DHCP replaced by the value from 92Ans in SGSOL 5.0
$
$ The DHCP phase is labelled D0_24 in 03Liu and alpha-prime in 92Ans. The
$ phase is present between the fcc and hcp phases in the Au-Sn and Au-In
$ systems. The value for DHCP from 92Ans was used to model these systems,
$ thus this value must be included in the unary database and not the 04Du
$ value.
$
 PAR  G(FCC_A1,AU:VA),,                 +GHSERAU;                3200 N 91Din !
 PAR  G(HCP_A3,AU:VA),,                 +GHSERAU+240.75+1.6*T;   3200 N 91Din !
 PAR  G(BCC_A2,AU:VA),,                 +GHSERAU+4250-1.1*T;     3200 N 91Din !
$PAR  G(DHCP,AU),,                      +GHSERAU+125+0.79*T;     3200 N 92Ans !
$PAR  G(DHCP,AU),,                      +GHSERAU+5000;           3200 N 04Du !
 PAR  G(LIQUID,AU),,                    +GHSERAU
             +12552-9.385866*T;                                  3200 N 91Din !
$
 PAR  G(AU8GA,AU),,                     +GHSERAU+125+0.79*T;     3200 N 92Ans !
$
 FUNCTION GHSERAU   298.15  -6938.856+106.830098*T-22.75455*T*LN(T)
       -0.00385924*T**2+3.79625E-07*T**3-25097*T**(-1);
       929.40  Y  -93586.481+1021.69543*T-155.706745*T*LN(T)
       +0.08756015*T**2-1.1518713E-05*T**3+10637210*T**(-1);
      1337.33  Y  +314067.829-2016.37825*T+263.252259*T*LN(T)
       -0.118216828*T**2+8.923844E-06*T**3-67999832*T**(-1);
      1735.80  Y  -12133.783+165.272524*T-30.9616*T*LN(T);
      3200.00  N !
$ ------------------------------------------------------------------------------
$ Ga
$
$ DIAMOND_A4 added in unary 5.0
$
$ Changed name from ORTHORHOMBIC_GA to ORTHORHOMBIC_A11
$
 PAR  G(ORTHORHOMBIC_A11,GA)    200.00  +GHSERGA;                4000 N 91Din !
 PAR  G(FCC_A1,GA:VA)           200.00  +GHSERGA+3800-10.2*T;    4000 N 91Din !
 PAR  G(BCC_A2,GA:VA)           200.00  +GHSERGA+4500-11.7*T;    4000 N 91Din !
 PAR  G(HCP_A3,GA:VA)           200.00  +GHSERGA+4500-9.5*T;     4000 N 91Din !
$PAR  G(DIAMOND_A4,GA)          200.00  +GHSERGA+20900-2*T;      4000 N 09SGUN !
$PAR  G(BCT_A5,GA)              200.00  +GHSERGA+3846-9.8*T;     4000 N 91Din !
$PAR  G(TETRAGONAL_A6,GA)       200.00  +GHSERGA+3500-10*T;      4000 N 91Din !
 PAR  G(LIQUID,GA)              200.00  +GLIQGA;                 4000 N 91Din !
$
 PAR  G(AU8GA,GA),,                     +GHSERGA+4500-9.5*T;     4000 N 17Jen !
$
 FUNCTION GHSERGA   200.00  -21312.331+585.263691*T-108.228783*T*LN(T)
       +0.227155636*T**2-1.18575257E-04*T**3+439954*T**(-1);
       302.91  Y  -7055.643+132.73019*T-26.0692906*T*LN(T)
       +1.506E-04*T**2-4.0173E-08*T**3-118332*T**(-1)+1.64547E+23*T**(-9);
      4000.00  N !
 FUNCTION GLIQGA    200.00  +5491.298-18.073995*T+GHSERGA-7.0171E-17*T**7;
       302.91  Y  +5666.455-18.681147*T+GHSERGA-1.64547E+23*T**(-9);
      4000.00  N !
$ ------------------------------------------------------------------------------
$ Binary system
$
$ D. Jendrzejczyk-Handzlik, J. Phase Equilib. Diffus., 38, 305-18(2017).
$
$ Checked against paper. Checked at 6000 K.
$
$ The AU8GA phase is listed as DHCP in the Pauling file and as D0_24 in
$ Massalski (and in the present paper). There is a similar phase in the
$ Au-In system which is described by 92Ans as a compact hexagonal structure,
$ which could suggest that it is DHCP.
$
$ Equilibria involving Au7Ga2-lt differ by up to 3 K due to rounding errors.
$
 PAR  L(LIQUID,AU,GA;0),,               -64836.418-1.669*T;,,         N 17Jen !
 PAR  L(LIQUID,AU,GA;1),,               -26517.288+8.315*T;,,         N 17Jen !
 PAR  L(LIQUID,AU,GA;2),,               -12480.212+14.248*T;,,        N 17Jen !
$
 PAR  L(FCC_A1,AU,GA:VA;0),,            -39175.271-9.981*T;,,         N 17Jen !
 PAR  L(FCC_A1,AU,GA:VA;1),,            -9422.717;,,                  N 17Jen !
$
 PAR  L(AU8GA,AU,GA;0),,                -41254.465-10.662*T;,,        N 17Jen !
 PAR  L(AU8GA,AU,GA;1),,                -14732.616;,,                 N 17Jen !
$
 PAR  G(AU7GA2_HT,AU:GA),,              +0.7895*GHSERAU+0.2105*GHSERGA
             -10903.861-2.673*T;,,                                    N 17Jen !
 PAR  G(AU7GA2_LT,AU:GA),,              +7*GHSERAU+2*GHSERGA
             -110864.079-11.484*T;,,                                  N 17Jen !
 PAR  G(AU7GA3,AU:GA),,                 +7*GHSERAU+3*GHSERGA
             -167938.19+13.14*T;,,                                    N 17Jen !
 PAR  G(AUGA_B31,AU:GA),,               +GHSERAU+GHSERGA
             -41630.062-3.056*T;,,                                    N 17Jen !
 PAR  G(AUGA2_C1,AU:GA),,               +GHSERAU+2*GHSERGA
             -65517.666+2.334*T;,,                                    N 17Jen !
$
$ Metastable
$
 PAR  L(BCC_A2,AU,GA:VA;0),,            -39175.271-9.981*T;,,         N Same !
 PAR  L(BCC_A2,AU,GA:VA;1),,            -9422.717;,,                  N Same !
$
 PAR  L(HCP_A3,AU,GA:VA;0),,            -39175.271-9.981*T;,,         N Same !
 PAR  L(HCP_A3,AU,GA:VA;1),,            -9422.717;,,                  N Same !
$ ------------------------------------------------------------------------------
$
$
 LIST-OF-REFERENCE
 NUMBER  SOURCE
  Null   'Unknown source'
  Same   'Same or similar interaction as in the corresponding stable phase'
  COST   'COST 507 database'
  91Din  'A.T. Dinsdale, Calphad, 15, 317-425(1991).'
  92Ans  'I. Ansara, J.-Ph. Nabot, Calphad, 16, 13-18(1992); Au, Au-In'
  04Du   'Z. Du, C. Guo, D. Lu, J. Alloys Compd., 364, 117-20(2004),
          SGTE unary database V.5.0, 2009; Au'
  09SGUN 'SGTE unary database V.5.0, 2009.'
  17Jen  'D. Jendrzejczyk-Handzlik,
          J. Phase Equilib. Diffus., 38, 305-18(2017); Au-Ga'
!
