Repository: orchid-calphad/orchid-project.org

# orchid-project.org

Website and released data of **ORCHID** (Open Repository for CALPHAD Hypotheses, Intelligence, and Discovery),
served by GitHub Pages at https://orchid-project.org. Releases are archived on Zenodo (one DOI per version).

- `index.html`, `catalog/`, `best-practices.html` — static, self-contained pages (generated in the ORCHID tooling).
- `data/` — released data: catalog, redistributable TDB files, convex hulls. Licences: `data/LICENSES.md`, `data/NOTICE.md`.
- `llms.txt`, `data/croissant.json`, `CITATION.cff`, `.zenodo.json` — machine-readable metadata.

Only data with clear redistribution rights are published.

File: data/databases/sgte-binary/AuGd-16Wan.tdb
$
$ Database for Au-Gd from S.L. Wang et al. 2016.
$
$ S.L. Wang, L.J. Zhou, X. Qin, Y.H. Li, J.L. Li, Y. Pan, Y.H. Lin, C.P. Wang,
$ X.J. Liu, Calphad, 53, 90-96(2016).
$
$ Dataset created 2018.03.30 by Bengt Hallstedt.
$ 2020.12.22: Modified for use with GES6.
$
$ The fcc interaction is not acceptable.
$
$ Parameters for several compounds are missing in the parameter table. They
$ were taken from the supplemental tdb.
$
$ ------------------------------------------------------------------------------
 TEMP-LIM 298.15 6000.00 !
$
$ELEMENT NAME  REF. STATE               ATOMIC MASS H298-H0    S298    !
$
 ELEMENT VA   VACUUM                      0.0          0.0      0.0    ! 
 ELEMENT AU   FCC_A1                    196.9665    6016.592   47.4884 ! 
 ELEMENT GD   HCP_A3                    157.25      9087.648   68.0894 ! 
$ ------------------------------------------------------------------------------
$ Phase definitions
$
 PHASE LIQUID:L % 1 1 !
 CONST LIQUID:L : AU GD : !
$
$ Fcc (cF4) and MeX (cF8)
$
 PHASE FCC_A1 %A 2 1 1 !
 CONST FCC_A1 : AU% GD : VA : !
$
$ Bcc (cI2, Im-3m)
$
 PHASE BCC_A2 %B 2 1 3 !
 CONST BCC_A2 : AU GD% : VA : !
$
$ Hcp (hP2, P6_3/mmc) and Me2X (NiAs-type, hP4, P6_3/mmc, B8_1), zeta
$
 PHASE HCP_A3 %A 2 1 0.5 !
 CONST HCP_A3 : AU GD% : VA : !
$
$ Prototype Au6Sm (tP56, P4_2/ncm)
$
 PHASE AU6GD % 2 6 1 !
 CONST AU6GD : AU : GD : !
$
$ Prototype Ag51Gd14 (hP68, P6/m)
$
 PHASE AU51GD14 % 2 51 14 !
 CONST AU51GD14 : AU : GD : !
$
$ Prototype Cu3Ti (oP8, Pmmn)
$
 PHASE AU3GD_D0A % 2 3 1 !
 CONST AU3GD_D0A : AU : GD : !
$
$ Prototype MoSi2 (tI6, I4/mmm)
$
 PHASE AU2GD_C11B % 2 2 1 !
 CONST AU2GD_C11B : AU : GD : !
$
$ Prototype Au10Gd7 (tI136, I4_1/acd)
$
 PHASE AU10GD7 % 2 10 7 !
 CONST AU10GD7 : AU : GD : !
$
$ Prototype Pd4Pu3 (hR14, R-3) 
$
 PHASE AU4GD3 % 2 4 3 !
 CONST AU4GD3 : AU : GD : !
$
$ Prototype CrB (oC8, Cmcm)
$
 PHASE AUGD_B33 % 2 1 1 !
 CONST AUGD_B33 : AU : GD : !
$
$ Prototype CsCl (cP2, Pm3m)
$
 PHASE AUGD_B2 % 2 1 1 !
 CONST AUGD_B2 : AU : GD : !
$
$ Prototype Co2Si (oP12, Pnma)
$
 PHASE AUGD2_C37 % 2 1 2 !
 CONST AUGD2_C37 : AU : GD : !
$ ------------------------------------------------------------------------------
$ Defaults
$
 DEFINE-SYSTEM-DEFAULT ELEMENT 2 !
 DEFAULT-COM DEFINE_SYSTEM_ELEMENT VA !
 TYPE-DEF % SEQ * !
 TYPE-DEF A GES AMEND_PHASE_DESCRIPTION @ MAGNETIC -3 0.28 !
 TYPE-DEF B GES AMEND_PHASE_DESCRIPTION @ MAGNETIC -1 0.4 !
 FUNCTION ZERO      298.15  0;                                         6000 N !
 FUNCTION UN_ASS    298.15  0;                                         6000 N !
 FUNCTION R         298.15  +8.31451;                                  6000 N !
$ ------------------------------------------------------------------------------
$ Element data
$ ------------------------------------------------------------------------------
$ Au
$
$ DHCP added in unary 5.0
$ DHCP replaced by the value from 92Ans in SGSOL 5.0
$
$ HCP_A3 and BCT_A5 from 88Che1 not included in unary
$
$ The DHCP phase is labelled D0_24 in 03Liu and alpha-prime in 92Ans. The
$ phase is present between the fcc and hcp phases in the Au-Sn and Au-In
$ systems. The value for DHCP from 92Ans was used to model these systems,
$ thus this value must be included in the unary database and not the 04Du
$ value.
$
 PAR  G(FCC_A1,AU:VA),,                 +GHSERAU;                3200 N 91Din !
 PAR  G(HCP_A3,AU:VA),,                 +GHSERAU+240.75+1.6*T;   3200 N 91Din !
$PAR  G(HCP_A3,AU:VA),,                 +GHSERAU+550+0.3*T;      3200 N 88Che1 !
 PAR  G(BCC_A2,AU:VA),,                 +GHSERAU+4250-1.1*T;     3200 N 91Din !
$PAR  G(BCT_A5,AU),,                    +GHSERAU+4184;           3200 N 88Che1 !
$PAR  G(DHCP,AU),,                      +GHSERAU+125+0.79*T;     3200 N 92Ans !
$PAR  G(DHCP,AU),,                      +GHSERAU+5000;           3200 N 04Du !
 PAR  G(LIQUID,AU),,                    +GHSERAU
             +12552-9.385866*T;                                  3200 N 91Din !
$
 FUNCTION GHSERAU   298.15  -6938.856+106.830098*T-22.75455*T*LN(T)
       -0.00385924*T**2+3.79625E-07*T**3-25097*T**(-1);
       929.40  Y  -93586.481+1021.69543*T-155.706745*T*LN(T)
       +0.08756015*T**2-1.1518713E-05*T**3+10637210*T**(-1);
      1337.33  Y  +314067.829-2016.37825*T+263.252259*T*LN(T)
       -0.118216828*T**2+8.923844E-06*T**3-67999832*T**(-1);
      1735.80  Y  -12133.783+165.272524*T-30.9616*T*LN(T);
      3200.00  N !
$ ------------------------------------------------------------------------------
$ Gd
$
$ HCP_A3, BCC_A2 and LIQUID revised in unary 3.0
$ Small correction made to top two temperature ranges of bcc_A2 to ensure 
$ continuity in Gibbs energy, AD, Dec 2002
$ FCC_A1 added in unary 4.4
$
$ FCC_A1 from 03Cac not included in unary
$
 PAR  G(HCP_A3,GD:VA)           200.00  +GHSERGD;                3600 N 95She2 !
 PAR  TC(HCP_A3,GD:VA)          200.00    293.4;                 3600 N 95She2 !
 PAR  BM(HCP_A3,GD:VA)          200.00      3.0;                 3600 N 95She2 !
$PAR  TC(HCP_A3,GD:VA)          200.00    291.8;                 3600 N 91Din !
$PAR  BMAGN(HCP_A3,GD:VA)       200.00      3.0;                 3600 N 91Din !
 PAR  G(FCC_A1,GD:VA)           200.00  +GHSERGD+500;            3600 N 00Zin !
$PAR  G(FCC_A1,GD:VA)           200.00  +GHSERGD
$            +1800-0.831451*T;                                   3600 N 03Cac !
 PAR  G(BCC_A2,GD:VA)           200.00  +GBCCGD;                 3600 N 95She2 !
 PAR  G(LIQUID,GD)              200.00  +GLIQGD;                 3600 N 95She2 !
$
 FUNCTION GHSERGD   200.00  -6834.5855+97.13101*T-24.7214131*T*LN(T)
       -0.00285240521*T**2-3.14674076E-07*T**3-8665.73348*T**(-1);
      1000.00  Y  -6483.25362+95.6919924*T-24.6598297*T*LN(T)
       -0.00185225011*T**2-6.61211607E-07*T**3;
      1508.15  Y  -123124.992+699.125537*T-101.800197*T*LN(T)
       +0.0150644246*T**2-6.39165948E-07*T**3+29356890.3*T**(-1);
      3600.00  N !
 FUNCTION GBCCGD    200.00  +3233.80866-2.11184585*T+GHSERGD;
      1000.00  Y  +152792.743-1349.58873*T+180.097094*T*LN(T)
       -0.119550229*T**2+1.17915728E-05*T**3-22038836*T**(-1);
      1508.15  Y  -15783.7618+202.222183*T-38.960425*T*LN(T);
      1586.15  Y  -19850.5562+224.818035*T-41.904333*T*LN(T)
       +8.58222759E-04*T**2-3.77570269E-08*T**3+995428.573*T**(-1);
      3600.00  N !
 FUNCTION GLIQGD    200.00  +13060.0262-8.32179974*T+GHSERGD;
      1000.00  Y  +146262.037-1208.70685*T+159.352082*T*LN(T)
       -0.108247135*T**2+1.06945505E-05*T**3-19678357*T**(-1);
      1508.15  Y  -5397.314+192.336215*T-38.5075*T*LN(T);
      3600.00  N !
$ ------------------------------------------------------------------------------
$ Binary system
$
$ S.L. Wang, L.J. Zhou, X. Qin, Y.H. Li, J.L. Li, Y. Pan, Y.H. Lin, C.P. Wang,
$ X.J. Liu, Calphad, 53, 90-96(2016).
$
$ Checked against paper and author's tdb. Checked at 6000 K.
$
$ The fcc interaction is not acceptable.
$
$ Parameters for several compounds are missing in the parameter table. They
$ were taken from the supplemental tdb.
$
 PAR  L(LIQUID,AU,GD;0),,               -293000+9.5*T;,,              N 16Wan !
 PAR  L(LIQUID,AU,GD;1),,               -112500-9.5*T;,,              N 16Wan !
 PAR  L(LIQUID,AU,GD;2),,               +47300+1.5*T;,,               N 16Wan !
 PAR  L(LIQUID,AU,GD;3),,               +71600-6.2*T;,,               N 16Wan !
$
 PAR  L(FCC_A1,AU,GD:VA;0),,            +ZERO;,,                      N 16Wan !
 PAR  L(FCC_A1,AU,GD:VA;1),,            -253285;,,                    N 16Wan !
 PAR  L(BCC_A2,AU,GD:VA;0),,            -137515;,,                    N 16Wan !
 PAR  L(HCP_A3,AU,GD:VA;0),,            -127300;,,                    N 16Wan !
$
 PAR  G(AU6GD,AU:GD),,                  +6*GHSERAU+GHSERGD
             -307440+171.4265*T-15.61*T*LN(T)-0.07*T**2
             +2.73E-05*T**3;,,                                        N 16Wan !
 PAR  G(AU51GD14,AU:GD),,               +51*GHSERAU+14*GHSERGD
             -3714750+113.75*T-42.12*T*LN(T);,,                       N 16Wan !
 PAR  G(AU3GD_D0A,AU:GD),,              +3*GHSERAU+GHSERGD
             -254000+38.6*T-6.98*T*LN(T);,,                           N 16Wan !
 PAR  G(AU2GD_C11B,AU:GD),,             +2*GHSERAU+GHSERGD
             -222480-6.96*T-0.09*T*LN(T)-0.0066*T**2
             +4.65E-06*T**3;,,                                        N 16Wan !
 PAR  G(AU10GD7,AU:GD),,                +10*GHSERAU+7*GHSERGD
             -1301350-56.3023*T-0.595*T*LN(T)-0.00527*T**2
             +3.4E-06*T**3;,,                                         N 16Wan !
 PAR  G(AU4GD3,AU:GD),,                 +4*GHSERAU+3*GHSERGD
             -538580-27.146*T;,,                                      N 16Wan !
 PAR  G(AUGD_B33,AU:GD),,               +GHSERAU+GHSERGD
             -157120+15.4824*T-1.59*T*LN(T)-0.024*T**2
             +1.0938E-05*T**3;,,                                      N 16Wan !
 PAR  G(AUGD_B2,AU:GD),,                +GHSERAU+GHSERGD
             -155100-6.0732*T;,,                                      N 16Wan !
 PAR  G(AUGD2_C37,AU:GD),,              +GHSERAU+2*GHSERGD
             -159624-9.4071*T;,,                                      N 16Wan !
$ ------------------------------------------------------------------------------
$
$
 LIST-OF-REFERENCE
 NUMBER  SOURCE
  Null   'Unknown source'
  Same   'Same or similar interaction as in the corresponding stable phase'
  COST   'COST 507 database'
  88Che1 'P.-Y. Chevalier, Thermochim. Acta, 130, 1-13(1988); Au, Sn'
  91Din  'A.T. Dinsdale, Calphad, 15, 317-425(1991).'
  92Ans  'I. Ansara, J.-Ph. Nabot, Calphad, 16, 13-18(1992); Au'
  95She2 'H. Shen, W. Zhang, G. Liu, R. Wang, Z. Du, Report F-95-02,
          University of Science and Technology, Beijing, May 1995,
          SGTE unary database V.3.0, 1996; Gd'
  00Zin  'M. Zinkevich, N. Mattern, H. J Seifert,
          J. Phase Equilib., 21, 385-94(2000),
          SGTE unary database V.4.4, 2001; Gd'
  03Cac  'G. Cacciamani, S. De Negri, A. Saccone, R. Ferro,
          Intermetallics, 11, 1135-51(2003); Gd'
  04Du   'Z. Du, C. Guo, D. Lu, J. Alloys Compd., 364, 117-20(2004),
          SGTE unary database V.5.0, 2009; Au'
  16Wan  'S.L. Wang, L.J. Zhou, X. Qin, Y.H. Li, J.L. Li, Y. Pan, Y.H. Lin,
          C.P. Wang, X.J. Liu, Calphad, 53, 90-96(2016); Au-Gd'
!

File: data/databases/sgte-binary/AuGe-09Wan.tdb
$
$ Database for Au-Ge from J. Wang et al. 2009.
$
$ J. Wang, C. Leinenbach, M. Roth, J. Alloys Compd., 481, 830-36(2009).
$
$ Dataset created 2019.10.04 by Bengt Hallstedt.
$
$ ------------------------------------------------------------------------------
 TEMP-LIM 298.15 6000.00 !
$
$ELEMENT NAME  REF. STATE               ATOMIC MASS H298-H0    S298    !
$
 ELEMENT VA   VACUUM                      0.0          0.0      0.0    ! 
 ELEMENT AU   FCC_A1                    196.9665    6016.592   47.4884 ! 
 ELEMENT GE   DIAMOND_A4                 72.59      4636.0     31.09   ! 
$ ------------------------------------------------------------------------------
$ Phase definitions
$
 PHASE LIQUID:L % 1 1 !
 CONST LIQUID:L : AU GE : !
$
$ Fcc (cF4) and MeX (cF8)
$
 PHASE FCC_A1 %A 2 1 1 !
 CONST FCC_A1 : AU% GE : VA : !
$
$ Bcc (cI2, Im-3m)
$
 PHASE BCC_A2 %B 2 1 3 !
 CONST BCC_A2 : AU GE : VA : !
$
$ Hcp (hP2, P6_3/mmc) and Me2X (NiAs-type, hP4, P6_3/mmc, B8_1)
$
 PHASE HCP_A3 %A 2 1 0.5 !
 CONST HCP_A3 : AU GE : VA : !
$
$ Prototype C (cF8, Fd-3m)
$
 PHASE DIAMOND_A4 % 1 1 !
 CONST DIAMOND_A4 : GE : !
$ ------------------------------------------------------------------------------
$ Defaults
$
 DEFINE-SYSTEM-DEFAULT ELEMENT 2 !
 DEFAULT-COM DEFINE_SYSTEM_ELEMENT VA !
 TYPE-DEF % SEQ * !
 TYPE-DEF A GES AMEND_PHASE_DESCRIPTION @ MAGNETIC -3 0.28 !
 TYPE-DEF B GES AMEND_PHASE_DESCRIPTION @ MAGNETIC -1 0.4 !
 FUNCTION ZERO      298.15  0;                                         6000 N !
 FUNCTION UN_ASS    298.15  0;                                         6000 N !
 FUNCTION R         298.15  +8.31451;                                  6000 N !
$ ------------------------------------------------------------------------------
$ Element data
$ ------------------------------------------------------------------------------
$ Au
$
$ DHCP added in unary 5.0
$ DHCP replaced by the value from 92Ans in SGSOL 5.0
$
$ The DHCP phase is labelled D0_24 in 03Liu and alpha-prime in 92Ans. The
$ phase is present between the fcc and hcp phases in the Au-Sn and Au-In
$ systems. The value for DHCP from 92Ans was used to model these systems,
$ thus this value must be included in the unary database and not the 04Du
$ value.
$
 PAR  G(FCC_A1,AU:VA),,                 +GHSERAU;                3200 N 91Din !
 PAR  G(HCP_A3,AU:VA),,                 +GHSERAU+240.75+1.6*T;   3200 N 91Din !
 PAR  G(BCC_A2,AU:VA),,                 +GHSERAU+4250-1.1*T;     3200 N 91Din !
$PAR  G(DHCP,AU),,                      +GHSERAU+125+0.79*T;     3200 N 92Ans !
$PAR  G(DHCP,AU),,                      +GHSERAU+5000;           3200 N 04Du !
 PAR  G(LIQUID,AU),,                    +GHSERAU
             +12552-9.385866*T;                                  3200 N 91Din !
$
 FUNCTION GHSERAU   298.15  -6938.856+106.830098*T-22.75455*T*LN(T)
       -0.00385924*T**2+3.79625E-07*T**3-25097*T**(-1);
       929.40  Y  -93586.481+1021.69543*T-155.706745*T*LN(T)
       +0.08756015*T**2-1.1518713E-05*T**3+10637210*T**(-1);
      1337.33  Y  +314067.829-2016.37825*T+263.252259*T*LN(T)
       -0.118216828*T**2+8.923844E-06*T**3-67999832*T**(-1);
      1735.80  Y  -12133.783+165.272524*T-30.9616*T*LN(T);
      3200.00  N !
$ ------------------------------------------------------------------------------
$ Ge
$
$ BCT_A5 and RHOMBOHEDRAL_A7 added in unary 4.1
$
 PAR  G(DIAMOND_A4,GE),,                +GHSERGE;                3200 N 91Din !
 PAR  G(FCC_A1,GE:VA),,                 +GHSERGE+36000-22.3*T;   3200 N 91Din !
 PAR  G(BCC_A2,GE:VA),,                 +GHSERGE+34100-23.5*T;   3200 N 91Din !
 PAR  G(HCP_A3,GE:VA),,                 +GHSERGE+35000-21.5*T;   3200 N 91Din !
$PAR  G(BCT_A5,GE),,                    +GHSERGE+28800-16.5*T;   3600 N 99SGUN !
$PAR  G(RHOMBOHEDRAL_A7,GE),,           +GHSERGE+29800-16.5*T;   3600 N 99SGUN !
 PAR  G(LIQUID,GE),,                    +GLIQGE;                 3200 N 91Din !
$
 FUNCTION GHSERGE   298.15  -9486.153+165.635573*T-29.5337682*T*LN(T)
       +0.005568297*T**2-1.513694E-06*T**3+163298*T**(-1);
       900.00  Y  -5689.239+102.86087*T-19.8536239*T*LN(T)-0.003672527*T**2;
      1211.40  Y  -9548.204+156.708024*T-27.6144*T*LN(T)-8.59809E+28*T**(-9);
      3200.00  N !
 FUNCTION GLIQGE    298.15  +37141.489-30.687043*T+GHSERGE+8.56632E-21*T**7;
      1211.40  Y  +27243.473+126.324186*T-27.6144*T*LN(T);
      3200.00  N !
$ ------------------------------------------------------------------------------
$ Binary system
$
$ J. Wang, C. Leinenbach, M. Roth, J. Alloys Compd., 481, 830-36(2009).
$
$ Checked against paper. Checked at 6000 K.
$
 PAR  L(LIQUID,AU,GE;0),,               -18294.684-13.671*T;,,        N 09Wan !
 PAR  L(LIQUID,AU,GE;1),,               -8894.639-6.339*T;,,          N 09Wan !
 PAR  L(LIQUID,AU,GE;2),,               -2174.476-4.925*T;,,          N 09Wan !
$
 PAR  L(FCC_A1,AU,GE:VA;0),,            +10198.859-23.114*T;,,        N 09Wan !
$
$ Metastable
$
 PAR  L(BCC_A2,AU,GE:VA;0),,            +10198.859-23.114*T;,,        N Same !
 PAR  L(HCP_A3,AU,GE:VA;0),,            -3000;,,                      N 09Wan !
$ ------------------------------------------------------------------------------
$
 ASSESSED_SYSTEM
  AU-GE(TDB -* +LIQ +DIAM +FCC_A1 ;P3 TMM:300/1500) !
$
$
 LIST-OF-REFERENCE
 NUMBER  SOURCE
  Null   'Unknown source'
  Same   'Same or similar interaction as in the corresponding stable phase'
  COST   'COST 507 database'
  91Din  'A.T. Dinsdale, Calphad, 15, 317-425(1991).'
  92Ans  'I. Ansara, J.-Ph. Nabot, Calphad, 16, 13-18(1992); Au'
  99SGUN 'SGTE unary database V.4.1, 1999.'
  04Du   'Z. Du, C. Guo, D. Lu, J. Alloys Compd., 364, 117-20(2004),
          SGTE unary database V.5.0, 2009; Au'
  09Wan  'J. Wang, C. Leinenbach, M. Roth,
          J. Alloys Compd., 481, 830-36(2009); Au-Ge'
!

File: data/databases/sgte-binary/AuGe-89Che-LB.tdb
$
$ Database for Au-Ge from P.-Y. Chevalier 1989 (Included in LB Vol. 1)
$
$ P.-Y. Chevalier, Thermochim. Acta, 141, 217-26(1989).
$
$ Dataset created 2013.07.20 by Bengt Hallstedt.
$ 2019.10.04: Modified for use with GES6.
$
$ The sign for the temperature dependent term of L(LIQUID,AU,GE;3) is
$ misprinted in 89Che.
$
$ ------------------------------------------------------------------------------
 TEMP-LIM 298.15 6000.00 !
$
$ELEMENT NAME  REF. STATE               ATOMIC MASS H298-H0    S298    !
$
 ELEMENT VA   VACUUM                      0.0          0.0      0.0    ! 
 ELEMENT AU   FCC_A1                    196.9665    6016.592   47.4884 ! 
 ELEMENT GE   DIAMOND_A4                 72.59      4636.0     31.09   ! 
$ ------------------------------------------------------------------------------
$ Phase definitions
$
 PHASE LIQUID:L % 1 1 !
 CONST LIQUID:L : AU GE : !
$
$ Fcc (cF4) and MeX (cF8)
$
 PHASE FCC_A1 %A 2 1 1 !
 CONST FCC_A1 : AU% GE : VA : !
$
$ Bcc (cI2, Im-3m)
$
 PHASE BCC_A2 %B 2 1 3 !
 CONST BCC_A2 : AU GE : VA : !
$
$ Hcp (hP2, P6_3/mmc) and Me2X (NiAs-type, hP4, P6_3/mmc, B8_1)
$
 PHASE HCP_A3 %A 2 1 0.5 !
 CONST HCP_A3 : AU GE : VA : !
$
$ Prototype C (cF8, Fd-3m)
$
 PHASE DIAMOND_A4 % 1 1 !
 CONST DIAMOND_A4 : GE : !
$ ------------------------------------------------------------------------------
$ Defaults
$
 DEFINE-SYSTEM-DEFAULT ELEMENT 2 !
 DEFAULT-COM DEFINE_SYSTEM_ELEMENT VA !
 TYPE-DEF % SEQ * !
 TYPE-DEF A GES AMEND_PHASE_DESCRIPTION @ MAGNETIC -3 0.28 !
 TYPE-DEF B GES AMEND_PHASE_DESCRIPTION @ MAGNETIC -1 0.4 !
 FUNCTION ZERO      298.15  0;                                         6000 N !
 FUNCTION UN_ASS    298.15  0;                                         6000 N !
 FUNCTION R         298.15  +8.31451;                                  6000 N !
$ ------------------------------------------------------------------------------
$ Element data
$ ------------------------------------------------------------------------------
$ Au
$
$ DHCP added in unary 5.0
$ DHCP replaced by the value from 92Ans in SGSOL 5.0
$
$ The DHCP phase is labelled D0_24 in 03Liu and alpha-prime in 92Ans. The
$ phase is present between the fcc and hcp phases in the Au-Sn and Au-In
$ systems. The value for DHCP from 92Ans was used to model these systems,
$ thus this value must be included in the unary database and not the 04Du
$ value.
$
 PAR  G(FCC_A1,AU:VA),,                 +GHSERAU;                3200 N 91Din !
 PAR  G(HCP_A3,AU:VA),,                 +GHSERAU+240.75+1.6*T;   3200 N 91Din !
 PAR  G(BCC_A2,AU:VA),,                 +GHSERAU+4250-1.1*T;     3200 N 91Din !
$PAR  G(DHCP,AU),,                      +GHSERAU+125+0.79*T;     3200 N 92Ans !
$PAR  G(DHCP,AU),,                      +GHSERAU+5000;           3200 N 04Du !
 PAR  G(LIQUID,AU),,                    +GHSERAU
             +12552-9.385866*T;                                  3200 N 91Din !
$
 FUNCTION GHSERAU   298.15  -6938.856+106.830098*T-22.75455*T*LN(T)
       -0.00385924*T**2+3.79625E-07*T**3-25097*T**(-1);
       929.40  Y  -93586.481+1021.69543*T-155.706745*T*LN(T)
       +0.08756015*T**2-1.1518713E-05*T**3+10637210*T**(-1);
      1337.33  Y  +314067.829-2016.37825*T+263.252259*T*LN(T)
       -0.118216828*T**2+8.923844E-06*T**3-67999832*T**(-1);
      1735.80  Y  -12133.783+165.272524*T-30.9616*T*LN(T);
      3200.00  N !
$ ------------------------------------------------------------------------------
$ Ge
$
$ BCT_A5 and RHOMBOHEDRAL_A7 added in unary 4.1
$
 PAR  G(DIAMOND_A4,GE),,                +GHSERGE;                3200 N 91Din !
 PAR  G(FCC_A1,GE:VA),,                 +GHSERGE+36000-22.3*T;   3200 N 91Din !
 PAR  G(BCC_A2,GE:VA),,                 +GHSERGE+34100-23.5*T;   3200 N 91Din !
 PAR  G(HCP_A3,GE:VA),,                 +GHSERGE+35000-21.5*T;   3200 N 91Din !
$PAR  G(BCT_A5,GE),,                    +GHSERGE+28800-16.5*T;   3600 N 99SGUN !
$PAR  G(RHOMBOHEDRAL_A7,GE),,           +GHSERGE+29800-16.5*T;   3600 N 99SGUN !
 PAR  G(LIQUID,GE),,                    +GLIQGE;                 3200 N 91Din !
$
 FUNCTION GHSERGE   298.15  -9486.153+165.635573*T-29.5337682*T*LN(T)
       +0.005568297*T**2-1.513694E-06*T**3+163298*T**(-1);
       900.00  Y  -5689.239+102.86087*T-19.8536239*T*LN(T)-0.003672527*T**2;
      1211.40  Y  -9548.204+156.708024*T-27.6144*T*LN(T)-8.59809E+28*T**(-9);
      3200.00  N !
 FUNCTION GLIQGE    298.15  +37141.489-30.687043*T+GHSERGE+8.56632E-21*T**7;
      1211.40  Y  +27243.473+126.324186*T-27.6144*T*LN(T);
      3200.00  N !
$ ------------------------------------------------------------------------------
$ Binary system
$
$ From P.-Y. Chevalier 1989 (Included in LB Vol. 1)
$
$ P.-Y. Chevalier, Thermochim. Acta, 141, 217-26(1989).
$
$ Checked against LB and paper. Checked at 6000 K.
$
$ The sign for the temperature dependent term of L(LIQUID,AU,GE;3) is
$ misprinted in 89Che. (Same sign in unchecked as in 89Che).
$
 PAR  L(LIQUID,AU,GE;0),,               -18059.75-13.08541*T;,,       N 89Che !
 PAR  L(LIQUID,AU,GE;1),,               -6131.6-9.10177*T;,,          N 89Che !
 PAR  L(LIQUID,AU,GE;2),,               -4733.85-3.25908*T;,,         N 89Che !
 PAR  L(LIQUID,AU,GE;3),,               -8120.5+5.82538*T;,,          N 89Che !
$
 PAR  L(FCC_A1,AU,GE:VA;0),,            +14369.4-28.58012*T;,,        N 89Che !
$
$ Metastable
$
 PAR  L(BCC_A2,AU,GE:VA;0),,            +14369.4-28.58012*T;,,        N Same !
 PAR  L(HCP_A3,AU,GE:VA;0),,            +14369.4-28.58012*T;,,        N Same !
$ ------------------------------------------------------------------------------
$
 ASSESSED_SYSTEM
  AU-GE(TDB -* +LIQ +DIAM +FCC_A1 ;P3 TMM:300/1500) !
$
$
 LIST-OF-REFERENCE
 NUMBER  SOURCE
  Null   'Unknown source'
  Same   'Same or similar interaction as in the corresponding stable phase'
  COST   'COST 507 database'
  89Che  'P.-Y. Chevalier, Thermochim. Acta, 141, 217-26(1989); Au-Ge'
  91Din  'A.T. Dinsdale, Calphad, 15, 317-425(1991).'
  92Ans  'I. Ansara, J.-Ph. Nabot, Calphad, 16, 13-18(1992); Au'
  99SGUN 'SGTE unary database V.4.1, 1999.'
  04Du   'Z. Du, C. Guo, D. Lu, J. Alloys Compd., 364, 117-20(2004),
          SGTE unary database V.5.0, 2009; Au'
!

File: data/databases/sgte-binary/AuHf-03Du-LB.tdb
$
$ Database for Au-Hf from Z. Du and L. Yang 2003 (Included in LB Vol. 5)
$
$ Z. Du, L. Yang, J. Alloys Compd., 353, 213-16(2003).
$
$ Dataset created 2013.07.20 by Bengt Hallstedt.
$ 2020.12.22: Modified for use with GES6.
$
$ The bcc interaction is misprinted in lb5-v2.tdb. This causes small errors
$ (less than 1 K) in bcc equilibria. The shape of the bcc field and the
$ eutectoid composition change noticeably.
$
$ Inverse stability of AUHF_BETA as pure Au above 3000 K. Inverse miscibility
$ gap with a minimum at 3697 K and x(Hf)=0.20.
$
$ ------------------------------------------------------------------------------
 TEMP-LIM 298.15 6000.00 !
$
$ELEMENT NAME  REF. STATE               ATOMIC MASS H298-H0    S298    !
$
 ELEMENT VA   VACUUM                      0.0          0.0      0.0    ! 
 ELEMENT AU   FCC_A1                    196.9665    6016.592   47.4884 ! 
 ELEMENT HF   HCP_A3                    178.49      5845.0     43.56   ! 
$ ------------------------------------------------------------------------------
$ Phase definitions
$
 PHASE LIQUID:L % 1 1 !
 CONST LIQUID:L : AU HF : !
$
$ Fcc (cF4) and MeX (cF8)
$
 PHASE FCC_A1 %A 2 1 1 !
 CONST FCC_A1 : AU% HF : VA : !
$
$ Bcc (cI2, Im-3m)
$
 PHASE BCC_A2 %B 2 1 3 !
 CONST BCC_A2 : AU HF% : VA : !
$
$ Hcp (hP2, P6_3/mmc) and Me2X (NiAs-type, hP4, P6_3/mmc, B8_1)
$
 PHASE HCP_A3 %A 2 1 0.5 !
 CONST HCP_A3 : AU HF% : VA : !
$
$ Prototype MoNi4 (tI10, I4/m)
$
 PHASE AU5HF_D1A % 2 5 1 !
 CONST AU5HF_D1A : AU : AU HF% : !
$
$ Prototype Au4Zr (oP20, Pnma)
$
 PHASE AU4HF % 2 4 1 !
 CONST AU4HF : AU : HF : !
$
$ Prototype Cu3Ti (oP8, Pmmn)
$
 PHASE AU3HF_D0A % 2 3 1 !
 CONST AU3HF_D0A : AU : HF : !
$
$ Prototype MoSi2 (tI6, I4/mmm)
$
 PHASE AU2HF_C11B % 2 2 1 !
 CONST AU2HF_C11B : AU : AU HF% : !
$
$ Prototype Ni10Zr7 (oC68, Cmca)
$
 PHASE AU10HF7 % 2 10 7 !
 CONST AU10HF7 : AU : HF : !
$
$ Prototype CuTi (tP4, P4/nmm)
$
 PHASE AUHF_B11 % 2 1 1 !
 CONST AUHF_B11 : AU : AU HF% : !
$
$ Unknown structure
$
 PHASE AUHF_BETA % 2 1 1 !
 CONST AUHF_BETA : AU : AU HF% : !
$
$ Prototype CuZr2 (tI6, I4/mmm)
$
 PHASE AUHF2 % 2 1 2 !
 CONST AUHF2 : AU : HF : !
$ ------------------------------------------------------------------------------
$ Defaults
$
 DEFINE-SYSTEM-DEFAULT ELEMENT 2 !
 DEFAULT-COM DEFINE_SYSTEM_ELEMENT VA !
 TYPE-DEF % SEQ * !
 TYPE-DEF A GES AMEND_PHASE_DESCRIPTION @ MAGNETIC -3 0.28 !
 TYPE-DEF B GES AMEND_PHASE_DESCRIPTION @ MAGNETIC -1 0.4 !
 FUNCTION ZERO      298.15  0;                                         6000 N !
 FUNCTION UN_ASS    298.15  0;                                         6000 N !
 FUNCTION R         298.15  +8.31451;                                  6000 N !
$ ------------------------------------------------------------------------------
$ Element data
$ ------------------------------------------------------------------------------
$ Au
$
$ DHCP added in unary 5.0
$
$ DHCP replaced by the value from 92Ans in SGSOL 5.0
$
$ The DHCP phase is labelled D0_24 in 03Liu and alpha-prime in 92Ans. The
$ phase is present between the fcc and hcp phases in the Au-Sn and Au-In
$ systems. The value for DHCP from 92Ans was used to model these systems,
$ thus this value must be included in the unary database and not the 04Du
$ value.
$
 PAR  G(FCC_A1,AU:VA),,                 +GHSERAU;                3200 N 91Din !
 PAR  G(HCP_A3,AU:VA),,                 +GHSERAU+240.75+1.6*T;   3200 N 91Din !
 PAR  G(BCC_A2,AU:VA),,                 +GHSERAU+4250-1.1*T;     3200 N 91Din !
$PAR  G(DHCP,AU),,                      +GHSERAU+125+0.79*T;     3200 N 92Ans !
$PAR  G(DHCP,AU),,                      +GHSERAU+5000;           3200 N 04Du !
 PAR  G(LIQUID,AU),,                    +GHSERAU
             +12552-9.385866*T;                                  3200 N 91Din !
$
 PAR  G(AU5HF_D1A,AU:AU),,              +6*GHSERAU+30000;,,           N 03Du !
 PAR  G(AU2HF_C11B,AU:AU),,             +3*GHSERAU+100000;,,          N 03Du !
 PAR  G(AUHF_B11,AU:AU),,               +2*GHSERAU+27194;,,           N 03Du !
 PAR  G(AUHF_BETA,AU:AU),,              +2*GHSERAU
             +32302.6-21.163*T;,,                                     N 03Du !
$
 FUNCTION GHSERAU   298.15  -6938.856+106.830098*T-22.75455*T*LN(T)
       -0.00385924*T**2+3.79625E-07*T**3-25097*T**(-1);
       929.40  Y  -93586.481+1021.69543*T-155.706745*T*LN(T)
       +0.08756015*T**2-1.1518713E-05*T**3+10637210*T**(-1);
      1337.33  Y  +314067.829-2016.37825*T+263.252259*T*LN(T)
       -0.118216828*T**2+8.923844E-06*T**3-67999832*T**(-1);
      1735.80  Y  -12133.783+165.272524*T-30.9616*T*LN(T);
      3200.00  N !
$ ------------------------------------------------------------------------------
$ Hf
$
$ HCP_A3 and BCC_A2 modified in unary 5.0
$ (upper T interval added + trailing decimals added)
$
 PAR  G(HCP_A3,HF:VA),,                 +GHSERHF;                3001 N 91Din !
 PAR  G(BCC_A2,HF:VA),,                 +GBCCHF;                 3001 N 91Din !
 PAR  G(FCC_A1,HF:VA),,                 +GHSERHF+10000-2.2*T;    3001 N 91Din !
 PAR  G(LIQUID,HF),,                    +GLIQHF;                 3001 N 91Din !
$
 FUNCTION GHSERHF   298.15  -6987.297+110.744026*T-22.7075*T*LN(T)
       -0.004146145*T**2-4.77E-10*T**3-22590*T**(-1);
      2506.00  Y  -1446776.329+6193.609991*T-787.5363829*T*LN(T)
       +0.1735215*T**2-7.575759E-06*T**3+5.01742495E+08*T**(-1);
      3000.00  Y  -34274.698+277.882368*T-44*T*LN(T);
      3001.00  N !
 FUNCTION GBCCHF    298.15  +5370.703+103.836026*T-22.8995*T*LN(T)
       -0.004206605*T**2+8.71923E-07*T**3-22590*T**(-1)-1.446E-10*T**4;
      2506.00  Y  +1912456.771-8624.20573*T+1087.6141247*T*LN(T)
       -0.286857065*T**2+1.3427829E-05*T**3-6.10085091E+08*T**(-1);
      3000.00  Y  -32498.178+276.723247*T-44*T*LN(T);
      3001.00  N !
 FUNCTION GLIQHF    298.15  +27402.256-10.953093*T+GHSERHF;
      1000.00  Y  +49731.499-149.91739*T+12.116812*T*LN(T)
       -0.021262021*T**2+1.376466E-06*T**3-4449699*T**(-1);
      2506.00  Y  -4247.217+265.470523*T-44*T*LN(T);
      3001.00  N !
$ ------------------------------------------------------------------------------
$ Binary system
$
$ From Z. Du and L. Yang 2003 (Included in LB Vol. 5)
$
$ Z. Du, L. Yang, J. Alloys Compd., 353, 213-16(2003).
$
$ Checked against LB and paper. Checked at 6000 K.
$
$ The bcc interaction is misprinted in lb5-v2.tdb. This causes small errors
$ (less than 1 K) in bcc equilibria. The shape of the bcc field and the
$ eutectoid composition change noticeably.
$
$ Inverse stability of AUHF_BETA as pure Au above 3000 K. Inverse miscibility
$ gap with a minimum at 3697 K and x(Hf)=0.20.
$
 PAR  L(LIQUID,AU,HF;0),,               -247069.1+63.9909*T;,,        N 03Du !
 PAR  L(LIQUID,AU,HF;1),,               -88889.9+40.0569*T;,,         N 03Du !
$
 PAR  L(FCC_A1,AU,HF:VA;0),,            -230332.8+60.5195*T;,,        N 03Du !
 PAR  L(FCC_A1,AU,HF:VA;1),,            -114990.6+50.3931*T;,,        N 03Du !
$
 PAR  L(BCC_A2,AU,HF:VA;0),,            -182556.8+35.0852*T;,,        N 03Du !
$ Parameter below from lb5-v2.tdb
$PAR  L(BCC_A2,AU,HF:VA;1),,            -53157.2+0.0469*T;,,          N 03Du !
$ Parameter below from paper
 PAR  L(BCC_A2,AU,HF:VA;1),,            -51297.6+0.0469*T;,,          N 03Du !
$ Parameter below from lb5-v2.tdb
$PAR  L(BCC_A2,AU,HF:VA;2),,            -39911+18.9482*T;,,           N 03Du !
$ Parameter below from paper
 PAR  L(BCC_A2,AU,HF:VA;3),,            +39911-18.9482*T;,,           N 03Du !
$
 PAR  L(HCP_A3,AU,HF:VA;0),,            -122787.6+37.6778*T;,,        N 03Du !
$
 PAR  G(AU5HF_D1A,AU:HF),,              +5*GHSERAU+GHSERHF
             -294365.8+83.2017*T;,,                                   N 03Du !
 PAR  L(AU5HF_D1A,AU:AU,HF;0),,         -28495.6-4.1758*T;,,          N 03Du !
$
 PAR  G(AU4HF,AU:HF),,                  +4*GHSERAU+GHSERHF
             -255776.8+58.6881*T;,,                                   N 03Du !
 PAR  G(AU3HF_D0A,AU:HF),,              +3*GHSERAU+GHSERHF
             -217204.7+40.0789*T;,,                                   N 03Du !
$
 PAR  G(AU2HF_C11B,AU:HF),,             +2*GHSERAU+GHSERHF
             -178357.8+30.8975*T;,,                                   N 03Du !
 PAR  L(AU2HF_C11B,AU:AU,HF;0),,        -142225.4-8.5424*T;,,         N 03Du !
$
 PAR  G(AU10HF7,AU:HF),,                +10*GHSERAU+7*GHSERHF
             -1082313.7+199.2267*T;,,                                 N 03Du !
$
 PAR  G(AUHF_B11,AU:HF),,               +GHSERAU+GHSERHF
             -122405.6+19.7163*T;,,                                   N 03Du !
 PAR  L(AUHF_B11,AU:AU,HF;0),,          -191262.5+71.9945*T;,,        N 03Du !
$
 PAR  G(AUHF_BETA,AU:HF),,              +GHSERAU+GHSERHF
             -120169.7+18.1042*T;,,                                   N 03Du !
 PAR  L(AUHF_BETA,AU:AU,HF;0),,         -212086.7+104.2866*T;,,       N 03Du !
$
 PAR  G(AUHF2,AU:HF),,                  +GHSERAU+2*GHSERHF
             -122381+11.3525*T;,,                                     N 03Du !
$ ------------------------------------------------------------------------------
$
 ASSESSED_SYSTEM
  AU-HF(TDB -* +LIQUID +FCC +BCC_A2 +HCP_A3 +AU5HF +AU4HF +AU3HF +AU2HF 
    +AU10HF7 +AUHF_B11 +AUHF_BETA +AUHF2 ;P3 *) !
$
$
 LIST-OF-REFERENCE
 NUMBER  SOURCE
  Null   'Unknown source'
  Same   'Same or similar interaction as in the corresponding stable phase'
  COST   'COST 507 database'
  91Din  'A.T. Dinsdale, Calphad, 15, 317-425(1991).'
  92Ans  'I. Ansara, J.-Ph. Nabot, Calphad, 16, 13-18(1992); Au'
  03Du   'Z. Du, L. Yang, J. Alloys Compd., 353, 213-16(2003); Au-Hf'
  04Du   'Z. Du, C. Guo, D. Lu, J. Alloys Compd., 364, 117-20(2004),
          SGTE unary database V.5.0, 2009; Au'
!

File: data/databases/sgte-binary/AuHo-12Don.tdb
$
$ Database for Au-Ho from H.Q. Dong et al. 2012
$
$ H.Q. Dong, X.M. Tao, T. Laurila, M. Paulastro-Krockel,
$ Calphad, 37, 87-93(2012).
$
$ Dataset created 2016.09.22 by Bengt Hallstedt.
$ 2020.12.22: Modified for use with GES6.
$ 2024.10.16: Precision increased for Liquid, Au6Ho and AuHo2 parameters.
$
$ The FCC_A1 interaction is not acceptable.
$
$ There are up to 4 K differences in invariant equilibria, probably because
$ of rounding errors when changing from fractional to integar compositions.
$ Using more decimals from the Gibbs energy functions in the author's tdb
$ does not improve this at all. Three decimals are used for compositions in
$ the author's tdb and although there is no visible shift in composition in
$ the calculated phase diagrams, it is obviously enough to visibly shift the
$ relative stability of some phases.
$
$ ------------------------------------------------------------------------------
 TEMP-LIM 298.15 6000.00 !
$
$ELEMENT NAME  REF. STATE               ATOMIC MASS H298-H0    S298    !
$
 ELEMENT VA   VACUUM                      0.0          0.0      0.0    ! 
 ELEMENT AU   FCC_A1                    196.9665    6016.592   47.4884 ! 
 ELEMENT HO   HCP_A3                    164.9304    7995.624   75.0191 ! 
$ ------------------------------------------------------------------------------
$ Phase definitions
$
 PHASE LIQUID:L % 1 1 !
 CONST LIQUID:L : AU HO : !
$
$ Fcc (cF4) and MeX (cF8)
$
 PHASE FCC_A1 %A 2 1 1 !
 CONST FCC_A1 : AU% HO : VA : !
$
$ Bcc (cI2, Im-3m)
$
 PHASE BCC_A2 %B 2 1 3 !
 CONST BCC_A2 : AU HO : VA : !
$
$ Hcp (hP2, P6_3/mmc) and Me2X (NiAs-type, hP4, P6_3/mmc, B8_1)
$
 PHASE HCP_A3 %A 2 1 0.5 !
 CONST HCP_A3 : AU HO% : VA : !
$
$ Prototype Au6Sm (tP56, P4_2/ncm)
$
 PHASE AU6HO % 2 6 1 !
 CONST AU6HO : AU : HO : !
$
$ Prototype MoNi4 (tI10, I4/m)
$
 PHASE AU4HO_D1A % 2 4 1 !
 CONST AU4HO_D1A : AU : HO : !
$
$ Prototype Ag51Gd14 (hP68, P6/m)
$
 PHASE AU51HO14 % 2 51 14 !
 CONST AU51HO14 : AU : HO : !
$
$ Prototype Cu3Ti (oP8, Pmmn)
$
 PHASE AU3HO_D0A % 2 3 1 !
 CONST AU3HO_D0A : AU : HO : !
$
$ Prototype MoSi2 (tI6, I4/mmm)
$
 PHASE AU2HO_C11B % 2 2 1 !
 CONST AU2HO_C11B : AU : HO : !
$
$ Prototype Au10Gd7 (tI136, I4_1/acd)
$
 PHASE AU10HO7 % 2 10 7 !
 CONST AU10HO7 : AU : HO : !
$
$ Prototype CrB (oC8, Cmcm), alpha-AuHo
$
 PHASE AUHO_B33 % 2 1 1 !
 CONST AUHO_B33 : AU : HO : !
$
$ Prototype CsCl (cP2, Pm-3m), beta-AuHo
$
 PHASE AUHO_B2 % 2 1 1 !
 CONST AUHO_B2 : AU : HO : !
$
$ Prototype Co2Si (oP12, Pnma)
$
 PHASE AUHO2_C37 % 2 1 2 !
 CONST AUHO2_C37 : AU : HO : !
$ ------------------------------------------------------------------------------
$ Defaults
$
 DEFINE-SYSTEM-DEFAULT ELEMENT 2 !
 DEFAULT-COM DEFINE_SYSTEM_ELEMENT VA !
 TYPE-DEF % SEQ * !
 TYPE-DEF A GES AMEND_PHASE_DESCRIPTION @ MAGNETIC -3 0.28 !
 TYPE-DEF B GES AMEND_PHASE_DESCRIPTION @ MAGNETIC -1 0.4 !
 FUNCTION ZERO      298.15  0;                                         6000 N !
 FUNCTION UN_ASS    298.15  0;                                         6000 N !
 FUNCTION R         298.15  +8.31451;                                  6000 N !
$ ------------------------------------------------------------------------------
$ Element data
$ ------------------------------------------------------------------------------
$ Au
$
$ DHCP added in unary 5.0
$
$ DHCP replaced by the value from 92Ans in SGSOL 5.0
$
$ The DHCP phase is labelled D0_24 in 03Liu and alpha-prime in 92Ans. The
$ phase is present between the fcc and hcp phases in the Au-Sn and Au-In
$ systems. The value for DHCP from 92Ans was used to model these systems,
$ thus this value must be included in the unary database and not the 04Du
$ value.
$
 PAR  G(FCC_A1,AU:VA),,                 +GHSERAU;                3200 N 91Din !
 PAR  G(HCP_A3,AU:VA),,                 +GHSERAU+240.75+1.6*T;   3200 N 91Din !
 PAR  G(BCC_A2,AU:VA),,                 +GHSERAU+4250-1.1*T;     3200 N 91Din !
$PAR  G(DHCP,AU),,                      +GHSERAU+125+0.79*T;     3200 N 92Ans !
$PAR  G(DHCP,AU),,                      +GHSERAU+5000;           3200 N 04Du1 !
 PAR  G(LIQUID,AU),,                    +GHSERAU
             +12552-9.385866*T;                                  3200 N 91Din !
$
 FUNCTION GHSERAU   298.15  -6938.856+106.830098*T-22.75455*T*LN(T)
       -0.00385924*T**2+3.79625E-07*T**3-25097*T**(-1);
       929.40  Y  -93586.481+1021.69543*T-155.706745*T*LN(T)
       +0.08756015*T**2-1.1518713E-05*T**3+10637210*T**(-1);
      1337.33  Y  +314067.829-2016.37825*T+263.252259*T*LN(T)
       -0.118216828*T**2+8.923844E-06*T**3-67999832*T**(-1);
      1735.80  Y  -12133.783+165.272524*T-30.9616*T*LN(T);
      3200.00  N !
$ ------------------------------------------------------------------------------
$ Ho
$
$ BCC_A2 and LIQUID revised in unary 4.4
$ HCP_A3 modified in unary 5.0
$ (upper T interval added + trailing decimals added)
$
$ FCC_A1 from 03Cac and 04Wan not included in unary
$
 PAR  G(HCP_A3,HO:VA),,                 +GHSERHO;                3001 N 91Din !
$PAR  G(FCC_A1,HO:VA),,                 +GHSERHO
$            +2000-0.831451*T;                                   3001 N 03Cac !
 PAR  G(FCC_A1,HO:VA),,                 +GHSERHO+1180;           3001 N 04Wan !
 PAR  G(BCC_A2,HO:VA),,                 +GHSERHO
             +4380-2.494353*T;                                   3001 N 00Nor1 !
 PAR  G(LIQUID,HO),,                    +GLIQHO;                 3001 N 00Nor1 !
$
 FUNCTION GHSERHO   298.15  -7612.429+86.593171*T-23.4879*T*LN(T)
       -0.00827315*T**2+2.375467E-06*T**3;
       600.00  Y  -10917.688+182.475691*T-39.6932*T*LN(T)
       +0.01820065*T**2-4.829733E-06*T**3;
       900.00  Y  +46646.188-421.474473*T+48.0595*T*LN(T)
       -0.0424634*T**2+3.233133E-06*T**3-7185900*T**(-1);
      1200.00  Y  +27786.061-156.162846*T+8.28608*T*LN(T)
       -0.01082725*T**2-1.112352E-06*T**3-6183850*T**(-1);
      1703.00  Y  -825364.662+4248.379056*T-558.9506818*T*LN(T)
       +0.139111904*T**2-6.824652E-06*T**3+2.19952973E+08*T**(-1);
      3000.00  Y  -17149.229+235.898104*T-43.932*T*LN(T);
      3001.00  N !
 FUNCTION GLIQHO    298.15  +17383.4216-9.992194*T+GHSERHO;
      1000.00  Y  +124827.5326-994.683024*T+127.9577778*T*LN(T)
       -0.088196514*T**2+8.008222E-6*T**3-15727191*T**(-1);  
      1703.00  Y  -9688.5314+230.793918*T-43.932*T*LN(T);  
      3001.00  N !
$ ------------------------------------------------------------------------------
$ Binary system
$
$ H.Q. Dong, X.M. Tao, T. Laurila, M. Paulastro-Krockel,
$ Calphad, 37, 87-93(2012).
$
$ Checked against paper and author's tdb. Checked at 6000 K.
$
$ The FCC_A1 interaction is not acceptable.
$
$ There are up to 4 K differences in invariant equilibria, probably because
$ of rounding errors when changing from fractional to integar compositions.
$ Using more decimals from the Gibbs energy functions in the author's tdb
$ does not improve this at all. Three decimals are used for compositions in
$ the author's tdb and although there is no visible shift in composition in
$ the calculated phase diagrams, it is obviously enough to visibly shift the
$ relative stability of some phases.
$
 PAR  L(LIQUID,AU,HO;0),,               -273007.89+10.004485*T;,,     N 12Don !
 PAR  L(LIQUID,AU,HO;1),,               -86622.58;,,                  N 12Don !
$
 PAR  L(FCC_A1,AU,HO:VA;0),,            +ZERO;,,                      N 12Don !
 PAR  L(FCC_A1,AU,HO:VA;1),,            -362710.98+13.0472*T;,,       N 12Don !
$
 PAR  L(HCP_A3,AU,HO:VA;0),,            -126093.45;,,                 N 12Don !
$
 PAR  G(AU6HO,AU:HO),,                  +6*GHSERAU+GHSERHO
             -300724.38+11.41098*T;,,                                 N 12Don !
 PAR  G(AU4HO_D1A,AU:HO),,              +4*GHSERAU+GHSERHO
             -297043.15+18.376*T;,,                                   N 12Don !
 PAR  G(AU51HO14,AU:HO),,               +51*GHSERAU+14*GHSERHO
             -4098703.05+248.391*T;,,                                 N 12Don !
 PAR  G(AU3HO_D0A,AU:HO),,              +3*GHSERAU+GHSERHO
             -272496.08+10.0732*T;,,                                  N 12Don !
 PAR  G(AU2HO_C11B,AU:HO),,             +2*GHSERAU+GHSERHO
             -243922.44+14.9409*T;,,                                  N 12Don !
 PAR  G(AU10HO7,AU:HO),,                +10*GHSERAU+7*GHSERHO
             -1422903.74+75.1502*T;,,                                 N 12Don !
 PAR  G(AUHO_B33,AU:HO),,               +GHSERAU+GHSERHO
             -171933.6+8.3122*T;,,                                    N 12Don !
 PAR  G(AUHO_B2,AU:HO),,                +GHSERAU+GHSERHO
             -134682.98-11.4412*T;,,                                  N 12Don !
 PAR  G(AUHO2_C37,AU:HO),,              +GHSERAU+2*GHSERHO
             -196585.69+19.734*T;,,                                   N 12Don !
$
$ Metastable
$
 PAR  L(BCC_A2,AU,HO:VA;0),,            -126093.45;,,                 N Same !
$ ------------------------------------------------------------------------------
$
$
 LIST-OF-REFERENCE
 NUMBER  SOURCE
  Null   'Unknown source'
  Same   'Same or similar interaction as in the corresponding stable phase'
  COST   'COST 507 database'
  91Din  'A.T. Dinsdale, Calphad, 15, 317-425(1991).'
  92Ans  'I. Ansara, J.-Ph. Nabot, Calphad, 16, 13-18(1992); Au'
  00Nor1 'S. Norgren, J. Phase Equilib., 21, 148-56(2000),
          SGTE unary database V.4.4, 2001; Er, Ho'
  03Cac  'G. Cacciamani, S. De Negri, A. Saccone, R. Ferro,
          Intermetallics, 11, 1135-51(2003); Ho, Al-Ho'
  04Du1  'Z. Du, C. Guo, D. Lu, J. Alloys Compd., 364, 117-20(2004),
          SGTE unary database V.5.0, 2009; Au'
  04Wan  'Y. Wang, S. Curtarolo, C. Jiang, R. Arroyave, T. Wang, G. Ceder,
          L.-Q. Chen, Z.-K. Liu, Calphad, 28, 79-90(2004); Ho'
  12Don  'H.Q. Dong, X.M. Tao, T. Laurila, M. Paulastro-Krockel,
          Calphad, 37, 87-93(2012); Tm, Au-Ho, Au-Tm'
!
