Repository: orchid-calphad/orchid-project.org

# orchid-project.org

Website and released data of **ORCHID** (Open Repository for CALPHAD Hypotheses, Intelligence, and Discovery),
served by GitHub Pages at https://orchid-project.org. Releases are archived on Zenodo (one DOI per version).

- `index.html`, `catalog/`, `best-practices.html` — static, self-contained pages (generated in the ORCHID tooling).
- `data/` — released data: catalog, redistributable TDB files, convex hulls. Licences: `data/LICENSES.md`, `data/NOTICE.md`.
- `llms.txt`, `data/croissant.json`, `CITATION.cff`, `.zenodo.json` — machine-readable metadata.

Only data with clear redistribution rights are published.

File: data/databases/sgte-binary/AuIn-92Ans-LB.tdb
$
$ Database for Au-In from I. Ansara and J.-P. Nabot 1992 (Included in LB Vol. 1)
$
$ I. Ansara, J.-P. Nabot, Calphad, 16, 13-18(1992).
$
$ Dataset created 2013.08.04 by Bengt Hallstedt.
$ 2020.12.22: Modified for use with GES6.
$
$ Invariants involving fcc are up to 16 K different compared to the paper.
$ This is because the lattice stability for fcc In has changed since 92Ans.
$ The fcc interaction has not been refitted. This should be done.
$
$ The fcc phase has an inverse stability with a minimum at
$ 5378 K and x(In)=0.51.
$
$ The structure of the Au7In (alpha_1) phase seems not to be completely
$ determined. In LB it is quoted as Ni3Ti_D024 or alpha-La (dhcp). Since it
$ is stable between the disordered fcc and hcp phases it does not seem
$ probable that it should have the ordered Ni3Ti_D024 structure. Thus, it is
$ assumed here to have the dhcp structure. This is also consistent with
$ modelling it as a disordered phase.
$
$ ------------------------------------------------------------------------------
 TEMP-LIM 298.15 6000.00 !
$
$ELEMENT NAME  REF. STATE               ATOMIC MASS H298-H0    S298    !
$
 ELEMENT VA   VACUUM                      0.0          0.0      0.0    ! 
 ELEMENT AU   FCC_A1                    196.9665    6016.592   47.4884 ! 
 ELEMENT IN   TETRAGONAL_A6             114.82      6610.0     57.65   ! 
$ ------------------------------------------------------------------------------
$ Phase definitions
$
 PHASE LIQUID:L % 1 1 !
 CONST LIQUID:L : AU IN : !
$
$ Fcc (cF4) and MeX (cF8)
$
 PHASE FCC_A1 %A 2 1 1 !
 CONST FCC_A1 : AU% IN : VA : !
$
$ Bcc (cI2, Im-3m)
$
 PHASE BCC_A2 %B 2 1 3 !
 CONST BCC_A2 : AU IN : VA : !
$
$ Hcp (hP2, P6_3/mmc) and Me2X (NiAs-type, hP4, P6_3/mmc, B8_1)
$
 PHASE HCP_A3 %A 2 1 0.5 !
 CONST HCP_A3 : AU IN : VA : !
$
$ Prototype alpha-La (SB A3', hP4, P6_3/mmc)
$
 PHASE DHCP %A 1 1 !
 CONST DHCP : AU IN : !
$
$ Prototype In (tI2, I4/mmm)
$
 PHASE TETRAGONAL_A6 % 1 1 !
 CONST TETRAGONAL_A6 : IN : !
$
$ Prototype Cu10Sb3 (hP26, P6_3/m)
$
 PHASE AU4IN % 2 39 11 !
 CONST AU4IN : AU : IN : !
$
$ Prototype Cu3Ti (oP8, Pmmn)
$
 PHASE AU3IN_D0A % 2 3 1 !
 CONST AU3IN_D0A : AU : IN : !
$
$ Prototype Au7In3 (hP60, P-3)
$
 PHASE AU7IN3 % 2 7 3 !
 CONST AU7IN3 : AU : IN : !
$
$ Prototype Al3Ni2 (hP5, P-3m1)
$
 PHASE AU3IN2_D513 % 2 31 19 !
 CONST AU3IN2_D513 : AU : IN : !
$
$ Pearson aP*
$
 PHASE AUIN % 2 1 1 !
 CONST AUIN : AU : IN : !
$
$ Prototype CaF2 (cF12, Fm-3m)
$
 PHASE AUIN2_C1 % 2 1 2 !
 CONST AUIN2_C1 : AU : IN : !
$ ------------------------------------------------------------------------------
$ Defaults
$
 DEFINE-SYSTEM-DEFAULT ELEMENT 2 !
 DEFAULT-COM DEFINE_SYSTEM_ELEMENT VA !
 TYPE-DEF % SEQ * !
 TYPE-DEF A GES AMEND_PHASE_DESCRIPTION @ MAGNETIC -3 0.28 !
 TYPE-DEF B GES AMEND_PHASE_DESCRIPTION @ MAGNETIC -1 0.4 !
 FUNCTION ZERO      298.15  0;                                         6000 N !
 FUNCTION UN_ASS    298.15  0;                                         6000 N !
 FUNCTION R         298.15  +8.31451;                                  6000 N !
$ ------------------------------------------------------------------------------
$ Element data
$ ------------------------------------------------------------------------------
$ Au
$
$ DHCP added in unary 5.0
$
$ DHCP replaced by the value from 92Ans in SGSOL 5.0
$
$ The DHCP phase is labelled D0_24 in 03Liu and alpha-prime in 92Ans. The
$ phase is present between the fcc and hcp phases in the Au-Sn and Au-In
$ systems. The value for DHCP from 92Ans was used to model these systems,
$ thus this value must be included in the unary database and not the 04Du
$ value.
$
 PAR  G(FCC_A1,AU:VA),,                 +GHSERAU;                3200 N 91Din !
 PAR  G(HCP_A3,AU:VA),,                 +GHSERAU+240.75+1.6*T;   3200 N 91Din !
 PAR  G(BCC_A2,AU:VA),,                 +GHSERAU+4250-1.1*T;     3200 N 91Din !
 PAR  G(DHCP,AU),,                      +GHSERAU+125+0.79*T;     3200 N 92Ans !
$PAR  G(DHCP,AU),,                      +GHSERAU+5000;           3200 N 04Du !
 PAR  G(LIQUID,AU),,                    +GHSERAU
             +12552-9.385866*T;                                  3200 N 91Din !
$
 FUNCTION GHSERAU   298.15  -6938.856+106.830098*T-22.75455*T*LN(T)
       -0.00385924*T**2+3.79625E-07*T**3-25097*T**(-1);
       929.40  Y  -93586.481+1021.69543*T-155.706745*T*LN(T)
       +0.08756015*T**2-1.1518713E-05*T**3+10637210*T**(-1);
      1337.33  Y  +314067.829-2016.37825*T+263.252259*T*LN(T)
       -0.118216828*T**2+8.923844E-06*T**3-67999832*T**(-1);
      1735.80  Y  -12133.783+165.272524*T-30.9616*T*LN(T);
      3200.00  N !
$ ------------------------------------------------------------------------------
$ In
$
$ FCC_A1 and TET_ALPHA1 revised in unary 4.1
$ BCT_A5 and RHOMBOHEDRAL_A7 added in unary 4.1
$ TET_ALPHA1 revised in unary 5.0 (using the value from 99Ans)
$ DHCP added in unary 5.0
$
$ There is quite a bit of confusion about TET_ALPHA1_A6. The structure is
$ the same as In (TETRAGONAL_A6), but with a different (presumably) c/a ratio.
$ TET_ALPHA1_A6 is present in Bi-In, In-Pb and In-Sn (possibly more). Between
$ the TETRAGONAL_A6 (In-ss) and TET_ALPHA1_A6 there is a narrow two-phase
$ region. In each system a different G(TET_ALPHA1_A6,IN) lattice stability
$ was used.
$ In 91Din a value from an unpublished revision of the Bi-In system by
$ P.-Y. Chevalier 1990 is included. In SGTE Unary V 4.4 a value from 98Boa
$ for the In-Pb system is included. 98Boa treated the TET_ALPHA1_A6
$ phase in Bi-In and In-Pb as two different phases and used the lattice
$ stability from 88Che0 for the Bi-In branch of this phase. Finally, SGTE
$ unary V 5.0 uses a value from an unpublished evaluation by 99Ans of the
$ In-Sn system. Due to the close proximity of the TETRAGONAL_A6 and
$ TET_ALPHA1_A6 phases in these systems, any change of lattice stability
$ will cause a distortion of the phase diagram and require reoptimisation.
$
$ The DHCP phase is labelled D0_24 in 03Liu and alpha-prime in 92Ans. The
$ phase is present between the fcc and hcp phases in the Au-Sn and Au-In
$ systems.
$
 PAR  G(TETRAGONAL_A6,IN),,             +GHSERIN;                3800 N 91Din !
 PAR  G(FCC_A1,IN:VA),,                 +GHSERIN+162.061;        3800 N 98Boa !
$PAR  G(FCC_A1,IN:VA),,                 +GHSERIN+123-0.1988*T;   3800 N 91Din !
 PAR  G(BCC_A2,IN:VA),,                 +GHSERIN+800-0.8*T;      3800 N 91Din !
 PAR  G(HCP_A3,IN:VA),,                 +GHSERIN+533-0.6868*T;   3800 N 91Din !
 PAR  G(DHCP,IN),,                      +GHSERIN+520-0.384*T;    3800 N 92Ans !
$PAR  G(TET_ALPHA1_A6,IN),,             +GHSERIN+123-0.1988*T;   3800 N 99Ans !
$PAR  G(TET_ALPHA1_A6,IN),,             +GHSERIN+0.31*T;         3800 N 98Boa !
$PAR  G(TET_ALPHA1_A6,IN),,             +GHSERIN+193-0.16479*T;  3800 N 91Din !
$PAR  G(TET_ALPHA1_A6,IN),,             +GHSERIN-33+0.16*T;      3800 N 88Che0 !
$PAR  G(BCT_A5,IN),,                    +GHSERIN
$            +5040.87-3.33969*T;                                 3800 N 99Ans !
$PAR  G(RHOMBOHEDRAL_A7,IN),,           +GHSERIN+4184;           3800 N 88Che0 !
 PAR  G(LIQUID,IN),,                    +GLIQIN;                 3800 N 91Din !
$
 FUNCTION GHSERIN   298.15  -6978.89+92.338115*T-21.8386*T*LN(T)
       -0.00572566*T**2-2.120321E-06*T**3-22906*T**(-1);
       429.75  Y  -7033.516+124.476588*T-27.4562*T*LN(T)
       +5.4607E-04*T**2-8.367E-08*T**3-211708*T**(-1)+3.53116E+22*T**(-9);
      3800.00  N !
 FUNCTION GLIQIN    298.15  +3282.092-7.63686*T+GHSERIN-5.59058E-20*T**7;
       429.75  Y  +3283.706-7.640804*T+GHSERIN-3.53116E+22*T**(-9);
      3800.00  N !
$ ------------------------------------------------------------------------------
$ Binary system
$
$ From I. Ansara and J.-P. Nabot 1992 (Included in LB Vol. 1)
$
$ I. Ansara, J.-P. Nabot, Calphad, 16, 13-18(1992).
$
$ Checked against LB and paper. Checked at 6000 K.
$
$ Invariants involving fcc are up to 16 K different compared to the paper.
$ This is because the lattice stability for fcc In has changed since 92Ans.
$ The fcc interaction has not been refitted. This should be done.
$
$ The fcc phase has an inverse stability with a minimum at
$ 5378 K and x(In)=0.51.
$
$ The structure of the Au7In (alpha_1) phase seems not to be completely
$ determined. In LB it is quoted as Ni3Ti_D024 or alpha-La (dhcp). Since it
$ is stable between the disordered fcc and hcp phases it does not seem
$ probable that it should have the ordered Ni3Ti_D024 structure. Thus, it is
$ assumed here to have the dhcp structure. This is also consistent with
$ modelling it as a disordered phase.
$
 PAR  L(LIQUID,AU,IN;0),,               -80027.7+89.7173262*T
             -9.57049*T*LN(T);,,                                      N 92Ans !
 PAR  L(LIQUID,AU,IN;1),,               -34977.3+117.293782*T
             -13.0337*T*LN(T);,,                                      N 92Ans !
$
 PAR  L(FCC_A1,AU,IN:VA;0),,            -61378.5+174.98818*T
             -23.1851449*T*LN(T);,,                                   N 92Ans !
$
 PAR  L(HCP_A3,AU,IN:VA;0),,            -60630.1+16.796432*T;,,       N 92Ans !
 PAR  L(HCP_A3,AU,IN:VA;1),,            +7870.9-27.3128*T;,,          N 92Ans !
$
 PAR  L(DHCP,AU,IN;0),,                 -54650+16.09*T;,,             N 92Ans !
 PAR  L(DHCP,AU,IN;1),,                 +4460.9-23.64*T;,,            N 92Ans !
$
 PAR  G(AU4IN,AU:IN),,                  +39*GHSERAU+11*GHSERIN
             -488100-119.01325*T;,,                                   N 92Ans !
 PAR  G(AU3IN_D0A,AU:IN),,              +3*GHSERAU+GHSERIN
             -44218-8.6638*T;,,                                       N 92Ans !
 PAR  G(AU7IN3,AU:IN),,                 +7*GHSERAU+3*GHSERIN
             -129357-19.372*T;,,                                      N 92Ans !
 PAR  G(AU3IN2_D513,AU:IN),,            +31*GHSERAU+19*GHSERIN
             -740225-104.649*T;,,                                     N 92Ans !
 PAR  G(AUIN,AU:IN),,                   +GHSERAU+GHSERIN
             -39278+3.6956*T;,,                                       N 92Ans !
 PAR  G(AUIN2_C1,AU:IN),,               +GHSERAU+2*GHSERIN
             -80192.4+36.04854*T;,,                                   N 92Ans !
$
$ Metastable
$
 PAR  L(BCC_A2,AU,IN:VA;0),,            -61378.5+174.98818*T
             -23.1851449*T*LN(T);,,                                   N Same !
$ ------------------------------------------------------------------------------
$
 ASSESSED_SYSTEM
  AU-IN(TDB -* +LIQ +TETR_A6 +FCC_A1 +AU3IN_D0A +AU4IN +AU3IN2_D513 +AU7IN3
  +AUIN +AUIN2_C1 +DHCP +HCP_A3 ;P3 TMM:300/1500 STP:.2/1200) !
$
$
 LIST-OF-REFERENCE
 NUMBER  SOURCE
  Null   'Unknown source'
  Same   'Same or similar interaction as in the corresponding stable phase'
  COST   'COST 507 database'
  88Che0 'P.-Y Chevalier, Calphad, 12, 383-92(1988)
          SGTE unary database V.4.1, 1999; In'
  91Din  'A.T. Dinsdale, Calphad, 15, 317-425(1991).'
  92Ans  'I. Ansara, J.-Ph. Nabot, Calphad, 16, 13-18(1992); Au, Au-In,
          SGTE unary database V.5.0, 2009; In'
  98Boa  'D. Boa, I. Ansara, Thermochim. Acta, 314, 79-86(1998),
          SGTE unary database V.4.1, 1999; In, Pb'
  99Ans  'I. Ansara, S.G. Fries, H.L. Lukas, unpublished, 1999,
          SGTE unary database V.5.0, 2009; In, Sn'
  04Du   'Z. Du, C. Guo, D. Lu, J. Alloys Compd., 364, 117-20(2004),
          SGTE unary database V.5.0, 2009; Au'
!

File: data/databases/sgte-binary/AuLa-11Don.tdb
$
$ Database for Au-La from H.Q. Dong et al. 2011
$
$ H.Q. Dong, X.M. Tao, H.S. Liu, T. Laurila, M. Paulastro-Krockel,
$ J. Alloys Compd., 509, 4439-44(2011).
$
$ Dataset created 2016.09.22 by Bengt Hallstedt.
$ 2020.12.22: Modified for use with GES6.
$
$ ------------------------------------------------------------------------------
 TEMP-LIM 298.15 6000.00 !
$
$ELEMENT NAME  REF. STATE               ATOMIC MASS H298-H0    S298    !
$
 ELEMENT VA   VACUUM                      0.0          0.0      0.0    ! 
 ELEMENT AU   FCC_A1                    196.9665    6016.592   47.4884 ! 
 ELEMENT LA   DHCP                      138.9055    6665.112   56.9024 ! 
$ ------------------------------------------------------------------------------
$ Phase definitions
$
 PHASE LIQUID:L % 1 1 !
 CONST LIQUID:L : AU LA : !
$
$ Fcc (cF4) and MeX (cF8)
$
 PHASE FCC_A1 %A 2 1 1 !
 CONST FCC_A1 : AU% LA : VA : !
$
$ Bcc (cI2, Im-3m)
$
 PHASE BCC_A2 %B 2 1 3 !
 CONST BCC_A2 : AU LA% : VA : !
$
$ Hcp (hP2, P6_3/mmc) and Me2X (NiAs-type, hP4, P6_3/mmc, B8_1)
$
 PHASE HCP_A3 %A 2 1 0.5 !
 CONST HCP_A3 : AU : VA : !
$
$ Prototype alpha-La (hP4, P6_3/mmc)
$
 PHASE DHCP % 1 1 !
 CONST DHCP : AU LA% : !
$
$ Unknown structure
$
 PHASE AU6LA % 2 6 1 !
 CONST AU6LA : AU : LA : !
$
$ Prototype Ag51Gd14 (hP68, P6/m)
$
 PHASE AU51LA14 % 2 51 14 !
 CONST AU51LA14 : AU : LA : !
$
$ Prototype Hg2K (oI12, Imma)
$
 PHASE AU2LA % 2 2 1 !
 CONST AU2LA : AU : LA : !
$
$ Prototype FeB (oP8, Pnma), alpha-AuLa
$
 PHASE AULA_B27 % 2 1 1 !
 CONST AULA_B27 : AU : LA : !
$
$ Prototype CrB (oC8, Cmcm), beta-AuLa
$
 PHASE AULA_B33 % 2 1 1 !
 CONST AULA_B33 : AU : LA : !
$
$ Prototype Co2Si (oP12, Pnma)
$
 PHASE AULA2_C37 % 2 1 2 !
 CONST AULA2_C37 : AU : LA : !
$ ------------------------------------------------------------------------------
$ Defaults
$
 DEFINE-SYSTEM-DEFAULT ELEMENT 2 !
 DEFAULT-COM DEFINE_SYSTEM_ELEMENT VA !
 TYPE-DEF % SEQ * !
 TYPE-DEF A GES AMEND_PHASE_DESCRIPTION @ MAGNETIC -3 0.28 !
 TYPE-DEF B GES AMEND_PHASE_DESCRIPTION @ MAGNETIC -1 0.4 !
 FUNCTION ZERO      298.15  0;                                         6000 N !
 FUNCTION UN_ASS    298.15  0;                                         6000 N !
 FUNCTION R         298.15  +8.31451;                                  6000 N !
$ ------------------------------------------------------------------------------
$ Element data
$ ------------------------------------------------------------------------------
$ Au
$
$ DHCP added in unary 5.0
$
$ DHCP replaced by the value from 92Ans in SGSOL 5.0
$
$ The DHCP phase is labelled D0_24 in 03Liu and alpha-prime in 92Ans. The
$ phase is present between the fcc and hcp phases in the Au-Sn and Au-In
$ systems. The value for DHCP from 92Ans was used to model these systems,
$ thus this value must be included in the unary database and not the 04Du
$ value.
$
 PAR  G(FCC_A1,AU:VA),,                 +GHSERAU;                3200 N 91Din !
 PAR  G(HCP_A3,AU:VA),,                 +GHSERAU+240.75+1.6*T;   3200 N 91Din !
 PAR  G(BCC_A2,AU:VA),,                 +GHSERAU+4250-1.1*T;     3200 N 91Din !
 PAR  G(DHCP,AU),,                      +GHSERAU+125+0.79*T;     3200 N 92Ans !
$PAR  G(DHCP,AU),,                      +GHSERAU+5000;           3200 N 04Du1 !
 PAR  G(LIQUID,AU),,                    +GHSERAU
             +12552-9.385866*T;                                  3200 N 91Din !
$
 FUNCTION GHSERAU   298.15  -6938.856+106.830098*T-22.75455*T*LN(T)
       -0.00385924*T**2+3.79625E-07*T**3-25097*T**(-1);
       929.40  Y  -93586.481+1021.69543*T-155.706745*T*LN(T)
       +0.08756015*T**2-1.1518713E-05*T**3+10637210*T**(-1);
      1337.33  Y  +314067.829-2016.37825*T+263.252259*T*LN(T)
       -0.118216828*T**2+8.923844E-06*T**3-67999832*T**(-1);
      1735.80  Y  -12133.783+165.272524*T-30.9616*T*LN(T);
      3200.00  N !
$ ------------------------------------------------------------------------------
$ La
$
 PAR  G(DHCP,LA),,                      +GHSERLA;                4000 N 91Din !
 PAR  G(FCC_A1,LA:VA),,                 +GFCCLA;                 4000 N 91Din !
 PAR  G(BCC_A2,LA:VA),,                 +GBCCLA;                 4000 N 91Din !
 PAR  G(LIQUID,LA),,                    +GLIQLA;                 4000 N 91Din !
$
 FUNCTION GHSERLA   298.15  -7968.403+120.284604*T-26.34*T*LN(T)
       -0.001295165*T**2;
       550.00  Y  -3381.413+59.06113*T-17.1659411*T*LN(T)
       -0.008371705*T**2+6.8932E-07*T**3-399448*T**(-1);
      2000.00  Y  -15608.882+181.390071*T-34.3088*T*LN(T);
      4000.00  N !
 FUNCTION GFCCLA    298.15  -6109.797+89.878761*T-21.7919*T*LN(T)
       -0.004045175*T**2-5.25865E-07*T**3;
      1134.00  Y  -124598.976+955.878375*T-139.346741*T*LN(T)
       +0.042032405*T**2-3.066199E-06*T**3+20994153*T**(-1);
      2000.00  Y  +3009.496-2.846081*T+GHSERLA;
      4000.00  N !
 FUNCTION GBCCLA    298.15  -3952.161+88.072353*T-21.7919*T*LN(T)
       -0.004045175*T**2-5.25865E-07*T**3;
       800.00  Y  +321682.673-3565.08252*T+513.440708*T*LN(T)
       -0.387295093*T**2+4.9547989E-05*T**3-36581228*T**(-1);
      1134.00  Y  -16377.894+218.492988*T-39.5388*T*LN(T);
      1193.00  Y  -136609.91+1123.34397*T-163.413074*T*LN(T)
       +0.053968535*T**2-4.056395E-06*T**3+21167204*T**(-1);
      2000.00  Y  +7402.894-6.553756*T+GHSERLA;
      4000.00  N !
 FUNCTION GLIQLA    298.15  +5332.653+18.23012*T-11.0188191*T*LN(T)
       -0.020171603*T**2+2.93775E-06*T**3-133541*T**(-1);
      1134.00  Y  -3942.004+171.018431*T-34.3088*T*LN(T);
      4000.00  N !
$ ------------------------------------------------------------------------------
$ Binary system
$
$ H.Q. Dong, X.M. Tao, H.S. Liu, T. Laurila, M. Paulastro-Krockel,
$ J. Alloys Compd., 509, 4439-44(2011).
$
$ Checked against paper. Checked at 6000 K.
$
 PAR  L(LIQUID,AU,LA;0),,               -254446.24+6.00025*T;,,       N 11Don !
 PAR  L(LIQUID,AU,LA;1),,               -85046.07+2.89377*T;,,        N 11Don !
$
 PAR  L(FCC_A1,AU,LA:VA;0),,            +UN_ASS;,,                    N !
 PAR  L(BCC_A2,AU,LA:VA;0),,            +UN_ASS;,,                    N !
 PAR  L(DHCP,AU,LA;0),,                 +UN_ASS;,,                    N !
$
 PAR  G(AU6LA,AU:LA),,                  +6*GHSERAU+GHSERLA
             -364329.84+68.41905*T;,,                                 N 11Don !
 PAR  G(AU51LA14,AU:LA),,               +51*GHSERAU+14*GHSERLA
             -3973262.8+160.30235*T;,,                                N 11Don !
 PAR  G(AU2LA,AU:LA),,                  +2*GHSERAU+GHSERLA
             -232621.17+13.89141*T;,,                                 N 11Don !
 PAR  G(AULA_B27,AU:LA),,               +GHSERAU+GHSERLA
             -165700+12.2*T;,,                                        N 11Don !
 PAR  G(AULA_B33,AU:LA),,               +GHSERAU+GHSERLA
             -162995.44+9.30096*T;,,                                  N 11Don !
 PAR  G(AULA2_C37,AU:LA),,              +GHSERAU+2*GHSERLA
             -180513.6+22.27497*T;,,                                  N 11Don !
$ ------------------------------------------------------------------------------
$
$
 LIST-OF-REFERENCE
 NUMBER  SOURCE
  Null   'Unknown source'
  Same   'Same or similar interaction as in the corresponding stable phase'
  COST   'COST 507 database'
  91Din  'A.T. Dinsdale, Calphad, 15, 317-425(1991).'
  92Ans  'I. Ansara, J.-Ph. Nabot, Calphad, 16, 13-18(1992); Au'
  04Du1  'Z. Du, C. Guo, D. Lu, J. Alloys Compd., 364, 117-20(2004),
          SGTE unary database V.5.0, 2009; Au'
  11Don  'H.Q. Dong, X.M. Tao, H.S. Liu, T. Laurila, M. Paulastro-Krockel,
          J. Alloys Compd., 509, 4439-44(2011); Au-La'
!

File: data/databases/sgte-binary/AuLu-16Wan.tdb
$
$ Database for Au-Lu from S.L. Wang et al. 2016.
$
$ S.L. Wang, J.L. Li, L.L. Qiu, L.J. Zhou, Y.H. Li, C.Q. Ren, C.Y. Fu,
$ Y.H. Lin, C.P. Wang, X.J. Liu, J. Phase Equilib Diffus., 37, 319-26(2016).
$
$ Dataset created 2018.03.30 by Bengt Hallstedt.
$ 2020.12.22: Modified for use with GES6.
$
$ ------------------------------------------------------------------------------
 TEMP-LIM 298.15 6000.00 !
$
$ELEMENT NAME  REF. STATE               ATOMIC MASS H298-H0    S298    !
$
 ELEMENT VA   VACUUM                      0.0          0.0      0.0    ! 
 ELEMENT AU   FCC_A1                    196.9665    6016.592   47.4884 ! 
 ELEMENT LU   HCP_A3                    174.967     6388.968   50.9611 ! 
$ ------------------------------------------------------------------------------
$ Phase definitions
$
 PHASE LIQUID:L % 1 1 !
 CONST LIQUID:L : AU LU : !
$
$ Fcc (cF4) and MeX (cF8)
$
 PHASE FCC_A1 %A 2 1 1 !
 CONST FCC_A1 : AU% LU : VA : !
$
$ Bcc (cI2, Im-3m)
$
 PHASE BCC_A2 %B 2 1 3 !
 CONST BCC_A2 : AU : VA : !
$
$ Hcp (hP2, P6_3/mmc) and Me2X (NiAs-type, hP4, P6_3/mmc, B8_1), zeta
$
 PHASE HCP_A3 %A 2 1 0.5 !
 CONST HCP_A3 : AU LU% : VA : !
$
$ Prototype MoNi4 (tI10, I4/m)
$
 PHASE AU4LU_D1A % 2 4 1 !
 CONST AU4LU_D1A : AU : LU : !
$
$ Prototype Cu3Ti (oP8, Pmmn)
$
 PHASE AU3LU_D0A % 2 3 1 !
 CONST AU3LU_D0A : AU : LU : !
$
$ Prototype MoSi2 (tI6, I4/mmm)
$
 PHASE AU2LU_C11B % 2 2 1 !
 CONST AU2LU_C11B : AU : LU : !
$
$ Prototype CsCl (cP2, Pm3m)
$
 PHASE AULU_B2 % 2 1 1 !
 CONST AULU_B2 : AU : LU : !
$
$ Prototype Co2Si (oP12, Pnma)
$
 PHASE AULU2_C37 % 2 1 2 !
 CONST AULU2_C37 : AU : LU : !
$ ------------------------------------------------------------------------------
$ Defaults
$
 DEFINE-SYSTEM-DEFAULT ELEMENT 2 !
 DEFAULT-COM DEFINE_SYSTEM_ELEMENT VA !
 TYPE-DEF % SEQ * !
 TYPE-DEF A GES AMEND_PHASE_DESCRIPTION @ MAGNETIC -3 0.28 !
 TYPE-DEF B GES AMEND_PHASE_DESCRIPTION @ MAGNETIC -1 0.4 !
 FUNCTION ZERO      298.15  0;                                         6000 N !
 FUNCTION UN_ASS    298.15  0;                                         6000 N !
 FUNCTION R         298.15  +8.31451;                                  6000 N !
$ ------------------------------------------------------------------------------
$ Element data
$ ------------------------------------------------------------------------------
$ Au
$
$ DHCP added in unary 5.0
$ DHCP replaced by the value from 92Ans in SGSOL 5.0
$
$ HCP_A3 and BCT_A5 from 88Che1 not included in unary
$
$ The DHCP phase is labelled D0_24 in 03Liu and alpha-prime in 92Ans. The
$ phase is present between the fcc and hcp phases in the Au-Sn and Au-In
$ systems. The value for DHCP from 92Ans was used to model these systems,
$ thus this value must be included in the unary database and not the 04Du
$ value.
$
 PAR  G(FCC_A1,AU:VA),,                 +GHSERAU;                3200 N 91Din !
 PAR  G(HCP_A3,AU:VA),,                 +GHSERAU+240.75+1.6*T;   3200 N 91Din !
$PAR  G(HCP_A3,AU:VA),,                 +GHSERAU+550+0.3*T;      3200 N 88Che1 !
 PAR  G(BCC_A2,AU:VA),,                 +GHSERAU+4250-1.1*T;     3200 N 91Din !
$PAR  G(BCT_A5,AU),,                    +GHSERAU+4184;           3200 N 88Che1 !
$PAR  G(DHCP,AU),,                      +GHSERAU+125+0.79*T;     3200 N 92Ans !
$PAR  G(DHCP,AU),,                      +GHSERAU+5000;           3200 N 04Du !
 PAR  G(LIQUID,AU),,                    +GHSERAU
             +12552-9.385866*T;                                  3200 N 91Din !
$
 FUNCTION GHSERAU   298.15  -6938.856+106.830098*T-22.75455*T*LN(T)
       -0.00385924*T**2+3.79625E-07*T**3-25097*T**(-1);
       929.40  Y  -93586.481+1021.69543*T-155.706745*T*LN(T)
       +0.08756015*T**2-1.1518713E-05*T**3+10637210*T**(-1);
      1337.33  Y  +314067.829-2016.37825*T+263.252259*T*LN(T)
       -0.118216828*T**2+8.923844E-06*T**3-67999832*T**(-1);
      1735.80  Y  -12133.783+165.272524*T-30.9616*T*LN(T);
      3200.00  N !
$ ------------------------------------------------------------------------------
$ Lu
$
$ FCC_A1 from 13Wan not in unary
$
 PAR  G(HCP_A3,LU:VA),,                 +GHSERLU;                3700 N 91Din !
 PAR  G(FCC_A1,LU:VA),,                 +GHSERLU+5000;           3700 N 13Wan !
 PAR  G(LIQUID,LU),,                    +GLIQLU;                 3700 N 91Din !
$
 FUNCTION GHSERLU   298.15  -8788.329+146.536283*T-29.812*T*LN(T)
       +0.00519165*T**2-1.790717E-06*T**3+39723*T**(-1);
       700.00  Y  -9043.057+142.327643*T-29.0095*T*LN(T)
       +0.00371416*T**2-1.50147E-06*T**3+141549*T**(-1);
      1700.00  Y  +6940.092-46.91844*T-1.83986*T*LN(T)-0.0119001*T**2;
      1936.00  Y  -404023.691+1829.37943*T-239.019502*T*LN(T)
       +0.041800748*T**2-1.661174E-06*T**3+1.24825465E+08*T**(-1);
      3700.00  N !
 FUNCTION GLIQLU    298.15  +12772.12-4.998883*T+GHSERLU;
       600.00  Y  +30389.863-198.378793*T+20.9392663*T*LN(T)
       -0.034238743*T**2+2.890636E-06*T**3-2398650*T**(-1);
      1936.00  Y  -18994.687+292.091104*T-47.9068*T*LN(T);
      3700.00  N !
$ ------------------------------------------------------------------------------
$ Binary system
$
$ S.L. Wang, J.L. Li, L.L. Qiu, L.J. Zhou, Y.H. Li, C.Q. Ren, C.Y. Fu,
$ Y.H. Lin, C.P. Wang, X.J. Liu, J. Phase Equilib Diffus., 37, 319-26(2016).
$
$ Checked against paper. Checked at 6000 K.
$
 PAR  L(LIQUID,AU,LU;0),,               -292100-3*T;,,                N 16Wan !
 PAR  L(LIQUID,AU,LU;1),,               -86670;,,                     N 16Wan !
 PAR  L(LIQUID,AU,LU;2),,               +59930;,,                     N 16Wan !
 PAR  L(LIQUID,AU,LU;3),,               +7000+19.3*T;,,               N 16Wan !
$
 PAR  L(FCC_A1,AU,LU:VA;0),,            -278000+2.8*T;,,              N 16Wan !
 PAR  L(FCC_A1,AU,LU:VA;1),,            -32300-14*T;,,                N 16Wan !
 PAR  L(FCC_A1,AU,LU:VA;2),,            +32900;,,                     N 16Wan !
$
 PAR  L(HCP_A3,AU,LU:VA;0),,            +UN_ASS;,,                    N !
$
 PAR  G(AU4LU_D1A,AU:LU),,              +4*GHSERAU+GHSERLU
             -301125+8.35*T+1.55*T*LN(T);,,                           N 16Wan !
 PAR  G(AU3LU_D0A,AU:LU),,              +3*GHSERAU+GHSERLU
             -269680+4.4*T+0.4*T*LN(T)-0.00044*T**2;,,                N 16Wan !
 PAR  G(AU2LU_C11B,AU:LU),,             +2*GHSERAU+GHSERLU
             -246258+3.3*T+1.44*T*LN(T)-0.00159*T**2;,,               N 16Wan !
 PAR  G(AULU_B2,AU:LU),,                +GHSERAU+GHSERLU
             -198040+T+0.98*T*LN(T);,,                                N 16Wan !
 PAR  G(AULU2_C37,AU:LU),,              +GHSERAU+2*GHSERLU
             -203364+3.93*T;,,                                        N 16Wan !
$ ------------------------------------------------------------------------------
$
$
 LIST-OF-REFERENCE
 NUMBER  SOURCE
  Null   'Unknown source'
  Same   'Same or similar interaction as in the corresponding stable phase'
  COST   'COST 507 database'
  88Che1 'P.-Y. Chevalier, Thermochim. Acta, 130, 1-13(1988); Au, Sn'
  91Din  'A.T. Dinsdale, Calphad, 15, 317-425(1991).'
  92Ans  'I. Ansara, J.-Ph. Nabot, Calphad, 16, 13-18(1992); Au'
  04Du   'Z. Du, C. Guo, D. Lu, J. Alloys Compd., 364, 117-20(2004),
          SGTE unary database V.5.0, 2009; Au'
  13Wan  'D. Wang, Y. Yu, X.J. Liu, C.P. Wang, Calphad, 41, 20-25(2013); Lu'
  16Wan  'S.L. Wang, J.L. Li, L.L. Qiu, L.J. Zhou, Y.H. Li, C.Q. Ren, C.Y. Fu,
          Y.H. Lin, C.P. Wang, X.J. Liu,
          J. Phase Equilib Diffus., 37, 319-26(2016); Au-Lu'
!

File: data/databases/sgte-binary/AuNd-15Wan.tdb
$
$ Database for Au-Nd from S.L. Wang et al. 2015.
$
$ S.L. Wang, L.J. Zhou, Z.F. Fan, J.L. Li, Y.H. Lin, C.P. Wang, X.J. Liu,
$ J. Phase Equilib. Diffus., 36, 241-47(2015).
$
$ Dataset created 2018.03.30 by Bengt Hallstedt.
$ 2020.12.22: Modified for use with GES6.
$
$ The fcc interaction is not acceptable.
$
$ Misprint in the Au36Nd17 parameter. Invariant equilibria with this phase
$ differ by up to 4 K after adjustment.
$
$ ------------------------------------------------------------------------------
 TEMP-LIM 298.15 6000.00 !
$
$ELEMENT NAME  REF. STATE               ATOMIC MASS H298-H0    S298    !
$
 ELEMENT VA   VACUUM                      0.0          0.0      0.0    ! 
 ELEMENT AU   FCC_A1                    196.9665    6016.592   47.4884 ! 
 ELEMENT ND   DHCP                      144.24      7133.72    71.0862 ! 
$ ------------------------------------------------------------------------------
$ Phase definitions
$
 PHASE LIQUID:L % 1 1 !
 CONST LIQUID:L : AU ND : !
$
$ Fcc (cF4) and MeX (cF8)
$
 PHASE FCC_A1 %A 2 1 1 !
 CONST FCC_A1 : AU% ND : VA : !
$
$ Bcc (cI2, Im-3m)
$
 PHASE BCC_A2 %B 2 1 3 !
 CONST BCC_A2 : AU ND% : VA : !
$
$ Hcp (hP2, P6_3/mmc) and Me2X (NiAs-type, hP4, P6_3/mmc, B8_1), zeta
$
 PHASE HCP_A3 %A 2 1 0.5 !
 CONST HCP_A3 : AU ND : VA : !
$
$ Prototype alpha-La (hP4, P6_3/mmc)
$
 PHASE DHCP % 1 1 !
 CONST DHCP : AU ND% : !
$
$ Prototype Au6Pr (mC28, C2/c)
$
 PHASE AU6ND % 2 6 1 !
 CONST AU6ND : AU : ND : !
$
$ Prototype Ag51Gd14 (hP68, P6/m)
$
 PHASE AU51ND14 % 2 51 14 !
 CONST AU51ND14 : AU : ND : !
$
$ Prototype Au36Nd17 (tP106, P4/nmm)
$
 PHASE AU36ND17 % 2 36 17 !
 CONST AU36ND17 : AU : ND : !
$
$ Prototype Pd4Pu3 (hR14, R-3) 
$
 PHASE AU4ND3 % 2 4 3 !
 CONST AU4ND3 : AU : ND : !
$
$ Prototype FeB (oP8, Pnma)
$
 PHASE AUND_B27 % 2 1 1 !
 CONST AUND_B27 : AU : ND : !
$
$ Prototype CrB (oC8, Cmcm)
$
 PHASE AUND_B33 % 2 1 1 !
 CONST AUND_B33 : AU : ND : !
$
$ Prototype CsCl (cP2, Pm3m)
$
 PHASE AUND_B2 % 2 1 1 !
 CONST AUND_B2 : AU : ND : !
$
$ Prototype Co2Si (oP12, Pnma)
$
 PHASE AUND2_C37 % 2 1 2 !
 CONST AUND2_C37 : AU : ND : !
$ ------------------------------------------------------------------------------
$ Defaults
$
 DEFINE-SYSTEM-DEFAULT ELEMENT 2 !
 DEFAULT-COM DEFINE_SYSTEM_ELEMENT VA !
 TYPE-DEF % SEQ * !
 TYPE-DEF A GES AMEND_PHASE_DESCRIPTION @ MAGNETIC -3 0.28 !
 TYPE-DEF B GES AMEND_PHASE_DESCRIPTION @ MAGNETIC -1 0.4 !
 FUNCTION ZERO      298.15  0;                                         6000 N !
 FUNCTION UN_ASS    298.15  0;                                         6000 N !
 FUNCTION R         298.15  +8.31451;                                  6000 N !
$ ------------------------------------------------------------------------------
$ Element data
$ ------------------------------------------------------------------------------
$ Au
$
$ DHCP added in unary 5.0
$ DHCP replaced by the value from 92Ans in SGSOL 5.0
$
$ HCP_A3 and BCT_A5 from 88Che1 not included in unary
$
$ The DHCP phase is labelled D0_24 in 03Liu and alpha-prime in 92Ans. The
$ phase is present between the fcc and hcp phases in the Au-Sn and Au-In
$ systems. The value for DHCP from 92Ans was used to model these systems,
$ thus this value must be included in the unary database and not the 04Du
$ value.
$
 PAR  G(FCC_A1,AU:VA),,                 +GHSERAU;                3200 N 91Din !
 PAR  G(HCP_A3,AU:VA),,                 +GHSERAU+240.75+1.6*T;   3200 N 91Din !
$PAR  G(HCP_A3,AU:VA),,                 +GHSERAU+550+0.3*T;      3200 N 88Che1 !
 PAR  G(BCC_A2,AU:VA),,                 +GHSERAU+4250-1.1*T;     3200 N 91Din !
$PAR  G(BCT_A5,AU),,                    +GHSERAU+4184;           3200 N 88Che1 !
 PAR  G(DHCP,AU),,                      +GHSERAU+125+0.79*T;     3200 N 92Ans !
$PAR  G(DHCP,AU),,                      +GHSERAU+5000;           3200 N 04Du !
 PAR  G(LIQUID,AU),,                    +GHSERAU
             +12552-9.385866*T;                                  3200 N 91Din !
$
 FUNCTION GHSERAU   298.15  -6938.856+106.830098*T-22.75455*T*LN(T)
       -0.00385924*T**2+3.79625E-07*T**3-25097*T**(-1);
       929.40  Y  -93586.481+1021.69543*T-155.706745*T*LN(T)
       +0.08756015*T**2-1.1518713E-05*T**3+10637210*T**(-1);
      1337.33  Y  +314067.829-2016.37825*T+263.252259*T*LN(T)
       -0.118216828*T**2+8.923844E-06*T**3-67999832*T**(-1);
      1735.80  Y  -12133.783+165.272524*T-30.9616*T*LN(T);
      3200.00  N !
$ ------------------------------------------------------------------------------
$ Nd
$
$ DHCP and LIQUID modified in unary 3.0 (upper/lower T interval added)
$ FCC_A1 added in unary 3.0
$ HCP_A3 added in unary 4.4
$
 PAR  G(DHCP,ND),,                      +GHSERND;                1800 N 91Din !
 PAR  G(BCC_A2,ND:VA),,                 +GBCCND;                 1800 N 91Din !
 PAR  G(FCC_A1,ND:VA),,                 +GHSERND+500;            1800 N SGCOST !
 PAR  G(HCP_A3,ND:VA),,                 +GHSERND
             +1500-0.415725*T;                                   1800 N 00Nor2 !
 PAR  G(LIQUID,ND),,                    +GLIQND;                 1800 N 91Din !
$
 FUNCTION GHSERND   298.15  -8402.93+111.10239*T-27.0858*T*LN(T)
       +5.56125E-04*T**2-2.6923E-06*T**3+34887*T**(-1);
       900.00  Y  -6984.083+83.662617*T-22.7536*T*LN(T)
       -0.00420402*T**2-1.802E-06*T**3;
      1128.00  Y  -225610.846+1673.04075*T-238.182873*T*LN(T)
       +0.078615997*T**2-6.048207E-06*T**3+38810350*T**(-1);
      1799.00  Y  -25742.331+276.257088*T-48.7854*T*LN(T);
      1800.00  N !
 FUNCTION GBCCND    298.15  +1437.295-0.546281*T+GHSERND;
       400.00  Y  +7312.2-153.033976*T+14.9956777*T*LN(T)
       -0.050479*T**2+7.287217E-06*T**3-831810*T**(-1);
      1128.00  Y  -18030.266+239.677322*T-44.5596*T*LN(T);
      1289.00  Y  +334513.017-2363.9199*T+311.409193*T*LN(T)
       -0.156030778*T**2+1.2408421E-05*T**3-64319604*T**(-1);
      1800.00  N !
 FUNCTION GLIQND    298.15  +5051.743-1.585076*T+GHSERND;
       300.00  Y  +5350.01-86.593963*T+5.357301*T*LN(T)
       -0.046955463*T**2+6.860782E-06*T**3-374380*T**(-1);
      1128.00  Y  -16335.232+268.625903*T-48.7854*T*LN(T);
      1799.00  Y  +9407.099-7.631185*T+GHSERND;
      1800.00  N !
$ ------------------------------------------------------------------------------
$ Binary system
$
$ S.L. Wang, L.J. Zhou, Z.F. Fan, J.L. Li, Y.H. Lin, C.P. Wang, X.J. Liu,
$ J. Phase Equilib. Diffus., 36, 241-47(2015).
$
$ Checked against paper. Checked at 6000 K.
$
$ The fcc interaction is not acceptable.
$
$ Misprint in the Au36Nd17 parameter. Invariant equilibria with this phase
$ differ by up to 4 K after adjustment.
$
 PAR  L(LIQUID,AU,ND;0),,               -273000+6.023*T;,,            N 15Wan !
 PAR  L(LIQUID,AU,ND;1),,               -112900-2.863*T;,,            N 15Wan !
 PAR  L(LIQUID,AU,ND;2),,               +27856+6.853*T;,,             N 15Wan !
 PAR  L(LIQUID,AU,ND;3),,               +57068-9.6*T;,,               N 15Wan !
$
 PAR  L(FCC_A1,AU,ND:VA;0),,            +ZERO;,,                      N 15Wan !
 PAR  L(FCC_A1,AU,ND:VA;1),,            -239950;,,                    N 15Wan !
 PAR  L(BCC_A2,AU,ND:VA;0),,            -137714;,,                    N 15Wan !
 PAR  L(DHCP,AU,ND;0),,                 -122000;,,                    N 15Wan !
$
 PAR  G(AU6ND,AU:ND),,                  +6*GHSERAU+GHSERND
             -310100+21.07*T;,,                                       N 15Wan !
 PAR  G(AU51ND14,AU:ND),,               +51*GHSERAU+14*GHSERND
             -3625700-204.75*T;,,                                     N 15Wan !
$ Adjusted parameter below
 PAR  G(AU36ND17,AU:ND),,               +36*GHSERAU+17*GHSERND
             -3577500-238*T;,,                                        N 15Wan !
$ Original parameter below
$PAR  G(AU36ND17,AU:ND),,               +36*GHSERAU+17*GHSERND
$            -3577500-282.596*T;,,                                    N 15Wan !
 PAR  G(AU36ND17,AU:ND),,               +36*GHSERAU+17*GHSERND
             -3577500-229.596*T;,,                                    N 15Wan !
 PAR  G(AU4ND3,AU:ND),,                 +4*GHSERAU+3*GHSERND
             -522550-20.6472*T;,,                                     N 15Wan !
 PAR  G(AUND_B27,AU:ND),,               +GHSERAU+GHSERND
             -158200-0.1604*T;,,                                      N 15Wan !
 PAR  G(AUND_B33,AU:ND),,               +GHSERAU+GHSERND
             -158000-0.4448*T;,,                                      N 15Wan !
 PAR  G(AUND_B2,AU:ND),,                +GHSERAU+GHSERND
             -153800-3.0152*T;,,                                      N 15Wan !
 PAR  G(AUND2_C37,AU:ND),,              +GHSERAU+2*GHSERND
             -161400-2.127*T;,,                                       N 15Wan !
$
$ Metastable
$
 PAR  L(HCP_A3,AU,ND:VA;0),,            -122000;,,                    N Same !
$ ------------------------------------------------------------------------------
$
$
 LIST-OF-REFERENCE
 NUMBER  SOURCE
  Null   'Unknown source'
  Same   'Same or similar interaction as in the corresponding stable phase'
  COST   'COST 507 database'
  SGCOST 'COST 507 database, SGTE unary database V.3.0, 1996; Al, B, Nd, Ti, Zn'
  88Che1 'P.-Y. Chevalier, Thermochim. Acta, 130, 1-13(1988); Au, Sn'
  91Din  'A.T. Dinsdale, Calphad, 15, 317-425(1991).'
  92Ans  'I. Ansara, J.-Ph. Nabot, Calphad, 16, 13-18(1992); Au'
  00Nor2 'S. Norgren, PhD Thesis, KTH, Stockholm, 2000; Nd, Sc'
  04Du   'Z. Du, C. Guo, D. Lu, J. Alloys Compd., 364, 117-20(2004),
          SGTE unary database V.5.0, 2009; Au'
  15Wan  'S.L. Wang, L.J. Zhou, Z.F. Fan, J.L. Li, Y.H. Lin, C.P. Wang,
          X.J. Liu, J. Phase Equilib. Diffus., 36, 241-47(2015); Au-Nd'
!
