Repository: orchid-calphad/orchid-project.org

# orchid-project.org

Website and released data of **ORCHID** (Open Repository for CALPHAD Hypotheses, Intelligence, and Discovery),
served by GitHub Pages at https://orchid-project.org. Releases are archived on Zenodo (one DOI per version).

- `index.html`, `catalog/`, `best-practices.html` — static, self-contained pages (generated in the ORCHID tooling).
- `data/` — released data: catalog, redistributable TDB files, convex hulls. Licences: `data/LICENSES.md`, `data/NOTICE.md`.
- `llms.txt`, `data/croissant.json`, `CITATION.cff`, `.zenodo.json` — machine-readable metadata.

Only data with clear redistribution rights are published.

File: data/databases/sgte-binary/AuNd-16Mou.tdb
$
$ Database for Au-Nd from D. Moustaine and K. Mahdouk 2016.
$
$ D. Moustaine, K. Mahdouk, J. Alloys Compd., 673, 115-25(2016).
$
$ Dataset created 2018.03.31 by Bengt Hallstedt.
$ 2020.12.22: Modified for use with GES6.
$
$ AuNd-B33 and AuNd-B2 have the same parameters. This seems not to be a
$ misprint.
$
$ Invariant equilibria differ by up to 5 K.
$
$ ------------------------------------------------------------------------------
 TEMP-LIM 298.15 6000.00 !
$
$ELEMENT NAME  REF. STATE               ATOMIC MASS H298-H0    S298    !
$
 ELEMENT VA   VACUUM                      0.0          0.0      0.0    ! 
 ELEMENT AU   FCC_A1                    196.9665    6016.592   47.4884 ! 
 ELEMENT ND   DHCP                      144.24      7133.72    71.0862 ! 
$ ------------------------------------------------------------------------------
$ Phase definitions
$
 PHASE LIQUID:L % 1 1 !
 CONST LIQUID:L : AU ND : !
$
$ Fcc (cF4) and MeX (cF8)
$
 PHASE FCC_A1 %A 2 1 1 !
 CONST FCC_A1 : AU% ND : VA : !
$
$ Bcc (cI2, Im-3m)
$
 PHASE BCC_A2 %B 2 1 3 !
 CONST BCC_A2 : AU ND% : VA : !
$
$ Hcp (hP2, P6_3/mmc) and Me2X (NiAs-type, hP4, P6_3/mmc, B8_1), zeta
$
 PHASE HCP_A3 %A 2 1 0.5 !
 CONST HCP_A3 : AU ND : VA : !
$
$ Prototype alpha-La (hP4, P6_3/mmc)
$
 PHASE DHCP % 1 1 !
 CONST DHCP : AU ND% : !
$
$ Prototype Au6Pr (mC28, C2/c)
$
 PHASE AU6ND % 2 6 1 !
 CONST AU6ND : AU : ND : !
$
$ Prototype Ag51Gd14 (hP68, P6/m)
$
 PHASE AU51ND14 % 2 51 14 !
 CONST AU51ND14 : AU : AU ND% : !
$
$ Prototype Au36Nd17 (tP106, P4/nmm)
$
 PHASE AU36ND17 % 2 36 17 !
 CONST AU36ND17 : AU : ND : !
$
$ Prototype Pd4Pu3 (hR14, R-3) 
$
 PHASE AU4ND3 % 2 4 3 !
 CONST AU4ND3 : AU : ND : !
$
$ Prototype FeB (oP8, Pnma)
$
 PHASE AUND_B27 % 2 1 1 !
 CONST AUND_B27 : AU : ND : !
$
$ Prototype CrB (oC8, Cmcm)
$
 PHASE AUND_B33 % 2 1 1 !
 CONST AUND_B33 : AU : ND : !
$
$ Prototype CsCl (cP2, Pm3m)
$
 PHASE AUND_B2 % 2 1 1 !
 CONST AUND_B2 : AU : ND : !
$
$ Prototype Co2Si (oP12, Pnma)
$
 PHASE AUND2_C37 % 2 1 2 !
 CONST AUND2_C37 : AU : ND : !
$ ------------------------------------------------------------------------------
$ Defaults
$
 DEFINE-SYSTEM-DEFAULT ELEMENT 2 !
 DEFAULT-COM DEFINE_SYSTEM_ELEMENT VA !
 TYPE-DEF % SEQ * !
 TYPE-DEF A GES AMEND_PHASE_DESCRIPTION @ MAGNETIC -3 0.28 !
 TYPE-DEF B GES AMEND_PHASE_DESCRIPTION @ MAGNETIC -1 0.4 !
 FUNCTION ZERO      298.15  0;                                         6000 N !
 FUNCTION UN_ASS    298.15  0;                                         6000 N !
 FUNCTION R         298.15  +8.31451;                                  6000 N !
$ ------------------------------------------------------------------------------
$ Element data
$ ------------------------------------------------------------------------------
$ Au
$
$ DHCP added in unary 5.0
$ DHCP replaced by the value from 92Ans in SGSOL 5.0
$
$ HCP_A3 and BCT_A5 from 88Che1 not included in unary
$
$ The DHCP phase is labelled D0_24 in 03Liu and alpha-prime in 92Ans. The
$ phase is present between the fcc and hcp phases in the Au-Sn and Au-In
$ systems. The value for DHCP from 92Ans was used to model these systems,
$ thus this value must be included in the unary database and not the 04Du
$ value.
$
 PAR  G(FCC_A1,AU:VA),,                 +GHSERAU;                3200 N 91Din !
 PAR  G(HCP_A3,AU:VA),,                 +GHSERAU+240.75+1.6*T;   3200 N 91Din !
$PAR  G(HCP_A3,AU:VA),,                 +GHSERAU+550+0.3*T;      3200 N 88Che1 !
 PAR  G(BCC_A2,AU:VA),,                 +GHSERAU+4250-1.1*T;     3200 N 91Din !
$PAR  G(BCT_A5,AU),,                    +GHSERAU+4184;           3200 N 88Che1 !
 PAR  G(DHCP,AU),,                      +GHSERAU+125+0.79*T;     3200 N 92Ans !
$PAR  G(DHCP,AU),,                      +GHSERAU+5000;           3200 N 04Du !
 PAR  G(LIQUID,AU),,                    +GHSERAU
             +12552-9.385866*T;                                  3200 N 91Din !
$
 PAR  G(AU51ND14,AU:AU),,               +65*GHSERAU+325000;,,         N 16Mou !
$
 FUNCTION GHSERAU   298.15  -6938.856+106.830098*T-22.75455*T*LN(T)
       -0.00385924*T**2+3.79625E-07*T**3-25097*T**(-1);
       929.40  Y  -93586.481+1021.69543*T-155.706745*T*LN(T)
       +0.08756015*T**2-1.1518713E-05*T**3+10637210*T**(-1);
      1337.33  Y  +314067.829-2016.37825*T+263.252259*T*LN(T)
       -0.118216828*T**2+8.923844E-06*T**3-67999832*T**(-1);
      1735.80  Y  -12133.783+165.272524*T-30.9616*T*LN(T);
      3200.00  N !
$ ------------------------------------------------------------------------------
$ Nd
$
$ DHCP and LIQUID modified in unary 3.0 (upper/lower T interval added)
$ FCC_A1 added in unary 3.0
$ HCP_A3 added in unary 4.4
$
 PAR  G(DHCP,ND),,                      +GHSERND;                1800 N 91Din !
 PAR  G(BCC_A2,ND:VA),,                 +GBCCND;                 1800 N 91Din !
 PAR  G(FCC_A1,ND:VA),,                 +GHSERND+500;            1800 N SGCOST !
 PAR  G(HCP_A3,ND:VA),,                 +GHSERND
             +1500-0.415725*T;                                   1800 N 00Nor2 !
 PAR  G(LIQUID,ND),,                    +GLIQND;                 1800 N 91Din !
$
 FUNCTION GHSERND   298.15  -8402.93+111.10239*T-27.0858*T*LN(T)
       +5.56125E-04*T**2-2.6923E-06*T**3+34887*T**(-1);
       900.00  Y  -6984.083+83.662617*T-22.7536*T*LN(T)
       -0.00420402*T**2-1.802E-06*T**3;
      1128.00  Y  -225610.846+1673.04075*T-238.182873*T*LN(T)
       +0.078615997*T**2-6.048207E-06*T**3+38810350*T**(-1);
      1799.00  Y  -25742.331+276.257088*T-48.7854*T*LN(T);
      1800.00  N !
 FUNCTION GBCCND    298.15  +1437.295-0.546281*T+GHSERND;
       400.00  Y  +7312.2-153.033976*T+14.9956777*T*LN(T)
       -0.050479*T**2+7.287217E-06*T**3-831810*T**(-1);
      1128.00  Y  -18030.266+239.677322*T-44.5596*T*LN(T);
      1289.00  Y  +334513.017-2363.9199*T+311.409193*T*LN(T)
       -0.156030778*T**2+1.2408421E-05*T**3-64319604*T**(-1);
      1800.00  N !
 FUNCTION GLIQND    298.15  +5051.743-1.585076*T+GHSERND;
       300.00  Y  +5350.01-86.593963*T+5.357301*T*LN(T)
       -0.046955463*T**2+6.860782E-06*T**3-374380*T**(-1);
      1128.00  Y  -16335.232+268.625903*T-48.7854*T*LN(T);
      1799.00  Y  +9407.099-7.631185*T+GHSERND;
      1800.00  N !
$ ------------------------------------------------------------------------------
$ Binary system
$
$ D. Moustaine, K. Mahdouk, J. Alloys Compd., 673, 115-25(2016).
$
$ Checked against paper. Checked at 6000 K.
$
$ AuNd-B33 and AuNd-B2 have the same parameters. This seems not to be a
$ misprint.
$
$ Invariant equilibria differ by up to 5 K.
$
 PAR  L(LIQUID,AU,ND;0),,               -263956.5+31.51*T;,,          N 16Mou !
 PAR  L(LIQUID,AU,ND;1),,               -101249.5+34.62*T;,,          N 16Mou !
 PAR  L(LIQUID,AU,ND;2),,               +27946.67;,,                  N 16Mou !
$ Original parameter below
$PAR  L(LIQUID,AU,ND;2),,               +279466.7;,,                  N 16Mou !
$
 PAR  L(FCC_A1,AU,ND:VA;0),,            +ZERO;,,                      N 16Mou !
 PAR  L(BCC_A2,AU,ND:VA;0),,            -121719-1.88*T;,,             N 16Mou !
$
 PAR  L(DHCP,AU,ND;0),,                 -81379+9.78*T;,,              N 16Mou !
 PAR  L(DHCP,AU,ND;1),,                 -57649+15.77*T;,,             N 16Mou !
$
 PAR  G(AU6ND,AU:ND),,                  +6*GHSERAU+GHSERND
             -330078+80.5*T;,,                                        N 16Mou !
$
 PAR  G(AU51ND14,AU:ND),,               +51*GHSERAU+14*GHSERND
             -3375450+179.4*T;,,                                      N 16Mou !
 PAR  L(AU51ND14,AU:AU,ND;0),,          -590525+232.7*T;,,            N 16Mou !
$
 PAR  G(AU36ND17,AU:ND),,               +36*GHSERAU+17*GHSERND
             -3213708+39.22*T;,,                                      N 16Mou !
 PAR  G(AU4ND3,AU:ND),,                 +4*GHSERAU+3*GHSERND
             -482944+17.5*T;,,                                        N 16Mou !
 PAR  G(AUND_B27,AU:ND),,               +GHSERAU+GHSERND
             -148014+9.4*T;,,                                         N 16Mou !
 PAR  G(AUND_B33,AU:ND),,               +GHSERAU+GHSERND
             -147534+8.72*T;,,                                        N 16Mou !
 PAR  G(AUND_B2,AU:ND),,                +GHSERAU+GHSERND
             -147534+8.72*T;,,                                        N 16Mou !
 PAR  G(AUND2_C37,AU:ND),,              +GHSERAU+2*GHSERND
             -171633+20.43*T;,,                                       N 16Mou !
$ ------------------------------------------------------------------------------
$
$
 LIST-OF-REFERENCE
 NUMBER  SOURCE
  Null   'Unknown source'
  Same   'Same or similar interaction as in the corresponding stable phase'
  COST   'COST 507 database'
  SGCOST 'COST 507 database, SGTE unary database V.3.0, 1996; Al, B, Nd, Ti, Zn'
  88Che1 'P.-Y. Chevalier, Thermochim. Acta, 130, 1-13(1988); Au, Sn'
  91Din  'A.T. Dinsdale, Calphad, 15, 317-425(1991).'
  92Ans  'I. Ansara, J.-Ph. Nabot, Calphad, 16, 13-18(1992); Au'
  00Nor2 'S. Norgren, PhD Thesis, KTH, Stockholm, 2000; Nd, Sc'
  04Du   'Z. Du, C. Guo, D. Lu, J. Alloys Compd., 364, 117-20(2004),
          SGTE unary database V.5.0, 2009; Au'
  16Mou  'D. Moustaine, K. Mahdouk, J. Alloys Compd., 673, 115-25(2016); Au-Nd'
!

File: data/databases/sgte-binary/AuNi-05Fra.tdb
$
$ Database for Au-Ni from P. Franke 2005
$
$ P. Franke, unpublished work, 2005.
$
$ Dataset created 2010.06.30 by Bengt Hallstedt.
$ 2020.12.22: Modified for use with GES6.
$
$ ------------------------------------------------------------------------------
 TEMP-LIM 298.15 6000.00 !
$
$ELEMENT NAME  REF. STATE               ATOMIC MASS H298-H0    S298    !
$
 ELEMENT VA   VACUUM                      0.0          0.0      0.0    ! 
 ELEMENT AU   FCC_A1                    196.9665    6016.592   47.4884 ! 
 ELEMENT NI   FCC_A1                     58.69      4787.0     29.7955 ! 
$ ------------------------------------------------------------------------------
$ Phase definitions
$
 PHASE LIQUID:L % 1 1 !
 CONST LIQUID:L : AU NI : !
$
$ Fcc (cF4) and MeX (cF8)
$
 PHASE FCC_A1 %A 2 1 1 !
 CONST FCC_A1 : AU% NI% : VA : !
$
$ Bcc (cI2, Im-3m)
$
 PHASE BCC_A2 %B 2 1 3 !
 CONST BCC_A2 : AU NI : VA : !
$
$ Hcp (hP2, P6_3/mmc) and Me2X (NiAs-type, hP4, P6_3/mmc, B8_1)
$
 PHASE HCP_A3 %A 2 1 0.5 !
 CONST HCP_A3 : AU NI : VA : !
$ ------------------------------------------------------------------------------
$ Defaults
$
 DEFINE-SYSTEM-DEFAULT ELEMENT 2 !
 DEFAULT-COM DEFINE_SYSTEM_ELEMENT VA !
 TYPE-DEF % SEQ * !
 TYPE-DEF A GES AMEND_PHASE_DESCRIPTION @ MAGNETIC -3 0.28 !
 TYPE-DEF B GES AMEND_PHASE_DESCRIPTION @ MAGNETIC -1 0.4 !
 FUNCTION ZERO      298.15  0;                                         6000 N !
 FUNCTION UN_ASS    298.15  0;                                         6000 N !
 FUNCTION R         298.15  +8.31451;                                  6000 N !
$ ------------------------------------------------------------------------------
$ Element data
$ ------------------------------------------------------------------------------
$ Au
$
$ DHCP added in unary 5.0
$
$ DHCP replaced by the value from 92Ans in SGSOL 5.0
$
$ The DHCP phase is labelled D0_24 in 03Liu and alpha-prime in 92Ans. The
$ phase is present between the fcc and hcp phases in the Au-Sn and Au-In
$ systems. The value for DHCP from 92Ans was used to model these systems,
$ thus this value must be included in the unary database and not the 04Du
$ value.
$
 PAR  G(FCC_A1,AU:VA),,                 +GHSERAU;                3200 N 91Din !
 PAR  G(HCP_A3,AU:VA),,                 +GHSERAU+240.75+1.6*T;   3200 N 91Din !
 PAR  G(BCC_A2,AU:VA),,                 +GHSERAU+4250-1.1*T;     3200 N 91Din !
$PAR  G(DHCP,AU),,                      +GHSERAU+125+0.79*T;     3200 N 92Ans !
$PAR  G(DHCP,AU),,                      +GHSERAU+5000;           3200 N 04Du !
 PAR  G(LIQUID,AU),,                    +GHSERAU
             +12552-9.385866*T;                                  3200 N 91Din !
$
 FUNCTION GHSERAU   298.15  -6938.856+106.830098*T-22.75455*T*LN(T)
       -0.00385924*T**2+3.79625E-07*T**3-25097*T**(-1);
       929.40  Y  -93586.481+1021.69543*T-155.706745*T*LN(T)
       +0.08756015*T**2-1.1518713E-05*T**3+10637210*T**(-1);
      1337.33  Y  +314067.829-2016.37825*T+263.252259*T*LN(T)
       -0.118216828*T**2+8.923844E-06*T**3-67999832*T**(-1);
      1735.80  Y  -12133.783+165.272524*T-30.9616*T*LN(T);
      3200.00  N !
$ ------------------------------------------------------------------------------
$ Ni
$
$ FCC_A1 and LIQUID modified in unary 5.0 (slight change in upper T interval)
$ BCT_A5 added in unary 5.0
$
 PAR  G(FCC_A1,NI:VA),,                 +GHSERNI;                3000 N 91Din !
 PAR  TC(FCC_A1,NI:VA),,                  633.00;                3000 N 91Din !
 PAR  BM(FCC_A1,NI:VA),,                    0.52;                3000 N 91Din !
 PAR  G(BCC_A2,NI:VA),,                 +GHSERNI
             +8715.084-3.556*T;                                  3000 N 91Din !
 PAR  TC(BCC_A2,NI:VA),,                  575.00;                3000 N 91Din !
 PAR  BM(BCC_A2,NI:VA),,                    0.85;                3000 N 91Din !
 PAR  G(HCP_A3,NI:VA),,                 +GHSERNI+1046+1.255*T;   3000 N 91Din !
 PAR  TC(HCP_A3,NI:VA),,                  633.00;                3000 N 91Din !
 PAR  BM(HCP_A3,NI:VA),,                    0.52;                3000 N 91Din !
$PAR  G(BCT_A5,NI),,                    +GHSERNI+10023-4.556*T;  3000 N 99Gho !
$PAR  G(CBCC_A12,NI:VA),,               +GHSERNI+3556;           3000 N 91Din !
$PAR  G(CUB_A13,NI:VA),,                +GHSERNI+2092;           3000 N 91Din !
 PAR  G(LIQUID,NI),,                    +GLIQNI;                 3000 N 91Din !
$
 FUNCTION GHSERNI   298.15  -5179.159+117.854*T-22.096*T*LN(T)-0.0048407*T**2;
      1728.00  Y  -27840.62+279.134977*T-43.1*T*LN(T)+1.12754E+31*T**(-9);
      3000.00  N !
 FUNCTION GLIQNI    298.15  +16414.686-9.397*T+GHSERNI-3.82318E-21*T**7;
      1728.00  Y  -9549.817+268.597977*T-43.1*T*LN(T);
      3000.00  N !
 FUNCTION GBCCNI    298.15  +GHSERNI+8715.084-3.556*T;                 3000 N !
$ ------------------------------------------------------------------------------
$ Binary system
$
$ P. Franke, unpublished work, 2005.
$
$ Checked against report. Checked at 6000 K.
$
$ P. Franke presumably assessed this system for the LB binary volumes, but
$ the just published version from J. Wang et al. (2005) was adopted instead.
$ The magnetic contribution is probably modelled better by 05Fra.
$
 PAR  L(LIQUID,AU,NI;0),,               +13162-6.27*T;,,              N 05Fra !
 PAR  L(LIQUID,AU,NI;1),,               +789-0.89*T;,,                N 05Fra !
 PAR  L(LIQUID,AU,NI;2),,               -3456+1.87*T;,,               N 05Fra !
$
 PAR  L(FCC_A1,AU,NI:VA;0),,            +26779-8.3*T;,,               N 05Fra !
 PAR  L(FCC_A1,AU,NI:VA;1),,            -5236+1.47*T;,,               N 05Fra !
 PAR  L(FCC_A1,AU,NI:VA;2),,            +1850-0.2*T;,,                N 05Fra !
 PAR  L(FCC_A1,AU,NI:VA;3),,            -724-0.5*T;,,                 N 05Fra !
 PAR  TC(FCC_A1,AU,NI:VA;0),,           -1075;,,                      N 05Fra !
 PAR  TC(FCC_A1,AU,NI:VA;1),,            -685;,,                      N 05Fra !
 PAR  BM(FCC_A1,AU,NI:VA;0),,              -0.883;,,                  N 05Fra !
 PAR  BM(FCC_A1,AU,NI:VA;1),,              -0.563;,,                  N 05Fra !
$
$ Metastable
$
 PAR  L(BCC_A2,AU,NI:VA;0),,            +26779-8.3*T;,,               N Same !
 PAR  L(BCC_A2,AU,NI:VA;1),,            -5236+1.47*T;,,               N Same !
 PAR  L(BCC_A2,AU,NI:VA;2),,            +1850-0.2*T;,,                N Same !
 PAR  L(BCC_A2,AU,NI:VA;3),,            -724-0.5*T;,,                 N Same !
$
 PAR  L(HCP_A3,AU,NI:VA;0),,            +26779-8.3*T;,,               N Same !
 PAR  L(HCP_A3,AU,NI:VA;1),,            -5236+1.47*T;,,               N Same !
 PAR  L(HCP_A3,AU,NI:VA;2),,            +1850-0.2*T;,,                N Same !
 PAR  L(HCP_A3,AU,NI:VA;3),,            -724-0.5*T;,,                 N Same !
$ ------------------------------------------------------------------------------
$
 ASSESSED_SYSTEM
  AU-NI(TDB -* +LIQUID +FCC ;G5 C_S:FCC_A1/NI:VA MAJ:FCC_A1/AU:VA
    ;P3 TMM:300/2300 STP:.6/600/1 STP:.7/1400/1) !
$
$
 LIST-OF-REFERENCE
 NUMBER  SOURCE
  Null   'Unknown source'
  Same   'Same or similar interaction as in the corresponding stable phase'
  COST   'COST 507 database'
  91Din  'A.T. Dinsdale, Calphad, 15, 317-425(1991).'
  92Ans  'I. Ansara, J.-Ph. Nabot, Calphad, 16, 13-18(1992); Au'
  99Gho  'G. Ghosh, Metall. Mater. Trans. A, 30A, 1481-94(1999),
          SGTE unary database V.5.0, 2009; Ni'
  04Du   'Z. Du, C. Guo, D. Lu, J. Alloys Compd., 364, 117-20(2004),
          SGTE unary database V.5.0, 2009; Au'
  05Fra  'P. Franke, unpublished work, 2005; Au-Ni'
!

File: data/databases/sgte-binary/AuNi-05Wan-LB.tdb
$
$ Database for Au-Ni from J. Wang et al. 2005 (Included in LB Vol. 5)
$
$ J. Wang, X.-G. Lu, B. Sundman, X. Su, Calphad, 29, 263-68(2005).
$
$ Dataset created 2010.06.30 by Bengt Hallstedt.
$ 2020.12.22: Modified for use with GES6.
$
$ ------------------------------------------------------------------------------
 TEMP-LIM 298.15 6000.00 !
$
$ELEMENT NAME  REF. STATE               ATOMIC MASS H298-H0    S298    !
$
 ELEMENT VA   VACUUM                      0.0          0.0      0.0    ! 
 ELEMENT AU   FCC_A1                    196.9665    6016.592   47.4884 ! 
 ELEMENT NI   FCC_A1                     58.69      4787.0     29.7955 ! 
$ ------------------------------------------------------------------------------
$ Phase definitions
$
 PHASE LIQUID:L % 1 1 !
 CONST LIQUID:L : AU NI : !
$
$ Fcc (cF4) and MeX (cF8)
$
 PHASE FCC_A1 %A 2 1 1 !
 CONST FCC_A1 : AU% NI% : VA : !
$
$ Bcc (cI2, Im-3m)
$
 PHASE BCC_A2 %B 2 1 3 !
 CONST BCC_A2 : AU NI : VA : !
$
$ Hcp (hP2, P6_3/mmc) and Me2X (NiAs-type, hP4, P6_3/mmc, B8_1)
$
 PHASE HCP_A3 %A 2 1 0.5 !
 CONST HCP_A3 : AU NI : VA : !
$ ------------------------------------------------------------------------------
$ Defaults
$
 DEFINE-SYSTEM-DEFAULT ELEMENT 2 !
 DEFAULT-COM DEFINE_SYSTEM_ELEMENT VA !
 TYPE-DEF % SEQ * !
 TYPE-DEF A GES AMEND_PHASE_DESCRIPTION @ MAGNETIC -3 0.28 !
 TYPE-DEF B GES AMEND_PHASE_DESCRIPTION @ MAGNETIC -1 0.4 !
 FUNCTION ZERO      298.15  0;                                         6000 N !
 FUNCTION UN_ASS    298.15  0;                                         6000 N !
 FUNCTION R         298.15  +8.31451;                                  6000 N !
$ ------------------------------------------------------------------------------
$ Element data
$ ------------------------------------------------------------------------------
$ Au
$
$ DHCP added in unary 5.0
$
$ DHCP replaced by the value from 92Ans in SGSOL 5.0
$
$ The DHCP phase is labelled D0_24 in 03Liu and alpha-prime in 92Ans. The
$ phase is present between the fcc and hcp phases in the Au-Sn and Au-In
$ systems. The value for DHCP from 92Ans was used to model these systems,
$ thus this value must be included in the unary database and not the 04Du
$ value.
$
 PAR  G(FCC_A1,AU:VA),,                 +GHSERAU;                3200 N 91Din !
 PAR  G(HCP_A3,AU:VA),,                 +GHSERAU+240.75+1.6*T;   3200 N 91Din !
 PAR  G(BCC_A2,AU:VA),,                 +GHSERAU+4250-1.1*T;     3200 N 91Din !
$PAR  G(DHCP,AU),,                      +GHSERAU+125+0.79*T;     3200 N 92Ans !
$PAR  G(DHCP,AU),,                      +GHSERAU+5000;           3200 N 04Du !
 PAR  G(LIQUID,AU),,                    +GHSERAU
             +12552-9.385866*T;                                  3200 N 91Din !
$
 FUNCTION GHSERAU   298.15  -6938.856+106.830098*T-22.75455*T*LN(T)
       -0.00385924*T**2+3.79625E-07*T**3-25097*T**(-1);
       929.40  Y  -93586.481+1021.69543*T-155.706745*T*LN(T)
       +0.08756015*T**2-1.1518713E-05*T**3+10637210*T**(-1);
      1337.33  Y  +314067.829-2016.37825*T+263.252259*T*LN(T)
       -0.118216828*T**2+8.923844E-06*T**3-67999832*T**(-1);
      1735.80  Y  -12133.783+165.272524*T-30.9616*T*LN(T);
      3200.00  N !
$ ------------------------------------------------------------------------------
$ Ni
$
$ FCC_A1 and LIQUID modified in unary 5.0 (slight change in upper T interval)
$ BCT_A5 added in unary 5.0
$
 PAR  G(FCC_A1,NI:VA),,                 +GHSERNI;                3000 N 91Din !
 PAR  TC(FCC_A1,NI:VA),,                  633.00;                3000 N 91Din !
 PAR  BM(FCC_A1,NI:VA),,                    0.52;                3000 N 91Din !
 PAR  G(BCC_A2,NI:VA),,                 +GHSERNI
             +8715.084-3.556*T;                                  3000 N 91Din !
 PAR  TC(BCC_A2,NI:VA),,                  575.00;                3000 N 91Din !
 PAR  BM(BCC_A2,NI:VA),,                    0.85;                3000 N 91Din !
 PAR  G(HCP_A3,NI:VA),,                 +GHSERNI+1046+1.255*T;   3000 N 91Din !
 PAR  TC(HCP_A3,NI:VA),,                  633.00;                3000 N 91Din !
 PAR  BM(HCP_A3,NI:VA),,                    0.52;                3000 N 91Din !
$PAR  G(BCT_A5,NI),,                    +GHSERNI+10023-4.556*T;  3000 N 99Gho !
$PAR  G(CBCC_A12,NI:VA),,               +GHSERNI+3556;           3000 N 91Din !
$PAR  G(CUB_A13,NI:VA),,                +GHSERNI+2092;           3000 N 91Din !
 PAR  G(LIQUID,NI),,                    +GLIQNI;                 3000 N 91Din !
$
 FUNCTION GHSERNI   298.15  -5179.159+117.854*T-22.096*T*LN(T)-0.0048407*T**2;
      1728.00  Y  -27840.62+279.134977*T-43.1*T*LN(T)+1.12754E+31*T**(-9);
      3000.00  N !
 FUNCTION GLIQNI    298.15  +16414.686-9.397*T+GHSERNI-3.82318E-21*T**7;
      1728.00  Y  -9549.817+268.597977*T-43.1*T*LN(T);
      3000.00  N !
 FUNCTION GBCCNI    298.15  +GHSERNI+8715.084-3.556*T;                 3000 N !
$ ------------------------------------------------------------------------------
$ Binary system
$
$ From J. Wang et al. 2005 (Included in LB Vol. 5)
$
$ J. Wang, X.-G. Lu, B. Sundman, X. Su, Calphad, 29, 263-68(2005).
$
$ Checked against paper and LB. Checked at 6000 K.
$
 PAR  L(LIQUID,AU,NI;0),,               +9500-5.429*T;,,              N 05Wan !
 PAR  L(LIQUID,AU,NI;1),,               +1614;,,                      N 05Wan !
$
 PAR  L(FCC_A1,AU,NI:VA;0),,            +28696-11.274*T;,,            N 05Wan !
 PAR  L(FCC_A1,AU,NI:VA;1),,            -10945+6.154*T;,,             N 05Wan !
 PAR  L(FCC_A1,AU,NI:VA;2),,            +2519;,,                      N 05Wan !
 PAR  TC(FCC_A1,AU,NI:VA;0),,            -500;,,                      N 05Wan !
$
$ Metastable
$
 PAR  L(BCC_A2,AU,NI:VA;0),,            +28696-11.274*T;,,            N Same !
 PAR  L(BCC_A2,AU,NI:VA;1),,            -10945+6.154*T;,,             N Same !
 PAR  L(BCC_A2,AU,NI:VA;2),,            +2519;,,                      N Same !
$
 PAR  L(HCP_A3,AU,NI:VA;0),,            +28696-11.274*T;,,            N Same !
 PAR  L(HCP_A3,AU,NI:VA;1),,            -10945+6.154*T;,,             N Same !
 PAR  L(HCP_A3,AU,NI:VA;2),,            +2519;,,                      N Same !
$ ------------------------------------------------------------------------------
$
 ASSESSED_SYSTEM
  AU-NI(TDB -* +LIQUID +FCC ;G5 C_S:FCC_A1/NI:VA MAJ:FCC_A1/AU:VA
    ;P3 TMM:300/2300 STP:.6/600/1 STP:.7/1400/1) !
$
$
 LIST-OF-REFERENCE
 NUMBER  SOURCE
  Null   'Unknown source'
  Same   'Same or similar interaction as in the corresponding stable phase'
  COST   'COST 507 database'
  91Din  'A.T. Dinsdale, Calphad, 15, 317-425(1991).'
  92Ans  'I. Ansara, J.-Ph. Nabot, Calphad, 16, 13-18(1992); Au'
  99Gho  'G. Ghosh, Metall. Mater. Trans. A, 30A, 1481-94(1999),
          SGTE unary database V.5.0, 2009; Ni'
  04Du   'Z. Du, C. Guo, D. Lu, J. Alloys Compd., 364, 117-20(2004),
          SGTE unary database V.5.0, 2009; Au'
  05Wan  'J. Wang, X.-G. Lu, B. Sundman, X. Su,
          Calphad, 29, 263-68(2005); Au-Ni'
!

File: data/databases/sgte-binary/AuNi-99Mor.tdb
$
$ Database for Au-Ni from S. Morioka and M. Hasebe 1999.
$
$ S. Morioka, M. Hasebe, J. Phase Equilib., 20, 244-57(1999).
$
$ Dataset created 2019.04.19 by Bengt Hallstedt.
$ 2020.12.22: Modified for use with GES6.
$
$ ------------------------------------------------------------------------------
 TEMP-LIM 298.15 6000.00 !
$
$ELEMENT NAME  REF. STATE               ATOMIC MASS H298-H0    S298    !
$
 ELEMENT VA   VACUUM                      0.0          0.0      0.0    ! 
 ELEMENT AU   FCC_A1                    196.9665    6016.592   47.4884 ! 
 ELEMENT NI   FCC_A1                     58.69      4787.0     29.7955 ! 
$ ------------------------------------------------------------------------------
$ Phase definitions
$
 PHASE LIQUID:L % 1 1 !
 CONST LIQUID:L : AU NI : !
$
$ Fcc (cF4) and MeX (cF8)
$
 PHASE FCC_A1 %A 2 1 1 !
 CONST FCC_A1 : AU% NI% : VA : !
$
$ Bcc (cI2, Im-3m)
$
 PHASE BCC_A2 %B 2 1 3 !
 CONST BCC_A2 : AU NI : VA : !
$
$ Hcp (hP2, P6_3/mmc) and Me2X (NiAs-type, hP4, P6_3/mmc, B8_1)
$
 PHASE HCP_A3 %A 2 1 0.5 !
 CONST HCP_A3 : AU NI : VA : !
$ ------------------------------------------------------------------------------
$ Defaults
$
 DEFINE-SYSTEM-DEFAULT ELEMENT 2 !
 DEFAULT-COM DEFINE_SYSTEM_ELEMENT VA !
 TYPE-DEF % SEQ * !
 TYPE-DEF A GES AMEND_PHASE_DESCRIPTION @ MAGNETIC -3 0.28 !
 TYPE-DEF B GES AMEND_PHASE_DESCRIPTION @ MAGNETIC -1 0.4 !
 FUNCTION ZERO      298.15  0;                                         6000 N !
 FUNCTION UN_ASS    298.15  0;                                         6000 N !
 FUNCTION R         298.15  +8.31451;                                  6000 N !
$ ------------------------------------------------------------------------------
$ Element data
$ ------------------------------------------------------------------------------
$ Au
$
$ DHCP added in unary 5.0
$
$ DHCP replaced by the value from 92Ans in SGSOL 5.0
$
$ The DHCP phase is labelled D0_24 in 03Liu and alpha-prime in 92Ans. The
$ phase is present between the fcc and hcp phases in the Au-Sn and Au-In
$ systems. The value for DHCP from 92Ans was used to model these systems,
$ thus this value must be included in the unary database and not the 04Du
$ value.
$
 PAR  G(FCC_A1,AU:VA),,                 +GHSERAU;                3200 N 91Din !
 PAR  G(HCP_A3,AU:VA),,                 +GHSERAU+240.75+1.6*T;   3200 N 91Din !
 PAR  G(BCC_A2,AU:VA),,                 +GHSERAU+4250-1.1*T;     3200 N 91Din !
$PAR  G(DHCP,AU),,                      +GHSERAU+125+0.79*T;     3200 N 92Ans !
$PAR  G(DHCP,AU),,                      +GHSERAU+5000;           3200 N 04Du !
 PAR  G(LIQUID,AU),,                    +GHSERAU
             +12552-9.385866*T;                                  3200 N 91Din !
$
 FUNCTION GHSERAU   298.15  -6938.856+106.830098*T-22.75455*T*LN(T)
       -0.00385924*T**2+3.79625E-07*T**3-25097*T**(-1);
       929.40  Y  -93586.481+1021.69543*T-155.706745*T*LN(T)
       +0.08756015*T**2-1.1518713E-05*T**3+10637210*T**(-1);
      1337.33  Y  +314067.829-2016.37825*T+263.252259*T*LN(T)
       -0.118216828*T**2+8.923844E-06*T**3-67999832*T**(-1);
      1735.80  Y  -12133.783+165.272524*T-30.9616*T*LN(T);
      3200.00  N !
$ ------------------------------------------------------------------------------
$ Ni
$
$ FCC_A1 and LIQUID modified in unary 5.0 (slight change in upper T interval)
$ BCT_A5 added in unary 5.0
$
 PAR  G(FCC_A1,NI:VA),,                 +GHSERNI;                3000 N 91Din !
 PAR  TC(FCC_A1,NI:VA),,                  633.00;                3000 N 91Din !
 PAR  BM(FCC_A1,NI:VA),,                    0.52;                3000 N 91Din !
 PAR  G(BCC_A2,NI:VA),,                 +GHSERNI
             +8715.084-3.556*T;                                  3000 N 91Din !
 PAR  TC(BCC_A2,NI:VA),,                  575.00;                3000 N 91Din !
 PAR  BM(BCC_A2,NI:VA),,                    0.85;                3000 N 91Din !
 PAR  G(HCP_A3,NI:VA),,                 +GHSERNI+1046+1.255*T;   3000 N 91Din !
 PAR  TC(HCP_A3,NI:VA),,                  633.00;                3000 N 91Din !
 PAR  BM(HCP_A3,NI:VA),,                    0.52;                3000 N 91Din !
$PAR  G(BCT_A5,NI),,                    +GHSERNI+10023-4.556*T;  3000 N 99Gho !
$PAR  G(CBCC_A12,NI:VA),,               +GHSERNI+3556;           3000 N 91Din !
$PAR  G(CUB_A13,NI:VA),,                +GHSERNI+2092;           3000 N 91Din !
 PAR  G(LIQUID,NI),,                    +GLIQNI;                 3000 N 91Din !
$
 FUNCTION GHSERNI   298.15  -5179.159+117.854*T-22.096*T*LN(T)-0.0048407*T**2;
      1728.00  Y  -27840.62+279.134977*T-43.1*T*LN(T)+1.12754E+31*T**(-9);
      3000.00  N !
 FUNCTION GLIQNI    298.15  +16414.686-9.397*T+GHSERNI-3.82318E-21*T**7;
      1728.00  Y  -9549.817+268.597977*T-43.1*T*LN(T);
      3000.00  N !
 FUNCTION GBCCNI    298.15  +GHSERNI+8715.084-3.556*T;                 3000 N !
$ ------------------------------------------------------------------------------
$ Binary system
$
$ S. Morioka, M. Hasebe, J. Phase Equilib., 20, 244-57(1999).
$
$ Checked against paper. Checked at 6000 K.
$
 PAR  L(LIQUID,AU,NI;0),,               +40014.5867-30.2861321*T;,,   N 99Mor !
 PAR  L(LIQUID,AU,NI;1),,               -822.33226-0.535534064*T;,,   N 99Mor !
$
 PAR  L(FCC_A1,AU,NI:VA;0),,            +38588.3153-20.2068063*T;,,   N 99Mor !
 PAR  L(FCC_A1,AU,NI:VA;1),,            -563.43412-2.83855012*T;,,    N 99Mor !
$
$ Metastable
$
 PAR  L(BCC_A2,AU,NI:VA;0),,            +38588.3153-20.2068063*T;,,   N Same !
 PAR  L(BCC_A2,AU,NI:VA;1),,            -563.43412-2.83855012*T;,,    N Same !
$
 PAR  L(HCP_A3,AU,NI:VA;0),,            +38588.3153-20.2068063*T;,,   N Same !
 PAR  L(HCP_A3,AU,NI:VA;1),,            -563.43412-2.83855012*T;,,    N Same !
$ ------------------------------------------------------------------------------
$
 ASSESSED_SYSTEM
  AU-NI(TDB -* +LIQUID +FCC ;G5 C_S:FCC_A1/NI:VA MAJ:FCC_A1/AU:VA
    ;P3 TMM:300/2300 STP:.6/600/1 STP:.7/1400/1) !
$
$
 LIST-OF-REFERENCE
 NUMBER  SOURCE
  Null   'Unknown source'
  Same   'Same or similar interaction as in the corresponding stable phase'
  COST   'COST 507 database'
  91Din  'A.T. Dinsdale, Calphad, 15, 317-425(1991).'
  92Ans  'I. Ansara, J.-Ph. Nabot, Calphad, 16, 13-18(1992); Au'
  99Gho  'G. Ghosh, Metall. Mater. Trans. A, 30A, 1481-94(1999),
          SGTE unary database V.5.0, 2009; Ni'
  99Mor  'S. Morioka, M. Hasebe, J. Phase Equilib., 20, 244-57(1999); Au-Ni'
  04Du   'Z. Du, C. Guo, D. Lu, J. Alloys Compd., 364, 117-20(2004),
          SGTE unary database V.5.0, 2009; Au'
!

File: data/databases/sgte-binary/AuPb-04Wan-LB.tdb
$
$ Database for Au-Pb from J. Wang et al. 2004 (Included in LB Vol. 5)
$
$ J. Wang, H.S. Liu, Z.P. Jin, Calphad, 28, 91-95(2004).
$
$ Dataset created 2013.08.04 by Bengt Hallstedt.
$ 2020.12.22: Modified for use with GES6.
$
$ Rounding errors when changing from fractional stoichiometries cause
$ differences in invariant equilibria by up to 0.2 K, except for the
$ AuPb2 + AuPb3 + fcc-Pb equilibrium, which changes by 3.2 K compared to LB
$ and 0.8 K compared to the paper. I.e. the number of decimals used for
$ the composition of Au2Pb and AuPb2 is less in LB than in the paper.
$
$ ------------------------------------------------------------------------------
 TEMP-LIM 298.15 6000.00 !
$
$ELEMENT NAME  REF. STATE               ATOMIC MASS H298-H0    S298    !
$
 ELEMENT VA   VACUUM                      0.0          0.0      0.0    ! 
 ELEMENT AU   FCC_A1                    196.9665    6016.592   47.4884 ! 
 ELEMENT PB   FCC_A1                    207.2       6870.      64.80   ! 
$ ------------------------------------------------------------------------------
$ Phase definitions
$
 PHASE LIQUID:L % 1 1 !
 CONST LIQUID:L : AU PB : !
$
$ Fcc (cF4) and MeX (cF8)
$
 PHASE FCC_A1 %A 2 1 1 !
 CONST FCC_A1 : AU% PB% : VA : !
$
$ Bcc (cI2, Im-3m)
$
 PHASE BCC_A2 %B 2 1 3 !
 CONST BCC_A2 : AU PB : VA : !
$
$ Hcp (hP2, P6_3/mmc) and Me2X (NiAs-type, hP4, P6_3/mmc, B8_1)
$
 PHASE HCP_A3 %A 2 1 0.5 !
 CONST HCP_A3 : AU PB : VA : !
$
$ Prototype Cu2Mg (cF24, Fd-3m)
$
 PHASE AU2PB_C15 % 2 2 1 !
 CONST AU2PB_C15 : AU : PB : !
$
$ Prototype Al2Cu (tI12, I4/mcm)
$
 PHASE AUPB2_C16 % 2 1 2 !
 CONST AUPB2_C16 : AU : PB : !
$
$ Prototype alpha-V3S (tI32, I-42m)
$
 PHASE AUPB3 % 2 1 3 !
 CONST AUPB3 : AU : PB : !
$ ------------------------------------------------------------------------------
$ Defaults
$
 DEFINE-SYSTEM-DEFAULT ELEMENT 2 !
 DEFAULT-COM DEFINE_SYSTEM_ELEMENT VA !
 TYPE-DEF % SEQ * !
 TYPE-DEF A GES AMEND_PHASE_DESCRIPTION @ MAGNETIC -3 0.28 !
 TYPE-DEF B GES AMEND_PHASE_DESCRIPTION @ MAGNETIC -1 0.4 !
 FUNCTION ZERO      298.15  0;                                         6000 N !
 FUNCTION UN_ASS    298.15  0;                                         6000 N !
 FUNCTION R         298.15  +8.31451;                                  6000 N !
$ ------------------------------------------------------------------------------
$ Element data
$ ------------------------------------------------------------------------------
$ Au
$
$ DHCP added in unary 5.0
$
$ DHCP replaced by the value from 92Ans in SGSOL 5.0
$
$ The DHCP phase is labelled D0_24 in 03Liu and alpha-prime in 92Ans. The
$ phase is present between the fcc and hcp phases in the Au-Sn and Au-In
$ systems. The value for DHCP from 92Ans was used to model these systems,
$ thus this value must be included in the unary database and not the 04Du
$ value.
$
 PAR  G(FCC_A1,AU:VA),,                 +GHSERAU;                3200 N 91Din !
 PAR  G(HCP_A3,AU:VA),,                 +GHSERAU+240.75+1.6*T;   3200 N 91Din !
 PAR  G(BCC_A2,AU:VA),,                 +GHSERAU+4250-1.1*T;     3200 N 91Din !
$PAR  G(DHCP,AU),,                      +GHSERAU+125+0.79*T;     3200 N 92Ans !
$PAR  G(DHCP,AU),,                      +GHSERAU+5000;           3200 N 04Du !
 PAR  G(LIQUID,AU),,                    +GHSERAU
             +12552-9.385866*T;                                  3200 N 91Din !
$
 FUNCTION GHSERAU   298.15  -6938.856+106.830098*T-22.75455*T*LN(T)
       -0.00385924*T**2+3.79625E-07*T**3-25097*T**(-1);
       929.40  Y  -93586.481+1021.69543*T-155.706745*T*LN(T)
       +0.08756015*T**2-1.1518713E-05*T**3+10637210*T**(-1);
      1337.33  Y  +314067.829-2016.37825*T+263.252259*T*LN(T)
       -0.118216828*T**2+8.923844E-06*T**3-67999832*T**(-1);
      1735.80  Y  -12133.783+165.272524*T-30.9616*T*LN(T);
      3200.00  N !
$ ------------------------------------------------------------------------------
$ Pb
$
$ RHOMBOHEDRAL_A7 and TETRAGONAL_A6 added in unary 3.0
$ RHOMBOHEDRAL_A7, TETRAGONAL_A6 and TET_ALPHA1_A6 revised in unary 4.1
$ RHOMBO_A10 added in unary 5.0
$
 PAR  G(FCC_A1,PB:VA),,                 +GHSERPB;                2100 N 91Din !
 PAR  G(BCC_A2,PB:VA),,                 +GHSERPB+2400-1.1*T;     2100 N 91Din !
 PAR  G(HCP_A3,PB:VA),,                 +GHSERPB+300+T;          2100 N 91Din !
$PAR  G(BCT_A5,PB),,                    +GHSERPB+489+3.52*T;     2100 N 91Din !
$PAR  G(TETRAGONAL_A6,PB),,             +GHSERPB+4493.235;       2100 N 98Boa !
$PAR  G(TETRAGONAL_A6,PB),,             +GHSERPB+473.23+3.5531*T
$            -0.0396834*T*LN(T)+2.1489E-05*T**2;                 2100 N 96SGUN !
$PAR  G(TET_ALPHA1_A6,PB),,             +GHSERPB
$            +1903.3-2.0602*T;                                   2100 N 98Boa !
$PAR  G(TET_ALPHA1_A6,PB),,             +GHSERPB+183.2+0.45314*T
$            -0.0396834*T*LN(T)+2.149E-06*T**2;                  2100 N 91Din !
$PAR  G(RHOMBOHEDRAL_A7,PB),,           +GHSERPB+300+T;          2100 N 99SGUN !
$PAR  G(RHOMBOHEDRAL_A7,PB),,           +GHSERPB+4900+3.52*T;    2100 N 96SGUN !
$PAR  G(RHOMBO_A10,PB),,                +GHSERPB+10;             2100 N 09SGUN !
 PAR  G(LIQUID,PB),,                    +GLIQPB;                 2100 N 91Din !
$
 FUNCTION GHSERPB   298.15  -7650.085+101.700244*T-24.5242231*T*LN(T)
       -0.00365895*T**2-2.4395E-07*T**3;
       600.61  Y  -10531.095+154.243182*T-32.4913959*T*LN(T)
       +0.00154613*T**2+8.05448E+25*T**(-9);
      1200.00  Y  +4157.616+53.139072*T-18.9640637*T*LN(T)
       -0.002882943*T**2+9.8144E-08*T**3-2696755*T**(-1)+8.05448E+25*T**(-9);
      2100.00  N !
 FUNCTION GLIQPB    298.15  +4672.124-7.750683*T+GHSERPB-6.019E-19*T**7;
       600.61  Y  +4853.137-8.067136*T+GHSERPB-8.05448E+25*T**(-9);
      2100.00  N !
$ ------------------------------------------------------------------------------
$ Binary system
$
$ From J. Wang et al. 2004 (Included in LB Vol. 5)
$
$ J. Wang, H.S. Liu, Z.P. Jin, Calphad, 28, 91-95(2004).
$
$ Checked against LB and paper. Checked at 6000 K.
$
$ Rounding errors when changing from fractional stoichiometries cause
$ differences in invariant equilibria by up to 0.2 K, except for the
$ AuPb2 + AuPb3 + fcc-Pb equilibrium, which changes by 3.2 K compared to LB
$ and 0.8 K compared to the paper. I.e. the number of decimals used for
$ the composition of Au2Pb and AuPb2 is less in LB than in the paper.
$
 PAR  L(LIQUID,AU,PB;0),,               -17577.988+105.97303*T
             -14.435179*T*LN(T);,,                                    N 04Wan !
 PAR  L(LIQUID,AU,PB;1),,               +2673.2826-5.379358*T;,,      N 04Wan !
$
 PAR  L(FCC_A1,AU,PB:VA;0),,            +30000;,,                     N 04Wan !
$
 PAR  G(AU2PB_C15,AU:PB),,              +2*GHSERAU+GHSERPB
             -9030+1.5*T;,,                                           N 04Wan !
 PAR  G(AUPB2_C16,AU:PB),,              +GHSERAU+2*GHSERPB
             -8400+4.35*T;,,                                          N 04Wan !
 PAR  G(AUPB3,AU:PB),,                  +GHSERAU+3*GHSERPB
             -7600+2.24*T;,,                                          N 04Wan !
$
$ Metastable
$
 PAR  L(BCC_A2,AU,PB:VA;0),,            +30000;,,                     N Same !
 PAR  L(HCP_A3,AU,PB:VA;0),,            +30000;,,                     N Same !
$ ------------------------------------------------------------------------------
$
 ASSESSED_SYSTEM
  AU-PB(TDB -* +LIQ +FCC_A1 +AU2PB_C15 +AUPB2_C16 +AUPB3
  ;P3 TMM:300/1500 STP:.9/1000) !
$
$
 LIST-OF-REFERENCE
 NUMBER  SOURCE
  Null   'Unknown source'
  Same   'Same or similar interaction as in the corresponding stable phase'
  COST   'COST 507 database'
  91Din  'A.T. Dinsdale, Calphad, 15, 317-425(1991).'
  92Ans  'I. Ansara, J.-Ph. Nabot, Calphad, 16, 13-18(1992); Au'
  96SGUN 'SGTE unary database V.3.0, 1996.'
  98Boa  'D. Boa, I. Ansara, Thermochim. Acta, 314, 79-86(1998),
          SGTE unary database V.4.1, 1999; In, Pb'
  99SGUN 'SGTE unary database V.4.1, 1999.'
  04Du   'Z. Du, C. Guo, D. Lu, J. Alloys Compd., 364, 117-20(2004),
          SGTE unary database V.5.0, 2009; Au'
  04Wan  'J. Wang, H.S. Liu, Z.P. Jin, Calphad, 28, 91-95(2004); Au-Pb'
  09SGUN 'SGTE unary database V.5.0, 2009.'
!
