Repository: orchid-calphad/orchid-project.org

# orchid-project.org

Website and released data of **ORCHID** (Open Repository for CALPHAD Hypotheses, Intelligence, and Discovery),
served by GitHub Pages at https://orchid-project.org. Releases are archived on Zenodo (one DOI per version).

- `index.html`, `catalog/`, `best-practices.html` — static, self-contained pages (generated in the ORCHID tooling).
- `data/` — released data: catalog, redistributable TDB files, convex hulls. Licences: `data/LICENSES.md`, `data/NOTICE.md`.
- `llms.txt`, `data/croissant.json`, `CITATION.cff`, `.zenodo.json` — machine-readable metadata.

Only data with clear redistribution rights are published.

File: data/databases/sgte-binary/AuPb-86Nab-LB.tdb
$
$ Database for Au-Pb from J.-P. Nabot 1986 (Included in LB Vol. 1)
$
$ J.-P. Nabot, Thesis, INPG, Grenoble, 1986.
$
$ Dataset created 2013.08.04 by Bengt Hallstedt.
$ 2020.12.22: Modified for use with GES6.
$
$ ------------------------------------------------------------------------------
 TEMP-LIM 298.15 6000.00 !
$
$ELEMENT NAME  REF. STATE               ATOMIC MASS H298-H0    S298    !
$
 ELEMENT VA   VACUUM                      0.0          0.0      0.0    ! 
 ELEMENT AU   FCC_A1                    196.9665    6016.592   47.4884 ! 
 ELEMENT PB   FCC_A1                    207.2       6870.      64.80   ! 
$ ------------------------------------------------------------------------------
$ Phase definitions
$
 PHASE LIQUID:L % 1 1 !
 CONST LIQUID:L : AU PB : !
$
$ Fcc (cF4) and MeX (cF8)
$
 PHASE FCC_A1 %A 2 1 1 !
 CONST FCC_A1 : AU% PB% : VA : !
$
$ Bcc (cI2, Im-3m)
$
 PHASE BCC_A2 %B 2 1 3 !
 CONST BCC_A2 : AU PB : VA : !
$
$ Hcp (hP2, P6_3/mmc) and Me2X (NiAs-type, hP4, P6_3/mmc, B8_1)
$
 PHASE HCP_A3 %A 2 1 0.5 !
 CONST HCP_A3 : AU PB : VA : !
$
$ Prototype Cu2Mg (cF24, Fd-3m)
$
 PHASE AU2PB_C15 % 2 2 1 !
 CONST AU2PB_C15 : AU : PB : !
$
$ Prototype Al2Cu (tI12, I4/mcm)
$
 PHASE AUPB2_C16 % 2 1 2 !
 CONST AUPB2_C16 : AU : PB : !
$
$ Prototype alpha-V3S (tI32, I-42m)
$
 PHASE AUPB3 % 2 1 3 !
 CONST AUPB3 : AU : PB : !
$ ------------------------------------------------------------------------------
$ Defaults
$
 DEFINE-SYSTEM-DEFAULT ELEMENT 2 !
 DEFAULT-COM DEFINE_SYSTEM_ELEMENT VA !
 TYPE-DEF % SEQ * !
 TYPE-DEF A GES AMEND_PHASE_DESCRIPTION @ MAGNETIC -3 0.28 !
 TYPE-DEF B GES AMEND_PHASE_DESCRIPTION @ MAGNETIC -1 0.4 !
 FUNCTION ZERO      298.15  0;                                         6000 N !
 FUNCTION UN_ASS    298.15  0;                                         6000 N !
 FUNCTION R         298.15  +8.31451;                                  6000 N !
$ ------------------------------------------------------------------------------
$ Element data
$ ------------------------------------------------------------------------------
$ Au
$
$ DHCP added in unary 5.0
$
$ DHCP replaced by the value from 92Ans in SGSOL 5.0
$
$ The DHCP phase is labelled D0_24 in 03Liu and alpha-prime in 92Ans. The
$ phase is present between the fcc and hcp phases in the Au-Sn and Au-In
$ systems. The value for DHCP from 92Ans was used to model these systems,
$ thus this value must be included in the unary database and not the 04Du
$ value.
$
 PAR  G(FCC_A1,AU:VA),,                 +GHSERAU;                3200 N 91Din !
 PAR  G(HCP_A3,AU:VA),,                 +GHSERAU+240.75+1.6*T;   3200 N 91Din !
 PAR  G(BCC_A2,AU:VA),,                 +GHSERAU+4250-1.1*T;     3200 N 91Din !
$PAR  G(DHCP,AU),,                      +GHSERAU+125+0.79*T;     3200 N 92Ans !
$PAR  G(DHCP,AU),,                      +GHSERAU+5000;           3200 N 04Du !
 PAR  G(LIQUID,AU),,                    +GHSERAU
             +12552-9.385866*T;                                  3200 N 91Din !
$
 FUNCTION GHSERAU   298.15  -6938.856+106.830098*T-22.75455*T*LN(T)
       -0.00385924*T**2+3.79625E-07*T**3-25097*T**(-1);
       929.40  Y  -93586.481+1021.69543*T-155.706745*T*LN(T)
       +0.08756015*T**2-1.1518713E-05*T**3+10637210*T**(-1);
      1337.33  Y  +314067.829-2016.37825*T+263.252259*T*LN(T)
       -0.118216828*T**2+8.923844E-06*T**3-67999832*T**(-1);
      1735.80  Y  -12133.783+165.272524*T-30.9616*T*LN(T);
      3200.00  N !
$ ------------------------------------------------------------------------------
$ Pb
$
$ RHOMBOHEDRAL_A7 and TETRAGONAL_A6 added in unary 3.0
$ RHOMBOHEDRAL_A7, TETRAGONAL_A6 and TET_ALPHA1_A6 revised in unary 4.1
$ RHOMBO_A10 added in unary 5.0
$
 PAR  G(FCC_A1,PB:VA),,                 +GHSERPB;                2100 N 91Din !
 PAR  G(BCC_A2,PB:VA),,                 +GHSERPB+2400-1.1*T;     2100 N 91Din !
 PAR  G(HCP_A3,PB:VA),,                 +GHSERPB+300+T;          2100 N 91Din !
$PAR  G(BCT_A5,PB),,                    +GHSERPB+489+3.52*T;     2100 N 91Din !
$PAR  G(TETRAGONAL_A6,PB),,             +GHSERPB+4493.235;       2100 N 98Boa !
$PAR  G(TETRAGONAL_A6,PB),,             +GHSERPB+473.23+3.5531*T
$            -0.0396834*T*LN(T)+2.1489E-05*T**2;                 2100 N 96SGUN !
$PAR  G(TET_ALPHA1_A6,PB),,             +GHSERPB
$            +1903.3-2.0602*T;                                   2100 N 98Boa !
$PAR  G(TET_ALPHA1_A6,PB),,             +GHSERPB+183.2+0.45314*T
$            -0.0396834*T*LN(T)+2.149E-06*T**2;                  2100 N 91Din !
$PAR  G(RHOMBOHEDRAL_A7,PB),,           +GHSERPB+300+T;          2100 N 99SGUN !
$PAR  G(RHOMBOHEDRAL_A7,PB),,           +GHSERPB+4900+3.52*T;    2100 N 96SGUN !
$PAR  G(RHOMBO_A10,PB),,                +GHSERPB+10;             2100 N 09SGUN !
 PAR  G(LIQUID,PB),,                    +GLIQPB;                 2100 N 91Din !
$
 FUNCTION GHSERPB   298.15  -7650.085+101.700244*T-24.5242231*T*LN(T)
       -0.00365895*T**2-2.4395E-07*T**3;
       600.61  Y  -10531.095+154.243182*T-32.4913959*T*LN(T)
       +0.00154613*T**2+8.05448E+25*T**(-9);
      1200.00  Y  +4157.616+53.139072*T-18.9640637*T*LN(T)
       -0.002882943*T**2+9.8144E-08*T**3-2696755*T**(-1)+8.05448E+25*T**(-9);
      2100.00  N !
 FUNCTION GLIQPB    298.15  +4672.124-7.750683*T+GHSERPB-6.019E-19*T**7;
       600.61  Y  +4853.137-8.067136*T+GHSERPB-8.05448E+25*T**(-9);
      2100.00  N !
$ ------------------------------------------------------------------------------
$ Binary system
$
$ From J.-P. Nabot 1986 (Included in LB Vol. 1)
$
$ J.-P. Nabot, Thesis, INPG, Grenoble, 1986.
$
$ Checked against LB. Checked at 6000 K.
$
$ There is an inverse miscibility gap with a minimum at 3064 K and x(Pb)=0.19.
$
$ Rounding errors when changing from fractional stoichiometries cause
$ differences in invariant equilibria by up to 0.3 K.
$
 PAR  L(LIQUID,AU,PB;0),,               -8204.5+5.145492*T
             -1.155612*T*LN(T);,,                                     N 86Nab !
 PAR  L(LIQUID,AU,PB;1),,               +27543.3-275.99041*T
             +35.5265*T*LN(T);,,                                      N 86Nab !
$
 PAR  L(FCC_A1,AU,PB:VA;0),,            +15000;,,                     N 86Nab !
$
 PAR  G(AU2PB_C15,AU:PB),,              +2*GHSERAU+GHSERPB
             -2552.7-52.12317*T+6.72474*T*LN(T);,,                    N 86Nab !
 PAR  G(AUPB2_C16,AU:PB),,              +GHSERAU+2*GHSERPB
             -6511.2+1.1238*T;,,                                      N 86Nab !
 PAR  G(AUPB3,AU:PB),,                  +GHSERAU+3*GHSERPB
             -6625.2+0.79776*T;,,                                     N 86Nab !
$
$ Metastable
$
 PAR  L(BCC_A2,AU,PB:VA;0),,            +15000;,,                     N Same !
 PAR  L(HCP_A3,AU,PB:VA;0),,            +15000;,,                     N Same !
$ ------------------------------------------------------------------------------
$
 ASSESSED_SYSTEM
  AU-PB(TDB -* +LIQ +FCC_A1 +AU2PB_C15 +AUPB2_C16 +AUPB3
  ;P3 TMM:300/1500 STP:.9/1000) !
$
$
 LIST-OF-REFERENCE
 NUMBER  SOURCE
  Null   'Unknown source'
  Same   'Same or similar interaction as in the corresponding stable phase'
  COST   'COST 507 database'
  86Nab  'J.-P. Nabot, Thesis, INPG, Grenoble, 1986; Au-Pb'
  91Din  'A.T. Dinsdale, Calphad, 15, 317-425(1991).'
  92Ans  'I. Ansara, J.-Ph. Nabot, Calphad, 16, 13-18(1992); Au'
  96SGUN 'SGTE unary database V.3.0, 1996.'
  98Boa  'D. Boa, I. Ansara, Thermochim. Acta, 314, 79-86(1998),
          SGTE unary database V.4.1, 1999; In, Pb'
  99SGUN 'SGTE unary database V.4.1, 1999.'
  04Du   'Z. Du, C. Guo, D. Lu, J. Alloys Compd., 364, 117-20(2004),
          SGTE unary database V.5.0, 2009; Au'
  09SGUN 'SGTE unary database V.5.0, 2009.'
!

File: data/databases/sgte-binary/AuPd-98Spe-LB.tdb
$
$ Database for Au-Pd from P.J. Spencer 1998 (Included in LB Vol. 1)
$
$ P.J. Spencer, unpublished, 1998.
$
$ Dataset created 2013.12.14 by Bengt Hallstedt.
$ 2020.12.22: Modified for use with GES6.
$
$ ------------------------------------------------------------------------------
 TEMP-LIM 298.15 6000.00 !
$
$ELEMENT NAME  REF. STATE               ATOMIC MASS H298-H0    S298    !
$
 ELEMENT VA   VACUUM                      0.0          0.0      0.0    ! 
 ELEMENT AU   FCC_A1                    196.9665    6016.592   47.4884 ! 
 ELEMENT PD   FCC_A1                    106.42      5468.488   37.8234 ! 
$ ------------------------------------------------------------------------------
$ Phase definitions
$
 PHASE LIQUID:L % 1 1 !
 CONST LIQUID:L : AU PD : !
$
$ Fcc (cF4) and MeX (cF8)
$
 PHASE FCC_A1 %A 2 1 1 !
 CONST FCC_A1 : AU% PD% : VA : !
$
$ Bcc (cI2, Im-3m)
$
 PHASE BCC_A2 %B 2 1 3 !
 CONST BCC_A2 : AU PD : VA : !
$
$ Hcp (hP2, P6_3/mmc) and Me2X (NiAs-type, hP4, P6_3/mmc, B8_1)
$
 PHASE HCP_A3 %A 2 1 0.5 !
 CONST HCP_A3 : AU PD : VA : !
$ ------------------------------------------------------------------------------
$ Defaults
$
 DEFINE-SYSTEM-DEFAULT ELEMENT 2 !
 DEFAULT-COM DEFINE_SYSTEM_ELEMENT VA !
 TYPE-DEF % SEQ * !
 TYPE-DEF A GES AMEND_PHASE_DESCRIPTION @ MAGNETIC -3 0.28 !
 TYPE-DEF B GES AMEND_PHASE_DESCRIPTION @ MAGNETIC -1 0.4 !
 FUNCTION ZERO      298.15  0;                                         6000 N !
 FUNCTION UN_ASS    298.15  0;                                         6000 N !
 FUNCTION R         298.15  +8.31451;                                  6000 N !
$ ------------------------------------------------------------------------------
$ Element data
$ ------------------------------------------------------------------------------
$ Au
$
$ DHCP added in unary 5.0
$
$ DHCP replaced by the value from 92Ans in SGSOL 5.0
$
$ The DHCP phase is labelled D0_24 in 03Liu and alpha-prime in 92Ans. The
$ phase is present between the fcc and hcp phases in the Au-Sn and Au-In
$ systems. The value for DHCP from 92Ans was used to model these systems,
$ thus this value must be included in the unary database and not the 04Du
$ value.
$
 PAR  G(FCC_A1,AU:VA),,                 +GHSERAU;                3200 N 91Din !
 PAR  G(HCP_A3,AU:VA),,                 +GHSERAU+240.75+1.6*T;   3200 N 91Din !
 PAR  G(BCC_A2,AU:VA),,                 +GHSERAU+4250-1.1*T;     3200 N 91Din !
$PAR  G(DHCP,AU),,                      +GHSERAU+125+0.79*T;     3200 N 92Ans !
$PAR  G(DHCP,AU),,                      +GHSERAU+5000;           3200 N 04Du !
 PAR  G(LIQUID,AU),,                    +GHSERAU
             +12552-9.385866*T;                                  3200 N 91Din !
$
 FUNCTION GHSERAU   298.15  -6938.856+106.830098*T-22.75455*T*LN(T)
       -0.00385924*T**2+3.79625E-07*T**3-25097*T**(-1);
       929.40  Y  -93586.481+1021.69543*T-155.706745*T*LN(T)
       +0.08756015*T**2-1.1518713E-05*T**3+10637210*T**(-1);
      1337.33  Y  +314067.829-2016.37825*T+263.252259*T*LN(T)
       -0.118216828*T**2+8.923844E-06*T**3-67999832*T**(-1);
      1735.80  Y  -12133.783+165.272524*T-30.9616*T*LN(T);
      3200.00  N !
$ ------------------------------------------------------------------------------
$ Pd
$
$ RHOMBOHEDRAL_A7 added in unary 5.0
$
 PAR  G(FCC_A1,PD:VA),,                 +GHSERPD;                4000 N 91Din !
 PAR  G(BCC_A2,PD:VA),,                 +GHSERPD+10500-1.8*T;    4000 N 91Din !
 PAR  G(HCP_A3,PD:VA),,                 +GHSERPD+2000+0.1*T;     4000 N 91Din !
$PAR  G(RHOMBOHEDRAL_A7,PD),,           +GHSERPD+4000;           4000 N 06Vre !
 PAR  G(LIQUID,PD),,                    +GLIQPD;                 4000 N 91Din !
$
 FUNCTION GHSERPD   298.15  -10204.027+176.076315*T-32.211*T*LN(T)
       +0.007120975*T**2-1.919875E-06*T**3+168687*T**(-1);
       900.00  Y  +917.062+49.659892*T-13.5708*T*LN(T)
       -0.00717522*T**2+1.91115E-07*T**3-1112465*T**(-1);
      1828.00  Y  -67161.018+370.102147*T-54.2067086*T*LN(T)
       +0.002091396*T**2-6.2811E-08*T**3+18683526*T**(-1);
      4000.00  N !
 FUNCTION GLIQPD    298.15  +11506.758-5.112162*T+GHSERPD;
       600.00  Y  +23405.778-116.918419*T+10.8922031*T*LN(T)
       -0.027266568*T**2+2.430675E-06*T**3-1853674*T**(-1);
      1828.00  Y  -12373.637+251.416903*T-41.17*T*LN(T);
      4000.00  N !
$ ------------------------------------------------------------------------------
$ Binary system
$
$ From from P.J. Spencer 1998 (included in LB Vol. 1)
$
$ P.J. Spencer, unpublished, 1998.
$
$ Checked against LB. Checked at 6000 K.
$
 PAR  L(LIQUID,AU,PD;0),,               -26000+9.2212*T;,,           N 98Spe13 !
 PAR  L(LIQUID,AU,PD;1),,               -10000+4.1635*T;,,           N 98Spe13 !
$
 PAR  L(FCC_A1,AU,PD:VA;0),,            -31438.994+9.2212*T;,,       N 98Spe13 !
 PAR  L(FCC_A1,AU,PD:VA;1),,            -13751.218+4.1635*T;,,       N 98Spe13 !
$
$ Metastable
$
 PAR  L(BCC_A2,AU,PD:VA;0),,            -31438.994+9.2212*T;,,        N Same !
 PAR  L(BCC_A2,AU,PD:VA;1),,            -13751.218+4.1635*T;,,        N Same !
$
 PAR  L(HCP_A3,AU,PD:VA;0),,            -31438.994+9.2212*T;,,        N Same !
 PAR  L(HCP_A3,AU,PD:VA;1),,            -13751.218+4.1635*T;,,        N Same !
$ ------------------------------------------------------------------------------
$
 ASSESSED_SYSTEM
  AU-PD(TDB -* +LIQ +FCC_A1 ;P3 TMM:300/2000) !
$
$
 LIST-OF-REFERENCE
 NUMBER  SOURCE
  Null   'Unknown source'
  Same   'Same or similar interaction as in the corresponding stable phase'
  COST   'COST 507 database'
  91Din  'A.T. Dinsdale, Calphad, 15, 317-425(1991).'
  92Ans  'I. Ansara, J.-Ph. Nabot, Calphad, 16, 13-18(1992); Au'
  98Spe13 'P.J. Spencer, unpublished, 1998; Au-Pd'
  04Du   'Z. Du, C. Guo, D. Lu, J. Alloys Compd., 364, 117-20(2004),
          SGTE unary database V.5.0, 2009; Au'
  06Vre  'J. Vrestal, J. Pinkas, A. Watson, A. Scott, J. Houserova, A. Kroupa,
          Calphad, 30, 14-17(2006), SGTE unary database V.5.0, 2009; Pd'
!

File: data/databases/sgte-binary/AuPr-04Du.tdb
$
$ Database for Au-Pr from Z. Du et al. 2004
$
$ Z. Du, C. Guo, D. Lu, J. Alloys Compd., 364, 117-20(2004).
$
$ Dataset created 2010.07.16 by Bengt Hallstedt.
$ 2020.12.22: Modified for use with GES6.
$
$ Wrong sign for the subregular liquid interaction in the paper.
$ 
$ There is a large stability region for DHCP above 3536 K. This covers an
$ inverse liquid miscibility gap.
$
$ The lattice stability for fcc-Pr is absurd and the lattice stability for
$ dhcp-Au is not very probable.
$
$ ------------------------------------------------------------------------------
 TEMP-LIM 298.15 6000.00 !
$
$ELEMENT NAME  REF. STATE               ATOMIC MASS H298-H0    S298    !
$
 ELEMENT VA   VACUUM                      0.0          0.0      0.0    ! 
 ELEMENT AU   FCC_A1                    196.9665    6016.592   47.4884 ! 
 ELEMENT PR   DHCP                      140.9077    7418.232   73.9313 ! 
$ ------------------------------------------------------------------------------
$ Phase definitions
$
 PHASE LIQUID:L % 1 1 !
 CONST LIQUID:L : AU PR : !
$
$ Fcc (cF4) and MeX (cF8)
$
 PHASE FCC_A1 %A 2 1 1 !
 CONST FCC_A1 : AU% PR : VA : !
$
$ Bcc (cI2, Im-3m)
$
 PHASE BCC_A2 %B 2 1 3 !
 CONST BCC_A2 : AU PR : VA : !
$
$ Hcp (hP2, P6_3/mmc) and Me2X (NiAs-type, hP4, P6_3/mmc, B8_1)
$
 PHASE HCP_A3 %A 2 1 0.5 !
 CONST HCP_A3 : AU : VA : !
$
$ Prototype alpha-La (SB A3', hP4, P6_3/mmc)
$
 PHASE DHCP % 1 1 !
 CONST DHCP : AU PR% : !
$
$ Prototype Au6Pr (mC28, C2/c)
$
 PHASE AU6PR % 2 6 1 !
 CONST AU6PR : AU : PR : !
$
$ Prototype Ag51Gd14 (hP68, P6/m)
$
 PHASE AU51PR14 % 2 51 14 !
 CONST AU51PR14 : AU : PR : !
$
$ Prototype Au36Nd17 (tP106, P4/nmm)
$
 PHASE AU36PR17 % 2 36 17 !
 CONST AU36PR17 : AU : PR : !
$
$ Prototype Hg2K (oI12, Imma)
$
 PHASE AU2PR % 2 2 1 !
 CONST AU2PR : AU : PR : !
$
$ Prototype Pd4Pu3 (hR14, R-3)
$
 PHASE AU4PR3 % 2 4 3 !
 CONST AU4PR3 : AU : PR : !
$
$ Prototype FeB (oP8, Pnma), alpha-AuPr
$
 PHASE AUPR_B27 % 2 1 1 !
 CONST AUPR_B27 : AU : PR : !
$
$ Prototype CrB (oC8, Cmcm), beta-AuPr
$
 PHASE AUPR_B33 % 2 1 1 !
 CONST AUPR_B33 : AU : PR : !
$
$ Prototype CsCl (cP2, Pm-3m), gamma-AuPr
$
 PHASE AUPR_B2 % 2 1 1 !
 CONST AUPR_B2 : AU : PR : !
$
$ Prototype Co2Si (oP12, Pnma)
$
 PHASE AUPR2_C37 % 2 1 2 !
 CONST AUPR2_C37 : AU : PR : !
$ ------------------------------------------------------------------------------
$ Defaults
$
 DEFINE-SYSTEM-DEFAULT ELEMENT 2 !
 DEFAULT-COM DEFINE_SYSTEM_ELEMENT VA !
 TYPE-DEF % SEQ * !
 TYPE-DEF A GES AMEND_PHASE_DESCRIPTION @ MAGNETIC -3 0.28 !
 TYPE-DEF B GES AMEND_PHASE_DESCRIPTION @ MAGNETIC -1 0.4 !
 FUNCTION ZERO      298.15  0;                                         6000 N !
 FUNCTION UN_ASS    298.15  0;                                         6000 N !
 FUNCTION R         298.15  +8.31451;                                  6000 N !
$ ------------------------------------------------------------------------------
$ Element data
$ ------------------------------------------------------------------------------
$ Au
$
$ DHCP added in unary 5.0
$
$ DHCP replaced by the value from 92Ans in SGSOL 5.0
$
$ The DHCP phase is labelled D0_24 in 03Liu and alpha-prime in 92Ans. The
$ phase is present between the fcc and hcp phases in the Au-Sn and Au-In
$ systems. The value for DHCP from 92Ans was used to model these systems,
$ thus this value must be included in the unary database and not the 04Du
$ value.
$
 PAR  G(FCC_A1,AU:VA),,                 +GHSERAU;                3200 N 91Din !
 PAR  G(HCP_A3,AU:VA),,                 +GHSERAU+240.75+1.6*T;   3200 N 91Din !
 PAR  G(BCC_A2,AU:VA),,                 +GHSERAU+4250-1.1*T;     3200 N 91Din !
$PAR  G(DHCP,AU),,                      +GHSERAU+125+0.79*T;     3200 N 92Ans !
 PAR  G(DHCP,AU),,                      +GHSERAU+5000;           3200 N 04Du1 !
 PAR  G(LIQUID,AU),,                    +GHSERAU
             +12552-9.385866*T;                                  3200 N 91Din !
$
 FUNCTION GHSERAU   298.15  -6938.856+106.830098*T-22.75455*T*LN(T)
       -0.00385924*T**2+3.79625E-07*T**3-25097*T**(-1);
       929.40  Y  -93586.481+1021.69543*T-155.706745*T*LN(T)
       +0.08756015*T**2-1.1518713E-05*T**3+10637210*T**(-1);
      1337.33  Y  +314067.829-2016.37825*T+263.252259*T*LN(T)
       -0.118216828*T**2+8.923844E-06*T**3-67999832*T**(-1);
      1735.80  Y  -12133.783+165.272524*T-30.9616*T*LN(T);
      3200.00  N !
$ ------------------------------------------------------------------------------
$ Pr
$
$ FCC_A1 from 04Du (used in SGSOL 5.0; this value is ABSURD!!!)
$ not included in unary
$
 PAR  G(DHCP,PR),,                      +GHSERPR;                3800 N 91Din !
 PAR  G(BCC_A2,PR:VA),,                 +GBCCPR;                 3800 N 91Din !
 PAR  G(FCC_A1,PR:VA),,                 +GHSERPR+312707;         3800 N 04Du2 !
 PAR  G(LIQUID,PR),,                    +GLIQPR;                 3800 N 91Din !
$
 FUNCTION GHSERPR   298.15  -18803.379+356.587384*T-68.9176*T*LN(T)
       +0.072929*T**2-2.5184333E-05*T**3+507385*T**(-1);
       500.00  Y  -7246.848+82.427384*T-22.8909*T*LN(T)
       -0.00497126*T**2-1.22951E-06*T**3;
       800.00  Y  +95411.023-1073.55111*T+146.764*T*LN(T)
       -0.1288205*T**2+1.5592233E-05*T**3-11588800*T**(-1);
      1068.00  Y  -481663.131+4234.33311*T-606.120311*T*LN(T)
       +0.305181506*T**2-3.0994702E-05*T**3+70926840*T**(-1);
      1204.00  Y  -20014.678+227.685155*T-42.9697*T*LN(T);
      3800.00  N !
 FUNCTION GBCCPR    298.15  -2863.651+28.274853*T-13.7470527*T*LN(T)
       -0.02284377*T**2+3.542468E-06*T**3-87486*T**(-1);
      1068.00  Y  -11985.919+188.657121*T-38.451*T*LN(T);
      1204.00  Y  +953.224+100.826281*T-26.6824313*T*LN(T)
       -0.004106833*T**2+1.76214E-07*T**3-2473024*T**(-1);
      3800.00  N !
 FUNCTION GLIQPR    298.15  +3848.961-29.099465*T-4.7344931*T*LN(T)
       -0.035119723*T**2+5.427467E-06*T**3-207406*T**(-1);
      1068.00  Y  -10539.574+219.508805*T-42.9697*T*LN(T);
      3800.00  N !
$ ------------------------------------------------------------------------------
$ Binary system
$
$ Z. Du, C. Guo, D. Lu, J. Alloys Compd., 364, 117-20(2004).
$
$ Checked against paper. Checked at 6000 K.
$
$ Wrong sign for the subregular liquid interaction in the paper.
$ 
$ There is a large stability region for DHCP above 3536 K. This covers an
$ inverse liquid miscibility gap.
$
$ The lattice stability for fcc-Pr is absurd and the lattice stability for
$ dhcp-Au is not very probable.
$
 PAR  L(LIQUID,AU,PR;0),,               -275364.3+70.1158*T;,,        N 04Du2 !
 PAR  L(LIQUID,AU,PR;1),,               -80614.4+8.4092*T;,,          N 04Du2 !
$
 PAR  L(FCC_A1,AU,PR:VA;0),,            -535766.5;,,                  N 04Du2 !
 PAR  L(BCC_A2,AU,PR:VA;0),,            -133124+16.0381*T;,,          N 04Du2 !
 PAR  L(DHCP,AU,PR;0),,                 -107147.3;,,                  N 04Du2 !
$
 PAR  G(AU6PR,AU:PR),,                  +6*GHSERAU+GHSERPR
             -337719.8+93.4173*T;,,                                   N 04Du2 !
 PAR  G(AU51PR14,AU:PR),,               +51*GHSERAU+14*GHSERPR
             -3605295.8+520.8005*T;,,                                 N 04Du2 !
 PAR  G(AU36PR17,AU:PR),,               +36*GHSERAU+17*GHSERPR
             -3152655.4+264.7191*T;,,                                 N 04Du2 !
 PAR  G(AU2PR,AU:PR),,                  +2*GHSERAU+GHSERPR
             -201520.5+30.8941*T;,,                                   N 04Du2 !
 PAR  G(AU4PR3,AU:PR),,                 +4*GHSERAU+3*GHSERPR
             -515929.8+87.672*T;,,                                    N 04Du2 !
 PAR  G(AUPR_B27,AU:PR),,               +GHSERAU+GHSERPR
             -149632+26.3862*T;,,                                     N 04Du2 !
 PAR  G(AUPR_B33,AU:PR),,               +GHSERAU+GHSERPR
             -149275.6+25.8865*T;,,                                   N 04Du2 !
 PAR  G(AUPR_B2,AU:PR),,                +GHSERAU+GHSERPR
             -147744.3+24.9252*T;,,                                   N 04Du2 !
 PAR  G(AUPR2_C37,AU:PR),,              +GHSERAU+2*GHSERPR
             -207113.9+74.0907*T;,,                                   N 04Du2 !
$ ------------------------------------------------------------------------------
$
$
 LIST-OF-REFERENCE
 NUMBER  SOURCE
  Null   'Unknown source'
  Same   'Same or similar interaction as in the corresponding stable phase'
  COST   'COST 507 database'
  91Din  'A.T. Dinsdale, Calphad, 15, 317-425(1991).'
  04Du1  'Z. Du, C. Guo, D. Lu, J. Alloys Compd., 364, 117-20(2004),
          SGTE unary database V.5.0, 2009; Au'
  04Du2  'Z. Du, C. Guo, D. Lu, J. Alloys Compd., 364, 117-20(2004); Pr, Au-Pr'
!

File: data/databases/sgte-binary/AuPt-08Gro.tdb
$
$ Database for Au-Pt from V. Grolier and R. Schmid-Fetzer 2008.
$
$ V. Grolier, R. Schmid-Fetzer, J. Electron. Mater., 37, 264-78(2008).
$
$ Dataset created 2018.02.17 by Bengt Hallstedt.
$ 2020.12.22: Modified for use with GES6.
$
$ ------------------------------------------------------------------------------
 TEMP-LIM 298.15 6000.00 !
$
$ELEMENT NAME  REF. STATE               ATOMIC MASS H298-H0    S298    !
$
 ELEMENT VA   VACUUM                      0.0          0.0      0.0    ! 
 ELEMENT AU   FCC_A1                    196.9665    6016.592   47.4884 ! 
 ELEMENT PT   FCC_A1                    195.08      5723.712   41.6308 !
$ ------------------------------------------------------------------------------
$ Phase definitions
$
 PHASE LIQUID:L % 1 1 !
 CONST LIQUID:L : AU PT : !
$
$ Fcc (cF4) and MeX (cF8)
$
 PHASE FCC_A1 %A 2 1 1 !
 CONST FCC_A1 : AU% PT% : VA : !
$
$ Bcc (cI2, Im-3m)
$
 PHASE BCC_A2 %B 2 1 3 !
 CONST BCC_A2 : AU PT : VA : !
$
$ Hcp (hP2, P6_3/mmc) and Me2X (NiAs-type, hP4, P6_3/mmc, B8_1)
$
 PHASE HCP_A3 %A 2 1 0.5 !
 CONST HCP_A3 : AU PT : VA : !
$ ------------------------------------------------------------------------------
$ Defaults
$
 DEFINE-SYSTEM-DEFAULT ELEMENT 2 !
 DEFAULT-COM DEFINE_SYSTEM_ELEMENT VA !
 TYPE-DEF % SEQ * !
 TYPE-DEF A GES AMEND_PHASE_DESCRIPTION @ MAGNETIC -3 0.28 !
 TYPE-DEF B GES AMEND_PHASE_DESCRIPTION @ MAGNETIC -1 0.4 !
 FUNCTION ZERO      298.15  0;                                         6000 N !
 FUNCTION UN_ASS    298.15  0;                                         6000 N !
 FUNCTION R         298.15  +8.31451;                                  6000 N !
$ ------------------------------------------------------------------------------
$ Element data
$ ------------------------------------------------------------------------------
$ Au
$
$ DHCP added in unary 5.0
$
$ DHCP replaced by the value from 92Ans in SGSOL 5.0
$
$ The DHCP phase is labelled D0_24 in 03Liu and alpha-prime in 92Ans. The
$ phase is present between the fcc and hcp phases in the Au-Sn and Au-In
$ systems. The value for DHCP from 92Ans was used to model these systems,
$ thus this value must be included in the unary database and not the 04Du
$ value.
$
 PAR  G(FCC_A1,AU:VA),,                 +GHSERAU;                3200 N 91Din !
 PAR  G(HCP_A3,AU:VA),,                 +GHSERAU+240.75+1.6*T;   3200 N 91Din !
 PAR  G(BCC_A2,AU:VA),,                 +GHSERAU+4250-1.1*T;     3200 N 91Din !
$PAR  G(DHCP,AU),,                      +GHSERAU+125+0.79*T;     3200 N 92Ans !
$PAR  G(DHCP,AU),,                      +GHSERAU+5000;           3200 N 04Du !
 PAR  G(LIQUID,AU),,                    +GHSERAU
             +12552-9.385866*T;                                  3200 N 91Din !
$
 FUNCTION GHSERAU   298.15  -6938.856+106.830098*T-22.75455*T*LN(T)
       -0.00385924*T**2+3.79625E-07*T**3-25097*T**(-1);
       929.40  Y  -93586.481+1021.69543*T-155.706745*T*LN(T)
       +0.08756015*T**2-1.1518713E-05*T**3+10637210*T**(-1);
      1337.33  Y  +314067.829-2016.37825*T+263.252259*T*LN(T)
       -0.118216828*T**2+8.923844E-06*T**3-67999832*T**(-1);
      1735.80  Y  -12133.783+165.272524*T-30.9616*T*LN(T);
      3200.00  N !
$ ------------------------------------------------------------------------------
$ Pt
$
 PAR  G(FCC_A1,PT:VA),,                 +GHSERPT;                4000 N 91Din !
 PAR  G(BCC_A2,PT:VA),,                 +GHSERPT+15000-2.4*T;    4000 N 91Din !
 PAR  G(HCP_A3,PT:VA),,                 +GHSERPT+2500+0.1*T;     4000 N 91Din !
 PAR  G(LIQUID,PT),,                    +GLIQPT;                 4000 N 91Din !
$
 FUNCTION GHSERPT   298.15  -7595.631+124.388275*T-24.5526*T*LN(T)
       -0.00248297*T**2-2.0138E-08*T**3+7974*T**(-1);
      1300.00  Y  -9253.174+161.529615*T-30.2527*T*LN(T)
       +0.002321665*T**2-6.56946E-07*T**3-272106*T**(-1);
      2041.50  Y  -222048.216+1019.35892*T-136.192996*T*LN(T)
       +0.020454938*T**2-7.59259E-07*T**3+71539020*T**(-1);
      4000.00  N !
 FUNCTION GLIQPT    298.15  +20114.016-9.275183*T+GHSERPT;
       600.00  Y  +19023.491+32.94182*T-12.3403769*T*LN(T)
       -0.011551507*T**2+9.31516E-07*T**3-601426*T**(-1);
      2041.50  Y  +1404.468+205.858962*T-36.5*T*LN(T);
      4000.00  N !
 FUNCTION GBCCPT    298.15  +GHSERPT+15000-2.4*T;                      6000 N !
$ ------------------------------------------------------------------------------
$ Binary system
$
$ V. Grolier, R. Schmid-Fetzer, J. Electron. Mater., 37, 264-78(2008).
$
$ Checked against paper. Checked at 6000 K.
$
 PAR  L(LIQUID,AU,PT;0),,               +13000+7*T;,,                 N 08Gro !
$
 PAR  L(FCC_A1,AU,PT:VA;0),,            +11625+8.3104*T;,,            N 08Gro !
 PAR  L(FCC_A1,AU,PT:VA;1),,            -12616.2+5.8186*T;,,          N 08Gro !
$
$ Metastable
$
 PAR  L(BCC_A2,AU,PT:VA;0),,            +11625+8.3104*T;,,            N Same !
 PAR  L(BCC_A2,AU,PT:VA;1),,            -12616.2+5.8186*T;,,          N Same !
$
 PAR  L(HCP_A3,AU,PT:VA;0),,            +11625+8.3104*T;,,            N Same !
 PAR  L(HCP_A3,AU,PT:VA;1),,            -12616.2+5.8186*T;,,          N Same !
$ ------------------------------------------------------------------------------
$
$
 LIST-OF-REFERENCE
 NUMBER  SOURCE
  Null   'Unknown source'
  Same   'Same or similar interaction as in the corresponding stable phase'
  COST   'COST 507 database'
  91Din  'A.T. Dinsdale, Calphad, 15, 317-425(1991).'
  92Ans  'I. Ansara, J.-Ph. Nabot, Calphad, 16, 13-18(1992); Au,
          SGTE unary database V.5.0, 2009; In'
  04Du   'Z. Du, C. Guo, D. Lu, J. Alloys Compd., 364, 117-20(2004),
          SGTE unary database V.5.0, 2009; Au'
  08Gro  'V. Grolier, R. Schmid-Fetzer,
          J. Electron. Mater., 37, 264-78(2008); Au-Pt'
!

File: data/databases/sgte-binary/AuPt-12Xu.tdb
$
$ Database for Au-Pt from X. Xu et al. 2012.
$
$ X. Xu, Y. Ren, C. Li, S. Li, G. Qin,
$ Trans. Nonferrous Met. Soc. China, 22, 1432-36(2012).
$
$ Dataset created 2018.02.18 by Bengt Hallstedt.
$ 2020.12.22: Modified for use with GES6.
$
$ Not much different from 08Gro, but 08Gro fits data better.
$
$ ------------------------------------------------------------------------------
 TEMP-LIM 298.15 6000.00 !
$
$ELEMENT NAME  REF. STATE               ATOMIC MASS H298-H0    S298    !
$
 ELEMENT VA   VACUUM                      0.0          0.0      0.0    ! 
 ELEMENT AU   FCC_A1                    196.9665    6016.592   47.4884 ! 
 ELEMENT PT   FCC_A1                    195.08      5723.712   41.6308 !
$ ------------------------------------------------------------------------------
$ Phase definitions
$
 PHASE LIQUID:L % 1 1 !
 CONST LIQUID:L : AU PT : !
$
$ Fcc (cF4) and MeX (cF8)
$
 PHASE FCC_A1 %A 2 1 1 !
 CONST FCC_A1 : AU% PT% : VA : !
$
$ Bcc (cI2, Im-3m)
$
 PHASE BCC_A2 %B 2 1 3 !
 CONST BCC_A2 : AU PT : VA : !
$
$ Hcp (hP2, P6_3/mmc) and Me2X (NiAs-type, hP4, P6_3/mmc, B8_1)
$
 PHASE HCP_A3 %A 2 1 0.5 !
 CONST HCP_A3 : AU PT : VA : !
$ ------------------------------------------------------------------------------
$ Defaults
$
 DEFINE-SYSTEM-DEFAULT ELEMENT 2 !
 DEFAULT-COM DEFINE_SYSTEM_ELEMENT VA !
 TYPE-DEF % SEQ * !
 TYPE-DEF A GES AMEND_PHASE_DESCRIPTION @ MAGNETIC -3 0.28 !
 TYPE-DEF B GES AMEND_PHASE_DESCRIPTION @ MAGNETIC -1 0.4 !
 FUNCTION ZERO      298.15  0;                                         6000 N !
 FUNCTION UN_ASS    298.15  0;                                         6000 N !
 FUNCTION R         298.15  +8.31451;                                  6000 N !
$ ------------------------------------------------------------------------------
$ Element data
$ ------------------------------------------------------------------------------
$ Au
$
$ DHCP added in unary 5.0
$
$ DHCP replaced by the value from 92Ans in SGSOL 5.0
$
$ The DHCP phase is labelled D0_24 in 03Liu and alpha-prime in 92Ans. The
$ phase is present between the fcc and hcp phases in the Au-Sn and Au-In
$ systems. The value for DHCP from 92Ans was used to model these systems,
$ thus this value must be included in the unary database and not the 04Du
$ value.
$
 PAR  G(FCC_A1,AU:VA),,                 +GHSERAU;                3200 N 91Din !
 PAR  G(HCP_A3,AU:VA),,                 +GHSERAU+240.75+1.6*T;   3200 N 91Din !
 PAR  G(BCC_A2,AU:VA),,                 +GHSERAU+4250-1.1*T;     3200 N 91Din !
$PAR  G(DHCP,AU),,                      +GHSERAU+125+0.79*T;     3200 N 92Ans !
$PAR  G(DHCP,AU),,                      +GHSERAU+5000;           3200 N 04Du !
 PAR  G(LIQUID,AU),,                    +GHSERAU
             +12552-9.385866*T;                                  3200 N 91Din !
$
 FUNCTION GHSERAU   298.15  -6938.856+106.830098*T-22.75455*T*LN(T)
       -0.00385924*T**2+3.79625E-07*T**3-25097*T**(-1);
       929.40  Y  -93586.481+1021.69543*T-155.706745*T*LN(T)
       +0.08756015*T**2-1.1518713E-05*T**3+10637210*T**(-1);
      1337.33  Y  +314067.829-2016.37825*T+263.252259*T*LN(T)
       -0.118216828*T**2+8.923844E-06*T**3-67999832*T**(-1);
      1735.80  Y  -12133.783+165.272524*T-30.9616*T*LN(T);
      3200.00  N !
$ ------------------------------------------------------------------------------
$ Pt
$
 PAR  G(FCC_A1,PT:VA),,                 +GHSERPT;                4000 N 91Din !
 PAR  G(BCC_A2,PT:VA),,                 +GHSERPT+15000-2.4*T;    4000 N 91Din !
 PAR  G(HCP_A3,PT:VA),,                 +GHSERPT+2500+0.1*T;     4000 N 91Din !
 PAR  G(LIQUID,PT),,                    +GLIQPT;                 4000 N 91Din !
$
 FUNCTION GHSERPT   298.15  -7595.631+124.388275*T-24.5526*T*LN(T)
       -0.00248297*T**2-2.0138E-08*T**3+7974*T**(-1);
      1300.00  Y  -9253.174+161.529615*T-30.2527*T*LN(T)
       +0.002321665*T**2-6.56946E-07*T**3-272106*T**(-1);
      2041.50  Y  -222048.216+1019.35892*T-136.192996*T*LN(T)
       +0.020454938*T**2-7.59259E-07*T**3+71539020*T**(-1);
      4000.00  N !
 FUNCTION GLIQPT    298.15  +20114.016-9.275183*T+GHSERPT;
       600.00  Y  +19023.491+32.94182*T-12.3403769*T*LN(T)
       -0.011551507*T**2+9.31516E-07*T**3-601426*T**(-1);
      2041.50  Y  +1404.468+205.858962*T-36.5*T*LN(T);
      4000.00  N !
 FUNCTION GBCCPT    298.15  +GHSERPT+15000-2.4*T;                      6000 N !
$ ------------------------------------------------------------------------------
$ Binary system
$
$ X. Xu, Y. Ren, C. Li, S. Li, G. Qin,
$ Trans. Nonferrous Met. Soc. China, 22, 1432-36(2012).
$
$ Checked against paper. Checked at 6000 K.
$
$ Not much different from 08Gro, but 08Gro fits data better.
$
 PAR  L(LIQUID,AU,PT;0),,               +12800+7*T;,,                 N 12Xu !
$
 PAR  L(FCC_A1,AU,PT:VA;0),,            +15000+6.1*T;,,               N 12Xu !
 PAR  L(FCC_A1,AU,PT:VA;1),,            -7600+3.55*T;,,               N 12Xu !
$
$ Metastable
$
 PAR  L(BCC_A2,AU,PT:VA;0),,            +15000+6.1*T;,,               N Same !
 PAR  L(BCC_A2,AU,PT:VA;1),,            -7600+3.55*T;,,               N Same !
$
 PAR  L(HCP_A3,AU,PT:VA;0),,            +15000+6.1*T;,,               N Same !
 PAR  L(HCP_A3,AU,PT:VA;1),,            -7600+3.55*T;,,               N Same !
$ ------------------------------------------------------------------------------
$
$
 LIST-OF-REFERENCE
 NUMBER  SOURCE
  Null   'Unknown source'
  Same   'Same or similar interaction as in the corresponding stable phase'
  COST   'COST 507 database'
  91Din  'A.T. Dinsdale, Calphad, 15, 317-425(1991).'
  92Ans  'I. Ansara, J.-Ph. Nabot, Calphad, 16, 13-18(1992); Au,
          SGTE unary database V.5.0, 2009; In'
  04Du   'Z. Du, C. Guo, D. Lu, J. Alloys Compd., 364, 117-20(2004),
          SGTE unary database V.5.0, 2009; Au'
  12Xu   'X. Xu, Y. Ren, C. Li, S. Li, G. Qin,
          Trans. Nonferrous Met. Soc. China, 22, 1432-36(2012); Au-Pt'
!
