Repository: orchid-calphad/orchid-project.org

# orchid-project.org

Website and released data of **ORCHID** (Open Repository for CALPHAD Hypotheses, Intelligence, and Discovery),
served by GitHub Pages at https://orchid-project.org. Releases are archived on Zenodo (one DOI per version).

- `index.html`, `catalog/`, `best-practices.html` — static, self-contained pages (generated in the ORCHID tooling).
- `data/` — released data: catalog, redistributable TDB files, convex hulls. Licences: `data/LICENSES.md`, `data/NOTICE.md`.
- `llms.txt`, `data/croissant.json`, `CITATION.cff`, `.zenodo.json` — machine-readable metadata.

Only data with clear redistribution rights are published.

File: data/databases/sgte-binary/AuRh-84Oka.tdb
$
$ Database for Au-Rh from H. Okamoto and T.B. Massalski 1984.
$
$ H. Okamoto, T.B. Massalski, Bull. Alloy Phase Diag., 5, 384-87(1984).
$
$ Dataset created 2021.10.24 by Bengt Hallstedt.
$
$ The monotectic is at 2153 instead of 2158 and the maximum of the miscibility
$ gap is higher than in the paper.
$
$ ------------------------------------------------------------------------------
 TEMP-LIM 298.15 6000.00 !
$
$ELEMENT NAME  REF. STATE               ATOMIC MASS H298-H0    S298    !
$
 ELEMENT VA   VACUUM                      0.0          0.0      0.0    ! 
 ELEMENT AU   FCC_A1                    196.9665    6016.592   47.4884 ! 
 ELEMENT RH   FCC_A1                    102.9055    4920.384   31.5557 ! 
$ ------------------------------------------------------------------------------
$ Phase definitions
$
 PHASE LIQUID:L % 1 1 !
 CONST LIQUID:L : AU RH : !
$
$ Fcc (cF4) and MeX (cF8)
$
 PHASE FCC_A1 %A 2 1 1 !
 CONST FCC_A1 : AU RH : VA : !
$
$ Bcc (cI2, Im-3m)
$
 PHASE BCC_A2 %B 2 1 3 !
 CONST BCC_A2 : AU RH : VA : !
$
$ Hcp (hP2, P6_3/mmc) and Me2X (NiAs-type, hP4, P6_3/mmc, B8_1)
$
 PHASE HCP_A3 %A 2 1 0.5 !
 CONST HCP_A3 : AU RH : VA : !
$ ------------------------------------------------------------------------------
$ Defaults
$
 DEFINE-SYSTEM-DEFAULT ELEMENT 2 !
 DEFAULT-COM DEFINE_SYSTEM_ELEMENT VA !
 TYPE-DEF % SEQ * !
 TYPE-DEF A GES AMEND_PHASE_DESCRIPTION @ MAGNETIC -3 0.28 !
 TYPE-DEF B GES AMEND_PHASE_DESCRIPTION @ MAGNETIC -1 0.4 !
 FUNCTION ZERO      298.15  0;                                         6000 N !
 FUNCTION UN_ASS    298.15  0;                                         6000 N !
 FUNCTION R         298.15  +8.31451;                                  6000 N !
$ ------------------------------------------------------------------------------
$ Element data
$ ------------------------------------------------------------------------------
$ Au
$
$ DHCP added in unary 5.0
$
$ DHCP replaced by the value from 92Ans in SGSOL 5.0
$
$ The DHCP phase is labelled D0_24 in 03Liu and alpha-prime in 92Ans. The
$ phase is present between the fcc and hcp phases in the Au-Sn and Au-In
$ systems. The value for DHCP from 92Ans was used to model these systems,
$ thus this value must be included in the unary database and not the 04Du
$ value.
$
 PAR  G(FCC_A1,AU:VA),,                 +GHSERAU;                3200 N 91Din !
 PAR  G(HCP_A3,AU:VA),,                 +GHSERAU+240.75+1.6*T;   3200 N 91Din !
 PAR  G(BCC_A2,AU:VA),,                 +GHSERAU+4250-1.1*T;     3200 N 91Din !
$PAR  G(DHCP,AU),,                      +GHSERAU+125+0.79*T;     3200 N 92Ans !
$PAR  G(DHCP,AU),,                      +GHSERAU+5000;           3200 N 04Du !
 PAR  G(LIQUID,AU),,                    +GHSERAU
             +12552-9.385866*T;                                  3200 N 91Din !
$
 FUNCTION GHSERAU   298.15  -6938.856+106.830098*T-22.75455*T*LN(T)
       -0.00385924*T**2+3.79625E-07*T**3-25097*T**(-1);
       929.40  Y  -93586.481+1021.69543*T-155.706745*T*LN(T)
       +0.08756015*T**2-1.1518713E-05*T**3+10637210*T**(-1);
      1337.33  Y  +314067.829-2016.37825*T+263.252259*T*LN(T)
       -0.118216828*T**2+8.923844E-06*T**3-67999832*T**(-1);
      1735.80  Y  -12133.783+165.272524*T-30.9616*T*LN(T);
      3200.00  N !
$ ------------------------------------------------------------------------------
$ Rh
$
 PAR  G(FCC_A1,RH:VA),,                 +GHSERRH;                2500 N 91Din !
 PAR  G(BCC_A2,RH:VA),,                 +GHSERRH+19000-4.7*T;    2500 N 91Din !
 PAR  G(HCP_A3,RH:VA),,                 +GHSERRH+3000-0.5*T;     2500 N 91Din !
 PAR  G(LIQUID,RH),,                    +GLIQRH;                 2500 N 91Din !
$
 FUNCTION GHSERRH   298.15  -7848.828+132.020923*T-24.0178336*T*LN(T)
       -0.003424186*T**2-1.68032E-07*T**3+55846*T**(-1);
      1200.00  Y  -28367.852+305.771019*T-48.3766632*T*LN(T)
       +0.00966345*T**2-1.512774E-06*T**3+3348162*T**(-1);
      2237.00  Y  -6237470.48+30151.6342*T-3874.21058*T*LN(T)
       +1.04921361*T**2-5.3978814E-05*T**3+1.88036218E+09*T**(-1);
      2450.00  Y  -44863.489+344.889895*T-50.58456*T*LN(T);
      2500.00  N !
 FUNCTION GLIQRH    298.15  +19092.91-6.92133*T+GHSERRH;
       700.00  Y  +35898.508-147.926418*T+15.6492377*T*LN(T)
       -0.028665357*T**2+2.100572E-06*T**3-2638940*T**(-1);
      2237.00  Y  -18208.54+332.974832*T-50.58456*T*LN(T);
      2500.00  N !
$ ------------------------------------------------------------------------------
$ Binary system
$
$ H. Okamoto, T.B. Massalski, Bull. Alloy Phase Diag., 5, 384-87(1984).
$
$ Checked against paper. Checked at 6000 K.
$
$ The monotectic is at 2153 instead of 2158 and the maximum of the miscibility
$ gap is higher than in the paper.
$
 PAR  L(LIQUID,AU,RH;0),,               +45220.5;,,                   N 84Oka !
 PAR  L(LIQUID,AU,RH;1),,               -4653.5;,,                    N 84Oka !
$
 PAR  L(FCC_A1,AU,RH:VA;0),,            +55750;,,                     N 84Oka !
 PAR  L(FCC_A1,AU,RH:VA;1),,            -8750;,,                      N 84Oka !
$
$ Metastable
$
 PAR  L(BCC_A2,AU,RH:VA;0),,            +55750;,,                     N Same !
 PAR  L(BCC_A2,AU,RH:VA;1),,            -8750;,,                      N Same !
$
 PAR  L(HCP_A3,AU,RH:VA;0),,            +55750;,,                     N Same !
 PAR  L(HCP_A3,AU,RH:VA;1),,            -8750;,,                      N Same !
$ ------------------------------------------------------------------------------
$
 ASSESSED_SYSTEM
  AU-RH(TDB -* +LIQ +FCC_A1 ;G5 C_S:LIQ/AU MAJ:LIQ/RH
  C_S:FCC/AU:VA MAJ:FCC/RH:VA ;P3 TMM:300/2500 STP:.4/1500) !
$
$
 LIST-OF-REFERENCE
 NUMBER  SOURCE
  Null   'Unknown source'
  Same   'Same or similar interaction as in the corresponding stable phase'
  COST   'COST 507 database'
  84Oka  'H. Okamoto, T.B. Massalski,
          Bull. Alloy Phase Diag., 5, 384-87(1984); Au-Rh'
  91Din  'A.T. Dinsdale, Calphad, 15, 317-425(1991).'
  92Ans  'I. Ansara, J.-Ph. Nabot, Calphad, 16, 13-18(1992); Au'
  04Du   'Z. Du, C. Guo, D. Lu, J. Alloys Compd., 364, 117-20(2004),
          SGTE unary database V.5.0, 2009; Au'
!

File: data/databases/sgte-binary/AuRh-98Spe-LB.tdb
$
$ Database for Au-Rh from P.J. Spencer 1998 (Included in LB Vol. 1)
$
$ P.J. Spencer, unpublished, 1998.
$
$ Dataset created 2012.09.22 by Bengt Hallstedt.
$ 2020.12.22: Modified for use with GES6.
$
$ Modified from 84Oka.
$
$ ------------------------------------------------------------------------------
 TEMP-LIM 298.15 6000.00 !
$
$ELEMENT NAME  REF. STATE               ATOMIC MASS H298-H0    S298    !
$
 ELEMENT VA   VACUUM                      0.0          0.0      0.0    ! 
 ELEMENT AU   FCC_A1                    196.9665    6016.592   47.4884 ! 
 ELEMENT RH   FCC_A1                    102.9055    4920.384   31.5557 ! 
$ ------------------------------------------------------------------------------
$ Phase definitions
$
 PHASE LIQUID:L % 1 1 !
 CONST LIQUID:L : AU RH : !
$
$ Fcc (cF4) and MeX (cF8)
$
 PHASE FCC_A1 %A 2 1 1 !
 CONST FCC_A1 : AU RH : VA : !
$
$ Bcc (cI2, Im-3m)
$
 PHASE BCC_A2 %B 2 1 3 !
 CONST BCC_A2 : AU RH : VA : !
$
$ Hcp (hP2, P6_3/mmc) and Me2X (NiAs-type, hP4, P6_3/mmc, B8_1)
$
 PHASE HCP_A3 %A 2 1 0.5 !
 CONST HCP_A3 : AU RH : VA : !
$ ------------------------------------------------------------------------------
$ Defaults
$
 DEFINE-SYSTEM-DEFAULT ELEMENT 2 !
 DEFAULT-COM DEFINE_SYSTEM_ELEMENT VA !
 TYPE-DEF % SEQ * !
 TYPE-DEF A GES AMEND_PHASE_DESCRIPTION @ MAGNETIC -3 0.28 !
 TYPE-DEF B GES AMEND_PHASE_DESCRIPTION @ MAGNETIC -1 0.4 !
 FUNCTION ZERO      298.15  0;                                         6000 N !
 FUNCTION UN_ASS    298.15  0;                                         6000 N !
 FUNCTION R         298.15  +8.31451;                                  6000 N !
$ ------------------------------------------------------------------------------
$ Element data
$ ------------------------------------------------------------------------------
$ Au
$
$ DHCP added in unary 5.0
$
$ DHCP replaced by the value from 92Ans in SGSOL 5.0
$
$ The DHCP phase is labelled D0_24 in 03Liu and alpha-prime in 92Ans. The
$ phase is present between the fcc and hcp phases in the Au-Sn and Au-In
$ systems. The value for DHCP from 92Ans was used to model these systems,
$ thus this value must be included in the unary database and not the 04Du
$ value.
$
 PAR  G(FCC_A1,AU:VA),,                 +GHSERAU;                3200 N 91Din !
 PAR  G(HCP_A3,AU:VA),,                 +GHSERAU+240.75+1.6*T;   3200 N 91Din !
 PAR  G(BCC_A2,AU:VA),,                 +GHSERAU+4250-1.1*T;     3200 N 91Din !
$PAR  G(DHCP,AU),,                      +GHSERAU+125+0.79*T;     3200 N 92Ans !
$PAR  G(DHCP,AU),,                      +GHSERAU+5000;           3200 N 04Du !
 PAR  G(LIQUID,AU),,                    +GHSERAU
             +12552-9.385866*T;                                  3200 N 91Din !
$
 FUNCTION GHSERAU   298.15  -6938.856+106.830098*T-22.75455*T*LN(T)
       -0.00385924*T**2+3.79625E-07*T**3-25097*T**(-1);
       929.40  Y  -93586.481+1021.69543*T-155.706745*T*LN(T)
       +0.08756015*T**2-1.1518713E-05*T**3+10637210*T**(-1);
      1337.33  Y  +314067.829-2016.37825*T+263.252259*T*LN(T)
       -0.118216828*T**2+8.923844E-06*T**3-67999832*T**(-1);
      1735.80  Y  -12133.783+165.272524*T-30.9616*T*LN(T);
      3200.00  N !
$ ------------------------------------------------------------------------------
$ Rh
$
 PAR  G(FCC_A1,RH:VA),,                 +GHSERRH;                2500 N 91Din !
 PAR  G(BCC_A2,RH:VA),,                 +GHSERRH+19000-4.7*T;    2500 N 91Din !
 PAR  G(HCP_A3,RH:VA),,                 +GHSERRH+3000-0.5*T;     2500 N 91Din !
 PAR  G(LIQUID,RH),,                    +GLIQRH;                 2500 N 91Din !
$
 FUNCTION GHSERRH   298.15  -7848.828+132.020923*T-24.0178336*T*LN(T)
       -0.003424186*T**2-1.68032E-07*T**3+55846*T**(-1);
      1200.00  Y  -28367.852+305.771019*T-48.3766632*T*LN(T)
       +0.00966345*T**2-1.512774E-06*T**3+3348162*T**(-1);
      2237.00  Y  -6237470.48+30151.6342*T-3874.21058*T*LN(T)
       +1.04921361*T**2-5.3978814E-05*T**3+1.88036218E+09*T**(-1);
      2450.00  Y  -44863.489+344.889895*T-50.58456*T*LN(T);
      2500.00  N !
 FUNCTION GLIQRH    298.15  +19092.91-6.92133*T+GHSERRH;
       700.00  Y  +35898.508-147.926418*T+15.6492377*T*LN(T)
       -0.028665357*T**2+2.100572E-06*T**3-2638940*T**(-1);
      2237.00  Y  -18208.54+332.974832*T-50.58456*T*LN(T);
      2500.00  N !
$ ------------------------------------------------------------------------------
$ Binary system
$
$ From P.J. Spencer 1998 (Included in LB Vol. 1)
$
$ P.J. Spencer, unpublished, 1998.
$
$ Checked against LB. Checked at 6000 K.
$
$ Modified from 84Oka.
$
 PAR  L(LIQUID,AU,RH;0),,               +55059.466-6.131642*T;,,     N 98Spe14 !
 PAR  L(LIQUID,AU,RH;1),,               -5240.2948;,,                N 98Spe14 !
$
 PAR  L(FCC_A1,AU,RH:VA;0),,            +55750;,,                     N 84Oka !
 PAR  L(FCC_A1,AU,RH:VA;1),,            -8750;,,                      N 84Oka !
$
$ Metastable
$
 PAR  L(BCC_A2,AU,RH:VA;0),,            +55750;,,                     N Same !
 PAR  L(BCC_A2,AU,RH:VA;1),,            -8750;,,                      N Same !
$
 PAR  L(HCP_A3,AU,RH:VA;0),,            +55750;,,                     N Same !
 PAR  L(HCP_A3,AU,RH:VA;1),,            -8750;,,                      N Same !
$ ------------------------------------------------------------------------------
$
 ASSESSED_SYSTEM
  AU-RH(TDB -* +LIQ +FCC_A1 ;G5 C_S:LIQ/AU MAJ:LIQ/RH
  C_S:FCC/AU:VA MAJ:FCC/RH:VA ;P3 TMM:300/2500 STP:.4/1500) !
$
$
 LIST-OF-REFERENCE
 NUMBER  SOURCE
  Null   'Unknown source'
  Same   'Same or similar interaction as in the corresponding stable phase'
  COST   'COST 507 database'
  84Oka  'H. Okamoto, T.B. Massalski,
          Bull. Alloy Phase Diag., 5, 384-87(1984); Au-Rh'
  91Din  'A.T. Dinsdale, Calphad, 15, 317-425(1991).'
  92Ans  'I. Ansara, J.-Ph. Nabot, Calphad, 16, 13-18(1992); Au'
  98Spe14 'P.J. Spencer, unpublished, 1998; Au-Rh'
  04Du   'Z. Du, C. Guo, D. Lu, J. Alloys Compd., 364, 117-20(2004),
          SGTE unary database V.5.0, 2009; Au'
!

File: data/databases/sgte-binary/AuRu-84Oka.tdb
$
$ Database for Au-Ru from H. Okamoto and T.B. Massalski 1984.
$
$ H. Okamoto, T.B. Massalski, Bull. Alloy Phase Diag., 5, 388-90(1984).
$
$ Dataset created 2021.10.24 by Bengt Hallstedt.
$
$ The fcc interaction was not given in the paper, but selected here to match
$ the peritectic temperature given. The maximum Ru solubility in fcc Au is
$ then 0.8 at.% instead of 2 at.%.
$
$ The montectic is at 2372 K instead of 2285 K, but there is no measurement
$ to support one or the other.
$
$ ------------------------------------------------------------------------------
 TEMP-LIM 298.15 6000.00 !
$
$ELEMENT NAME  REF. STATE               ATOMIC MASS H298-H0    S298    !
$
 ELEMENT VA   VACUUM                      0.0          0.0      0.0    ! 
 ELEMENT AU   FCC_A1                    196.9665    6016.592   47.4884 ! 
 ELEMENT RU   HCP_A3                    101.07      4602.4     28.6144 ! 
$ ------------------------------------------------------------------------------
$ Phase definitions
$
 PHASE LIQUID:L % 1 1 !
 CONST LIQUID:L : AU RU : !
$
$ Fcc (cF4) and MeX (cF8)
$
 PHASE FCC_A1 %A 2 1 1 !
 CONST FCC_A1 : AU% RU : VA : !
$
$ Bcc (cI2, Im-3m)
$
 PHASE BCC_A2 %B 2 1 3 !
 CONST BCC_A2 : AU RU : VA : !
$
$ Hcp (hP2, P6_3/mmc) and Me2X (NiAs-type, hP4, P6_3/mmc, B8_1)
$
 PHASE HCP_A3 %A 2 1 0.5 !
 CONST HCP_A3 : AU RU% : VA : !
$ ------------------------------------------------------------------------------
$ Defaults
$
 DEFINE-SYSTEM-DEFAULT ELEMENT 2 !
 DEFAULT-COM DEFINE_SYSTEM_ELEMENT VA !
 TYPE-DEF % SEQ * !
 TYPE-DEF A GES AMEND_PHASE_DESCRIPTION @ MAGNETIC -3 0.28 !
 TYPE-DEF B GES AMEND_PHASE_DESCRIPTION @ MAGNETIC -1 0.4 !
 FUNCTION ZERO      298.15  0;                                         6000 N !
 FUNCTION UN_ASS    298.15  0;                                         6000 N !
 FUNCTION R         298.15  +8.31451;                                  6000 N !
$ ------------------------------------------------------------------------------
$ Element data
$ ------------------------------------------------------------------------------
$ Au
$
$ DHCP added in unary 5.0
$
$ DHCP replaced by the value from 92Ans in SGSOL 5.0
$
$ The DHCP phase is labelled D0_24 in 03Liu and alpha-prime in 92Ans. The
$ phase is present between the fcc and hcp phases in the Au-Sn and Au-In
$ systems. The value for DHCP from 92Ans was used to model these systems,
$ thus this value must be included in the unary database and not the 04Du
$ value.
$
 PAR  G(FCC_A1,AU:VA),,                 +GHSERAU;                3200 N 91Din !
 PAR  G(HCP_A3,AU:VA),,                 +GHSERAU+240.75+1.6*T;   3200 N 91Din !
 PAR  G(BCC_A2,AU:VA),,                 +GHSERAU+4250-1.1*T;     3200 N 91Din !
$PAR  G(DHCP,AU),,                      +GHSERAU+125+0.79*T;     3200 N 92Ans !
$PAR  G(DHCP,AU),,                      +GHSERAU+5000;           3200 N 04Du !
 PAR  G(LIQUID,AU),,                    +GHSERAU
             +12552-9.385866*T;                                  3200 N 91Din !
$
 FUNCTION GHSERAU   298.15  -6938.856+106.830098*T-22.75455*T*LN(T)
       -0.00385924*T**2+3.79625E-07*T**3-25097*T**(-1);
       929.40  Y  -93586.481+1021.69543*T-155.706745*T*LN(T)
       +0.08756015*T**2-1.1518713E-05*T**3+10637210*T**(-1);
      1337.33  Y  +314067.829-2016.37825*T+263.252259*T*LN(T)
       -0.118216828*T**2+8.923844E-06*T**3-67999832*T**(-1);
      1735.80  Y  -12133.783+165.272524*T-30.9616*T*LN(T);
      3200.00  N !
$ ------------------------------------------------------------------------------
$ Ru
$
$ BCC_A2 revised in unary 4.4
$
 PAR  G(HCP_A3,RU:VA),,                 +GHSERRU;                4500 N 91Din !
 PAR  G(FCC_A1,RU:VA),,                 +GHSERRU+12500-2.4*T;    4500 N 91Din !
 PAR  G(BCC_A2,RU:VA),,                 +GHSERRU+21500-5.05*T;   4500 N 01SGUN !
$PAR  G(BCC_A2,RU:VA),,                 +GHSERRU+26500-6.2*T;    4500 N 91Din !
 PAR  G(LIQUID,RU),,                    +GLIQRU;                 4500 N 91Din !
$
 FUNCTION GHSERRU   298.15  -7561.873+127.866233*T-22.9143287*T*LN(T)
       -0.004062566*T**2+1.7641E-07*T**3+56377*T**(-1);
      1500.00  Y  -59448.103+489.516214*T-72.3241219*T*LN(T)
       +0.018726245*T**2-1.952433E-06*T**3+11063885*T**(-1);
      2607.00  Y  -38588773+168610.517*T-21329.705*T*LN(T)
       +5.221639*T**2-2.40245985E-04*T**3+1.30829926E+10*T**(-1);
      2740.00  Y  -55768.304+364.482314*T-51.8816*T*LN(T);
      4500.00  N !
 FUNCTION GLIQRU    298.15  +27480.616-8.398748*T+GHSERRU;
       800.00  Y  +50827.232-179.818561*T+19.539341*T*LN(T)
       -0.026524167*T**2+1.667839E-06*T**3-3861125*T**(-1);
      2607.00  Y  -17161.807+349.673561*T-51.8816*T*LN(T);
      4500.00  N !
$ ------------------------------------------------------------------------------
$ Binary system
$
$ H. Okamoto, T.B. Massalski, Bull. Alloy Phase Diag., 5, 388-90(1984).
$
$ Checked against paper. Checked at 6000 K.
$
$ The fcc interaction was not given in the paper, but selected here to match
$ the peritectic temperature given. The maximum Ru solubility in fcc Au is
$ then 0.8 at.% instead of 2 at.%.
$
$ The montectic is at 2372 K instead of 2285 K, but there is no measurement
$ to support one or the other.
$
 PAR  L(LIQUID,AU,RU;0),,               +40963;,,                     N 84Oka !
 PAR  L(FCC_A1,AU,RU:VA;0),,            +45000;,,                     N 84Oka !
 PAR  L(HCP_A3,AU,RU:VA;0),,            +80*T;,,                      N !
$
$ Metastable
$
 PAR  L(BCC_A2,AU,RU:VA;0),,            +45000;,,                     N Same !
$ ------------------------------------------------------------------------------
$
 ASSESSED_SYSTEM
  AU-RU(TDB -* +LIQ +HCP_A3 +FCC_A1 
  ;G5 C_S:LIQ/AU ;P3 TMM:300/2700 STP:.5/2400/1 STP:.1/1200/1) !
$
$
 LIST-OF-REFERENCE
 NUMBER  SOURCE
  Null   'Unknown source'
  Same   'Same or similar interaction as in the corresponding stable phase'
  COST   'COST 507 database'
  84Oka  'H. Okamoto, T.B. Massalski,
          Bull. Alloy Phase Diag., 5, 388-90(1984); Au-Ru'
  91Din  'A.T. Dinsdale, Calphad, 15, 317-425(1991).'
  92Ans  'I. Ansara, J.-Ph. Nabot, Calphad, 16, 13-18(1992); Au'
  01SGUN 'SGTE unary database V.4.4, 2001.'
  04Du   'Z. Du, C. Guo, D. Lu, J. Alloys Compd., 364, 117-20(2004),
          SGTE unary database V.5.0, 2009; Au'
!

File: data/databases/sgte-binary/AuRu-98Spe-LB.tdb
$
$ Database for Au-Ru from P.J. Spencer 1998 (Included in LB Vol. 1)
$
$ P.J. Spencer, unpublished, 1998.
$
$ Dataset created 2013.12.14 by Bengt Hallstedt.
$ 2020.12.22: Modified for use with GES6.
$
$ Modified from 84Oka.
$
$ ------------------------------------------------------------------------------
 TEMP-LIM 298.15 6000.00 !
$
$ELEMENT NAME  REF. STATE               ATOMIC MASS H298-H0    S298    !
$
 ELEMENT VA   VACUUM                      0.0          0.0      0.0    ! 
 ELEMENT AU   FCC_A1                    196.9665    6016.592   47.4884 ! 
 ELEMENT RU   HCP_A3                    101.07      4602.4     28.6144 ! 
$ ------------------------------------------------------------------------------
$ Phase definitions
$
 PHASE LIQUID:L % 1 1 !
 CONST LIQUID:L : AU RU : !
$
$ Fcc (cF4) and MeX (cF8)
$
 PHASE FCC_A1 %A 2 1 1 !
 CONST FCC_A1 : AU% RU : VA : !
$
$ Bcc (cI2, Im-3m)
$
 PHASE BCC_A2 %B 2 1 3 !
 CONST BCC_A2 : AU RU : VA : !
$
$ Hcp (hP2, P6_3/mmc) and Me2X (NiAs-type, hP4, P6_3/mmc, B8_1)
$
 PHASE HCP_A3 %A 2 1 0.5 !
 CONST HCP_A3 : AU RU% : VA : !
$ ------------------------------------------------------------------------------
$ Defaults
$
 DEFINE-SYSTEM-DEFAULT ELEMENT 2 !
 DEFAULT-COM DEFINE_SYSTEM_ELEMENT VA !
 TYPE-DEF % SEQ * !
 TYPE-DEF A GES AMEND_PHASE_DESCRIPTION @ MAGNETIC -3 0.28 !
 TYPE-DEF B GES AMEND_PHASE_DESCRIPTION @ MAGNETIC -1 0.4 !
 FUNCTION ZERO      298.15  0;                                         6000 N !
 FUNCTION UN_ASS    298.15  0;                                         6000 N !
 FUNCTION R         298.15  +8.31451;                                  6000 N !
$ ------------------------------------------------------------------------------
$ Element data
$ ------------------------------------------------------------------------------
$ Au
$
$ DHCP added in unary 5.0
$
$ DHCP replaced by the value from 92Ans in SGSOL 5.0
$
$ The DHCP phase is labelled D0_24 in 03Liu and alpha-prime in 92Ans. The
$ phase is present between the fcc and hcp phases in the Au-Sn and Au-In
$ systems. The value for DHCP from 92Ans was used to model these systems,
$ thus this value must be included in the unary database and not the 04Du
$ value.
$
 PAR  G(FCC_A1,AU:VA),,                 +GHSERAU;                3200 N 91Din !
 PAR  G(HCP_A3,AU:VA),,                 +GHSERAU+240.75+1.6*T;   3200 N 91Din !
 PAR  G(BCC_A2,AU:VA),,                 +GHSERAU+4250-1.1*T;     3200 N 91Din !
$PAR  G(DHCP,AU),,                      +GHSERAU+125+0.79*T;     3200 N 92Ans !
$PAR  G(DHCP,AU),,                      +GHSERAU+5000;           3200 N 04Du !
 PAR  G(LIQUID,AU),,                    +GHSERAU
             +12552-9.385866*T;                                  3200 N 91Din !
$
 FUNCTION GHSERAU   298.15  -6938.856+106.830098*T-22.75455*T*LN(T)
       -0.00385924*T**2+3.79625E-07*T**3-25097*T**(-1);
       929.40  Y  -93586.481+1021.69543*T-155.706745*T*LN(T)
       +0.08756015*T**2-1.1518713E-05*T**3+10637210*T**(-1);
      1337.33  Y  +314067.829-2016.37825*T+263.252259*T*LN(T)
       -0.118216828*T**2+8.923844E-06*T**3-67999832*T**(-1);
      1735.80  Y  -12133.783+165.272524*T-30.9616*T*LN(T);
      3200.00  N !
$ ------------------------------------------------------------------------------
$ Ru
$
$ BCC_A2 revised in unary 4.4
$
 PAR  G(HCP_A3,RU:VA),,                 +GHSERRU;                4500 N 91Din !
 PAR  G(FCC_A1,RU:VA),,                 +GHSERRU+12500-2.4*T;    4500 N 91Din !
 PAR  G(BCC_A2,RU:VA),,                 +GHSERRU+21500-5.05*T;   4500 N 01SGUN !
$PAR  G(BCC_A2,RU:VA),,                 +GHSERRU+26500-6.2*T;    4500 N 91Din !
 PAR  G(LIQUID,RU),,                    +GLIQRU;                 4500 N 91Din !
$
 FUNCTION GHSERRU   298.15  -7561.873+127.866233*T-22.9143287*T*LN(T)
       -0.004062566*T**2+1.7641E-07*T**3+56377*T**(-1);
      1500.00  Y  -59448.103+489.516214*T-72.3241219*T*LN(T)
       +0.018726245*T**2-1.952433E-06*T**3+11063885*T**(-1);
      2607.00  Y  -38588773+168610.517*T-21329.705*T*LN(T)
       +5.221639*T**2-2.40245985E-04*T**3+1.30829926E+10*T**(-1);
      2740.00  Y  -55768.304+364.482314*T-51.8816*T*LN(T);
      4500.00  N !
 FUNCTION GLIQRU    298.15  +27480.616-8.398748*T+GHSERRU;
       800.00  Y  +50827.232-179.818561*T+19.539341*T*LN(T)
       -0.026524167*T**2+1.667839E-06*T**3-3861125*T**(-1);
      2607.00  Y  -17161.807+349.673561*T-51.8816*T*LN(T);
      4500.00  N !
$ ------------------------------------------------------------------------------
$ Binary system
$
$ From from P.J. Spencer 1998 (included in LB Vol. 1)
$
$ P.J. Spencer, unpublished, 1998.
$
$ Checked against LB. Checked at 6000 K.
$
$ Modified from 84Oka.
$
 PAR  L(LIQUID,AU,RU;0),,               +41000;,,                     N 84Oka !
 PAR  L(FCC_A1,AU,RU:VA;0),,            +45600;,,                    N 98Spe15 !
 PAR  L(HCP_A3,AU,RU:VA;0),,            +80*T;,,                     N 98Spe15 !
$
$ Metastable
$
 PAR  L(BCC_A2,AU,RU:VA;0),,            +45600;,,                     N Same !
$ ------------------------------------------------------------------------------
$
 ASSESSED_SYSTEM
  AU-RU(TDB -* +LIQ +HCP_A3 +FCC_A1 
  ;G5 C_S:LIQ/AU ;P3 TMM:300/2700 STP:.5/2400/1 STP:.1/1200/1) !
$
$
 LIST-OF-REFERENCE
 NUMBER  SOURCE
  Null   'Unknown source'
  Same   'Same or similar interaction as in the corresponding stable phase'
  COST   'COST 507 database'
  84Oka  'H. Okamoto, T.B. Massalski,
          Bull. Alloy Phase Diag., 5, 388-90(1984); Au-Ru'
  91Din  'A.T. Dinsdale, Calphad, 15, 317-425(1991).'
  92Ans  'I. Ansara, J.-Ph. Nabot, Calphad, 16, 13-18(1992); Au'
  98Spe15 'P.J. Spencer, unpublished, 1998; Au-Ru'
  01SGUN 'SGTE unary database V.4.4, 2001.'
  04Du   'Z. Du, C. Guo, D. Lu, J. Alloys Compd., 364, 117-20(2004),
          SGTE unary database V.5.0, 2009; Au'
!

File: data/databases/sgte-binary/AuSb-02Kim.tdb
$
$ Database for Au-Sb from J.H. Kim et al. 2002.
$
$ J.H. Kim, S.W. Jeong, H.M. Lee, J. Electron. Mater., 31, 557-63(2002).
$
$ Dataset created 2019.10.05 by Bengt Hallstedt.
$
$ The temperature dependence of the fcc interaction seems too strong.
$
$ ------------------------------------------------------------------------------
 TEMP-LIM 298.15 6000.00 !
$
$ELEMENT NAME  REF. STATE               ATOMIC MASS H298-H0    S298    !
$
 ELEMENT VA   VACUUM                      0.0          0.0      0.0    ! 
 ELEMENT AU   FCC_A1                    196.9665    6016.592   47.4884 ! 
 ELEMENT SB   RHOMBOHEDRAL_A7           121.75      5870.152   45.5219 ! 
$ ------------------------------------------------------------------------------
$ Phase definitions
$
 PHASE LIQUID:L % 1 1 !
 CONST LIQUID:L : AU SB : !
$
$ Fcc (cF4) and MeX (cF8)
$
 PHASE FCC_A1 %A 2 1 1 !
 CONST FCC_A1 : AU% SB : VA : !
$
$ Bcc (cI2, Im-3m)
$
 PHASE BCC_A2 %B 2 1 3 !
 CONST BCC_A2 : AU SB : VA : !
$
$ Hcp (hP2, P6_3/mmc) and Me2X (NiAs-type, hP4, P6_3/mmc, B8_1)
$
 PHASE HCP_A3 %A 2 1 0.5 !
 CONST HCP_A3 : AU SB : VA : !
$
$ Prototype alpha-As (hR2, R-3m)
$
 PHASE RHOMBOHEDRAL_A7 % 1 1 !
 CONST RHOMBOHEDRAL_A7 : SB : !
$
$ Prototype FeS2 (cP12, Pa-3)
$
 PHASE AUSB2_C2 % 2 1 2 !
 CONST AUSB2_C2 : AU : SB : !
$ ------------------------------------------------------------------------------
$ Defaults
$
 DEFINE-SYSTEM-DEFAULT ELEMENT 2 !
 DEFAULT-COM DEFINE_SYSTEM_ELEMENT VA !
 TYPE-DEF % SEQ * !
 TYPE-DEF A GES AMEND_PHASE_DESCRIPTION @ MAGNETIC -3 0.28 !
 TYPE-DEF B GES AMEND_PHASE_DESCRIPTION @ MAGNETIC -1 0.4 !
 FUNCTION ZERO      298.15  0;                                         6000 N !
 FUNCTION UN_ASS    298.15  0;                                         6000 N !
 FUNCTION R         298.15  +8.31451;                                  6000 N !
$ ------------------------------------------------------------------------------
$ Element data
$ ------------------------------------------------------------------------------
$ Au
$
$ DHCP added in unary 5.0
$
$ DHCP replaced by the value from 92Ans in SGSOL 5.0
$
$ The DHCP phase is labelled D0_24 in 03Liu and alpha-prime in 92Ans. The
$ phase is present between the fcc and hcp phases in the Au-Sn and Au-In
$ systems. The value for DHCP from 92Ans was used to model these systems,
$ thus this value must be included in the unary database and not the 04Du
$ value.
$
 PAR  G(FCC_A1,AU:VA),,                 +GHSERAU;                3200 N 91Din !
 PAR  G(HCP_A3,AU:VA),,                 +GHSERAU+240.75+1.6*T;   3200 N 91Din !
 PAR  G(BCC_A2,AU:VA),,                 +GHSERAU+4250-1.1*T;     3200 N 91Din !
$PAR  G(DHCP,AU),,                      +GHSERAU+125+0.79*T;     3200 N 92Ans !
$PAR  G(DHCP,AU),,                      +GHSERAU+5000;           3200 N 04Du !
 PAR  G(LIQUID,AU),,                    +GHSERAU
             +12552-9.385866*T;                                  3200 N 91Din !
$
 FUNCTION GHSERAU   298.15  -6938.856+106.830098*T-22.75455*T*LN(T)
       -0.00385924*T**2+3.79625E-07*T**3-25097*T**(-1);
       929.40  Y  -93586.481+1021.69543*T-155.706745*T*LN(T)
       +0.08756015*T**2-1.1518713E-05*T**3+10637210*T**(-1);
      1337.33  Y  +314067.829-2016.37825*T+263.252259*T*LN(T)
       -0.118216828*T**2+8.923844E-06*T**3-67999832*T**(-1);
      1735.80  Y  -12133.783+165.272524*T-30.9616*T*LN(T);
      3200.00  N !
$ ------------------------------------------------------------------------------
$ Sb
$
$ BCT_A5 revised in unary 3.0
$
$ BCT_A5 the value from 91Din is used in LBall-v7+fun.tdb.
$ BCT_A5 the value from 96SGUN is used in SGSOL 5.0.
$ It is only needed in Sb-Sn.
$
 PAR  G(RHOMBOHEDRAL_A7,SB),,           +GHSERSB;                2000 N 91Din !
 PAR  G(FCC_A1,SB:VA),,                 +GHSERSB+19874-13.7*T;   2000 N 91Din !
 PAR  G(BCC_A2,SB:VA),,                 +GHSERSB+19874-15.1*T;   2000 N 91Din !
 PAR  G(HCP_A3,SB:VA),,                 +GHSERSB+19874-13*T;     2000 N 91Din !
$PAR  G(BCT_A5,SB),,                    +GHSERSB+13000-8*T;      2000 N 96SGUN !
$PAR  G(BCT_A5,SB),,                    +GHSERSB+1000;           2000 N 91Din !
 PAR  G(LIQUID,SB),,                    +GLIQSB;                 2000 N 91Din !
$
 FUNCTION GHSERSB   298.15  -9242.858+156.154689*T-30.5130752*T*LN(T)
       +0.007748768*T**2-3.003415E-06*T**3+100625*T**(-1);
       903.78  Y  -11738.83+169.485872*T-31.38*T*LN(T)+1.616849E+27*T**(-9);
      2000.00  N !
 FUNCTION GLIQSB    298.15  +19822.328-21.923164*T+GHSERSB-1.74847E-20*T**7;
       903.78  Y  +8175.359+147.455986*T-31.38*T*LN(T);
      2000.00  N !
$ ------------------------------------------------------------------------------
$ Binary system
$
$ J.H. Kim, S.W. Jeong, H.M. Lee, J. Electron. Mater., 31, 557-63(2002).
$
$ Checked against paper. Checked at 6000 K.
$
$ The temperature dependence of the fcc interaction seems too strong.
$
 PAR  L(LIQUID,AU,SB;0),,               -10288.0428-14.7865028*T;,,   N 02Kim !
 PAR  L(LIQUID,AU,SB;1),,               -2901.66778-7.2503632*T;,,    N 02Kim !
 PAR  L(LIQUID,AU,SB;2),,               +1217.43604-4.74909763;,,     N 02Kim !
$
 PAR  L(FCC_A1,AU,SB:VA;0),,            +31456.5511-35.1097911*T;,,   N 02Kim !
$
 PAR  G(AUSB2_C2,AU:SB),,               +GHSERAU+2*GHSERSB
             -17165.00847+20.80517511*T-1.86*T*LN(T);,,               N 02Kim !
$
$ Metastable
$
 PAR  L(BCC_A2,AU,SB:VA;0),,            +31456.5511-35.1097911*T;,,   N Same !
 PAR  L(HCP_A3,AU,SB:VA;0),,            +31456.5511-35.1097911*T;,,   N Same !
$ ------------------------------------------------------------------------------
$
 ASSESSED_SYSTEM
  AU-SB(TDB -* +LIQ +FCC_A1 +RHOMB_A7 +AUSB2_C2 ;P3 TMM:300/1500) !
$
$
 LIST-OF-REFERENCE
 NUMBER  SOURCE
  Null   'Unknown source'
  Same   'Same or similar interaction as in the corresponding stable phase'
  COST   'COST 507 database'
  91Din  'A.T. Dinsdale, Calphad, 15, 317-425(1991).'
  92Ans  'I. Ansara, J.-Ph. Nabot, Calphad, 16, 13-18(1992); Au'
  96SGUN 'SGTE unary database V.3.0, 1996.'
  02Kim  'J.H. Kim, S.W. Jeong, H.M. Lee,
          J. Electron. Mater., 31, 557-63(2002); Au-Sb'
  04Du   'Z. Du, C. Guo, D. Lu, J. Alloys Compd., 364, 117-20(2004),
          SGTE unary database V.5.0, 2009; Au'
!

File: data/databases/sgte-binary/AuSb-03Liu.tdb
$
$ Database for Au-Sb from H.S. Liu et al. 2003.
$
$ H.S. Liu, C.L. Liu, C. Wang, Z.P. Jin, K. Ishida,
$ J. Electron. Mater., 32, 81-88(2003).
$
$ Dataset created 2019.10.05 by Bengt Hallstedt.
$
$ ------------------------------------------------------------------------------
 TEMP-LIM 298.15 6000.00 !
$
$ELEMENT NAME  REF. STATE               ATOMIC MASS H298-H0    S298    !
$
 ELEMENT VA   VACUUM                      0.0          0.0      0.0    ! 
 ELEMENT AU   FCC_A1                    196.9665    6016.592   47.4884 ! 
 ELEMENT SB   RHOMBOHEDRAL_A7           121.75      5870.152   45.5219 ! 
$ ------------------------------------------------------------------------------
$ Phase definitions
$
 PHASE LIQUID:L % 1 1 !
 CONST LIQUID:L : AU SB : !
$
$ Fcc (cF4) and MeX (cF8)
$
 PHASE FCC_A1 %A 2 1 1 !
 CONST FCC_A1 : AU% SB : VA : !
$
$ Bcc (cI2, Im-3m)
$
 PHASE BCC_A2 %B 2 1 3 !
 CONST BCC_A2 : AU SB : VA : !
$
$ Hcp (hP2, P6_3/mmc) and Me2X (NiAs-type, hP4, P6_3/mmc, B8_1)
$
 PHASE HCP_A3 %A 2 1 0.5 !
 CONST HCP_A3 : AU SB : VA : !
$
$ Prototype alpha-As (hR2, R-3m)
$
 PHASE RHOMBOHEDRAL_A7 % 1 1 !
 CONST RHOMBOHEDRAL_A7 : SB : !
$
$ Prototype FeS2 (cP12, Pa-3)
$
 PHASE AUSB2_C2 % 2 1 2 !
 CONST AUSB2_C2 : AU : SB : !
$ ------------------------------------------------------------------------------
$ Defaults
$
 DEFINE-SYSTEM-DEFAULT ELEMENT 2 !
 DEFAULT-COM DEFINE_SYSTEM_ELEMENT VA !
 TYPE-DEF % SEQ * !
 TYPE-DEF A GES AMEND_PHASE_DESCRIPTION @ MAGNETIC -3 0.28 !
 TYPE-DEF B GES AMEND_PHASE_DESCRIPTION @ MAGNETIC -1 0.4 !
 FUNCTION ZERO      298.15  0;                                         6000 N !
 FUNCTION UN_ASS    298.15  0;                                         6000 N !
 FUNCTION R         298.15  +8.31451;                                  6000 N !
$ ------------------------------------------------------------------------------
$ Element data
$ ------------------------------------------------------------------------------
$ Au
$
$ DHCP added in unary 5.0
$
$ DHCP replaced by the value from 92Ans in SGSOL 5.0
$
$ The DHCP phase is labelled D0_24 in 03Liu and alpha-prime in 92Ans. The
$ phase is present between the fcc and hcp phases in the Au-Sn and Au-In
$ systems. The value for DHCP from 92Ans was used to model these systems,
$ thus this value must be included in the unary database and not the 04Du
$ value.
$
 PAR  G(FCC_A1,AU:VA),,                 +GHSERAU;                3200 N 91Din !
 PAR  G(HCP_A3,AU:VA),,                 +GHSERAU+240.75+1.6*T;   3200 N 91Din !
 PAR  G(BCC_A2,AU:VA),,                 +GHSERAU+4250-1.1*T;     3200 N 91Din !
$PAR  G(DHCP,AU),,                      +GHSERAU+125+0.79*T;     3200 N 92Ans !
$PAR  G(DHCP,AU),,                      +GHSERAU+5000;           3200 N 04Du !
 PAR  G(LIQUID,AU),,                    +GHSERAU
             +12552-9.385866*T;                                  3200 N 91Din !
$
 FUNCTION GHSERAU   298.15  -6938.856+106.830098*T-22.75455*T*LN(T)
       -0.00385924*T**2+3.79625E-07*T**3-25097*T**(-1);
       929.40  Y  -93586.481+1021.69543*T-155.706745*T*LN(T)
       +0.08756015*T**2-1.1518713E-05*T**3+10637210*T**(-1);
      1337.33  Y  +314067.829-2016.37825*T+263.252259*T*LN(T)
       -0.118216828*T**2+8.923844E-06*T**3-67999832*T**(-1);
      1735.80  Y  -12133.783+165.272524*T-30.9616*T*LN(T);
      3200.00  N !
$ ------------------------------------------------------------------------------
$ Sb
$
$ BCT_A5 revised in unary 3.0
$
$ BCT_A5 the value from 91Din is used in LBall-v7+fun.tdb.
$ BCT_A5 the value from 96SGUN is used in SGSOL 5.0.
$ It is only needed in Sb-Sn.
$
 PAR  G(RHOMBOHEDRAL_A7,SB),,           +GHSERSB;                2000 N 91Din !
 PAR  G(FCC_A1,SB:VA),,                 +GHSERSB+19874-13.7*T;   2000 N 91Din !
 PAR  G(BCC_A2,SB:VA),,                 +GHSERSB+19874-15.1*T;   2000 N 91Din !
 PAR  G(HCP_A3,SB:VA),,                 +GHSERSB+19874-13*T;     2000 N 91Din !
$PAR  G(BCT_A5,SB),,                    +GHSERSB+13000-8*T;      2000 N 96SGUN !
$PAR  G(BCT_A5,SB),,                    +GHSERSB+1000;           2000 N 91Din !
 PAR  G(LIQUID,SB),,                    +GLIQSB;                 2000 N 91Din !
$
 FUNCTION GHSERSB   298.15  -9242.858+156.154689*T-30.5130752*T*LN(T)
       +0.007748768*T**2-3.003415E-06*T**3+100625*T**(-1);
       903.78  Y  -11738.83+169.485872*T-31.38*T*LN(T)+1.616849E+27*T**(-9);
      2000.00  N !
 FUNCTION GLIQSB    298.15  +19822.328-21.923164*T+GHSERSB-1.74847E-20*T**7;
       903.78  Y  +8175.359+147.455986*T-31.38*T*LN(T);
      2000.00  N !
$ ------------------------------------------------------------------------------
$ Binary system
$
$ H.S. Liu, C.L. Liu, C. Wang, Z.P. Jin, K. Ishida,
$ J. Electron. Mater., 32, 81-88(2003).
$
$ Checked against paper. Checked at 6000 K.
$
 PAR  L(LIQUID,AU,SB;0),,               -15067.47+23.15424*T
             -4.988235*T*LN(T);,,                                     N 03Liu !
 PAR  L(LIQUID,AU,SB;1),,               -2427.37-8.3278*T;,,          N 03Liu !
$
 PAR  L(FCC_A1,AU,SB:VA;0),,            +14799.21+28.96641*T
             -6.263867*T*LN(T);,,                                     N 03Liu !
$
 PAR  G(AUSB2_C2,AU:SB),,               +GHSERAU+2*GHSERSB
             -16350.93+38.4192*T-4.91073*T*LN(T);,,                   N 03Liu !
$
$ Metastable
$
 PAR  L(BCC_A2,AU,SB:VA;0),,            +14799.21+28.96641*T
             -6.263867*T*LN(T);,,                                     N Same !
 PAR  L(HCP_A3,AU,SB:VA;0),,            +14799.21+28.96641*T
             -6.263867*T*LN(T);,,                                     N Same !
$ ------------------------------------------------------------------------------
$
 ASSESSED_SYSTEM
  AU-SB(TDB -* +LIQ +FCC_A1 +RHOMB_A7 +AUSB2_C2 ;P3 TMM:300/1500) !
$
$
 LIST-OF-REFERENCE
 NUMBER  SOURCE
  Null   'Unknown source'
  Same   'Same or similar interaction as in the corresponding stable phase'
  COST   'COST 507 database'
  91Din  'A.T. Dinsdale, Calphad, 15, 317-425(1991).'
  92Ans  'I. Ansara, J.-Ph. Nabot, Calphad, 16, 13-18(1992); Au'
  96SGUN 'SGTE unary database V.3.0, 1996.'
  03Liu  'H.S. Liu, C.L. Liu, C. Wang, Z.P. Jin, K. Ishida,
          J. Electron. Mater., 32, 81-88(2003); Au-Sb'
  04Du   'Z. Du, C. Guo, D. Lu, J. Alloys Compd., 364, 117-20(2004),
          SGTE unary database V.5.0, 2009; Au'
!

File: data/databases/sgte-binary/AuSb-11Wan.tdb
$
$ Database for Au-Sb from J. Wang et al. 2011.
$
$ J. Wang, Y.J. Liu, L.B. Liu, H.Y. Zhou, Z.P. Jin,
$ J. Alloys Compd., 509, 3057-64(2011).
$
$ Dataset created 2019.10.05 by Bengt Hallstedt.
$
$ ------------------------------------------------------------------------------
 TEMP-LIM 298.15 6000.00 !
$
$ELEMENT NAME  REF. STATE               ATOMIC MASS H298-H0    S298    !
$
 ELEMENT VA   VACUUM                      0.0          0.0      0.0    ! 
 ELEMENT AU   FCC_A1                    196.9665    6016.592   47.4884 ! 
 ELEMENT SB   RHOMBOHEDRAL_A7           121.75      5870.152   45.5219 ! 
$ ------------------------------------------------------------------------------
$ Phase definitions
$
 PHASE LIQUID:L % 1 1 !
 CONST LIQUID:L : AU SB : !
$
$ Fcc (cF4) and MeX (cF8)
$
 PHASE FCC_A1 %A 2 1 1 !
 CONST FCC_A1 : AU% SB : VA : !
$
$ Bcc (cI2, Im-3m)
$
 PHASE BCC_A2 %B 2 1 3 !
 CONST BCC_A2 : AU SB : VA : !
$
$ Hcp (hP2, P6_3/mmc) and Me2X (NiAs-type, hP4, P6_3/mmc, B8_1)
$
 PHASE HCP_A3 %A 2 1 0.5 !
 CONST HCP_A3 : AU SB : VA : !
$
$ Prototype alpha-As (hR2, R-3m)
$
 PHASE RHOMBOHEDRAL_A7 % 1 1 !
 CONST RHOMBOHEDRAL_A7 : SB : !
$
$ Prototype FeS2 (cP12, Pa-3)
$
 PHASE AUSB2_C2 % 2 1 2 !
 CONST AUSB2_C2 : AU : SB : !
$ ------------------------------------------------------------------------------
$ Defaults
$
 DEFINE-SYSTEM-DEFAULT ELEMENT 2 !
 DEFAULT-COM DEFINE_SYSTEM_ELEMENT VA !
 TYPE-DEF % SEQ * !
 TYPE-DEF A GES AMEND_PHASE_DESCRIPTION @ MAGNETIC -3 0.28 !
 TYPE-DEF B GES AMEND_PHASE_DESCRIPTION @ MAGNETIC -1 0.4 !
 FUNCTION ZERO      298.15  0;                                         6000 N !
 FUNCTION UN_ASS    298.15  0;                                         6000 N !
 FUNCTION R         298.15  +8.31451;                                  6000 N !
$ ------------------------------------------------------------------------------
$ Element data
$ ------------------------------------------------------------------------------
$ Au
$
$ DHCP added in unary 5.0
$
$ DHCP replaced by the value from 92Ans in SGSOL 5.0
$
$ The DHCP phase is labelled D0_24 in 03Liu and alpha-prime in 92Ans. The
$ phase is present between the fcc and hcp phases in the Au-Sn and Au-In
$ systems. The value for DHCP from 92Ans was used to model these systems,
$ thus this value must be included in the unary database and not the 04Du
$ value.
$
 PAR  G(FCC_A1,AU:VA),,                 +GHSERAU;                3200 N 91Din !
 PAR  G(HCP_A3,AU:VA),,                 +GHSERAU+240.75+1.6*T;   3200 N 91Din !
 PAR  G(BCC_A2,AU:VA),,                 +GHSERAU+4250-1.1*T;     3200 N 91Din !
$PAR  G(DHCP,AU),,                      +GHSERAU+125+0.79*T;     3200 N 92Ans !
$PAR  G(DHCP,AU),,                      +GHSERAU+5000;           3200 N 04Du !
 PAR  G(LIQUID,AU),,                    +GHSERAU
             +12552-9.385866*T;                                  3200 N 91Din !
$
 FUNCTION GHSERAU   298.15  -6938.856+106.830098*T-22.75455*T*LN(T)
       -0.00385924*T**2+3.79625E-07*T**3-25097*T**(-1);
       929.40  Y  -93586.481+1021.69543*T-155.706745*T*LN(T)
       +0.08756015*T**2-1.1518713E-05*T**3+10637210*T**(-1);
      1337.33  Y  +314067.829-2016.37825*T+263.252259*T*LN(T)
       -0.118216828*T**2+8.923844E-06*T**3-67999832*T**(-1);
      1735.80  Y  -12133.783+165.272524*T-30.9616*T*LN(T);
      3200.00  N !
$ ------------------------------------------------------------------------------
$ Sb
$
$ BCT_A5 revised in unary 3.0
$
$ BCT_A5 the value from 91Din is used in LBall-v7+fun.tdb.
$ BCT_A5 the value from 96SGUN is used in SGSOL 5.0.
$ It is only needed in Sb-Sn.
$
 PAR  G(RHOMBOHEDRAL_A7,SB),,           +GHSERSB;                2000 N 91Din !
 PAR  G(FCC_A1,SB:VA),,                 +GHSERSB+19874-13.7*T;   2000 N 91Din !
 PAR  G(BCC_A2,SB:VA),,                 +GHSERSB+19874-15.1*T;   2000 N 91Din !
 PAR  G(HCP_A3,SB:VA),,                 +GHSERSB+19874-13*T;     2000 N 91Din !
$PAR  G(BCT_A5,SB),,                    +GHSERSB+13000-8*T;      2000 N 96SGUN !
$PAR  G(BCT_A5,SB),,                    +GHSERSB+1000;           2000 N 91Din !
 PAR  G(LIQUID,SB),,                    +GLIQSB;                 2000 N 91Din !
$
 FUNCTION GHSERSB   298.15  -9242.858+156.154689*T-30.5130752*T*LN(T)
       +0.007748768*T**2-3.003415E-06*T**3+100625*T**(-1);
       903.78  Y  -11738.83+169.485872*T-31.38*T*LN(T)+1.616849E+27*T**(-9);
      2000.00  N !
 FUNCTION GLIQSB    298.15  +19822.328-21.923164*T+GHSERSB-1.74847E-20*T**7;
       903.78  Y  +8175.359+147.455986*T-31.38*T*LN(T);
      2000.00  N !
$ ------------------------------------------------------------------------------
$ Binary system
$
$ J. Wang, Y.J. Liu, L.B. Liu, H.Y. Zhou, Z.P. Jin,
$ J. Alloys Compd., 509, 3057-64(2011).
$
$ Checked against paper. Checked at 6000 K.
$
 PAR  L(LIQUID,AU,SB;0),,               -10348.21-16.183*T;,,         N 11Wan !
 PAR  L(LIQUID,AU,SB;1),,               -2697.56-6.915*T;,,           N 11Wan !
$
 PAR  L(FCC_A1,AU,SB:VA;0),,            +24512.7-25*T;,,              N 11Wan !
$
 PAR  G(AUSB2_C2,AU:SB),,               +GHSERAU+2*GHSERSB
             -16648.68+16.32*T-1.41*T*LN(T);,,                        N 11Wan !
$
$ Metastable
$
 PAR  L(BCC_A2,AU,SB:VA;0),,            +24512.7-25*T;,,              N Same !
 PAR  L(HCP_A3,AU,SB:VA;0),,            +24512.7-25*T;,,              N Same !
$ ------------------------------------------------------------------------------
$
 ASSESSED_SYSTEM
  AU-SB(TDB -* +LIQ +FCC_A1 +RHOMB_A7 +AUSB2_C2 ;P3 TMM:300/1500) !
$
$
 LIST-OF-REFERENCE
 NUMBER  SOURCE
  Null   'Unknown source'
  Same   'Same or similar interaction as in the corresponding stable phase'
  COST   'COST 507 database'
  91Din  'A.T. Dinsdale, Calphad, 15, 317-425(1991).'
  92Ans  'I. Ansara, J.-Ph. Nabot, Calphad, 16, 13-18(1992); Au'
  96SGUN 'SGTE unary database V.3.0, 1996.'
  04Du   'Z. Du, C. Guo, D. Lu, J. Alloys Compd., 364, 117-20(2004),
          SGTE unary database V.5.0, 2009; Au'
  11Wan  'J. Wang, Y.J. Liu, L.B. Liu, H.Y. Zhou, Z.P. Jin,
          J. Alloys Compd., 509, 3057-64(2011); Au-Sb'
!
