Repository: orchid-calphad/orchid-project.org

# orchid-project.org

Website and released data of **ORCHID** (Open Repository for CALPHAD Hypotheses, Intelligence, and Discovery),
served by GitHub Pages at https://orchid-project.org. Releases are archived on Zenodo (one DOI per version).

- `index.html`, `catalog/`, `best-practices.html` — static, self-contained pages (generated in the ORCHID tooling).
- `data/` — released data: catalog, redistributable TDB files, convex hulls. Licences: `data/LICENSES.md`, `data/NOTICE.md`.
- `llms.txt`, `data/croissant.json`, `CITATION.cff`, `.zenodo.json` — machine-readable metadata.

Only data with clear redistribution rights are published.

File: data/databases/sgte-binary/AuSb-13Gie.tdb
$
$ Database for Au-Sb from W. Gierlotka 2013.
$
$ W. Gierlotka, J. Alloys Compd., 579, 533-39(2013).
$
$ Dataset created 2019.10.05 by Bengt Hallstedt.
$
$ ------------------------------------------------------------------------------
 TEMP-LIM 298.15 6000.00 !
$
$ELEMENT NAME  REF. STATE               ATOMIC MASS H298-H0    S298    !
$
 ELEMENT VA   VACUUM                      0.0          0.0      0.0    ! 
 ELEMENT AU   FCC_A1                    196.9665    6016.592   47.4884 ! 
 ELEMENT SB   RHOMBOHEDRAL_A7           121.75      5870.152   45.5219 ! 
$ ------------------------------------------------------------------------------
$ Phase definitions
$
 PHASE LIQUID:L % 1 1 !
 CONST LIQUID:L : AU SB : !
$
$ Fcc (cF4) and MeX (cF8)
$
 PHASE FCC_A1 %A 2 1 1 !
 CONST FCC_A1 : AU% SB : VA : !
$
$ Bcc (cI2, Im-3m)
$
 PHASE BCC_A2 %B 2 1 3 !
 CONST BCC_A2 : AU SB : VA : !
$
$ Hcp (hP2, P6_3/mmc) and Me2X (NiAs-type, hP4, P6_3/mmc, B8_1)
$
 PHASE HCP_A3 %A 2 1 0.5 !
 CONST HCP_A3 : AU SB : VA : !
$
$ Prototype alpha-As (hR2, R-3m)
$
 PHASE RHOMBOHEDRAL_A7 % 1 1 !
 CONST RHOMBOHEDRAL_A7 : SB : !
$
$ Prototype FeS2 (cP12, Pa-3)
$
 PHASE AUSB2_C2 % 2 1 2 !
 CONST AUSB2_C2 : AU : SB : !
$ ------------------------------------------------------------------------------
$ Defaults
$
 DEFINE-SYSTEM-DEFAULT ELEMENT 2 !
 DEFAULT-COM DEFINE_SYSTEM_ELEMENT VA !
 TYPE-DEF % SEQ * !
 TYPE-DEF A GES AMEND_PHASE_DESCRIPTION @ MAGNETIC -3 0.28 !
 TYPE-DEF B GES AMEND_PHASE_DESCRIPTION @ MAGNETIC -1 0.4 !
 FUNCTION ZERO      298.15  0;                                         6000 N !
 FUNCTION UN_ASS    298.15  0;                                         6000 N !
 FUNCTION R         298.15  +8.31451;                                  6000 N !
$ ------------------------------------------------------------------------------
$ Element data
$ ------------------------------------------------------------------------------
$ Au
$
$ DHCP added in unary 5.0
$
$ DHCP replaced by the value from 92Ans in SGSOL 5.0
$
$ The DHCP phase is labelled D0_24 in 03Liu and alpha-prime in 92Ans. The
$ phase is present between the fcc and hcp phases in the Au-Sn and Au-In
$ systems. The value for DHCP from 92Ans was used to model these systems,
$ thus this value must be included in the unary database and not the 04Du
$ value.
$
 PAR  G(FCC_A1,AU:VA),,                 +GHSERAU;                3200 N 91Din !
 PAR  G(HCP_A3,AU:VA),,                 +GHSERAU+240.75+1.6*T;   3200 N 91Din !
 PAR  G(BCC_A2,AU:VA),,                 +GHSERAU+4250-1.1*T;     3200 N 91Din !
$PAR  G(DHCP,AU),,                      +GHSERAU+125+0.79*T;     3200 N 92Ans !
$PAR  G(DHCP,AU),,                      +GHSERAU+5000;           3200 N 04Du !
 PAR  G(LIQUID,AU),,                    +GHSERAU
             +12552-9.385866*T;                                  3200 N 91Din !
$
 FUNCTION GHSERAU   298.15  -6938.856+106.830098*T-22.75455*T*LN(T)
       -0.00385924*T**2+3.79625E-07*T**3-25097*T**(-1);
       929.40  Y  -93586.481+1021.69543*T-155.706745*T*LN(T)
       +0.08756015*T**2-1.1518713E-05*T**3+10637210*T**(-1);
      1337.33  Y  +314067.829-2016.37825*T+263.252259*T*LN(T)
       -0.118216828*T**2+8.923844E-06*T**3-67999832*T**(-1);
      1735.80  Y  -12133.783+165.272524*T-30.9616*T*LN(T);
      3200.00  N !
$ ------------------------------------------------------------------------------
$ Sb
$
$ BCT_A5 revised in unary 3.0
$
$ BCT_A5 the value from 91Din is used in LBall-v7+fun.tdb.
$ BCT_A5 the value from 96SGUN is used in SGSOL 5.0.
$ It is only needed in Sb-Sn.
$
 PAR  G(RHOMBOHEDRAL_A7,SB),,           +GHSERSB;                2000 N 91Din !
 PAR  G(FCC_A1,SB:VA),,                 +GHSERSB+19874-13.7*T;   2000 N 91Din !
 PAR  G(BCC_A2,SB:VA),,                 +GHSERSB+19874-15.1*T;   2000 N 91Din !
 PAR  G(HCP_A3,SB:VA),,                 +GHSERSB+19874-13*T;     2000 N 91Din !
$PAR  G(BCT_A5,SB),,                    +GHSERSB+13000-8*T;      2000 N 96SGUN !
$PAR  G(BCT_A5,SB),,                    +GHSERSB+1000;           2000 N 91Din !
 PAR  G(LIQUID,SB),,                    +GLIQSB;                 2000 N 91Din !
$
 FUNCTION GHSERSB   298.15  -9242.858+156.154689*T-30.5130752*T*LN(T)
       +0.007748768*T**2-3.003415E-06*T**3+100625*T**(-1);
       903.78  Y  -11738.83+169.485872*T-31.38*T*LN(T)+1.616849E+27*T**(-9);
      2000.00  N !
 FUNCTION GLIQSB    298.15  +19822.328-21.923164*T+GHSERSB-1.74847E-20*T**7;
       903.78  Y  +8175.359+147.455986*T-31.38*T*LN(T);
      2000.00  N !
$ ------------------------------------------------------------------------------
$ Binary system
$
$ W. Gierlotka, J. Alloys Compd., 579, 533-39(2013).
$
$ Checked against paper. Checked at 6000 K.
$
 PAR  L(LIQUID,AU,SB;0),,               -10075.064-15.5391*T;,,       N 13Gie !
 PAR  L(LIQUID,AU,SB;1),,               -2697.4039-7.2869276*T;,,     N 13Gie !
 PAR  L(LIQUID,AU,SB;2),,               -1989.7087+0.0624*T;,,        N 13Gie !
$
 PAR  L(FCC_A1,AU,SB:VA;0),,            +24368.722-27.2893*T;,,       N 13Gie !
$
 PAR  G(AUSB2_C2,AU:SB),,               +GHSERAU+2*GHSERSB
             -15463.2855+6.65052*T;,,                                 N 13Gie !
$
$ Metastable
$
 PAR  L(BCC_A2,AU,SB:VA;0),,            +24368.722-27.2893*T;,,       N Same !
 PAR  L(HCP_A3,AU,SB:VA;0),,            +24368.722-27.2893*T;,,       N Same !
$ ------------------------------------------------------------------------------
$
 ASSESSED_SYSTEM
  AU-SB(TDB -* +LIQ +FCC_A1 +RHOMB_A7 +AUSB2_C2 ;P3 TMM:300/1500) !
$
$
 LIST-OF-REFERENCE
 NUMBER  SOURCE
  Null   'Unknown source'
  Same   'Same or similar interaction as in the corresponding stable phase'
  COST   'COST 507 database'
  91Din  'A.T. Dinsdale, Calphad, 15, 317-425(1991).'
  92Ans  'I. Ansara, J.-Ph. Nabot, Calphad, 16, 13-18(1992); Au'
  96SGUN 'SGTE unary database V.3.0, 1996.'
  04Du   'Z. Du, C. Guo, D. Lu, J. Alloys Compd., 364, 117-20(2004),
          SGTE unary database V.5.0, 2009; Au'
  13Gie  'W. Gierlotka, J. Alloys Compd., 579, 533-39(2013); Au-Sb'
!

File: data/databases/sgte-binary/AuSb-89Che-LB.tdb
$
$ Database for Au-Sb from P.-Y. Chevalier 1989 (Included in LB Vol. 1)
$
$ P.-Y. Chevalier, Thermochim. Acta, 155, 211-25(1989).
$
$ Dataset created 2013.12.15 by Bengt Hallstedt.
$ 2019.10.05: Modified for use with GES6.
$
$ Invariant temperatures are up to 0.7 K higher in 89Che2.
$
$ ------------------------------------------------------------------------------
 TEMP-LIM 298.15 6000.00 !
$
$ELEMENT NAME  REF. STATE               ATOMIC MASS H298-H0    S298    !
$
 ELEMENT VA   VACUUM                      0.0          0.0      0.0    ! 
 ELEMENT AU   FCC_A1                    196.9665    6016.592   47.4884 ! 
 ELEMENT SB   RHOMBOHEDRAL_A7           121.75      5870.152   45.5219 ! 
$ ------------------------------------------------------------------------------
$ Phase definitions
$
 PHASE LIQUID:L % 1 1 !
 CONST LIQUID:L : AU SB : !
$
$ Fcc (cF4) and MeX (cF8)
$
 PHASE FCC_A1 %A 2 1 1 !
 CONST FCC_A1 : AU% SB : VA : !
$
$ Bcc (cI2, Im-3m)
$
 PHASE BCC_A2 %B 2 1 3 !
 CONST BCC_A2 : AU SB : VA : !
$
$ Hcp (hP2, P6_3/mmc) and Me2X (NiAs-type, hP4, P6_3/mmc, B8_1)
$
 PHASE HCP_A3 %A 2 1 0.5 !
 CONST HCP_A3 : AU SB : VA : !
$
$ Prototype alpha-As (hR2, R-3m)
$
 PHASE RHOMBOHEDRAL_A7 % 1 1 !
 CONST RHOMBOHEDRAL_A7 : SB : !
$
$ Prototype FeS2 (cP12, Pa-3)
$
 PHASE AUSB2_C2 % 2 1 2 !
 CONST AUSB2_C2 : AU : SB : !
$ ------------------------------------------------------------------------------
$ Defaults
$
 DEFINE-SYSTEM-DEFAULT ELEMENT 2 !
 DEFAULT-COM DEFINE_SYSTEM_ELEMENT VA !
 TYPE-DEF % SEQ * !
 TYPE-DEF A GES AMEND_PHASE_DESCRIPTION @ MAGNETIC -3 0.28 !
 TYPE-DEF B GES AMEND_PHASE_DESCRIPTION @ MAGNETIC -1 0.4 !
 FUNCTION ZERO      298.15  0;                                         6000 N !
 FUNCTION UN_ASS    298.15  0;                                         6000 N !
 FUNCTION R         298.15  +8.31451;                                  6000 N !
$ ------------------------------------------------------------------------------
$ Element data
$ ------------------------------------------------------------------------------
$ Au
$
$ DHCP added in unary 5.0
$
$ DHCP replaced by the value from 92Ans in SGSOL 5.0
$
$ The DHCP phase is labelled D0_24 in 03Liu and alpha-prime in 92Ans. The
$ phase is present between the fcc and hcp phases in the Au-Sn and Au-In
$ systems. The value for DHCP from 92Ans was used to model these systems,
$ thus this value must be included in the unary database and not the 04Du
$ value.
$
 PAR  G(FCC_A1,AU:VA),,                 +GHSERAU;                3200 N 91Din !
 PAR  G(HCP_A3,AU:VA),,                 +GHSERAU+240.75+1.6*T;   3200 N 91Din !
 PAR  G(BCC_A2,AU:VA),,                 +GHSERAU+4250-1.1*T;     3200 N 91Din !
$PAR  G(DHCP,AU),,                      +GHSERAU+125+0.79*T;     3200 N 92Ans !
$PAR  G(DHCP,AU),,                      +GHSERAU+5000;           3200 N 04Du !
 PAR  G(LIQUID,AU),,                    +GHSERAU
             +12552-9.385866*T;                                  3200 N 91Din !
$
 FUNCTION GHSERAU   298.15  -6938.856+106.830098*T-22.75455*T*LN(T)
       -0.00385924*T**2+3.79625E-07*T**3-25097*T**(-1);
       929.40  Y  -93586.481+1021.69543*T-155.706745*T*LN(T)
       +0.08756015*T**2-1.1518713E-05*T**3+10637210*T**(-1);
      1337.33  Y  +314067.829-2016.37825*T+263.252259*T*LN(T)
       -0.118216828*T**2+8.923844E-06*T**3-67999832*T**(-1);
      1735.80  Y  -12133.783+165.272524*T-30.9616*T*LN(T);
      3200.00  N !
$ ------------------------------------------------------------------------------
$ Sb
$
$ BCT_A5 revised in unary 3.0
$
$ BCT_A5 the value from 91Din is used in LBall-v7+fun.tdb.
$ BCT_A5 the value from 96SGUN is used in SGSOL 5.0.
$ It is only needed in Sb-Sn.
$
 PAR  G(RHOMBOHEDRAL_A7,SB),,           +GHSERSB;                2000 N 91Din !
 PAR  G(FCC_A1,SB:VA),,                 +GHSERSB+19874-13.7*T;   2000 N 91Din !
 PAR  G(BCC_A2,SB:VA),,                 +GHSERSB+19874-15.1*T;   2000 N 91Din !
 PAR  G(HCP_A3,SB:VA),,                 +GHSERSB+19874-13*T;     2000 N 91Din !
$PAR  G(BCT_A5,SB),,                    +GHSERSB+13000-8*T;      2000 N 96SGUN !
$PAR  G(BCT_A5,SB),,                    +GHSERSB+1000;           2000 N 91Din !
 PAR  G(LIQUID,SB),,                    +GLIQSB;                 2000 N 91Din !
$
 FUNCTION GHSERSB   298.15  -9242.858+156.154689*T-30.5130752*T*LN(T)
       +0.007748768*T**2-3.003415E-06*T**3+100625*T**(-1);
       903.78  Y  -11738.83+169.485872*T-31.38*T*LN(T)+1.616849E+27*T**(-9);
      2000.00  N !
 FUNCTION GLIQSB    298.15  +19822.328-21.923164*T+GHSERSB-1.74847E-20*T**7;
       903.78  Y  +8175.359+147.455986*T-31.38*T*LN(T);
      2000.00  N !
$ ------------------------------------------------------------------------------
$ Binary system
$
$ From from P.-Y. Chevalier 1989 (included in LB Vol. 1)
$
$ P.-Y. Chevalier, Thermochim. Acta, 155, 211-25(1989).
$
$ Checked against LB and paper. Checked at 6000 K.
$
$ Invariant temperatures are up to 0.7 K higher in 89Che2.
$
 PAR  L(LIQUID,AU,SB;0),,               -15437.35-4.63455*T;,,        N 89Che2 !
 PAR  L(LIQUID,AU,SB;1),,               -18854.1+15.64707*T;,,        N 89Che2 !
 PAR  L(LIQUID,AU,SB;2),,               -4271.85;,,                   N 89Che2 !
$
 PAR  L(FCC_A1,AU,SB:VA;0),,            +7580;,,                      N 89Che2 !
$
 PAR  G(AUSB2_C2,AU:SB),,               +GHSERAU+2*GHSERSB
             -16783.8+22.035*T-1.86*T*LN(T);,,                        N 89Che2 !
$
$ Metastable
$
 PAR  L(BCC_A2,AU,SB:VA;0),,            +7580;,,                      N Same !
 PAR  L(HCP_A3,AU,SB:VA;0),,            +7580;,,                      N Same !
$ ------------------------------------------------------------------------------
$
 ASSESSED_SYSTEM
  AU-SB(TDB -* +LIQ +FCC_A1 +RHOMB_A7 +AUSB2_C2 ;P3 TMM:300/1500) !
$
$
 LIST-OF-REFERENCE
 NUMBER  SOURCE
  Null   'Unknown source'
  Same   'Same or similar interaction as in the corresponding stable phase'
  COST   'COST 507 database'
  89Che2 'P.-Y. Chevalier, Thermochim. Acta, 155, 211-25(1989); Au-Sb'
  91Din  'A.T. Dinsdale, Calphad, 15, 317-425(1991).'
  92Ans  'I. Ansara, J.-Ph. Nabot, Calphad, 16, 13-18(1992); Au'
  96SGUN 'SGTE unary database V.3.0, 1996.'
  04Du   'Z. Du, C. Guo, D. Lu, J. Alloys Compd., 364, 117-20(2004),
          SGTE unary database V.5.0, 2009; Au'
!

File: data/databases/sgte-binary/AuSc-16Xu.tdb
$
$ Database for Au-Sc from S.L. Wang et al. 2016.
$
$ K. Xu, S. Liu, F. Zhang, Y. Du, Z. Jin, Calphad, 54, 158-64(2016).
$
$ Dataset created 2018.03.31 by Bengt Hallstedt.
$ 2020.12.22: Modified for use with GES6.
$
$ ------------------------------------------------------------------------------
 TEMP-LIM 298.15 6000.00 !
$
$ELEMENT NAME  REF. STATE               ATOMIC MASS H298-H0    S298    !
$
 ELEMENT VA   VACUUM                      0.0          0.0      0.0    ! 
 ELEMENT AU   FCC_A1                    196.9665    6016.592   47.4884 ! 
 ELEMENT SC   HCP_A3                     44.9559    5217.448   34.6435 ! 
$ ------------------------------------------------------------------------------
$ Phase definitions
$
 PHASE LIQUID:L % 1 1 !
 CONST LIQUID:L : AU SC : !
$
$ Fcc (cF4) and MeX (cF8)
$
 PHASE FCC_A1 %A 2 1 1 !
 CONST FCC_A1 : AU% SC : VA : !
$
$ Bcc (cI2, Im-3m)
$
 PHASE BCC_A2 %B 2 1 3 !
 CONST BCC_A2 : AU SC% : VA : !
$
$ Hcp (hP2, P6_3/mmc) and Me2X (NiAs-type, hP4, P6_3/mmc, B8_1), zeta
$
 PHASE HCP_A3 %A 2 1 0.5 !
 CONST HCP_A3 : AU SC% : VA : !
$
$ Prototype MoNi4 (tI10, I4/m)
$
 PHASE AU4SC_D1A % 2 4 1 !
 CONST AU4SC_D1A : AU : SC : !
$
$ Prototype Cu3Ti (oP8, Pmmn)
$
 PHASE AU3SC_D0A % 2 3 1 !
 CONST AU3SC_D0A : AU : SC : !
$
$ Prototype MoSi2 (tI6, I4/mmm)
$
 PHASE AU2SC_C11B % 2 2 1 !
 CONST AU2SC_C11B : AU : SC : !
$
$ Prototype CsCl (cP2, Pm3m)
$
 PHASE AUSC_B2 % 2 1 1 !
 CONST AUSC_B2 : AU : SC : !
$
$ Prototype Co2Si (oP12, Pnma)
$
 PHASE AUSC2_C37 % 2 1 2 !
 CONST AUSC2_C37 : AU : SC : !
$
$ Prototype Au2Sc7 (oI142, Immm)
$
 PHASE AU2SC7 % 2 2 7 !
 CONST AU2SC7 : AU : SC : !
$ ------------------------------------------------------------------------------
$ Defaults
$
 DEFINE-SYSTEM-DEFAULT ELEMENT 2 !
 DEFAULT-COM DEFINE_SYSTEM_ELEMENT VA !
 TYPE-DEF % SEQ * !
 TYPE-DEF A GES AMEND_PHASE_DESCRIPTION @ MAGNETIC -3 0.28 !
 TYPE-DEF B GES AMEND_PHASE_DESCRIPTION @ MAGNETIC -1 0.4 !
 FUNCTION ZERO      298.15  0;                                         6000 N !
 FUNCTION UN_ASS    298.15  0;                                         6000 N !
 FUNCTION R         298.15  +8.31451;                                  6000 N !
$ ------------------------------------------------------------------------------
$ Element data
$ ------------------------------------------------------------------------------
$ Au
$
$ DHCP added in unary 5.0
$ DHCP replaced by the value from 92Ans in SGSOL 5.0
$
$ HCP_A3 and BCT_A5 from 88Che1 not included in unary
$
$ The DHCP phase is labelled D0_24 in 03Liu and alpha-prime in 92Ans. The
$ phase is present between the fcc and hcp phases in the Au-Sn and Au-In
$ systems. The value for DHCP from 92Ans was used to model these systems,
$ thus this value must be included in the unary database and not the 04Du
$ value.
$
 PAR  G(FCC_A1,AU:VA),,                 +GHSERAU;                3200 N 91Din !
 PAR  G(HCP_A3,AU:VA),,                 +GHSERAU+240.75+1.6*T;   3200 N 91Din !
$PAR  G(HCP_A3,AU:VA),,                 +GHSERAU+550+0.3*T;      3200 N 88Che1 !
 PAR  G(BCC_A2,AU:VA),,                 +GHSERAU+4250-1.1*T;     3200 N 91Din !
$PAR  G(BCT_A5,AU),,                    +GHSERAU+4184;           3200 N 88Che1 !
$PAR  G(DHCP,AU),,                      +GHSERAU+125+0.79*T;     3200 N 92Ans !
$PAR  G(DHCP,AU),,                      +GHSERAU+5000;           3200 N 04Du !
 PAR  G(LIQUID,AU),,                    +GHSERAU
             +12552-9.385866*T;                                  3200 N 91Din !
$
 FUNCTION GHSERAU   298.15  -6938.856+106.830098*T-22.75455*T*LN(T)
       -0.00385924*T**2+3.79625E-07*T**3-25097*T**(-1);
       929.40  Y  -93586.481+1021.69543*T-155.706745*T*LN(T)
       +0.08756015*T**2-1.1518713E-05*T**3+10637210*T**(-1);
      1337.33  Y  +314067.829-2016.37825*T+263.252259*T*LN(T)
       -0.118216828*T**2+8.923844E-06*T**3-67999832*T**(-1);
      1735.80  Y  -12133.783+165.272524*T-30.9616*T*LN(T);
      3200.00  N !
$ ------------------------------------------------------------------------------
$ Sc
$
$ FCC_A1 and DHCP added in unary 4.4
$
 PAR  G(HCP_A3,SC:VA),,                 +GHSERSC;                3200 N 91Din !
 PAR  G(BCC_A2,SC:VA),,                 +GBCCSC;                 3200 N 91Din !
 PAR  G(FCC_A1,SC:VA),,                 +GHSERSC+5000;           3200 N 99Cac !
$PAR  G(DHCP,SC),,                      +GHSERSC
$            +1200+0.4157255*T;                                  3200 N 00Nor2 !
 PAR  G(LIQUID,SC),,                    +GLIQSC;                 3200 N 91Din !
$
 FUNCTION GHSERSC   298.15  -8689.547+153.48097*T-28.1882*T*LN(T)
       +0.00321892*T**2-1.64531E-06*T**3+72177*T**(-1);
       800.00  Y  -7511.295+132.759582*T-24.9132*T*LN(T)
       -5.73295E-04*T**2-8.59345E-07*T**3;
      1608.00  Y  +261143.04-1817.92245*T+241.441051*T*LN(T)
       -0.117529396*T**2+8.7398E-06*T**3-50607159*T**(-1);
      2000.00  Y  -30515.246+286.474338*T-44.2249*T*LN(T);
      3200.00  N !
 FUNCTION GBCCSC    298.15  +1979.728-1.024135*T+GHSERSC;
      1000.00  Y  +230161.408-2004.05469*T+276.76664*T*LN(T)
       -0.167120107*T**2+1.5637371E-05*T**3-33783257*T**(-1);
      1608.00  Y  -25928.011+283.642312*T-44.2249*T*LN(T);
      2000.00  Y  +4587.235-2.832026*T+GHSERSC;
      3200.00  N !
 FUNCTION GLIQSC    298.15  +6478.66+45.427539*T-10.7967803*T*LN(T)
       -0.020636524*T**2+2.13106E-06*T**3-158106*T**(-1);
      1608.00  Y  -11832.111+275.871695*T-44.2249*T*LN(T);
      3200.00  N !
$ ------------------------------------------------------------------------------
$ Binary system
$
$ K. Xu, S. Liu, F. Zhang, Y. Du, Z. Jin, Calphad, 54, 158-64(2016).
$
$ Checked against paper and author's tdb. Checked at 6000 K.
$
 PAR  L(LIQUID,AU,SC;0),,               -229326.82+8.12*T;,,          N 16Xu !
 PAR  L(LIQUID,AU,SC;1),,               -37303.77-14.29*T;,,          N 16Xu !
 PAR  L(LIQUID,AU,SC;2),,               +3441.85+2.39*T;,,            N 16Xu !
$
 PAR  L(FCC_A1,AU,SC:VA;0),,            -175520.06-22.02*T;,,         N 16Xu !
 PAR  L(FCC_A1,AU,SC:VA;1),,            -65519.78;,,                  N 16Xu !
$
 PAR  L(BCC_A2,AU,SC:VA;0),,            +UN_ASS;,,                    N !
 PAR  L(HCP_A3,AU,SC:VA;0),,            +UN_ASS;,,                    N !
$
 PAR  G(AU4SC_D1A,AU:SC),,              +4*GHSERAU+GHSERSC
             -270000+23.25*T;,,                                       N 16Xu !
 PAR  G(AU3SC_D0A,AU:SC),,              +3*GHSERAU+GHSERSC
             -240000+13*T;,,                                          N 16Xu !
 PAR  G(AU2SC_C11B,AU:SC),,             +2*GHSERAU+GHSERSC
             -200959.29+1.62*T;,,                                     N 16Xu !
 PAR  G(AUSC_B2,AU:SC),,                +GHSERAU+GHSERSC
             -152200+7.4*T;,,                                         N 16Xu !
 PAR  G(AUSC2_C37,AU:SC),,              +GHSERAU+2*GHSERSC
             -189000+23.16*T;,,                                       N 16Xu !
 PAR  G(AU2SC7,AU:SC),,                 +2*GHSERAU+7*GHSERSC
             -477000+112.5*T;,,                                       N 16Xu !
$ ------------------------------------------------------------------------------
$
$
 LIST-OF-REFERENCE
 NUMBER  SOURCE
  Null   'Unknown source'
  Same   'Same or similar interaction as in the corresponding stable phase'
  COST   'COST 507 database'
  88Che1 'P.-Y. Chevalier, Thermochim. Acta, 130, 1-13(1988); Au, Sn'
  91Din  'A.T. Dinsdale, Calphad, 15, 317-425(1991).'
  92Ans  'I. Ansara, J.-Ph. Nabot, Calphad, 16, 13-18(1992); Au'
  99Cac  'G. Cacciamani, P. Riani, G. Borzone, N. Parodi, A. Saccone, R. Ferro,
          A. Pisch, R. Schmid-Fetzer, Intermetallics, 7, 101-8(1999),
          SGTE unary database V.4.4, 2001; Sc'
  00Nor2 'S. Norgren, PhD Thesis, KTH, Stockholm, 2000,
          SGTE unary database V.4.4, 2001; Nd, Sc'
  04Du   'Z. Du, C. Guo, D. Lu, J. Alloys Compd., 364, 117-20(2004),
          SGTE unary database V.5.0, 2009; Au'
  16Xu   'K. Xu, S. Liu, F. Zhang, Y. Du, Z. Jin,
          Calphad, 54, 158-64(2016); Au-Sc'
!

File: data/databases/sgte-binary/AuSi-07Men.tdb
$
$ Database for Au-Si from F.G. Meng et al. 2007.
$
$ F.G. Meng, H.S. Liu, L.B. Liu, Z.P. Jin, J. Alloys Compd., 431, 292-97(2007).
$
$ Dataset created 2019.10.05 by Bengt Hallstedt.
$
$ ------------------------------------------------------------------------------
 TEMP-LIM 298.15 6000.00 !
$
$ELEMENT NAME  REF. STATE               ATOMIC MASS H298-H0    S298    !
$
 ELEMENT VA   VACUUM                      0.0          0.0      0.0    ! 
 ELEMENT AU   FCC_A1                    196.9665    6016.592   47.4884 ! 
 ELEMENT SI   DIAMOND_A4                 28.0855    3217.      18.81   ! 
$ ------------------------------------------------------------------------------
$ Phase definitions
$
 PHASE LIQUID:L % 1 1 !
 CONST LIQUID:L : AU SI : !
$
$ Fcc (cF4) and MeX (cF8)
$
 PHASE FCC_A1 %A 2 1 1 !
 CONST FCC_A1 : AU% SI : VA : !
$
$ Bcc (cI2, Im-3m)
$
 PHASE BCC_A2 %B 2 1 3 !
 CONST BCC_A2 : AU SI : VA : !
$
$ Hcp (hP2, P6_3/mmc) and Me2X (NiAs-type, hP4, P6_3/mmc, B8_1)
$
 PHASE HCP_A3 %A 2 1 0.5 !
 CONST HCP_A3 : AU SI : VA : !
$
$ Prototype C (cF8, Fd-3m)
$
 PHASE DIAMOND_A4 % 1 1 !
 CONST DIAMOND_A4 : AU SI% : !
$ ------------------------------------------------------------------------------
$ Defaults
$
 DEFINE-SYSTEM-DEFAULT ELEMENT 2 !
 DEFAULT-COM DEFINE_SYSTEM_ELEMENT VA !
 TYPE-DEF % SEQ * !
 TYPE-DEF A GES AMEND_PHASE_DESCRIPTION @ MAGNETIC -3 0.28 !
 TYPE-DEF B GES AMEND_PHASE_DESCRIPTION @ MAGNETIC -1 0.4 !
 FUNCTION ZERO      298.15  0;                                         6000 N !
 FUNCTION UN_ASS    298.15  0;                                         6000 N !
 FUNCTION R         298.15  +8.31451;                                  6000 N !
$ ------------------------------------------------------------------------------
$ Element data
$ ------------------------------------------------------------------------------
$ Au
$
$ DHCP added in unary 5.0
$ DHCP replaced by the value from 92Ans in SGSOL 5.0
$
$ DIAMOND_A4 from 89Che1 not included in unary
$
$ The DHCP phase is labelled D0_24 in 03Liu and alpha-prime in 92Ans. The
$ phase is present between the fcc and hcp phases in the Au-Sn and Au-In
$ systems. The value for DHCP from 92Ans was used to model these systems,
$ thus this value must be included in the unary database and not the 04Du
$ value.
$
 PAR  G(FCC_A1,AU:VA),,                 +GHSERAU;                3200 N 91Din !
 PAR  G(HCP_A3,AU:VA),,                 +GHSERAU+240.75+1.6*T;   3200 N 91Din !
 PAR  G(BCC_A2,AU:VA),,                 +GHSERAU+4250-1.1*T;     3200 N 91Din !
$PAR  G(DHCP,AU),,                      +GHSERAU+125+0.79*T;     3200 N 92Ans !
$PAR  G(DHCP,AU),,                      +GHSERAU+5000;           3200 N 04Du !
 PAR  G(DIAMOND_A4,AU),,                +GHSERAU
             +12552+20.61589*T;                                  3200 N 89Che1 !
 PAR  G(LIQUID,AU),,                    +GHSERAU
             +12552-9.385866*T;                                  3200 N 91Din !
$
 FUNCTION GHSERAU   298.15  -6938.856+106.830098*T-22.75455*T*LN(T)
       -0.00385924*T**2+3.79625E-07*T**3-25097*T**(-1);
       929.40  Y  -93586.481+1021.69543*T-155.706745*T*LN(T)
       +0.08756015*T**2-1.1518713E-05*T**3+10637210*T**(-1);
      1337.33  Y  +314067.829-2016.37825*T+263.252259*T*LN(T)
       -0.118216828*T**2+8.923844E-06*T**3-67999832*T**(-1);
      1735.80  Y  -12133.783+165.272524*T-30.9616*T*LN(T);
      3200.00  N !
$ ------------------------------------------------------------------------------
$ Si
$
 PAR  G(DIAMOND_A4,SI),,                +GHSERSI;                3600 N 91Din !
 PAR  G(FCC_A1,SI:VA),,                 +GHSERSI+51000-21.8*T;   3600 N 91Din !
 PAR  G(BCC_A2,SI:VA),,                 +GHSERSI+47000-22.5*T;   3600 N 91Din !
 PAR  G(HCP_A3,SI:VA),,                 +GHSERSI+49200-20.8*T;   3600 N 91Din !
$PAR  G(CBCC_A12,SI:VA),,               +GHSERSI+50208-20.377*T; 3600 N 91Din !
$PAR  G(CUB_A13,SI:VA),,                +GHSERSI+47279-20.377*T; 3600 N 91Din !
 PAR  G(LIQUID,SI),,                    +GLIQSI;                 3600 N 91Din !
$
 FUNCTION GHSERSI   298.15  -8162.609+137.236859*T-22.8317533*T*LN(T)
       -0.001912904*T**2-3.552E-09*T**3+176667*T**(-1);
      1687.00  Y  -9457.642+167.281367*T-27.196*T*LN(T)-4.20369E+30*T**(-9);
      3600.00  N !
 FUNCTION GLIQSI    298.15  +50696.36-30.099439*T+GHSERSI+2.09307E-21*T**7;
      1687.00  Y  +40370.523+137.722298*T-27.196*T*LN(T);
      3600.00  N !
 FUNCTION GBCCSI    298.15  +GHSERSI+47000-22.5*T;               3600 N 91Din !
$ ------------------------------------------------------------------------------
$ Binary system
$
$ F.G. Meng, H.S. Liu, L.B. Liu, Z.P. Jin, J. Alloys Compd., 431, 292-97(2007).
$
$ Checked against paper. Checked at 6000 K.
$
 PAR  L(LIQUID,AU,SI;0),,               -24103.3028-15.13883*T;,,     N 07Men !
 PAR  L(LIQUID,AU,SI;1),,               -29375.2777+1.1065*T;,,       N 07Men !
 PAR  L(LIQUID,AU,SI;2),,               -13032.2412;,,                N 07Men !
$
 PAR  L(FCC_A1,AU,SI:VA;0),,            +2000;,,                      N 07Men !
 PAR  L(DIAMOND_A4,AU,SI;0),,           +40000;,,                     N 07Men !
$
$ Metastable
$
 PAR  L(HCP_A3,AU,SI:VA;0),,            -23000;,,                     N 07Men !
$ ------------------------------------------------------------------------------
$
 ASSESSED_SYSTEM
  AU-SI(TDB -* +LIQ +FCC_A1 +DIAM ;P3 TMM:300/1800) !
$
$
 LIST-OF-REFERENCE
 NUMBER  SOURCE
  Null   'Unknown source'
  Same   'Same or similar interaction as in the corresponding stable phase'
  COST   'COST 507 database'
  89Che1 'P.-Y. Chevalier, Thermochim. Acta, 141, 217-26(1989).; Au'
  91Din  'A.T. Dinsdale, Calphad, 15, 317-425(1991).'
  92Ans  'I. Ansara, J.-Ph. Nabot, Calphad, 16, 13-18(1992); Au'
  04Du   'Z. Du, C. Guo, D. Lu, J. Alloys Compd., 364, 117-20(2004),
          SGTE unary database V.5.0, 2009; Au'
  07Men  'F.G. Meng, H.S. Liu, L.B. Liu, Z.P. Jin,
          J. Alloys Compd., 431, 292-97(2007); Au-Si, Au-Si-Sn'
!

File: data/databases/sgte-binary/AuSi-85Sau.tdb
$
$ Database for Au-Si from N. Saunders 1985.
$
$ N. Saunders, Calphad, 9, 297-309(1985).
$
$ Dataset created 2021.10.17 by Bengt Hallstedt.
$
$ ------------------------------------------------------------------------------
 TEMP-LIM 298.15 6000.00 !
$
$ELEMENT NAME  REF. STATE               ATOMIC MASS H298-H0    S298    !
$
 ELEMENT VA   VACUUM                      0.0          0.0      0.0    ! 
 ELEMENT AU   FCC_A1                    196.9665    6016.592   47.4884 ! 
 ELEMENT SI   DIAMOND_A4                 28.0855    3217.      18.81   ! 
$ ------------------------------------------------------------------------------
$ Phase definitions
$
 PHASE LIQUID:L % 1 1 !
 CONST LIQUID:L : AU SI : !
$
$ Fcc (cF4) and MeX (cF8)
$
 PHASE FCC_A1 %A 2 1 1 !
 CONST FCC_A1 : AU% SI : VA : !
$
$ Bcc (cI2, Im-3m)
$
 PHASE BCC_A2 %B 2 1 3 !
 CONST BCC_A2 : AU SI : VA : !
$
$ Hcp (hP2, P6_3/mmc) and Me2X (NiAs-type, hP4, P6_3/mmc, B8_1)
$
 PHASE HCP_A3 %A 2 1 0.5 !
 CONST HCP_A3 : AU SI : VA : !
$
$ Prototype C (cF8, Fd-3m)
$
 PHASE DIAMOND_A4 % 1 1 !
 CONST DIAMOND_A4 : SI : !
$ ------------------------------------------------------------------------------
$ Defaults
$
 DEFINE-SYSTEM-DEFAULT ELEMENT 2 !
 DEFAULT-COM DEFINE_SYSTEM_ELEMENT VA !
 TYPE-DEF % SEQ * !
 TYPE-DEF A GES AMEND_PHASE_DESCRIPTION @ MAGNETIC -3 0.28 !
 TYPE-DEF B GES AMEND_PHASE_DESCRIPTION @ MAGNETIC -1 0.4 !
 FUNCTION ZERO      298.15  0;                                         6000 N !
 FUNCTION UN_ASS    298.15  0;                                         6000 N !
 FUNCTION R         298.15  +8.31451;                                  6000 N !
$ ------------------------------------------------------------------------------
$ Element data
$ ------------------------------------------------------------------------------
$ Au
$
$ DHCP added in unary 5.0
$ DHCP replaced by the value from 92Ans in SGSOL 5.0
$
$ DIAMOND_A4 from 89Che1 not included in unary
$
$ The DHCP phase is labelled D0_24 in 03Liu and alpha-prime in 92Ans. The
$ phase is present between the fcc and hcp phases in the Au-Sn and Au-In
$ systems. The value for DHCP from 92Ans was used to model these systems,
$ thus this value must be included in the unary database and not the 04Du
$ value.
$
 PAR  G(FCC_A1,AU:VA),,                 +GHSERAU;                3200 N 91Din !
 PAR  G(HCP_A3,AU:VA),,                 +GHSERAU+240.75+1.6*T;   3200 N 91Din !
 PAR  G(BCC_A2,AU:VA),,                 +GHSERAU+4250-1.1*T;     3200 N 91Din !
$PAR  G(DHCP,AU),,                      +GHSERAU+125+0.79*T;     3200 N 92Ans !
$PAR  G(DHCP,AU),,                      +GHSERAU+5000;           3200 N 04Du !
$PAR  G(DIAMOND_A4,AU),,                +GHSERAU
$            +12552+20.61589*T;                                  3200 N 89Che1 !
             
 PAR  G(LIQUID,AU),,                    +GHSERAU
             +12552-9.385866*T;                                  3200 N 91Din !
$
 FUNCTION GHSERAU   298.15  -6938.856+106.830098*T-22.75455*T*LN(T)
       -0.00385924*T**2+3.79625E-07*T**3-25097*T**(-1);
       929.40  Y  -93586.481+1021.69543*T-155.706745*T*LN(T)
       +0.08756015*T**2-1.1518713E-05*T**3+10637210*T**(-1);
      1337.33  Y  +314067.829-2016.37825*T+263.252259*T*LN(T)
       -0.118216828*T**2+8.923844E-06*T**3-67999832*T**(-1);
      1735.80  Y  -12133.783+165.272524*T-30.9616*T*LN(T);
      3200.00  N !
$ ------------------------------------------------------------------------------
$ Si
$
 PAR  G(DIAMOND_A4,SI),,                +GHSERSI;                3600 N 91Din !
 PAR  G(FCC_A1,SI:VA),,                 +GHSERSI+51000-21.8*T;   3600 N 91Din !
 PAR  G(BCC_A2,SI:VA),,                 +GHSERSI+47000-22.5*T;   3600 N 91Din !
 PAR  G(HCP_A3,SI:VA),,                 +GHSERSI+49200-20.8*T;   3600 N 91Din !
$PAR  G(CBCC_A12,SI:VA),,               +GHSERSI+50208-20.377*T; 3600 N 91Din !
$PAR  G(CUB_A13,SI:VA),,                +GHSERSI+47279-20.377*T; 3600 N 91Din !
 PAR  G(LIQUID,SI),,                    +GLIQSI;                 3600 N 91Din !
$
 FUNCTION GHSERSI   298.15  -8162.609+137.236859*T-22.8317533*T*LN(T)
       -0.001912904*T**2-3.552E-09*T**3+176667*T**(-1);
      1687.00  Y  -9457.642+167.281367*T-27.196*T*LN(T)-4.20369E+30*T**(-9);
      3600.00  N !
 FUNCTION GLIQSI    298.15  +50696.36-30.099439*T+GHSERSI+2.09307E-21*T**7;
      1687.00  Y  +40370.523+137.722298*T-27.196*T*LN(T);
      3600.00  N !
 FUNCTION GBCCSI    298.15  +GHSERSI+47000-22.5*T;               3600 N 91Din !
$ ------------------------------------------------------------------------------
$ Binary system
$
$ N. Saunders, Calphad, 9, 297-309(1985).
$
$ Checked against paper. Checked at 6000 K.
$
 PAR  L(LIQUID,AU,SI;0),,               -26850-11*T;,,                N 85Sau !
 PAR  L(LIQUID,AU,SI;1),,               -22565;,,                     N 85Sau !
 PAR  L(LIQUID,AU,SI;2),,               -17772;,,                     N 85Sau !
$
 PAR  L(FCC_A1,AU,SI:VA;0),,            +41840;,,                     N 85Sau !
$
$ Metastable
$
 PAR  L(BCC_A2,AU,SI:VA;0),,            +41840;,,                     N Same !
 PAR  L(HCP_A3,AU,SI:VA;0),,            +41840;,,                     N Same !
$ ------------------------------------------------------------------------------
$
 ASSESSED_SYSTEM
  AU-SI(TDB -* +LIQ +FCC_A1 +DIAM ;P3 TMM:300/1800) !
$
$
 LIST-OF-REFERENCE
 NUMBER  SOURCE
  Null   'Unknown source'
  Same   'Same or similar interaction as in the corresponding stable phase'
  COST   'COST 507 database'
  85Sau  'N. Saunders, Calphad, 9, 297-309(1985); Au-Si'
  89Che1 'P.-Y. Chevalier, Thermochim. Acta, 141, 217-26(1989).; Au'
  91Din  'A.T. Dinsdale, Calphad, 15, 317-425(1991).'
  92Ans  'I. Ansara, J.-Ph. Nabot, Calphad, 16, 13-18(1992); Au'
  04Du   'Z. Du, C. Guo, D. Lu, J. Alloys Compd., 364, 117-20(2004),
          SGTE unary database V.5.0, 2009; Au'
!

File: data/databases/sgte-binary/AuSi-89Che.tdb
$
$ Database for Au-Si from P.-Y. Chevalier 1989
$
$ P.-Y. Chevalier, Thermochim. Acta, 141, 217-26(1989).
$
$ Dataset created 2013.12.15 by Bengt Hallstedt.
$ 2019.10.05: Modified for use with GES6.
$
$ ------------------------------------------------------------------------------
 TEMP-LIM 298.15 6000.00 !
$
$ELEMENT NAME  REF. STATE               ATOMIC MASS H298-H0    S298    !
$
 ELEMENT VA   VACUUM                      0.0          0.0      0.0    ! 
 ELEMENT AU   FCC_A1                    196.9665    6016.592   47.4884 ! 
 ELEMENT SI   DIAMOND_A4                 28.0855    3217.      18.81   ! 
$ ------------------------------------------------------------------------------
$ Phase definitions
$
 PHASE LIQUID:L % 1 1 !
 CONST LIQUID:L : AU SI : !
$
$ Fcc (cF4) and MeX (cF8)
$
 PHASE FCC_A1 %A 2 1 1 !
 CONST FCC_A1 : AU% SI : VA : !
$
$ Bcc (cI2, Im-3m)
$
 PHASE BCC_A2 %B 2 1 3 !
 CONST BCC_A2 : AU SI : VA : !
$
$ Hcp (hP2, P6_3/mmc) and Me2X (NiAs-type, hP4, P6_3/mmc, B8_1)
$
 PHASE HCP_A3 %A 2 1 0.5 !
 CONST HCP_A3 : AU SI : VA : !
$
$ Prototype C (cF8, Fd-3m)
$
 PHASE DIAMOND_A4 % 1 1 !
 CONST DIAMOND_A4 : AU SI% : !
$ ------------------------------------------------------------------------------
$ Defaults
$
 DEFINE-SYSTEM-DEFAULT ELEMENT 2 !
 DEFAULT-COM DEFINE_SYSTEM_ELEMENT VA !
 TYPE-DEF % SEQ * !
 TYPE-DEF A GES AMEND_PHASE_DESCRIPTION @ MAGNETIC -3 0.28 !
 TYPE-DEF B GES AMEND_PHASE_DESCRIPTION @ MAGNETIC -1 0.4 !
 FUNCTION ZERO      298.15  0;                                         6000 N !
 FUNCTION UN_ASS    298.15  0;                                         6000 N !
 FUNCTION R         298.15  +8.31451;                                  6000 N !
$ ------------------------------------------------------------------------------
$ Element data
$ ------------------------------------------------------------------------------
$ Au
$
$ DHCP added in unary 5.0
$ DHCP replaced by the value from 92Ans in SGSOL 5.0
$
$ DIAMOND_A4 from 89Che1 not included in unary
$
$ The DHCP phase is labelled D0_24 in 03Liu and alpha-prime in 92Ans. The
$ phase is present between the fcc and hcp phases in the Au-Sn and Au-In
$ systems. The value for DHCP from 92Ans was used to model these systems,
$ thus this value must be included in the unary database and not the 04Du
$ value.
$
 PAR  G(FCC_A1,AU:VA),,                 +GHSERAU;                3200 N 91Din !
 PAR  G(HCP_A3,AU:VA),,                 +GHSERAU+240.75+1.6*T;   3200 N 91Din !
 PAR  G(BCC_A2,AU:VA),,                 +GHSERAU+4250-1.1*T;     3200 N 91Din !
$PAR  G(DHCP,AU),,                      +GHSERAU+125+0.79*T;     3200 N 92Ans !
$PAR  G(DHCP,AU),,                      +GHSERAU+5000;           3200 N 04Du !
 PAR  G(DIAMOND_A4,AU),,                +GHSERAU
             +12552+20.61589*T;                                  3200 N 89Che1 !
             
 PAR  G(LIQUID,AU),,                    +GHSERAU
             +12552-9.385866*T;                                  3200 N 91Din !
$
 FUNCTION GHSERAU   298.15  -6938.856+106.830098*T-22.75455*T*LN(T)
       -0.00385924*T**2+3.79625E-07*T**3-25097*T**(-1);
       929.40  Y  -93586.481+1021.69543*T-155.706745*T*LN(T)
       +0.08756015*T**2-1.1518713E-05*T**3+10637210*T**(-1);
      1337.33  Y  +314067.829-2016.37825*T+263.252259*T*LN(T)
       -0.118216828*T**2+8.923844E-06*T**3-67999832*T**(-1);
      1735.80  Y  -12133.783+165.272524*T-30.9616*T*LN(T);
      3200.00  N !
$ ------------------------------------------------------------------------------
$ Si
$
 PAR  G(DIAMOND_A4,SI),,                +GHSERSI;                3600 N 91Din !
 PAR  G(FCC_A1,SI:VA),,                 +GHSERSI+51000-21.8*T;   3600 N 91Din !
 PAR  G(BCC_A2,SI:VA),,                 +GHSERSI+47000-22.5*T;   3600 N 91Din !
 PAR  G(HCP_A3,SI:VA),,                 +GHSERSI+49200-20.8*T;   3600 N 91Din !
$PAR  G(CBCC_A12,SI:VA),,               +GHSERSI+50208-20.377*T; 3600 N 91Din !
$PAR  G(CUB_A13,SI:VA),,                +GHSERSI+47279-20.377*T; 3600 N 91Din !
 PAR  G(LIQUID,SI),,                    +GLIQSI;                 3600 N 91Din !
$
 FUNCTION GHSERSI   298.15  -8162.609+137.236859*T-22.8317533*T*LN(T)
       -0.001912904*T**2-3.552E-09*T**3+176667*T**(-1);
      1687.00  Y  -9457.642+167.281367*T-27.196*T*LN(T)-4.20369E+30*T**(-9);
      3600.00  N !
 FUNCTION GLIQSI    298.15  +50696.36-30.099439*T+GHSERSI+2.09307E-21*T**7;
      1687.00  Y  +40370.523+137.722298*T-27.196*T*LN(T);
      3600.00  N !
 FUNCTION GBCCSI    298.15  +GHSERSI+47000-22.5*T;               3600 N 91Din !
$ ------------------------------------------------------------------------------
$ Binary system
$
$ P.-Y. Chevalier, Thermochim. Acta, 141, 217-26(1989).
$
$ Checked against paper. Checked at 6000 K.
$
 PAR  L(LIQUID,AU,SI;0),,               -23863.9-16.23438*T;,,        N 89Che1 !
 PAR  L(LIQUID,AU,SI;1),,               -20529.55-6.03958*T;,,        N 89Che1 !
 PAR  L(LIQUID,AU,SI;2),,               -8170.5-4.2732*T;,,           N 89Che1 !
 PAR  L(LIQUID,AU,SI;3),,               -33138.25+26.56665*T;,,       N 89Che1 !
$
 PAR  L(DIAMOND_A4,AU,SI;0),,           +70000;,,                     N 89Che1 !
$ ------------------------------------------------------------------------------
$
 ASSESSED_SYSTEM
  AU-SI(TDB -* +LIQ +FCC_A1 +DIAM ;P3 TMM:300/1800) !
$
$
 LIST-OF-REFERENCE
 NUMBER  SOURCE
  Null   'Unknown source'
  Same   'Same or similar interaction as in the corresponding stable phase'
  COST   'COST 507 database'
  89Che1 'P.-Y. Chevalier, Thermochim. Acta, 141, 217-26(1989).; Au-Si'
  91Din  'A.T. Dinsdale, Calphad, 15, 317-425(1991).'
  92Ans  'I. Ansara, J.-Ph. Nabot, Calphad, 16, 13-18(1992); Au'
  04Du   'Z. Du, C. Guo, D. Lu, J. Alloys Compd., 364, 117-20(2004),
          SGTE unary database V.5.0, 2009; Au'
!
