Repository: orchid-calphad/orchid-project.org

# orchid-project.org

Website and released data of **ORCHID** (Open Repository for CALPHAD Hypotheses, Intelligence, and Discovery),
served by GitHub Pages at https://orchid-project.org. Releases are archived on Zenodo (one DOI per version).

- `index.html`, `catalog/`, `best-practices.html` — static, self-contained pages (generated in the ORCHID tooling).
- `data/` — released data: catalog, redistributable TDB files, convex hulls. Licences: `data/LICENSES.md`, `data/NOTICE.md`.
- `llms.txt`, `data/croissant.json`, `CITATION.cff`, `.zenodo.json` — machine-readable metadata.

Only data with clear redistribution rights are published.

File: data/databases/sgte-binary/AuSn-10Gao.tdb
$
$ Database for Au-Sn from F. Gao et al. 2010.
$
$ F. Gao, C. Wang, X. Liu, J. Mater. Res., 25, 576-86(2010).
$
$ Dataset created 2018.02.18 by Bengt Hallstedt.
$ 2020.12.22: Modified for use with GES6.
$
$ Modified from 03Liu. Solution model for AuSn. Au solubility in bct-Sn.
$
$ Note! Old values for fcc-Sn and hcp-Sn are used.
$
$ The structure of the Au10Sn phase seems not to be completely
$ determined. In LB it is quoted as Ni3Ti_D024 or alpha-La (dhcp). Since it
$ is stable between the disordered fcc and hcp phases it does not seem
$ probable that it should have the ordered Ni3Ti_D024 structure. Thus, it is
$ assumed here to have the dhcp structure. This is also consistent with
$ modelling it as a disordered phase.
$
$ ------------------------------------------------------------------------------
 TEMP-LIM 298.15 6000.00 !
$
$ELEMENT NAME  REF. STATE               ATOMIC MASS H298-H0    S298    !
$
 ELEMENT VA   VACUUM                      0.0          0.0      0.0    ! 
 ELEMENT AU   FCC_A1                    196.9665    6016.592   47.4884 ! 
 ELEMENT SN   BCT_A5                    118.69      6323.      51.18   ! 
$ ------------------------------------------------------------------------------
$ Phase definitions
$
 PHASE LIQUID:L % 1 1 !
 CONST LIQUID:L : AU SN : !
$
$ Fcc (cF4) and MeX (cF8)
$
 PHASE FCC_A1 %A 2 1 1 !
 CONST FCC_A1 : AU% SN : VA : !
$
$ Bcc (cI2, Im-3m)
$
 PHASE BCC_A2 %B 2 1 3 !
 CONST BCC_A2 : AU SN : VA : !
$
$ Hcp (hP2, P6_3/mmc) and Me2X (NiAs-type, hP4, P6_3/mmc, B8_1), zeta
$
 PHASE HCP_A3 %A 2 1 0.5 !
 CONST HCP_A3 : AU SN : VA : !
$
$ Prototype alpha-La (SB A3', hP4, P6_3/mmc), Au10Sn, beta
$
 PHASE DHCP %A 1 1 !
 CONST DHCP : AU SN : !
$
$ Prototype C (cF8, Fd-3m)
$
 PHASE DIAMOND_A4 % 1 1 !
 CONST DIAMOND_A4 : SN : !
$
$ Prototype beta-Sn (tI4, I4_1/amd)
$
 PHASE BCT_A5 % 1 1 !
 CONST BCT_A5 : AU SN% : !
$
$ Prototype Au5Sn (hR6, R32), zeta-prime
$
 PHASE AU5SN % 2 0.84 0.16 !
 CONST AU5SN : AU : SN : !
$
$ Prototype NiAs (hP4, P6_3/mmc), delta
$
 PHASE AUSN_B81 % 2 1 1 !
 CONST AUSN_B81 : AU% SN : AU SN% : !
$
$ Prototype AuSn2 (oP24, Pbca), epsilon
$
 PHASE AUSN2 % 2 1 2 !
 CONST AUSN2 : AU : SN : !
$
$ Prototype PtSn4 (oC20, Ccce), eta
$
 PHASE AUSN4_D1C % 2 1 4 !
 CONST AUSN4_D1C : AU : SN : !
$ ------------------------------------------------------------------------------
$ Defaults
$
 DEFINE-SYSTEM-DEFAULT ELEMENT 2 !
 DEFAULT-COM DEFINE_SYSTEM_ELEMENT VA !
 TYPE-DEF % SEQ * !
 TYPE-DEF A GES AMEND_PHASE_DESCRIPTION @ MAGNETIC -3 0.28 !
 TYPE-DEF B GES AMEND_PHASE_DESCRIPTION @ MAGNETIC -1 0.4 !
 FUNCTION ZERO      298.15  0;                                         6000 N !
 FUNCTION UN_ASS    298.15  0;                                         6000 N !
 FUNCTION R         298.15  +8.31451;                                  6000 N !
$ ------------------------------------------------------------------------------
$ Element data
$ ------------------------------------------------------------------------------
$ Au
$
$ DHCP added in unary 5.0
$ DHCP replaced by the value from 92Ans in SGSOL 5.0
$
$ HCP_A3 and BCT_A5 from 88Che1 not included in unary
$
$ The DHCP phase is labelled D0_24 in 03Liu and alpha-prime in 92Ans. The
$ phase is present between the fcc and hcp phases in the Au-Sn and Au-In
$ systems. The value for DHCP from 92Ans was used to model these systems,
$ thus this value must be included in the unary database and not the 04Du
$ value.
$
 PAR  G(FCC_A1,AU:VA),,                 +GHSERAU;                3200 N 91Din !
 PAR  G(HCP_A3,AU:VA),,                 +GHSERAU+240.75+1.6*T;   3200 N 91Din !
$PAR  G(HCP_A3,AU:VA),,                 +GHSERAU+550+0.3*T;      3200 N 88Che1 !
 PAR  G(BCC_A2,AU:VA),,                 +GHSERAU+4250-1.1*T;     3200 N 91Din !
 PAR  G(BCT_A5,AU),,                    +GHSERAU+4184;           3200 N 88Che1 !
 PAR  G(DHCP,AU),,                      +GHSERAU+125+0.79*T;     3200 N 92Ans !
$PAR  G(DHCP,AU),,                      +GHSERAU+5000;           3200 N 04Du !
 PAR  G(LIQUID,AU),,                    +GHSERAU
             +12552-9.385866*T;                                  3200 N 91Din !
$
 PAR  G(AUSN_B81,AU:AU),,               +2*GHSERAU+13000;,,           N 10Gao !
$
 FUNCTION GHSERAU   298.15  -6938.856+106.830098*T-22.75455*T*LN(T)
       -0.00385924*T**2+3.79625E-07*T**3-25097*T**(-1);
       929.40  Y  -93586.481+1021.69543*T-155.706745*T*LN(T)
       +0.08756015*T**2-1.1518713E-05*T**3+10637210*T**(-1);
      1337.33  Y  +314067.829-2016.37825*T+263.252259*T*LN(T)
       -0.118216828*T**2+8.923844E-06*T**3-67999832*T**(-1);
      1735.80  Y  -12133.783+165.272524*T-30.9616*T*LN(T);
      3200.00  N !
$ ------------------------------------------------------------------------------
$ Sn
$
$ Note! Old values for fcc-Sn and hcp-Sn are used.
$
$ FCC_A1 revised in unary 3.0
$ HCP_A3 revised in unary 4.1
$ TETRAGONAL_A6 added in unary 4.1
$ CBCC_A12 and CUB_A13 added in unary 4.4
$ FCC_A1 modified in unary 5.0
$ DHCP and TET_ALPHA1_A6 added in unary 5.0
$
$ The DHCP phase is labelled D0_24 in 03Liu and alpha-prime in 92Ans. The
$ phase is present between the fcc and hcp phases in the Au-Sn and Au-In
$ systems.
$
 PAR  G(BCT_A5,SN)              100.00  +GHSERSN;                3000 N 91Din !
 PAR  G(DIAMOND_A4,SN)          100.00  +GDIASN;                 3000 N 91Din !
$PAR  G(FCC_A1,SN:VA)           100.00  +GHSERSN+5510-8.46*T;    3000 N 89Fec !
 PAR  G(FCC_A1,SN:VA)           100.00  +GHSERSN+4150-5.2*T;     3000 N 91Din !
 PAR  G(BCC_A2,SN:VA)           100.00  +GHSERSN+4400-6*T;       3000 N 91Din !
$PAR  G(HCP_A3,SN:VA)           100.00  +GHSERSN+3900-7.646*T;   3000 N Ansar !
 PAR  G(HCP_A3,SN:VA)           100.00  +GHSERSN+3900-4.4*T;     3000 N 91Din !
 PAR  G(DHCP,SN)                100.00  +GHSERSN+3803.52-3.46*T; 3000 N 03Liu !
$PAR  G(RHOMBOHEDRAL_A7,SN)     100.00  +GHSERSN+2035;           3000 N 91Din !
$PAR  G(TETRAGONAL_A6,SN)       100.00  +GHSERSN+5387-8.26212*T; 3000 N 99Ans !
$PAR  G(CBCC_A12,SN:VA)         100.00  +GHSERSN+2000;           3000 N 01Mie !
$PAR  G(CUB_A13,SN:VA)          100.00  +GHSERSN+2000;           3000 N 01Mie !
$PAR  G(TET_ALPHA1_A6,SN)       100.00  +GHSERSN+5510-8.46*T;    3000 N 99Ans !
 PAR  G(LIQUID,SN)              100.00  +GLIQSN;                 3000 N 91Din !
$
 PAR  G(AUSN_B81,SN:SN),,               +2*GHSERSN+10000;,,           N 10Gao !
$
 FUNCTION GHSERSN   100.00  -7958.517+122.765451*T-25.858*T*LN(T)
       +5.1185E-04*T**2-3.192767E-06*T**3+18440*T**(-1);
       250.00  Y  -5855.135+65.443315*T-15.961*T*LN(T)
       -0.0188702*T**2+3.121167E-06*T**3-61960*T**(-1);
       505.08  Y  +2524.724+4.005269*T-8.2590486*T*LN(T)
       -0.016814429*T**2+2.623131E-06*T**3-1081244*T**(-1)-1.2307E+25*T**(-9);
       800.00  Y  -8256.959+138.99688*T-28.4512*T*LN(T)-1.2307E+25*T**(-9);
      3000.00  N !
 FUNCTION GDIASN    100.00  -9579.608+114.007785*T-22.972*T*LN(T)
       -0.00813975*T**2+2.7288E-06*T**3+25615*T**(-1);
       298.15  Y  -9063.001+104.84654*T-21.5750771*T*LN(T)
       -0.008575282*T**2+1.784447E-06*T**3-2544*T**(-1);
       800.00  Y  -10909.351+147.396535*T-28.4512*T*LN(T);
      3000.00  N !
 FUNCTION GLIQSN    100.00  +7103.092-14.087767*T+GHSERSN+1.47031E-18*T**7;
       505.08  Y  +6971.586-13.814383*T+GHSERSN+1.2307E+25*T**(-9);
       800.00  Y  -1285.372+125.182498*T-28.4512*T*LN(T);
      3000.00  N !
 FUNCTION GBCCSN    298.15  +GHSERSN+4400-6*T;                         3000 N !
$ ------------------------------------------------------------------------------
$ Binary system
$
$ F. Gao, C. Wang, X. Liu, J. Mater. Res., 25, 576-86(2010).
$
$ Modified from 03Liu. Solution model for AuSn. Au solubility in bct-Sn.
$
$ Checked against paper. Checked at 6000 K.
$
$ Note! Old values for fcc-Sn and hcp-Sn are used.
$
$ The structure of the Au10Sn phase seems not to be completely
$ determined. In LB it is quoted as Ni3Ti_D024 or alpha-La (dhcp). Since it
$ is stable between the disordered fcc and hcp phases it does not seem
$ probable that it should have the ordered Ni3Ti_D024 structure. Thus, it is
$ assumed here to have the dhcp structure. This is also consistent with
$ modelling it as a disordered phase.
$
 PAR  L(LIQUID,AU,SN;0),,               -48822.94+19.6767*T
             -2.8429*T*LN(T);,,                                       N 03Liu !
 PAR  L(LIQUID,AU,SN;1),,               -17990.36+0.7892*T;,,         N 03Liu !
 PAR  L(LIQUID,AU,SN;2),,               -5222.53;,,                   N 03Liu !
$
 PAR  L(FCC_A1,AU,SN:VA;0),,            -28802.84-5.5753*T;,,         N 03Liu !
 PAR  L(FCC_A1,AU,SN:VA;1),,            +8515.07-11.7873*T;,,         N 03Liu !
 PAR  L(FCC_A1,AU,SN:VA;2),,            +368.57;,,                    N 03Liu !
$
 PAR  L(HCP_A3,AU,SN:VA;0),,            -13145.27-6.4932*T;,,         N 03Liu !
 PAR  L(HCP_A3,AU,SN:VA;1),,            -19184.81-25.1676*T;,,        N 03Liu !
$
 PAR  L(DHCP,AU,SN;0),,                 -13427.03-5.2576*T;,,         N 03Liu !
 PAR  L(DHCP,AU,SN;1),,                 -14823.12-21.1189*T;,,        N 03Liu !
$
 PAR  L(BCT_A5,AU,SN;0),,               -18000;,,                     N 10Gao !
$
 PAR  G(AU5SN,AU:SN),,                  +0.84*GHSERAU+0.16*GHSERSN
             -4050-3.3*T;,,                                           N 03Liu !
$
 PAR  G(AUSN_B81,AU:SN),,               +GHSERAU+GHSERSN
             -29952.62+2.0412*T;,,                                    N 03Liu !
 PAR  G(AUSN_B81,SN:AU),,               +GHSERSN+GHSERAU+10000;,,     N 10Gao !
$
 PAR  G(AUSN2,AU:SN),,                  +GHSERAU+2*GHSERSN
             -52257.36+32.7144*T;,,                                   N 03Liu !
 PAR  G(AUSN4_D1C,AU:SN),,              +GHSERAU+4*GHSERSN
             -48851.35+22.1675*T;,,                                   N 03Liu !
$
$ Metastable
$
 PAR  L(BCC_A2,AU,SN:VA;0),,            -28802-7.5*T;,,               N Same !
 PAR  L(BCC_A2,AU,SN:VA;1),,            +8515.1-11.7873*T;,,          N Same !
 PAR  L(BCC_A2,AU,SN:VA;2),,            +368.6;,,                     N Same !
$ ------------------------------------------------------------------------------
$
$
 LIST-OF-REFERENCE
 NUMBER  SOURCE
  Null   'Unknown source'
  Same   'Same or similar interaction as in the corresponding stable phase'
  COST   'COST 507 database'
  Ansar  'Himo Ansara, unpublished, SGTE unary database V.4.1, 1999; Sn'
  88Che1 'P.-Y. Chevalier, Thermochim. Acta, 130, 1-13(1988); Au, Sn'
  89Fec  'H.J. Fecht, M.X. Zhang, Y.A. Chang, J.H. Perepezko,
          Metall. Trans. A, 20A, 795-803(1989),
          SGTE unary database V.3.0, 1996; Sn'
  91Din  'A.T. Dinsdale, Calphad, 15, 317-425(1991).'
  92Ans  'I. Ansara, J.-Ph. Nabot, Calphad, 16, 13-18(1992); Au'
  99Ans  'I. Ansara, S.G. Fries, H.L. Lukas, unpublished, 1999,
          SGTE unary database V.5.0, 2009; In, Sn'
  01Mie  'J. Miettinen, Calphad, 25, 43-58(2001),
          SGTE unary database V.4.4, 2001; Sn, Zn'
  03Liu  'H.S. Liu, C.L. Liu, K. Ishida, Z.P. Jin, J. Electron. Mater.,
          32, 1290-96(2003); Au-Sn,
          SGTE unary database V.5.0, 2009; Sn'
  04Du   'Z. Du, C. Guo, D. Lu, J. Alloys Compd., 364, 117-20(2004),
          SGTE unary database V.5.0, 2009; Au'
  10Gao  'F. Gao, C. Wang, X. Liu, J. Mater. Res., 25, 576-86(2010); Au-Sn'
!

File: data/databases/sgte-binary/AuSn-22Hu.tdb
$
$ Database for Au-Sn from J. Hu et al. 2022.
$
$ J. Hu, M. Xie, Y. Chen, J. Fang, Q. Zhang,
$ Mater. Res. Express, 9, 016507(2022).
$
$ Dataset created 2022.09.17 by Bengt Hallstedt.
$
$ Modified from 03Liu. Less negative enthalpy of formation for AuSn2.
$
$ Note! Old values for fcc-Sn and hcp-Sn are used.
$
$ There seem to be some problem with the hcp and/or Au5Sn parameters, making
$ hcp too stable relative to Au5Sn. The phase diagram is only approximately
$ reproduced with respect to these two phases. The energies here are very
$ sensitive, so some rounding error of the Au5Sn composition could also be
$ the cause.
$
$ The structure of the Au10Sn phase seems not to be completely
$ determined. In LB it is quoted as Ni3Ti_D024 or alpha-La (dhcp). Since it
$ is stable between the disordered fcc and hcp phases it does not seem
$ probable that it should have the ordered Ni3Ti_D024 structure. Thus, it is
$ assumed here to have the dhcp structure. This is also consistent with
$ modelling it as a disordered phase.
$
$ ------------------------------------------------------------------------------
 TEMP-LIM 298.15 6000.00 !
$
$ELEMENT NAME  REF. STATE               ATOMIC MASS H298-H0    S298    !
$
 ELEMENT VA   VACUUM                      0.0          0.0      0.0    ! 
 ELEMENT AU   FCC_A1                    196.9665    6016.592   47.4884 ! 
 ELEMENT SN   BCT_A5                    118.69      6323.      51.18   ! 
$ ------------------------------------------------------------------------------
$ Phase definitions
$
 PHASE LIQUID:L % 1 1 !
 CONST LIQUID:L : AU SN : !
$
$ Fcc (cF4) and MeX (cF8)
$
 PHASE FCC_A1 %A 2 1 1 !
 CONST FCC_A1 : AU% SN : VA : !
$
$ Bcc (cI2, Im-3m)
$
 PHASE BCC_A2 %B 2 1 3 !
 CONST BCC_A2 : AU SN : VA : !
$
$ Hcp (hP2, P6_3/mmc) and Me2X (NiAs-type, hP4, P6_3/mmc, B8_1), zeta
$
 PHASE HCP_A3 %A 2 1 0.5 !
 CONST HCP_A3 : AU SN : VA : !
$
$ Prototype alpha-La (SB A3', hP4, P6_3/mmc), Au10Sn, beta
$
 PHASE DHCP %A 1 1 !
 CONST DHCP : AU SN : !
$
$ Prototype C (cF8, Fd-3m)
$
 PHASE DIAMOND_A4 % 1 1 !
 CONST DIAMOND_A4 : SN : !
$
$ Prototype beta-Sn (tI4, I4_1/amd)
$
 PHASE BCT_A5 % 1 1 !
 CONST BCT_A5 : SN : !
$
$ Prototype Au5Sn (hR6, R32), zeta-prime
$
 PHASE AU5SN % 2 5 1 !
 CONST AU5SN : AU : SN : !
$
$ Prototype NiAs (hP4, P6_3/mmc), delta
$
 PHASE AUSN_B81 % 2 1 1 !
 CONST AUSN_B81 : AU : SN : !
$
$ Prototype AuSn2 (oP24, Pbca), epsilon
$
 PHASE AUSN2 % 2 1 2 !
 CONST AUSN2 : AU : SN : !
$
$ Prototype PtSn4 (oC20, Ccce), eta
$
 PHASE AUSN4_D1C % 2 1 4 !
 CONST AUSN4_D1C : AU : SN : !
$ ------------------------------------------------------------------------------
$ Defaults
$
 DEFINE-SYSTEM-DEFAULT ELEMENT 2 !
 DEFAULT-COM DEFINE_SYSTEM_ELEMENT VA !
 TYPE-DEF % SEQ * !
 TYPE-DEF A GES AMEND_PHASE_DESCRIPTION @ MAGNETIC -3 0.28 !
 TYPE-DEF B GES AMEND_PHASE_DESCRIPTION @ MAGNETIC -1 0.4 !
 FUNCTION ZERO      298.15  0;                                         6000 N !
 FUNCTION UN_ASS    298.15  0;                                         6000 N !
 FUNCTION R         298.15  +8.31451;                                  6000 N !
$ ------------------------------------------------------------------------------
$ Element data
$ ------------------------------------------------------------------------------
$ Au
$
$ DHCP added in unary 5.0
$ DHCP replaced by the value from 92Ans in SGSOL 5.0
$
$ HCP_A3 and BCT_A5 from 88Che1 not included in unary
$
$ The DHCP phase is labelled D0_24 in 03Liu and alpha-prime in 92Ans. The
$ phase is present between the fcc and hcp phases in the Au-Sn and Au-In
$ systems. The value for DHCP from 92Ans was used to model these systems,
$ thus this value must be included in the unary database and not the 04Du
$ value.
$
 PAR  G(FCC_A1,AU:VA),,                 +GHSERAU;                3200 N 91Din !
 PAR  G(HCP_A3,AU:VA),,                 +GHSERAU+240.75+1.6*T;   3200 N 91Din !
$PAR  G(HCP_A3,AU:VA),,                 +GHSERAU+550+0.3*T;      3200 N 88Che1 !
 PAR  G(BCC_A2,AU:VA),,                 +GHSERAU+4250-1.1*T;     3200 N 91Din !
$PAR  G(BCT_A5,AU),,                    +GHSERAU+4184;           3200 N 88Che1 !
 PAR  G(DHCP,AU),,                      +GHSERAU+125+0.79*T;     3200 N 92Ans !
$PAR  G(DHCP,AU),,                      +GHSERAU+5000;           3200 N 04Du !
 PAR  G(LIQUID,AU),,                    +GHSERAU
             +12552-9.385866*T;                                  3200 N 91Din !
$
 FUNCTION GHSERAU   298.15  -6938.856+106.830098*T-22.75455*T*LN(T)
       -0.00385924*T**2+3.79625E-07*T**3-25097*T**(-1);
       929.40  Y  -93586.481+1021.69543*T-155.706745*T*LN(T)
       +0.08756015*T**2-1.1518713E-05*T**3+10637210*T**(-1);
      1337.33  Y  +314067.829-2016.37825*T+263.252259*T*LN(T)
       -0.118216828*T**2+8.923844E-06*T**3-67999832*T**(-1);
      1735.80  Y  -12133.783+165.272524*T-30.9616*T*LN(T);
      3200.00  N !
$ ------------------------------------------------------------------------------
$ Sn
$
$ Note! Old values for fcc-Sn and hcp-Sn are used.
$
$ FCC_A1 revised in unary 3.0
$ HCP_A3 revised in unary 4.1
$ TETRAGONAL_A6 added in unary 4.1
$ CBCC_A12 and CUB_A13 added in unary 4.4
$ FCC_A1 modified in unary 5.0
$ DHCP and TET_ALPHA1_A6 added in unary 5.0
$
$ The DHCP phase is labelled D0_24 in 03Liu and alpha-prime in 92Ans. The
$ phase is present between the fcc and hcp phases in the Au-Sn and Au-In
$ systems.
$
 PAR  G(BCT_A5,SN)              100.00  +GHSERSN;                3000 N 91Din !
 PAR  G(DIAMOND_A4,SN)          100.00  +GDIASN;                 3000 N 91Din !
$PAR  G(FCC_A1,SN:VA)           100.00  +GHSERSN+5510-8.46*T;    3000 N 89Fec !
 PAR  G(FCC_A1,SN:VA)           100.00  +GHSERSN+4150-5.2*T;     3000 N 91Din !
 PAR  G(BCC_A2,SN:VA)           100.00  +GHSERSN+4400-6*T;       3000 N 91Din !
$PAR  G(HCP_A3,SN:VA)           100.00  +GHSERSN+3900-7.646*T;   3000 N Ansar !
 PAR  G(HCP_A3,SN:VA)           100.00  +GHSERSN+3900-4.4*T;     3000 N 91Din !
 PAR  G(DHCP,SN)                100.00  +GHSERSN+3803.52-3.46*T; 3000 N 03Liu !
$PAR  G(RHOMBOHEDRAL_A7,SN)     100.00  +GHSERSN+2035;           3000 N 91Din !
$PAR  G(TETRAGONAL_A6,SN)       100.00  +GHSERSN+5387-8.26212*T; 3000 N 99Ans !
$PAR  G(CBCC_A12,SN:VA)         100.00  +GHSERSN+2000;           3000 N 01Mie !
$PAR  G(CUB_A13,SN:VA)          100.00  +GHSERSN+2000;           3000 N 01Mie !
$PAR  G(TET_ALPHA1_A6,SN)       100.00  +GHSERSN+5510-8.46*T;    3000 N 99Ans !
 PAR  G(LIQUID,SN)              100.00  +GLIQSN;                 3000 N 91Din !
$
 FUNCTION GHSERSN   100.00  -7958.517+122.765451*T-25.858*T*LN(T)
       +5.1185E-04*T**2-3.192767E-06*T**3+18440*T**(-1);
       250.00  Y  -5855.135+65.443315*T-15.961*T*LN(T)
       -0.0188702*T**2+3.121167E-06*T**3-61960*T**(-1);
       505.08  Y  +2524.724+4.005269*T-8.2590486*T*LN(T)
       -0.016814429*T**2+2.623131E-06*T**3-1081244*T**(-1)-1.2307E+25*T**(-9);
       800.00  Y  -8256.959+138.99688*T-28.4512*T*LN(T)-1.2307E+25*T**(-9);
      3000.00  N !
 FUNCTION GDIASN    100.00  -9579.608+114.007785*T-22.972*T*LN(T)
       -0.00813975*T**2+2.7288E-06*T**3+25615*T**(-1);
       298.15  Y  -9063.001+104.84654*T-21.5750771*T*LN(T)
       -0.008575282*T**2+1.784447E-06*T**3-2544*T**(-1);
       800.00  Y  -10909.351+147.396535*T-28.4512*T*LN(T);
      3000.00  N !
 FUNCTION GLIQSN    100.00  +7103.092-14.087767*T+GHSERSN+1.47031E-18*T**7;
       505.08  Y  +6971.586-13.814383*T+GHSERSN+1.2307E+25*T**(-9);
       800.00  Y  -1285.372+125.182498*T-28.4512*T*LN(T);
      3000.00  N !
 FUNCTION GBCCSN    298.15  +GHSERSN+4400-6*T;                         3000 N !
$ ------------------------------------------------------------------------------
$ Binary system
$
$ J. Hu, M. Xie, Y. Chen, J. Fang, Q. Zhang,
$ Mater. Res. Express, 9, 016507(2022).
$
$ Modified from 09Don/03Liu.
$
$ Checked against paper. Checked at 6000 K.
$
$ Note! Old values for fcc-Sn and hcp-Sn are used.
$
$ There seem to be some problem with the hcp and/or Au5Sn parameters, making
$ hcp too stable relative to Au5Sn. The phase diagram is only approximately
$ reproduced with respect to these two phases. The energies here are very
$ sensitive, so some rounding error of the Au5Sn composition could also be
$ the cause.
$
$ The structure of the Au10Sn phase seems not to be completely
$ determined. In LB it is quoted as Ni3Ti_D024 or alpha-La (dhcp). Since it
$ is stable between the disordered fcc and hcp phases it does not seem
$ probable that it should have the ordered Ni3Ti_D024 structure. Thus, it is
$ assumed here to have the dhcp structure. This is also consistent with
$ modelling it as a disordered phase.
$
 PAR  L(LIQUID,AU,SN;0),,               -48822.94+19.6767*T
             -2.8429*T*LN(T);,,                                       N 03Liu !
 PAR  L(LIQUID,AU,SN;1),,               -17990.36+0.7892*T;,,         N 03Liu !
 PAR  L(LIQUID,AU,SN;2),,               -5222.53;,,                   N 03Liu !
$
 PAR  L(FCC_A1,AU,SN:VA;0),,            -28802.84-5.5753*T;,,         N 03Liu !
 PAR  L(FCC_A1,AU,SN:VA;1),,            +8515.07-11.7873*T;,,         N 03Liu !
 PAR  L(FCC_A1,AU,SN:VA;2),,            +368.57;,,                    N 03Liu !
$
 PAR  L(HCP_A3,AU,SN:VA;0),,            -12267.5-3.2364*T;,,          N 22Hu !
 PAR  L(HCP_A3,AU,SN:VA;1),,            -20090.8-29.56*T;,,           N 22Hu !
$
 PAR  L(DHCP,AU,SN;0),,                 -13427.03-5.2576*T;,,         N 03Liu !
 PAR  L(DHCP,AU,SN;1),,                 -14823.12-21.1189*T;,,        N 03Liu !
$
 PAR  G(AU5SN,AU:SN),,                  +5*GHSERAU+GHSERSN
             -27493.62-12.0306*T;,,                                   N 22Hu !
 PAR  G(AUSN_B81,AU:SN),,               +GHSERAU+GHSERSN
             -31690.8+4.5916*T;,,                                     N 22Hu !
 PAR  G(AUSN2,AU:SN),,                  +GHSERAU+2*GHSERSN
             -45000+19.9176*T;,,                                      N 22Hu !
 PAR  G(AUSN4_D1C,AU:SN),,              +GHSERAU+4*GHSERSN
             -41960.05+9.755*T;,,                                     N 22Hu !
$
$ Metastable
$
 PAR  L(BCC_A2,AU,SN:VA;0),,            -28802-7.5*T;,,               N Same !
 PAR  L(BCC_A2,AU,SN:VA;1),,            +8515.1-11.7873*T;,,          N Same !
 PAR  L(BCC_A2,AU,SN:VA;2),,            +368.6;,,                     N Same !
$ ------------------------------------------------------------------------------
$
$
 LIST-OF-REFERENCE
 NUMBER  SOURCE
  Null   'Unknown source'
  Same   'Same or similar interaction as in the corresponding stable phase'
  COST   'COST 507 database'
  Ansar  'Himo Ansara, unpublished, SGTE unary database V.4.1, 1999; Sn'
  88Che1 'P.-Y. Chevalier, Thermochim. Acta, 130, 1-13(1988); Au, Sn'
  89Fec  'H.J. Fecht, M.X. Zhang, Y.A. Chang, J.H. Perepezko,
          Metall. Trans. A, 20A, 795-803(1989),
          SGTE unary database V.3.0, 1996; Sn'
  91Din  'A.T. Dinsdale, Calphad, 15, 317-425(1991).'
  92Ans  'I. Ansara, J.-Ph. Nabot, Calphad, 16, 13-18(1992); Au'
  99Ans  'I. Ansara, S.G. Fries, H.L. Lukas, unpublished, 1999,
          SGTE unary database V.5.0, 2009; In, Sn'
  01Mie  'J. Miettinen, Calphad, 25, 43-58(2001),
          SGTE unary database V.4.4, 2001; Sn, Zn'
  03Liu  'H.S. Liu, C.L. Liu, K. Ishida, Z.P. Jin, J. Electron. Mater.,
          32, 1290-96(2003); Au-Sn,
          SGTE unary database V.5.0, 2009; Sn'
  04Du   'Z. Du, C. Guo, D. Lu, J. Alloys Compd., 364, 117-20(2004),
          SGTE unary database V.5.0, 2009; Au'
  22Hu   'J. Hu, M. Xie, Y. Chen, J. Fang, Q. Zhang,
          Mater. Res. Express, 9, 016507(2022); Au-Sn'
!

File: data/databases/sgte-binary/AuSn-88Che.tdb
$
$ Database for Au-Sn from P.-Y. Chevalier 1988
$
$ P.-Y. Chevalier, Thermochim. Acta, 130, 1-13(1988).
$
$ Dataset created 2015.04.06 by Bengt Hallstedt.
$ 2020.12.22: Modified for use with GES6.
$
$ Note! Old values for hcp-Au, fcc-Sn and hcp-Sn are used.
$
$ Equilibria involving Au10Sn and Au5Sn are up to 13 K different. Other
$ invariant equilibria differ less than 1 K.
$
$ ------------------------------------------------------------------------------
 TEMP-LIM 298.15 6000.00 !
$
$ELEMENT NAME  REF. STATE               ATOMIC MASS H298-H0    S298    !
$
 ELEMENT VA   VACUUM                      0.0          0.0      0.0    ! 
 ELEMENT AU   FCC_A1                    196.9665    6016.592   47.4884 ! 
 ELEMENT SN   BCT_A5                    118.69      6323.      51.18   ! 
$ ------------------------------------------------------------------------------
$ Phase definitions
$
 PHASE LIQUID:L % 1 1 !
 CONST LIQUID:L : AU SN : !
$
$ Fcc (cF4) and MeX (cF8)
$
 PHASE FCC_A1 %A 2 1 1 !
 CONST FCC_A1 : AU% SN : VA : !
$
$ Bcc (cI2, Im-3m)
$
 PHASE BCC_A2 %B 2 1 3 !
 CONST BCC_A2 : AU SN : VA : !
$
$ Hcp (hP2, P6_3/mmc) and Me2X (NiAs-type, hP4, P6_3/mmc, B8_1)
$
 PHASE HCP_A3 %A 2 1 0.5 !
 CONST HCP_A3 : AU SN : VA : !
$
$ Prototype C (cF8, Fd-3m)
$
 PHASE DIAMOND_A4 % 1 1 !
 CONST DIAMOND_A4 : SN : !
$
$ Prototype beta-Sn (tI4, I4_1/amd)
$
 PHASE BCT_A5 % 1 1 !
 CONST BCT_A5 : AU SN% : !
$
$ Prototype Ni3Ti (hP16, P6_3/mmc)
$ or possibly alpha-La (hP4, P6_3/mmc)
$
 PHASE AU10SN_D024 % 2 0.909 0.091 !
 CONST AU10SN_D024 : AU : SN : !
$
$ Prototype Au5Sn (hR6, R32)
$
 PHASE AU5SN % 2 0.833 0.167 !
 CONST AU5SN : AU : SN : !
$
$ Prototype NiAs (hP4, P6_3/mmc)
$
 PHASE AUSN_B81 % 2 1 1 !
 CONST AUSN_B81 : AU : SN : !
$
$ Prototype AuSn2 (oP24, Pbca)
$
 PHASE AUSN2 % 2 1 2 !
 CONST AUSN2 : AU : SN : !
$
$ Prototype PtSn4 (oC20, Ccce)
$
 PHASE AUSN4_D1C % 2 1 4 !
 CONST AUSN4_D1C : AU : SN : !
$ ------------------------------------------------------------------------------
$ Defaults
$
 DEFINE-SYSTEM-DEFAULT ELEMENT 2 !
 DEFAULT-COM DEFINE_SYSTEM_ELEMENT VA !
 TYPE-DEF % SEQ * !
 TYPE-DEF A GES AMEND_PHASE_DESCRIPTION @ MAGNETIC -3 0.28 !
 TYPE-DEF B GES AMEND_PHASE_DESCRIPTION @ MAGNETIC -1 0.4 !
 FUNCTION ZERO      298.15  0;                                         6000 N !
 FUNCTION UN_ASS    298.15  0;                                         6000 N !
 FUNCTION R         298.15  +8.31451;                                  6000 N !
$ ------------------------------------------------------------------------------
$ Element data
$ ------------------------------------------------------------------------------
$ Au
$
$ Note! Non-SGTE value for hcp-Au used.
$
$ DHCP added in unary 5.0
$
$ DHCP replaced by the value from 92Ans in SGSOL 5.0
$
$ HCP_A3 and BCT_A5 from 88Che1 not included in unary
$
$ The DHCP phase is labelled D0_24 in 03Liu and alpha-prime in 92Ans. The
$ phase is present between the fcc and hcp phases in the Au-Sn and Au-In
$ systems. The value for DHCP from 92Ans was used to model these systems,
$ thus this value must be included in the unary database and not the 04Du
$ value.
$
 PAR  G(FCC_A1,AU:VA),,                 +GHSERAU;                3200 N 91Din !
$PAR  G(HCP_A3,AU:VA),,                 +GHSERAU+240.75+1.6*T;   3200 N 91Din !
 PAR  G(HCP_A3,AU:VA),,                 +GHSERAU+550+0.3*T;      3200 N 88Che1 !
 PAR  G(BCC_A2,AU:VA),,                 +GHSERAU+4250-1.1*T;     3200 N 91Din !
 PAR  G(BCT_A5,AU),,                    +GHSERAU+4184;           3200 N 88Che1 !
$PAR  G(DHCP,AU),,                      +GHSERAU+125+0.79*T;     3200 N 92Ans !
$PAR  G(DHCP,AU),,                      +GHSERAU+5000;           3200 N 04Du !
 PAR  G(LIQUID,AU),,                    +GHSERAU
             +12552-9.385866*T;                                  3200 N 91Din !
$
 FUNCTION GHSERAU   298.15  -6938.856+106.830098*T-22.75455*T*LN(T)
       -0.00385924*T**2+3.79625E-07*T**3-25097*T**(-1);
       929.40  Y  -93586.481+1021.69543*T-155.706745*T*LN(T)
       +0.08756015*T**2-1.1518713E-05*T**3+10637210*T**(-1);
      1337.33  Y  +314067.829-2016.37825*T+263.252259*T*LN(T)
       -0.118216828*T**2+8.923844E-06*T**3-67999832*T**(-1);
      1735.80  Y  -12133.783+165.272524*T-30.9616*T*LN(T);
      3200.00  N !
$ ------------------------------------------------------------------------------
$ Sn
$
$ Note! Old values for fcc-Sn and hcp-Sn are used.
$
$ FCC_A1 revised in unary 3.0
$ HCP_A3 revised in unary 4.1
$ TETRAGONAL_A6 added in unary 4.1
$ CBCC_A12 and CUB_A13 added in unary 4.4
$ FCC_A1 modified in unary 5.0
$ DHCP and TET_ALPHA1_A6 added in unary 5.0
$
$ The DHCP phase is labelled D0_24 in 03Liu and alpha-prime in 92Ans. The
$ phase is present between the fcc and hcp phases in the Au-Sn and Au-In
$ systems.
$
 PAR  G(BCT_A5,SN)              100.00  +GHSERSN;                3000 N 91Din !
 PAR  G(DIAMOND_A4,SN)          100.00  +GDIASN;                 3000 N 91Din !
$PAR  G(FCC_A1,SN:VA)           100.00  +GHSERSN+5510-8.46*T;    3000 N 89Fec !
 PAR  G(FCC_A1,SN:VA)           100.00  +GHSERSN+4150-5.2*T;     3000 N 91Din !
 PAR  G(BCC_A2,SN:VA)           100.00  +GHSERSN+4400-6*T;       3000 N 91Din !
$PAR  G(HCP_A3,SN:VA)           100.00  +GHSERSN+3900-7.646*T;   3000 N Ansar !
 PAR  G(HCP_A3,SN:VA)           100.00  +GHSERSN+3900-4.4*T;     3000 N 91Din !
$PAR  G(DHCP,SN)                100.00  +GHSERSN+3803.52-3.46*T; 3000 N 03Liu !
$PAR  G(RHOMBOHEDRAL_A7,SN)     100.00  +GHSERSN+2035;           3000 N 91Din !
$PAR  G(TETRAGONAL_A6,SN)       100.00  +GHSERSN+5387-8.26212*T; 3000 N 99Ans !
$PAR  G(CBCC_A12,SN:VA)         100.00  +GHSERSN+2000;           3000 N 01Mie !
$PAR  G(CUB_A13,SN:VA)          100.00  +GHSERSN+2000;           3000 N 01Mie !
$PAR  G(TET_ALPHA1_A6,SN)       100.00  +GHSERSN+5510-8.46*T;    3000 N 99Ans !
 PAR  G(LIQUID,SN)              100.00  +GLIQSN;                 3000 N 91Din !
$
 FUNCTION GHSERSN   100.00  -7958.517+122.765451*T-25.858*T*LN(T)
       +5.1185E-04*T**2-3.192767E-06*T**3+18440*T**(-1);
       250.00  Y  -5855.135+65.443315*T-15.961*T*LN(T)
       -0.0188702*T**2+3.121167E-06*T**3-61960*T**(-1);
       505.08  Y  +2524.724+4.005269*T-8.2590486*T*LN(T)
       -0.016814429*T**2+2.623131E-06*T**3-1081244*T**(-1)-1.2307E+25*T**(-9);
       800.00  Y  -8256.959+138.99688*T-28.4512*T*LN(T)-1.2307E+25*T**(-9);
      3000.00  N !
 FUNCTION GDIASN    100.00  -9579.608+114.007785*T-22.972*T*LN(T)
       -0.00813975*T**2+2.7288E-06*T**3+25615*T**(-1);
       298.15  Y  -9063.001+104.84654*T-21.5750771*T*LN(T)
       -0.008575282*T**2+1.784447E-06*T**3-2544*T**(-1);
       800.00  Y  -10909.351+147.396535*T-28.4512*T*LN(T);
      3000.00  N !
 FUNCTION GLIQSN    100.00  +7103.092-14.087767*T+GHSERSN+1.47031E-18*T**7;
       505.08  Y  +6971.586-13.814383*T+GHSERSN+1.2307E+25*T**(-9);
       800.00  Y  -1285.372+125.182498*T-28.4512*T*LN(T);
      3000.00  N !
 FUNCTION GBCCSN    298.15  +GHSERSN+4400-6*T;                         3000 N !
$ ------------------------------------------------------------------------------
$ Binary system
$
$ P.-Y. Chevalier, Thermochim. Acta, 130, 1-13(1988).
$
$ Checked against paper. Checked at 6000 K.
$
$ Note! Old values for hcp-Au, fcc-Sn and hcp-Sn are used.
$
$ Equilibria involving Au10Sn and Au5Sn are up to 13 K different. Other
$ invariant equilibria differ less than 1 K.
$
 PAR  L(LIQUID,AU,SN;0),,               -47403.1-3.24717*T;,,         N 88Che1 !
 PAR  L(LIQUID,AU,SN;1),,               -15273.5-3.20514*T;,,         N 88Che1 !
 PAR  L(LIQUID,AU,SN;2),,               -10437.3+9.30294*T;,,         N 88Che1 !
 PAR  L(LIQUID,AU,SN;3),,               -11770+13.03362*T;,,          N 88Che1 !
$
 PAR  L(FCC_A1,AU,SN:VA;0),,            -8438.7-20.82759*T;,,         N 88Che1 !
 PAR  L(FCC_A1,AU,SN:VA;1),,            -12351.5;,,                   N 88Che1 !
$
 PAR  L(HCP_A3,AU,SN:VA;0),,            -19286.9+17.4066*T;,,         N 88Che1 !
 PAR  L(HCP_A3,AU,SN:VA;1),,            -50263.4-41.24114*T;,,        N 88Che1 !
 PAR  L(HCP_A3,AU,SN:VA;2),,            +44703;,,                     N 88Che1 !
$
 PAR  L(BCT_A5,AU,SN;0),,               -7191.9-22.67792*T;,,         N 88Che1 !
$
 PAR  G(AU10SN_D024,AU:SN),,            +0.909*GHSERAU+0.091*GHSERSN
             -1546.8-4.29185*T;,,                                     N 88Che1 !
 PAR  G(AU5SN,AU:SN),,                  +0.833*GHSERAU+0.167*GHSERSN
             -4200-4.05185*T;,,                                       N 88Che1 !
 PAR  G(AUSN_B81,AU:SN),,               +GHSERAU+GHSERSN
             -30288.4+1.3798*T;,,                                     N 88Che1 !
 PAR  G(AUSN2,AU:SN),,                  +GHSERAU+2*GHSERSN
             -42651.3+14.24928*T;,,                                   N 88Che1 !
 PAR  G(AUSN4_D1C,AU:SN),,              +GHSERAU+4*GHSERSN
             -37198.1-0.2183*T;,,                                     N 88Che1 !
$
$ Metastable
$
 PAR  L(BCC_A2,AU,SN:VA;0),,            -8438.7-20.82759*T;,,         N Same !
 PAR  L(BCC_A2,AU,SN:VA;1),,            -12351.5;,,                   N Same !
$ ------------------------------------------------------------------------------
$
$
 LIST-OF-REFERENCE
 NUMBER  SOURCE
  Null   'Unknown source'
  Same   'Same or similar interaction as in the corresponding stable phase'
  COST   'COST 507 database'
  Ansar  'Himo Ansara, unpublished, SGTE unary database V.4.1, 1999; Sn'
  88Che1 'P.-Y. Chevalier, Thermochim. Acta, 130, 1-13(1988); Au, Sn, Au-Sn'
  89Fec  'H.J. Fecht, M.X. Zhang, Y.A. Chang, J.H. Perepezko,
          Metall. Trans. A, 20A, 795-803(1989),
          SGTE unary database V.3.0, 1996; Sn'
  91Din  'A.T. Dinsdale, Calphad, 15, 317-425(1991).'
  92Ans  'I. Ansara, J.-Ph. Nabot, Calphad, 16, 13-18(1992); Au'
  99Ans  'I. Ansara, S.G. Fries, H.L. Lukas, unpublished, 1999,
          SGTE unary database V.5.0, 2009; In, Sn'
  01Mie  'J. Miettinen, Calphad, 25, 43-58(2001),
          SGTE unary database V.4.4, 2001; Sn, Zn'
  03Liu  'H.S. Liu, C.L. Liu, K. Ishida, Z.P. Jin, J. Electron. Mater.,
          32, 1290-96(2003), SGTE unary database V.5.0, 2009; Sn'
  04Du   'Z. Du, C. Guo, D. Lu, J. Alloys Compd., 364, 117-20(2004),
          SGTE unary database V.5.0, 2009; Au'
!

File: data/databases/sgte-binary/AuTb-16Otm.tdb
$
$ Database for Au-Tb from S. Otmani and K. Mahdouk 2016.
$
$ S. Otmani, K. Mahdouk, J. Alloys Compd., 670, 369-73(2016).
$
$ Dataset created 2018.03.31 by Bengt Hallstedt.
$ 2020.12.22: Modified for use with GES6.
$
$ Ugly liquid interaction. The fcc and bcc interactions are misprinted.
$
$ The Au10Tb7 stability had to be adjusted. The peritectic temperature is now
$ about 30 K too high. The cause is insufficient number of decimals in the
$ compound composition.
$
$ Invariant equilibria differ by up to 12 K (except Au10Tb7 peritectic) because
$ of insufficient number of decimals in compound compositions.
$
$ There is an inverse miscibility gap with a minimum at 4600 K and x(Tb)=0.50.
$
$ ------------------------------------------------------------------------------
 TEMP-LIM 298.15 6000.00 !
$
$ELEMENT NAME  REF. STATE               ATOMIC MASS H298-H0    S298    !
$
 ELEMENT VA   VACUUM                      0.0          0.0      0.0    ! 
 ELEMENT AU   FCC_A1                    196.9665    6016.592   47.4884 ! 
 ELEMENT TB   HCP_A3                    158.9254    9426.552   73.3037 ! 
$ ------------------------------------------------------------------------------
$ Phase definitions
$
 PHASE LIQUID:L % 1 1 !
 CONST LIQUID:L : AU TB : !
$
$ Fcc (cF4) and MeX (cF8)
$
 PHASE FCC_A1 %A 2 1 1 !
 CONST FCC_A1 : AU% TB : VA : !
$
$ Bcc (cI2, Im-3m)
$
 PHASE BCC_A2 %B 2 1 3 !
 CONST BCC_A2 : AU TB% : VA : !
$
$ Hcp (hP2, P6_3/mmc) and Me2X (NiAs-type, hP4, P6_3/mmc, B8_1), zeta
$
 PHASE HCP_A3 %A 2 1 0.5 !
 CONST HCP_A3 : AU TB% : VA : !
$
$ Prototype Au6Sm (tP56, P4_2/ncm)
$
 PHASE AU6TB % 2 6 1 !
 CONST AU6TB : AU : TB : !
$
$ Prototype Ag51Gd14 (hP68, P6/m)
$
 PHASE AU51TB14 % 2 51 14 !
 CONST AU51TB14 : AU : TB : !
$
$ Prototype Cu3Ti (oP8, Pmmn)
$
 PHASE AU3TB_D0A % 2 3 1 !
 CONST AU3TB_D0A : AU : TB : !
$
$ Prototype MoSi2 (tI6, I4/mmm)
$
 PHASE AU2TB_C11B % 2 2 1 !
 CONST AU2TB_C11B : AU : TB : !
$
$ Prototype Au10Gd7 (tI136, I4_1/acd)
$
 PHASE AU10TB7 % 2 10 7 !
 CONST AU10TB7 : AU : TB : !
$
$ Prototype Pd4Pu3 (hR14, R-3) 
$
 PHASE AU4TB3 % 2 4 3 !
 CONST AU4TB3 : AU : TB : !
$
$ Prototype CrB (oC8, Cmcm)
$
 PHASE AUTB_B33 % 2 1 1 !
 CONST AUTB_B33 : AU : TB : !
$
$ Prototype CsCl (cP2, Pm3m)
$
 PHASE AUTB_B2 % 2 1 1 !
 CONST AUTB_B2 : AU : TB : !
$
$ Prototype Co2Si (oP12, Pnma)
$
 PHASE AUTB2_C37 % 2 1 2 !
 CONST AUTB2_C37 : AU : TB : !
$ ------------------------------------------------------------------------------
$ Defaults
$
 DEFINE-SYSTEM-DEFAULT ELEMENT 2 !
 DEFAULT-COM DEFINE_SYSTEM_ELEMENT VA !
 TYPE-DEF % SEQ * !
 TYPE-DEF A GES AMEND_PHASE_DESCRIPTION @ MAGNETIC -3 0.28 !
 TYPE-DEF B GES AMEND_PHASE_DESCRIPTION @ MAGNETIC -1 0.4 !
 FUNCTION ZERO      298.15  0;                                         6000 N !
 FUNCTION UN_ASS    298.15  0;                                         6000 N !
 FUNCTION R         298.15  +8.31451;                                  6000 N !
$ ------------------------------------------------------------------------------
$ Element data
$ ------------------------------------------------------------------------------
$ Au
$
$ DHCP added in unary 5.0
$ DHCP replaced by the value from 92Ans in SGSOL 5.0
$
$ HCP_A3 and BCT_A5 from 88Che1 not included in unary
$
$ The DHCP phase is labelled D0_24 in 03Liu and alpha-prime in 92Ans. The
$ phase is present between the fcc and hcp phases in the Au-Sn and Au-In
$ systems. The value for DHCP from 92Ans was used to model these systems,
$ thus this value must be included in the unary database and not the 04Du
$ value.
$
 PAR  G(FCC_A1,AU:VA),,                 +GHSERAU;                3200 N 91Din !
 PAR  G(HCP_A3,AU:VA),,                 +GHSERAU+240.75+1.6*T;   3200 N 91Din !
$PAR  G(HCP_A3,AU:VA),,                 +GHSERAU+550+0.3*T;      3200 N 88Che1 !
 PAR  G(BCC_A2,AU:VA),,                 +GHSERAU+4250-1.1*T;     3200 N 91Din !
$PAR  G(BCT_A5,AU),,                    +GHSERAU+4184;           3200 N 88Che1 !
$PAR  G(DHCP,AU),,                      +GHSERAU+125+0.79*T;     3200 N 92Ans !
$PAR  G(DHCP,AU),,                      +GHSERAU+5000;           3200 N 04Du !
 PAR  G(LIQUID,AU),,                    +GHSERAU
             +12552-9.385866*T;                                  3200 N 91Din !
$
 FUNCTION GHSERAU   298.15  -6938.856+106.830098*T-22.75455*T*LN(T)
       -0.00385924*T**2+3.79625E-07*T**3-25097*T**(-1);
       929.40  Y  -93586.481+1021.69543*T-155.706745*T*LN(T)
       +0.08756015*T**2-1.1518713E-05*T**3+10637210*T**(-1);
      1337.33  Y  +314067.829-2016.37825*T+263.252259*T*LN(T)
       -0.118216828*T**2+8.923844E-06*T**3-67999832*T**(-1);
      1735.80  Y  -12133.783+165.272524*T-30.9616*T*LN(T);
      3200.00  N !
$ ------------------------------------------------------------------------------
$ Tb
$
$ RHOMBOHEDRAL_A7 from 11Wan not included in unary
$ FCC_A1 from 09Wan6 not included in unary
$
 PAR  G(HCP_A3,TB:VA),,                 +GHSERTB;                3000 N 91Din !
 PAR  G(BCC_A2,TB:VA),,                 +GBCCTB;                 3000 N 91Din !
 PAR  G(FCC_A1,TB:VA),,                 +GHSERTB+5000;           3000 N 09Wan6 !
$PAR  G(RHOMBOHEDRAL_A7,TB),,           +GHSERTB+5000;           3000 N 11Wan !
 PAR  G(LIQUID,TB),,                    +GLIQTB;                 3000 N 91Din !
$
 FUNCTION GHSERTB   298.15  -20842.158+409.309555*T-77.5006*T*LN(T)
       +0.0832265*T**2-2.5672833E-05*T**3+562430*T**(-1);
       600.00  Y  -8772.606+102.61162*T-25.8659*T*LN(T)
       -0.002757005*T**2-8.05838E-07*T**3+172355*T**(-1);
      1200.00  Y  -7944.942+101.7776*T-25.9584*T*LN(T)
       -0.001676335*T**2-1.067632E-06*T**3;
      1562.00  Y  -265240.309+1456.04268*T-200.215695*T*LN(T)
       +0.041615159*T**2-2.044697E-06*T**3+65043790*T**(-1);
      3000.00  N !
 FUNCTION GBCCTB    298.15  +4167.835-2.652707*T+GHSERTB;
      1200.00  Y  +633060.245-5157.77779*T+706.580596*T*LN(T)
       -0.373763517*T**2+3.4100235E-05*T**3-1.03233571E+08*T**(-1);
      1562.00  Y  -23398.029+257.388486*T-46.4842*T*LN(T);
      3000.00  N !
 FUNCTION GLIQTB    298.15  +3945.831+29.867521*T-14.252646*T*LN(T)
       -0.020466105*T**2+2.17475E-06*T**3-160724*T**(-1);
      1562.00  Y  -13247.649+251.16889*T-46.4842*T*LN(T);
      3000.00  N !
$ ------------------------------------------------------------------------------
$ Binary system
$
$ S. Otmani, K. Mahdouk, J. Alloys Compd., 670, 369-73(2016).
$
$ Checked against paper. Checked at 6000 K.
$
$ Ugly liquid interaction. The fcc and bcc interactions are misprinted.
$
$ The Au10Tb7 stability had to be adjusted. The peritectic temperature is now
$ about 30 K too high. The cause is insufficient number of decimals in the
$ compound composition.
$
$ Invariant equilibria differ by up to 12 K (except Au10Tb7 peritectic) because
$ of insufficient number of decimals in compound compositions.
$
$ There is an inverse miscibility gap with a minimum at 4600 K and x(Tb)=0.50.
$
 PAR  L(LIQUID,AU,TB;0),,               -318404.96+40.29*T;,,         N 16Otm !
 PAR  L(LIQUID,AU,TB;1),,               -87263.4+19.39*T;,,           N 16Otm !
 PAR  L(LIQUID,AU,TB;2),,               +120664.9-71.78*T;,,          N 16Otm !
$
 PAR  L(FCC_A1,AU,TB:VA;0),,            -31570.71-23.829*T;,,         N 16Otm !
 PAR  L(BCC_A2,AU,TB:VA;0),,            -143826.12-3.767*T;,,         N 16Otm !
$ Interaction below is too large
$PAR  L(BCC_A2,AU,TB:VA;0),,            -175136.13-2.087*T;,,         N 16Otm !
 PAR  L(HCP_A3,AU,TB:VA;0),,            -143826.12-3.767*T;,,         N 16Otm !
$
 PAR  G(AU6TB,AU:TB),,                  +6*GHSERAU+GHSERTB
             -385284.9+103.796*T;,,                                   N 16Otm !
 PAR  G(AU51TB14,AU:TB),,               +51*GHSERAU+14*GHSERTB
             -3991500.5+296.66*T;,,                                   N 16Otm !
 PAR  G(AU3TB_D0A,AU:TB),,              +3*GHSERAU+GHSERTB
             -258560+9.804*T;,,                                       N 16Otm !
 PAR  G(AU2TB_C11B,AU:TB),,             +2*GHSERAU+GHSERTB
             -218972.7+5.694*T;,,                                     N 16Otm !
 PAR  G(AU10TB7,AU:TB),,                +10*GHSERAU+7*GHSERTB
             -1381434.4+75.174*T;,,                                   N 16Otm !
$ Parameter from paper below
$PAR  G(AU10TB7,AU:TB),,                +10*GHSERAU+7*GHSERTB
$            -1379434.4+75.174*T;,,                                   N 16Otm !
 PAR  G(AU4TB3,AU:TB),,                 +4*GHSERAU+3*GHSERTB
             -581175.7+35.091*T;,,                                    N 16Otm !
 PAR  G(AUTB_B33,AU:TB),,               +GHSERAU+GHSERTB
             -181090.8+16.62*T;,,                                     N 16Otm !
 PAR  G(AUTB_B2,AU:TB),,                +GHSERAU+GHSERTB
             -178389.8+15.06*T;,,                                     N 16Otm !
 PAR  G(AUTB2_C37,AU:TB),,              +GHSERAU+2*GHSERTB
             -239018.4+50.145*T;,,                                    N 16Otm !
$ ------------------------------------------------------------------------------
$
$
 LIST-OF-REFERENCE
 NUMBER  SOURCE
  Null   'Unknown source'
  Same   'Same or similar interaction as in the corresponding stable phase'
  COST   'COST 507 database'
  88Che1 'P.-Y. Chevalier, Thermochim. Acta, 130, 1-13(1988); Au, Sn'
  91Din  'A.T. Dinsdale, Calphad, 15, 317-425(1991).'
  92Ans  'I. Ansara, J.-Ph. Nabot, Calphad, 16, 13-18(1992); Au'
  04Du   'Z. Du, C. Guo, D. Lu, J. Alloys Compd., 364, 117-20(2004),
          SGTE unary database V.5.0, 2009; Au'
  09Wan6 'S.L. Wang, C.P. Wang, X.J. Liu, A.T. Tang, F.S. Pan, K. Ishida,
          J. Alloys Compd., 484, 102-7(2009); Ho, Tb'
  11Wan  'S.L. Wang, Z.B. Hu, F. Gao, C.P. Wang, X.J. Liu,
          J. Phase Equilib. Diffus., 32, 441-46(2011); Tb'
  16Otm  'S. Otmani, K. Mahdouk, J. Alloys Compd., 670, 369-73(2016); Au-Tb'
!
