Repository: orchid-calphad/orchid-project.org

# orchid-project.org

Website and released data of **ORCHID** (Open Repository for CALPHAD Hypotheses, Intelligence, and Discovery),
served by GitHub Pages at https://orchid-project.org. Releases are archived on Zenodo (one DOI per version).

- `index.html`, `catalog/`, `best-practices.html` — static, self-contained pages (generated in the ORCHID tooling).
- `data/` — released data: catalog, redistributable TDB files, convex hulls. Licences: `data/LICENSES.md`, `data/NOTICE.md`.
- `llms.txt`, `data/croissant.json`, `CITATION.cff`, `.zenodo.json` — machine-readable metadata.

Only data with clear redistribution rights are published.

File: data/databases/sgte-binary/AuTb-16Wan.tdb
$
$ Database for Au-Tb from S.L. Wang et al. 2016.
$
$ S.L. Wang, J.L. Li, L.L. Qiu, L.J. Zhou, Y.H. Li, C.Q. Ren, C.Y. Fu,
$ Y.H. Lin, C.P. Wang, X.J. Liu, J. Phase Equilib Diffus., 37, 319-26(2016).
$
$ Dataset created 2018.03.30 by Bengt Hallstedt.
$ 2020.12.22: Modified for use with GES6.
$
$ Interactions are not acceptable.
$
$ ------------------------------------------------------------------------------
 TEMP-LIM 298.15 6000.00 !
$
$ELEMENT NAME  REF. STATE               ATOMIC MASS H298-H0    S298    !
$
 ELEMENT VA   VACUUM                      0.0          0.0      0.0    ! 
 ELEMENT AU   FCC_A1                    196.9665    6016.592   47.4884 ! 
 ELEMENT TB   HCP_A3                    158.9254    9426.552   73.3037 ! 
$ ------------------------------------------------------------------------------
$ Phase definitions
$
 PHASE LIQUID:L % 1 1 !
 CONST LIQUID:L : AU TB : !
$
$ Fcc (cF4) and MeX (cF8)
$
 PHASE FCC_A1 %A 2 1 1 !
 CONST FCC_A1 : AU% TB : VA : !
$
$ Bcc (cI2, Im-3m)
$
 PHASE BCC_A2 %B 2 1 3 !
 CONST BCC_A2 : AU TB% : VA : !
$
$ Hcp (hP2, P6_3/mmc) and Me2X (NiAs-type, hP4, P6_3/mmc, B8_1), zeta
$
 PHASE HCP_A3 %A 2 1 0.5 !
 CONST HCP_A3 : AU TB% : VA : !
$
$ Prototype Au6Sm (tP56, P4_2/ncm)
$
 PHASE AU6TB % 2 6 1 !
 CONST AU6TB : AU : TB : !
$
$ Prototype Ag51Gd14 (hP68, P6/m)
$
 PHASE AU51TB14 % 2 51 14 !
 CONST AU51TB14 : AU : TB : !
$
$ Prototype Cu3Ti (oP8, Pmmn)
$
 PHASE AU3TB_D0A % 2 3 1 !
 CONST AU3TB_D0A : AU : TB : !
$
$ Prototype MoSi2 (tI6, I4/mmm)
$
 PHASE AU2TB_C11B % 2 2 1 !
 CONST AU2TB_C11B : AU : TB : !
$
$ Prototype Au10Gd7 (tI136, I4_1/acd)
$
 PHASE AU10TB7 % 2 10 7 !
 CONST AU10TB7 : AU : TB : !
$
$ Prototype Pd4Pu3 (hR14, R-3) 
$
 PHASE AU4TB3 % 2 4 3 !
 CONST AU4TB3 : AU : TB : !
$
$ Prototype CrB (oC8, Cmcm)
$
 PHASE AUTB_B33 % 2 1 1 !
 CONST AUTB_B33 : AU : TB : !
$
$ Prototype CsCl (cP2, Pm3m)
$
 PHASE AUTB_B2 % 2 1 1 !
 CONST AUTB_B2 : AU : TB : !
$
$ Prototype Co2Si (oP12, Pnma)
$
 PHASE AUTB2_C37 % 2 1 2 !
 CONST AUTB2_C37 : AU : TB : !
$ ------------------------------------------------------------------------------
$ Defaults
$
 DEFINE-SYSTEM-DEFAULT ELEMENT 2 !
 DEFAULT-COM DEFINE_SYSTEM_ELEMENT VA !
 TYPE-DEF % SEQ * !
 TYPE-DEF A GES AMEND_PHASE_DESCRIPTION @ MAGNETIC -3 0.28 !
 TYPE-DEF B GES AMEND_PHASE_DESCRIPTION @ MAGNETIC -1 0.4 !
 FUNCTION ZERO      298.15  0;                                         6000 N !
 FUNCTION UN_ASS    298.15  0;                                         6000 N !
 FUNCTION R         298.15  +8.31451;                                  6000 N !
$ ------------------------------------------------------------------------------
$ Element data
$ ------------------------------------------------------------------------------
$ Au
$
$ DHCP added in unary 5.0
$ DHCP replaced by the value from 92Ans in SGSOL 5.0
$
$ HCP_A3 and BCT_A5 from 88Che1 not included in unary
$
$ The DHCP phase is labelled D0_24 in 03Liu and alpha-prime in 92Ans. The
$ phase is present between the fcc and hcp phases in the Au-Sn and Au-In
$ systems. The value for DHCP from 92Ans was used to model these systems,
$ thus this value must be included in the unary database and not the 04Du
$ value.
$
 PAR  G(FCC_A1,AU:VA),,                 +GHSERAU;                3200 N 91Din !
 PAR  G(HCP_A3,AU:VA),,                 +GHSERAU+240.75+1.6*T;   3200 N 91Din !
$PAR  G(HCP_A3,AU:VA),,                 +GHSERAU+550+0.3*T;      3200 N 88Che1 !
 PAR  G(BCC_A2,AU:VA),,                 +GHSERAU+4250-1.1*T;     3200 N 91Din !
$PAR  G(BCT_A5,AU),,                    +GHSERAU+4184;           3200 N 88Che1 !
$PAR  G(DHCP,AU),,                      +GHSERAU+125+0.79*T;     3200 N 92Ans !
$PAR  G(DHCP,AU),,                      +GHSERAU+5000;           3200 N 04Du !
 PAR  G(LIQUID,AU),,                    +GHSERAU
             +12552-9.385866*T;                                  3200 N 91Din !
$
 FUNCTION GHSERAU   298.15  -6938.856+106.830098*T-22.75455*T*LN(T)
       -0.00385924*T**2+3.79625E-07*T**3-25097*T**(-1);
       929.40  Y  -93586.481+1021.69543*T-155.706745*T*LN(T)
       +0.08756015*T**2-1.1518713E-05*T**3+10637210*T**(-1);
      1337.33  Y  +314067.829-2016.37825*T+263.252259*T*LN(T)
       -0.118216828*T**2+8.923844E-06*T**3-67999832*T**(-1);
      1735.80  Y  -12133.783+165.272524*T-30.9616*T*LN(T);
      3200.00  N !
$ ------------------------------------------------------------------------------
$ Tb
$
$ RHOMBOHEDRAL_A7 from 11Wan not included in unary
$ FCC_A1 from 09Wan6 not included in unary
$
 PAR  G(HCP_A3,TB:VA),,                 +GHSERTB;                3000 N 91Din !
 PAR  G(BCC_A2,TB:VA),,                 +GBCCTB;                 3000 N 91Din !
 PAR  G(FCC_A1,TB:VA),,                 +GHSERTB+5000;           3000 N 09Wan6 !
$PAR  G(RHOMBOHEDRAL_A7,TB),,           +GHSERTB+5000;           3000 N 11Wan !
 PAR  G(LIQUID,TB),,                    +GLIQTB;                 3000 N 91Din !
$
 FUNCTION GHSERTB   298.15  -20842.158+409.309555*T-77.5006*T*LN(T)
       +0.0832265*T**2-2.5672833E-05*T**3+562430*T**(-1);
       600.00  Y  -8772.606+102.61162*T-25.8659*T*LN(T)
       -0.002757005*T**2-8.05838E-07*T**3+172355*T**(-1);
      1200.00  Y  -7944.942+101.7776*T-25.9584*T*LN(T)
       -0.001676335*T**2-1.067632E-06*T**3;
      1562.00  Y  -265240.309+1456.04268*T-200.215695*T*LN(T)
       +0.041615159*T**2-2.044697E-06*T**3+65043790*T**(-1);
      3000.00  N !
 FUNCTION GBCCTB    298.15  +4167.835-2.652707*T+GHSERTB;
      1200.00  Y  +633060.245-5157.77779*T+706.580596*T*LN(T)
       -0.373763517*T**2+3.4100235E-05*T**3-1.03233571E+08*T**(-1);
      1562.00  Y  -23398.029+257.388486*T-46.4842*T*LN(T);
      3000.00  N !
 FUNCTION GLIQTB    298.15  +3945.831+29.867521*T-14.252646*T*LN(T)
       -0.020466105*T**2+2.17475E-06*T**3-160724*T**(-1);
      1562.00  Y  -13247.649+251.16889*T-46.4842*T*LN(T);
      3000.00  N !
$ ------------------------------------------------------------------------------
$ Binary system
$
$ S.L. Wang, J.L. Li, L.L. Qiu, L.J. Zhou, Y.H. Li, C.Q. Ren, C.Y. Fu,
$ Y.H. Lin, C.P. Wang, X.J. Liu, J. Phase Equilib Diffus., 37, 319-26(2016).
$
$ Checked against paper. Checked at 6000 K.
$
$ Interactions are not acceptable.
$
 PAR  L(LIQUID,AU,TB;0),,               -290500+5.71*T;,,             N 16Wan !
 PAR  L(LIQUID,AU,TB;1),,               -81100-92.09*T+9*T*LN(T);,,   N 16Wan !
 PAR  L(LIQUID,AU,TB;2),,               +44080-7.85*T;,,              N 16Wan !
 PAR  L(LIQUID,AU,TB;3),,               +38687+13.5*T;,,              N 16Wan !
$
 PAR  L(FCC_A1,AU,TB:VA;0),,            +ZERO;,,                      N 16Wan !
 PAR  L(FCC_A1,AU,TB:VA;1),,            -292672-3*T;,,                N 16Wan !
 PAR  L(BCC_A2,AU,TB:VA;0),,            +ZERO;,,                      N 16Wan !
 PAR  L(BCC_A2,AU,TB:VA;1),,            +170808;,,                    N 16Wan !
 PAR  L(HCP_A3,AU,TB:VA;0),,            +ZERO;,,                      N 16Wan !
 PAR  L(HCP_A3,AU,TB:VA;1),,            +130000;,,                    N 16Wan !
$
 PAR  G(AU6TB,AU:TB),,                  +6*GHSERAU+GHSERTB
             -284970-7.364*T;,,                                       N 16Wan !
 PAR  G(AU51TB14,AU:TB),,               +51*GHSERAU+14*GHSERTB
             -3809520-167.57*T;,,                                     N 16Wan !
 PAR  G(AU3TB_D0A,AU:TB),,              +3*GHSERAU+GHSERTB
             -269160-4.64*T;,,                                        N 16Wan !
 PAR  G(AU2TB_C11B,AU:TB),,             +2*GHSERAU+GHSERTB
             -242643+3.477*T+4.17*T*LN(T)-0.0258*T**2
             +3.528E-06*T**3;,,                                       N 16Wan !
 PAR  G(AU10TB7,AU:TB),,                +10*GHSERAU+7*GHSERTB
             -1444592+28.9*T+23.528*T*LN(T)-0.14586*T**2
             +1.9992E-05*T**3;,,                                      N 16Wan !
 PAR  G(AU4TB3,AU:TB),,                 +4*GHSERAU+3*GHSERTB
             -600985+13.279*T+9.73*T*LN(T)-0.06048*T**2
             +8.204E-06*T**3;,,                                       N 16Wan !
 PAR  G(AUTB_B33,AU:TB),,               +GHSERAU+GHSERTB
             -169180+0.3364*T;,,                                      N 16Wan !
 PAR  G(AUTB_B2,AU:TB),,                +GHSERAU+GHSERTB
             -169040+0.25516*T;,,                                     N 16Wan !
 PAR  G(AUTB2_C37,AU:TB),,              +GHSERAU+2*GHSERTB
             -197484+16.944*T;,,                                      N 16Wan !
$ ------------------------------------------------------------------------------
$
$
 LIST-OF-REFERENCE
 NUMBER  SOURCE
  Null   'Unknown source'
  Same   'Same or similar interaction as in the corresponding stable phase'
  COST   'COST 507 database'
  88Che1 'P.-Y. Chevalier, Thermochim. Acta, 130, 1-13(1988); Au, Sn'
  91Din  'A.T. Dinsdale, Calphad, 15, 317-425(1991).'
  92Ans  'I. Ansara, J.-Ph. Nabot, Calphad, 16, 13-18(1992); Au'
  04Du   'Z. Du, C. Guo, D. Lu, J. Alloys Compd., 364, 117-20(2004),
          SGTE unary database V.5.0, 2009; Au'
  09Wan6 'S.L. Wang, C.P. Wang, X.J. Liu, A.T. Tang, F.S. Pan, K. Ishida,
          J. Alloys Compd., 484, 102-7(2009); Ho, Tb'
  11Wan  'S.L. Wang, Z.B. Hu, F. Gao, C.P. Wang, X.J. Liu,
          J. Phase Equilib. Diffus., 32, 441-46(2011); Tb'
  16Wan  'S.L. Wang, J.L. Li, L.L. Qiu, L.J. Zhou, Y.H. Li, C.Q. Ren, C.Y. Fu,
          Y.H. Lin, C.P. Wang, X.J. Liu,
          J. Phase Equilib Diffus., 37, 319-26(2016); Au-Tb'
!

File: data/databases/sgte-binary/AuTe-06Wan.tdb
$
$ Database for Au-Te from J. Wang et al. 2006
$
$ J. Wang, X.-G. Lu, B. Sundman, X. Su, J. Alloys Compd., 407, 106-11(2006).
$
$ Dataset created 2013.05.30 by Bengt Hallstedt.
$ 2020.12.22: Modified for use with GES6.
$
$ This assessment is much more convincing than the 1994 assessment from
$ Feutelais et al. It uses much less parameters and does not have the problems
$ of that assessment (inverse miscibility gap and AuTe2 not stable at
$ 298.15 K).
$
$ ------------------------------------------------------------------------------
 TEMP-LIM 298.15 6000.00 !
$
$ELEMENT NAME  REF. STATE               ATOMIC MASS H298-H0    S298    !
$
 ELEMENT VA   VACUUM                      0.0          0.0      0.0    ! 
 ELEMENT AU   FCC_A1                    196.9665    6016.592   47.4884 ! 
 ELEMENT TE   HEXAGONAL_A8              127.60      6080.      49.221  ! 
$ ------------------------------------------------------------------------------
$ Phase definitions
$
 PHASE LIQUID:L % 1 1 !
 CONST LIQUID:L : AU TE : !
$
$ Fcc (cF4) and MeX (cF8)
$
 PHASE FCC_A1 %A 2 1 1 !
 CONST FCC_A1 : AU : VA : !
$
$ Bcc (cI2, Im-3m)
$
 PHASE BCC_A2 %B 2 1 3 !
 CONST BCC_A2 : AU : VA : !
$
$ Hcp (hP2, P6_3/mmc) and Me2X (NiAs-type, hP4, P6_3/mmc, B8_1)
$
 PHASE HCP_A3 %A 2 1 0.5 !
 CONST HCP_A3 : AU : VA : !
$
$ Prototype gamma-Se (hP3, P3_121)
$ The phase is named HEXAGONAL_A8 in the SGTE unary database and
$ TRIGONAL_A8 in LB.
$
 PHASE HEXAGONAL_A8 % 1 1 !
 CONST HEXAGONAL_A8 : TE : !
$
$ Prototype AuTe2 (mC6, C2/m)
$
 PHASE AUTE2_C34 % 2 1 2 !
 CONST AUTE2_C34 : AU : TE : !
$ ------------------------------------------------------------------------------
$ Defaults
$
 DEFINE-SYSTEM-DEFAULT ELEMENT 2 !
 DEFAULT-COM DEFINE_SYSTEM_ELEMENT VA !
 TYPE-DEF % SEQ * !
 TYPE-DEF A GES AMEND_PHASE_DESCRIPTION @ MAGNETIC -3 0.28 !
 TYPE-DEF B GES AMEND_PHASE_DESCRIPTION @ MAGNETIC -1 0.4 !
 FUNCTION ZERO      298.15  0;                                         6000 N !
 FUNCTION UN_ASS    298.15  0;                                         6000 N !
 FUNCTION R         298.15  +8.31451;                                  6000 N !
$ ------------------------------------------------------------------------------
$ Element data
$ ------------------------------------------------------------------------------
$ Au
$
$ DHCP added in unary 5.0
$
$ DHCP replaced by the value from 92Ans in SGSOL 5.0
$
$ The DHCP phase is labelled D0_24 in 03Liu and alpha-prime in 92Ans. The
$ phase is present between the fcc and hcp phases in the Au-Sn and Au-In
$ systems. The value for DHCP from 92Ans was used to model these systems,
$ thus this value must be included in the unary database and not the 04Du
$ value.
$
 PAR  G(FCC_A1,AU:VA),,                 +GHSERAU;                3200 N 91Din !
 PAR  G(HCP_A3,AU:VA),,                 +GHSERAU+240.75+1.6*T;   3200 N 91Din !
 PAR  G(BCC_A2,AU:VA),,                 +GHSERAU+4250-1.1*T;     3200 N 91Din !
$PAR  G(DHCP,AU),,                      +GHSERAU+125+0.79*T;     3200 N 92Ans !
$PAR  G(DHCP,AU),,                      +GHSERAU+5000;           3200 N 04Du !
 PAR  G(LIQUID,AU),,                    +GHSERAU
             +12552-9.385866*T;                                  3200 N 91Din !
$
 FUNCTION GHSERAU   298.15  -6938.856+106.830098*T-22.75455*T*LN(T)
       -0.00385924*T**2+3.79625E-07*T**3-25097*T**(-1);
       929.40  Y  -93586.481+1021.69543*T-155.706745*T*LN(T)
       +0.08756015*T**2-1.1518713E-05*T**3+10637210*T**(-1);
      1337.33  Y  +314067.829-2016.37825*T+263.252259*T*LN(T)
       -0.118216828*T**2+8.923844E-06*T**3-67999832*T**(-1);
      1735.80  Y  -12133.783+165.272524*T-30.9616*T*LN(T);
      3200.00  N !
$ ------------------------------------------------------------------------------
$ Te
$
$ HEXAGONAL_A8 and LIQUID revised in unary 3.0
$
 PAR  G(HEXAGONAL_A8,TE),,              +GHSERTE;                1600 N 95Dav !
 PAR  G(LIQUID,TE),,                    +GLIQTE;                 1600 N 95Dav !
$
 FUNCTION GHSERTE   298.15  -10544.679+183.372894*T-35.6687*T*LN(T)
       +0.01583435*T**2-5.240417E-06*T**3+155015*T**(-1);
       722.66  Y  +9160.595-129.265373*T+13.004*T*LN(T)
       -0.0362361*T**2+5.006367E-06*T**3-1286810*T**(-1);
      1150.00  Y  -12781.349+174.901226*T-32.5596*T*LN(T);
      1600.00  N !
 FUNCTION GLIQTE    298.15  -17554.731+685.877639*T-126.318*T*LN(T)
       +0.2219435*T**2-9.42075E-05*T**3+827930*T**(-1);
       626.49  Y  -3165763.48+46756.357*T-7196.41*T*LN(T)
       +7.09775*T**2-0.00130692833*T**3+2.58051E+08*T**(-1);
       722.66  Y  +180326.959-1500.57909*T+202.743*T*LN(T)
       -0.142016*T**2+1.6129733E-05*T**3-24238450*T**(-1);
      1150.00  Y  +19110.036-26.1929273*T+GHSERTE;
      1600.00  N !
$ ------------------------------------------------------------------------------
$ Binary system
$
$ J. Wang, X.-G. Lu, B. Sundman, X. Su, J. Alloys Compd., 407, 106-11(2006).
$
$ Checked against paper. Checked at 6000 K.
$
$ This assessment is much more convincing than the 1994 assessment from
$ Feutelais et al. It uses much less parameters and does not have the problems
$ of that assessment (inverse miscibility gap and AuTe2 not stable at
$ 298.15 K).
$
 PAR  L(LIQUID,AU,TE;0),,               -10472+63.941*T
             -9.329*T*LN(T);,,                                        N 06Wan !
 PAR  L(LIQUID,AU,TE;1),,               +6822;,,                      N 06Wan !
 PAR  L(LIQUID,AU,TE;2),,               +8477;,,                      N 06Wan !
$
 PAR  G(AUTE2_C34,AU:TE),,              +GHSERAU+2*GHSERTE
             -11808-2.416*T;,,                                        N 06Wan !
$ ------------------------------------------------------------------------------
$
 ASSESSED_SYSTEM
  AU-TE(TDB -* +LIQ +AUTE2_C34 +FCC_A1 +HEXAGONAL_A8
  ;P3 TMM:300/1500 STP:.3/1000) !
$
$
 LIST-OF-REFERENCE
 NUMBER  SOURCE
  Null   'Unknown source'
  Same   'Same or similar interaction as in the corresponding stable phase'
  COST   'COST 507 database'
  91Din  'A.T. Dinsdale, Calphad, 15, 317-425(1991).'
  92Ans  'I. Ansara, J.-Ph. Nabot, Calphad, 16, 13-18(1992); Au'
  95Dav  'A.V. Davydov, M.H. Rand, B.B. Argent, Calphad, 19, 375-87(1995),
          SGTE unary database V.3.0, 1996; Te'
  04Du   'Z. Du, C. Guo, D. Lu, J. Alloys Compd., 364, 117-20(2004),
          SGTE unary database V.5.0, 2009; Au'
  06Wan  'J. Wang, X.-G. Lu, B. Sundman, X. Su,
          J. Alloys Compd., 407, 106-11(2006); Au-Te'
!

File: data/databases/sgte-binary/AuTe-94Feu-LB.tdb
$
$ Database for Au-Te from Y. Feutelais et al. 1994 (Included in LB Vol. 1)
$
$ Y. Feutelais, D. Mouani, J.R. Didry, B. Legendre,
$ J. Phase Equilib., 15, 380-85(1994).
$
$ Dataset created 2013.05.30 by Bengt Hallstedt.
$ 2020.12.22: Modified for use with GES6.
$
$ Unary Te has changed radically since 94Feu.
$
$ The present Redlich-Kister polynomials are taken from LBall-v7+fun.tdb. The
$ original publication uses Legendre polynomials.
$
$ This dataset gives the same results as LBall-v7+fun.tdb, which are slightly
$ different from LB (up to 1.3 K for the invariants). These results are very
$ close to those in the original 94Feu publication.
$
$ There is a large inverse miscibility gap with a min at 1745 K and X(Te)=0.80.
$
$ AUTE2 is not stable below 315 K.
$
$ ------------------------------------------------------------------------------
 TEMP-LIM 298.15 6000.00 !
$
$ELEMENT NAME  REF. STATE               ATOMIC MASS H298-H0    S298    !
$
 ELEMENT VA   VACUUM                      0.0          0.0      0.0    ! 
 ELEMENT AU   FCC_A1                    196.9665    6016.592   47.4884 ! 
 ELEMENT TE   HEXAGONAL_A8              127.60      6080.      49.221  ! 
$ ------------------------------------------------------------------------------
$ Phase definitions
$
 PHASE LIQUID:L % 1 1 !
 CONST LIQUID:L : AU TE : !
$
$ Fcc (cF4) and MeX (cF8)
$
 PHASE FCC_A1 %A 2 1 1 !
 CONST FCC_A1 : AU : VA : !
$
$ Bcc (cI2, Im-3m)
$
 PHASE BCC_A2 %B 2 1 3 !
 CONST BCC_A2 : AU : VA : !
$
$ Hcp (hP2, P6_3/mmc) and Me2X (NiAs-type, hP4, P6_3/mmc, B8_1)
$
 PHASE HCP_A3 %A 2 1 0.5 !
 CONST HCP_A3 : AU : VA : !
$
$ Prototype gamma-Se (hP3, P3_121)
$ The phase is named HEXAGONAL_A8 in the SGTE unary database and
$ TRIGONAL_A8 in LB.
$
 PHASE HEXAGONAL_A8 % 1 1 !
 CONST HEXAGONAL_A8 : TE : !
$
$ Prototype AuTe2 (mC6, C2/m)
$
 PHASE AUTE2_C34 % 2 1 2 !
 CONST AUTE2_C34 : AU : TE : !
$ ------------------------------------------------------------------------------
$ Defaults
$
 DEFINE-SYSTEM-DEFAULT ELEMENT 2 !
 DEFAULT-COM DEFINE_SYSTEM_ELEMENT VA !
 TYPE-DEF % SEQ * !
 TYPE-DEF A GES AMEND_PHASE_DESCRIPTION @ MAGNETIC -3 0.28 !
 TYPE-DEF B GES AMEND_PHASE_DESCRIPTION @ MAGNETIC -1 0.4 !
 FUNCTION ZERO      298.15  0;                                         6000 N !
 FUNCTION UN_ASS    298.15  0;                                         6000 N !
 FUNCTION R         298.15  +8.31451;                                  6000 N !
$ ------------------------------------------------------------------------------
$ Element data
$ ------------------------------------------------------------------------------
$ Au
$
$ DHCP added in unary 5.0
$
$ DHCP replaced by the value from 92Ans in SGSOL 5.0
$
$ The DHCP phase is labelled D0_24 in 03Liu and alpha-prime in 92Ans. The
$ phase is present between the fcc and hcp phases in the Au-Sn and Au-In
$ systems. The value for DHCP from 92Ans was used to model these systems,
$ thus this value must be included in the unary database and not the 04Du
$ value.
$
 PAR  G(FCC_A1,AU:VA),,                 +GHSERAU;                3200 N 91Din !
 PAR  G(HCP_A3,AU:VA),,                 +GHSERAU+240.75+1.6*T;   3200 N 91Din !
 PAR  G(BCC_A2,AU:VA),,                 +GHSERAU+4250-1.1*T;     3200 N 91Din !
$PAR  G(DHCP,AU),,                      +GHSERAU+125+0.79*T;     3200 N 92Ans !
$PAR  G(DHCP,AU),,                      +GHSERAU+5000;           3200 N 04Du !
 PAR  G(LIQUID,AU),,                    +GHSERAU
             +12552-9.385866*T;                                  3200 N 91Din !
$
 FUNCTION GHSERAU   298.15  -6938.856+106.830098*T-22.75455*T*LN(T)
       -0.00385924*T**2+3.79625E-07*T**3-25097*T**(-1);
       929.40  Y  -93586.481+1021.69543*T-155.706745*T*LN(T)
       +0.08756015*T**2-1.1518713E-05*T**3+10637210*T**(-1);
      1337.33  Y  +314067.829-2016.37825*T+263.252259*T*LN(T)
       -0.118216828*T**2+8.923844E-06*T**3-67999832*T**(-1);
      1735.80  Y  -12133.783+165.272524*T-30.9616*T*LN(T);
      3200.00  N !
$ ------------------------------------------------------------------------------
$ Te
$
 PAR  G(HEXAGONAL_A8,TE),,              +GHSERTE;                1600 N 95Dav !
 PAR  G(LIQUID,TE),,                    +GLIQTE;                 1600 N 95Dav !
$
 FUNCTION GHSERTE   298.15  -10544.679+183.372894*T-35.6687*T*LN(T)
       +0.01583435*T**2-5.240417E-06*T**3+155015*T**(-1);
       722.66  Y  +9160.595-129.265373*T+13.004*T*LN(T)
       -0.0362361*T**2+5.006367E-06*T**3-1286810*T**(-1);
      1150.00  Y  -12781.349+174.901226*T-32.5596*T*LN(T);
      1600.00  N !
 FUNCTION GLIQTE    298.15  -17554.731+685.877639*T-126.318*T*LN(T)
       +0.2219435*T**2-9.42075E-05*T**3+827930*T**(-1);
       626.49  Y  -3165763.48+46756.357*T-7196.41*T*LN(T)
       +7.09775*T**2-0.00130692833*T**3+2.58051E+08*T**(-1);
       722.66  Y  +180326.959-1500.57909*T+202.743*T*LN(T)
       -0.142016*T**2+1.6129733E-05*T**3-24238450*T**(-1);
      1150.00  Y  +19110.036-26.1929273*T+GHSERTE;
      1600.00  N !
$ Old functions used by 94Feu (from 91Din)
$FUNCTION GHSERTE   298.15  -6677.083+85.019049*T-19.1003366*T*LN(T)
$      -0.011050509*T**2;
$      722.62  Y  -14523.09+210.012485*T-37.656*T*LN(T)+1.115711E+27*T**(-9);  
$     2000.00  N !
$FUNCTION GLIQTE    298.15  +10545.373+61.250493*T-19.1003366*T*LN(T)
$      -0.011050509*T**2-4.31543E-19*T**7;
$      722.62  Y  +3173.436+185.555178*T-37.656*T*LN(T);
$     2000.00  N !
$ ------------------------------------------------------------------------------
$ Binary system
$
$ From Y. Feutelais et al. 1994 (Included in LB Vol. 1)
$
$ Y. Feutelais, D. Mouani, J.R. Didry, B. Legendre,
$ J. Phase Equilib., 15, 380-85(1994).
$
$ Checked against LB and paper. Checked at 6000 K.
$
$ Unary Te has changed radically since 94Feu.
$
$ The present Redlich-Kister polynomials are taken from LBall-v7+fun.tdb. The
$ original publication uses Legendre polynomials.
$
$ This dataset gives the same results as LBall-v7+fun.tdb, which are slightly
$ different from LB (up to 1.3 K for the invariants). These results are very
$ close to those in the original 94Feu publication.
$
$ There is a large inverse miscibility gap with a min at 1745 K and X(Te)=0.80.
$
$ AUTE2 is not stable below 315 K.
$
 PAR  L(LIQUID,AU,TE;0),,               -162.46875-46.8050562*T
             +5.964112*T*LN(T);,,                                     N 94Feu !
 PAR  L(LIQUID,AU,TE;1),,               -37275.91+386.27733*T
             -49.993718*T*LN(T);,,                                    N 94Feu !
 PAR  L(LIQUID,AU,TE;2),,               +4789.8525+6.1384425*T;,,     N 94Feu !
 PAR  L(LIQUID,AU,TE;3),,               +17180.6-12.48535*T;,,        N 94Feu !
 PAR  L(LIQUID,AU,TE;4),,               +19021.0563-21.2071563*T;,,   N 94Feu !
$
$ Original parameter from paper below
$PAR  G(AUTE2_C34,AU:TE),,              -1514.97+2.36141*T
$            -1.056484*T*LN(T)+2.389741*T**2;,,                       N 94Feu !
$ Parameter from LBall-v7+fun.tdb below
 PAR  G(AUTE2_C34,AU:TE),,              +9692.14-46.8026351*T
             -22.3*T*LN(T)-0.005375*T**2;,,                           N 94Feu !
$ ------------------------------------------------------------------------------
$
 ASSESSED_SYSTEM
  AU-TE(TDB -* +LIQ +AUTE2_C34 +FCC_A1 +HEXAGONAL_A8
  ;P3 TMM:300/1500 STP:.3/1000) !
$
$
 LIST-OF-REFERENCE
 NUMBER  SOURCE
  Null   'Unknown source'
  Same   'Same or similar interaction as in the corresponding stable phase'
  COST   'COST 507 database'
  91Din  'A.T. Dinsdale, Calphad, 15, 317-425(1991).'
  92Ans  'I. Ansara, J.-Ph. Nabot, Calphad, 16, 13-18(1992); Au'
  94Feu  'Y. Feutelais, D. Mouani, J.R. Didry, B. Legendre,
          J. Phase Equilib., 15, 380-85(1994); Au-Te'
  95Dav  'A.V. Davydov, M.H. Rand, B.B. Argent, Calphad, 19, 375-87 (1995); Te'
  04Du   'Z. Du, C. Guo, D. Lu, J. Alloys Compd., 364, 117-20(2004),
          SGTE unary database V.5.0, 2009; Au'
!

File: data/databases/sgte-binary/AuTh-13Wan.tdb
$
$ Database for Au-Th from C.P. Wang et al. 2013.
$
$ C.P. Wang, G.C. Wang, Y. Lu, D. Wang, X.J. Liu,
$ J. Nucl. Mater., 440, 214-19(2013).
$
$ Dataset created 2019.10.05 by Bengt Hallstedt.
$
$ Au2Th is stable also above 3740 K.
$
$ ------------------------------------------------------------------------------
 TEMP-LIM 298.15 6000.00 !
$
$ELEMENT NAME  REF. STATE               ATOMIC MASS H298-H0    S298    !
$
 ELEMENT VA   VACUUM                      0.0          0.0      0.0    ! 
 ELEMENT AU   FCC_A1                    196.9665    6016.592   47.4884 ! 
 ELEMENT TH   FCC_A1                    232.0381    6350.0     51.8    ! 
$ ------------------------------------------------------------------------------
$ Phase definitions
$
 PHASE LIQUID:L % 1 1 !
 CONST LIQUID:L : AU TH : !
$
$ Fcc (cF4, Fm-3m) and MeX (cF8, Fm-3m)
$
 PHASE FCC_A1 %A 2 1 1 !
 CONST FCC_A1 : AU% TH% : VA : !
$
$ Bcc (cI2, Im-3m)
$
 PHASE BCC_A2 %B 2 1 3 !
 CONST BCC_A2 : AU TH% : VA : !
$
$ Hcp (hP2, P6_3/mmc) and Me2X (NiAs-type, hP4, P6_3/mmc, B8_1)
$
 PHASE HCP_A3 %A 2 1 0.5 !
 CONST HCP_A3 : AU : VA : !
$
$ Prototype Ag51Gd14 (hP68, P6/m)
$
 PHASE AU51TH14 % 2 51 14 !
 CONST AU51TH14 : AU : TH : !
$
$ Prototype Hg2U (hP3, P6/mmm), Al2B (same space group) suggested in paper
$
 PHASE AU2TH % 2 2 1 !
 CONST AU2TH : AU : TH : !
$
$ Prototype Pd4Pu3 (hR14, R-3)
$
 PHASE AU4TH3 % 2 4 3 !
 CONST AU4TH3 : AU : TH : !
$
$ Prototype CrB (oC8, Cmcm)
$
 PHASE AUTH_B33 % 2 1 1 !
 CONST AUTH_B33 : AU : TH : !
$
$ Pearson c** 
$
 PHASE AU2TH3 % 2 2 3 !
 CONST AU2TH3 : AU : TH : !
$
$ Prototype Al2Cu (tI12, I4/mcm)
$
 PHASE AUTH2_C16 % 2 1 2 !
 CONST AUTH2_C16 : AU : TH : !
$ ------------------------------------------------------------------------------
$ Defaults
$
 DEFINE-SYSTEM-DEFAULT ELEMENT 2 !
 DEFAULT-COM DEFINE_SYSTEM_ELEMENT VA !
 TYPE-DEF % SEQ * !
 TYPE-DEF A GES AMEND_PHASE_DESCRIPTION @ MAGNETIC -3 0.28 !
 TYPE-DEF B GES AMEND_PHASE_DESCRIPTION @ MAGNETIC -1 0.4 !
 FUNCTION ZERO      298.15  0;                                         6000 N !
 FUNCTION UN_ASS    298.15  0;                                         6000 N !
 FUNCTION R         298.15  +8.31451;                                  6000 N !
$ ------------------------------------------------------------------------------
$ Element data
$ ------------------------------------------------------------------------------
$ Au
$
$ DHCP added in unary 5.0
$ DHCP replaced by the value from 92Ans in SGSOL 5.0
$
$ The DHCP phase is labelled D0_24 in 03Liu and alpha-prime in 92Ans. The
$ phase is present between the fcc and hcp phases in the Au-Sn and Au-In
$ systems. The value for DHCP from 92Ans was used to model these systems,
$ thus this value must be included in the unary database and not the 04Du
$ value.
$
 PAR  G(FCC_A1,AU:VA),,                 +GHSERAU;                3200 N 91Din !
 PAR  G(HCP_A3,AU:VA),,                 +GHSERAU+240.75+1.6*T;   3200 N 91Din !
 PAR  G(BCC_A2,AU:VA),,                 +GHSERAU+4250-1.1*T;     3200 N 91Din !
$PAR  G(DHCP,AU),,                      +GHSERAU+125+0.79*T;     3200 N 92Ans !
$PAR  G(DHCP,AU),,                      +GHSERAU+5000;           3200 N 04Du !
 PAR  G(LIQUID,AU),,                    +GHSERAU
             +12552-9.385866*T;                                  3200 N 91Din !
$
 FUNCTION GHSERAU   298.15  -6938.856+106.830098*T-22.75455*T*LN(T)
       -0.00385924*T**2+3.79625E-07*T**3-25097*T**(-1);
       929.40  Y  -93586.481+1021.69543*T-155.706745*T*LN(T)
       +0.08756015*T**2-1.1518713E-05*T**3+10637210*T**(-1);
      1337.33  Y  +314067.829-2016.37825*T+263.252259*T*LN(T)
       -0.118216828*T**2+8.923844E-06*T**3-67999832*T**(-1);
      1735.80  Y  -12133.783+165.272524*T-30.9616*T*LN(T);
      3200.00  N !
$ ------------------------------------------------------------------------------
$ Th
$
$ FCC_A1, BCC_A2 and LIQUID modified in unary 4.4
$
 PAR  G(FCC_A1,TH:VA),,                 +GHSERTH;                4000 N 01SGUN !
 PAR  G(BCC_A2,TH:VA),,                 +GBCCTH;                 4000 N 01SGUN !
 PAR  G(LIQUID,TH),,                    +GLIQTH;                 4000 N 01SGUN !
$
 FUNCTION GHSERTH   298.15  -7732.08+116.273975*T-24.841*T*LN(T)
       -0.00236725*T**2-5.2883E-07*T**3+13010*T**(-1);
      1633.00  Y  -37352.871+236.906118*T-39.107*T*LN(T)
       -0.00358025*T**2+2.36893E-07*T**3+7981000*T**(-1);
      2900.00  Y  -33353.313+283.231045*T-46.024*T*LN(T);
      4000.00  N !
 FUNCTION GBCCTH    298.15  -2321.06+133.531195*T-28.244*T*LN(T)
       +4.3775E-04*T**2-5.3048E-07*T**3+91190*T**(-1);
      1633.00  Y  -115978.348+800.909049*T-116.453*T*LN(T)
       +0.03098*T**2-2.536883E-06*T**3+27512600*T**(-1);
      2023.00  Y  -33602.796+208.774709*T-35.813*T*LN(T)
       -0.00346655*T**2+1.66067E-07*T**3+11876950*T**(-1);
      3600.00  Y  -980.302-0.049551*T+GHSERTH;
      4000.00  N !
 FUNCTION GLIQTH    298.15  +5031.109+110.886346*T-24.987*T*LN(T)
       -0.00168345*T**2-9.09067E-07*T**3+10865*T**(-1);
      1499.80  Y  -15602.847+127.657716*T-24.03*T*LN(T)
       -0.0136421*T**2+1.210117E-06*T**3+7111100*T**(-1);
      2014.50  Y  -17273.382+275.001274*T-46.024*T*LN(T);
      4000.00  N !
$ ------------------------------------------------------------------------------
$ Binary system
$
$ C.P. Wang, G.C. Wang, Y. Lu, D. Wang, X.J. Liu,
$ J. Nucl. Mater., 440, 214-19(2013).
$
$ Checked against paper and author's tdb. Checked at 6000 K.
$
$ Au2Th is stable also above 3740 K.
$
 PAR  L(LIQUID,AU,TH;0),,               -65000-35*T;,,                N 13Wan !
 PAR  L(LIQUID,AU,TH;1),,               -31000;,,                     N 13Wan !
 PAR  L(LIQUID,AU,TH;2),,               +500;,,                       N 13Wan !
 PAR  L(LIQUID,AU,TH;3),,               -11800;,,                     N 13Wan !
$
 PAR  L(FCC_A1,AU,TH:VA;0),,            +350;,,                       N 13Wan !
 PAR  L(BCC_A2,AU,TH:VA;0),,            +500;,,                       N 13Wan !
$
 PAR  G(AU51TH14,AU:TH),,               +51*GHSERAU+14*GHSERTH
             -520195-585*T-93.6*T*LN(T)+9.75E-05*T**3;,,              N 13Wan !
 PAR  G(AU2TH,AU:TH),,                  +2*GHSERAU+GHSERTH
             -50100-34.542*T+1.35*T*LN(T)-0.012*T**2+9.3E-07*T**3;,,  N 13Wan !
 PAR  G(AU4TH3,AU:TH),,                 +4*GHSERAU+3*GHSERTH
             -146300-54.53*T+0.7*T*LN(T)-0.0259*T**2+1.75E-06*T**3;,, N 13Wan !
 PAR  G(AUTH_B33,AU:TH),,               +GHSERAU+GHSERTH
             -42200-11.87*T-2.46*T*LN(T)+0.005*T**2;,,                N 13Wan !
 PAR  G(AU2TH3,AU:TH),,                 +2*GHSERAU+3*GHSERTH
             -102500-15.2*T-6.15*T*LN(T)+0.0125*T**2;,,               N 13Wan !
 PAR  G(AUTH2_C16,AU:TH),,              +GHSERAU+2*GHSERTH
             -56562-10.185*T-1.5*T*LN(T)+0.0015*T**2;,,               N 13Wan !
$ ------------------------------------------------------------------------------
$
$
 LIST-OF-REFERENCE
 NUMBER  SOURCE
  Null   'Unknown source'
  COST   'COST 507 database'
  91Din  'A.T. Dinsdale, Calphad, 15, 317-425(1991).'
  92Ans  'I. Ansara, J.-Ph. Nabot, Calphad, 16, 13-18(1992); Au'
  01SGUN 'SGTE unary database V.4.4, 2001.'
  04Du   'Z. Du, C. Guo, D. Lu, J. Alloys Compd., 364, 117-20(2004),
          SGTE unary database V.5.0, 2009; Au'
  13Wan  'C.P. Wang, G.C. Wang, Y. Lu, D. Wang, X.J. Liu,
          J. Nucl. Mater., 440, 214-19(2013); Au-Th'
!

File: data/databases/sgte-binary/AuTi-01Luo-LB.tdb
$
$ Database for Au-Ti from W. Luo et al. 2001 (Included in LB Vol. 5)
$
$ W. Luo, Z. Jin, H. Liu, T. Wang, Calphad, 25, 19-26(2001).
$
$ Dataset created 2014.01.12 by Bengt Hallstedt.
$ 2020.12.22: Modified for use with GES6.
$
$ Invariant equilibria involving AuTi3 are up to 8 K higher than in 01Luo,
$ but the same as in LB.
$
$ ------------------------------------------------------------------------------
 TEMP-LIM 298.15 6000.00 !
$
$ELEMENT NAME  REF. STATE               ATOMIC MASS H298-H0    S298    !
$
 ELEMENT VA   VACUUM                      0.0          0.0      0.0    ! 
 ELEMENT AU   FCC_A1                    196.9665    6016.592   47.4884 ! 
 ELEMENT TI   HCP_A3                     47.88      4824.      30.72   ! 
$ ------------------------------------------------------------------------------
$ Phase definitions
$
 PHASE LIQUID:L % 1 1 !
 CONST LIQUID:L : AU TI : !
$
$ Fcc (cF4) and MeX (cF8)
$
 PHASE FCC_A1 %A 2 1 1 !
 CONST FCC_A1 : AU% TI : VA : !
$
$ Bcc (cI2, Im-3m)
$
 PHASE BCC_A2 %B 2 1 3 !
 CONST BCC_A2 : AU TI% : VA : !
$
$ Hcp (hP2, P6_3/mmc) and Me2X (NiAs-type, hP4, P6_3/mmc, B8_1)
$
 PHASE HCP_A3 %A 2 1 0.5 !
 CONST HCP_A3 : AU TI% : VA : !
$
$ Prototype MoNi4 (tI10, I4/m)
$
 PHASE AU4TI_D1A % 2 4 1 !
 CONST AU4TI_D1A : AU : AU TI : !
$
$ Prototype MoSi2 (tI6, I4/mmm)
$
 PHASE AU2TI_C11B % 2 2 1 !
 CONST AU2TI_C11B : AU : TI : !
$
$ Prototype CsCl (cP2, Pm-3m, B2) gamma, dominating
$ Prototype AuCd (oP4, Pmma, B19) beta, low T
$ Prototype CuTi (tP4, P4/nmm, B11) alpha, low T
$
 PHASE AUTI % 2 1 1 !
 CONST AUTI : AU TI : TI VA : !
$
$ Prototype Cr3Si (cP8, Pm-3n))
$
 PHASE AUTI3_A15 % 2 1 3 !
 CONST AUTI3_A15 : AU : TI : !
$ ------------------------------------------------------------------------------
$ Defaults
$
 DEFINE-SYSTEM-DEFAULT ELEMENT 2 !
 DEFAULT-COM DEFINE_SYSTEM_ELEMENT VA !
 TYPE-DEF % SEQ * !
 TYPE-DEF A GES AMEND_PHASE_DESCRIPTION @ MAGNETIC -3 0.28 !
 TYPE-DEF B GES AMEND_PHASE_DESCRIPTION @ MAGNETIC -1 0.4 !
 FUNCTION ZERO      298.15  0;                                         6000 N !
 FUNCTION UN_ASS    298.15  0;                                         6000 N !
 FUNCTION R         298.15  +8.31451;                                  6000 N !
$ ------------------------------------------------------------------------------
$ Element data
$ ------------------------------------------------------------------------------
$ Au
$
$ DHCP added in unary 5.0
$
$ DHCP replaced by the value from 92Ans in SGSOL 5.0
$
$ The DHCP phase is labelled D0_24 in 03Liu and alpha-prime in 92Ans. The
$ phase is present between the fcc and hcp phases in the Au-Sn and Au-In
$ systems. The value for DHCP from 92Ans was used to model these systems,
$ thus this value must be included in the unary database and not the 04Du
$ value.
$
 PAR  G(FCC_A1,AU:VA),,                 +GHSERAU;                3200 N 91Din !
 PAR  G(HCP_A3,AU:VA),,                 +GHSERAU+240.75+1.6*T;   3200 N 91Din !
 PAR  G(BCC_A2,AU:VA),,                 +GHSERAU+4250-1.1*T;     3200 N 91Din !
$PAR  G(DHCP,AU),,                      +GHSERAU+125+0.79*T;     3200 N 92Ans !
$PAR  G(DHCP,AU),,                      +GHSERAU+5000;           3200 N 04Du !
 PAR  G(LIQUID,AU),,                    +GHSERAU
             +12552-9.385866*T;                                  3200 N 91Din !
$
 PAR  G(AU4TI_D1A,AU:AU),,              +5*GHSERAU+50000;        3200 N 01Luo !
 PAR  G(AUTI,AU:VA),,                   +GHSERAU+6000;           3200 N 01Luo !
$
 FUNCTION GHSERAU   298.15  -6938.856+106.830098*T-22.75455*T*LN(T)
       -0.00385924*T**2+3.79625E-07*T**3-25097*T**(-1);
       929.40  Y  -93586.481+1021.69543*T-155.706745*T*LN(T)
       +0.08756015*T**2-1.1518713E-05*T**3+10637210*T**(-1);
      1337.33  Y  +314067.829-2016.37825*T+263.252259*T*LN(T)
       -0.118216828*T**2+8.923844E-06*T**3-67999832*T**(-1);
      1735.80  Y  -12133.783+165.272524*T-30.9616*T*LN(T);
      3200.00  N !
$ ------------------------------------------------------------------------------
$ Ti
$
$ BCT_A5 added in unary 3.0
$
 PAR  G(HCP_A3,TI:VA),,                 +GHSERTI;                4000 N 91Din !
 PAR  G(BCC_A2,TI:VA),,                 +GBCCTI;                 4000 N 91Din !
 PAR  G(FCC_A1,TI:VA),,                 +GHSERTI+6000-0.1*T;     4000 N 91Din !
$PAR  G(CBCC_A12,TI:VA),,               +GHSERTI+4602.2;         4000 N 91Din !
$PAR  G(CUB_A13,TI:VA),,                +GHSERTI+7531.2;         4000 N 91Din !
$PAR  G(DIAMOND_A4,TI),,                +GHSERTI+25000;          4000 N 91Din !
$PAR  G(BCT_A5,TI),,                    +GHSERTI+4602.2;         4000 N SGCOST !
 PAR  G(LIQUID,TI),,                    +GLIQTI;                 4000 N 91Din !
$
 PAR  G(AUTI,TI:TI),,                   +2*GHSERTI+7600;         4000 N 01Luo !
 PAR  G(AUTI,TI:VA),,                   +GHSERTI+13000;          4000 N 01Luo !
$
 FUNCTION GHSERTI   298.15  -8059.921+133.615208*T-23.9933*T*LN(T)
       -0.004777975*T**2+1.06716E-07*T**3+72636*T**(-1);
       900.00  Y  -7811.815+132.988068*T-23.9887*T*LN(T)
       -0.0042033*T**2-9.0876E-08*T**3+42680*T**(-1);
      1155.00  Y  +908.837+66.976538*T-14.9466*T*LN(T)
       -0.0081465*T**2+2.02715E-07*T**3-1477660*T**(-1);
      1941.00  Y  -124526.786+638.806871*T-87.2182461*T*LN(T)
       +0.008204849*T**2-3.04747E-07*T**3+36699805*T**(-1);
      4000.00  N !
 FUNCTION GBCCTI    298.15  -1272.064+134.71418*T-25.5768*T*LN(T)
       -6.63845E-04*T**2-2.78803E-07*T**3+7208*T**(-1);
      1155.00  Y  +6667.385+105.366379*T-22.3771*T*LN(T)
       +0.00121707*T**2-8.4534E-07*T**3-2002750*T**(-1);
      1941.00  Y  +26483.26-182.426471*T+19.0900905*T*LN(T)
       -0.02200832*T**2+1.228863E-06*T**3+1400501*T**(-1);
      4000.00  N !
 FUNCTION GLIQTI    298.15  +12194.415-6.980938*T+GHSERTI;
      1300.00  Y  +369519.198-2554.0225*T+342.059267*T*LN(T)
       -0.163409355*T**2+1.2457117E-05*T**3-67034516*T**(-1);
      1941.00  Y  -19887.066+298.7367*T-46.29*T*LN(T);
      4000.00  N !
$ ------------------------------------------------------------------------------
$ Binary system
$
$ From W. Luo et al. 2001 (Included in LB Vol. 5)
$
$ W. Luo, Z. Jin, H. Liu, T. Wang, Calphad, 25, 19-26(2001).
$
$ Checked against LB and paper. Checked at 6000 K.
$
$ Invariant equilibria involving AuTi3 are up to 8 K higher than in 01Luo,
$ but the same as in LB.
$
 PAR  L(LIQUID,AU,TI;0),,               -112294.855-7.61779223*T;,,   N 01Luo !
 PAR  L(LIQUID,AU,TI;1),,               -31429.3644-0.409838208*T;,,  N 01Luo !
$
 PAR  L(FCC_A1,AU,TI:VA;0),,            -123875.349-9*T;,,            N 01Luo !
 PAR  L(FCC_A1,AU,TI:VA;1),,            -28763.2792+2.64688932*T;,,   N 01Luo !
$
 PAR  L(BCC_A2,AU,TI:VA;0),,            -137307.101+11.6798636*T;,,   N 01Luo !
 PAR  L(BCC_A2,AU,TI:VA;1),,            -52814.6855+14.6882588*T;,,   N 01Luo !
$
 PAR  L(HCP_A3,AU,TI:VA;0),,            -134100.144+12.6538566*T;,,   N 01Luo !
 PAR  L(HCP_A3,AU,TI:VA;1),,            -40871.4685;,,                N 01Luo !
$
 PAR  G(AU4TI_D1A,AU:TI),,              +4*GHSERAU+GHSERTI
             -199272.7625+35.62388145*T;,,                            N 01Luo !
 PAR  L(AU4TI_D1A,AU:AU,TI;0),,         -35.6371905*T;,,              N 01Luo !
$
 PAR  G(AU2TI_C11B,AU:TI),,             +2*GHSERAU+GHSERTI
             -173667.9639+28.32931464*T;,,                            N 01Luo !
$
 PAR  G(AUTI,AU:TI),,                   +GHSERAU+GHSERTI
             -90484.5602+2.19832732*T;,,                              N 01Luo !
 PAR  L(AUTI,AU,TI:TI;0),,              -9203.84452;,,                N 01Luo !
 PAR  L(AUTI,AU,TI:VA;0),,              -9203.84452;,,                N 01Luo !
 PAR  L(AUTI,AU,TI:TI,VA;0),,           -139456.8762+0.489804318*T;,, N 01Luo !
$
 PAR  G(AUTI3_A15,AU:TI),,              +GHSERAU+3*GHSERTI
             -117124.9676+2.057746152*T;,,                            N 01Luo !
$ ------------------------------------------------------------------------------
$
 ASSESSED_SYSTEM
  AU-TI(TDB -* +LIQUID +FCC +BCC_A2 +HCP_A3 +AU4TI +AUTI +AU2TI +AUTI3 ;P3 *) !
$
$
 LIST-OF-REFERENCE
 NUMBER  SOURCE
  Null   'Unknown source'
  Same   'Same or similar interaction as in the corresponding stable phase'
  COST   'COST 507 database'
  SGCOST 'COST 507 database, SGTE unary database V.3.0, 1996; Al, B, Nd, Ti, Zn'
  91Din  'A.T. Dinsdale, Calphad, 15, 317-425(1991).'
  92Ans  'I. Ansara, J.-Ph. Nabot, Calphad, 16, 13-18(1992); Au'
  01Luo  'W. Luo, Z. Jin, H. Liu, T. Wang, Calphad, 25, 19-26(2001); Au-Ti'
  04Du   'Z. Du, C. Guo, D. Lu, J. Alloys Compd., 364, 117-20(2004),
          SGTE unary database V.5.0, 2009; Au'
!
