Repository: orchid-calphad/orchid-project.org

# orchid-project.org

Website and released data of **ORCHID** (Open Repository for CALPHAD Hypotheses, Intelligence, and Discovery),
served by GitHub Pages at https://orchid-project.org. Releases are archived on Zenodo (one DOI per version).

- `index.html`, `catalog/`, `best-practices.html` — static, self-contained pages (generated in the ORCHID tooling).
- `data/` — released data: catalog, redistributable TDB files, convex hulls. Licences: `data/LICENSES.md`, `data/NOTICE.md`.
- `llms.txt`, `data/croissant.json`, `CITATION.cff`, `.zenodo.json` — machine-readable metadata.

Only data with clear redistribution rights are published.

File: data/databases/sgte-binary/AuTl-89Che-LB.tdb
$
$ Database for Au-Tl from P.-Y. Chevalier 1989 (Included in LB Vol. 1)
$
$ P.-Y. Chevalier, Thermochim. Acta, 155, 211-25(1989).
$
$ Dataset created 2013.12.15 by Bengt Hallstedt.
$ 2020.12.22: Modified for use with GES6.
$ 2024.08.29: Added upper T-interval for GHSERTL and GBCCTL.
$
$ The eutectic is 3 K higher in 89Che2, probably due to changes in unary Tl.
$
$ ------------------------------------------------------------------------------
 TEMP-LIM 298.15 6000.00 !
$
$ELEMENT NAME  REF. STATE               ATOMIC MASS H298-H0    S298    !
$
 ELEMENT VA   VACUUM                      0.0          0.0      0.0    ! 
 ELEMENT AU   FCC_A1                    196.9665    6016.592   47.4884 ! 
 ELEMENT TL   HCP_A3                    204.383     6831.97    64.2997 ! 
$ ------------------------------------------------------------------------------
$ Phase definitions
$
 PHASE LIQUID:L % 1 1 !
 CONST LIQUID:L : AU TL : !
$
$ Fcc (cF4) and MeX (cF8)
$
 PHASE FCC_A1 %A 2 1 1 !
 CONST FCC_A1 : AU% TL : VA : !
$
$ Bcc (cI2, Im-3m)
$
 PHASE BCC_A2 %B 2 1 3 !
 CONST BCC_A2 : AU TL% : VA : !
$
$ Hcp (hP2, P6_3/mmc) and Me2X (NiAs-type, hP4, P6_3/mmc, B8_1)
$
 PHASE HCP_A3 %A 2 1 0.5 !
 CONST HCP_A3 : AU TL% : VA : !
$ ------------------------------------------------------------------------------
$ Defaults
$
 DEFINE-SYSTEM-DEFAULT ELEMENT 2 !
 DEFAULT-COM DEFINE_SYSTEM_ELEMENT VA !
 TYPE-DEF % SEQ * !
 TYPE-DEF A GES AMEND_PHASE_DESCRIPTION @ MAGNETIC -3 0.28 !
 TYPE-DEF B GES AMEND_PHASE_DESCRIPTION @ MAGNETIC -1 0.4 !
 FUNCTION ZERO      298.15  0;                                         6000 N !
 FUNCTION UN_ASS    298.15  0;                                         6000 N !
 FUNCTION R         298.15  +8.31451;                                  6000 N !
$ ------------------------------------------------------------------------------
$ Element data
$ ------------------------------------------------------------------------------
$ Au
$
$ DHCP added in unary 5.0
$
$ DHCP replaced by the value from 92Ans in SGSOL 5.0
$
$ The DHCP phase is labelled D0_24 in 03Liu and alpha-prime in 92Ans. The
$ phase is present between the fcc and hcp phases in the Au-Sn and Au-In
$ systems. The value for DHCP from 92Ans was used to model these systems,
$ thus this value must be included in the unary database and not the 04Du
$ value.
$
 PAR  G(FCC_A1,AU:VA),,                 +GHSERAU;                3200 N 91Din !
 PAR  G(HCP_A3,AU:VA),,                 +GHSERAU+240.75+1.6*T;   3200 N 91Din !
 PAR  G(BCC_A2,AU:VA),,                 +GHSERAU+4250-1.1*T;     3200 N 91Din !
$PAR  G(DHCP,AU),,                      +GHSERAU+125+0.79*T;     3200 N 92Ans !
$PAR  G(DHCP,AU),,                      +GHSERAU+5000;           3200 N 04Du !
 PAR  G(LIQUID,AU),,                    +GHSERAU
             +12552-9.385866*T;                                  3200 N 91Din !
$
 FUNCTION GHSERAU   298.15  -6938.856+106.830098*T-22.75455*T*LN(T)
       -0.00385924*T**2+3.79625E-07*T**3-25097*T**(-1);
       929.40  Y  -93586.481+1021.69543*T-155.706745*T*LN(T)
       +0.08756015*T**2-1.1518713E-05*T**3+10637210*T**(-1);
      1337.33  Y  +314067.829-2016.37825*T+263.252259*T*LN(T)
       -0.118216828*T**2+8.923844E-06*T**3-67999832*T**(-1);
      1735.80  Y  -12133.783+165.272524*T-30.9616*T*LN(T);
      3200.00  N !
$ ------------------------------------------------------------------------------
$ Tl
$
$ Upper T-interval for GHSERTL and GBCCTL added in Version 5.0
$
 PAR  G(HCP_A3,TL:VA)           200.00  +GHSERTL;                1801 N 91Din !
 PAR  G(BCC_A2,TL:VA)           200.00  +GBCCTL;                 1801 N 91Din !
 PAR  G(FCC_A1,TL:VA)           200.00  +GHSERTL+310;            1801 N 91Din !
 PAR  G(LIQUID,TL)              200.00  +GLIQTL;                 1801 N 91Din !
$
 FUNCTION GHSERTL   200.00  -8104.038+107.140405*T-25.2274*T*LN(T)
       -0.0033063*T**2-1.21807E-07*T**3+42058*T**(-1);
       577.00  Y  -15406.859+196.771926*T-38.4130658*T*LN(T)
       +0.005228106*T**2-5.19136E-07*T**3+729665*T**(-1);
      1800.00  Y  -4885.034+106.361006*T-25.8437*T*LN(T)
       -8.3662E-04*T**2+9E-12*T**3-612570*T**(-1);
      1801.00  N !
 FUNCTION GBCCTL    200.00  -9194.493+150.019517*T-33.0508*T*LN(T)
       +0.0172318*T**2-1.0115933E-05*T**3+82153*T**(-1);
       577.00  Y  -41836.403+482.633817*T-79.2926704*T*LN(T)
       +0.026042993*T**2-2.359101E-06*T**3+3507810*T**(-1);
      1800.00  Y  -623.343+101.120182*T-25.8437*T*LN(T)
       -8.3662E-04*T**2+9E-12*T**3-612570*T**(-1);
      1801.00  N !
 FUNCTION GLIQTL    200.00  -946.623+0.755649*T-7.44455*T*LN(T)
       -0.044350292*T**2+1.4248046E-05*T**3-54228*T**(-1);
       577.00  Y  -614.74+98.472609*T-25.8437*T*LN(T)
       -8.3662E-04*T**2+9E-12*T**3-612570*T**(-1);
      1801.00  N !
$ ------------------------------------------------------------------------------
$ Binary system
$
$ From from P.-Y. Chevalier 1989 (included in LB Vol. 1)
$
$ P.-Y. Chevalier, Thermochim. Acta, 155, 211-25(1989).
$
$ Checked against LB and paper. Checked at 6000 K.
$
$ The eutectic is 3 K higher in 89Che2, probably due to changes in unary Tl.
$
 PAR  L(LIQUID,AU,TL;0),,               -8003.3+0.72432*T;,,          N 89Che2 !
 PAR  L(LIQUID,AU,TL;1),,               -8895.5+13.3376*T;,,          N 89Che2 !
$
 PAR  L(FCC_A1,AU,TL:VA;0),,            +23222.3;,,                   N 89Che2 !
 PAR  L(BCC_A2,AU,TL:VA;0),,            +23222.3;,,                   N 89Che2 !
 PAR  L(HCP_A3,AU,TL:VA;0),,            +23222.3;,,                   N 89Che2 !
$ ------------------------------------------------------------------------------
$
 ASSESSED_SYSTEM
  AU-TL(TDB -* +LIQ +FCC_A1 +HCP_A3 +BCC_A2 ;P3 TMM:300/1500 STP:.9/500) !
$
$
 LIST-OF-REFERENCE
 NUMBER  SOURCE
  Null   'Unknown source'
  Same   'Same or similar interaction as in the corresponding stable phase'
  COST   'COST 507 database'
  89Che2 'P.-Y. Chevalier, Thermochim. Acta, 155, 211-25(1989); Au-Tl'
  91Din  'A.T. Dinsdale, Calphad, 15, 317-425(1991).'
  92Ans  'I. Ansara, J.-Ph. Nabot, Calphad, 16, 13-18(1992); Au'
  04Du   'Z. Du, C. Guo, D. Lu, J. Alloys Compd., 364, 117-20(2004),
          SGTE unary database V.5.0, 2009; Au'
!

File: data/databases/sgte-binary/AuTm-12Don.tdb
$
$ Database for Au-Tm from H.Q. Dong et al. 2012
$
$ H.Q. Dong, X.M. Tao, T. Laurila, M. Paulastro-Krockel,
$ Calphad, 37, 87-93(2012).
$
$ Dataset created 2016.09.22 by Bengt Hallstedt.
$ 2020.12.22: Modified for use with GES6.
$
$ Invariant equilibria involving AUTM2_C37 are 3 K lower than in paper because
$ of rounding errors when changing from fractional to integar compositions.
$
$ ------------------------------------------------------------------------------
 TEMP-LIM 298.15 6000.00 !
$
$ELEMENT NAME  REF. STATE               ATOMIC MASS H298-H0    S298    !
$
 ELEMENT VA   VACUUM                      0.0          0.0      0.0    ! 
 ELEMENT AU   FCC_A1                    196.9665    6016.592   47.4884 ! 
 ELEMENT TM   HCP_A3                    168.9342    7397.312   74.01496! 
$ ------------------------------------------------------------------------------
$ Phase definitions
$
 PHASE LIQUID:L % 1 1 !
 CONST LIQUID:L : AU TM : !
$
$ Fcc (cF4) and MeX (cF8)
$
 PHASE FCC_A1 %A 2 1 1 !
 CONST FCC_A1 : AU% TM : VA : !
$
$ Bcc (cI2, Im-3m)
$
 PHASE BCC_A2 %B 2 1 3 !
 CONST BCC_A2 : AU TM : VA : !
$
$ Hcp (hP2, P6_3/mmc) and Me2X (NiAs-type, hP4, P6_3/mmc, B8_1)
$
 PHASE HCP_A3 %A 2 1 0.5 !
 CONST HCP_A3 : AU TM% : VA : !
$
$ Prototype MoNi4 (tI10, I4/m)
$
 PHASE AU4TM_D1A % 2 4 1 !
 CONST AU4TM_D1A : AU : TM : !
$
$ Prototype Cu3Ti (oP8, Pmmn)
$
 PHASE AU3TM_D0A % 2 3 1 !
 CONST AU3TM_D0A : AU : TM : !
$
$ Prototype MoSi2 (tI6, I4/mmm)
$
 PHASE AU2TM_C11B % 2 2 1 !
 CONST AU2TM_C11B : AU : TM : !
$
$ Prototype Au10Gd7 (tI136, I4_1/acd)
$
 PHASE AU10TM7 % 2 10 7 !
 CONST AU10TM7 : AU : TM : !
$
$ Prototype CrB (oC8, Cmcm), alpha-AuTM
$
 PHASE AUTM_B33 % 2 1 1 !
 CONST AUTM_B33 : AU : TM : !
$
$ Prototype CsCl (cP2, Pm-3m), beta-AuTM
$
 PHASE AUTM_B2 % 2 1 1 !
 CONST AUTM_B2 : AU : TM : !
$
$ Prototype Co2Si (oP12, Pnma)
$
 PHASE AUTM2_C37 % 2 1 2 !
 CONST AUTM2_C37 : AU : TM : !
$ ------------------------------------------------------------------------------
$ Defaults
$
 DEFINE-SYSTEM-DEFAULT ELEMENT 2 !
 DEFAULT-COM DEFINE_SYSTEM_ELEMENT VA !
 TYPE-DEF % SEQ * !
 TYPE-DEF A GES AMEND_PHASE_DESCRIPTION @ MAGNETIC -3 0.28 !
 TYPE-DEF B GES AMEND_PHASE_DESCRIPTION @ MAGNETIC -1 0.4 !
 FUNCTION ZERO      298.15  0;                                         6000 N !
 FUNCTION UN_ASS    298.15  0;                                         6000 N !
 FUNCTION R         298.15  +8.31451;                                  6000 N !
$ ------------------------------------------------------------------------------
$ Element data
$ ------------------------------------------------------------------------------
$ Au
$
$ DHCP added in unary 5.0
$
$ DHCP replaced by the value from 92Ans in SGSOL 5.0
$
$ The DHCP phase is labelled D0_24 in 03Liu and alpha-prime in 92Ans. The
$ phase is present between the fcc and hcp phases in the Au-Sn and Au-In
$ systems. The value for DHCP from 92Ans was used to model these systems,
$ thus this value must be included in the unary database and not the 04Du
$ value.
$
 PAR  G(FCC_A1,AU:VA),,                 +GHSERAU;                3200 N 91Din !
 PAR  G(HCP_A3,AU:VA),,                 +GHSERAU+240.75+1.6*T;   3200 N 91Din !
 PAR  G(BCC_A2,AU:VA),,                 +GHSERAU+4250-1.1*T;     3200 N 91Din !
$PAR  G(DHCP,AU),,                      +GHSERAU+125+0.79*T;     3200 N 92Ans !
$PAR  G(DHCP,AU),,                      +GHSERAU+5000;           3200 N 04Du1 !
 PAR  G(LIQUID,AU),,                    +GHSERAU
             +12552-9.385866*T;                                  3200 N 91Din !
$
 FUNCTION GHSERAU   298.15  -6938.856+106.830098*T-22.75455*T*LN(T)
       -0.00385924*T**2+3.79625E-07*T**3-25097*T**(-1);
       929.40  Y  -93586.481+1021.69543*T-155.706745*T*LN(T)
       +0.08756015*T**2-1.1518713E-05*T**3+10637210*T**(-1);
      1337.33  Y  +314067.829-2016.37825*T+263.252259*T*LN(T)
       -0.118216828*T**2+8.923844E-06*T**3-67999832*T**(-1);
      1735.80  Y  -12133.783+165.272524*T-30.9616*T*LN(T);
      3200.00  N !
$ ------------------------------------------------------------------------------
$ Tm
$
$ FCC_A1 from 12Don not included in unary
$ BCC_A2 from 04Du2 not included in unary
$ RHOMBOHEDRAL_A7 from 10Wan not included in unary
$
 PAR  G(HCP_A3,TM:VA),,                 +GHSERTM;                2300 N 91Din !
 PAR  G(FCC_A1,TM:VA),,                 +GHSERTM+2680;           2300 N 12Don !
 PAR  G(BCC_A2,TM:VA),,                 +GHSERTM+5000;           2300 N 04Du3 !
$PAR  G(RHOMBOHEDRAL_A7,TM),,           +GHSERTM+5000;           2300 N 10Wan !
 PAR  G(LIQUID,TM),,                    +GLIQTM;                 2300 N 91Din !
$
 FUNCTION GHSERTM   298.15  -10016.715+151.037648*T-34.3664974*T*LN(T)
       +0.012110965*T**2-3.831156E-06*T**3+95982*T**(-1);
       700.00  Y  -14701.965+147.957496*T-32.1951269*T*LN(T)
       +4.44753E-04*T**2-3.96694E-07*T**3+1091664*T**(-1);
      1600.00  Y  -8669.227+97.98144*T-25.1816969*T*LN(T)-0.003384563*T**2;
      1818.00  Y  +727125.608-4147.40063*T+534.082763*T*LN(T)
       -0.19093039*T**2+1.1689185E-05*T**3-1.8038222E+08*T**(-1);
      2300.00  N !
 FUNCTION GLIQTM    298.15  +13199.249-6.557671*T+GHSERTM;
       600.00  Y  +22640.028-126.738485*T+6.8744933*T*LN(T)
       -0.025487085*T**2+2.288172E-06*T**3-1585412*T**(-1);
      1818.00  Y  -10090.305+214.184413*T-41.37976*T*LN(T);
      2300.00  N !
$ ------------------------------------------------------------------------------
$ Binary system
$
$ H.Q. Dong, X.M. Tao, T. Laurila, M. Paulastro-Krockel,
$ Calphad, 37, 87-93(2012).
$
$ Checked against paper and author's tdb. Checked at 6000 K.
$
$ Invariant equilibria involving AUTM2_C37 are 3 K lower than in paper because
$ of rounding errors when changing from fractional to integar compositions.
$
 PAR  L(LIQUID,AU,TM;0),,               -305457.81+30.0006*T;,,       N 12Don !
 PAR  L(LIQUID,AU,TM;1),,               -107912.29+29.0164*T;,,       N 12Don !
 PAR  L(LIQUID,AU,TM;2),,               +35809.47;,,                  N 12Don !
$
 PAR  L(FCC_A1,AU,TM:VA;0),,            -191775.12+2.0549*T;,,        N 12Don !
 PAR  L(FCC_A1,AU,TM:VA;1),,            -119934.2+3.9198*T;,,         N 12Don !
$
 PAR  L(HCP_A3,AU,TM:VA;0),,            -125309.51;,,                 N 12Don !
$
 PAR  G(AU4TM_D1A,AU:TM),,              +4*GHSERAU+GHSERTM
             -308021.55+36.514*T;,,                                   N 12Don !
 PAR  G(AU3TM_D0A,AU:TM),,              +3*GHSERAU+GHSERTM
             -276623.36+20.898*T;,,                                   N 12Don !
 PAR  G(AU2TM_C11B,AU:TM),,             +2*GHSERAU+GHSERTM
             -248107.47+21.042*T;,,                                   N 12Don !
 PAR  G(AU10TM7,AU:TM),,                +10*GHSERAU+7*GHSERTM
             -1489184.87+134.1351*T;,,                                N 12Don !
 PAR  G(AUTM_B33,AU:TM),,               +GHSERAU+GHSERTM
             -180951.6+14.7386*T;,,                                   N 12Don !
 PAR  G(AUTM_B2,AU:TM),,                +GHSERAU+GHSERTM
             -137813.8-7.9222*T;,,                                    N 12Don !
 PAR  G(AUTM2_C37,AU:TM),,              +GHSERAU+2*GHSERTM
             -210011.25+24.5859*T;,,                                  N 12Don !
$
$ Metastable
$
 PAR  L(BCC_A2,AU,TM:VA;0),,            -191775.12+2.0549*T;,,        N Same !
 PAR  L(BCC_A2,AU,TM:VA;1),,            -119934.2+3.9198*T;,,         N Same !
$ ------------------------------------------------------------------------------
$
$
 LIST-OF-REFERENCE
 NUMBER  SOURCE
  Null   'Unknown source'
  Same   'Same or similar interaction as in the corresponding stable phase'
  COST   'COST 507 database'
  91Din  'A.T. Dinsdale, Calphad, 15, 317-425(1991).'
  92Ans  'I. Ansara, J.-Ph. Nabot, Calphad, 16, 13-18(1992); Au'
  00Nor1 'S. Norgren, J. Phase Equilib., 21, 148-56(2000),
          SGTE unary database V.4.4, 2001; Er, Ho'
  03Cac  'G. Cacciamani, S. De Negri, A. Saccone, R. Ferro,
          Intermetallics, 11, 1135-51(2003); Ho, Al-Ho'
  04Du1  'Z. Du, C. Guo, D. Lu, J. Alloys Compd., 364, 117-20(2004),
          SGTE unary database V.5.0, 2009; Au'
  04Du3  'Z. Du, H. Liu, G. Ling,
          J. Alloys Compd., 373, 151-55(2004); Tm, Mg-Tm'
  10Wan  'C.P. Wang, H.L. Zhang, A.T. Tang, F.S. Pan, X.J. Liu,
          J. Alloys Compd., 502, 43-48(2010); Tm, Bi-Tm'
  12Don  'H.Q. Dong, X.M. Tao, T. Laurila, M. Paulastro-Krockel,
          Calphad, 37, 87-93(2012); Ho, Tm, Au-Ho, Au-Tm'
!

File: data/databases/sgte-binary/AuYb-16Wan.tdb
$
$ Database for Au-Yb from S.L. Wang et al. 2016.
$
$ S.L. Wang, L.J. Zhou, X. Qin, Y.H. Li, J.L. Li, Y. Pan, Y.H. Lin, C.P. Wang,
$ X.J. Liu, Calphad, 53, 90-96(2016).
$
$ Dataset created 2018.03.30 by Bengt Hallstedt.
$ 2020.12.22: Modified for use with GES6.
$
$ There is a high-T stability range for AuYb-B2 at about x(Yb)=0.3 between
$ 4250 and 5100 K.
$
$ There is inverse miscibility gap with a minimum at 5404 K and x(Yb)=0.59.
$
$ ------------------------------------------------------------------------------
 TEMP-LIM 298.15 6000.00 !
$
$ELEMENT NAME  REF. STATE               ATOMIC MASS H298-H0    S298    !
$
 ELEMENT VA   VACUUM                      0.0          0.0      0.0    ! 
 ELEMENT AU   FCC_A1                    196.9665    6016.592   47.4884 ! 
 ELEMENT YB   FCC_A1                    173.04      6711.136   59.8312 ! 
$ ------------------------------------------------------------------------------
$ Phase definitions
$
 PHASE LIQUID:L % 1 1 !
 CONST LIQUID:L : AU YB : !
$
$ Fcc (cF4) and MeX (cF8)
$
 PHASE FCC_A1 %A 2 1 1 !
 CONST FCC_A1 : AU% YB% : VA : !
$
$ Bcc (cI2, Im-3m)
$
 PHASE BCC_A2 %B 2 1 3 !
 CONST BCC_A2 : AU YB% : VA : !
$
$ Hcp (hP2, P6_3/mmc) and Me2X (NiAs-type, hP4, P6_3/mmc, B8_1), zeta
$
 PHASE HCP_A3 %A 2 1 0.5 !
 CONST HCP_A3 : AU YB : VA : !
$
$ Prototype MoNi4 (tI10, I4/m)
$
 PHASE AU4YB_D1A % 2 4 1 !
 CONST AU4YB_D1A : AU : YB : !
$
$ Prototype Cu3Ti (oP8, Pmmn)
$
 PHASE AU3YB_D0A % 2 3 1 !
 CONST AU3YB_D0A : AU : YB : !
$
$ Prototype MoSi2 (tI6, I4/mmm)
$
 PHASE AU2YB_C11B % 2 2 1 !
 CONST AU2YB_C11B : AU : YB : !
$
$ Prototype FeB (oP8, Pnma)
$
 PHASE AUYB_B27 % 2 1 1 !
 CONST AUYB_B27 : AU : YB : !
$
$ Prototype CsCl (cP2, Pm3m)
$
 PHASE AUYB_B2 % 2 1 1 !
 CONST AUYB_B2 : AU : AU YB% : !
$
$ Prototype Ge4Sm5 (oP36, Pnma)
$
 PHASE AU4YB5 % 2 4 5 !
 CONST AU4YB5 : AU : YB : !
$
$ Prototype Cr5B3 (tI32, I4/mcm)
$
 PHASE AU3YB5_D8L % 2 3 5 !
 CONST AU3YB5_D8L : AU : YB : !
$
$ Prototype Co2Si (oP12, Pnma)
$
 PHASE AUYB2_C37 % 2 1 2 !
 CONST AUYB2_C37 : AU : YB : !
$
$ Prototype Fe3Th7 (hP20, P6_3mc)
$
 PHASE AU3YB7_D102 % 2 3 7 !
 CONST AU3YB7_D102 : AU : YB : !
$ ------------------------------------------------------------------------------
$ Defaults
$
 DEFINE-SYSTEM-DEFAULT ELEMENT 2 !
 DEFAULT-COM DEFINE_SYSTEM_ELEMENT VA !
 TYPE-DEF % SEQ * !
 TYPE-DEF A GES AMEND_PHASE_DESCRIPTION @ MAGNETIC -3 0.28 !
 TYPE-DEF B GES AMEND_PHASE_DESCRIPTION @ MAGNETIC -1 0.4 !
 FUNCTION ZERO      298.15  0;                                         6000 N !
 FUNCTION UN_ASS    298.15  0;                                         6000 N !
 FUNCTION R         298.15  +8.31451;                                  6000 N !
$ ------------------------------------------------------------------------------
$ Element data
$ ------------------------------------------------------------------------------
$ Au
$
$ DHCP added in unary 5.0
$ DHCP replaced by the value from 92Ans in SGSOL 5.0
$
$ HCP_A3 and BCT_A5 from 88Che1 not included in unary
$
$ The DHCP phase is labelled D0_24 in 03Liu and alpha-prime in 92Ans. The
$ phase is present between the fcc and hcp phases in the Au-Sn and Au-In
$ systems. The value for DHCP from 92Ans was used to model these systems,
$ thus this value must be included in the unary database and not the 04Du
$ value.
$
 PAR  G(FCC_A1,AU:VA),,                 +GHSERAU;                3200 N 91Din !
 PAR  G(HCP_A3,AU:VA),,                 +GHSERAU+240.75+1.6*T;   3200 N 91Din !
$PAR  G(HCP_A3,AU:VA),,                 +GHSERAU+550+0.3*T;      3200 N 88Che1 !
 PAR  G(BCC_A2,AU:VA),,                 +GHSERAU+4250-1.1*T;     3200 N 91Din !
$PAR  G(BCT_A5,AU),,                    +GHSERAU+4184;           3200 N 88Che1 !
$PAR  G(DHCP,AU),,                      +GHSERAU+125+0.79*T;     3200 N 92Ans !
$PAR  G(DHCP,AU),,                      +GHSERAU+5000;           3200 N 04Du !
 PAR  G(LIQUID,AU),,                    +GHSERAU
             +12552-9.385866*T;                                  3200 N 91Din !
$
 PAR  G(AUYB_B2,AU:AU),,                +2*GHSERAU+10000;,,           N 16Wan !
$
 FUNCTION GHSERAU   298.15  -6938.856+106.830098*T-22.75455*T*LN(T)
       -0.00385924*T**2+3.79625E-07*T**3-25097*T**(-1);
       929.40  Y  -93586.481+1021.69543*T-155.706745*T*LN(T)
       +0.08756015*T**2-1.1518713E-05*T**3+10637210*T**(-1);
      1337.33  Y  +314067.829-2016.37825*T+263.252259*T*LN(T)
       -0.118216828*T**2+8.923844E-06*T**3-67999832*T**(-1);
      1735.80  Y  -12133.783+165.272524*T-30.9616*T*LN(T);
      3200.00  N !
$ ------------------------------------------------------------------------------
$ Yb
$
$ HCP_A3 added in unary 5.0
$
 PAR  G(FCC_A1,YB:VA),,                 +GHSERYB;                2000 N 91Din !
 PAR  G(BCC_A2,YB:VA),,                 +GBCCYB;                 2000 N 91Din !
 PAR  G(HCP_A3,YB:VA),,                 +GHSERYB+5000;           2000 N 06Guo !
 PAR  G(LIQUID,YB),,                    +GLIQYB;                 2000 N 91Din !
$
 FUNCTION GHSERYB   298.15  -9370.941+189.327664*T-40.0791*T*LN(T)
       +0.04227115*T**2-2.2242E-05*T**3;
       553.00  Y  -8192.154+121.065655*T-26.7591*T*LN(T)-0.00256065*T**2;
      1033.00  Y  +16034.89-89.478241*T+2.7623966*T*LN(T)
       -0.017961331*T**2+1.421719E-06*T**3-3631462*T**(-1);
      2000.00  N !
 FUNCTION GBCCYB    298.15  -965.99-21.293677*T-3.8534432*T*LN(T)
       -0.030009694*T**2+4.743871E-06*T**3-334650*T**(-1);
      1033.00  Y  -13368.113+188.313864*T-36.1079*T*LN(T);
      1097.00  Y  -3911.847+113.174165*T-25.7402233*T*LN(T)
       -0.004743348*T**2+3.63044E-07*T**3-1553668*T**(-1);
      2000.00  N !
 FUNCTION GLIQYB    298.15  +7030.788-40.615571*T-1.8061816*T*LN(T)
       -0.03250938*T**2+5.136665E-06*T**3-370554*T**(-1);
      1033.00  Y  -6445.835+186.690398*T-36.7774*T*LN(T);
      2000.00  N !
 FUNCTION GHCPYB    298.15  +GHSERYB+5000;                             2000 N !
$ ------------------------------------------------------------------------------
$ Binary system
$
$ S.L. Wang, L.J. Zhou, X. Qin, Y.H. Li, J.L. Li, Y. Pan, Y.H. Lin, C.P. Wang,
$ X.J. Liu, Calphad, 53, 90-96(2016).
$
$ Checked against paper and author's tdb. Checked at 6000 K.
$
$ There is a high-T stability range for AuYb-B2 at about x(Yb)=0.3 between
$ 4250 and 5100 K.
$
$ There is inverse miscibility gap with a minimum at 5404 K and x(Yb)=0.59.
$
 PAR  L(LIQUID,AU,YB;0),,               -226000-32*T+7.79*T*LN(T);,,  N 16Wan !
 PAR  L(LIQUID,AU,YB;1),,               -53500-3*T;,,                 N 16Wan !
 PAR  L(LIQUID,AU,YB;2),,               +35300-25*T;,,                N 16Wan !
 PAR  L(LIQUID,AU,YB;3),,               -13050+7*T;,,                 N 16Wan !
$
 PAR  L(FCC_A1,AU,YB:VA;0),,            -137036+13*T;,,               N 16Wan !
 PAR  L(FCC_A1,AU,YB:VA;1),,            -68720-35*T;,,                N 16Wan !
 PAR  L(FCC_A1,AU,YB:VA;2),,            +25950-36*T;,,                N 16Wan !
$
 PAR  L(BCC_A2,AU,YB:VA;0),,            +UN_ASS;,,                    N 16Wan !
$
 PAR  G(AU4YB_D1A,AU:YB),,              +4*GHSERAU+GHSERYB
             -234000+18.8395*T;,,                                     N 16Wan !
 PAR  G(AU3YB_D0A,AU:YB),,              +3*GHSERAU+GHSERYB
             -209504+8.4308*T;,,                                      N 16Wan !
 PAR  G(AU2YB_C11B,AU:YB),,             +2*GHSERAU+GHSERYB
             -170448+0.3294*T;,,                                      N 16Wan !
 PAR  G(AUYB_B27,AU:YB),,               +GHSERAU+GHSERYB
             -140000+29.7282*T;,,                                     N 16Wan !
$
 PAR  G(AUYB_B2,AU:YB),,                +GHSERAU+GHSERYB
             -118000+0.1246*T;,,                                      N 16Wan !
 PAR  L(AUYB_B2,AU:AU,YB;0),,           -32620+62*T-14*T*LN(T);,,     N 16Wan !
$
 PAR  G(AU4YB5,AU:YB),,                 +4*GHSERAU+5*GHSERYB
             -558090+53.6688*T;,,                                     N 16Wan !
 PAR  G(AU3YB5_D8L,AU:YB),,             +3*GHSERAU+5*GHSERYB
             -432000+32.8808*T;,,                                     N 16Wan !
 PAR  G(AUYB2_C37,AU:YB),,              +GHSERAU+2*GHSERYB
             -147600+12.2718*T;,,                                     N 16Wan !
 PAR  G(AU3YB7_D102,AU:YB),,            +3*GHSERAU+7*GHSERYB
             -446500+36.044*T;,,                                      N 16Wan !
$
$ Metastable
$
 PAR  L(HCP_A3,AU,YB:VA;0),,            -137036+13*T;,,               N Same !
 PAR  L(HCP_A3,AU,YB:VA;1),,            -68720-35*T;,,                N Same !
 PAR  L(HCP_A3,AU,YB:VA;2),,            +25950-36*T;,,                N Same !
$ ------------------------------------------------------------------------------
$
$
 LIST-OF-REFERENCE
 NUMBER  SOURCE
  Null   'Unknown source'
  Same   'Same or similar interaction as in the corresponding stable phase'
  COST   'COST 507 database'
  88Che1 'P.-Y. Chevalier, Thermochim. Acta, 130, 1-13(1988); Au, Sn'
  91Din  'A.T. Dinsdale, Calphad, 15, 317-425(1991).'
  92Ans  'I. Ansara, J.-Ph. Nabot, Calphad, 16, 13-18(1992); Au'
  04Du   'Z. Du, C. Guo, D. Lu, J. Alloys Compd., 364, 117-20(2004),
          SGTE unary database V.5.0, 2009; Au'
  06Guo  'C. Guo, Z. Du, J. Alloys Compd., 422, 102-8(2006),
          SGTE unary database V.5.0, 2009; Yb'
  16Wan  'S.L. Wang, L.J. Zhou, X. Qin, Y.H. Li, J.L. Li, Y. Pan, Y.H. Lin,
          C.P. Wang, X.J. Liu, Calphad, 53, 90-96(2016); Au-Yb'
!

File: data/databases/sgte-binary/AuZn-03Liu.tdb
$
$ Database for Au-Zn from H.S. Liu et al. 2003
$
$ H.S. Liu, K. Ishida, Z.P. Jin, Y. Du, Intermetallics, 11, 987-94(2003).
$
$ Dataset created 2017.09.24 by Bengt Hallstedt.
$ 2020.12.22: Modified for use with GES6.
$
$ Invariant equilibria differ by up to 4 K.
$
$ Parameters for AUZN_B2 and AUZN4 misprinted in the paper.
$
$ The original AUZN_B2 parameters from 03Liu cause a narrow miscibility gap
$ at x(Zn)=0.5. Parameters were modified in SGSOL.
$
$ Parameters for AU5ZN3, AU3ZN17 and HCP_IM_A3 were modified according to
$ SGSOL. The original parameters do not quite reproduce the phase diagram
$ (or invariant equilibria) in 03Liu.
$
$ ------------------------------------------------------------------------------
 TEMP-LIM 298.15 6000.00 !
$
$ELEMENT NAME  REF. STATE               ATOMIC MASS H298-H0    S298    !
$
 ELEMENT VA   VACUUM                      0.0          0.0      0.0    ! 
 ELEMENT AU   FCC_A1                    196.9665    6016.592   47.4884 ! 
 ELEMENT ZN   HCP_A3                     65.38      5657.0     41.63   ! 
$ ------------------------------------------------------------------------------
$ Phase definitions
$
 PHASE LIQUID:L % 1 1 !
 CONST LIQUID:L : AU ZN : !
$
$ Fcc (cF4, Fm-3m) and MeX (cF8, Fm-3m)
$
 PHASE FCC_A1 %A 2 1 1 !
 CONST FCC_A1 : AU% ZN : VA : !
$
$ Bcc (cI2, Im-3m)
$
 PHASE BCC_A2 %B 2 1 3 !
 CONST BCC_A2 : AU ZN : VA : !
$
$ Hcp (hP2, P6_3/mmc) and Me2X (NiAs-type, hP4, P6_3/mmc, B8_1)
$
 PHASE HCP_A3 %A 2 1 0.5 !
 CONST HCP_A3 : AU ZN% : VA : !
$
$ Prototype Cu3Pd (oP320, Pnnm) alpha-3 (2D-LPS)
$
 PHASE AU4ZN % 3 18 7 3 !
 CONST AU4ZN : AU : AU ZN : ZN : !
$
$ Prototype Au3Zn (tI64, I4_1/acd) and Au3Zn (oC32, Cmce) alpha-2
$
 PHASE AU3ZN_LT % 2 3 1 !
 CONST AU3ZN_LT : AU : ZN : !
$
$ Prototype Pb3Sr (tP4, P4/mmm) alpha-1
$
 PHASE AU3ZN_HT % 3 3 1 1 !
 CONST AU3ZN_HT : AU : AU ZN : ZN : !
$
$ Prototype Au5Zn3 (oI128, Ibam)
$
 PHASE AU5ZN3 % 2 5 3 !
 CONST AU5ZN3 : AU : ZN : !
$
$ Prototype CsCl (cP2, Pm-3m) beta-prime
$
 PHASE AUZN_B2 % 2 1 1 !
 CONST AUZN_B2 : AU% ZN : AU ZN% : !
$
$ Unknown structure, delta
$
 PHASE AU44ZN56 % 2 0.44 0.56 !
 CONST AU44ZN56 : AU : ZN : !
$
$ Prototype Cu5Zn8 (cI52, I-43m) gamma
$
 PHASE AU4ZN9_D82 % 4 2 2 3 6 !
 CONST AU4ZN9_D82 : AU ZN : AU : AU ZN : ZN : !
$
$ Prototype UH3 (cP32, Pm-3n) gamma-2
$
 PHASE AUZN3 % 2 1 3 !
 CONST AUZN3 : AU : ZN : !
$
$ Pearson h**, gamma-3
$
 PHASE AUZN4 % 3 3 4 18 !
 CONST AUZN4 : AU : AU ZN : ZN : !
$
$ Pearson o**, epsilon-prime
$
 PHASE AU3ZN17 % 2 3 17 !
 CONST AU3ZN17 : AU : ZN : !
$
$ Prototype Mg (hP2, P6_3/mmc) epsilon
$
 PHASE HCP_IM_A3 % 1 1 !
 CONST HCP_IM_A3 : AU ZN : !
$ ------------------------------------------------------------------------------
$ Defaults
$
 DEFINE-SYSTEM-DEFAULT ELEMENT 2 !
 DEFAULT-COM DEFINE_SYSTEM_ELEMENT VA !
 TYPE-DEF % SEQ * !
 TYPE-DEF A GES AMEND_PHASE_DESCRIPTION @ MAGNETIC -3 0.28 !
 TYPE-DEF B GES AMEND_PHASE_DESCRIPTION @ MAGNETIC -1 0.4 !
 FUNCTION ZERO      298.15  0;                                         6000 N !
 FUNCTION UN_ASS    298.15  0;                                         6000 N !
 FUNCTION R         298.15  +8.31451;                                  6000 N !
$ ------------------------------------------------------------------------------
$ Element data
$ ------------------------------------------------------------------------------
$ Au
$
$ DHCP added in unary 5.0
$
$ DHCP replaced by the value from 92Ans in SGSOL 5.0
$
$ The DHCP phase is labelled D0_24 in 03Liu and alpha-prime in 92Ans. The
$ phase is present between the fcc and hcp phases in the Au-Sn and Au-In
$ systems. The value for DHCP from 92Ans was used to model these systems,
$ thus this value must be included in the unary database and not the 04Du
$ value.
$
 PAR  G(FCC_A1,AU:VA),,                 +GHSERAU;                3200 N 91Din !
 PAR  G(HCP_A3,AU:VA),,                 +GHSERAU+240.75+1.6*T;   3200 N 91Din !
 PAR  G(BCC_A2,AU:VA),,                 +GHSERAU+4250-1.1*T;     3200 N 91Din !
$PAR  G(DHCP,AU),,                      +GHSERAU+125+0.79*T;     3200 N 92Ans !
$PAR  G(DHCP,AU),,                      +GHSERAU+5000;           3200 N 04Du1 !
 PAR  G(LIQUID,AU),,                    +GHSERAU
             +12552-9.385866*T;                                  3200 N 91Din !
$
 PAR  G(HCP_IM_A3,AU),,                 +GHCPAU;,,                    N 03Liu !
 PAR  G(AUZN_B2,AU:AU),,                +2*GBCCAU;,,                  N 03Liu !
$
 FUNCTION GHSERAU   298.15  -6938.856+106.830098*T-22.75455*T*LN(T)
       -0.00385924*T**2+3.79625E-07*T**3-25097*T**(-1);
       929.40  Y  -93586.481+1021.69543*T-155.706745*T*LN(T)
       +0.08756015*T**2-1.1518713E-05*T**3+10637210*T**(-1);
      1337.33  Y  +314067.829-2016.37825*T+263.252259*T*LN(T)
       -0.118216828*T**2+8.923844E-06*T**3-67999832*T**(-1);
      1735.80  Y  -12133.783+165.272524*T-30.9616*T*LN(T);
      3200.00  N !
 FUNCTION GBCCAU    298.15  +GHSERAU+4250-1.1*T;                       3200 N !
 FUNCTION GHCPAU    298.15  +GHSERAU+240.75+1.6*T;                     3200 N !
$ ------------------------------------------------------------------------------
$ Zn
$
$ BCT_A5 and DIAMOND_A4 added in unary 3.0
$ HCP_A3 revised in unary 4.1 (due to introduction of HCP_ZN)
$ RHOMBOHEDRAL_A7 and TETRAGONAL_A6 added in unary 4.1
$ TETRAGONAL_A6 revised in unary 4.4
$ CBCC_A12 and CUB_A13 added in unary 4.4
$ HCP_A3 and LIQUID modified in unary 5.0 (melting T and coefficients adjusted)
$ RHOMBO_A10 added in unary 5.0
$
$ Pure Zn restored as HCP_A3
$
 PAR  G(HCP_A3,ZN:VA),,                 +GHSERZN;                1700 N 91Din !
$PAR  G(HCP_A3,ZN:VA),,                 +GHSERZN
$            +2969.82-1.56968*T;                                 1700 N 93Kow !
 PAR  G(FCC_A1,ZN:VA),,                 +GHSERZN
             +2969.82-1.56968*T;                                 1700 N 91Din !
 PAR  G(BCC_A2,ZN:VA),,                 +GHSERZN
             +2886.96-2.5104*T;                                  1700 N 91Din !
$PAR  G(DIAMOND_A4,ZN),,                +GHSERZN+30*T;           1700 N SGCOST !
$PAR  G(BCT_A5,ZN),,                    +GHSERZN
$            +2886.96-2.5104*T;                                  1700 N SGCOST !
$PAR  G(TETRAGONAL_A6,ZN),,             +GHSERZN+4184;           1700 N 96Lee !
$PAR  G(TETRAGONAL_A6,ZN),,             +GHSERZN
$            +2886.96-2.5104*T;                                  1700 N 99SGUN !
$PAR  G(RHOMBOHEDRAL_A7,ZN),,           +GHSERZN+2300+11.5*T;    1700 N 99SGUN !
$PAR  G(RHOMBO_A10,ZN),,                +GLIQZN-2000+10*T;       1700 N 98Han !
$PAR  G(CBCC_A12,ZN:VA),,               +GHSERZN+2000;           1700 N 01Mie !
$PAR  G(CUB_A13,ZN:VA),,                +GHSERZN+2000;           1700 N 01Mie !
 PAR  G(LIQUID,ZN),,                    +GLIQZN;                 1700 N 91Din !
$
 PAR  G(HCP_IM_A3,ZN),,                 +GHSERZN+2969.82-1.56968*T;,, N 93Kow !
 PAR  G(AUZN_B2,ZN:ZN),,                +2*GBCCZN;,,                  N 03Liu !
$
 FUNCTION GHSERZN   298.15  -7285.787+118.470069*T-23.701314*T*LN(T)
       -0.001712034*T**2-1.264963E-06*T**3;
       692.677 Y  -11070.546+172.345644*T-31.38*T*LN(T)+4.7047E+26*T**(-9);
      1700.00  N !
 FUNCTION GLIQZN    298.15  +7157.222-10.29305*T+GHSERZN-3.58949E-19*T**7;
       692.677 Y  -3620.385+161.60854*T-31.38*T*LN(T);
      1700.00  N !
 FUNCTION GBCCZN    298.15  +GHSERZN+2886.96-2.5104*T;                 6000 N !
$ ------------------------------------------------------------------------------
$ Binary system
$
$ H.S. Liu, K. Ishida, Z.P. Jin, Y. Du, Intermetallics, 11, 987-94(2003).
$
$ Checked against paper. Checked at 6000 K.
$
$ Invariant equilibria differ by up to 4 K.
$
$ Parameters for AUZN_B2 and AUZN4 misprinted in the paper.
$
$ The original AUZN_B2 parameters from 03Liu cause a narrow miscibility gap
$ at x(Zn)=0.5. Parameters were modified in SGSOL.
$
$ Parameters for AU5ZN3, AU3ZN17 and HCP_IM_A3 were modified according to
$ SGSOL. The original parameters do not quite reproduce the phase diagram
$ (or invariant equilibria) in 03Liu.
$
 PAR  L(LIQUID,AU,ZN;0),,               -96492.26+42.71334*T
             -3.041479*T*LN(T);,,                                     N 03Liu !
 PAR  L(LIQUID,AU,ZN;1),,               -5576.71+0.0152769*T;,,       N 03Liu !
$
 PAR  L(FCC_A1,AU,ZN:VA;0),,            -95112.59+101.68716*T
             -11.896693*T*LN(T);,,                                    N 03Liu !
 PAR  L(FCC_A1,AU,ZN:VA;1),,            +452.29+7.53974*T;,,          N 03Liu !
$
 PAR  L(HCP_A3,AU,ZN:VA;0),,            -49193.15+11.77016*T
             -3.351968*T*LN(T);,,                                     N 03Liu !
 PAR  L(HCP_A3,AU,ZN:VA;1),,            +21680.4;,,                   N 03Liu !
$
 PAR  G(AU4ZN,AU:AU:ZN),,               +25*GHSERAU+3*GHSERZN
             -260713.32+72.18792*T;,,                                 N 03Liu !
 PAR  G(AU4ZN,AU:ZN:ZN),,               +18*GHSERAU+10*GHSERZN
             -624105.44+152.29312*T;,,                                N 03Liu !
 PAR  L(AU4ZN,AU:AU,ZN:ZN;0),,          -202141.24+16.49396*T;,,      N 03Liu !
$
 PAR  G(AU3ZN_LT,AU:ZN),,               +3*GHSERAU+GHSERZN
             -76036+12.29752*T;,,                                     N 03Liu !
$
 PAR  G(AU3ZN_HT,AU:AU:ZN),,            +4*GHSERAU+GHSERZN
             -78040.1+11.23605*T;,,                                   N 03Liu !
 PAR  G(AU3ZN_HT,AU:ZN:ZN),,            +3*GHSERAU+2*GHSERZN
             -120613.65+31.26385*T;,,                                 N 03Liu !
 PAR  L(AU3ZN_HT,AU:AU,ZN:ZN;0),,       -31715.85+16.23895*T;,,       N 03Liu !
$
$ Original parameter from 03Liu below
$PAR  G(AU5ZN3,AU:ZN),,                 +5*GHSERAU+3*GHSERZN
$            -192392.72+32.15416*T;,,                                 N 03Liu !
 PAR  G(AU5ZN3,AU:ZN),,                 +5*GHSERAU+3*GHSERZN
             -193298.32+32.15416*T;,,                                 N SGSOL !
$
 PAR  G(AUZN_B2,AU:ZN),,                +GHSERAU+GHSERZN
             -52549.74+3.97228*T;,,                                   N 03Liu !
 PAR  G(AUZN_B2,ZN:AU),,                +GHSERAU+GHSERZN
             -52549.74+3.97228*T;,,                                   N 03Liu !
$ Original parameters from 03Liu below
$PAR  L(AUZN_B2,AU,ZN:AU;0),,           -24617.68+0.002942*T;,,       N 03Liu !
$PAR  L(AUZN_B2,AU,ZN:ZN;0),,           -24617.68+0.002942*T;,,       N 03Liu !
$PAR  L(AUZN_B2,AU:AU,ZN;0),,           -30841.18+7.25434*T;,,        N 03Liu !
$PAR  L(AUZN_B2,ZN:AU,ZN;0),,           -30841.18+7.25434*T;,,        N 03Liu !
 PAR  L(AUZN_B2,AU,ZN:AU;0),,           -29688.316+5.312*T;,,         N SGSOL !
 PAR  L(AUZN_B2,AU:AU,ZN;0),,           -29688.316+5.312*T;,,         N SGSOL !
 PAR  L(AUZN_B2,AU,ZN:ZN;0),,           -30841.18+7.25434*T;,,        N SGSOL !
 PAR  L(AUZN_B2,ZN:AU,ZN;0),,           -30841.18+7.25434*T;,,        N SGSOL !
$
 PAR  G(AU44ZN56,AU:ZN),,               +0.44*GHSERAU+0.56*GHSERZN
             -24752.6+1.03656*T;,,                                    N 03Liu !
$
 PAR  G(AU4ZN9_D82,AU:AU:AU:ZN),,       +7*GHSERAU+6*GHSERZN
             -255281.91+13.404742*T;,,                                N 03Liu !
 PAR  G(AU4ZN9_D82,AU:AU:ZN:ZN),,       +4*GHSERAU+9*GHSERZN
             -273238.55+6.56617*T;,,                                  N 03Liu !
 PAR  G(AU4ZN9_D82,ZN:AU:AU:ZN),,       +5*GHSERAU+8*GHSERZN
             -149825.91+2.31764*T;,,                                  N 03Liu !
 PAR  G(AU4ZN9_D82,ZN:AU:ZN:ZN),,       +2*GHSERAU+11*GHSERZN
             -154064.95+20.82964*T;,,                                 N 03Liu !
 PAR  L(AU4ZN9_D82,AU,ZN:AU:AU:ZN;0),,  -58164.6;,,                   N 03Liu !
 PAR  L(AU4ZN9_D82,AU,ZN:AU:ZN:ZN;0),,  -58164.6;,,                   N 03Liu !
 PAR  L(AU4ZN9_D82,AU:AU:AU,ZN:ZN;0),,  -107389.23;,,                 N 03Liu !
 PAR  L(AU4ZN9_D82,ZN:AU:AU,ZN:ZN;0),,  -107389.23;,,                 N 03Liu !
$
 PAR  G(AUZN3,AU:ZN),,                  +GHSERAU+3*GHSERZN
             -78726.24+5.31432*T;,,                                   N 03Liu !
$
 PAR  G(AUZN4,AU:AU:ZN),,               +7*GHSERAU+18*GHSERZN
             -492039+33.2145*T;,,                                     N 03Liu !
 PAR  G(AUZN4,AU:ZN:ZN),,               +3*GHSERAU+22*GHSERZN
             -252500;,,                                               N 03Liu !
 PAR  L(AUZN4,AU:AU,ZN:ZN;0),,          -86147.75;,,                  N 03Liu !
$
$ Original parameter from 03Liu below
$PAR  G(AU3ZN17,AU:ZN),,                +3*GHSERAU+17*GHSERZN
$            -252400+3.32*T;,,                                        N 03Liu !
 PAR  G(AU3ZN17,AU:ZN),,                +3*GHSERAU+17*GHSERZN
             -253710+3.32*T;,,                                        N 03Liu !
$
$ Original parameters from 03Liu below
$PAR  L(HCP_IM_A3,AU,ZN;0),,            -82852.97+26.40577*T;,,       N 03Liu !
$PAR  L(HCP_IM_A3,AU,ZN;1),,            +58047.97-20.17125*T;,,       N 03Liu !
 PAR  L(HCP_IM_A3,AU,ZN;0),,            -60587+3.18803*T;,,           N SGSOL !
 PAR  L(HCP_IM_A3,AU,ZN;1),,            +82405.7-46.5767*T;,,         N SGSOL !
$
$ Metastable
$
 PAR  L(BCC_A2,AU,ZN:VA;0),,            -95112.59+101.68716*T
             -11.896693*T*LN(T);,,                                    N Same !
 PAR  L(BCC_A2,AU,ZN:VA;1),,            +452.29+7.53974*T;,,          N Same !
$ ------------------------------------------------------------------------------
$
$
 LIST-OF-REFERENCE
 NUMBER  SOURCE
  Null   'Unknown source'
  Same   'Same or similar interaction as in the corresponding stable phase'
  REFLAV 'Laves phase convention: G(LAVES,X:X)=+3*GHSERXX+15000'
  COST   'COST 507 database'
  SGSOL  'SGTE solution database Dec. 2016c; Au-Zn'
  SGCOST 'COST 507 database, SGTE unary database V.3.0, 1996; Al, B, Nd, Ti, Zn'
  91Din  'A.T. Dinsdale, Calphad, 15, 317-425(1991).'
  93Kow  'M. Kowalski, P.J. Spencer, J. Phase Equilib., 14, 432-38 (1993),
          SGTE unary database V.4.1, 1999; Zn'
  96Lee  'B.-J. Lee, Calphad, 20, 471-80(1996)
          SGTE unary database V.4.4, 2001; Zn'
  98Han  'S.C. Hansen, Calphad, 22, 359-73(1998),
          SGTE unary database V.5.0, 2009; Zn'
  99SGUN 'SGTE unary database V.4.1, 1999.'
  01Mie  'J. Miettinen, Calphad, 25, 43-58(2001),
          SGTE unary database V.4.4, 2001; Sn, Zn'
  03Liu  'H.S. Liu, K. Ishida, Z.P. Jin, Y. Du,
          Intermetallics, 11, 987-94(2003); Au-Zn'
  04Du1  'Z. Du, C. Guo, D. Lu, J. Alloys Compd., 364, 117-20(2004),
          SGTE unary database V.5.0, 2009; Au'
!
