Repository: orchid-calphad/orchid-project.org

# orchid-project.org

Website and released data of **ORCHID** (Open Repository for CALPHAD Hypotheses, Intelligence, and Discovery),
served by GitHub Pages at https://orchid-project.org. Releases are archived on Zenodo (one DOI per version).

- `index.html`, `catalog/`, `best-practices.html` — static, self-contained pages (generated in the ORCHID tooling).
- `data/` — released data: catalog, redistributable TDB files, convex hulls. Licences: `data/LICENSES.md`, `data/NOTICE.md`.
- `llms.txt`, `data/croissant.json`, `CITATION.cff`, `.zenodo.json` — machine-readable metadata.

Only data with clear redistribution rights are published.

File: data/databases/sgte-binary/AuZr-00Su-LB.tdb
$
$ Database for Au-Zr from X. Su et al. 2000 (Included in LB Vol. 5)
$
$ X. Su, F. Yin, Z. Li, Y. Shi, Z. Metallkd., 91, 744-47(2000).
$
$ Dataset created 2015.04.25 by Bengt Hallstedt.
$ 2020.12.22: Modified for use with GES6.
$
$ ------------------------------------------------------------------------------
 TEMP-LIM 298.15 6000.00 !
$
$ELEMENT NAME  REF. STATE               ATOMIC MASS H298-H0    S298    !
$
 ELEMENT VA   VACUUM                      0.0          0.0      0.0    ! 
 ELEMENT AU   FCC_A1                    196.9665    6016.592   47.4884 ! 
 ELEMENT ZR   HCP_A3                     91.22      5566.27    39.1809 ! 
$ ------------------------------------------------------------------------------
$ Phase definitions
$
 PHASE LIQUID:L % 1 1 !
 CONST LIQUID:L : AU ZR : !
$
$ Fcc (cF4) and MeX (cF8)
$
 PHASE FCC_A1 %A 2 1 1 !
 CONST FCC_A1 : AU% ZR : VA : !
$
$ Bcc (cI2, Im-3m)
$
 PHASE BCC_A2 %B 2 1 3 !
 CONST BCC_A2 : AU ZR% : VA : !
$
$ Hcp (hP2, P6_3/mmc) and Me2X (NiAs-type, hP4, P6_3/mmc, B8_1)
$
 PHASE HCP_A3 %A 2 1 0.5 !
 CONST HCP_A3 : AU ZR% : VA : !
$
$ Prototype Au4Zr (oP20, Pnma)
$
 PHASE AU4ZR % 2 4 1 !
 CONST AU4ZR : AU : ZR : !
$
$ Prototype Cu3Ti (oP8, Pmmn)
$
 PHASE AU3ZR_D0A % 2 3 1 !
 CONST AU3ZR_D0A : AU : ZR : !
$
$ Prototype MoSi2 (tI6, I4/mmm)
$
 PHASE AU2ZR_C11B % 2 2 1 !
 CONST AU2ZR_C11B : AU : ZR : !
$
$ Pearson tI34
$
 PHASE AU10ZR7 % 2 10 7 !
 CONST AU10ZR7 : AU : ZR : !
$
$ Prototype AuZr (mP32, P2/m) alpha-AuZr
$ Prototype CuTi3 (tP4, P4/mmm, L6_0) beta-AuZr
$
 PHASE AUZR % 2 1 1 !
 CONST AUZR : AU : ZR : !
$
$ unknown structure
$
 PHASE AU2ZR3 % 2 2 3 !
 CONST AU2ZR3 : AU : ZR : !
$
$ Prototype CuZr2 (tI6, I4/mmm)
$
 PHASE AUZR2 % 2 1 2 !
 CONST AUZR2 : AU : ZR : !
$
$ Prototype Cr3Si (cP8, Pm-3n)
$
 PHASE AUZR3_A15 % 2 1 3 !
 CONST AUZR3_A15 : AU : ZR : !
$ ------------------------------------------------------------------------------
$ Defaults
$
 DEFINE-SYSTEM-DEFAULT ELEMENT 2 !
 DEFAULT-COM DEFINE_SYSTEM_ELEMENT VA !
 TYPE-DEF % SEQ * !
 TYPE-DEF A GES AMEND_PHASE_DESCRIPTION @ MAGNETIC -3 0.28 !
 TYPE-DEF B GES AMEND_PHASE_DESCRIPTION @ MAGNETIC -1 0.4 !
 FUNCTION ZERO      298.15  0;                                         6000 N !
 FUNCTION UN_ASS    298.15  0;                                         6000 N !
 FUNCTION R         298.15  +8.31451;                                  6000 N !
$ ------------------------------------------------------------------------------
$ Element data
$ ------------------------------------------------------------------------------
$ Au
$
$ DHCP added in unary 5.0
$
$ DHCP replaced by the value from 92Ans in SGSOL 5.0
$
$ The DHCP phase is labelled D0_24 in 03Liu and alpha-prime in 92Ans. The
$ phase is present between the fcc and hcp phases in the Au-Sn and Au-In
$ systems. The value for DHCP from 92Ans was used to model these systems,
$ thus this value must be included in the unary database and not the 04Du
$ value.
$
 PAR  G(FCC_A1,AU:VA),,                 +GHSERAU;                3200 N 91Din !
 PAR  G(HCP_A3,AU:VA),,                 +GHSERAU+240.75+1.6*T;   3200 N 91Din !
 PAR  G(BCC_A2,AU:VA),,                 +GHSERAU+4250-1.1*T;     3200 N 91Din !
$PAR  G(DHCP,AU),,                      +GHSERAU+125+0.79*T;     3200 N 92Ans !
$PAR  G(DHCP,AU),,                      +GHSERAU+5000;           3200 N 04Du !
 PAR  G(LIQUID,AU),,                    +GHSERAU
             +12552-9.385866*T;                                  3200 N 91Din !
$
 FUNCTION GHSERAU   298.15  -6938.856+106.830098*T-22.75455*T*LN(T)
       -0.00385924*T**2+3.79625E-07*T**3-25097*T**(-1);
       929.40  Y  -93586.481+1021.69543*T-155.706745*T*LN(T)
       +0.08756015*T**2-1.1518713E-05*T**3+10637210*T**(-1);
      1337.33  Y  +314067.829-2016.37825*T+263.252259*T*LN(T)
       -0.118216828*T**2+8.923844E-06*T**3-67999832*T**(-1);
      1735.80  Y  -12133.783+165.272524*T-30.9616*T*LN(T);
      3200.00  N !
$ ------------------------------------------------------------------------------
$ Zr
$
$ CUB_A13, CBCC_A12, ORTHORHOMBIC_A20 and TETRAGONAL_U added in unary 4.1
$
 PAR  G(HCP_A3,ZR:VA)           130.00  +GHSERZR;,,                   N 91Din !
 PAR  G(BCC_A2,ZR:VA)           130.00  +GBCCZR;,,                    N 91Din !
$PAR  G(OMEGA,ZR)               130.00  +GOMEZR;,,                    N 91Din !
 PAR  G(FCC_A1,ZR:VA)           130.00  +GHSERZR+7600-0.9*T;,,        N 91Din !
$PAR  G(CBCC_A12,ZR:VA)         130.00  +GHSERZR+4602.2;,,            N 99SGUN !
$PAR  G(CUB_A13,ZR:VA)          130.00  +GHSERZR+7531.2;,,            N 99SGUN !
$PAR  G(ORTHORHOMBIC_A20,ZR)    130.00  +GBCCZR+5000;,,               N 99SGUN !
$PAR  G(TETRAGONAL_U,ZR)        130.00  +GBCCZR+5000;,,               N 99SGUN !
 PAR  G(LIQUID,ZR)              130.00  +GLIQZR;,,                    N 91Din !
$
 FUNCTION GHSERZR   130.00  -7827.595+125.64905*T-24.1618*T*LN(T)
       -0.00437791*T**2+34971*T**(-1);
      2128.00  Y  -26085.921+262.724183*T-42.144*T*LN(T)-1.342896E+31*T**(-9);
      6000.00  N !
 FUNCTION GBCCZR    130.00  -525.539+124.9457*T-25.607406*T*LN(T)
       -3.40084E-04*T**2-9.729E-09*T**3+25233*T**(-1)-7.6143E-11*T**4;
      2128.00  Y  -4620.034+1.55998*T+GHSERZR+1.4103476E+32*T**(-9);
      6000.00  N !
 FUNCTION GOMEZR    130.00  -8878.082+144.432234*T-26.8556*T*LN(T)
       -0.002799446*T**2+38376*T**(-1);
      2128.00  Y  -3414.603+2.566675*T+GHSERZR+8.517346E+31*T**(-9);
      6000.00  N !
 FUNCTION GLIQZR    130.00  +18147.69-9.080812*T+GHSERZR+1.6275E-22*T**7;
      2128.00  Y  -8281.26+253.812609*T-42.144*T*LN(T);
      6000.00  N !
$ ------------------------------------------------------------------------------
$ Binary system
$
$ From X. Su et al. 2000 (Included in LB Vol. 5)
$
$ X. Su, F. Yin, Z. Li, Y. Shi, Z. Metallkd., 91, 744-47(2000).
$
$ Checked against LB and paper. Checked at 6000 K.
$
 PAR  L(LIQUID,AU,ZR;0),,               -198916.2+29.9367*T;,,        N 00Su !
 PAR  L(LIQUID,AU,ZR;1),,               +12869.9-7.6684*T;,,          N 00Su !
$
 PAR  L(FCC_A1,AU,ZR:VA;0),,            -159355;,,                    N 00Su !
 PAR  L(BCC_A2,AU,ZR:VA;0),,            -132232+4.347*T;,,            N 00Su !
 PAR  L(HCP_A3,AU,ZR:VA;0),,            -120790;,,                    N 00Su !
$
 PAR  G(AU4ZR,AU:ZR),,                  +4*GHSERAU+GHSERZR
             -208796.1+26.6754*T;,,                                   N 00Su !
 PAR  G(AU3ZR_D0A,AU:ZR),,              +3*GHSERAU+GHSERZR
             -205812.6+27.6114*T;,,                                   N 00Su !
 PAR  G(AU2ZR_C11B,AU:ZR),,             +2*GHSERAU+GHSERZR
             -178334+24.1504*T;,,                                     N 00Su !
 PAR  G(AU10ZR7,AU:ZR),,                +10*GHSERAU+7*GHSERZR
             -1013612.21+122.6875*T;,,                                N 00Su !
 PAR  G(AUZR,AU:ZR),,                   +GHSERAU+GHSERZR
             -119646.3+12.5555*T;,,                                   N 00Su !
 PAR  G(AU2ZR3,AU:ZR),,                 +2*GHSERAU+3*GHSERZR
             -265475.1+30.2602*T+0.3134*T*LN(T);,,                    N 00Su !
 PAR  G(AUZR2,AU:ZR),,                  +GHSERAU+2*GHSERZR
             -146230.3+20.2613*T;,,                                   N 00Su !
 PAR  G(AUZR3_A15,AU:ZR),,              +GHSERAU+3*GHSERZR
             -146145.7+11.8011*T;,,                                   N 00Su !
$ ------------------------------------------------------------------------------
$
 ASSESSED_SYSTEM
  AU-ZR(TDB -* +LIQUID +FCC +BCC_A2 +HCP_A3 +AU4ZR +AU3ZR +AU2ZR +AU10ZR7 
  +AUZR +AU2ZR3 +AUZR2 +AUZR3 ;P3 *) !
$
$
 LIST-OF-REFERENCE
 NUMBER  SOURCE
  Null   'Unknown source'
  Same   'Same or similar interaction as in the corresponding stable phase'
  COST   'COST 507 database'
  91Din  'A.T. Dinsdale, Calphad, 15, 317-425(1991).'
  92Ans  'I. Ansara, J.-Ph. Nabot, Calphad, 16, 13-18(1992); Au'
  99SGUN 'SGTE unary database V.4.1, 1999.'
  00Su   'X. Su, F. Yin, Z. Li, Y. Shi, Z. Metallkd., 91, 744-47(2000); Au-Zr'
  03Du   'Z. Du, L. Yang, J. Alloys Compd., 353, 213-16(2003); Au-Hf'
  04Du   'Z. Du, C. Guo, D. Lu, J. Alloys Compd., 364, 117-20(2004),
          SGTE unary database V.5.0, 2009; Au'
!

File: data/databases/sgte-binary/BC-12Sae.tdb
$
$ Database for B-C from A. Saengdeejing et al. 2012.
$
$ A. Saengdeejing, J.E. Saal, V.R. Manga, Z.-K. Liu,
$ Acta Mater., 60, 7207-15(2012).
$
$ Dataset created 2019.10.06 by Bengt Hallstedt.
$ 2024.04.11: Changed L(BETA_RHOMBO_B,B:B,C;0) back to the value in the paper
$
$ Very complex model for B4C.
$
$ There is one incorrect parameter for the B4C phase in the paper, which was
$ possibly used to make calculations in the paper.
$
$ The L=B4C+Gra eutectic is 12 K higher than in the paper. The temperature
$ of the L+B4C=B peritectic matches the table of invariants, but not the
$ plotted phase diagram.
$
$ ------------------------------------------------------------------------------
 TEMP-LIM 298.15 6000.00 !
$
$ELEMENT NAME  REF. STATE               ATOMIC MASS H298-H0    S298    !
$
 ELEMENT VA   VACUUM                      0.0          0.0      0.0    ! 
 ELEMENT B    BETA_RHOMBO_B              10.81      1222.0      5.9    ! 
 ELEMENT C    GRAPHITE                   12.011     1054.0      5.7423 ! 
$ ------------------------------------------------------------------------------
$ Phase definitions
$
 PHASE LIQUID:L % 1 1 !
 CONST LIQUID:L : B C : !
$
$ Prototype beta-B (hR105, R-3m)
$
 PHASE BETA_RHOMBO_B % 2 101 4 !
 CONST BETA_RHOMBO_B : B : B C : !
$
$ Prototype C (cF8, Fd-3m)
$
 PHASE DIAMOND_A4 % 1 1 !
 CONST DIAMOND_A4 : C : !
$
$ Prototype C (hP4, P6_3/mmc)
$
 PHASE GRAPHITE_A9 % 1 1 !
 CONST GRAPHITE_A9 : B C% : !
$
$ Prototype B13C2 (hR15, R-3m)
$
 PHASE B4C_D1G % 5 11 1 1 1 1 !
 CONST B4C_D1G : B : B C : B C VA : B VA : B C VA : !
$ ------------------------------------------------------------------------------
$ Defaults
$
 DEFINE-SYSTEM-DEFAULT ELEMENT 2 !
 DEFAULT-COM DEFINE_SYSTEM_ELEMENT VA !
 TYPE-DEF % SEQ * !
 TYPE-DEF A GES AMEND_PHASE_DESCRIPTION @ MAGNETIC -3 0.28 !
 TYPE-DEF B GES AMEND_PHASE_DESCRIPTION @ MAGNETIC -1 0.4 !
 FUNCTION ZERO      298.15  0;                                         6000 N !
 FUNCTION UN_ASS    298.15  0;                                         6000 N !
 FUNCTION R         298.15  +8.31451;                                  6000 N !
$ ------------------------------------------------------------------------------
$ Element data
$ ------------------------------------------------------------------------------
$ B
$
$ FCC_A1, HCP_A3, DIAMOND_A4 and GRAPHITE added in unary 3.0
$ BCC_A2 added in unary 4.1
$ GRAPHITE revised in unary 4.4 (using the value from COST 507)
$ FCC_A1, BCC_A2 and HCP_A3 removed in unary 5.0
$ ALPHA_RHOMBO_B added in unary 5.0
$
$ FCC_A1, BCC_A2 and HCP_A3 still in SGSOL 5.0
$ The value for FCC_A1 in COST (and SGTE) is possibly incorrect.
$
$PAR  G(BETA_RHOMBO_B,B),,              +GHSERBB;,,                   N 91Din !
 PAR  G(BETA_RHOMBO_B,B:B),,            +105*GHSERBB;,,               N 91Din !
$PAR  G(ALPHA_RHOMBO_B,B),,             +GALPBB;,,                    N 09SGUN !
$PAR  G(FCC_A1,B:VA),,                  +GHSERBB+43514-12.217*T;,,    N SGCOST !
$PAR  G(FCC_A1,B:VA),,                  +GHSERBB+50208-13.472*T;,,    N 94Hal !
$PAR  G(BCC_A2,B:VA),,                  +GHSERBB+43514-12.217*T;,,    N 94Hal !
$PAR  G(HCP_A3,B:VA),,                  +GHSERBB+50208-9.706*T;,,     N SGCOST !
 PAR  G(GRAPHITE_A9,B),,                +GHSERBB+10000-2*T;,,         N SGCOST !
$PAR  G(GRAPHITE_A9,B),,                +GHSERBB+5000;,,              N 96SGUN !
$PAR  G(DIAMOND_A4,B),,                 +GHSERBB+10;,,                N 99SGUN !
$PAR  G(DIAMOND_A4,B),,                 +GHSERBB+20;,,                N COST !
$PAR  G(DIAMOND_A4,B),,                 +GHSERBB;,,                   N 96SGUN !
 PAR  G(LIQUID,B),,                     +GLIQBB;,,                    N 91Din !
$
 PAR  G(B4C_D1G,B:B:B:B:B),,            +15*GHSERBB
             +265910-15.119*T;,,                                      N 12Sae !
 PAR  G(B4C_D1G,B:B:B:B:VA),,           +14*GHSERBB
             +257344-14.111*T;,,                                      N 12Sae !
 PAR  G(B4C_D1G,B:B:B:VA:B),,           +14*GHSERBB
             +140063-6.969*T;,,                                       N 12Sae !
 PAR  G(B4C_D1G,B:B:B:VA:VA),,          +13*GHSERBB
             +244469+7.345*T;,,                                       N 12Sae !
 PAR  G(B4C_D1G,B:B:VA:B:B),,           +14*GHSERBB
             +257344-14.111*T;,,                                      N 12Sae !
 PAR  G(B4C_D1G,B:B:VA:B:VA),,          +13*GHSERBB
             +527223-69.534*T;,,                                      N 12Sae !
 PAR  G(B4C_D1G,B:B:VA:VA:B),,          +13*GHSERBB
             +244469+7.345*T;,,                                       N 12Sae !
 PAR  G(B4C_D1G,B:B:VA:VA:VA),,         +12*GHSERBB;,,                N 12Sae !
$
 FUNCTION GHSERBB   298.15  -7735.284+107.111864*T-15.6641*T*LN(T)
       -0.006864515*T**2+6.18878E-07*T**3+370843*T**(-1);
      1100.00  Y  -16649.474+184.801744*T-26.6047*T*LN(T)
       -7.9809E-04*T**2-2.556E-08*T**3+1748270*T**(-1);
      2348.00  Y  -36667.582+231.336244*T-31.5957527*T*LN(T)
       -0.00159488*T**2+1.34719E-07*T**3+11205883*T**(-1);
      3000.00  Y  -21530.653+222.396264*T-31.4*T*LN(T);
      6000.00  N !
 FUNCTION GALPBB    298.15  -6076.24+86.648762*T-12.942464*T*LN(T)
       -7.089468E-3*T**2+0.659896E-6*T**3-45*T**(-1);
      1400.00  Y  +28477.506-106.789208*T+12.1072478*T*LN(T)
       -13.316875E-3*T**2+0.706895E-6*T**3-8002403*T**(-1);
      3000.00  Y  -25699.64+225.127135*T-31.4*T*LN(T);
      6000.00  N !
 FUNCTION GLIQBB    298.15  +48458.559-20.268025*T+GHSERBB;
       500.00  Y  +41119.703+82.101722*T-14.9827763*T*LN(T)
       -0.007095669*T**2+5.07347E-07*T**3+335484*T**(-1);
      2348.00  Y  +28842.012+200.94731*T-31.4*T*LN(T);
      3000.00  Y  +50372.665-21.448954*T+GHSERBB;
      6000.00  N !
 FUNCTION GFCCBB    298.15  +GHSERBB+43514-12.217*T;                   6000 N !
 FUNCTION GBCCBB    298.15  +GHSERBB+43514-12.217*T;                   6000 N !
$ ------------------------------------------------------------------------------
$ C
$
 PAR  G(GRAPHITE_A9,C),,                +GHSERCC;,,                   N 91Din !
 PAR  G(DIAMOND_A4,C),,                 +GDIACC;,,                    N 91Din !
 PAR  G(LIQUID,C),,                     +GHSERCC+117369-24.63*T;,,    N 91Din !
$
 FUNCTION GHSERCC   298.15  -17368.441+170.73*T-24.3*T*LN(T)
       -4.723E-04*T**2+2562600*T**(-1)-2.643E+08*T**(-2)+1.2E+10*T**(-3);
      6000.00  N !
 FUNCTION GDIACC    298.15  -16359.441+175.61*T-24.31*T*LN(T)
       -4.723E-04*T**2+2698000*T**(-1)-2.61E+08*T**(-2)+1.11E+10*T**(-3);
      6000.00  N !
$ ------------------------------------------------------------------------------
$ Binary system
$
$ A. Saengdeejing, J.E. Saal, V.R. Manga, Z.-K. Liu,
$ Acta Mater., 60, 7207-15(2012).
$
$ Checked against paper. Checked at 6000 K.
$
$ Very complex model for B4C.
$
$ There is one incorrect parameter for the B4C phase in the paper, which was
$ possibly used to make calculations in the paper.
$
$ The L=B4C+Gra eutectic is 12 K higher than in the paper. The temperature
$ of the L+B4C=B peritectic matches the table of invariants, but not the
$ plotted phase diagram.
$
 PAR  L(LIQUID,B,C;0),,                 -57102+1.181*T;,,             N 12Sae !
 PAR  L(LIQUID,B,C;1),,                 -21188-0.718*T;,,             N 12Sae !
$
 PAR  L(GRAPHITE_A9,B,C;0),,            +12344+18.185*T;,,            N 12Sae !
$
 PAR  G(BETA_RHOMBO_B,B:C),,            +101*GHSERBB+4*GHSERCC
             -135340-11.84*T;,,                                       N 12Sae !
$ Original parameter in paper below
 PAR  L(BETA_RHOMBO_B,B:B,C;0),,        -48353-406.69*T;,,            N 12Sae !
$ Parameter below to match the phase diagram in the paper
$PAR  L(BETA_RHOMBO_B,B:B,C;0),,        -48353-206.69*T;,,            N 12Sae !
$
 PAR  G(B4C_D1G,B:B:B:B:C),,            +14*GHSERBB+GHSERCC
             -12237-6.419*T;,,                                        N 12Sae !
 PAR  G(B4C_D1G,B:B:B:VA:C),,           +13*GHSERBB+GHSERCC
             +60140-2.728*T;,,                                        N 12Sae !
 PAR  G(B4C_D1G,B:B:C:B:B),,            +14*GHSERBB+GHSERCC
             -12237-6.419*T;,,                                        N 12Sae !
 PAR  G(B4C_D1G,B:B:C:B:C),,            +13*GHSERBB+2*GHSERCC
             -147927+2.371*T;,,                                       N 12Sae !
 PAR  G(B4C_D1G,B:B:C:B:VA),,           +13*GHSERBB+GHSERCC
             +58121+6.167*T;,,                                        N 12Sae !
 PAR  G(B4C_D1G,B:B:C:VA:B),,           +13*GHSERBB+GHSERCC
             +60140-2.728*T;,,                                        N 12Sae !
 PAR  G(B4C_D1G,B:B:C:VA:C),,           +12*GHSERBB+2*GHSERCC
             -74481+0.888*T;,,                                        N 12Sae !
 PAR  G(B4C_D1G,B:B:C:VA:VA),,          +12*GHSERBB+GHSERCC
             +69297-14.854*T;,,                                       N 12Sae !
 PAR  G(B4C_D1G,B:B:VA:B:C),,           +13*GHSERBB+GHSERCC
             +58121+6.167*T;,,                                        N 12Sae !
 PAR  G(B4C_D1G,B:B:VA:VA:C),,          +12*GHSERBB+GHSERCC
             +69297-14.854*T;,,                                       N 12Sae !
 PAR  G(B4C_D1G,B:C:B:B:B),,            +14*GHSERBB+GHSERCC
             +233739-5.932*T;,,                                       N 12Sae !
 PAR  G(B4C_D1G,B:C:B:B:C),,            +13*GHSERBB+2*GHSERCC
             +50656+0.041*T;,,                                        N 12Sae !
 PAR  G(B4C_D1G,B:C:B:B:VA),,           +13*GHSERBB+GHSERCC
             +131253-4.182*T;,,                                       N 12Sae !
 PAR  G(B4C_D1G,B:C:B:VA:B),,           +13*GHSERBB+GHSERCC
             +131247-4.197*T;,,                                       N 12Sae !
 PAR  G(B4C_D1G,B:C:B:VA:C),,           +12*GHSERBB+2*GHSERCC
             +56858+0.097*T;,,                                        N 12Sae !
 PAR  G(B4C_D1G,B:C:B:VA:VA),,          +12*GHSERBB+GHSERCC
             +237615-24.937*T;,,                                      N 12Sae !
 PAR  G(B4C_D1G,B:C:C:B:B),,            +13*GHSERBB+2*GHSERCC
             +50656+0.041*T;,,                                        N 12Sae !
 PAR  G(B4C_D1G,B:C:C:B:C),,            +12*GHSERBB+3*GHSERCC
             -187507+8.824*T;,,                                       N 12Sae !
 PAR  G(B4C_D1G,B:C:C:B:VA),,           +12*GHSERBB+2*GHSERCC
             +43261-5.808*T;,,                                        N 12Sae !
 PAR  G(B4C_D1G,B:C:C:VA:B),,           +12*GHSERBB+2*GHSERCC
             +56858+0.097*T;,,                                        N 12Sae !
 PAR  G(B4C_D1G,B:C:C:VA:C),,           +11*GHSERBB+3*GHSERCC
             -39106-4.027*T;,,                                        N 12Sae !
 PAR  G(B4C_D1G,B:C:C:VA:VA),,          +11*GHSERBB+2*GHSERCC
             +155584-13.199*T;,,                                      N 12Sae !
 PAR  G(B4C_D1G,B:C:VA:B:B),,           +13*GHSERBB+GHSERCC
             +131253-4.182*T;,,                                       N 12Sae !
 PAR  G(B4C_D1G,B:C:VA:B:C),,           +12*GHSERBB+2*GHSERCC
             +43261-5.808*T;,,                                        N 12Sae !
 PAR  G(B4C_D1G,B:C:VA:B:VA),,          +12*GHSERBB+GHSERCC
             +237587-25.015*T;,,                                      N 12Sae !
 PAR  G(B4C_D1G,B:C:VA:VA:B),,          +12*GHSERBB+GHSERCC
             +237615-24.937*T;,,                                      N 12Sae !
$ Incorrect parameter in paper below
$PAR  G(B4C_D1G,B:C:VA:VA:C),,          +11*GHSERBB+GHSERCC
$            +155584-13.199*T;,,                                      N 12Sae !
$ Correct parameter below
 PAR  G(B4C_D1G,B:C:VA:VA:C),,          +11*GHSERBB+2*GHSERCC
             +155584-13.199*T;,,                                      N 12Sae !
 PAR  G(B4C_D1G,B:C:VA:VA:VA),,         +11*GHSERBB+GHSERCC
             +122155-5.778*T;,,                                       N 12Sae !
 PAR  L(B4C_D1G,B:B:B,C:B:C;0),,        -517218+18.533*T;,,           N 12Sae !
 PAR  L(B4C_D1G,B:B:C:B:B,C;0),,        -517218+18.533*T;,,           N 12Sae !
 PAR  L(B4C_D1G,B:B,C:C:B:C;0),,        -413746+11.887*T;,,           N 12Sae !
 PAR  L(B4C_D1G,B:B,C:C:B:C;1),,        +114798;,,                    N 12Sae !
 PAR  L(B4C_D1G,B:C:C:B,VA:C;0),,       -510458-0.53*T;,,             N 12Sae !
 PAR  L(B4C_D1G,B:C:C:B,VA:C;1),,       +84694+21.902*T;,,            N 12Sae !
 PAR  L(B4C_D1G,B:B,C:C:B,VA:C;0),,     +331138;,,                    N 12Sae !
$ ------------------------------------------------------------------------------
$
$
 ASSESSED_SYSTEM
  B-C(TDB -* +LIQ +B4C_D1G +BETA_RHO +GRAPH ;P3 TMM:300/4500 STP:.2/2900) !
$
$
 LIST-OF-REFERENCE
 NUMBER  SOURCE
  Null   'Unknown source'
  Same   'Same or similar interaction as in the corresponding stable phase'
  REFLAV 'Laves phase convention: G(LAVES,X:X)=+3*GHSERXX+15000'
  COST   'COST 507 database'
  SGCOST 'COST 507 database, SGTE unary database V.3.0, 1996; Al, B, Nd, Ti, Zn'
  91Din  'A.T. Dinsdale, Calphad, 15, 317-425(1991).'
  94Hal  'B. Hallemans, P. Wollants, J.R. Roos,
          Z. Metallkd., 85, 676-82(1994), SGTE unary database V.4.1, 1999; B'
  96SGUN 'SGTE unary database V.3.0, 1996.'
  99SGUN 'SGTE unary database V.4.1, 1999.'
  09SGUN 'SGTE unary database V.5.0, 2009.'
  12Sae  'A. Saengdeejing, J.E. Saal, V.R. Manga, Z.-K. Liu,
          Acta Mater., 60, 7207-15(2012); B-C'
!

File: data/databases/sgte-binary/BC-14Rog.tdb
$
$ Database for B-C from P.F. Rogl et al. 2014.
$
$ P.F. Rogl, J. Vrestal, T. Tanaka, S. Takenouchi, Calphad, 44, 3-9(2014).
$
$ Dataset created 2019.10.06 by Bengt Hallstedt.
$
$ Modified from 98Kas.
$
$ ------------------------------------------------------------------------------
 TEMP-LIM 298.15 6000.00 !
$
$ELEMENT NAME  REF. STATE               ATOMIC MASS H298-H0    S298    !
$
 ELEMENT VA   VACUUM                      0.0          0.0      0.0    ! 
 ELEMENT B    BETA_RHOMBO_B              10.81      1222.0      5.9    ! 
 ELEMENT C    GRAPHITE                   12.011     1054.0      5.7423 ! 
$ ------------------------------------------------------------------------------
$ Species
$
 SPECIE  B2                                 B2 !
 SPECIE  B12                                B12 !
 SPECIE  B11C                               B11C1 !
 SPECIE  B2C                                B2C1 !
 SPECIE  BC2                                B1C2 !
$ ------------------------------------------------------------------------------
$ Phase definitions
$
 PHASE LIQUID:L % 1 1 !
 CONST LIQUID:L : B C : !
$
$ Prototype beta-B (hR105, R-3m)
$
 PHASE BETA_RHOMBO_B % 2 93 12 !
 CONST BETA_RHOMBO_B : B : B C : !
$
$ Prototype C (cF8, Fd-3m)
$
 PHASE DIAMOND_A4 % 1 1 !
 CONST DIAMOND_A4 : C : !
$
$ Prototype C (hP4, P6_3/mmc)
$
 PHASE GRAPHITE_A9 % 1 1 !
 CONST GRAPHITE_A9 : B C% : !
$
$ Prototype B13C2 (hR15, R-3m)
$
 PHASE B4C_D1G % 2 1 1 !
 CONST B4C_D1G : B12 B11C : B2 B2C BC2 : !
$ ------------------------------------------------------------------------------
$ Defaults
$
 DEFINE-SYSTEM-DEFAULT ELEMENT 2 !
 DEFAULT-COM DEFINE_SYSTEM_ELEMENT VA !
 TYPE-DEF % SEQ * !
 TYPE-DEF A GES AMEND_PHASE_DESCRIPTION @ MAGNETIC -3 0.28 !
 TYPE-DEF B GES AMEND_PHASE_DESCRIPTION @ MAGNETIC -1 0.4 !
 FUNCTION ZERO      298.15  0;                                         6000 N !
 FUNCTION UN_ASS    298.15  0;                                         6000 N !
 FUNCTION R         298.15  +8.31451;                                  6000 N !
$ ------------------------------------------------------------------------------
$ Element data
$ ------------------------------------------------------------------------------
$ B
$
$ FCC_A1, HCP_A3, DIAMOND_A4 and GRAPHITE added in unary 3.0
$ BCC_A2 added in unary 4.1
$ GRAPHITE revised in unary 4.4 (using the value from COST 507)
$ FCC_A1, BCC_A2 and HCP_A3 removed in unary 5.0
$ ALPHA_RHOMBO_B added in unary 5.0
$
$ FCC_A1, BCC_A2 and HCP_A3 still in SGSOL 5.0
$ The value for FCC_A1 in COST (and SGTE) is possibly incorrect.
$
$PAR  G(BETA_RHOMBO_B,B),,              +GHSERBB;,,                   N 91Din !
 PAR  G(BETA_RHOMBO_B,B:B),,            +105*GHSERBB;,,               N 91Din !
$PAR  G(ALPHA_RHOMBO_B,B),,             +GALPBB;,,                    N 09SGUN !
$PAR  G(FCC_A1,B:VA),,                  +GHSERBB+43514-12.217*T;,,    N SGCOST !
$PAR  G(FCC_A1,B:VA),,                  +GHSERBB+50208-13.472*T;,,    N 94Hal !
$PAR  G(BCC_A2,B:VA),,                  +GHSERBB+43514-12.217*T;,,    N 94Hal !
$PAR  G(HCP_A3,B:VA),,                  +GHSERBB+50208-9.706*T;,,     N SGCOST !
 PAR  G(GRAPHITE_A9,B),,                +GHSERBB+10000-2*T;,,         N SGCOST !
$PAR  G(GRAPHITE_A9,B),,                +GHSERBB+5000;,,              N 96SGUN !
$PAR  G(DIAMOND_A4,B),,                 +GHSERBB+10;,,                N 99SGUN !
$PAR  G(DIAMOND_A4,B),,                 +GHSERBB+20;,,                N COST !
$PAR  G(DIAMOND_A4,B),,                 +GHSERBB;,,                   N 96SGUN !
 PAR  G(LIQUID,B),,                     +GLIQBB;,,                    N 91Din !
$
 PAR  G(B4C_D1G,B12:B2),,               +14*GHSERBB
             +10000+22.909095*T;,,                                    N 98Kas !
$
 FUNCTION GHSERBB   298.15  -7735.284+107.111864*T-15.6641*T*LN(T)
       -0.006864515*T**2+6.18878E-07*T**3+370843*T**(-1);
      1100.00  Y  -16649.474+184.801744*T-26.6047*T*LN(T)
       -7.9809E-04*T**2-2.556E-08*T**3+1748270*T**(-1);
      2348.00  Y  -36667.582+231.336244*T-31.5957527*T*LN(T)
       -0.00159488*T**2+1.34719E-07*T**3+11205883*T**(-1);
      3000.00  Y  -21530.653+222.396264*T-31.4*T*LN(T);
      6000.00  N !
 FUNCTION GALPBB    298.15  -6076.24+86.648762*T-12.942464*T*LN(T)
       -7.089468E-3*T**2+0.659896E-6*T**3-45*T**(-1);
      1400.00  Y  +28477.506-106.789208*T+12.1072478*T*LN(T)
       -13.316875E-3*T**2+0.706895E-6*T**3-8002403*T**(-1);
      3000.00  Y  -25699.64+225.127135*T-31.4*T*LN(T);
      6000.00  N !
 FUNCTION GLIQBB    298.15  +48458.559-20.268025*T+GHSERBB;
       500.00  Y  +41119.703+82.101722*T-14.9827763*T*LN(T)
       -0.007095669*T**2+5.07347E-07*T**3+335484*T**(-1);
      2348.00  Y  +28842.012+200.94731*T-31.4*T*LN(T);
      3000.00  Y  +50372.665-21.448954*T+GHSERBB;
      6000.00  N !
 FUNCTION GFCCBB    298.15  +GHSERBB+43514-12.217*T;                   6000 N !
 FUNCTION GBCCBB    298.15  +GHSERBB+43514-12.217*T;                   6000 N !
$ ------------------------------------------------------------------------------
$ C
$
 PAR  G(GRAPHITE_A9,C),,                +GHSERCC;,,                   N 91Din !
 PAR  G(DIAMOND_A4,C),,                 +GDIACC;,,                    N 91Din !
 PAR  G(LIQUID,C),,                     +GHSERCC+117369-24.63*T;,,    N 91Din !
$
 FUNCTION GHSERCC   298.15  -17368.441+170.73*T-24.3*T*LN(T)
       -4.723E-04*T**2+2562600*T**(-1)-2.643E+08*T**(-2)+1.2E+10*T**(-3);
      6000.00  N !
 FUNCTION GDIACC    298.15  -16359.441+175.61*T-24.31*T*LN(T)
       -4.723E-04*T**2+2698000*T**(-1)-2.61E+08*T**(-2)+1.11E+10*T**(-3);
      6000.00  N !
$ ------------------------------------------------------------------------------
$ Binary system
$
$ P.F. Rogl, J. Vrestal, T. Tanaka, S. Takenouchi, Calphad, 44, 3-9(2014).
$
$ Checked against paper and author's tdb. Checked at 6000 K.
$
$ Modified from 98Kas.
$
 PAR  L(LIQUID,B,C;0),,                 -67045.16+3.06969*T;,,        N 14Rog !
 PAR  L(LIQUID,B,C;1),,                 -36682.57+1.04551*T;,,        N 14Rog !
$
 PAR  L(GRAPHITE_A9,B,C;0),,            +34385.95+8.6792*T;,,         N 98Kas !
$
 PAR  G(BETA_RHOMBO_B,B:C),,            +93*GHSERBB+12*GHSERCC
             +1000000;,,                                              N 98Kas !
 PAR  L(BETA_RHOMBO_B,B:B,C;0),,        -2769690.3;,,                 N 98Kas !
$
 PAR  G(B4C_D1G,B11C:B2),,              +13*GHSERBB+GHSERCC
             -170978.12+22.909095*T;,,                                N 98Kas !
 PAR  G(B4C_D1G,B11C:BC2),,             +12*GHSERBB+3*GHSERCC
             -347121.82+22.909095*T;,,                                N 98Kas !
 PAR  G(B4C_D1G,B12:BC2),,              +13*GHSERBB+2*GHSERCC
             -294040.52+22.909095*T;,,                                N 98Kas !
 PAR  G(B4C_D1G,B11C:B2C),,             +13*GHSERBB+2*GHSERCC
             -304040.52+22.909095*T;,,                                N 98Kas !
 PAR  G(B4C_D1G,B12:B2C),,              +14*GHSERBB+GHSERCC
             -169978.12+22.909095*T;,,                                N 98Kas !
$ ------------------------------------------------------------------------------
$
 ASSESSED_SYSTEM
  B-C(TDB -* +LIQ +B4C_D1G +BETA_RHO +GRAPH ;P3 TMM:300/4500 STP:.2/2900) !
$
$
 LIST-OF-REFERENCE
 NUMBER  SOURCE
  Null   'Unknown source'
  Same   'Same or similar interaction as in the corresponding stable phase'
  REFLAV 'Laves phase convention: G(LAVES,X:X)=+3*GHSERXX+15000'
  COST   'COST 507 database'
  SGCOST 'COST 507 database, SGTE unary database V.3.0, 1996; Al, B, Nd, Ti, Zn'
  91Din  'A.T. Dinsdale, Calphad, 15, 317-425(1991).'
  94Hal  'B. Hallemans, P. Wollants, J.R. Roos,
          Z. Metallkd., 85, 676-82(1994), SGTE unary database V.4.1, 1999; B'
  96SGUN 'SGTE unary database V.3.0, 1996.'
  98Kas  'B. Kasper, COST 507, Final report round 2, 1998; B-C'
  99SGUN 'SGTE unary database V.4.1, 1999.'
  09SGUN 'SGTE unary database V.5.0, 2009.'
  14Rog  'P.F. Rogl, J. Vrestal, T. Tanaka, S. Takenouchi,
          Calphad, 44, 3-9(2014); B-C'
!

File: data/databases/sgte-binary/BC-24Eno.tdb
$
$ Database for B-C from M. Enoki et al. 2024.
$
$ M. Enoki, K. Takahashi, H. Ohtani,
$ J. Phase Equilib. Diffus., 45, 1244-59(2024).
$
$ Dataset created 2024.05.23 by Bengt Hallstedt.
$
$ This is 12Sae with a new liquid interaction, which is very different from
$ 12Sae and has large temperature dependencies.
$
$ Very complex model for B4C.
$
$ There is a stable liquid miscibility gap between B0.56C0.44 and C.
$ In addition there is an inverse miscibilty gap on the B-rich side above
$ 5200 K.
$
$ The B-rich liquidus is very similar to 12Sae.
$
$ ------------------------------------------------------------------------------
 TEMP-LIM 298.15 6000.00 !
$
$ELEMENT NAME  REF. STATE               ATOMIC MASS H298-H0    S298    !
$
 ELEMENT VA   VACUUM                      0.0          0.0      0.0    ! 
 ELEMENT B    BETA_RHOMBO_B              10.81      1222.0      5.9    ! 
 ELEMENT C    GRAPHITE                   12.011     1054.0      5.7423 ! 
$ ------------------------------------------------------------------------------
$ Phase definitions
$
 PHASE LIQUID:L % 1 1 !
 CONST LIQUID:L : B C : !
$
$ Prototype beta-B (hR105, R-3m)
$
 PHASE BETA_RHOMBO_B % 2 101 4 !
 CONST BETA_RHOMBO_B : B : B C : !
$
$ Prototype C (cF8, Fd-3m)
$
 PHASE DIAMOND_A4 % 1 1 !
 CONST DIAMOND_A4 : C : !
$
$ Prototype C (hP4, P6_3/mmc)
$
 PHASE GRAPHITE_A9 % 1 1 !
 CONST GRAPHITE_A9 : B C% : !
$
$ Prototype B13C2 (hR15, R-3m)
$
 PHASE B4C_D1G % 5 11 1 1 1 1 !
 CONST B4C_D1G : B : B C : B C VA : B VA : B C VA : !
$ ------------------------------------------------------------------------------
$ Defaults
$
 DEFINE-SYSTEM-DEFAULT ELEMENT 2 !
 DEFAULT-COM DEFINE_SYSTEM_ELEMENT VA !
 TYPE-DEF % SEQ * !
 TYPE-DEF A GES AMEND_PHASE_DESCRIPTION @ MAGNETIC -3 0.28 !
 TYPE-DEF B GES AMEND_PHASE_DESCRIPTION @ MAGNETIC -1 0.4 !
 FUNCTION ZERO      298.15  0;                                         6000 N !
 FUNCTION UN_ASS    298.15  0;                                         6000 N !
 FUNCTION R         298.15  +8.31451;                                  6000 N !
$ ------------------------------------------------------------------------------
$ Element data
$ ------------------------------------------------------------------------------
$ B
$
$ FCC_A1, HCP_A3, DIAMOND_A4 and GRAPHITE added in unary 3.0
$ BCC_A2 added in unary 4.1
$ GRAPHITE revised in unary 4.4 (using the value from COST 507)
$ FCC_A1, BCC_A2 and HCP_A3 removed in unary 5.0
$ ALPHA_RHOMBO_B added in unary 5.0
$
$ FCC_A1, BCC_A2 and HCP_A3 still in SGSOL 5.0
$ The value for FCC_A1 in COST (and SGTE) is possibly incorrect.
$
$PAR  G(BETA_RHOMBO_B,B),,              +GHSERBB;,,                   N 91Din !
 PAR  G(BETA_RHOMBO_B,B:B),,            +105*GHSERBB;,,               N 91Din !
$PAR  G(ALPHA_RHOMBO_B,B),,             +GALPBB;,,                    N 09SGUN !
$PAR  G(FCC_A1,B:VA),,                  +GHSERBB+43514-12.217*T;,,    N SGCOST !
$PAR  G(FCC_A1,B:VA),,                  +GHSERBB+50208-13.472*T;,,    N 94Hal !
$PAR  G(BCC_A2,B:VA),,                  +GHSERBB+43514-12.217*T;,,    N 94Hal !
$PAR  G(HCP_A3,B:VA),,                  +GHSERBB+50208-9.706*T;,,     N SGCOST !
 PAR  G(GRAPHITE_A9,B),,                +GHSERBB+10000-2*T;,,         N SGCOST !
$PAR  G(GRAPHITE_A9,B),,                +GHSERBB+5000;,,              N 96SGUN !
$PAR  G(DIAMOND_A4,B),,                 +GHSERBB+10;,,                N 99SGUN !
$PAR  G(DIAMOND_A4,B),,                 +GHSERBB+20;,,                N COST !
$PAR  G(DIAMOND_A4,B),,                 +GHSERBB;,,                   N 96SGUN !
 PAR  G(LIQUID,B),,                     +GLIQBB;,,                    N 91Din !
$
 PAR  G(B4C_D1G,B:B:B:B:B),,            +15*GHSERBB
             +265910-15.119*T;,,                                      N 12Sae !
 PAR  G(B4C_D1G,B:B:B:B:VA),,           +14*GHSERBB
             +257344-14.111*T;,,                                      N 12Sae !
 PAR  G(B4C_D1G,B:B:B:VA:B),,           +14*GHSERBB
             +140063-6.969*T;,,                                       N 12Sae !
 PAR  G(B4C_D1G,B:B:B:VA:VA),,          +13*GHSERBB
             +244469+7.345*T;,,                                       N 12Sae !
 PAR  G(B4C_D1G,B:B:VA:B:B),,           +14*GHSERBB
             +257344-14.111*T;,,                                      N 12Sae !
 PAR  G(B4C_D1G,B:B:VA:B:VA),,          +13*GHSERBB
             +527223-69.534*T;,,                                      N 12Sae !
 PAR  G(B4C_D1G,B:B:VA:VA:B),,          +13*GHSERBB
             +244469+7.345*T;,,                                       N 12Sae !
 PAR  G(B4C_D1G,B:B:VA:VA:VA),,         +12*GHSERBB;,,                N 12Sae !
$
 FUNCTION GHSERBB   298.15  -7735.284+107.111864*T-15.6641*T*LN(T)
       -0.006864515*T**2+6.18878E-07*T**3+370843*T**(-1);
      1100.00  Y  -16649.474+184.801744*T-26.6047*T*LN(T)
       -7.9809E-04*T**2-2.556E-08*T**3+1748270*T**(-1);
      2348.00  Y  -36667.582+231.336244*T-31.5957527*T*LN(T)
       -0.00159488*T**2+1.34719E-07*T**3+11205883*T**(-1);
      3000.00  Y  -21530.653+222.396264*T-31.4*T*LN(T);
      6000.00  N !
 FUNCTION GALPBB    298.15  -6076.24+86.648762*T-12.942464*T*LN(T)
       -7.089468E-3*T**2+0.659896E-6*T**3-45*T**(-1);
      1400.00  Y  +28477.506-106.789208*T+12.1072478*T*LN(T)
       -13.316875E-3*T**2+0.706895E-6*T**3-8002403*T**(-1);
      3000.00  Y  -25699.64+225.127135*T-31.4*T*LN(T);
      6000.00  N !
 FUNCTION GLIQBB    298.15  +48458.559-20.268025*T+GHSERBB;
       500.00  Y  +41119.703+82.101722*T-14.9827763*T*LN(T)
       -0.007095669*T**2+5.07347E-07*T**3+335484*T**(-1);
      2348.00  Y  +28842.012+200.94731*T-31.4*T*LN(T);
      3000.00  Y  +50372.665-21.448954*T+GHSERBB;
      6000.00  N !
 FUNCTION GFCCBB    298.15  +GHSERBB+43514-12.217*T;                   6000 N !
 FUNCTION GBCCBB    298.15  +GHSERBB+43514-12.217*T;                   6000 N !
$ ------------------------------------------------------------------------------
$ C
$
 PAR  G(GRAPHITE_A9,C),,                +GHSERCC;,,                   N 91Din !
 PAR  G(DIAMOND_A4,C),,                 +GDIACC;,,                    N 91Din !
 PAR  G(LIQUID,C),,                     +GHSERCC+117369-24.63*T;,,    N 91Din !
$
 FUNCTION GHSERCC   298.15  -17368.441+170.73*T-24.3*T*LN(T)
       -4.723E-04*T**2+2562600*T**(-1)-2.643E+08*T**(-2)+1.2E+10*T**(-3);
      6000.00  N !
 FUNCTION GDIACC    298.15  -16359.441+175.61*T-24.31*T*LN(T)
       -4.723E-04*T**2+2698000*T**(-1)-2.61E+08*T**(-2)+1.11E+10*T**(-3);
      6000.00  N !
$ ------------------------------------------------------------------------------
$ Binary system
$
$ M. Enoki, K. Takahashi, H. Ohtani,
$ J. Phase Equilib. Diffus., 45, 1244-59(2024).
$
$ Checked against paper. Checked at 6000 K.
$
$ This is 12Sae with a new liquid interaction, which is very different from
$ 12Sae and has large temperature dependencies.
$
$ Very complex model for B4C.
$
$ There is a stable liquid miscibility gap between B0.56C0.44 and C.
$ In addition there is an inverse miscibilty gap on the B-rich side above
$ 5200 K.
$
$ The B-rich liquidus is very similar to 12Sae.
$
 PAR  L(LIQUID,B,C;0),,                 +39490-32*T;,,                N 24Eno !
 PAR  L(LIQUID,B,C;1),,                 +73960-45*T;,,                N 24Eno !
 PAR  L(LIQUID,B,C;2),,                 -233850+93.7*T;,,             N 24Eno !
$
 PAR  L(GRAPHITE_A9,B,C;0),,            +12344+18.185*T;,,            N 12Sae !
$
 PAR  G(BETA_RHOMBO_B,B:C),,            +101*GHSERBB+4*GHSERCC
             -135340-11.84*T;,,                                       N 12Sae !
 PAR  L(BETA_RHOMBO_B,B:B,C;0),,        -48353-406.69*T;,,            N 12Sae !
$
 PAR  G(B4C_D1G,B:B:B:B:C),,            +14*GHSERBB+GHSERCC
             -12237-6.419*T;,,                                        N 12Sae !
 PAR  G(B4C_D1G,B:B:B:VA:C),,           +13*GHSERBB+GHSERCC
             +60140-2.728*T;,,                                        N 12Sae !
 PAR  G(B4C_D1G,B:B:C:B:B),,            +14*GHSERBB+GHSERCC
             -12237-6.419*T;,,                                        N 12Sae !
 PAR  G(B4C_D1G,B:B:C:B:C),,            +13*GHSERBB+2*GHSERCC
             -147927+2.371*T;,,                                       N 12Sae !
 PAR  G(B4C_D1G,B:B:C:B:VA),,           +13*GHSERBB+GHSERCC
             +58121+6.167*T;,,                                        N 12Sae !
 PAR  G(B4C_D1G,B:B:C:VA:B),,           +13*GHSERBB+GHSERCC
             +60140-2.728*T;,,                                        N 12Sae !
 PAR  G(B4C_D1G,B:B:C:VA:C),,           +12*GHSERBB+2*GHSERCC
             -74481+0.888*T;,,                                        N 12Sae !
 PAR  G(B4C_D1G,B:B:C:VA:VA),,          +12*GHSERBB+GHSERCC
             +69297-14.854*T;,,                                       N 12Sae !
 PAR  G(B4C_D1G,B:B:VA:B:C),,           +13*GHSERBB+GHSERCC
             +58121+6.167*T;,,                                        N 12Sae !
 PAR  G(B4C_D1G,B:B:VA:VA:C),,          +12*GHSERBB+GHSERCC
             +69297-14.854*T;,,                                       N 12Sae !
 PAR  G(B4C_D1G,B:C:B:B:B),,            +14*GHSERBB+GHSERCC
             +233739-5.932*T;,,                                       N 12Sae !
 PAR  G(B4C_D1G,B:C:B:B:C),,            +13*GHSERBB+2*GHSERCC
             +50656+0.041*T;,,                                        N 12Sae !
 PAR  G(B4C_D1G,B:C:B:B:VA),,           +13*GHSERBB+GHSERCC
             +131253-4.182*T;,,                                       N 12Sae !
 PAR  G(B4C_D1G,B:C:B:VA:B),,           +13*GHSERBB+GHSERCC
             +131247-4.197*T;,,                                       N 12Sae !
 PAR  G(B4C_D1G,B:C:B:VA:C),,           +12*GHSERBB+2*GHSERCC
             +56858+0.097*T;,,                                        N 12Sae !
 PAR  G(B4C_D1G,B:C:B:VA:VA),,          +12*GHSERBB+GHSERCC
             +237615-24.937*T;,,                                      N 12Sae !
 PAR  G(B4C_D1G,B:C:C:B:B),,            +13*GHSERBB+2*GHSERCC
             +50656+0.041*T;,,                                        N 12Sae !
 PAR  G(B4C_D1G,B:C:C:B:C),,            +12*GHSERBB+3*GHSERCC
             -187507+8.824*T;,,                                       N 12Sae !
 PAR  G(B4C_D1G,B:C:C:B:VA),,           +12*GHSERBB+2*GHSERCC
             +43261-5.808*T;,,                                        N 12Sae !
 PAR  G(B4C_D1G,B:C:C:VA:B),,           +12*GHSERBB+2*GHSERCC
             +56858+0.097*T;,,                                        N 12Sae !
 PAR  G(B4C_D1G,B:C:C:VA:C),,           +11*GHSERBB+3*GHSERCC
             -39106-4.027*T;,,                                        N 12Sae !
 PAR  G(B4C_D1G,B:C:C:VA:VA),,          +11*GHSERBB+2*GHSERCC
             +155584-13.199*T;,,                                      N 12Sae !
 PAR  G(B4C_D1G,B:C:VA:B:B),,           +13*GHSERBB+GHSERCC
             +131253-4.182*T;,,                                       N 12Sae !
 PAR  G(B4C_D1G,B:C:VA:B:C),,           +12*GHSERBB+2*GHSERCC
             +43261-5.808*T;,,                                        N 12Sae !
 PAR  G(B4C_D1G,B:C:VA:B:VA),,          +12*GHSERBB+GHSERCC
             +237587-25.015*T;,,                                      N 12Sae !
 PAR  G(B4C_D1G,B:C:VA:VA:B),,          +12*GHSERBB+GHSERCC
             +237615-24.937*T;,,                                      N 12Sae !
 PAR  G(B4C_D1G,B:C:VA:VA:C),,          +11*GHSERBB+2*GHSERCC
             +155584-13.199*T;,,                                      N 12Sae !
 PAR  G(B4C_D1G,B:C:VA:VA:VA),,         +11*GHSERBB+GHSERCC
             +122155-5.778*T;,,                                       N 12Sae !
 PAR  L(B4C_D1G,B:B:B,C:B:C;0),,        -517218+18.533*T;,,           N 12Sae !
 PAR  L(B4C_D1G,B:B:C:B:B,C;0),,        -517218+18.533*T;,,           N 12Sae !
 PAR  L(B4C_D1G,B:B,C:C:B:C;0),,        -413746+11.887*T;,,           N 12Sae !
 PAR  L(B4C_D1G,B:B,C:C:B:C;1),,        +114798;,,                    N 12Sae !
 PAR  L(B4C_D1G,B:C:C:B,VA:C;0),,       -510458-0.53*T;,,             N 12Sae !
 PAR  L(B4C_D1G,B:C:C:B,VA:C;1),,       +84694+21.902*T;,,            N 12Sae !
 PAR  L(B4C_D1G,B:B,C:C:B,VA:C;0),,     +331138;,,                    N 12Sae !
$ ------------------------------------------------------------------------------
$
$
 ASSESSED_SYSTEM
  B-C(TDB -* +LIQ +B4C_D1G +BETA_RHO +GRAPH ;P3 TMM:300/4500 STP:.2/2900) !
$
$
 LIST-OF-REFERENCE
 NUMBER  SOURCE
  Null   'Unknown source'
  Same   'Same or similar interaction as in the corresponding stable phase'
  REFLAV 'Laves phase convention: G(LAVES,X:X)=+3*GHSERXX+15000'
  COST   'COST 507 database'
  SGCOST 'COST 507 database, SGTE unary database V.3.0, 1996; Al, B, Nd, Ti, Zn'
  91Din  'A.T. Dinsdale, Calphad, 15, 317-425(1991).'
  94Hal  'B. Hallemans, P. Wollants, J.R. Roos,
          Z. Metallkd., 85, 676-82(1994), SGTE unary database V.4.1, 1999; B'
  96SGUN 'SGTE unary database V.3.0, 1996.'
  99SGUN 'SGTE unary database V.4.1, 1999.'
  09SGUN 'SGTE unary database V.5.0, 2009.'
  12Sae  'A. Saengdeejing, J.E. Saal, V.R. Manga, Z.-K. Liu,
          Acta Mater., 60, 7207-15(2012); B-C'
  24Eno  'M. Enoki, K. Takahashi, H. Ohtani,
          J. Phase Equilib. Diffus., 45, 1244-59(2024); B-C'
!
