Repository: orchid-calphad/orchid-project.org

# orchid-project.org

Website and released data of **ORCHID** (Open Repository for CALPHAD Hypotheses, Intelligence, and Discovery),
served by GitHub Pages at https://orchid-project.org. Releases are archived on Zenodo (one DOI per version).

- `index.html`, `catalog/`, `best-practices.html` — static, self-contained pages (generated in the ORCHID tooling).
- `data/` — released data: catalog, redistributable TDB files, convex hulls. Licences: `data/LICENSES.md`, `data/NOTICE.md`.
- `llms.txt`, `data/croissant.json`, `CITATION.cff`, `.zenodo.json` — machine-readable metadata.

Only data with clear redistribution rights are published.

File: data/databases/sgte-binary/BO-23Pha.tdb
$
$ Database for B-O from D. Pham et al. 2023.
$
$ D. Pham, F. Gai, J. Rochester, J.H. Dycus, J.M. LeBeau, V.R. Manga,
$ E.L. Corral, J. Am. Ceram. Soc., 106, 3127-40(2023).
$
$ Dataset created 2023.05.21 by Bengt Hallstedt.
$
$ Associate liquid model with B2O3 associates.
$
$ Data for several gas phase species originate from the Janaf 1971 tables
$ although they are referred as 23Pha in this dataset. This reference will
$ be kept until they have been verified against the Janaf tables (or updated).
$
$ ------------------------------------------------------------------------------
 TEMP-LIM 298.15 6000.00 !
$
$ELEMENT NAME  REF. STATE               ATOMIC MASS H298-H0    S298    !
$
 ELEMENT VA   VACUUM                      0.0          0.0      0.0    ! 
 ELEMENT B    BETA_RHOMBO_B              10.81      1222.0      5.9    ! 
 ELEMENT O    1/2_MOLE_O2(G)             15.999     4341.0    102.52   ! 
$ ------------------------------------------------------------------------------
$ Species
$
 SPECIE  B2                                 B2 !
 SPECIE  BO                                 B1O1 !
 SPECIE  BO2                                B1O2 !
 SPECIE  B2O                                B2O1 !
 SPECIE  B2O2                               B2O2 !
 SPECIE  B2O3                               B2O3 !
 SPECIE  O2                                 O2 !
 SPECIE  O3                                 O3 !
$ ------------------------------------------------------------------------------
$ Phase definitions
$
 PHASE LIQUID:L % 1 1 !
 CONST LIQUID:L : B B2O3 O : !
$
$ Prototype alpha-B (hR12, R-3m)
$
 PHASE ALPHA_RHOMBO_B % 1 1 !
 CONST ALPHA_RHOMBO_B : B : !
$
$ Prototype beta-B (hR105, R-3m)
$
 PHASE BETA_RHOMBO_B % 1 1 !
 CONST BETA_RHOMBO_B : B : !
$
$ Prototype B6P (hR14, R-3m)
$
 PHASE B6O % 2 6 1 !
 CONST B6O : B : O : !
$
$ Prototype B2O3 (hP15, P3_121)
$
 PHASE B2O3 % 2 2 3 !
 CONST B2O3 : B : O : !
$
 PHASE O2GAS % 1 1 !
 CONST O2GAS : O2 :!
$
 PHASE GAS:G % 1 1 !
 CONST GAS:G : B B2 BO BO2 B2O B2O2 B2O3 O O2 O3 : !
$ ------------------------------------------------------------------------------
$ Defaults
$
 DEFINE-SYSTEM-DEFAULT ELEMENT 2 !
 DEFAULT-COM DEFINE_SYSTEM_ELEMENT VA !
 TYPE-DEF % SEQ * !
 FUNCTION ZERO      298.15  0;                                         6000 N !
 FUNCTION UN_ASS    298.15  0;                                         6000 N !
 FUNCTION R         298.15  +8.31451;                                  6000 N !
 FUNCTION RTLNP     298.15  +8.31451*T*LN(1E-05*P);                    6000 N !
$ ------------------------------------------------------------------------------
$ Element data
$ ------------------------------------------------------------------------------
$ B
$
$ FCC_A1, HCP_A3, DIAMOND_A4 and GRAPHITE added in unary 3.0
$ BCC_A2 added in unary 4.1
$ GRAPHITE revised in unary 4.4 (using the value from COST 507)
$ FCC_A1, BCC_A2 and HCP_A3 removed in unary 5.0
$ ALPHA_RHOMBO_B added in unary 5.0
$
$ FCC_A1, BCC_A2 and HCP_A3 still in SGSOL 5.0
$ The value for FCC_A1 in COST (and SGTE) is possibly incorrect.
$
 PAR  G(BETA_RHOMBO_B,B),,              +GHSERBB;,,                   N 91Din !
 PAR  G(ALPHA_RHOMBO_B,B),,             +GALPBB;,,                    N 09SGUN !
$PAR  G(FCC_A1,B:VA),,                  +GHSERBB+43514-12.217*T;,,    N SGCOST !
$PAR  G(FCC_A1,B:VA),,                  +GHSERBB+50208-13.472*T;,,    N 94Hal !
$PAR  G(BCC_A2,B:VA),,                  +GHSERBB+43514-12.217*T;,,    N 94Hal !
$PAR  G(HCP_A3,B:VA),,                  +GHSERBB+50208-9.706*T;,,     N SGCOST !
$PAR  G(GRAPHITE_A9,B),,                +GHSERBB+10000-2*T;,,         N SGCOST !
$PAR  G(GRAPHITE_A9,B),,                +GHSERBB+5000;,,              N 96SGUN !
$PAR  G(DIAMOND_A4,B),,                 +GHSERBB+10;,,                N 99SGUN !
$PAR  G(DIAMOND_A4,B),,                 +GHSERBB+20;,,                N COST !
$PAR  G(DIAMOND_A4,B),,                 +GHSERBB;,,                   N 96SGUN !
 PAR  G(LIQUID,B),,                     +GLIQBB;,,                    N 91Din !
$
 PAR  G(GAS,B),,                        +F1389T+RTLNP;,,              N 97SUB !
 PAR  G(GAS,B2),,                       +F1921T+RTLNP;,,              N 97SUB !
$
 FUNCTION GHSERBB   298.15  -7735.284+107.111864*T-15.6641*T*LN(T)
       -0.006864515*T**2+6.18878E-07*T**3+370843*T**(-1);
      1100.00  Y  -16649.474+184.801744*T-26.6047*T*LN(T)
       -7.9809E-04*T**2-2.556E-08*T**3+1748270*T**(-1);
      2348.00  Y  -36667.582+231.336244*T-31.5957527*T*LN(T)
       -0.00159488*T**2+1.34719E-07*T**3+11205883*T**(-1);
      3000.00  Y  -21530.653+222.396264*T-31.4*T*LN(T);
      6000.00  N !
 FUNCTION GALPBB    298.15  -6076.24+86.648762*T-12.942464*T*LN(T)
       -7.089468E-3*T**2+0.659896E-6*T**3-45*T**(-1);
      1400.00  Y  +28477.506-106.789208*T+12.1072478*T*LN(T)
       -13.316875E-3*T**2+0.706895E-6*T**3-8002403*T**(-1);
      3000.00  Y  -25699.64+225.127135*T-31.4*T*LN(T);
      6000.00  N !
 FUNCTION GLIQBB    298.15  +48458.559-20.268025*T+GHSERBB;
       500.00  Y  +41119.703+82.101722*T-14.9827763*T*LN(T)
       -0.007095669*T**2+5.07347E-07*T**3+335484*T**(-1);
      2348.00  Y  +28842.012+200.94731*T-31.4*T*LN(T);
      3000.00  Y  +50372.665-21.448954*T+GHSERBB;
      6000.00  N !
 FUNCTION GFCCBB    298.15  +GHSERBB+43514-12.217*T;                   6000 N !
 FUNCTION GBCCBB    298.15  +GHSERBB+43514-12.217*T;                   6000 N !
$ B(g)
 FUNCTION F1389T    298.15 +558741.08-13.3403636*T-20.91611*T*LN(T)
       +7.20885E-05*T**2-5.63569667E-09*T**3+4306.9065*T**(-1);
      4800.00  Y  +593321.479-80.4363028*T-13.38924*T*LN(T)
       -5.13201E-04*T**2-2.51243833E-09*T**3-26985320*T**(-1);
     10000.00  N !
$ B2(g)
 FUNCTION F1921T    298.15 +829926.969-93.2007048*T-13.63395*T*LN(T)
       -0.033960835*T**2+7.30767333E-06*T**3-67153.4*T**(-1);
       600.00  Y  +815354.412+137.902601*T-49.68482*T*LN(T)
       +0.00543292*T**2-7.11178167E-07*T**3+1030739.5*T**(-1);
      1400.00  Y  +823475.255+55.7356689*T-37.91694*T*LN(T)
       -0.001645613*T**2+5.37223333E-08*T**3+105366.3*T**(-1);
      6000.00  N !
$ ------------------------------------------------------------------------------
$ O
$
$ GHSEROO modified in unary 3.0
$
 PAR  G(O2GAS,O2),,                     +2*GHSEROO+RTLNP;,,           N 91Din !
$
 PAR  G(LIQUID,O),,                     +GHSEROO-2648.9+31.44*T;,,    N 91Din !
$
 PAR  G(GAS,O),,                        +F7397T+RTLNP;,,              N 92SUB !
 PAR  G(GAS,O2),,                       +2*GHSEROO+RTLNP;,,           N 91Din !
 PAR  G(GAS,O3),,                       +F7683T+RTLNP;,,              N 92SUB !
$
$ 1/2 O2(g)
 FUNCTION GHSEROO   298.15  -3480.87-25.503038*T-11.1355*T*LN(T)
       -0.005098875*T**2+6.61845833E-07*T**3-38365*T**(-1);
      1000.00  Y  -6568.763+12.659879*T-16.8138*T*LN(T)
       -5.957975E-04*T**2+6.781E-09*T**3+262905*T**(-1);
      3300.00  Y  -13986.728+31.259624*T-18.9536*T*LN(T)
       -4.25243E-04*T**2+1.0721E-08*T**3+4383200*T**(-1);
      6000.00  N !
$ O(g)
 FUNCTION F7397T    298.15  +243206.529-42897.0876*T**(-1)-20.7513421*T
       -21.0155542*T*LN(T)+1.26870532E-04*T**2-1.23131285E-08*T**3;
      2950.00  Y  +252301.473-3973170.33*T**(-1)-51.974853*T
       -17.2118798*T*LN(T)-5.41356254E-04*T**2+7.64520703E-09*T**3;
      6000.00  N !
$ O3(g)
 FUNCTION F7683T    298.15  +133772.042-11328.9959*T**(-1)-84.8602165*T
       -19.8314069*T*LN(T)-0.0392015696*T**2+7.90727187E-06*T**3;  
       600.00  Y  +120765.524+997137.156*T**(-1)+120.113376*T
       -51.8410152*T*LN(T)-0.00353983136*T**2+3.20640143E-07*T**3;
      1500.00  Y  +115412.196+1878139.02*T**(-1)+164.679664*T
       -58.069736*T*LN(T)-2.84399032E-04*T**2+5.95650279E-10*T**3;
      6000.00  N !
$ ------------------------------------------------------------------------------
$ Binary system
$
$ D. Pham, F. Gai, J. Rochester, J.H. Dycus, J.M. LeBeau, V.R. Manga,
$ E.L. Corral, J. Am. Ceram. Soc., 106, 3127-40(2023).
$
$ Checked against paper. Checked at 6000 K.
$
$ Associate liquid model with B2O3 associates.
$
$ Data for several gas phase species originate from the Janaf 1971 tables
$ although they are referred as 23Pha in this dataset. This reference will
$ be kept until they have been verified against the Janaf tables (or updated).
$
$ Gas phase equilibria around x(B)=0.5 are not matched. B2O2(g) too stable?
$
 PAR  G(LIQUID,B2O3),,                  +2*GHSERBB+3*GHSEROO
             -1248973.7+231.715*T;,,                                  N 23Pha !
 PAR  L(LIQUID,B,O;0),,                 +150000;,,                    N 23Pha !
 PAR  L(LIQUID,B,B2O3;0),,              +150000;,,                    N 23Pha !
 PAR  L(LIQUID,B2O3,O;0),,              +150000;,,                    N 23Pha !
$
 PAR  G(B6O,B:O),,                      +6*GHSERBB+GHSEROO
             -565000+215*T;,,                                         N 23Pha !
 PAR  G(B2O3,B:O),,                     +2*GHSERBB+3*GHSEROO
             -1273500+265.638*T;,,                                    N 23Pha !
$
 PAR  G(GAS,BO),,                       +GHSERBB+GHSEROO+RTLNP
             -19012.1-80.78*T;,,                                      N 23Pha !
 PAR  G(GAS,BO2),,                      +GHSERBB+2*GHSEROO+RTLNP
             -291106-15.81*T;,,                                       N 23Pha !
 PAR  G(GAS,B2O),,                      +2*GHSERBB+GHSEROO+RTLNP
             +61157.5-85.95*T;,,                                      N 23Pha !
 PAR  G(GAS,B2O2),,                     +2*GHSERBB+2*GHSEROO+RTLNP
             -473821.3-14.23*T;,,                                     N 23Pha !
 PAR  G(GAS,B2O3),,                     +2*GHSERBB+3*GHSEROO+RTLNP
             -884965.7+61.065*T;,,                                    N 23Pha !
$ ------------------------------------------------------------------------------
$
$
 LIST-OF-REFERENCE
 NUMBER  SOURCE
  Null   'Unknown source'
  Same   'Same or similar interaction as in the corresponding stable phase'
  REFLAV 'Laves phase convention: G(LAVES,X:X)=+3*GHSERXX+15000'
  COST   'COST 507 database'
  SGCOST 'COST 507 database, SGTE unary database V.3.0, 1996; Al, B, Nd, Ti, Zn'
  91Din  'A.T. Dinsdale, Calphad, 15, 317-425(1991).'
  92SUB  'SGTE Substance Database, version 1992'
  94Hal  'B. Hallemans, P. Wollants, J.R. Roos,
          Z. Metallkd., 85, 676-82(1994), SGTE unary database V.4.1, 1999; B'
  96SGUN 'SGTE unary database V.3.0, 1996.'
  97SUB  'SGTE substance database, version 1997'
  99SGUN 'SGTE unary database V.4.1, 1999.'
  09SGUN 'SGTE unary database V.5.0, 2009.'
  23Pha  'D. Pham, F. Gai, J. Rochester, J.H. Dycus, J.M. LeBeau, V.R. Manga,
          E.L. Corral, J. Am. Ceram. Soc., 106, 3127-40(2023); B-O'
!

File: data/databases/sgte-binary/BaB-07Sha.tdb
$
$ Database for Ba-B from S. Shang et al. 2007
$
$ S. Shang, T. Wang, Z.-K. Liu, Calphad, 31, 286-91(2007).
$
$ Dataset created 2017.10.08 by Bengt Hallstedt.
$ 2020.12.22: Modified for use with GES6.
$
$ The paper also includes new expressions for alpha-B and beta-B based on
$ ab initio calculations. These are not included here.
$
$ SGSOL (Dec16c) includes alpha-B, but not gaseous Ba and B.
$
$ ------------------------------------------------------------------------------
 TEMP-LIM 298.15 6000.00 !
$
$ELEMENT NAME  REF. STATE               ATOMIC MASS H298-H0    S298    !
$
 ELEMENT VA   VACUUM                      0.0          0.0      0.0    ! 
 ELEMENT B    BETA_RHOMBO_B              10.81      1222.0      5.9    ! 
 ELEMENT BA   BCC_A2                    137.33      6910.0     62.50   ! 
$ ------------------------------------------------------------------------------
$ Species
$
 SPECIE  B2                                 B2 !
 SPECIE  BA2                                BA2 !
$ ------------------------------------------------------------------------------
$ Phase definitions
$
 PHASE LIQUID:L % 1 1 !
 CONST LIQUID:L : B BA : !
$
$ Fcc (cF4, Fm-3m) and MeX (cF8, Fm-3m)
$
 PHASE FCC_A1 %A 2 1 1 !
 CONST FCC_A1 : BA : VA : !
$
$ Bcc (cI2, Im-3m)
$
 PHASE BCC_A2 %B 2 1 3 !
 CONST BCC_A2 : BA : VA : !
$
$ Hcp (hP2, P6_3/mmc) and Me2X (NiAs-type, hP4, P6_3/mmc, B8_1)
$
 PHASE HCP_A3 %A 2 1 0.5 !
 CONST HCP_A3 : BA : VA : !
$
$ Prototype beta-B (hR105, R-3m)
$
 PHASE BETA_RHOMBO_B % 1 1 !
 CONST BETA_RHOMBO_B : B : !
$
$ Prototype CaB6 (cP7, Pm-3m)
$
 PHASE BAB6_D21 % 2 1 6 !
 CONST BAB6_D21 : BA : B : !
$
 PHASE GAS:G % 1 1 !
 CONST GAS:G : B B2 BA BA2 : !
$ ------------------------------------------------------------------------------
$ Defaults
$
 DEFINE-SYSTEM-DEFAULT ELEMENT 2 !
 DEFAULT-COM DEFINE_SYSTEM_ELEMENT VA !
 TYPE-DEF % SEQ * !
 TYPE-DEF A GES AMEND_PHASE_DESCRIPTION @ MAGNETIC -3 0.28 !
 TYPE-DEF B GES AMEND_PHASE_DESCRIPTION @ MAGNETIC -1 0.4 !
 FUNCTION ZERO      298.15  0;                                         6000 N !
 FUNCTION UN_ASS    298.15  0;                                         6000 N !
 FUNCTION R         298.15  +8.31451;                                  6000 N !
 FUNCTION RTLNP     298.15  +8.31451*T*LN(1E-05*P);                    6000 N !
$ ------------------------------------------------------------------------------
$ Element data
$ ------------------------------------------------------------------------------
$ B
$
$ FCC_A1, HCP_A3, DIAMOND_A4 and GRAPHITE added in unary 3.0
$ BCC_A2 added in unary 4.1
$ GRAPHITE revised in unary 4.4 (using the value from COST 507)
$ FCC_A1, BCC_A2 and HCP_A3 removed in unary 5.0
$ ALPHA_RHOMBO_B added in unary 5.0
$
$ FCC_A1, BCC_A2 and HCP_A3 still in SGSOL 5.0
$ The value for FCC_A1 in COST (and SGTE) is possibly incorrect.
$
 PAR  G(BETA_RHOMBO_B,B),,              +GHSERBB;,,                   N 91Din !
$PAR  G(ALPHA_RHOMBO_B,B),,             +GALPBB;,,                    N 09SGUN !
$PAR  G(FCC_A1,B:VA),,                  +GHSERBB+43514-12.217*T;,,    N SGCOST !
$PAR  G(FCC_A1,B:VA),,                  +GHSERBB+50208-13.472*T;,,    N 94Hal !
$PAR  G(BCC_A2,B:VA),,                  +GHSERBB+43514-12.217*T;,,    N 94Hal !
$PAR  G(HCP_A3,B:VA),,                  +GHSERBB+50208-9.706*T;,,     N SGCOST !
$PAR  G(GRAPHITE_A9,B),,                +GHSERBB+10000-2*T;,,         N SGCOST !
$PAR  G(GRAPHITE_A9,B),,                +GHSERBB+5000;,,              N 96SGUN !
$PAR  G(DIAMOND_A4,B),,                 +GHSERBB+10;,,                N 99SGUN !
$PAR  G(DIAMOND_A4,B),,                 +GHSERBB+20;,,                N COST !
$PAR  G(DIAMOND_A4,B),,                 +GHSERBB;,,                   N 96SGUN !
 PAR  G(LIQUID,B),,                     +GLIQBB;,,                    N 91Din !
$
 PAR  G(GAS,B),,                        +F1389T+RTLNP;,,              N 97SUB !
 PAR  G(GAS,B2),,                       +F1921T+RTLNP;,,              N 97SUB !
$
 FUNCTION GHSERBB   298.15  -7735.284+107.111864*T-15.6641*T*LN(T)
       -0.006864515*T**2+6.18878E-07*T**3+370843*T**(-1);
      1100.00  Y  -16649.474+184.801744*T-26.6047*T*LN(T)
       -7.9809E-04*T**2-2.556E-08*T**3+1748270*T**(-1);
      2348.00  Y  -36667.582+231.336244*T-31.5957527*T*LN(T)
       -0.00159488*T**2+1.34719E-07*T**3+11205883*T**(-1);
      3000.00  Y  -21530.653+222.396264*T-31.4*T*LN(T);
      6000.00  N !
 FUNCTION GALPBB    298.15  -6076.24+86.648762*T-12.942464*T*LN(T)
       -7.089468E-3*T**2+0.659896E-6*T**3-45*T**(-1);
      1400.00  Y  +28477.506-106.789208*T+12.1072478*T*LN(T)
       -13.316875E-3*T**2+0.706895E-6*T**3-8002403*T**(-1);
      3000.00  Y  -25699.64+225.127135*T-31.4*T*LN(T);
      6000.00  N !
 FUNCTION GLIQBB    298.15  +48458.559-20.268025*T+GHSERBB;
       500.00  Y  +41119.703+82.101722*T-14.9827763*T*LN(T)
       -0.007095669*T**2+5.07347E-07*T**3+335484*T**(-1);
      2348.00  Y  +28842.012+200.94731*T-31.4*T*LN(T);
      3000.00  Y  +50372.665-21.448954*T+GHSERBB;
      6000.00  N !
 FUNCTION GFCCBB    298.15  +GHSERBB+43514-12.217*T;                   6000 N !
$ B(g)
 FUNCTION F1389T    298.15 +558741.08-13.3403636*T-20.91611*T*LN(T)
       +7.20885E-05*T**2-5.63569667E-09*T**3+4306.9065*T**(-1);
      4800.00  Y  +593321.479-80.4363028*T-13.38924*T*LN(T)
       -5.13201E-04*T**2-2.51243833E-09*T**3-26985320*T**(-1);
     10000.00  N !
$ B2(g)
 FUNCTION F1921T    298.15 +829926.969-93.2007048*T-13.63395*T*LN(T)
       -0.033960835*T**2+7.30767333E-06*T**3-67153.4*T**(-1);
       600.00  Y  +815354.412+137.902601*T-49.68482*T*LN(T)
       +0.00543292*T**2-7.11178167E-07*T**3+1030739.5*T**(-1);
      1400.00  Y  +823475.255+55.7356689*T-37.91694*T*LN(T)
       -0.001645613*T**2+5.37223333E-08*T**3+105366.3*T**(-1);
      6000.00  N !
$ ------------------------------------------------------------------------------
$ Ba
$
 PAR  G(BCC_A2,BA:VA),,                 +GHSERBA;                4000 N 91Din !
 PAR  G(HCP_A3,BA:VA),,                 +GHSERBA+2000+1.3*T;     4000 N 91Din !
 PAR  G(FCC_A1,BA:VA),,                 +GHSERBA+1800+0.6*T;     4000 N 91Din !
 PAR  G(LIQUID,BA),,                    +GLIQBA;                 4000 N 91Din !
$
 PAR  G(GAS,BA;0),,                     +F2140T+RTLNP;,,              N 97SUB !
 PAR  G(GAS,BA2;0),,                    +F2335T+RTLNP;,,              N 97SUB !
$
 FUNCTION GHSERBA   298.15  -17685.226+233.78606*T-42.889*T*LN(T)
       -0.0018314*T**2-9.5E-11*T**3+705880*T**(-1);
      1000.00  Y  -64873.614+608.188389*T-94.2824199*T*LN(T)
       +0.019504772*T**2-1.051353E-06*T**3+8220192*T**(-1);
      2995.00  Y  +8083.889+136.780042*T-32.2*T*LN(T);
      4000.00  N !
 FUNCTION GLIQBA    298.15  -9738.988+229.540143*T-43.4961089*T*LN(T)
       -0.002346416*T**2+9.91223E-07*T**3+723016*T**(-1);
      1000.00  Y  -7381.093+235.49642*T-45.103*T*LN(T)
       +0.002154*T**2+2.7E-11*T**3-365*T**(-1);
      2995.00  Y  +3856.393-4.568042*T+GHSERBA;
      4000.00  N !
$ Ba(g) :
 FUNCTION F2140T    298.15  +178685.405-28.7519074*T-21.15208*T*LN(T)
       +4.6163325E-04*T**2-1.00440133E-07*T**3+6531.67*T**(-1);
      1000.00  Y  +156541.304+187.123918*T-52.09573*T*LN(T)
       +0.019772705*T**2-2.37413833E-06*T**3+2988594.5*T**(-1);
      1900.00  Y  +444158.608-1453.56939*T+163.8061*T*LN(T)
       -0.05237755*T**2+2.155975E-06*T**3-68947450*T**(-1);
      2600.00  Y  +354853.605-1163.84325*T+129.0623*T*LN(T)
       -0.047641765*T**2+2.12269167E-06*T**3-30187880*T**(-1);
      3400.00  Y  -502647.818+1933.17624*T-252.1979*T*LN(T)
       +0.027795155*T**2-6.79449667E-07*T**3+3.319067E+08*T**(-1);
      5300.00  Y  +229718.753+82.4114532*T-35.20435*T*LN(T)
       -8.066315E-04*T**2+2.79384333E-08*T**3-1.3210115E+08*T**(-1);
      9600.00  Y  +456203.156-193.244064*T-5.828403*T*LN(T)
       -0.00239021*T**2+4.210795E-08*T**3-4.457588E+08*T**(-1);
     10000.00  N !
$ Ba2(g) :
 FUNCTION F2335T    298.15  +343727.221+33.4913114*T-51.13698*T*LN(T)
       +0.03220523*T**2-6.47438E-06*T**3-72907.6*T**(-1);
       600.00  Y  +356118.558-158.369248*T-21.31458*T*LN(T)
       +2.0490545E-04*T**2-1.36280533E-08*T**3-1040998.5*T**(-1);
      3000.00  N !
$ ------------------------------------------------------------------------------
$ Binary system
$
$ S. Shang, T. Wang, Z.-K. Liu, Calphad, 31, 286-91(2007).
$
$ Checked against paper and SGSOL Dec16c. Checked at 6000 K.
$
$ The paper also includes new expressions for alpha-B and beta-B based on
$ ab initio calculations. These are not included here.
$
$ SGSOL (Dec16c) includes alpha-B, but not gaseous Ba and B.
$
 PAR  L(LIQUID,B,BA;0),,                +ZERO;,,                      N 07Sha !
$
 PAR  G(BAB6_D21,BA:B),,                +GHSERBA+6*GHSERBB+7*GBAB6;,, N 07Sha !
$
 FUNCTION GBAB6     298.15  -39106.662-25.092558*T+3.772010*T*LN(T);
      6000.00  N !
$ ------------------------------------------------------------------------------
$
$
 LIST-OF-REFERENCE
 NUMBER  SOURCE
  Null   'Unknown source'
  REFLAV 'Laves phase convention: G(LAVES,X:X)=+3*GHSERXX+15000'
  COST   'COST 507 database'
  SGCOST 'COST 507 database, SGTE unary database V.3.0, 1996; Al, B, Nd, Ti, Zn'
  91Din  'A.T. Dinsdale, Calphad, 15, 317-425(1991).'
  94Hal  'B. Hallemans, P. Wollants, J.R. Roos,
          Z. Metallkd., 85, 676-82(1994), SGTE unary database V.4.1, 1999; B'
  96SGUN 'SGTE unary database V.3.0, 1996.'
  97SUB  'SGTE substance database, version 1997'
  99SGUN 'SGTE unary database V.4.1, 1999.'
  07Sha  'S. Shang, T. Wang, Z.-K. Liu, Calphad, 31, 286-91(2007); Ba-B'
  09SGUN 'SGTE unary database V.5.0, 2009.'
!

File: data/databases/sgte-binary/BaBi-19Liu.tdb
$
$ Database for Ba-Bi from J. Liu et al. 2019.
$
$ J. Liu, P.-W. Guan, C.N. Marker, N.D. Smith, N. Orabona, S.-L. Shang, H. Kim,
$ Z.-K. Liu, J. Alloys Compd., 771, 281-89(2019).
$
$ Dataset created 2019.10.13 by Bengt Hallstedt.
$ 2023.02.24: Unary Bi changed from V4.4 to V5.0.
$
$ Invariant equilibria differ by up to 4 K due to rounding errors.
$
$ ------------------------------------------------------------------------------
 TEMP-LIM 298.15 6000.00 !
$
$ELEMENT NAME  REF. STATE               ATOMIC MASS H298-H0    S298    !
$
 ELEMENT VA   VACUUM                      0.0          0.0      0.0    ! 
 ELEMENT BA   BCC_A2                    137.33      6910.0     62.50   ! 
 ELEMENT BI   RHOMBOHEDRAL_A7           208.98      6426.6     56.735  !
$ ------------------------------------------------------------------------------
$ Species
$
 SPECIE  BA4BI3                             BA4BI3 !
 SPECIE  BABI3                              BA1BI3 !
$ ------------------------------------------------------------------------------
$ Phase definitions
$
 PHASE LIQUID:L % 1 1 !
 CONST LIQUID:L : BA BA4BI3 BABI3 BI : !
$
$ Fcc (cF4, Fm-3m) and MeX (cF8, Fm-3m)
$
 PHASE FCC_A1 %A 2 1 1 !
 CONST FCC_A1 : BA BI : VA : !
$
$ Bcc (cI2, Im-3m)
$
 PHASE BCC_A2 %B 2 1 3 !
 CONST BCC_A2 : BA% BI : VA : !
$
$ Hcp (hP2, P6_3/mmc) and Me2X (NiAs-type, hP4, P6_3/mmc, B8_1)
$
 PHASE HCP_A3 %A 2 1 0.5 !
 CONST HCP_A3 : BA BI : VA : !
$
$ Prototype alpha-As (hR2, R-3m)
$
 PHASE RHOMBOHEDRAL_A7 % 1 1 !
 CONST RHOMBOHEDRAL_A7 : BA BI% : !
$
$ Prototype La2Sb (tI12, I4/mmm)
$
 PHASE BA2BI % 2 2 1 !
 CONST BA2BI : BA : BI : !
$
$ Prototype Mn5Si3 (hP16, P6_3/mcm)
$
 PHASE BA5BI3_D88 % 2 5 3 !
 CONST BA5BI3_D88 : BA : BI : !
$
$ Prototype Th3P4 (cI28, I-43d)
$
 PHASE BA4BI3_D73 % 2 4 3 !
 CONST BA4BI3_D73 : BA : BI : !
$
$ Prototype Ge10Ho11 (tI84, I4/mmm)
$
 PHASE BA11BI10 % 2 11 10 !
 CONST BA11BI10 : BA : BI : !
$
$ Prototype Pb3Sr (tP4, P4/mmm)
$
 PHASE BABI3 % 2 1 3 !
 CONST BABI3 : BA : BI : !
$ ------------------------------------------------------------------------------
$ Defaults
$
 DEFINE-SYSTEM-DEFAULT ELEMENT 2 !
 DEFAULT-COM DEFINE_SYSTEM_ELEMENT VA !
 TYPE-DEF % SEQ * !
 TYPE-DEF A GES AMEND_PHASE_DESCRIPTION @ MAGNETIC -3 0.28 !
 TYPE-DEF B GES AMEND_PHASE_DESCRIPTION @ MAGNETIC -1 0.4 !
 FUNCTION ZERO      298.15  0;                                         6000 N !
 FUNCTION UN_ASS    298.15  0;                                         6000 N !
 FUNCTION R         298.15  +8.31451;                                  6000 N !
$ ------------------------------------------------------------------------------
$ Element data
$ ------------------------------------------------------------------------------
$ Ba
$
$ RHOMBOHEDRAL_A7 from 19Liu not included in unary
$
 PAR  G(BCC_A2,BA:VA),,                 +GHSERBA;                4000 N 91Din !
 PAR  G(HCP_A3,BA:VA),,                 +GHSERBA+2000+1.3*T;     4000 N 91Din !
 PAR  G(FCC_A1,BA:VA),,                 +GHSERBA+1800+0.6*T;     4000 N 91Din !
 PAR  G(RHOMBOHEDRAL_A7,BA),,           +GHSERBA+101333;         4000 N 19Liu !
 PAR  G(LIQUID,BA),,                    +GLIQBA;                 4000 N 91Din !
$
 FUNCTION GHSERBA   298.15  -17685.226+233.78606*T-42.889*T*LN(T)
       -0.0018314*T**2-9.5E-11*T**3+705880*T**(-1);
      1000.00  Y  -64873.614+608.188389*T-94.2824199*T*LN(T)
       +0.019504772*T**2-1.051353E-06*T**3+8220192*T**(-1);
      2995.00  Y  +8083.889+136.780042*T-32.2*T*LN(T);
      4000.00  N !
 FUNCTION GLIQBA    298.15  -9738.988+229.540143*T-43.4961089*T*LN(T)
       -0.002346416*T**2+9.91223E-07*T**3+723016*T**(-1);
      1000.00  Y  -7381.093+235.49642*T-45.103*T*LN(T)
       +0.002154*T**2+2.7E-11*T**3-365*T**(-1);
      2995.00  Y  +3856.393-4.568042*T+GHSERBA;
      4000.00  N !
$ ------------------------------------------------------------------------------
$ Bi
$
$ RHOMBOHEDRAL_A7 and LIQUID modified in unary 5.0
$ DIAMOND_A4 added in unary 5.0
$
 PAR  G(RHOMBOHEDRAL_A7,BI),,           +GHSERBI;                3000 N 09SGUN !
 PAR  G(FCC_A1,BI:VA),,                 +GHSERBI+9900-12.5*T;    3000 N 91Din !
 PAR  G(BCC_A2,BI:VA),,                 +GHSERBI+11297-13.9*T;   3000 N 91Din !
 PAR  G(HCP_A3,BI:VA),,                 +GHSERBI+9900-11.8*T;    3000 N 91Din !
$PAR  G(DIAMOND_A4,BI),,                +GHSERBI
$            +11296.8+9.253655*T;                                3000 N 88Che2 !
$PAR  G(BCT_A5,BI),,                    +GHSERBI+4184.07;        3000 N 91Din !
$PAR  G(TETRAGONAL_A6,BI),,             +GHSERBI+4184.07;        3000 N 91Din !
$PAR  G(TET_ALPHA1_A6,BI),,             +GHSERBI+4234;           3000 N 91Din !
 PAR  G(LIQUID,BI),,                    +GLIQBI;                 3000 N 09SGUN ! 
$
 FUNCTION GHSERBI   298.15  -7817.776+128.418925*T-28.4096529*T*LN(T)
       +0.012338888*T**2-8.381598E-6*T**3;
       544.55  Y  +29293.369-379.605174*T+49.678*T*LN(T)
       -0.0730245*T**2+1.3052833E-5*T**3-3544705*T**(-1)+1.66309E+25*T**(-9);
       800.00  Y  -11085.609+182.955328*T-36.041*T*LN(T)
       +7.4641E-3*T**2-1.05047E-6*T**3+5175*T**(-1)+1.66309E+25*T**(-9);
      1200.00  Y  -7580.864+124.770814*T-27.196*T*LN(T)+1.66309E+25*T**(-9);
      3000.00  N !
 FUNCTION GLIQBI    298.15  +11246.017-20.636399*T+GHSERBI-5.9608E-19*T**7;
       544.55  Y  +40629.667-400.415652*T+49.678*T*LN(T)
       -0.0730245*T**2+1.3052833E-5*T**3-3544705*T**(-1);
       800.00  Y  +250.689+162.14485*T-36.041*T*LN(T)
       +0.0074641*T**2-1.05047E-6*T**3+5175*T**(-1);
      1200.00  Y  +3755.434+103.960336*T-27.196*T*LN(T);
      3000.00 N !
$ ------------------------------------------------------------------------------
$ Binary system
$
$ J. Liu, P.-W. Guan, C.N. Marker, N.D. Smith, N. Orabona, S.-L. Shang, H. Kim,
$ Z.-K. Liu, J. Alloys Compd., 771, 281-89(2019).
$
$ Checked against paper. Checked at 6000 K.
$
$ Invariant equilibria differ by up to 4 K due to rounding errors.
$
 PAR  G(LIQUID,BA4BI3),,                +4*GLIQBA+3*GLIQBI
             -692362;,,                                               N 19Liu !
 PAR  G(LIQUID,BABI3),,                 +GLIQBA+3*GLIQBI
             -215939+3.5*T;,,                                         N 19Liu !
 PAR  L(LIQUID,BA,BA4BI3;0),,           -7000-10*T;,,                 N 19Liu !
 PAR  L(LIQUID,BA,BA4BI3;1),,           +8000-20*T;,,                 N 19Liu !
 PAR  L(LIQUID,BA4BI3,BABI3;0),,        -103112+49.1*T;,,             N 19Liu !
 PAR  L(LIQUID,BA4BI3,BABI3;1),,        +2223;,,                      N 19Liu !
 PAR  L(LIQUID,BABI3,BI;0),,            -515-3*T;,,                   N 19Liu !
$
 PAR  L(BCC_A2,BA,BI:VA;0),,            +18002;,,                     N 19Liu !
 PAR  L(RHOMBOHEDRAL_A7,BA,BI;0),,      +1023;,,                      N 19Liu !
$
 PAR  G(BA2BI,BA:BI),,                  +2*GHSERBA+GHSERBI
             -278696+31.5*T;,,                                        N 19Liu !
 PAR  G(BA5BI3_D88,BA:BI),,             +5*GHSERBA+3*GHSERBI
             -835368+93.6*T;,,                                        N 19Liu !
 PAR  G(BA4BI3_D73,BA:BI),,             +4*GHSERBA+3*GHSERBI
             -801108+67.9*T;,,                                        N 19Liu !
 PAR  G(BA11BI10,BA:BI),,               +11*GHSERBA+10*GHSERBI
             -2214303+128.1*T;,,                                      N 19Liu !
 PAR  G(BABI3,BA:BI),,                  +GHSERBA+3*GHSERBI
             -210268-30*T;,,                                          N 19Liu !
$
$ Metastable
$
 PAR  L(FCC_A1,BA,BI:VA;0),,            +18002;,,                     N Same !
 PAR  L(HCP_A3,BA,BI:VA;0),,            +18002;,,                     N Same !
$ ------------------------------------------------------------------------------
$
$
 LIST-OF-REFERENCE
 NUMBER  SOURCE
  Null   'Unknown source'
  Same   'Same or similar interaction as in the corresponding stable phase'
  COST   'COST 507 database'
  88Che2 'P.-Y. Chevalier, Thermochim. Acta, 132, 111-16(1988),
          SGTE unary database V.5.0, 2009; Bi' 
  91Din  'A.T. Dinsdale, Calphad, 15, 317-425(1991).'
  09SGUN 'SGTE unary database V.5.0, 2009.'
  19Liu  'J. Liu, P.-W. Guan, C.N. Marker, N.D. Smith, N. Orabona, S.-L. Shang,
          H. Kim, Z.-K. Liu, J. Alloys Compd., 771, 281-89(2019); Ba, Ba-Bi'
!

File: data/databases/sgte-binary/BaCo-19Hal.tdb
$
$ Database for Ba-Co from B. Hallstedt 2019.
$
$ B. Hallstedt, unpublished, 2019.
$
$ Dataset created 2019.07.04 by Bengt Hallstedt.
$ 2019.11.06: Modified for use with GES6.
$
$ Ba-Co is probably a simple immiscible system. No experimental data could be
$ found. It is not even included in the Predel binaries.
$ Enthalpy of mixing data from Miedema et al. for the liquid are used.
$ For fcc, bcc and hcp a somewhat larger interaction was selected to get
$ very small solubilities in solid state.
$
$ ------------------------------------------------------------------------------
 TEMP-LIM 298.15 6000.00 !
$
$ELEMENT NAME  REF. STATE               ATOMIC MASS H298-H0    S298    !
$
 ELEMENT VA   VACUUM                      0.0          0.0      0.0    ! 
 ELEMENT BA   BCC_A2                    137.33      6910.0     62.50   ! 
 ELEMENT CO   HCP_A3                     58.9332    4765.567   30.0400 ! 
$ ------------------------------------------------------------------------------
$ Phase definitions
$
 PHASE LIQUID:L % 1 1 !
 CONST LIQUID:L : BA CO : !
$
$ Fcc (cF4, Fm-3m) and MeX (cF8, Fm-3m)
$
 PHASE FCC_A1 %A 2 1 1 !
 CONST FCC_A1 : BA CO% : VA : !
$
$ Bcc (cI2, Im-3m)
$
 PHASE BCC_A2 %B 2 1 3 !
 CONST BCC_A2 : BA% CO : VA : !
$
$ Hcp (hP2, P6_3/mmc) and Me2X (NiAs-type, hP4, P6_3/mmc, B8_1)
$
 PHASE HCP_A3 %A 2 1 0.5 !
 CONST HCP_A3 : BA CO% : VA : !
$ ------------------------------------------------------------------------------
$ Defaults
$
 DEFINE-SYSTEM-DEFAULT ELEMENT 2 !
 DEFAULT-COM DEFINE_SYSTEM_ELEMENT VA !
 TYPE-DEF % SEQ * !
 TYPE-DEF A GES AMEND_PHASE_DESCRIPTION @ MAGNETIC -3 0.28 !
 TYPE-DEF B GES AMEND_PHASE_DESCRIPTION @ MAGNETIC -1 0.4 !
 FUNCTION ZERO      298.15  0;                                         6000 N !
 FUNCTION UN_ASS    298.15  0;                                         6000 N !
 FUNCTION R         298.15  +8.31451;                                  6000 N !
$ ------------------------------------------------------------------------------
$ Element data
$ ------------------------------------------------------------------------------
$ Ba
$
 PAR  G(BCC_A2,BA:VA),,                 +GHSERBA;                4000 N 91Din !
 PAR  G(HCP_A3,BA:VA),,                 +GHSERBA+2000+1.3*T;     4000 N 91Din !
 PAR  G(FCC_A1,BA:VA),,                 +GHSERBA+1800+0.6*T;     4000 N 91Din !
 PAR  G(LIQUID,BA),,                    +GLIQBA;                 4000 N 91Din !
$
 FUNCTION GHSERBA   298.15  -17685.226+233.78606*T-42.889*T*LN(T)
       -0.0018314*T**2-9.5E-11*T**3+705880*T**(-1);
      1000.00  Y  -64873.614+608.188389*T-94.2824199*T*LN(T)
       +0.019504772*T**2-1.051353E-06*T**3+8220192*T**(-1);
      2995.00  Y  +8083.889+136.780042*T-32.2*T*LN(T);
      4000.00  N !
 FUNCTION GLIQBA    298.15  -9738.988+229.540143*T-43.4961089*T*LN(T)
       -0.002346416*T**2+9.91223E-07*T**3+723016*T**(-1);
      1000.00  Y  -7381.093+235.49642*T-45.103*T*LN(T)
       +0.002154*T**2+2.7E-11*T**3-365*T**(-1);
      2995.00  Y  +3856.393-4.568042*T+GHSERBA;
      4000.00  N !
$ ------------------------------------------------------------------------------
$ Co
$
 PAR  G(HCP_A3,CO:VA),,                 +GHSERCO;,,                   N 91Din !
 PAR  TC(HCP_A3,CO:VA),,                 1396.00;,,                   N 91Din !
 PAR  BM(HCP_A3,CO:VA),,                    1.35;,,                   N 91Din !
 PAR  G(FCC_A1,CO:VA),,                 +GHSERCO
             +427.591-0.615248*T;,,                                   N 91Din !
 PAR  TC(FCC_A1,CO:VA),,                 1396.00;,,                   N 91Din !
 PAR  BM(FCC_A1,CO:VA),,                    1.35;,,                   N 91Din !
 PAR  G(BCC_A2,CO:VA),,                 +GHSERCO+2938-0.7138*T;,,     N 91Din !
 PAR  TC(BCC_A2,CO:VA),,                 1450.00;,,                   N 91Din !
 PAR  BM(BCC_A2,CO:VA),,                    1.35;,,                   N 91Din !
$PAR  G(CBCC_A12,CO:VA),,               +GHSERCO+4155;,,              N 91Din !
$PAR  G(CUB_A13,CO:VA),,                +GHSERCO+3155;,,              N 91Din !
 PAR  G(LIQUID,CO),,                    +GLIQCO;,,                    N 91Din !
$
 FUNCTION GHSERCO   298.15  +310.241+133.36601*T-25.0861*T*LN(T)
       -0.002654739*T**2-1.7348E-07*T**3+72527*T**(-1);
      1768.00  Y  -17197.666+253.28374*T-40.5*T*LN(T)+9.3488E+30*T**(-9);
      6000.00  N !
 FUNCTION GLIQCO    298.15  +15085.037-8.931932*T+GHSERCO-2.19801E-21*T**7;
      1768.00  Y  -846.61+243.599944*T-40.5*T*LN(T);
      6000.00  N !
 FUNCTION GFCCCO    298.15  +GHSERCO+427.59-0.615248*T;                6000 N !
 FUNCTION GBCCCO    298.15  +GHSERCO+2938-0.7138*T;                    6000 N !
$ ------------------------------------------------------------------------------
$ Binary system
$
$ B. Hallstedt, unpublished, 2019.
$
$ Ba-Co is probably a simple immiscible system. No experimental data could be
$ found. It is not even included in the Predel binaries.
$ Enthalpy of mixing data from Miedema et al. for the liquid are used.
$ For fcc, bcc and hcp a somewhat larger interaction was selected to get
$ very small solubilities in solid state.
$
 PAR  L(LIQUID,BA,CO;0),,               +47500;,,                     N 19Hal !
 PAR  L(LIQUID,BA,CO;1),,               -16500;,,                     N 19Hal !
$
 PAR  L(FCC_A1,BA,CO:VA;0),,            +70000;,,                     N 19Hal !
 PAR  L(FCC_A1,BA,CO:VA;1),,            -16500;,,                     N 19Hal !
$
 PAR  L(BCC_A2,BA,CO:VA;0),,            +70000;,,                     N 19Hal !
 PAR  L(BCC_A2,BA,CO:VA;1),,            -16500;,,                     N 19Hal !
$
 PAR  L(HCP_A3,BA,CO:VA;0),,            +70000;,,                     N 19Hal !
 PAR  L(HCP_A3,BA,CO:VA;1),,            -16500;,,                     N 19Hal !
$ ------------------------------------------------------------------------------
$
$
 LIST-OF-REFERENCE
 NUMBER  SOURCE
  Null   'Unknown source'
  Same   'Same or similar interaction as in the corresponding stable phase'
  91Din  'A.T. Dinsdale, Calphad, 15, 317-425(1991).'
  19Hal  'B. Hallstedt, unpublished, 2019; Ba-Co'
!

File: data/databases/sgte-binary/BaCu-93Kon-LB.tdb
$
$ Database for Ba-Cu from R. Konetzki et al. 1993 (included in LB Vol. 2)
$
$ R. Konetzki, R. Schmid-Fetzer, A. Watson, B. Argent, S.G. Fries, H.L. Lukas,
$ Z. Metallkd., 84, 569-73(1993).
$
$ Dataset created 2011.01.03 by Bengt Hallstedt.
$ 2020.12.22: Modified for use with GES6.
$
$ Fcc, bcc and hcp interactions are not included in 93Kon. They are probably
$ added for inclusion in the LB database.
$
$ ------------------------------------------------------------------------------
 TEMP-LIM 298.15 6000.00 !
$
$ELEMENT NAME  REF. STATE               ATOMIC MASS H298-H0    S298    !
$
 ELEMENT VA   VACUUM                      0.0          0.0      0.0    ! 
 ELEMENT BA   BCC_A2                    137.33      6910.0     62.50   ! 
 ELEMENT CU   FCC_A1                     63.546     5004.      33.15   !
$ ------------------------------------------------------------------------------
$ Phase definitions
$
 PHASE LIQUID:L % 1 1 !
 CONST LIQUID:L : BA CU : !
$
$ Fcc (cF4, Fm-3m) and MeX (cF8, Fm-3m)
$
 PHASE FCC_A1 %A 2 1 1 !
 CONST FCC_A1 : BA CU% : VA : !
$
$ Bcc (cI2, Im-3m)
$
 PHASE BCC_A2 %B 2 1 3 !
 CONST BCC_A2 : BA% CU : VA : !
$
$ Hcp (hP2, P6_3/mmc) and Me2X (NiAs-type, hP4, P6_3/mmc, B8_1)
$
 PHASE HCP_A3 %A 2 1 0.5 !
 CONST HCP_A3 : BA CU : VA : !
$
$ Prototype BaCu (hP8, P6_3/mmc)
$
 PHASE BACU % 2 1 1 !
 CONST BACU : BA : CU : !
$
$ Prototype NaZn13 (cF112, Fm-3c)
$
 PHASE BACU13_D23 % 2 1 13 !
 CONST BACU13_D23 : BA : CU : !
$ ------------------------------------------------------------------------------
$ Defaults
$
 DEFINE-SYSTEM-DEFAULT ELEMENT 2 !
 DEFAULT-COM DEFINE_SYSTEM_ELEMENT VA !
 TYPE-DEF % SEQ * !
 TYPE-DEF A GES AMEND_PHASE_DESCRIPTION @ MAGNETIC -3 0.28 !
 TYPE-DEF B GES AMEND_PHASE_DESCRIPTION @ MAGNETIC -1 0.4 !
 FUNCTION ZERO      298.15  0;                                         6000 N !
 FUNCTION UN_ASS    298.15  0;                                         6000 N !
 FUNCTION R         298.15  +8.31451;                                  6000 N !
$ ------------------------------------------------------------------------------
$ Element data
$ ------------------------------------------------------------------------------
$ Ba
$
 PAR  G(BCC_A2,BA:VA),,                 +GHSERBA;                4000 N 91Din !
 PAR  G(HCP_A3,BA:VA),,                 +GHSERBA+2000+1.3*T;     4000 N 91Din !
 PAR  G(FCC_A1,BA:VA),,                 +GHSERBA+1800+0.6*T;     4000 N 91Din !
 PAR  G(LIQUID,BA),,                    +GLIQBA;                 4000 N 91Din !
$
 FUNCTION GHSERBA   298.15  -17685.226+233.78606*T-42.889*T*LN(T)
       -0.0018314*T**2-9.5E-11*T**3+705880*T**(-1);
      1000.00  Y  -64873.614+608.188389*T-94.2824199*T*LN(T)
       +0.019504772*T**2-1.051353E-06*T**3+8220192*T**(-1);
      2995.00  Y  +8083.889+136.780042*T-32.2*T*LN(T);
      4000.00  N !
 FUNCTION GLIQBA    298.15  -9738.988+229.540143*T-43.4961089*T*LN(T)
       -0.002346416*T**2+9.91223E-07*T**3+723016*T**(-1);
      1000.00  Y  -7381.093+235.49642*T-45.103*T*LN(T)
       +0.002154*T**2+2.7E-11*T**3-365*T**(-1);
      2995.00  Y  +3856.393-4.568042*T+GHSERBA;
      4000.00  N !
$ ------------------------------------------------------------------------------
$ Cu
$
 PAR  G(FCC_A1,CU:VA),,                 +GHSERCU;                3200 N 91Din !
 PAR  G(BCC_A2,CU:VA),,                 +GHSERCU+4017-1.255*T;   3200 N 91Din !
 PAR  G(HCP_A3,CU:VA),,                 +GHSERCU+600+0.2*T;      3200 N 91Din !
 PAR  G(LIQUID,CU),,                    +GLIQCU;                 3200 N 91Din !
$
 FUNCTION GHSERCU   298.15  -7770.458+130.485235*T-24.112392*T*LN(T)
       -0.00265684*T**2+1.29223E-07*T**3+52478*T**(-1);
      1357.77  Y  -13542.026+183.803828*T-31.38*T*LN(T)+3.64167E+29*T**(-9);
      3200.00  N !
 FUNCTION GLIQCU    298.15  +12964.735-9.511904*T+GHSERCU-5.8489E-21*T**7;
      1357.77  Y  -46.545+173.881484*T-31.38*T*LN(T);
      3200.00  N !
$ ------------------------------------------------------------------------------
$ Binary system
$
$ From from R. Konetzki et al. 1993 (included in LB Vol. 2)
$
$ R. Konetzki, R. Schmid-Fetzer, A. Watson, B. Argent, S.G. Fries, H.L. Lukas,
$ Z. Metallkd., 84, 569-73(1993).
$
$ Checked against LB and paper. Checked at 6000 K.
$
$ Fcc, bcc and hcp interactions are not included in 93Kon. They are probably
$ added for inclusion in the LB database.
$
 PAR  L(LIQUID,BA,CU;0),,               -713.94-5.79964*T;,,          N 93Kon !
 PAR  L(LIQUID,BA,CU;1),,               +2798.2-5.29005*T;,,          N 93Kon !
 PAR  L(LIQUID,BA,CU;2),,               -2905.6+3.47621*T;,,          N 93Kon !
 PAR  L(LIQUID,BA,CU;3),,               +990.44;,,                    N 93Kon !
$
 PAR  L(FCC_A1,BA,CU:VA;0),,            +80*T;,,                      N Null !
 PAR  L(BCC_A2,BA,CU:VA;0),,            +80*T;,,                      N Null !
$
 PAR  G(BACU,BA:CU),,                   +GHSERBA+GHSERCU
             -5358.82-0.50788*T;,,                                    N 93Kon !
 PAR  G(BACU13_D23,BA:CU),,             +GHSERBA+13*GHSERCU
             -14236.6;,,                                              N 93Kon !
$
$ Metastable
$
 PAR  L(HCP_A3,BA,CU:VA;0),,            +80*T;,,                      N Null !
$ ------------------------------------------------------------------------------
$
 ASSESSED_SYSTEM
  BA-CU(TDB -* +LIQ +BCC_A2 +FCC_A1 +HCP_A3 +BACU +BACU13_D23
  ;P3 TMM:300/1400 *) !
$
$
 LIST-OF-REFERENCE
 NUMBER  SOURCE
  Null   'Unknown source'
  Same   'Same or similar interaction as in the corresponding stable phase'
  COST   'COST 507 database'
  91Din  'A.T. Dinsdale, Calphad, 15, 317-425(1991).'
  93Kon  'R. Konetzki, R. Schmid-Fetzer, A. Watson, B. Argent, S.G. Fries,
          H.L. Lukas, Z. Metallkd., 84, 569-73(1993); Ba-Cu'
!
