Repository: orchid-calphad/orchid-project.org

# orchid-project.org

Website and released data of **ORCHID** (Open Repository for CALPHAD Hypotheses, Intelligence, and Discovery),
served by GitHub Pages at https://orchid-project.org. Releases are archived on Zenodo (one DOI per version).

- `index.html`, `catalog/`, `best-practices.html` — static, self-contained pages (generated in the ORCHID tooling).
- `data/` — released data: catalog, redistributable TDB files, convex hulls. Licences: `data/LICENSES.md`, `data/NOTICE.md`.
- `llms.txt`, `data/croissant.json`, `CITATION.cff`, `.zenodo.json` — machine-readable metadata.

Only data with clear redistribution rights are published.

File: data/databases/sgte-binary/BaCu-98Lys.tdb
$
$ Database for Ba-Cu from V.A. Lysenko 1998.
$
$ V.A. Lysenko, Inorg. Mater., 34, 995-1004(1998).
$
$ Dataset created 2019.10.13 by Bengt Hallstedt.
$
$ Fcc, bcc and hcp interactions are not included in 98Lys.
$
$ Invariant equilibria differ by up to 2 K.
$
$ ------------------------------------------------------------------------------
 TEMP-LIM 298.15 6000.00 !
$
$ELEMENT NAME  REF. STATE               ATOMIC MASS H298-H0    S298    !
$
 ELEMENT VA   VACUUM                      0.0          0.0      0.0    ! 
 ELEMENT BA   BCC_A2                    137.33      6910.0     62.50   ! 
 ELEMENT CU   FCC_A1                     63.546     5004.      33.15   !
$ ------------------------------------------------------------------------------
$ Phase definitions
$
 PHASE LIQUID:L % 1 1 !
 CONST LIQUID:L : BA CU : !
$
$ Fcc (cF4, Fm-3m) and MeX (cF8, Fm-3m)
$
 PHASE FCC_A1 %A 2 1 1 !
 CONST FCC_A1 : BA CU% : VA : !
$
$ Bcc (cI2, Im-3m)
$
 PHASE BCC_A2 %B 2 1 3 !
 CONST BCC_A2 : BA% CU : VA : !
$
$ Hcp (hP2, P6_3/mmc) and Me2X (NiAs-type, hP4, P6_3/mmc, B8_1)
$
 PHASE HCP_A3 %A 2 1 0.5 !
 CONST HCP_A3 : BA CU : VA : !
$
$ Prototype BaCu (hP8, P6_3/mmc)
$
 PHASE BACU % 2 1 1 !
 CONST BACU : BA : CU : !
$
$ Prototype NaZn13 (cF112, Fm-3c)
$
 PHASE BACU13_D23 % 2 1 13 !
 CONST BACU13_D23 : BA : CU : !
$ ------------------------------------------------------------------------------
$ Defaults
$
 DEFINE-SYSTEM-DEFAULT ELEMENT 2 !
 DEFAULT-COM DEFINE_SYSTEM_ELEMENT VA !
 TYPE-DEF % SEQ * !
 TYPE-DEF A GES AMEND_PHASE_DESCRIPTION @ MAGNETIC -3 0.28 !
 TYPE-DEF B GES AMEND_PHASE_DESCRIPTION @ MAGNETIC -1 0.4 !
 FUNCTION ZERO      298.15  0;                                         6000 N !
 FUNCTION UN_ASS    298.15  0;                                         6000 N !
 FUNCTION R         298.15  +8.31451;                                  6000 N !
$ ------------------------------------------------------------------------------
$ Element data
$ ------------------------------------------------------------------------------
$ Ba
$
 PAR  G(BCC_A2,BA:VA),,                 +GHSERBA;                4000 N 91Din !
 PAR  G(HCP_A3,BA:VA),,                 +GHSERBA+2000+1.3*T;     4000 N 91Din !
 PAR  G(FCC_A1,BA:VA),,                 +GHSERBA+1800+0.6*T;     4000 N 91Din !
 PAR  G(LIQUID,BA),,                    +GLIQBA;                 4000 N 91Din !
$
 FUNCTION GHSERBA   298.15  -17685.226+233.78606*T-42.889*T*LN(T)
       -0.0018314*T**2-9.5E-11*T**3+705880*T**(-1);
      1000.00  Y  -64873.614+608.188389*T-94.2824199*T*LN(T)
       +0.019504772*T**2-1.051353E-06*T**3+8220192*T**(-1);
      2995.00  Y  +8083.889+136.780042*T-32.2*T*LN(T);
      4000.00  N !
 FUNCTION GLIQBA    298.15  -9738.988+229.540143*T-43.4961089*T*LN(T)
       -0.002346416*T**2+9.91223E-07*T**3+723016*T**(-1);
      1000.00  Y  -7381.093+235.49642*T-45.103*T*LN(T)
       +0.002154*T**2+2.7E-11*T**3-365*T**(-1);
      2995.00  Y  +3856.393-4.568042*T+GHSERBA;
      4000.00  N !
$ ------------------------------------------------------------------------------
$ Cu
$
 PAR  G(FCC_A1,CU:VA),,                 +GHSERCU;                3200 N 91Din !
 PAR  G(BCC_A2,CU:VA),,                 +GHSERCU+4017-1.255*T;   3200 N 91Din !
 PAR  G(HCP_A3,CU:VA),,                 +GHSERCU+600+0.2*T;      3200 N 91Din !
 PAR  G(LIQUID,CU),,                    +GLIQCU;                 3200 N 91Din !
$
 FUNCTION GHSERCU   298.15  -7770.458+130.485235*T-24.112392*T*LN(T)
       -0.00265684*T**2+1.29223E-07*T**3+52478*T**(-1);
      1357.77  Y  -13542.026+183.803828*T-31.38*T*LN(T)+3.64167E+29*T**(-9);
      3200.00  N !
 FUNCTION GLIQCU    298.15  +12964.735-9.511904*T+GHSERCU-5.8489E-21*T**7;
      1357.77  Y  -46.545+173.881484*T-31.38*T*LN(T);
      3200.00  N !
$ ------------------------------------------------------------------------------
$ Binary system
$
$ V.A. Lysenko, Inorg. Mater., 34, 995-1004(1998).
$
$ Checked against paper. Checked at 6000 K.
$
$ Fcc, bcc and hcp interactions are not included in 98Lys.
$
$ Invariant equilibria differ by up to 2 K.
$
 PAR  L(LIQUID,BA,CU;0),,               -6161.9+2.1818*T;,,           N 98Lys !
 PAR  L(LIQUID,BA,CU;1),,               -335.5;,,                     N 98Lys !
 PAR  L(LIQUID,BA,CU;2),,               +558.4;,,                     N 98Lys !
$
 PAR  L(FCC_A1,BA,CU:VA;0),,            +80*T;,,                      N Null !
 PAR  L(BCC_A2,BA,CU:VA;0),,            +80*T;,,                      N Null !
$
 PAR  G(BACU,BA:CU),,                   +GHSERBA+GHSERCU-5188;,,      N 98Lys !
 PAR  G(BACU13_D23,BA:CU),,             +GHSERBA+13*GHSERCU
             -12944.4;,,                                              N 98Lys !
$
$ Metastable
$
 PAR  L(HCP_A3,BA,CU:VA;0),,            +80*T;,,                      N Null !
$ ------------------------------------------------------------------------------
$
 ASSESSED_SYSTEM
  BA-CU(TDB -* +LIQ +BCC_A2 +FCC_A1 +HCP_A3 +BACU +BACU13_D23
  ;P3 TMM:300/1400 *) !
$
$
 LIST-OF-REFERENCE
 NUMBER  SOURCE
  Null   'Unknown source'
  Same   'Same or similar interaction as in the corresponding stable phase'
  COST   'COST 507 database'
  91Din  'A.T. Dinsdale, Calphad, 15, 317-425(1991).'
  98Lys  'V.A. Lysenko, Inorg. Mater., 34, 995-1004(1998); Ba-Cu'
!

File: data/databases/sgte-binary/BaEu-91Oka-LB.tdb
$
$ Database for Ba-Eu from H. Okamoto 1991 (included in LB Vol. 2)
$
$ H. Okamoto, J. Phase Equilib., 12, 698(1991).
$
$ Dataset created 2014.01.18 by Bengt Hallstedt.
$ 2020.12.22: Modified for use with GES6.
$
$ ------------------------------------------------------------------------------
 TEMP-LIM 298.15 6000.00 !
$
$ELEMENT NAME  REF. STATE               ATOMIC MASS H298-H0    S298    !
$
 ELEMENT VA   VACUUM                      0.0          0.0      0.0    ! 
 ELEMENT BA   BCC_A2                    137.33      6910.0     62.50   ! 
 ELEMENT EU   BCC_A2                    151.96      8004.0     80.79304! 
$ ------------------------------------------------------------------------------
$ Phase definitions
$
 PHASE LIQUID:L % 1 1 !
 CONST LIQUID:L : BA EU : !
$
$ Fcc (cF4, Fm-3m) and MeX (cF8, Fm-3m)
$
 PHASE FCC_A1 %A 2 1 1 !
 CONST FCC_A1 : BA : VA : !
$
$ Bcc (cI2, Im-3m)
$
 PHASE BCC_A2 %B 2 1 3 !
 CONST BCC_A2 : BA% EU% : VA : !
$
$ Hcp (hP2, P6_3/mmc) and Me2X (NiAs-type, hP4, P6_3/mmc, B8_1)
$
 PHASE HCP_A3 %A 2 1 0.5 !
 CONST HCP_A3 : BA : VA : !
$ ------------------------------------------------------------------------------
$ Defaults
$
 DEFINE-SYSTEM-DEFAULT ELEMENT 2 !
 DEFAULT-COM DEFINE_SYSTEM_ELEMENT VA !
 TYPE-DEF % SEQ * !
 TYPE-DEF A GES AMEND_PHASE_DESCRIPTION @ MAGNETIC -3 0.28 !
 TYPE-DEF B GES AMEND_PHASE_DESCRIPTION @ MAGNETIC -1 0.4 !
 FUNCTION ZERO      298.15  0;                                         6000 N !
 FUNCTION UN_ASS    298.15  0;                                         6000 N !
 FUNCTION R         298.15  +8.31451;                                  6000 N !
$ ------------------------------------------------------------------------------
$ Element data
$ ------------------------------------------------------------------------------
$ Ba
$
 PAR  G(BCC_A2,BA:VA),,                 +GHSERBA;                4000 N 91Din !
 PAR  G(HCP_A3,BA:VA),,                 +GHSERBA+2000+1.3*T;     4000 N 91Din !
 PAR  G(FCC_A1,BA:VA),,                 +GHSERBA+1800+0.6*T;     4000 N 91Din !
 PAR  G(LIQUID,BA),,                    +GLIQBA;                 4000 N 91Din !
$
 FUNCTION GHSERBA   298.15  -17685.226+233.78606*T-42.889*T*LN(T)
       -0.0018314*T**2-9.5E-11*T**3+705880*T**(-1);
      1000.00  Y  -64873.614+608.188389*T-94.2824199*T*LN(T)
       +0.019504772*T**2-1.051353E-06*T**3+8220192*T**(-1);
      2995.00  Y  +8083.889+136.780042*T-32.2*T*LN(T);
      4000.00  N !
 FUNCTION GLIQBA    298.15  -9738.988+229.540143*T-43.4961089*T*LN(T)
       -0.002346416*T**2+9.91223E-07*T**3+723016*T**(-1);
      1000.00  Y  -7381.093+235.49642*T-45.103*T*LN(T)
       +0.002154*T**2+2.7E-11*T**3-365*T**(-1);
      2995.00  Y  +3856.393-4.568042*T+GHSERBA;
      4000.00  N !
$ ------------------------------------------------------------------------------
$ Eu
$
$ BCC_A2 modified in unary 5.0
$ (upper T interval added + trailing decimals added)
$
 PAR  G(BCC_A2,EU:VA),,                 +GHSEREU;                1900 N 91Din !
 PAR  G(LIQUID,EU),,                    +GLIQEU;                 1900 N 91Din !
$
 FUNCTION GHSEREU   298.15  -9864.965+135.836737*T-32.8418896*T*LN(T)
       +0.00931735*T**2-4.006564E-06*T**3+102717*T**(-1);
      1095.00  Y  -287423.476+2174.733036*T-309.3571009*T*LN(T)
       +0.114530917*T**2-8.809866E-06*T**3+48455305*T**(-1);
      1900.00  Y  -13663.125+182.113799*T-38.11624*T*LN(T);
      1901.00  N !
 FUNCTION GLIQEU    298.15  +8382.505-7.175215*T+GHSEREU;
       400.00  Y  +10972.726-103.688201*T+4.3501554*T*LN(T)
       -0.036811218*T**2+5.452934E-06*T**3-646908*T**(-1);
      1095.00  Y  -6890.641+175.517247*T-38.11624*T*LN(T);
      1900.00  N !
$ ------------------------------------------------------------------------------
$ Binary system
$
$ From from H. Okamoto 1991 (included in LB Vol. 2)
$
$ H. Okamoto, J. Phase Equilib., 12, 698(1991).
$
$ Checked against LB and paper. Checked at 6000 K.
$
 PAR  L(LIQUID,BA,EU;0),,               +ZERO;,,                      N 91Oka !
$
 PAR  L(BCC_A2,BA,EU:VA;0),,            +500;,,                       N 91Oka !
$ ------------------------------------------------------------------------------
$
 ASSESSED_SYSTEM
  BA-EU(TDB -* +LIQUID +BCC_A2 ;P3 TMM:800/1200 *) !
$
$
 LIST-OF-REFERENCE
 NUMBER  SOURCE
  Null   'Unknown source'
  Same   'Same or similar interaction as in the corresponding stable phase'
  COST   'COST 507 database'
  91Din  'A.T. Dinsdale, Calphad, 15, 317-425(1991).'
  91Oka  'H. Okamoto, J. Phase Equilib., 12, 698(1991); Ba-Eu'
!

File: data/databases/sgte-binary/BaFe-19Hal.tdb
$
$ Database for Ba-Fe from B. Hallstedt 2019.
$
$ B. Hallstedt, unpublished, 2019.
$
$ Dataset created 2019.07.03 by Bengt Hallstedt.
$ 2019.10.31: Modified for use with GES6.
$
$ Ba-Fe is a simple immiscible system. There seems to be no experimental data.
$ Enthalpy of mixing data from Miedema et al. for the liquid are used.
$ The same interaction is assumed also for fcc, bcc and hcp.
$
$ The asymmetry is similar to that shown in the tentative phase diagram
$ by Predel (LB), but the solubility of Fe in liquid Ba is considerably
$ smaller.
$
$ ------------------------------------------------------------------------------
 TEMP-LIM 298.15 6000.00 !
$
$ELEMENT NAME  REF. STATE               ATOMIC MASS H298-H0    S298    !
$
 ELEMENT VA   VACUUM                      0.0          0.0      0.0    ! 
 ELEMENT BA   BCC_A2                    137.33      6910.0     62.50   ! 
 ELEMENT FE   BCC_A2                     55.847     4489.0     27.2797 ! 
$ ------------------------------------------------------------------------------
$ Phase definitions
$
 PHASE LIQUID:L % 1 1 !
 CONST LIQUID:L : BA FE : !
$
$ Fcc (cF4, Fm-3m) and MeX (cF8, Fm-3m)
$
 PHASE FCC_A1 %A 2 1 1 !
 CONST FCC_A1 : BA FE% : VA : !
$
$ Bcc (cI2, Im-3m)
$
 PHASE BCC_A2 %B 2 1 3 !
 CONST BCC_A2 : BA% FE% : VA : !
$
$ Hcp (hP2, P6_3/mmc) and Me2X (NiAs-type, hP4, P6_3/mmc, B8_1)
$
 PHASE HCP_A3 %A 2 1 0.5 !
 CONST HCP_A3 : BA FE : VA : !
$ ------------------------------------------------------------------------------
$ Defaults
$
 DEFINE-SYSTEM-DEFAULT ELEMENT 2 !
 DEFAULT-COM DEFINE_SYSTEM_ELEMENT VA !
 TYPE-DEF % SEQ * !
 TYPE-DEF A GES AMEND_PHASE_DESCRIPTION @ MAGNETIC -3 0.28 !
 TYPE-DEF B GES AMEND_PHASE_DESCRIPTION @ MAGNETIC -1 0.4 !
 FUNCTION ZERO      298.15  0;                                         6000 N !
 FUNCTION UN_ASS    298.15  0;                                         6000 N !
 FUNCTION R         298.15  +8.31451;                                  6000 N !
$ ------------------------------------------------------------------------------
$ Element data
$ ------------------------------------------------------------------------------
$ Ba
$
 PAR  G(BCC_A2,BA:VA),,                 +GHSERBA;                4000 N 91Din !
 PAR  G(HCP_A3,BA:VA),,                 +GHSERBA+2000+1.3*T;     4000 N 91Din !
 PAR  G(FCC_A1,BA:VA),,                 +GHSERBA+1800+0.6*T;     4000 N 91Din !
 PAR  G(LIQUID,BA),,                    +GLIQBA;                 4000 N 91Din !
$
 FUNCTION GHSERBA   298.15  -17685.226+233.78606*T-42.889*T*LN(T)
       -0.0018314*T**2-9.5E-11*T**3+705880*T**(-1);
      1000.00  Y  -64873.614+608.188389*T-94.2824199*T*LN(T)
       +0.019504772*T**2-1.051353E-06*T**3+8220192*T**(-1);
      2995.00  Y  +8083.889+136.780042*T-32.2*T*LN(T);
      4000.00  N !
 FUNCTION GLIQBA    298.15  -9738.988+229.540143*T-43.4961089*T*LN(T)
       -0.002346416*T**2+9.91223E-07*T**3+723016*T**(-1);
      1000.00  Y  -7381.093+235.49642*T-45.103*T*LN(T)
       +0.002154*T**2+2.7E-11*T**3-365*T**(-1);
      2995.00  Y  +3856.393-4.568042*T+GHSERBA;
      4000.00  N !
$ ------------------------------------------------------------------------------
$ Fe
$
$ ORTHORHOMBIC_A20 and TETRAGONAL_U added im unary 4.1
$
 PAR  G(BCC_A2,FE:VA),,                 +GHSERFE;,,                   N 91Din !
 PAR  TC(BCC_A2,FE:VA),,                 1043.00;,,                   N 91Din !
 PAR  BM(BCC_A2,FE:VA),,                    2.22;,,                   N 91Din !
 PAR  G(FCC_A1,FE:VA),,                 +GFCCFE;,,                    N 91Din !
 PAR  TC(FCC_A1,FE:VA),,                 -201.00;,,                   N 91Din !
 PAR  BM(FCC_A1,FE:VA),,                   -2.10;,,                   N 91Din !
 PAR  G(HCP_A3,FE:VA),,                 +GHCPFE;,,                    N 91Din !
$PAR  G(CBCC_A12,FE:VA),,               +GHSERFE+4745;,,              N 91Din !
$PAR  G(CUB_A13,FE:VA),,                +GHSERFE+3745;,,              N 91Din !
$PAR  G(ORTHORHOMBIC_A20,FE),,          +GHSERFE+5000;,,              N 99SGUN !
$PAR  G(TETRAGONAL_U,FE),,              +GHSERFE+5000;,,              N 99SGUN !
 PAR  G(LIQUID,FE),,                    +GLIQFE;,,                    N 91Din !
$
 FUNCTION GHSERFE   298.15  +1225.7+124.134*T-23.5143*T*LN(T)
       -0.00439752*T**2-5.8927E-08*T**3+77359*T**(-1);
      1811.00  Y  -25383.581+299.31255*T-46*T*LN(T)+2.29603E+31*T**(-9);
      6000.00  N !
 FUNCTION GFCCFE    298.15  -1462.4+8.282*T-1.15*T*LN(T)
       +6.4E-04*T**2+GHSERFE;
      1811.00  Y  -1713.815+0.940009*T+GHSERFE+4.9251E+30*T**(-9);
      6000.00  N !
 FUNCTION GHCPFE    298.15  -3705.78+12.591*T-1.15*T*LN(T)
       +6.4E-04*T**2+GHSERFE;
      1811.00  Y  -3957.195+5.249009*T+GHSERFE+4.9251E+30*T**(-9);
      6000.00  N !
 FUNCTION GLIQFE    298.15  +12040.17-6.55843*T+GHSERFE-3.67516E-21*T**7;
      1811.00  Y  -10838.83+291.302*T-46*T*LN(T);
      6000.00  N !
$ ------------------------------------------------------------------------------
$ Binary system
$
$ B. Hallstedt, unpublished, 2019.
$
$ Ba-Fe is a simple immiscible system. There seems to be no experimental data.
$ Enthalpy of mixing data from Miedema et al. for the liquid are used.
$ The same interaction is assumed also for fcc, bcc and hcp.
$
$ The asymmetry is similar to that shown in the tentative phase diagram
$ by Predel (LB), but the solubility of Fe in liquid Ba is considerably
$ smaller.
$
 PAR  L(LIQUID,BA,FE;0),,               +158000;,,                    N 19Hal !
 PAR  L(LIQUID,BA,FE;1),,               -54000;,,                     N 19Hal !
$
 PAR  L(FCC_A1,BA,FE:VA;0),,            +158000;,,                    N 19Hal !
 PAR  L(FCC_A1,BA,FE:VA;1),,            -54000;,,                     N 19Hal !
$
 PAR  L(BCC_A2,BA,FE:VA;0),,            +158000;,,                    N 19Hal !
 PAR  L(BCC_A2,BA,FE:VA;1),,            -54000;,,                     N 19Hal !
$
$ Metastable
$
 PAR  L(HCP_A3,BA,FE:VA;0),,            +158000;,,                    N 19Hal !
 PAR  L(HCP_A3,BA,FE:VA;1),,            -54000;,,                     N 19Hal !
$ ------------------------------------------------------------------------------
$
$
 LIST-OF-REFERENCE
 NUMBER  SOURCE
  Null   'Unknown source'
  Same   'Same or similar interaction as in the corresponding stable phase'
  91Din  'A.T. Dinsdale, Calphad, 15, 317-425(1991).'
  99SGUN 'SGTE unary database V.4.1, 1999.'
  19Hal  'B. Hallstedt, unpublished, 2019; Ba-Fe'
!

File: data/databases/sgte-binary/BaGa-13Li.tdb
$
$ Database for Ba-Ga from X. Li et al. 2013.
$
$ X. Li, K. Cheng, X. Yuan, D. Zhao, J. Xin, W. Wang, C. Zhang, Y. Du,
$ Calphad, 43, 52-60(2013).
$
$ Dataset created 2018.03.31 by Bengt Hallstedt.
$ 2020.12.22: Modified for use with GES6.
$
$ ------------------------------------------------------------------------------
 TEMP-LIM 298.15 6000.00 !
$
$ELEMENT NAME  REF. STATE               ATOMIC MASS H298-H0    S298    !
$
 ELEMENT VA   VACUUM                      0.0          0.0      0.0    ! 
 ELEMENT BA   BCC_A2                    137.33      6910.0     62.50   ! 
 ELEMENT GA   ORTHORHOMBIC_A11           69.72      5572.0     40.7271 ! 
$ ------------------------------------------------------------------------------
$ Phase definitions
$
 PHASE LIQUID:L % 1 1 !
 CONST LIQUID:L : BA GA : !
$
$ Fcc (cF4, Fm-3m) and MeX (cF8, Fm-3m)
$
 PHASE FCC_A1 %A 2 1 1 !
 CONST FCC_A1 : BA GA : VA : !
$
$ Bcc (cI2, Im-3m)
$
 PHASE BCC_A2 %B 2 1 3 !
 CONST BCC_A2 : BA% GA : VA : !
$
$ Hcp (hP2, P6_3/mmc) and Me2X (NiAs-type, hP4, P6_3/mmc, B8_1)
$
 PHASE HCP_A3 %A 2 1 0.5 !
 CONST HCP_A3 : BA GA : VA : !
$
$ alpha-Ga (oC8, Cmce)
$
 PHASE ORTHORHOMBIC_A11 % 1 1 !
 CONST ORTHORHOMBIC_A11 : GA : !
$
$ Prototype Al10V (cF176, Fd-3m)
$
 PHASE BA10GA % 2 10 1 !
 CONST BA10GA : BA : GA : !
$
$ Prototype Ba8Ga7 (cP60, P2_13)
$
 PHASE BA8GA7 % 2 8 7 !
 CONST BA8GA7 : BA : GA : !
$
$ Prototype Ba5Ga6 (hP24, P-6c2, 188)
$
 PHASE BA5GA6 % 2 5 6 !
 CONST BA5GA6 : BA : GA : !
$
$ Prototype AlB2 (hP3, P6/mmm)
$
 PHASE BAGA2_C32 % 2 1 2 !
 CONST BAGA2_C32 : BA : GA : !
$
$ Prototype Al4Ba (tI10, I4/mmm)
$
 PHASE BAGA4_D13 % 2 1 4 !
 CONST BAGA4_D13 : BA : GA : !
$ ------------------------------------------------------------------------------
$ Defaults
$
 DEFINE-SYSTEM-DEFAULT ELEMENT 2 !
 DEFAULT-COM DEFINE_SYSTEM_ELEMENT VA !
 TYPE-DEF % SEQ * !
 TYPE-DEF A GES AMEND_PHASE_DESCRIPTION @ MAGNETIC -3 0.28 !
 TYPE-DEF B GES AMEND_PHASE_DESCRIPTION @ MAGNETIC -1 0.4 !
 FUNCTION ZERO      298.15  0;                                         6000 N !
 FUNCTION UN_ASS    298.15  0;                                         6000 N !
 FUNCTION R         298.15  +8.31451;                                  6000 N !
$ ------------------------------------------------------------------------------
$ Element data
$ ------------------------------------------------------------------------------
$ Ba
$
 PAR  G(BCC_A2,BA:VA),,                 +GHSERBA;                4000 N 91Din !
 PAR  G(HCP_A3,BA:VA),,                 +GHSERBA+2000+1.3*T;     4000 N 91Din !
 PAR  G(FCC_A1,BA:VA),,                 +GHSERBA+1800+0.6*T;     4000 N 91Din !
 PAR  G(LIQUID,BA),,                    +GLIQBA;                 4000 N 91Din !
$
 FUNCTION GHSERBA   298.15  -17685.226+233.78606*T-42.889*T*LN(T)
       -0.0018314*T**2-9.5E-11*T**3+705880*T**(-1);
      1000.00  Y  -64873.614+608.188389*T-94.2824199*T*LN(T)
       +0.019504772*T**2-1.051353E-06*T**3+8220192*T**(-1);
      2995.00  Y  +8083.889+136.780042*T-32.2*T*LN(T);
      4000.00  N !
 FUNCTION GLIQBA    298.15  -9738.988+229.540143*T-43.4961089*T*LN(T)
       -0.002346416*T**2+9.91223E-07*T**3+723016*T**(-1);
      1000.00  Y  -7381.093+235.49642*T-45.103*T*LN(T)
       +0.002154*T**2+2.7E-11*T**3-365*T**(-1);
      2995.00  Y  +3856.393-4.568042*T+GHSERBA;
      4000.00  N !
$ ------------------------------------------------------------------------------
$ Ga
$
$ DIAMOND_A4 added in unary 5.0
$
$ Changed name from ORTHORHOMBIC_GA to ORTHORHOMBIC_A11
$
 PAR  G(ORTHORHOMBIC_A11,GA)    200.00  +GHSERGA;                4000 N 91Din !
 PAR  G(FCC_A1,GA:VA)           200.00  +GHSERGA+3800-10.2*T;    4000 N 91Din !
 PAR  G(BCC_A2,GA:VA)           200.00  +GHSERGA+4500-11.7*T;    4000 N 91Din !
 PAR  G(HCP_A3,GA:VA)           200.00  +GHSERGA+4500-9.5*T;     4000 N 91Din !
$PAR  G(DIAMOND_A4,GA)          200.00  +GHSERGA+20900-2*T;      4000 N 09SGUN !
$PAR  G(BCT_A5,GA)              200.00  +GHSERGA+3846-9.8*T;     4000 N 91Din !
$PAR  G(TETRAGONAL_A6,GA)       200.00  +GHSERGA+3500-10*T;      4000 N 91Din !
 PAR  G(LIQUID,GA)              200.00  +GLIQGA;                 4000 N 91Din !
$
 FUNCTION GHSERGA   200.00  -21312.331+585.263691*T-108.228783*T*LN(T)
       +0.227155636*T**2-1.18575257E-04*T**3+439954*T**(-1);
       302.91  Y  -7055.643+132.73019*T-26.0692906*T*LN(T)
       +1.506E-04*T**2-4.0173E-08*T**3-118332*T**(-1)+1.64547E+23*T**(-9);
      4000.00  N !
 FUNCTION GLIQGA    200.00  +5491.298-18.073995*T+GHSERGA-7.0171E-17*T**7;
       302.91  Y  +5666.455-18.681147*T+GHSERGA-1.64547E+23*T**(-9);
      4000.00  N !
$ ------------------------------------------------------------------------------
$ Binary system
$
$ X. Li, K. Cheng, X. Yuan, D. Zhao, J. Xin, W. Wang, C. Zhang, Y. Du,
$ Calphad, 43, 52-60(2013).
$
$ Checked against paper and author's tdb. Checked at 6000 K.
$
 PAR  L(LIQUID,BA,GA;0),,               -96908-9.8*T;,,               N 13Li !
 PAR  L(LIQUID,BA,GA;1),,               +53901-18.2*T;,,              N 13Li !
$
 PAR  L(BCC_A2,BA,GA:VA;0),,            +UN_ASS;,,                    N !
$
 PAR  G(BA10GA,BA:GA),,                 +10*GHSERBA+GHSERGA-78683;,,  N 13Li !
 PAR  G(BA8GA7,BA:GA),,                 +8*GHSERBA+7*GHSERGA
             -516690;,,                                               N 13Li !
 PAR  G(BA5GA6,BA:GA),,                 +5*GHSERBA+6*GHSERGA
             -421179;,,                                               N 13Li !
 PAR  G(BAGA2_C32,BA:GA),,              +GHSERBA+2*GHSERGA-130626;,,  N 13Li !
 PAR  G(BAGA4_D13,BA:GA),,              +GHSERBA+4*GHSERGA
             -234600+22.5*T;,,                                        N 13Li !
$ ------------------------------------------------------------------------------
$
$
 LIST-OF-REFERENCE
 NUMBER  SOURCE
  Null   'Unknown source'
  Same   'Same or similar interaction as in the corresponding stable phase'
  REFLAV 'Laves phase convention: G(LAVES,X:X)=+3*GHSERXX+15000'
  COST   'COST 507 database, 1998'
  91Din  'A.T. Dinsdale, Calphad, 15, 317-425(1991).'
  09SGUN 'SGTE unary database V.5.0, 2009.'
  13Li   'X. Li, K. Cheng, X. Yuan, D. Zhao, J. Xin, W. Wang, C. Zhang, Y. Du,
          Calphad, 43, 52-60(2013); Ba-Ga'
!

File: data/databases/sgte-binary/BaGe-19Ben.tdb
$
$ Database for Ba-Ge from R. Benhafid et al. 2019.
$
$ R. Benhafid, A. Belgacem Bouzida, Y. Djaballah, A. Candan, A. Iyigör,
$ G. Ugur, J. Phase Equilib. Diffus., 40, 195-205(2019).
$
$ Dataset created 2019.06.29 by Bengt Hallstedt.
$ 2020.12.22: Modified for use with GES6.
$
$ Invariant equilibria differ by up to 9 K, probably because of rounding
$ errors.
$
$ There is an inverse miscibility gap with a minimum at 2590 K and x(Ge)=0.90.
$
$ ------------------------------------------------------------------------------
 TEMP-LIM 298.15 6000.00 !
$
$ELEMENT NAME  REF. STATE               ATOMIC MASS H298-H0    S298    !
$
 ELEMENT VA   VACUUM                      0.0          0.0      0.0    ! 
 ELEMENT BA   BCC_A2                    137.33      6910.0     62.50   ! 
 ELEMENT GE   DIAMOND_A4                 72.59      4636.0     31.09   ! 
$ ------------------------------------------------------------------------------
$ Phase definitions
$
 PHASE LIQUID:L % 1 1 !
 CONST LIQUID:L : BA GE : !
$
$ Fcc (cF4, Fm-3m) and MeX (cF8, Fm-3m)
$
 PHASE FCC_A1 %A 2 1 1 !
 CONST FCC_A1 : BA GE : VA : !
$
$ Bcc (cI2, Im-3m)
$
 PHASE BCC_A2 %B 2 1 3 !
 CONST BCC_A2 : BA% GE : VA : !
$
$ Hcp (hP2, P6_3/mmc) and Me2X (NiAs-type, hP4, P6_3/mmc, B8_1)
$
 PHASE HCP_A3 %A 2 1 0.5 !
 CONST HCP_A3 : BA GE : VA : !
$
$ Prototype C (cF8, Fd-3m)
$
 PHASE DIAMOND_A4 % 1 1 !
 CONST DIAMOND_A4 : GE : !
$
$ Prototype Co2Si (oP12, Pnma)
$
 PHASE BA2GE_C37 % 2 2 1 !
 CONST BA2GE_C37 : BA : GE : !
$
$ Prototype Ba5Si3 (tP32, P4/ncc)
$
 PHASE BA5GE3 % 2 5 3 !
 CONST BA5GE3 : BA : GE : !
$
$ Prototype CrB (oC8, Cmcm)
$
 PHASE BAGE_B33 % 2 1 1 !
 CONST BAGE_B33 : BA : GE : !
$
$ Prototype Ba3Ge4 (oC56, Cmmm)
$
 PHASE BA3GE4_ALPHA % 2 3 4 !
 CONST BA3GE4_ALPHA : BA : GE : !
$
$ Prototype Ba3Si4 (tP28, P4_2/mnm)
$
 PHASE BA3GE4_BETA % 2 3 4 !
 CONST BA3GE4_BETA : BA : GE : !
$
$ Prototype BaSi2 (oP24, Pnma)
$
 PHASE BAGE2 % 2 1 2 !
 CONST BAGE2 : BA : GE : !
$
$ Prototype K6Sn25 (cP124, P4_132)
$
 PHASE BA6GE25 % 2 6 25 !
 CONST BA6GE25 : BA : GE : !
$
$ Prototype Na4Si23 (cP54, Pm-3n)
$
 PHASE BA8GE43 % 2 8 43 !
 CONST BA8GE43 : BA : GE : !
$ ------------------------------------------------------------------------------
$ Defaults
$
 DEFINE-SYSTEM-DEFAULT ELEMENT 2 !
 DEFAULT-COM DEFINE_SYSTEM_ELEMENT VA !
 TYPE-DEF % SEQ * !
 TYPE-DEF A GES AMEND_PHASE_DESCRIPTION @ MAGNETIC -3 0.28 !
 TYPE-DEF B GES AMEND_PHASE_DESCRIPTION @ MAGNETIC -1 0.4 !
 FUNCTION ZERO      298.15  0;                                         6000 N !
 FUNCTION UN_ASS    298.15  0;                                         6000 N !
 FUNCTION R         298.15  +8.31451;                                  6000 N !
$ ------------------------------------------------------------------------------
$ Element data
$ ------------------------------------------------------------------------------
$ Ba
$
 PAR  G(BCC_A2,BA:VA),,                 +GHSERBA;                4000 N 91Din !
 PAR  G(HCP_A3,BA:VA),,                 +GHSERBA+2000+1.3*T;     4000 N 91Din !
 PAR  G(FCC_A1,BA:VA),,                 +GHSERBA+1800+0.6*T;     4000 N 91Din !
 PAR  G(LIQUID,BA),,                    +GLIQBA;                 4000 N 91Din !
$
 FUNCTION GHSERBA   298.15  -17685.226+233.78606*T-42.889*T*LN(T)
       -0.0018314*T**2-9.5E-11*T**3+705880*T**(-1);
      1000.00  Y  -64873.614+608.188389*T-94.2824199*T*LN(T)
       +0.019504772*T**2-1.051353E-06*T**3+8220192*T**(-1);
      2995.00  Y  +8083.889+136.780042*T-32.2*T*LN(T);
      4000.00  N !
 FUNCTION GLIQBA    298.15  -9738.988+229.540143*T-43.4961089*T*LN(T)
       -0.002346416*T**2+9.91223E-07*T**3+723016*T**(-1);
      1000.00  Y  -7381.093+235.49642*T-45.103*T*LN(T)
       +0.002154*T**2+2.7E-11*T**3-365*T**(-1);
      2995.00  Y  +3856.393-4.568042*T+GHSERBA;
      4000.00  N !
$ ------------------------------------------------------------------------------
$ Ge
$
$ BCT_A5 and RHOMBOHEDRAL_A7 added in unary 4.1
$
 PAR  G(DIAMOND_A4,GE),,                +GHSERGE;                3200 N 91Din !
 PAR  G(FCC_A1,GE:VA),,                 +GHSERGE+36000-22.3*T;   3200 N 91Din !
 PAR  G(BCC_A2,GE:VA),,                 +GHSERGE+34100-23.5*T;   3200 N 91Din !
 PAR  G(HCP_A3,GE:VA),,                 +GHSERGE+35000-21.5*T;   3200 N 91Din !
$PAR  G(BCT_A5,GE),,                    +GHSERGE+28800-16.5*T;   3600 N 99SGUN !
$PAR  G(RHOMBOHEDRAL_A7,GE),,           +GHSERGE+29800-16.5*T;   3600 N 99SGUN !
 PAR  G(LIQUID,GE),,                    +GLIQGE;                 3200 N 91Din !
$
 FUNCTION GHSERGE   298.15  -9486.153+165.635573*T-29.5337682*T*LN(T)
       +0.005568297*T**2-1.513694E-06*T**3+163298*T**(-1);
       900.00  Y  -5689.239+102.86087*T-19.8536239*T*LN(T)-0.003672527*T**2;
      1211.40  Y  -9548.204+156.708024*T-27.6144*T*LN(T)-8.59809E+28*T**(-9);
      3200.00  N !
 FUNCTION GLIQGE    298.15  +37141.489-30.687043*T+GHSERGE+8.56632E-21*T**7;
      1211.40  Y  +27243.473+126.324186*T-27.6144*T*LN(T);
      3200.00  N !
$ ------------------------------------------------------------------------------
$ Binary system
$
$ R. Benhafid, A. Belgacem Bouzida, Y. Djaballah, A. Candan, A. Iyigör,
$ G. Ugur, J. Phase Equilib. Diffus., 40, 195-205(2019).
$
$ Checked against paper. Checked at 6000 K.
$
$ Invariant equilibria differ by up to 9 K, probably because of rounding
$ errors.
$
$ There is an inverse miscibility gap with a minimum at 2590 K and x(Ge)=0.90.
$
 PAR  L(LIQUID,BA,GE;0),,               -244749+41.779*T;,,           N 19Ben !
 PAR  L(LIQUID,BA,GE;1),,               +67593-48.969*T;,,            N 19Ben !
 PAR  L(LIQUID,BA,GE;2),,               +65211-9.686*T;,,             N 19Ben !
$
 PAR  L(BCC_A2,BA,GE:VA;0),,            +UN_ASS;,,                    N !
$
 PAR  G(BA2GE_C37,BA:GE),,              +2*GHSERBA+GHSERGE
             -153390+4.086*T;,,                                       N 19Ben !
 PAR  G(BA5GE3,BA:GE),,                 +5*GHSERBA+3*GHSERGE
             -455040+34.552*T;,,                                      N 19Ben !
 PAR  G(BAGE_B33,BA:GE),,               +GHSERBA+GHSERGE
             -120124+5.212*T;,,                                       N 19Ben !
 PAR  G(BA3GE4_ALPHA,BA:GE),,           +3*GHSERBA+4*GHSERGE
             -413630+26.8933*T;,,                                     N 19Ben !
 PAR  G(BA3GE4_BETA,BA:GE),,            +3*GHSERBA+4*GHSERGE
             -410193+21.287*T;,,                                      N 19Ben !
 PAR  G(BAGE2,BA:GE),,                  +GHSERBA+2*GHSERGE
             -162045+4.878*T;,,                                       N 19Ben !
 PAR  G(BA6GE25,BA:GE),,                +6*GHSERBA+25*GHSERGE
             -986389+29.109*T;,,                                      N 19Ben !
 PAR  G(BA8GE43,BA:GE),,                +8*GHSERBA+43*GHSERGE
             -1081098-181.203*T;,,                                    N 19Ben !
$ ------------------------------------------------------------------------------
$
$
 LIST-OF-REFERENCE
 NUMBER  SOURCE
  Null   'Unknown source'
  Same   'Same or similar interaction as in the corresponding stable phase'
  REFLAV 'Laves phase convention: G(LAVES,X:X)=+3*GHSERXX+15000'
  COST   'COST 507 database, 1998'
  91Din  'A.T. Dinsdale, Calphad, 15, 317-425(1991).'
  99SGUN 'SGTE unary database V.4.1, 1999.'
  19Ben  'R. Benhafid, A. Belgacem Bouzida, Y. Djaballah, A. Candan, A. Iyigör,
          G. Ugur, J. Phase Equilib. Diffus., 40, 195-205(2019); Ba-Ge'
!

File: data/databases/sgte-binary/BaMg-13Ren.tdb
$
$ Database for Ba-Mg from X. Ren et al. 2013
$
$ X. Ren, C. Li, Z. Du, C. Guo, S. Chen,
$ Int. J. Mater. Res., 104, 358-363(2013).
$
$ Dataset created 2014.05.06 by Bengt Hallstedt.
$ 2020.12.22: Modified for use with GES6.
$
$ ------------------------------------------------------------------------------
 TEMP-LIM 298.15 6000.00 !
$
$ELEMENT NAME  REF. STATE               ATOMIC MASS H298-H0    S298    !
$
 ELEMENT VA   VACUUM                      0.0          0.0      0.0    ! 
 ELEMENT BA   BCC_A2                    137.33      6910.0     62.50   ! 
 ELEMENT MG   HCP_A3                     24.305     4998.      32.671  !
$ ------------------------------------------------------------------------------
$ Phase definitions
$
 PHASE LIQUID:L % 1 1 !
 CONST LIQUID:L : BA MG : !
$
$ Fcc (cF4, Fm-3m) and MeX (cF8, Fm-3m)
$
 PHASE FCC_A1 %A 2 1 1 !
 CONST FCC_A1 : BA MG : VA : !
$
$ Bcc (cI2, Im-3m)
$
 PHASE BCC_A2 %B 2 1 3 !
 CONST BCC_A2 : BA% MG : VA : !
$
$ Hcp (hP2, P6_3/mmc) and Me2X (NiAs-type, hP4, P6_3/mmc, B8_1)
$
 PHASE HCP_A3 %A 2 1 0.5 !
 CONST HCP_A3 : BA MG% : VA : !
$
$ Prototype MgZn2 (hP12, P6_3/mmc)
$
 PHASE BAMG2_C14 % 2 0.333 0.667 !
 CONST BAMG2_C14 : BA : MG : !
$
$ Prototype Mn23Th6 (cF116, Fm-3m)
$
 PHASE BA6MG23_D8A % 2 0.207 0.793 !
 CONST BA6MG23_D8A : BA : MG : !
$
$ Prototype Th2Zn17 (hR19, R-3m)
$
 PHASE BA2MG17 % 2 0.105 0.895 !
 CONST BA2MG17 : BA : MG : !
$ ------------------------------------------------------------------------------
$ Defaults
$
 DEFINE-SYSTEM-DEFAULT ELEMENT 2 !
 DEFAULT-COM DEFINE_SYSTEM_ELEMENT VA !
 TYPE-DEF % SEQ * !
 TYPE-DEF A GES AMEND_PHASE_DESCRIPTION @ MAGNETIC -3 0.28 !
 TYPE-DEF B GES AMEND_PHASE_DESCRIPTION @ MAGNETIC -1 0.4 !
 FUNCTION ZERO      298.15  0;                                         6000 N !
 FUNCTION UN_ASS    298.15  0;                                         6000 N !
 FUNCTION R         298.15  +8.31451;                                  6000 N !
$ ------------------------------------------------------------------------------
$ Element data
$ ------------------------------------------------------------------------------
$ Ba
$
 PAR  G(BCC_A2,BA:VA),,                 +GHSERBA;                4000 N 91Din !
 PAR  G(HCP_A3,BA:VA),,                 +GHSERBA+2000+1.3*T;     4000 N 91Din !
 PAR  G(FCC_A1,BA:VA),,                 +GHSERBA+1800+0.6*T;     4000 N 91Din !
 PAR  G(LIQUID,BA),,                    +GLIQBA;                 4000 N 91Din !
$
 FUNCTION GHSERBA   298.15  -17685.226+233.78606*T-42.889*T*LN(T)
       -0.0018314*T**2-9.5E-11*T**3+705880*T**(-1);
      1000.00  Y  -64873.614+608.188389*T-94.2824199*T*LN(T)
       +0.019504772*T**2-1.051353E-06*T**3+8220192*T**(-1);
      2995.00  Y  +8083.889+136.780042*T-32.2*T*LN(T);
      4000.00  N !
 FUNCTION GLIQBA    298.15  -9738.988+229.540143*T-43.4961089*T*LN(T)
       -0.002346416*T**2+9.91223E-07*T**3+723016*T**(-1);
      1000.00  Y  -7381.093+235.49642*T-45.103*T*LN(T)
       +0.002154*T**2+2.7E-11*T**3-365*T**(-1);
      2995.00  Y  +3856.393-4.568042*T+GHSERBA;
      4000.00  N !
$ ------------------------------------------------------------------------------
$ Mg
$
$ DHCP from 04Guo (included in SGSOL 5.0; this value is not particularly good)
$
 PAR  G(HCP_A3,MG:VA),,                 +GHSERMG;                3000 N 91Din !
$PAR  G(DHCP,MG),,                      +GHSERMG+5000;           3000 N 04Guo !
 PAR  G(FCC_A1,MG:VA),,                 +GHSERMG+2600-0.9*T;     3000 N 91Din !
 PAR  G(BCC_A2,MG:VA),,                 +GHSERMG+3100-2.1*T;     3000 N 91Din !
$PAR  G(CBCC_A12,MG:VA),,               +GHSERMG
$            +4602.4-3.011*T;                                    3000 N 91Din !
$PAR  G(CUB_A13,MG:VA),,                +GHSERMG+5000-3*T;       3000 N 91Din !
 PAR  G(LIQUID,MG),,                    +GLIQMG;                 3000 N 91Din !
$
 FUNCTION GHSERMG   298.15  -8367.34+143.675547*T-26.1849782*T*LN(T)
       +4.858E-04*T**2-1.393669E-06*T**3+78950*T**(-1);
       923.00  Y  -14130.185+204.716215*T-34.3088*T*LN(T)+1.038192E+28*T**(-9);
      3000.00  N !
 FUNCTION GLIQMG    298.15  +8202.243-8.83693*T+GHSERMG-8.0176E-20*T**7;
       923.00  Y  -5439.869+195.324057*T-34.3088*T*LN(T);
      3000.00  N !
$ ------------------------------------------------------------------------------
$ Binary system
$
$ X. Ren, C. Li, Z. Du, C. Guo, S. Chen,
$ Int. J. Mater. Res., 104, 358-363(2013).
$
$ Checked against paper. Checked at 6000 K.
$
 PAR  L(LIQUID,BA,MG;0),,               -26567.475+8.2*T;,,           N 13Ren !
 PAR  L(LIQUID,BA,MG;1),,               +21990.155-12*T;,,            N 13Ren !
 PAR  L(LIQUID,BA,MG;2),,               -8869.932+4.712*T;,,          N 13Ren !
$
 PAR  L(BCC_A2,BA,MG:VA;0),,            +50000;,,                     N 13Ren !
 PAR  L(HCP_A3,BA,MG:VA;0),,            +20673;,,                     N 13Ren !
$
 PAR  G(BAMG2_C14,BA:MG),,              +0.333*GHSERBA+0.667*GHSERMG
             -7741.957-1.9*T;,,                                       N 13Ren !
 PAR  G(BA6MG23_D8A,BA:MG),,            +0.207*GHSERBA+0.793*GHSERMG
             -7686.918-0.05*T;,,                                      N 13Ren !
 PAR  G(BA2MG17,BA:MG),,                +0.105*GHSERBA+0.895*GHSERMG
             -6017.339+0.1*T;,,                                       N 13Ren !
$
$ Metastable
$
 PAR  L(FCC_A1,BA,MG:VA;0),,            +20673;,,                     N Same !
$ ------------------------------------------------------------------------------
$
$
 LIST-OF-REFERENCE
 NUMBER  SOURCE
  Null   'Unknown source'
  Same   'Same or similar interaction as in the corresponding stable phase'
  COST   'COST 507 database'
  91Din  'A.T. Dinsdale, Calphad, 15, 317-425(1991).'
  04Guo  'C. Guo, Z. Du, J. Alloys Compd., 385, 109-13(2004); La, Mg'
  13Ren  'X. Ren, C. Li, Z. Du, C. Guo, S. Chen,
          Int. J. Mater. Res., 104, 358-363(2013); Ba-Mg'
!
