Repository: orchid-calphad/orchid-project.org

# orchid-project.org

Website and released data of **ORCHID** (Open Repository for CALPHAD Hypotheses, Intelligence, and Discovery),
served by GitHub Pages at https://orchid-project.org. Releases are archived on Zenodo (one DOI per version).

- `index.html`, `catalog/`, `best-practices.html` — static, self-contained pages (generated in the ORCHID tooling).
- `data/` — released data: catalog, redistributable TDB files, convex hulls. Licences: `data/LICENSES.md`, `data/NOTICE.md`.
- `llms.txt`, `data/croissant.json`, `CITATION.cff`, `.zenodo.json` — machine-readable metadata.

Only data with clear redistribution rights are published.

File: data/databases/sgte-binary/BaPb-07Idb.tdb
$
$ Database for Ba-Pb from M. Idbenali et al. 2007.
$
$ M. Idbenali, C. Servant, N. Selhaoui, L. Bouirden,
$ Calphad, 31, 479-89(2007).
$
$ Dataset created 2018.04.01 by Bengt Hallstedt.
$ 2020.12.22: Modified for use with GES6.
$
$ Several versions are presented i the paper. This is version (II)'.
$
$ What's the point of the Ba-Pb liquid interaction?
$
$ The enthalpy difference between Ba3Pb5-LT and Ba3Pb5-HT is too small.
$
$ Invariant equilibria differ by up to 3 K.
$
$ ------------------------------------------------------------------------------
 TEMP-LIM 298.15 6000.00 !
$
$ELEMENT NAME  REF. STATE               ATOMIC MASS H298-H0    S298    !
$
 ELEMENT VA   VACUUM                      0.0          0.0      0.0    ! 
 ELEMENT BA   BCC_A2                    137.33      6910.0     62.50   ! 
 ELEMENT PB   FCC_A1                    207.2       6870.      64.80   ! 
$ ------------------------------------------------------------------------------
$ Species
$
 SPECIE  BAPB                               BA1PB1 !
$ ------------------------------------------------------------------------------
$ Phase definitions
$
 PHASE LIQUID:L % 1 1 !
 CONST LIQUID:L : BA BAPB PB : !
$
$ Fcc (cF4, Fm-3m) and MeX (cF8, Fm-3m)
$
 PHASE FCC_A1 %A 2 1 1 !
 CONST FCC_A1 : BA PB% : VA : !
$
$ Bcc (cI2, Im-3m)
$
 PHASE BCC_A2 %B 2 1 3 !
 CONST BCC_A2 : BA% PB : VA : !
$
$ Hcp (hP2, P6_3/mmc) and Me2X (NiAs-type, hP4, P6_3/mmc, B8_1)
$
 PHASE HCP_A3 %A 2 1 0.5 !
 CONST HCP_A3 : BA PB : VA : !
$
$ Prototype Co2Si (oP12, Pnma)
$
 PHASE BA2PB_C37 % 2 2 1 !
 CONST BA2PB_C37 : BA : PB : !
$
$ Prototype Cr5B3 (tI32, I4/mcm)
$
 PHASE BA5PB3_D8L % 2 5 3 !
 CONST BA5PB3_D8L : BA : PB : !
$
$ Prototype CrB (oC8, Cmcm)
$
 PHASE BAPB_B33 % 2 1 1 !
 CONST BAPB_B33 : BA : PB : !
$
$ unknown structure
$
 PHASE BA17PB23 % 2 17 23 !
 CONST BA17PB23 : BA : PB : !
$
$ Prototype Pd5Pu3 (oC32, Cmcm)
$
 PHASE BA3PB5_LT % 2 3 5 !
 CONST BA3PB5_LT : BA : PB : !
$
$ unknown structure
$
 PHASE BA3PB5_HT % 2 3 5 !
 CONST BA3PB5_HT : BA : PB : !
$
$ Prototype BaPb3 (hR12, R-3m)
$
 PHASE BAPB3 % 2 1 3 !
 CONST BAPB3 : BA : PB : !
$ ------------------------------------------------------------------------------
$ Defaults
$
 DEFINE-SYSTEM-DEFAULT ELEMENT 2 !
 DEFAULT-COM DEFINE_SYSTEM_ELEMENT VA !
 TYPE-DEF % SEQ * !
 TYPE-DEF A GES AMEND_PHASE_DESCRIPTION @ MAGNETIC -3 0.28 !
 TYPE-DEF B GES AMEND_PHASE_DESCRIPTION @ MAGNETIC -1 0.4 !
 FUNCTION ZERO      298.15  0;                                         6000 N !
 FUNCTION UN_ASS    298.15  0;                                         6000 N !
 FUNCTION R         298.15  +8.31451;                                  6000 N !
$ ------------------------------------------------------------------------------
$ Element data
$ ------------------------------------------------------------------------------
$ Ba
$
 PAR  G(BCC_A2,BA:VA),,                 +GHSERBA;                4000 N 91Din !
 PAR  G(HCP_A3,BA:VA),,                 +GHSERBA+2000+1.3*T;     4000 N 91Din !
 PAR  G(FCC_A1,BA:VA),,                 +GHSERBA+1800+0.6*T;     4000 N 91Din !
 PAR  G(LIQUID,BA),,                    +GLIQBA;                 4000 N 91Din !
$
 FUNCTION GHSERBA   298.15  -17685.226+233.78606*T-42.889*T*LN(T)
       -0.0018314*T**2-9.5E-11*T**3+705880*T**(-1);
      1000.00  Y  -64873.614+608.188389*T-94.2824199*T*LN(T)
       +0.019504772*T**2-1.051353E-06*T**3+8220192*T**(-1);
      2995.00  Y  +8083.889+136.780042*T-32.2*T*LN(T);
      4000.00  N !
 FUNCTION GLIQBA    298.15  -9738.988+229.540143*T-43.4961089*T*LN(T)
       -0.002346416*T**2+9.91223E-07*T**3+723016*T**(-1);
      1000.00  Y  -7381.093+235.49642*T-45.103*T*LN(T)
       +0.002154*T**2+2.7E-11*T**3-365*T**(-1);
      2995.00  Y  +3856.393-4.568042*T+GHSERBA;
      4000.00  N !
$ ------------------------------------------------------------------------------
$ Pb
$
$ RHOMBOHEDRAL_A7 and TETRAGONAL_A6 added in unary 3.0
$ RHOMBOHEDRAL_A7, TETRAGONAL_A6 and TET_ALPHA1_A6 revised in unary 4.1
$ RHOMBO_A10 added in unary 5.0
$
 PAR  G(FCC_A1,PB:VA),,                 +GHSERPB;                2100 N 91Din !
 PAR  G(BCC_A2,PB:VA),,                 +GHSERPB+2400-1.1*T;     2100 N 91Din !
 PAR  G(HCP_A3,PB:VA),,                 +GHSERPB+300+T;          2100 N 91Din !
$PAR  G(BCT_A5,PB),,                    +GHSERPB+489+3.52*T;     2100 N 91Din !
$PAR  G(TETRAGONAL_A6,PB),,             +GHSERPB+4493.235;       2100 N 98Boa !
$PAR  G(TETRAGONAL_A6,PB),,             +GHSERPB+473.23+3.5531*T
$            -0.0396834*T*LN(T)+2.1489E-05*T**2;                 2100 N 96SGUN !
$PAR  G(TET_ALPHA1_A6,PB),,             +GHSERPB
$            +1903.3-2.0602*T;                                   2100 N 98Boa !
$PAR  G(TET_ALPHA1_A6,PB),,             +GHSERPB+183.2+0.45314*T
$            -0.0396834*T*LN(T)+2.149E-06*T**2;                  2100 N 91Din !
$PAR  G(RHOMBOHEDRAL_A7,PB),,           +GHSERPB+300+T;          2100 N 99SGUN !
$PAR  G(RHOMBOHEDRAL_A7,PB),,           +GHSERPB+4900+3.52*T;    2100 N 96SGUN !
$PAR  G(RHOMBO_A10,PB),,                +GHSERPB+10;             2100 N 09SGUN !
 PAR  G(LIQUID,PB),,                    +GLIQPB;                 2100 N 91Din !
$
 FUNCTION GHSERPB   298.15  -7650.085+101.700244*T-24.5242231*T*LN(T)
       -0.00365895*T**2-2.4395E-07*T**3;
       600.61  Y  -10531.095+154.243182*T-32.4913959*T*LN(T)
       +0.00154613*T**2+8.05448E+25*T**(-9);
      1200.00  Y  +4157.616+53.139072*T-18.9640637*T*LN(T)
       -0.002882943*T**2+9.8144E-08*T**3-2696755*T**(-1)+8.05448E+25*T**(-9);
      2100.00  N !
 FUNCTION GLIQPB    298.15  +4672.124-7.750683*T+GHSERPB-6.019E-19*T**7;
       600.61  Y  +4853.137-8.067136*T+GHSERPB-8.05448E+25*T**(-9);
      2100.00  N !
$ ------------------------------------------------------------------------------
$ Binary system
$
$ M. Idbenali, C. Servant, N. Selhaoui, L. Bouirden,
$ Calphad, 31, 479-89(2007).
$
$ Checked against paper. Checked at 6000 K.
$
$ Several versions are presented i the paper. This is version (II)'.
$
$ What's the point of the Ba-Pb liquid interaction?
$
$ The enthalpy difference between Ba3Pb5-LT and Ba3Pb5-HT is too small.
$
$ Invariant equilibria differ by up to 3 K.
$
 PAR  G(LIQUID,BAPB),,                  +GLIQBA+GLIQPB
             -98573.666+2.8342*T;,,                                   N 07Idb !
 PAR  L(LIQUID,BA,PB;0),,               -2.266+0.0001*T;,,            N 07Idb !
 PAR  L(LIQUID,BA,BAPB;0),,             -34932.428+2.0246*T;,,        N 07Idb !
 PAR  L(LIQUID,BAPB,PB;0),,             -70355.097+0.1227*T;,,        N 07Idb !
$
 PAR  L(FCC_A1,BA,PB:VA;0),,            -154223;,,                    N 07Idb !
 PAR  L(BCC_A2,BA,PB:VA;0),,            -100000;,,                    N 07Idb !
$
 PAR  G(BA2PB_C37,BA:PB),,              +2*GHSERBA+GHSERPB
             -203596.818+58.8897*T;,,                                 N 07Idb !
 PAR  G(BA5PB3_D8L,BA:PB),,             +5*GHSERBA+3*GHSERPB
             -552354.304+136.336*T;,,                                 N 07Idb !
 PAR  G(BAPB_B33,BA:PB),,               +GHSERBA+GHSERPB
             -149009.458+38.204798*T;,,                               N 07Idb !
 PAR  G(BA17PB23,BA:PB),,               +17*GHSERBA+23*GHSERPB
             -2604260.4+395.2*T;,,                                    N 07Idb !
 PAR  G(BA3PB5_LT,BA:PB),,              +3*GHSERBA+5*GHSERPB
             -479160+62.804*T;,,                                      N 07Idb !
 PAR  G(BA3PB5_HT,BA:PB),,              +3*GHSERBA+5*GHSERPB
             -479150.2+62.7939752*T;,,                                N 07Idb !
 PAR  G(BAPB3,BA:PB),,                  +GHSERBA+3*GHSERPB
             -189161.592+30.061104*T;,,                               N 07Idb !
$
$ Metastable
$
 PAR  L(HCP_A3,BA,PB:VA;0),,            -154223;,,                    N Same !
$ ------------------------------------------------------------------------------
$
$
 LIST-OF-REFERENCE
 NUMBER  SOURCE
  Null   'Unknown source'
  Same   'Same or similar interaction as in the corresponding stable phase'
  REFLAV 'Laves phase convention: G(LAVES,X:X)=+3*GHSERXX+15000'
  COST   'COST 507 database, 1998'
  91Din  'A.T. Dinsdale, Calphad, 15, 317-425(1991).'
  96SGUN 'SGTE unary database V.3.0, 1996.'
  98Boa  'D. Boa, I. Ansara, Thermochim. Acta, 314, 79-86(1998),
          SGTE unary database V.4.1, 1999; In, Pb'
  99SGUN 'SGTE unary database V.4.1, 1999.'
  07Idb  'M. Idbenali, C. Servant, N. Selhaoui, L. Bouirden,
          Calphad, 31, 479-89(2007); Ba-Pb'
  09SGUN 'SGTE unary database V.5.0, 2009.'
!

File: data/databases/sgte-binary/BaRu-95Che-LB.tdb
$
$ Database for Ba-Ru from P.-Y. Chevalier and E. Fischer 1995
$ (included in LB Vol. 5)
$
$ P.-Y. Chevalier, E. Fischer, unpublished, 1995.
$
$ Dataset created 2014.01.18 by Bengt Hallstedt.
$ 2020.12.22: Modified for use with GES6.
$
$ Ba is not included in hcp and Ru not included in bcc in the original dataset
$ and Ba is not included in hcp in LB.
$ In this dataset Ba is included in hcp. This results in a small solubility
$ of Ba in hcp-Ru and an increase of the monotectic temperature by 8 K.
$
$ ------------------------------------------------------------------------------
 TEMP-LIM 298.15 6000.00 !
$
$ELEMENT NAME  REF. STATE               ATOMIC MASS H298-H0    S298    !
$
 ELEMENT VA   VACUUM                      0.0          0.0      0.0    ! 
 ELEMENT BA   BCC_A2                    137.33      6910.0     62.50   ! 
 ELEMENT RU   HCP_A3                    101.07      4602.4     28.6144 ! 
$ ------------------------------------------------------------------------------
$ Phase definitions
$
 PHASE LIQUID:L % 1 1 !
 CONST LIQUID:L : BA RU : !
$
$ Fcc (cF4, Fm-3m) and MeX (cF8, Fm-3m)
$
 PHASE FCC_A1 %A 2 1 1 !
 CONST FCC_A1 : BA RU : VA : !
$
$ Bcc (cI2, Im-3m)
$
 PHASE BCC_A2 %B 2 1 3 !
 CONST BCC_A2 : BA% RU : VA : !
$
$ Hcp (hP2, P6_3/mmc) and Me2X (NiAs-type, hP4, P6_3/mmc, B8_1)
$
 PHASE HCP_A3 %A 2 1 0.5 !
 CONST HCP_A3 : BA RU% : VA : !
$ ------------------------------------------------------------------------------
$ Defaults
$
 DEFINE-SYSTEM-DEFAULT ELEMENT 2 !
 DEFAULT-COM DEFINE_SYSTEM_ELEMENT VA !
 TYPE-DEF % SEQ * !
 TYPE-DEF A GES AMEND_PHASE_DESCRIPTION @ MAGNETIC -3 0.28 !
 TYPE-DEF B GES AMEND_PHASE_DESCRIPTION @ MAGNETIC -1 0.4 !
 FUNCTION ZERO      298.15  0;                                         6000 N !
 FUNCTION UN_ASS    298.15  0;                                         6000 N !
 FUNCTION R         298.15  +8.31451;                                  6000 N !
$ ------------------------------------------------------------------------------
$ Element data
$ ------------------------------------------------------------------------------
$ Ba
$
 PAR  G(BCC_A2,BA:VA),,                 +GHSERBA;                4000 N 91Din !
 PAR  G(HCP_A3,BA:VA),,                 +GHSERBA+2000+1.3*T;     4000 N 91Din !
 PAR  G(FCC_A1,BA:VA),,                 +GHSERBA+1800+0.6*T;     4000 N 91Din !
 PAR  G(LIQUID,BA),,                    +GLIQBA;                 4000 N 91Din !
$
 FUNCTION GHSERBA   298.15  -17685.226+233.78606*T-42.889*T*LN(T)
       -0.0018314*T**2-9.5E-11*T**3+705880*T**(-1);
      1000.00  Y  -64873.614+608.188389*T-94.2824199*T*LN(T)
       +0.019504772*T**2-1.051353E-06*T**3+8220192*T**(-1);
      2995.00  Y  +8083.889+136.780042*T-32.2*T*LN(T);
      4000.00  N !
 FUNCTION GLIQBA    298.15  -9738.988+229.540143*T-43.4961089*T*LN(T)
       -0.002346416*T**2+9.91223E-07*T**3+723016*T**(-1);
      1000.00  Y  -7381.093+235.49642*T-45.103*T*LN(T)
       +0.002154*T**2+2.7E-11*T**3-365*T**(-1);
      2995.00  Y  +3856.393-4.568042*T+GHSERBA;
      4000.00  N !
$ ------------------------------------------------------------------------------
$ Ru
$
$ BCC_A2 revised in unary 4.4
$
 PAR  G(HCP_A3,RU:VA),,                 +GHSERRU;                4500 N 91Din !
 PAR  G(FCC_A1,RU:VA),,                 +GHSERRU+12500-2.4*T;    4500 N 91Din !
 PAR  G(BCC_A2,RU:VA),,                 +GHSERRU+21500-5.05*T;   4500 N 01SGUN !
$PAR  G(BCC_A2,RU:VA),,                 +GHSERRU+26500-6.2*T;    4500 N 91Din !
 PAR  G(LIQUID,RU),,                    +GLIQRU;                 4500 N 91Din !
$
 FUNCTION GHSERRU   298.15  -7561.873+127.866233*T-22.9143287*T*LN(T)
       -0.004062566*T**2+1.7641E-07*T**3+56377*T**(-1);
      1500.00  Y  -59448.103+489.516214*T-72.3241219*T*LN(T)
       +0.018726245*T**2-1.952433E-06*T**3+11063885*T**(-1);
      2607.00  Y  -38588773+168610.517*T-21329.705*T*LN(T)
       +5.221639*T**2-2.40245985E-04*T**3+1.30829926E+10*T**(-1);
      2740.00  Y  -55768.304+364.482314*T-51.8816*T*LN(T);
      4500.00  N !
 FUNCTION GLIQRU    298.15  +27480.616-8.398748*T+GHSERRU;
       800.00  Y  +50827.232-179.818561*T+19.539341*T*LN(T)
       -0.026524167*T**2+1.667839E-06*T**3-3861125*T**(-1);
      2607.00  Y  -17161.807+349.673561*T-51.8816*T*LN(T);
      4500.00  N !
$ ------------------------------------------------------------------------------
$ Binary system
$
$ From P.-Y. Chevalier and E. Fischer 1995 (included in LB Vol. 5)
$
$ P.-Y. Chevalier, E. Fischer, unpublished, 1995.
$
$ Checked against LB. Checked at 6000 K.
$
$ Ba is not included in hcp and Ru not included in bcc in the original dataset
$ and Ba is not included in hcp in LB.
$ In this dataset Ba is included in hcp. This results in a small solubility
$ of Ba in hcp-Ru and an increase of the monotectic temperature by 8 K.
$
 PAR  L(LIQUID,BA,RU;0),,               +100000;,,                    N 95Che !
 PAR  L(BCC_A2,BA,RU:VA;0),,            +100000;,,                    N Same !
 PAR  L(HCP_A3,BA,RU:VA;0),,            +100000;,,                    N Same !
$
$ Metastable
$
 PAR  L(FCC_A1,BA,RU:VA;0),,            +100000;,,                    N Same !
$ ------------------------------------------------------------------------------
$
 ASSESSED_SYSTEM
  BA-RU(TDB -* +LIQUID +BCC_A2 +HCP_A3 ;G5 C_S:LIQUID/RU MAJ:LIQUID/BA
    ;P3 TMM:500/4000 *) !
$
$
 LIST-OF-REFERENCE
 NUMBER  SOURCE
  Null   'Unknown source'
  Same   'Same or similar interaction as in the corresponding stable phase'
  COST   'COST 507 database'
  91Din  'A.T. Dinsdale, Calphad, 15, 317-425(1991).'
  95Che  'P.-Y. Chevalier, E. Fischer, unpublished, 1995; Ba-Ru'
  01SGUN 'SGTE unary database V.4.4, 2001.'
!

File: data/databases/sgte-binary/BaSr-01Fab-LB.tdb
$
$ Database for Ba-Sr from O. Fabrichnaya 2001 (included in LB Vol. 2)
$
$ O. Fabrichnaya, unpublished, 2001.
$
$ Dataset created 2014.01.18 by Bengt Hallstedt.
$ 2020.12.22: Modified for use with GES6.
$
$ ------------------------------------------------------------------------------
 TEMP-LIM 298.15 6000.00 !
$
$ELEMENT NAME  REF. STATE               ATOMIC MASS H298-H0    S298    !
$
 ELEMENT VA   VACUUM                      0.0          0.0      0.0    ! 
 ELEMENT BA   BCC_A2                    137.33      6910.0     62.50   ! 
 ELEMENT SR   FCC_A1                     87.62      6568.      55.694  ! 
$ ------------------------------------------------------------------------------
$ Phase definitions
$
 PHASE LIQUID:L % 1 1 !
 CONST LIQUID:L : BA SR : !
$
$ Fcc (cF4, Fm-3m) and MeX (cF8, Fm-3m)
$
 PHASE FCC_A1 %A 2 1 1 !
 CONST FCC_A1 : BA SR% : VA : !
$
$ Bcc (cI2, Im-3m)
$
 PHASE BCC_A2 %B 2 1 3 !
 CONST BCC_A2 : BA% SR% : VA : !
$
$ Hcp (hP2, P6_3/mmc) and Me2X (NiAs-type, hP4, P6_3/mmc, B8_1)
$
 PHASE HCP_A3 %A 2 1 0.5 !
 CONST HCP_A3 : BA SR : VA : !
$ ------------------------------------------------------------------------------
$ Defaults
$
 DEFINE-SYSTEM-DEFAULT ELEMENT 2 !
 DEFAULT-COM DEFINE_SYSTEM_ELEMENT VA !
 TYPE-DEF % SEQ * !
 TYPE-DEF A GES AMEND_PHASE_DESCRIPTION @ MAGNETIC -3 0.28 !
 TYPE-DEF B GES AMEND_PHASE_DESCRIPTION @ MAGNETIC -1 0.4 !
 FUNCTION ZERO      298.15  0;                                         6000 N !
 FUNCTION UN_ASS    298.15  0;                                         6000 N !
 FUNCTION R         298.15  +8.31451;                                  6000 N !
$ ------------------------------------------------------------------------------
$ Element data
$ ------------------------------------------------------------------------------
$ Ba
$
 PAR  G(BCC_A2,BA:VA),,                 +GHSERBA;                4000 N 91Din !
 PAR  G(HCP_A3,BA:VA),,                 +GHSERBA+2000+1.3*T;     4000 N 91Din !
 PAR  G(FCC_A1,BA:VA),,                 +GHSERBA+1800+0.6*T;     4000 N 91Din !
 PAR  G(LIQUID,BA),,                    +GLIQBA;                 4000 N 91Din !
$
 FUNCTION GHSERBA   298.15  -17685.226+233.78606*T-42.889*T*LN(T)
       -0.0018314*T**2-9.5E-11*T**3+705880*T**(-1);
      1000.00  Y  -64873.614+608.188389*T-94.2824199*T*LN(T)
       +0.019504772*T**2-1.051353E-06*T**3+8220192*T**(-1);
      2995.00  Y  +8083.889+136.780042*T-32.2*T*LN(T);
      4000.00  N !
 FUNCTION GLIQBA    298.15  -9738.988+229.540143*T-43.4961089*T*LN(T)
       -0.002346416*T**2+9.91223E-07*T**3+723016*T**(-1);
      1000.00  Y  -7381.093+235.49642*T-45.103*T*LN(T)
       +0.002154*T**2+2.7E-11*T**3-365*T**(-1);
      2995.00  Y  +3856.393-4.568042*T+GHSERBA;
      4000.00  N !
$ ------------------------------------------------------------------------------
$ Sr
$
 PAR  G(FCC_A1,SR:VA),,                 +GHSERSR;                3000 N 91Din !
 PAR  G(BCC_A2,SR:VA),,                 +GBCCSR;                 3000 N 91Din !
 PAR  G(HCP_A3,SR:VA),,                 +GHSERSR+250+0.7*T;      3000 N 91Din !
 PAR  G(LIQUID,SR),,                    +GLIQSR;                 3000 N 91Din !
$
 FUNCTION GHSERSR   298.15  -7532.367+107.183879*T-23.905*T*LN(T)
       -0.00461225*T**2-1.67477E-07*T**3-2055*T**(-1);
       820.00  Y  -13380.102+153.196104*T-30.0905432*T*LN(T)
       -0.003251266*T**2+1.84189E-07*T**3+850134*T**(-1);
      3000.00  N !
 FUNCTION GBCCSR    298.15  -6779.234+116.583654*T-25.6708365*T*LN(T)
       -0.003126762*T**2+2.2965E-07*T**3+27649*T**(-1);
       820.00  Y  -6970.594+122.067301*T-26.57*T*LN(T)
       -0.0019493*T**2-1.7895E-08*T**3+16495*T**(-1);
      1050.00  Y  +8168.357+0.423037*T-9.7788593*T*LN(T)
       -0.009539908*T**2+5.20221E-07*T**3-2414794*T**(-1);
      3000.00  N !
 FUNCTION GLIQSR    298.15  +2194.997-10.118994*T-5.0668978*T*LN(T)
       -0.031840595*T**2+4.981237E-06*T**3-265559*T**(-1);
      1050.00  Y  -10855.29+213.406219*T-39.463*T*LN(T);
      3000.00  N !
$ ------------------------------------------------------------------------------
$ Binary system
$
$ From O. Fabrichnaya 2001 (included in LB Vol. 2)
$
$ O. Fabrichnaya, unpublished, 2001.
$
$ Checked against LB. Checked at 6000 K.
$
 PAR  L(LIQUID,BA,SR;0),,               -1800;,,                      N 01Fab !
 PAR  L(FCC_A1,BA,SR:VA;0),,            -1500;,,                      N 01Fab !
 PAR  L(BCC_A2,BA,SR:VA;0),,            -1500;,,                      N 01Fab !
$
$ Metastable
$
 PAR  L(HCP_A3,BA,SR:VA;0),,            -1500;,,                      N Same !
$ ------------------------------------------------------------------------------
$
 ASSESSED_SYSTEM
  BA-SR(TDB -* +LIQ +BCC_A2 +FCC_A1
    ;P3 TMM:300/1100 STP:.8/1033/1 STP:.8/450/1) !
$
$
 LIST-OF-REFERENCE
 NUMBER  SOURCE
  Null   'Unknown source'
  Same   'Same or similar interaction as in the corresponding stable phase'
  COST   'COST 507 database'
  91Din  'A.T. Dinsdale, Calphad, 15, 317-425(1991).'
  01Fab  'O. Fabrichnaya, unpublished, 2001; Ba-Sr'
!

File: data/databases/sgte-binary/BaSr-87Alc.tdb
$
$ Database for Ba-Sr from C.B. Alcock and V.P. Itkin 1987.
$
$ C.B. Alcock, V.P. Itkin, Bull. Alloy Phase Diag., 8, 534-36(1987).
$
$ Dataset created 2021.10.24 by Bengt Hallstedt.
$
$ The bcc interaction (+5020 J/mol) given by 87Alc does not match the measured
$ liquidus. The bcc interaction was adjusted here to match the liquidus.
$
$ ------------------------------------------------------------------------------
 TEMP-LIM 298.15 6000.00 !
$
$ELEMENT NAME  REF. STATE               ATOMIC MASS H298-H0    S298    !
$
 ELEMENT VA   VACUUM                      0.0          0.0      0.0    ! 
 ELEMENT BA   BCC_A2                    137.33      6910.0     62.50   ! 
 ELEMENT SR   FCC_A1                     87.62      6568.      55.694  ! 
$ ------------------------------------------------------------------------------
$ Phase definitions
$
 PHASE LIQUID:L % 1 1 !
 CONST LIQUID:L : BA SR : !
$
$ Fcc (cF4, Fm-3m) and MeX (cF8, Fm-3m)
$
 PHASE FCC_A1 %A 2 1 1 !
 CONST FCC_A1 : BA SR% : VA : !
$
$ Bcc (cI2, Im-3m)
$
 PHASE BCC_A2 %B 2 1 3 !
 CONST BCC_A2 : BA% SR% : VA : !
$
$ Hcp (hP2, P6_3/mmc) and Me2X (NiAs-type, hP4, P6_3/mmc, B8_1)
$
 PHASE HCP_A3 %A 2 1 0.5 !
 CONST HCP_A3 : BA SR : VA : !
$ ------------------------------------------------------------------------------
$ Defaults
$
 DEFINE-SYSTEM-DEFAULT ELEMENT 2 !
 DEFAULT-COM DEFINE_SYSTEM_ELEMENT VA !
 TYPE-DEF % SEQ * !
 TYPE-DEF A GES AMEND_PHASE_DESCRIPTION @ MAGNETIC -3 0.28 !
 TYPE-DEF B GES AMEND_PHASE_DESCRIPTION @ MAGNETIC -1 0.4 !
 FUNCTION ZERO      298.15  0;                                         6000 N !
 FUNCTION UN_ASS    298.15  0;                                         6000 N !
 FUNCTION R         298.15  +8.31451;                                  6000 N !
$ ------------------------------------------------------------------------------
$ Element data
$ ------------------------------------------------------------------------------
$ Ba
$
 PAR  G(BCC_A2,BA:VA),,                 +GHSERBA;                4000 N 91Din !
 PAR  G(HCP_A3,BA:VA),,                 +GHSERBA+2000+1.3*T;     4000 N 91Din !
 PAR  G(FCC_A1,BA:VA),,                 +GHSERBA+1800+0.6*T;     4000 N 91Din !
 PAR  G(LIQUID,BA),,                    +GLIQBA;                 4000 N 91Din !
$
 FUNCTION GHSERBA   298.15  -17685.226+233.78606*T-42.889*T*LN(T)
       -0.0018314*T**2-9.5E-11*T**3+705880*T**(-1);
      1000.00  Y  -64873.614+608.188389*T-94.2824199*T*LN(T)
       +0.019504772*T**2-1.051353E-06*T**3+8220192*T**(-1);
      2995.00  Y  +8083.889+136.780042*T-32.2*T*LN(T);
      4000.00  N !
 FUNCTION GLIQBA    298.15  -9738.988+229.540143*T-43.4961089*T*LN(T)
       -0.002346416*T**2+9.91223E-07*T**3+723016*T**(-1);
      1000.00  Y  -7381.093+235.49642*T-45.103*T*LN(T)
       +0.002154*T**2+2.7E-11*T**3-365*T**(-1);
      2995.00  Y  +3856.393-4.568042*T+GHSERBA;
      4000.00  N !
$ ------------------------------------------------------------------------------
$ Sr
$
 PAR  G(FCC_A1,SR:VA),,                 +GHSERSR;                3000 N 91Din !
 PAR  G(BCC_A2,SR:VA),,                 +GBCCSR;                 3000 N 91Din !
 PAR  G(HCP_A3,SR:VA),,                 +GHSERSR+250+0.7*T;      3000 N 91Din !
 PAR  G(LIQUID,SR),,                    +GLIQSR;                 3000 N 91Din !
$
 FUNCTION GHSERSR   298.15  -7532.367+107.183879*T-23.905*T*LN(T)
       -0.00461225*T**2-1.67477E-07*T**3-2055*T**(-1);
       820.00  Y  -13380.102+153.196104*T-30.0905432*T*LN(T)
       -0.003251266*T**2+1.84189E-07*T**3+850134*T**(-1);
      3000.00  N !
 FUNCTION GBCCSR    298.15  -6779.234+116.583654*T-25.6708365*T*LN(T)
       -0.003126762*T**2+2.2965E-07*T**3+27649*T**(-1);
       820.00  Y  -6970.594+122.067301*T-26.57*T*LN(T)
       -0.0019493*T**2-1.7895E-08*T**3+16495*T**(-1);
      1050.00  Y  +8168.357+0.423037*T-9.7788593*T*LN(T)
       -0.009539908*T**2+5.20221E-07*T**3-2414794*T**(-1);
      3000.00  N !
 FUNCTION GLIQSR    298.15  +2194.997-10.118994*T-5.0668978*T*LN(T)
       -0.031840595*T**2+4.981237E-06*T**3-265559*T**(-1);
      1050.00  Y  -10855.29+213.406219*T-39.463*T*LN(T);
      3000.00  N !
$ ------------------------------------------------------------------------------
$ Binary system
$
$ C.B. Alcock, V.P. Itkin, Bull. Alloy Phase Diag., 8, 534-36(1987).
$
$ Checked against paper. Checked at 6000 K.
$
$ The bcc interaction (+5020 J/mol) given by 87Alc does not match the measured
$ liquidus. The bcc interaction was adjusted here to match the liquidus.
$
 PAR  L(LIQUID,BA,SR;0),,               -1760;,,                      N 87Alc !
 PAR  L(FCC_A1,BA,SR:VA;0),,            -1500;,,                      N Same !
 PAR  L(BCC_A2,BA,SR:VA;0),,            -1500;,,                      N 87Alc !
$
$ Metastable
$
 PAR  L(HCP_A3,BA,SR:VA;0),,            -1500;,,                      N Same !
$ ------------------------------------------------------------------------------
$
 ASSESSED_SYSTEM
  BA-SR(TDB -* +LIQ +BCC_A2 +FCC_A1
    ;P3 TMM:300/1100 STP:.8/1033/1 STP:.8/450/1) !
$
$
 LIST-OF-REFERENCE
 NUMBER  SOURCE
  Null   'Unknown source'
  Same   'Same or similar interaction as in the corresponding stable phase'
  COST   'COST 507 database'
  87Alc  'C.B. Alcock, V.P. Itkin,
          Bull. Alloy Phase Diag., 8, 534-36(1987); Ba-Sr'
  91Din  'A.T. Dinsdale, Calphad, 15, 317-425(1991).'
!

File: data/databases/sgte-binary/BaTi-07Sha.tdb
$
$ Database for Ba-Ti from S. Shang et al. 2007.
$
$ S. Shang, Z.-J. Liu, Z.-K. Liu, J. Alloys Compd., 430, 188-93(2007).
$
$ Dataset created 2018.03.31 by Bengt Hallstedt.
$ 2020.12.22: Modified for use with GES6.
$
$ ------------------------------------------------------------------------------
 TEMP-LIM 298.15 6000.00 !
$
$ELEMENT NAME  REF. STATE               ATOMIC MASS H298-H0    S298    !
$
 ELEMENT VA   VACUUM                      0.0          0.0      0.0    ! 
 ELEMENT BA   BCC_A2                    137.33      6910.0     62.50   ! 
 ELEMENT TI   HCP_A3                     47.88      4824.      30.72   ! 
$ ------------------------------------------------------------------------------
$ Phase definitions
$
 PHASE LIQUID:L % 1 1 !
 CONST LIQUID:L : BA TI : !
$
$ Fcc (cF4, Fm-3m) and MeX (cF8, Fm-3m)
$
 PHASE FCC_A1 %A 2 1 1 !
 CONST FCC_A1 : BA TI : VA : !
$
$ Bcc (cI2, Im-3m)
$
 PHASE BCC_A2 %B 2 1 3 !
 CONST BCC_A2 : BA% TI% : VA : !
$
$ Hcp (hP2, P6_3/mmc) and Me2X (NiAs-type, hP4, P6_3/mmc, B8_1)
$
 PHASE HCP_A3 %A 2 1 0.5 !
 CONST HCP_A3 : BA TI% : VA : !
$ ------------------------------------------------------------------------------
$ Defaults
$
 DEFINE-SYSTEM-DEFAULT ELEMENT 2 !
 DEFAULT-COM DEFINE_SYSTEM_ELEMENT VA !
 TYPE-DEF % SEQ * !
 TYPE-DEF A GES AMEND_PHASE_DESCRIPTION @ MAGNETIC -3 0.28 !
 TYPE-DEF B GES AMEND_PHASE_DESCRIPTION @ MAGNETIC -1 0.4 !
 FUNCTION ZERO      298.15  0;                                         6000 N !
 FUNCTION UN_ASS    298.15  0;                                         6000 N !
 FUNCTION R         298.15  +8.31451;                                  6000 N !
$ ------------------------------------------------------------------------------
$ Element data
$ ------------------------------------------------------------------------------
$ Ba
$
 PAR  G(BCC_A2,BA:VA),,                 +GHSERBA;                4000 N 91Din !
 PAR  G(HCP_A3,BA:VA),,                 +GHSERBA+2000+1.3*T;     4000 N 91Din !
 PAR  G(FCC_A1,BA:VA),,                 +GHSERBA+1800+0.6*T;     4000 N 91Din !
 PAR  G(LIQUID,BA),,                    +GLIQBA;                 4000 N 91Din !
$
 FUNCTION GHSERBA   298.15  -17685.226+233.78606*T-42.889*T*LN(T)
       -0.0018314*T**2-9.5E-11*T**3+705880*T**(-1);
      1000.00  Y  -64873.614+608.188389*T-94.2824199*T*LN(T)
       +0.019504772*T**2-1.051353E-06*T**3+8220192*T**(-1);
      2995.00  Y  +8083.889+136.780042*T-32.2*T*LN(T);
      4000.00  N !
 FUNCTION GLIQBA    298.15  -9738.988+229.540143*T-43.4961089*T*LN(T)
       -0.002346416*T**2+9.91223E-07*T**3+723016*T**(-1);
      1000.00  Y  -7381.093+235.49642*T-45.103*T*LN(T)
       +0.002154*T**2+2.7E-11*T**3-365*T**(-1);
      2995.00  Y  +3856.393-4.568042*T+GHSERBA;
      4000.00  N !
$ ------------------------------------------------------------------------------
$ Ti
$
$ BCT_A5 added in unary 3.0
$
 PAR  G(HCP_A3,TI:VA),,                 +GHSERTI;                4000 N 91Din !
 PAR  G(BCC_A2,TI:VA),,                 +GBCCTI;                 4000 N 91Din !
 PAR  G(FCC_A1,TI:VA),,                 +GHSERTI+6000-0.1*T;     4000 N 91Din !
$PAR  G(CBCC_A12,TI:VA),,               +GHSERTI+4602.2;         4000 N 91Din !
$PAR  G(CUB_A13,TI:VA),,                +GHSERTI+7531.2;         4000 N 91Din !
$PAR  G(DIAMOND_A4,TI),,                +GHSERTI+25000;          4000 N 91Din !
$PAR  G(BCT_A5,TI),,                    +GHSERTI+4602.2;         3000 N SGCOST !
 PAR  G(LIQUID,TI),,                    +GLIQTI;                 4000 N 91Din !
$
 FUNCTION GHSERTI   298.15  -8059.921+133.615208*T-23.9933*T*LN(T)
       -0.004777975*T**2+1.06716E-07*T**3+72636*T**(-1);
       900.00  Y  -7811.815+132.988068*T-23.9887*T*LN(T)
       -0.0042033*T**2-9.0876E-08*T**3+42680*T**(-1);
      1155.00  Y  +908.837+66.976538*T-14.9466*T*LN(T)
       -0.0081465*T**2+2.02715E-07*T**3-1477660*T**(-1);
      1941.00  Y  -124526.786+638.806871*T-87.2182461*T*LN(T)
       +0.008204849*T**2-3.04747E-07*T**3+36699805*T**(-1);
      4000.00  N !
 FUNCTION GBCCTI    298.15  -1272.064+134.71418*T-25.5768*T*LN(T)
       -6.63845E-04*T**2-2.78803E-07*T**3+7208*T**(-1);
      1155.00  Y  +6667.385+105.366379*T-22.3771*T*LN(T)
       +0.00121707*T**2-8.4534E-07*T**3-2002750*T**(-1);
      1941.00  Y  +26483.26-182.426471*T+19.0900905*T*LN(T)
       -0.02200832*T**2+1.228863E-06*T**3+1400501*T**(-1);
      4000.00  N !
 FUNCTION GLIQTI    298.15  +12194.415-6.980938*T+GHSERTI;
      1300.00  Y  +369519.198-2554.0225*T+342.059267*T*LN(T)
       -0.163409355*T**2+1.2457117E-05*T**3-67034516*T**(-1);
      1941.00  Y  -19887.066+298.7367*T-46.29*T*LN(T);
      4000.00  N !
$ ------------------------------------------------------------------------------
$ Binary system
$
$ S. Shang, Z.-J. Liu, Z.-K. Liu, J. Alloys Compd., 430, 188-93(2007).
$
$ Checked against paper. Checked at 6000 K.
$
 PAR  L(LIQUID,BA,TI;0),,               +64948+10*T;,,                N 07Sha !
$
 PAR  L(BCC_A2,BA,TI:VA;0),,            +403506;,,                    N 07Sha !
 PAR  L(BCC_A2,BA,TI:VA;1),,            -55237;,,                     N 07Sha !
$
 PAR  L(HCP_A3,BA,TI:VA;0),,            +400880;,,                    N 07Sha !
 PAR  L(HCP_A3,BA,TI:VA;1),,            -68754;,,                     N 07Sha !
$
$ Metastable
$
 PAR  L(FCC_A1,BA,TI:VA;0),,            +383917;,,                    N 07Sha !
 PAR  L(FCC_A1,BA,TI:VA;1),,            -48053;,,                     N 07Sha !
$ ------------------------------------------------------------------------------
$
$
 LIST-OF-REFERENCE
 NUMBER  SOURCE
  Null   'Unknown source'
  Same   'Same or similar interaction as in the corresponding stable phase'
  REFLAV 'Laves phase convention: G(LAVES,X:X)=+3*GHSERXX+15000'
  COST   'COST 507 database, 1998'
  SGCOST 'COST 507 database, SGTE unary database V.3.0, 1996; Al, B, Nd, Ti, Zn'
  91Din  'A.T. Dinsdale, Calphad, 15, 317-425(1991).'
  07Sha  'S. Shang, Z.-J. Liu, Z.-K. Liu,
          J. Alloys Compd., 430, 188-93(2007); Ba-Ni, Ba-Ti, Ba-Ni-Ti'
!

File: data/databases/sgte-binary/BaV-88Smi.tdb
$
$ Database for Ba-V from J.F. Smith and K.J. Lee 1988.
$
$ J.F. Smith, K.J. Lee, Bull. Alloy Phase Diag., 9, 466-69(1988).
$
$ Dataset created 2018.05.06 by Bengt Hallstedt.
$ 2020.12.22: Modified for use with GES6.
$
$ The Miedema model was used to estimate interactions.
$
$ ------------------------------------------------------------------------------
 TEMP-LIM 298.15 6000.00 !
$
$ELEMENT NAME  REF. STATE               ATOMIC MASS H298-H0    S298    !
$
 ELEMENT VA   VACUUM                      0.0          0.0      0.0    ! 
 ELEMENT BA   BCC_A2                    137.33      6910.0     62.50   ! 
 ELEMENT V    BCC_A2                     50.9415    4507.0     30.89   ! 
$ ------------------------------------------------------------------------------
$ Phase definitions
$
 PHASE LIQUID:L % 1 1 !
 CONST LIQUID:L : BA V : !
$
$ Fcc (cF4, Fm-3m) and MeX (cF8, Fm-3m)
$
 PHASE FCC_A1 %A 2 1 1 !
 CONST FCC_A1 : BA V : VA : !
$
$ Bcc (cI2, Im-3m)
$
 PHASE BCC_A2 %B 2 1 3 !
 CONST BCC_A2 : BA% V% : VA : !
$
$ Hcp (hP2, P6_3/mmc) and Me2X (NiAs-type, hP4, P6_3/mmc, B8_1)
$
 PHASE HCP_A3 %A 2 1 0.5 !
 CONST HCP_A3 : BA V : VA : !
$ ------------------------------------------------------------------------------
$ Defaults
$
 DEFINE-SYSTEM-DEFAULT ELEMENT 2 !
 DEFAULT-COM DEFINE_SYSTEM_ELEMENT VA !
 TYPE-DEF % SEQ * !
 TYPE-DEF A GES AMEND_PHASE_DESCRIPTION @ MAGNETIC -3 0.28 !
 TYPE-DEF B GES AMEND_PHASE_DESCRIPTION @ MAGNETIC -1 0.4 !
 FUNCTION ZERO      298.15  0;                                         6000 N !
 FUNCTION UN_ASS    298.15  0;                                         6000 N !
 FUNCTION R         298.15  +8.31451;                                  6000 N !
$ ------------------------------------------------------------------------------
$ Element data
$ ------------------------------------------------------------------------------
$ Ba
$
 PAR  G(BCC_A2,BA:VA),,                 +GHSERBA;                4000 N 91Din !
 PAR  G(HCP_A3,BA:VA),,                 +GHSERBA+2000+1.3*T;     4000 N 91Din !
 PAR  G(FCC_A1,BA:VA),,                 +GHSERBA+1800+0.6*T;     4000 N 91Din !
 PAR  G(LIQUID,BA),,                    +GLIQBA;                 4000 N 91Din !
$
 FUNCTION GHSERBA   298.15  -17685.226+233.78606*T-42.889*T*LN(T)
       -0.0018314*T**2-9.5E-11*T**3+705880*T**(-1);
      1000.00  Y  -64873.614+608.188389*T-94.2824199*T*LN(T)
       +0.019504772*T**2-1.051353E-06*T**3+8220192*T**(-1);
      2995.00  Y  +8083.889+136.780042*T-32.2*T*LN(T);
      4000.00  N !
 FUNCTION GLIQBA    298.15  -9738.988+229.540143*T-43.4961089*T*LN(T)
       -0.002346416*T**2+9.91223E-07*T**3+723016*T**(-1);
      1000.00  Y  -7381.093+235.49642*T-45.103*T*LN(T)
       +0.002154*T**2+2.7E-11*T**3-365*T**(-1);
      2995.00  Y  +3856.393-4.568042*T+GHSERBA;
      4000.00  N !
$ ------------------------------------------------------------------------------
$ V
$
 PAR  G(BCC_A2,V:VA),,                  +GHSERVV;                4000 N 91Din !
 PAR  G(FCC_A1,V:VA),,                  +GHSERVV+7500+1.7*T;     4000 N 91Din !
 PAR  G(HCP_A3,V:VA),,                  +GHSERVV+4000+2.4*T;     4000 N 91Din !
$PAR  G(CBCC_A12,V:VA),,                +GHSERVV+9000;           4000 N 91Din !
$PAR  G(CUB_A13,V:VA),,                 +GHSERVV+10000;          4000 N 91Din !
 PAR  G(LIQUID,V),,                     +GLIQVV;                 4000 N 91Din !
$
 FUNCTION GHSERVV   298.15  -7930.43+133.346053*T-24.134*T*LN(T)
       -0.003098*T**2+1.2175E-07*T**3+69460*T**(-1);
       790.00  Y  -7967.842+143.291093*T-25.9*T*LN(T)
       +6.25E-05*T**2-6.8E-07*T**3;
      2183.00  Y  -41689.864+321.140783*T-47.43*T*LN(T)+6.44389E+31*T**(-9);
      4000.00  N !
 FUNCTION GLIQVV    298.15  +20764.117-9.455552*T+GHSERVV-5.19136E-22*T**7;
      2183.00  Y  -19617.51+311.055983*T-47.43*T*LN(T);
      4000.00  N !
$ ------------------------------------------------------------------------------
$ Binary system
$
$ J.F. Smith, K.J. Lee, Bull. Alloy Phase Diag., 9, 466-69(1988).
$
$ Checked against paper. Checked at 6000 K.
$
$ The Miedema model was used to estimate interactions.
$
 PAR  L(LIQUID,BA,V;0),,                +227262;,,                    N 88Smi !
$
 PAR  L(BCC_A2,BA,V:VA;0),,             +227262;,,                    N 88Smi !
$
$ Metastable
$
 PAR  L(FCC_A1,BA,V:VA;0),,             +227262;,,                    N Same !
 PAR  L(HCP_A3,BA,V:VA;0),,             +227262;,,                    N Same !
$ ------------------------------------------------------------------------------
$
$
 LIST-OF-REFERENCE
 NUMBER  SOURCE
  Null   'Unknown source'
  Same   'Same or similar interaction as in the corresponding stable phase'
  COST   'COST 507 database'
  88Smi  'J.F. Smith, K.J. Lee, Bull. Alloy Phase Diag., 9, 466-69(1988); Ba-V'
  91Din  'A.T. Dinsdale, Calphad, 15, 317-425(1991).'
!

File: data/databases/sgte-binary/BaY-94Kon-LB.tdb
$
$ Database for Ba-Y from R. Konetzki et al. 1994 (included in LB Vol. 2)
$
$ R. Konetzki, R. Schmid-Fetzer, S.G. Fries, H.L. Lukas,
$ Z. Metallkd., 85, 748-55(1994).
$
$ Dataset created 2012.09.23 by Bengt Hallstedt.
$ 2020.12.22: Modified for use with GES6.
$
$ Fcc, bcc and hcp interactions are not included in 93Kon. They are probably
$ added for inclusion in the LB database.
$
$ ------------------------------------------------------------------------------
 TEMP-LIM 298.15 6000.00 !
$
$ELEMENT NAME  REF. STATE               ATOMIC MASS H298-H0    S298    !
$
 ELEMENT VA   VACUUM                      0.0          0.0      0.0    ! 
 ELEMENT BA   BCC_A2                    137.33      6910.0     62.50   ! 
 ELEMENT Y    HCP_A3                     88.9059    5983.457   44.7875 ! 
$ ------------------------------------------------------------------------------
$ Phase definitions
$
 PHASE LIQUID:L % 1 1 !
 CONST LIQUID:L : BA Y : !
$
$ Fcc (cF4, Fm-3m) and MeX (cF8, Fm-3m)
$
 PHASE FCC_A1 %A 2 1 1 !
 CONST FCC_A1 : BA Y : VA : !
$
$ Bcc (cI2, Im-3m)
$
 PHASE BCC_A2 %B 2 1 3 !
 CONST BCC_A2 : BA Y : VA : !
$
$ Hcp (hP2, P6_3/mmc) and Me2X (NiAs-type, hP4, P6_3/mmc, B8_1)
$
 PHASE HCP_A3 %A 2 1 0.5 !
 CONST HCP_A3 : BA Y : VA : !
$ ------------------------------------------------------------------------------
$ Defaults
$
 DEFINE-SYSTEM-DEFAULT ELEMENT 2 !
 DEFAULT-COM DEFINE_SYSTEM_ELEMENT VA !
 TYPE-DEF % SEQ * !
 TYPE-DEF A GES AMEND_PHASE_DESCRIPTION @ MAGNETIC -3 0.28 !
 TYPE-DEF B GES AMEND_PHASE_DESCRIPTION @ MAGNETIC -1 0.4 !
 FUNCTION ZERO      298.15  0;                                         6000 N !
 FUNCTION UN_ASS    298.15  0;                                         6000 N !
 FUNCTION R         298.15  +8.31451;                                  6000 N !
$ ------------------------------------------------------------------------------
$ Element data
$ ------------------------------------------------------------------------------
$ Ba
$
 PAR  G(BCC_A2,BA:VA),,                 +GHSERBA;                4000 N 91Din !
 PAR  G(HCP_A3,BA:VA),,                 +GHSERBA+2000+1.3*T;     4000 N 91Din !
 PAR  G(FCC_A1,BA:VA),,                 +GHSERBA+1800+0.6*T;     4000 N 91Din !
 PAR  G(LIQUID,BA),,                    +GLIQBA;                 4000 N 91Din !
$
 FUNCTION GHSERBA   298.15  -17685.226+233.78606*T-42.889*T*LN(T)
       -0.0018314*T**2-9.5E-11*T**3+705880*T**(-1);
      1000.00  Y  -64873.614+608.188389*T-94.2824199*T*LN(T)
       +0.019504772*T**2-1.051353E-06*T**3+8220192*T**(-1);
      2995.00  Y  +8083.889+136.780042*T-32.2*T*LN(T);
      4000.00  N !
 FUNCTION GLIQBA    298.15  -9738.988+229.540143*T-43.4961089*T*LN(T)
       -0.002346416*T**2+9.91223E-07*T**3+723016*T**(-1);
      1000.00  Y  -7381.093+235.49642*T-45.103*T*LN(T)
       +0.002154*T**2+2.7E-11*T**3-365*T**(-1);
      2995.00  Y  +3856.393-4.568042*T+GHSERBA;
      4000.00  N !
$ ------------------------------------------------------------------------------
$ Y
$
$ HCP_A3, BCC_A2 and LIQUID revised in unary 3.0
$ FCC_A1 added in unary 4.1
$
 PAR  G(HCP_A3,Y:VA)            100.00  +GHSERYY;                3700 N 95She3 !
 PAR  G(BCC_A2,Y:VA)            100.00  +GBCCYY;                 3700 N 95She3 !
 PAR  G(FCC_A1,Y:VA)            100.00  +GHSERYY+6000;           3700 N Frie2 !
 PAR  G(LIQUID,Y)               100.00  +GLIQYY;                 3700 N 95She3 !
$
 FUNCTION GHSERYY   100.00  -8011.09379+128.572856*T-25.6656992*T*LN(T)
       -0.00175716414*T**2-4.17561786E-07*T**3+26911.509*T**(-1);
      1000.00  Y  -7179.74574+114.497104*T-23.4941827*T*LN(T)
       -0.0038211802*T**2-8.2534534E-08*T**3;
      1795.15  Y  -67480.7761+382.124727*T-56.9527111*T*LN(T)
       +0.00231774379*T**2-7.22513088E-08*T**3+18077162.6*T**(-1);
      3700.00  N !
 FUNCTION GBCCYY    100.00  -833.658863+123.667346*T-25.5832578*T*LN(T)
       -0.00237175965*T**2+9.10372497E-09*T**3+27340.0687*T**(-1);
      1000.00  Y  -1297.79829+134.528352*T-27.3038477*T*LN(T)
       -5.41757644E-04*T**2-3.05012175E-07*T**3;
      1795.15  Y  +15389.4975+0.981325399*T-8.88296647*T*LN(T)
       -0.00904576576*T**2+4.02944768E-07*T**3-2542575.96*T**(-1);
      3700.00  N !
 FUNCTION GLIQYY    100.00  +2098.50738+119.41873*T-24.6467508*T*LN(T)
       -0.00347023463*T**2-8.12981167E-07*T**3+23713.7332*T**(-1);
      1000.00  Y  +7386.44846+19.4520171*T-9.0681627*T*LN(T)
       -0.0189533369*T**2+1.7595327E-06*T**3;
      1795.15  Y  -12976.5957+257.400783*T-43.0952*T*LN(T);
      3700.00  N !
$ ------------------------------------------------------------------------------
$ Binary system
$
$ From from R. Konetzki et al. 1994 (included in LB Vol. 2)
$
$ R. Konetzki, R. Schmid-Fetzer, S.G. Fries, H.L. Lukas,
$ Z. Metallkd., 85, 748-55(1994).
$
$ Checked against LB. Checked at 6000 K.
$
$ Fcc, bcc and hcp interactions are not included in 93Kon. They are probably
$ added for inclusion in the LB database.
$
 PAR  L(LIQUID,BA,Y;0),,                +185000-16*T;,,               N 94Kon !
$
 PAR  L(BCC_A2,BA,Y:VA;0),,             +80*T;,,                      N Null !
 PAR  L(HCP_A3,BA,Y:VA;0),,             +80*T;,,                      N Null !
$
$ Metastable
$
 PAR  L(FCC_A1,BA,Y:VA;0),,             +80*T;,,                      N Null !
$ ------------------------------------------------------------------------------
$
 ASSESSED_SYSTEM
  BA-Y(TDB -* +LIQ +BCC_A2 +HCP_A3 ;G5 C_S:LIQ/BA MAJ:LIQ/Y
  MAJ:BCC_A2/BA:VA MAJ:HCP_A3/Y:VA MAJ:FCC_A1/Y:VA  ;P3 TMM:300/3000 *) !
$
$
 LIST-OF-REFERENCE
 NUMBER  SOURCE
  Null   'Unknown source'
  Same   'Same or similar interaction as in the corresponding stable phase'
  COST   'COST 507 database'
  Frie2  'Suzana Fries and Leo Lukas, unpublished,
          SGTE unary database V.4.1, 1999; Y'
  91Din  'A.T. Dinsdale, Calphad, 15, 317-425(1991).'
  94Kon  'R. Konetzki, R. Schmid-Fetzer, S.G. Fries, H.L. Lukas,
          Z. Metallkd., 85, 748-55(1994); Ba-Y'
  95She3 'H. Shen, W. Zhang, G. Liu, R. Wang, Z. Du, Report F-95-03,
          University of Science and Technology, Beijing, May 1995,
          SGTE unary database V.3.0, 1996; Y'
!
