Repository: orchid-calphad/orchid-project.org

# orchid-project.org

Website and released data of **ORCHID** (Open Repository for CALPHAD Hypotheses, Intelligence, and Discovery),
served by GitHub Pages at https://orchid-project.org. Releases are archived on Zenodo (one DOI per version).

- `index.html`, `catalog/`, `best-practices.html` — static, self-contained pages (generated in the ORCHID tooling).
- `data/` — released data: catalog, redistributable TDB files, convex hulls. Licences: `data/LICENSES.md`, `data/NOTICE.md`.
- `llms.txt`, `data/croissant.json`, `CITATION.cff`, `.zenodo.json` — machine-readable metadata.

Only data with clear redistribution rights are published.

File: data/databases/sgte-binary/BaYb-91Oka.tdb
$
$ Database for Ba-Yb from H. Okamoto 1991.
$
$ H. Okamoto, J. Phase Equilib., 12, 502-4(1991).
$
$ Dataset created 2021.10.24 by Bengt Hallstedt.
$
$ ------------------------------------------------------------------------------
 TEMP-LIM 298.15 6000.00 !
$
$ELEMENT NAME  REF. STATE               ATOMIC MASS H298-H0    S298    !
$
 ELEMENT VA   VACUUM                      0.0          0.0      0.0    ! 
 ELEMENT BA   BCC_A2                    137.33      6910.0     62.50   ! 
 ELEMENT YB   FCC_A1                    173.04      6711.136   59.8312 ! 
$ ------------------------------------------------------------------------------
$ Phase definitions
$
 PHASE LIQUID:L % 1 1 !
 CONST LIQUID:L : BA YB : !
$
$ Fcc (cF4, Fm-3m) and MeX (cF8, Fm-3m)
$
 PHASE FCC_A1 %A 2 1 1 !
 CONST FCC_A1 : BA YB% : VA : !
$
$ Bcc (cI2, Im-3m)
$
 PHASE BCC_A2 %B 2 1 3 !
 CONST BCC_A2 : BA% YB% : VA : !
$
$ Hcp (hP2, P6_3/mmc) and Me2X (NiAs-type, hP4, P6_3/mmc, B8_1)
$
 PHASE HCP_A3 %A 2 1 0.5 !
 CONST HCP_A3 : BA YB : VA : !
$ ------------------------------------------------------------------------------
$ Defaults
$
 DEFINE-SYSTEM-DEFAULT ELEMENT 2 !
 DEFAULT-COM DEFINE_SYSTEM_ELEMENT VA !
 TYPE-DEF % SEQ * !
 TYPE-DEF A GES AMEND_PHASE_DESCRIPTION @ MAGNETIC -3 0.28 !
 TYPE-DEF B GES AMEND_PHASE_DESCRIPTION @ MAGNETIC -1 0.4 !
 FUNCTION ZERO      298.15  0;                                         6000 N !
 FUNCTION UN_ASS    298.15  0;                                         6000 N !
 FUNCTION R         298.15  +8.31451;                                  6000 N !
$ ------------------------------------------------------------------------------
$ Element data
$ ------------------------------------------------------------------------------
$ Ba
$
 PAR  G(BCC_A2,BA:VA),,                 +GHSERBA;                4000 N 91Din !
 PAR  G(HCP_A3,BA:VA),,                 +GHSERBA+2000+1.3*T;     4000 N 91Din !
 PAR  G(FCC_A1,BA:VA),,                 +GHSERBA+1800+0.6*T;     4000 N 91Din !
 PAR  G(LIQUID,BA),,                    +GLIQBA;                 4000 N 91Din !
$
 FUNCTION GHSERBA   298.15  -17685.226+233.78606*T-42.889*T*LN(T)
       -0.0018314*T**2-9.5E-11*T**3+705880*T**(-1);
      1000.00  Y  -64873.614+608.188389*T-94.2824199*T*LN(T)
       +0.019504772*T**2-1.051353E-06*T**3+8220192*T**(-1);
      2995.00  Y  +8083.889+136.780042*T-32.2*T*LN(T);
      4000.00  N !
 FUNCTION GLIQBA    298.15  -9738.988+229.540143*T-43.4961089*T*LN(T)
       -0.002346416*T**2+9.91223E-07*T**3+723016*T**(-1);
      1000.00  Y  -7381.093+235.49642*T-45.103*T*LN(T)
       +0.002154*T**2+2.7E-11*T**3-365*T**(-1);
      2995.00  Y  +3856.393-4.568042*T+GHSERBA;
      4000.00  N !
$ ------------------------------------------------------------------------------
$ Yb
$
$ HCP_A3 added in unary 5.0
$
 PAR  G(FCC_A1,YB:VA),,                 +GHSERYB;                2000 N 91Din !
 PAR  G(BCC_A2,YB:VA),,                 +GBCCYB;                 2000 N 91Din !
 PAR  G(HCP_A3,YB:VA),,                 +GHSERYB+5000;           2000 N 06Guo !
 PAR  G(LIQUID,YB),,                    +GLIQYB;                 2000 N 91Din !
$
 FUNCTION GHSERYB   298.15  -9370.941+189.327664*T-40.0791*T*LN(T)
       +0.04227115*T**2-2.2242E-05*T**3;
       553.00  Y  -8192.154+121.065655*T-26.7591*T*LN(T)-0.00256065*T**2;
      1033.00  Y  +16034.89-89.478241*T+2.7623966*T*LN(T)
       -0.017961331*T**2+1.421719E-06*T**3-3631462*T**(-1);
      2000.00  N !
 FUNCTION GBCCYB    298.15  -965.99-21.293677*T-3.8534432*T*LN(T)
       -0.030009694*T**2+4.743871E-06*T**3-334650*T**(-1);
      1033.00  Y  -13368.113+188.313864*T-36.1079*T*LN(T);
      1097.00  Y  -3911.847+113.174165*T-25.7402233*T*LN(T)
       -0.004743348*T**2+3.63044E-07*T**3-1553668*T**(-1);
      2000.00  N !
 FUNCTION GLIQYB    298.15  +7030.788-40.615571*T-1.8061816*T*LN(T)
       -0.03250938*T**2+5.136665E-06*T**3-370554*T**(-1);
      1033.00  Y  -6445.835+186.690398*T-36.7774*T*LN(T);
      2000.00  N !
 FUNCTION GHCPYB    298.15  +GHSERYB+5000;                             2000 N !
$ ------------------------------------------------------------------------------
$ Binary system
$
$ H. Okamoto, J. Phase Equilib., 12, 502-4(1991).
$
$ Checked against paper. Checked at 6000 K.
$
 PAR  L(LIQUID,BA,YB;0),,               +ZERO;,,                      N 91Oka !
$
 PAR  L(FCC_A1,BA,YB:VA;0),,            +5782;,,                      N Same !
 PAR  L(FCC_A1,BA,YB:VA;1),,            +1229;,,                      N Same !
$
 PAR  L(BCC_A2,BA,YB:VA;0),,            +5782;,,                      N 91Oka !
 PAR  L(BCC_A2,BA,YB:VA;1),,            +1229;,,                      N 91Oka !
$
$ Metastable
$
 PAR  L(HCP_A3,BA,YB:VA;0),,            +5782;,,                      N Same !
 PAR  L(HCP_A3,BA,YB:VA;1),,            +1229;,,                      N Same !
$ ------------------------------------------------------------------------------
$
$
 LIST-OF-REFERENCE
 NUMBER  SOURCE
  Null   'Unknown source'
  Same   'Same or similar interaction as in the corresponding stable phase'
  COST   'COST 507 database'
  91Din  'A.T. Dinsdale, Calphad, 15, 317-425(1991).'
  91Oka  'H. Okamoto, J. Phase Equilib., 12, 502-4(1991); Ba-Yb'
  06Guo  'C. Guo, Z. Du, J. Alloys Compd., 422, 102-8(2006),
          SGTE unary database V.5.0, 2009; Yb'
!

File: data/databases/sgte-binary/BeC-21Liu.tdb
$
$ Database for Be-C from K. Liu et al. 2021.
$
$ K. Liu, P. Wang, X. Huang, H. Yang, Y. Du,
$ J. Phase Equilib. Diffus., 42, 515-23(2021).
$
$ Dataset created 2021.11.14 by Bengt Hallstedt.
$
$ The melting temperature of Be2C seems too high, but both eutectica are
$ correctly reproduced.
$
$ ------------------------------------------------------------------------------
 TEMP-LIM 298.15 6000.00 !
$
$ELEMENT NAME  REF. STATE               ATOMIC MASS H298-H0    S298    !
$
 ELEMENT VA   VACUUM                      0.0          0.0      0.0    ! 
 ELEMENT BE   HCP_A3                      9.01218   1950.0      9.50   ! 
 ELEMENT C    GRAPHITE                   12.011     1054.0      5.7423 ! 
$ ------------------------------------------------------------------------------
$ Phase definitions
$
 PHASE LIQUID:L % 1 1 !
 CONST LIQUID:L : BE C : !
$
$ Fcc (cF4, Fm-3m) and MeX (cF8, Fm-3m)
$
 PHASE FCC_A1 %A 2 1 1 !
 CONST FCC_A1 : BE : C VA% : !
$
$ Bcc (cI2, Im-3m)
$
 PHASE BCC_A2 %B 2 1 3 !
 CONST BCC_A2 : BE : C VA% : !
$
$ Hcp (hP2, P6_3/mmc) and Me2X (NiAs-type, hP4, P6_3/mmc, B8_1)
$
 PHASE HCP_A3 %A 2 1 0.5 !
 CONST HCP_A3 : BE : C VA% : !
$
$ Prototype C (cF8, Fd-3m)
$
 PHASE DIAMOND_A4 % 1 1 !
 CONST DIAMOND_A4 : C : !
$
$ Prototype C (hP4, P6_3/mmc)
$
 PHASE GRAPHITE_A9 % 1 1 !
 CONST GRAPHITE_A9 : C : !
$
$ Prototype CaF2 (cF12, Fm-3m)
$
 PHASE BE2C_C1 % 2 2 1 !
 CONST BE2C_C1 : BE : C : !
$ ------------------------------------------------------------------------------
$ Defaults
$
 DEFINE-SYSTEM-DEFAULT ELEMENT 2 !
 DEFAULT-COM DEFINE_SYSTEM_ELEMENT VA !
 TYPE-DEF % SEQ * !
 TYPE-DEF A GES AMEND_PHASE_DESCRIPTION @ MAGNETIC -3 0.28 !
 TYPE-DEF B GES AMEND_PHASE_DESCRIPTION @ MAGNETIC -1 0.4 !
 FUNCTION ZERO      298.15  0;                                         6000 N !
 FUNCTION UN_ASS    298.15  0;                                         6000 N !
 FUNCTION R         298.15  +8.31451;                                  6000 N !
$ ------------------------------------------------------------------------------
$ Element data
$ ------------------------------------------------------------------------------
$ Be
$
 PAR  G(HCP_A3,BE:VA),,                 +GHSERBE;                3000 N 91Din !
 PAR  G(BCC_A2,BE:VA),,                 +GBCCBE;                 3000 N 91Din !
 PAR  G(FCC_A1,BE:VA),,                 +GHSERBE+6349-1.085*T;   3000 N 91Din !
 PAR  G(LIQUID,BE),,                    +GLIQBE;                 3000 N 91Din !
$
 FUNCTION GHSERBE   298.15  -8553.651+137.560219*T-21.204*T*LN(T)
       -0.00284715*T**2-1.60413E-07*T**3+293690*T**(-1);
      1527.00  Y  -121305.858+772.405844*T-103.9843*T*LN(T)
       +0.021078651*T**2-1.119065E-06*T**3+27251743*T**(-1);
      3000.00  N !
 FUNCTION GBCCBE    298.15  -1076.057+109.411712*T-17.1727841*T*LN(T)
       -0.008672487*T**2+9.61427E-07*T**3+242309*T**(-1);
      1527.00  Y  -6970.378+196.411689*T-30*T*LN(T);
      1560.00  Y  -2609.973+178.131722*T-27.7823769*T*LN(T)
       -1.03629E-04*T**2-5.9331E-08*T**3-1250847*T**(-1);
      3000.00  N !
 FUNCTION GLIQBE    298.15  +7511.838+120.362788*T-20.0497038*T*LN(T)
       -0.004821347*T**2+4.15958E-07*T**3+281044*T**(-1);
      1560.00  Y  +5364.713+156.961141*T-25.486*T*LN(T)
       -0.0010572*T**2-1.117E-09*T**3+15920*T**(-1);
      3000.00  N !
$ ------------------------------------------------------------------------------
$ C
$
 PAR  G(GRAPHITE_A9,C),,                +GHSERCC;,,                   N 91Din !
 PAR  G(DIAMOND_A4,C),,                 +GDIACC;,,                    N 91Din !
 PAR  G(LIQUID,C),,                     +GHSERCC+117369-24.63*T;,,    N 91Din !
$
 FUNCTION GHSERCC   298.15  -17368.441+170.73*T-24.3*T*LN(T)
       -4.723E-04*T**2+2562600*T**(-1)-2.643E+08*T**(-2)+1.2E+10*T**(-3);
      6000.00  N !
 FUNCTION GDIACC    298.15  -16359.441+175.61*T-24.31*T*LN(T)
       -4.723E-04*T**2+2698000*T**(-1)-2.61E+08*T**(-2)+1.11E+10*T**(-3);
      6000.00  N !
$ ------------------------------------------------------------------------------
$ Binary system
$
$ K. Liu, P. Wang, X. Huang, H. Yang, Y. Du,
$ J. Phase Equilib. Diffus., 42, 515-23(2021).
$
$ Checked against paper. Checked at 6000 K.
$
$ The melting temperature of Be2C seems too high, but both eutectica are
$ correctly reproduced.
$
 PAR  L(LIQUID,BE,C;0),,                -213795.2;,,                  N 21Liu !
 PAR  L(LIQUID,BE,C;1),,                +150334.924-48.548*T;,,       N 21Liu !
$
 PAR  G(BE2C_C1,BE:C),,                 +GBE2C;,,                     N 21Liu !
$
 FUNCTION GBE2C     298.15  -101981.55+98.66*T-18.529*T*LN(T)
       -0.0417*T**2+5.112E-06*T**3-3.78E-10*T**4;
      6000.00  N !
$ ------------------------------------------------------------------------------
$
$
 LIST-OF-REFERENCE
 NUMBER  SOURCE
  Null   'Unknown source'
  91Din  'A.T. Dinsdale, Calphad, 15, 317-425(1991).'
  21Liu  'K. Liu, P. Wang, X. Huang, H. Yang, Y. Du,
          J. Phase Equilib. Diffus., 42, 515-23(2021); Be-C'
!

File: data/databases/sgte-binary/BeCu-18Liu.tdb
$
$ Database for Be-Cu from Y. Liu et al. 2018.
$
$ Y. Liu, B. Sundman, Y. Du, J. Wang, S. Liu, W.P. Gong, C. Zhang,
$ J. Mater. Sci., 53, 3756-66(2018).
$
$ Dataset created 2019.10.13 by Bengt Hallstedt.
$
$ Something with the C15_LAVES parameters is not quite ok. Invariant equilibria
$ differ by up to 8 K.
$
$ Fcc and hcp interactions could probably be better.
$
$ ------------------------------------------------------------------------------
 TEMP-LIM 298.15 6000.00 !
$
$ELEMENT NAME  REF. STATE               ATOMIC MASS H298-H0    S298    !
$
 ELEMENT VA   VACUUM                      0.0          0.0      0.0    ! 
 ELEMENT BE   HCP_A3                      9.01218   1950.0      9.50   ! 
 ELEMENT CU   FCC_A1                     63.546     5004.      33.15   !
$ ------------------------------------------------------------------------------
$ Phase definitions
$
 PHASE LIQUID:L % 1 1 !
 CONST LIQUID:L : BE CU : !
$
$ Fcc (cF4, Fm-3m) and MeX (cF8, Fm-3m)
$
 PHASE FCC_A1 %A 2 1 1 !
 CONST FCC_A1 : BE CU% : VA : !
$
$ Bcc (cI2, Im-3m)
$
 PHASE BCC_A2 %B 2 1 3 !
 CONST BCC_A2 : BE% CU : VA : !
$
$ Bcc (cI2, Im-3m)
$
 PHASE A2_BCC %B 2 1 3 !
 CONST A2_BCC : BE% CU : VA : !
$
$ Prototype CsCl (cP2, Pm-3m)
$
 PHASE B2_BCC %BO 3 0.5 0.5 3 !
 CONST B2_BCC : BE% CU : BE CU% : VA : !
$
$ Hcp (hP2, P6_3/mmc) and Me2X (NiAs-type, hP4, P6_3/mmc, B8_1)
$
 PHASE HCP_A3 %A 2 1 0.5 !
 CONST HCP_A3 : BE% CU : VA : !
$
$ Prototype Cu2Mg (cF24, Fd-3m)
$
 PHASE C15_LAVES % 2 2 1 !
 CONST C15_LAVES : BE% CU : BE CU% : !
$ ------------------------------------------------------------------------------
$ Defaults
$
 DEFINE-SYSTEM-DEFAULT ELEMENT 2 !
 DEFAULT-COM DEFINE_SYSTEM_ELEMENT VA !
 DEFAULT-COM REJECT_PHASE BCC_A2 !
 TYPE-DEF % SEQ * !
 TYPE-DEF A GES AMEND_PHASE_DESCRIPTION @ MAGNETIC -3 0.28 !
 TYPE-DEF B GES AMEND_PHASE_DESCRIPTION @ MAGNETIC -1 0.4 !
 TYPE-DEF O GES AMEND_PHASE_DESCRIPTION B2_BCC DIS_PART A2_BCC !
 FUNCTION ZERO      298.15  0;                                         6000 N !
 FUNCTION UN_ASS    298.15  0;                                         6000 N !
 FUNCTION R         298.15  +8.31451;                                  6000 N !
$ ------------------------------------------------------------------------------
$ Element data
$ ------------------------------------------------------------------------------
$ Be
$
 PAR  G(HCP_A3,BE:VA),,                 +GHSERBE;                3000 N 91Din !
 PAR  G(BCC_A2,BE:VA),,                 +GBCCBE;                 3000 N 91Din !
 PAR  G(A2_BCC,BE:VA),,                 +GBCCBE;                 3000 N 91Din !
 PAR  G(FCC_A1,BE:VA),,                 +GHSERBE+6349-1.085*T;   3000 N 91Din !
 PAR  G(LIQUID,BE),,                    +GLIQBE;                 3000 N 91Din !
$
 PAR  G(C15_LAVES,BE:BE),,              +3*GHSERBE+15000;,,           N REFLAV !
$
 FUNCTION GHSERBE   298.15  -8553.651+137.560219*T-21.204*T*LN(T)
       -0.00284715*T**2-1.60413E-07*T**3+293690*T**(-1);
      1527.00  Y  -121305.858+772.405844*T-103.9843*T*LN(T)
       +0.021078651*T**2-1.119065E-06*T**3+27251743*T**(-1);
      3000.00  N !
 FUNCTION GBCCBE    298.15  -1076.057+109.411712*T-17.1727841*T*LN(T)
       -0.008672487*T**2+9.61427E-07*T**3+242309*T**(-1);
      1527.00  Y  -6970.378+196.411689*T-30*T*LN(T);
      1560.00  Y  -2609.973+178.131722*T-27.7823769*T*LN(T)
       -1.03629E-04*T**2-5.9331E-08*T**3-1250847*T**(-1);
      3000.00  N !
 FUNCTION GLIQBE    298.15  +7511.838+120.362788*T-20.0497038*T*LN(T)
       -0.004821347*T**2+4.15958E-07*T**3+281044*T**(-1);
      1560.00  Y  +5364.713+156.961141*T-25.486*T*LN(T)
       -0.0010572*T**2-1.117E-09*T**3+15920*T**(-1);
      3000.00  N !
$ ------------------------------------------------------------------------------
$ Cu
$
 PAR  G(FCC_A1,CU:VA),,                 +GHSERCU;                3200 N 91Din !
 PAR  G(BCC_A2,CU:VA),,                 +GHSERCU+4017-1.255*T;   3200 N 91Din !
 PAR  G(A2_BCC,CU:VA),,                 +GHSERCU+4017-1.255*T;   3200 N 91Din !
 PAR  G(HCP_A3,CU:VA),,                 +GHSERCU+600+0.2*T;      3200 N 91Din !
 PAR  G(LIQUID,CU),,                    +GLIQCU;                 3200 N 91Din !
$
 PAR  G(C15_LAVES,CU:CU),,              +3*GHSERCU+15000;,,           N REFLAV !
$
 FUNCTION GHSERCU   298.15  -7770.458+130.485235*T-24.112392*T*LN(T)
       -0.00265684*T**2+1.29223E-07*T**3+52478*T**(-1);
      1357.77  Y  -13542.026+183.803828*T-31.38*T*LN(T)+3.64167E+29*T**(-9);
      3200.00  N !
 FUNCTION GLIQCU    298.15  +12964.735-9.511904*T+GHSERCU-5.8489E-21*T**7;
      1357.77  Y  -46.545+173.881484*T-31.38*T*LN(T);
      3200.00  N !
$ ------------------------------------------------------------------------------
$ Binary system
$
$ Y. Liu, B. Sundman, Y. Du, J. Wang, S. Liu, W.P. Gong, C. Zhang,
$ J. Mater. Sci., 53, 3756-66(2018).
$
$ Checked against paper. Checked at 6000 K.
$
$ Something with the C15_LAVES parameters is not quite ok. Invariant equilibria
$ differ by up to 8 K.
$
$ Fcc and hcp interactions could probably be better.
$
 PAR  L(LIQUID,BE,CU;0),,               -26120;,,                     N 18Liu !
 PAR  L(LIQUID,BE,CU;1),,               -7670;,,                      N 18Liu !
 PAR  L(LIQUID,BE,CU;2),,               +3300;,,                      N 18Liu !
$
 PAR  L(FCC_A1,BE,CU:VA;0),,            +8100-24.39*T;,,              N 18Liu !
 PAR  L(FCC_A1,BE,CU:VA;1),,            +20400-25.9*T;,,              N 18Liu !
 PAR  L(FCC_A1,BE,CU:VA;2),,            +8600;,,                      N 18Liu !
$
 PAR  L(BCC_A2,BE,CU:VA;0),,            -24900;,,                     N 18Liu !
 PAR  L(BCC_A2,BE,CU:VA;1),,            -9850;,,                      N 18Liu !
$
 PAR  L(A2_BCC,BE,CU:VA;0),,            -24900;,,                     N 18Liu !
 PAR  L(A2_BCC,BE,CU:VA;1),,            -9850;,,                      N 18Liu !
$
 PAR  G(B2_BCC,BE:CU:VA),,              -16529+5.3*T;,,               N 18Liu !
 PAR  G(B2_BCC,CU:BE:VA),,              -16529+5.3*T;,,               N 18Liu !
 PAR  L(B2_BCC,BE,CU:BE:VA;1),,         +3460;,,                      N 18Liu !
 PAR  L(B2_BCC,BE:BE,CU:VA;1),,         +3460;,,                      N 18Liu !
 PAR  L(B2_BCC,BE,CU:CU:VA;1),,         +3460;,,                      N 18Liu !
 PAR  L(B2_BCC,CU:BE,CU:VA;1),,         +3460;,,                      N 18Liu !
$
 PAR  G(C15_LAVES,BE:CU),,              +2*GHSERBE+GHSERCU
             -26650-7.24*T;,,                                         N 18Liu !
 PAR  G(C15_LAVES,CU:BE),,              +2*GHSERCU+GHSERBE
             +11650+7.24*T;,,                                         N 18Liu !
 PAR  L(C15_LAVES,BE,CU:BE;0),,         +ZERO;,,                      N 18Liu !
 PAR  L(C15_LAVES,BE,CU:CU;0),,         +65000-37.2*T;,,              N 18Liu !
 PAR  L(C15_LAVES,BE:BE,CU;0),,         -28800;,,                     N 18Liu !
 PAR  L(C15_LAVES,CU:BE,CU;0),,         +ZERO;,,                      N 18Liu !
$
 PAR  L(HCP_A3,BE,CU:VA;0),,            +30000-16.2*T;,,              N 18Liu !
 PAR  L(HCP_A3,BE,CU:VA;1),,            -41380;,,                     N 18Liu !
$ ------------------------------------------------------------------------------
$
$
 LIST-OF-REFERENCE
 NUMBER  SOURCE
  Null   'Unknown source'
  Same   'Same or similar interaction as in the corresponding stable phase'
  REFLAV 'Laves phase convention: G(LAVES,X:X)=+3*GHSERXX+15000'
  91Din  'A.T. Dinsdale, Calphad, 15, 317-425(1991).'
  18Liu  'Y. Liu, B. Sundman, Y. Du, J. Wang, S. Liu, W.P. Gong, C. Zhang,
          J. Mater. Sci., 53, 3756-66(2018); Be-Cu'
!

File: data/databases/sgte-binary/BeFe-04Oht.tdb
$
$ Database for Be-Fe from H. Ohtani et al. 2004.
$
$ H. Ohtani, Y. Takeshita, M.Hasebe, Mater. Trans. (JIM), 45, 1499-1506(2004).
$
$ Dataset created 2018.04.02 by Bengt Hallstedt.
$ 2020.12.22: Modified for use with GES6.
$
$ There seem to be some differences compared to the phase diagram in the paper
$ but there is no table of invariant equilibria to compare with.
$
$ ------------------------------------------------------------------------------
 TEMP-LIM 298.15 6000.00 !
$
$ELEMENT NAME  REF. STATE               ATOMIC MASS H298-H0    S298    !
$
 ELEMENT VA   VACUUM                      0.0          0.0      0.0    ! 
 ELEMENT BE   HCP_A3                      9.01218   1950.0      9.50   ! 
 ELEMENT FE   BCC_A2                     55.847     4489.0     27.2797 ! 
$ ------------------------------------------------------------------------------
$ Phase definitions
$
 PHASE LIQUID:L % 1 1 !
 CONST LIQUID:L : BE FE : !
$
$ Fcc (cF4, Fm-3m) and MeX (cF8, Fm-3m)
$
 PHASE FCC_A1 %A 2 1 1 !
 CONST FCC_A1 : BE FE% : VA : !
$
$ Bcc (cI2, Im-3m)
$
$PHASE BCC_A2 %B 2 1 3 !
$CONST BCC_A2 : BE% FE% : VA : !
$
$ Prototype CsCl (cP2, Pm-3m)
$ also bcc (cI2, Im-3m)
$
 PHASE BCC_B2 %B 3 0.5 0.5 3 !
 CONST BCC_B2 : BE% FE : BE FE% : VA : !
$
$ Hcp (hP2, P6_3/mmc) and Me2X (NiAs-type, hP4, P6_3/mmc, B8_1)
$
 PHASE HCP_A3 %A 2 1 0.5 !
 CONST HCP_A3 : BE% FE : VA : !
$
$ Prototype Be17Rh2 (hP19, P-6m2), epsilon
$
 PHASE BE9FE % 2 9 1 !
 CONST BE9FE : BE : FE : !
$
$ Prototype AuBe5 (cF24, F-43m), delta
$
 PHASE BE5FE_C15B % 2 3 1 !
 CONST BE5FE_C15B : BE% FE : BE FE% : !
$
$ Prototype MgZn2 (hP12, P6_3/mmc), zeta
$
 PHASE BE2FE_C14 % 2 2 1 !
 CONST BE2FE_C14 : BE% FE : BE FE% : !
$ ------------------------------------------------------------------------------
$ Defaults
$
 DEFINE-SYSTEM-DEFAULT ELEMENT 2 !
 DEFAULT-COM DEFINE_SYSTEM_ELEMENT VA !
 TYPE-DEF % SEQ * !
 TYPE-DEF A GES AMEND_PHASE_DESCRIPTION @ MAGNETIC -3 0.28 !
 TYPE-DEF B GES AMEND_PHASE_DESCRIPTION @ MAGNETIC -1 0.4 !
 FUNCTION ZERO      298.15  0;                                         6000 N !
 FUNCTION UN_ASS    298.15  0;                                         6000 N !
 FUNCTION R         298.15  +8.31451;                                  6000 N !
$ ------------------------------------------------------------------------------
$ Element data
$ ------------------------------------------------------------------------------
$ Be
$
 PAR  G(HCP_A3,BE:VA),,                 +GHSERBE;                3000 N 91Din !
 PAR  G(BCC_A2,BE:VA),,                 +GBCCBE;                 3000 N 91Din !
 PAR  G(FCC_A1,BE:VA),,                 +GHSERBE+6349-1.085*T;   3000 N 91Din !
 PAR  G(LIQUID,BE),,                    +GLIQBE;                 3000 N 91Din !
$
 PAR  G(BCC_B2,BE:BE:VA),,              +GBCCBE;                 3000 N 91Din !
 PAR  G(BE5FE_C15B,BE:BE),,             +4*GHSERBE+28132-13.68*T;,,   N 04Oht !
 PAR  G(BE2FE_C14,BE:BE),,              +3*GHSERBE+17100-3.342*T;,,   N 04Oht !
$
 FUNCTION GHSERBE   298.15  -8553.651+137.560219*T-21.204*T*LN(T)
       -0.00284715*T**2-1.60413E-07*T**3+293690*T**(-1);
      1527.00  Y  -121305.858+772.405844*T-103.9843*T*LN(T)
       +0.021078651*T**2-1.119065E-06*T**3+27251743*T**(-1);
      3000.00  N !
 FUNCTION GBCCBE    298.15  -1076.057+109.411712*T-17.1727841*T*LN(T)
       -0.008672487*T**2+9.61427E-07*T**3+242309*T**(-1);
      1527.00  Y  -6970.378+196.411689*T-30*T*LN(T);
      1560.00  Y  -2609.973+178.131722*T-27.7823769*T*LN(T)
       -1.03629E-04*T**2-5.9331E-08*T**3-1250847*T**(-1);
      3000.00  N !
 FUNCTION GLIQBE    298.15  +7511.838+120.362788*T-20.0497038*T*LN(T)
       -0.004821347*T**2+4.15958E-07*T**3+281044*T**(-1);
      1560.00  Y  +5364.713+156.961141*T-25.486*T*LN(T)
       -0.0010572*T**2-1.117E-09*T**3+15920*T**(-1);
      3000.00  N !
$ ------------------------------------------------------------------------------
$ Fe
$
$ ORTHORHOMBIC_A20 and TETRAGONAL_U added im unary 4.1
$
 PAR  G(BCC_A2,FE:VA),,                 +GHSERFE;,,                   N 91Din !
 PAR  TC(BCC_A2,FE:VA),,                 1043.00;,,                   N 91Din !
 PAR  BM(BCC_A2,FE:VA),,                    2.22;,,                   N 91Din !
 PAR  G(FCC_A1,FE:VA),,                 +GFCCFE;,,                    N 91Din !
 PAR  TC(FCC_A1,FE:VA),,                 -201.00;,,                   N 91Din !
 PAR  BM(FCC_A1,FE:VA),,                   -2.10;,,                   N 91Din !
 PAR  G(HCP_A3,FE:VA),,                 +GHCPFE;,,                    N 91Din !
$PAR  G(CBCC_A12,FE:VA),,               +GHSERFE+4745;,,              N 91Din !
$PAR  G(CUB_A13,FE:VA),,                +GHSERFE+3745;,,              N 91Din !
$PAR  G(ORTHORHOMBIC_A20,FE),,          +GHSERFE+5000;,,              N 99SGUN !
$PAR  G(TETRAGONAL_U,FE),,              +GHSERFE+5000;,,              N 99SGUN !
 PAR  G(LIQUID,FE),,                    +GLIQFE;,,                    N 91Din !
$
 PAR  G(BCC_B2,FE:FE:VA),,              +GHSERFE;,,                   N 91Din !
 PAR  TC(BCC_B2,FE:FE:VA),,              1043.00;,,                   N 91Din !
 PAR  BM(BCC_B2,FE:FE:VA),,                 2.22;,,                   N 91Din !
 PAR  G(BE5FE_C15B,FE:FE),,             +4*GHSERBE+902527.724;,,      N 04Oht !
 PAR  G(BE2FE_C14,FE:FE),,              +3*GHSERFE
             +300000+102.654*T;,,                                     N 04Oht !
$
 FUNCTION GHSERFE   298.15  +1225.7+124.134*T-23.5143*T*LN(T)
       -0.00439752*T**2-5.8927E-08*T**3+77359*T**(-1);
      1811.00  Y  -25383.581+299.31255*T-46*T*LN(T)+2.29603E+31*T**(-9);
      6000.00  N !
 FUNCTION GFCCFE    298.15  -1462.4+8.282*T-1.15*T*LN(T)
       +6.4E-04*T**2+GHSERFE;
      1811.00  Y  -1713.815+0.940009*T+GHSERFE+4.9251E+30*T**(-9);
      6000.00  N !
 FUNCTION GHCPFE    298.15  -3705.78+12.591*T-1.15*T*LN(T)
       +6.4E-04*T**2+GHSERFE;
      1811.00  Y  -3957.195+5.249009*T+GHSERFE+4.9251E+30*T**(-9);
      6000.00  N !
 FUNCTION GLIQFE    298.15  +12040.17-6.55843*T+GHSERFE-3.67516E-21*T**7;
      1811.00  Y  -10838.83+291.302*T-46*T*LN(T);
      6000.00  N !
$ ------------------------------------------------------------------------------
$ Binary system
$
$ H. Ohtani, Y. Takeshita, M.Hasebe, Mater. Trans. (JIM), 45, 1499-1506(2004).
$
$ Checked against paper. Checked at 6000 K.
$
$ There seem to be some differences compared to the phase diagram in the paper
$ but there is no table of invariant equilibria to compare with.
$
 PAR  L(LIQUID,BE,FE;0),,               -73300-1.8*T;,,               N 04Oht !
 PAR  L(LIQUID,BE,FE;1),,               -8500+5.57*T;,,               N 04Oht !
$
 PAR  L(FCC_A1,BE,FE:VA;0),,            -71900+8.1*T;,,               N 04Oht !
$
 PAR  G(BCC_B2,BE:FE:VA),,              +0.5*GBCCBE+0.5*GHSERFE
             -37100+9*T;,,                                            N 04Oht !
 PAR  G(BCC_B2,FE:BE:VA),,              +0.5*GBCCBE+0.5*GHSERFE
             -37100+9*T;,,                                            N 04Oht !
 PAR  L(BCC_B2,BE,FE:BE:VA;0),,         -4*T;,,                       N 04Oht !
 PAR  L(BCC_B2,BE:BE,FE:VA;0),,         -4*T;,,                       N 04Oht !
 PAR  L(BCC_B2,BE,FE:FE:VA;0),,         -380-4*T;,,                   N 04Oht !
 PAR  L(BCC_B2,FE:BE,FE:VA;0),,         -380-4*T;,,                   N 04Oht !
$
 PAR  L(HCP_A3,BE,FE:VA;0),,            +ZERO;,,                      N 04Oht !
 PAR  L(HCP_A3,BE,FE:VA;1),,            -28450+27.9*T;,,              N 04Oht !
 PAR  L(HCP_A3,BE,FE:VA;2),,            -340;,,                       N 04Oht !
$
 PAR  G(BE9FE,BE:FE),,                  +9*GHSERBE+GHSERFE
             -123500+3.8*T;,,                                         N 04Oht !
$
 PAR  G(BE5FE_C15B,BE:FE),,             +3*GBCCBE+GHSERFE
             -132200+22.6*T;,,                                        N 04Oht !
 PAR  G(BE5FE_C15B,FE:BE),,             +3*GHSERFE+4*GHSERBE-3*GBCCBE
             +1062800-36.28*T;,,                                      N 04Oht !
 PAR  L(BE5FE_C15B,BE:BE,FE;0),,        -24360;,,                     N 04Oht !
 PAR  L(BE5FE_C15B,BE:BE,FE;1),,        -1760;,,                      N 04Oht !
$
 PAR  G(BE2FE_C14,BE:FE),,              +2*GHSERBE+GHSERFE
             -114000+21.54*T;,,                                       N 04Oht !
 PAR  G(BE2FE_C14,FE:BE),,              +2*GHSERFE+GHSERBE
             +431100+77.7*T;,,                                        N 04Oht !
 PAR  L(BE2FE_C14,BE,FE:BE;0),,         -640350+205.2*T;,,            N 04Oht !
 PAR  L(BE2FE_C14,BE,FE:BE;1),,         -355200;,,                    N 04Oht !
 PAR  L(BE2FE_C14,BE,FE:FE;0),,         -648750+201.9*T;,,            N 04Oht !
 PAR  L(BE2FE_C14,BE,FE:FE;1),,         -336000;,,                    N 04Oht !
 PAR  L(BE2FE_C14,BE:BE,FE;0),,         +4530-31.2*T;,,               N 04Oht !
 PAR  L(BE2FE_C14,BE:BE,FE;1),,         +15090;,,                     N 04Oht !
 PAR  L(BE2FE_C14,FE:BE,FE;0),,         +4530-31.2*T;,,               N 04Oht !
 PAR  L(BE2FE_C14,FE:BE,FE;1),,         +15090;,,                     N 04Oht !
$ ------------------------------------------------------------------------------
$
$
 LIST-OF-REFERENCE
 NUMBER  SOURCE
  Null   'Unknown source'
  Same   'Same or similar interaction as in the corresponding stable phase'
  REFLAV 'Laves phase convention: G(LAVES,X:X)=+3*GHSERXX+15000'
  91Din  'A.T. Dinsdale, Calphad, 15, 317-425(1991).'
  99SGUN 'SGTE unary database V.4.1, 1999.'
  04Oht  'H. Ohtani, Y. Takeshita, M.Hasebe,
          Mater. Trans. (JIM), 45, 1499-1506(2004); Be-Fe'
!

File: data/databases/sgte-binary/BeHf-85Sau.tdb
$
$ Database for Be-Hf from N. Saunders 1985.
$
$ N. Saunders, Calphad, 9, 297-309(1985).
$
$ Dataset created 2021.10.17 by Bengt Hallstedt.
$
$ The phase diagram is only approximately reproduced.
$
$ ------------------------------------------------------------------------------
 TEMP-LIM 298.15 6000.00 !
$
$ELEMENT NAME  REF. STATE               ATOMIC MASS H298-H0    S298    !
$
 ELEMENT VA   VACUUM                      0.0          0.0      0.0    ! 
 ELEMENT BE   HCP_A3                      9.01218   1950.0      9.50   ! 
 ELEMENT HF   HCP_A3                    178.49      5845.0     43.56   ! 
$ ------------------------------------------------------------------------------
$ Phase definitions
$
 PHASE LIQUID:L % 1 1 !
 CONST LIQUID:L : BE HF : !
$
$ Fcc (cF4, Fm-3m) and MeX (cF8, Fm-3m)
$
 PHASE FCC_A1 %A 2 1 1 !
 CONST FCC_A1 : BE HF : VA : !
$
$ Bcc (cI2, Im-3m)
$
 PHASE BCC_A2 %B 2 1 3 !
 CONST BCC_A2 : BE% HF% : VA : !
$
$ Hcp (hP2, P6_3/mmc) and Me2X (NiAs-type, hP4, P6_3/mmc, B8_1)
$
 PHASE HCP_A3 %A 2 1 0.5 !
 CONST HCP_A3 : BE% HF% : VA : !
$
$ Prototype Th2Zn17 (hR19, R-3m), further structures suggested
$
 PHASE BE17HF2 % 2 17 2 !
 CONST BE17HF2 : BE : HF : !
$
$ Prototype CaCu5 (hP6, P6/mmm)
$
 PHASE BE5HF_D2D % 2 5 1 !
 CONST BE5HF_D2D : BE : HF : !
$
$ Prototype AlB2 (hP3, P6/mmm)
$
 PHASE BE2HF_C32 % 2 2 1 !
 CONST BE2HF_C32 : BE : HF : !
$ ------------------------------------------------------------------------------
$ Defaults
$
 DEFINE-SYSTEM-DEFAULT ELEMENT 2 !
 DEFAULT-COM DEFINE_SYSTEM_ELEMENT VA !
 TYPE-DEF % SEQ * !
 TYPE-DEF A GES AMEND_PHASE_DESCRIPTION @ MAGNETIC -3 0.28 !
 TYPE-DEF B GES AMEND_PHASE_DESCRIPTION @ MAGNETIC -1 0.4 !
 FUNCTION ZERO      298.15  0;                                         6000 N !
 FUNCTION UN_ASS    298.15  0;                                         6000 N !
 FUNCTION R         298.15  +8.31451;                                  6000 N !
$ ------------------------------------------------------------------------------
$ Element data
$ ------------------------------------------------------------------------------
$ Be
$
 PAR  G(HCP_A3,BE:VA),,                 +GHSERBE;                3000 N 91Din !
 PAR  G(BCC_A2,BE:VA),,                 +GBCCBE;                 3000 N 91Din !
 PAR  G(FCC_A1,BE:VA),,                 +GHSERBE+6349-1.085*T;   3000 N 91Din !
 PAR  G(LIQUID,BE),,                    +GLIQBE;                 3000 N 91Din !
$
 FUNCTION GHSERBE   298.15  -8553.651+137.560219*T-21.204*T*LN(T)
       -0.00284715*T**2-1.60413E-07*T**3+293690*T**(-1);
      1527.00  Y  -121305.858+772.405844*T-103.9843*T*LN(T)
       +0.021078651*T**2-1.119065E-06*T**3+27251743*T**(-1);
      3000.00  N !
 FUNCTION GBCCBE    298.15  -1076.057+109.411712*T-17.1727841*T*LN(T)
       -0.008672487*T**2+9.61427E-07*T**3+242309*T**(-1);
      1527.00  Y  -6970.378+196.411689*T-30*T*LN(T);
      1560.00  Y  -2609.973+178.131722*T-27.7823769*T*LN(T)
       -1.03629E-04*T**2-5.9331E-08*T**3-1250847*T**(-1);
      3000.00  N !
 FUNCTION GLIQBE    298.15  +7511.838+120.362788*T-20.0497038*T*LN(T)
       -0.004821347*T**2+4.15958E-07*T**3+281044*T**(-1);
      1560.00  Y  +5364.713+156.961141*T-25.486*T*LN(T)
       -0.0010572*T**2-1.117E-09*T**3+15920*T**(-1);
      3000.00  N !
$ ------------------------------------------------------------------------------
$ Hf
$
$ HCP_A3 and BCC_A2 modified in unary 5.0
$ (upper T interval added + trailing decimals added)
$
 PAR  G(HCP_A3,HF:VA),,                 +GHSERHF;                3001 N 91Din !
 PAR  G(BCC_A2,HF:VA),,                 +GBCCHF;                 3001 N 91Din !
 PAR  G(FCC_A1,HF:VA),,                 +GHSERHF+10000-2.2*T;    3001 N 91Din !
 PAR  G(LIQUID,HF),,                    +GLIQHF;                 3001 N 91Din !
$
 FUNCTION GHSERHF   298.15  -6987.297+110.744026*T-22.7075*T*LN(T)
       -0.004146145*T**2-4.77E-10*T**3-22590*T**(-1);
      2506.00  Y  -1446776.329+6193.609991*T-787.5363829*T*LN(T)
       +0.1735215*T**2-7.575759E-06*T**3+5.01742495E+08*T**(-1);
      3000.00  Y  -34274.698+277.882368*T-44*T*LN(T);
      3001.00  N !
 FUNCTION GBCCHF    298.15  +5370.703+103.836026*T-22.8995*T*LN(T)
       -0.004206605*T**2+8.71923E-07*T**3-22590*T**(-1)-1.446E-10*T**4;
      2506.00  Y  +1912456.771-8624.20573*T+1087.6141247*T*LN(T)
       -0.286857065*T**2+1.3427829E-05*T**3-6.10085091E+08*T**(-1);
      3000.00  Y  -32498.178+276.723247*T-44*T*LN(T);
      3001.00  N !
 FUNCTION GLIQHF    298.15  +27402.256-10.953093*T+GHSERHF;
      1000.00  Y  +49731.499-149.91739*T+12.116812*T*LN(T)
       -0.021262021*T**2+1.376466E-06*T**3-4449699*T**(-1);
      2506.00  Y  -4247.217+265.470523*T-44*T*LN(T);
      3001.00  N !
$ ------------------------------------------------------------------------------
$ Binary system
$
$ N. Saunders, Calphad, 9, 297-309(1985).
$
$ Checked against paper. Checked at 6000 K.
$
$ The phase diagram is only approximately reproduced.
$
 PAR  L(LIQUID,BE,HF;0),,               -40000;,,                     N 85Sau !
$
 PAR  L(BCC_A2,BE,HF:VA;0),,            +8368;,,                      N 85Sau !
 PAR  L(HCP_A3,BE,HF:VA;0),,            +41840;,,                     N 85Sau !
$
 PAR  G(BE17HF2,BE:HF),,                +17*GHSERBE+2*GHSERHF
             -276317;,,                                               N 85Sau !
 PAR  G(BE5HF_D2D,BE:HF),,              +5*GHSERBE+GHSERHF
             -143550+26.16*T;,,                                       N 85Sau !
 PAR  G(BE2HF_C32,BE:HF),,              +2*GHSERBE+GHSERHF
             -56907+5.31*T;,,                                         N 85Sau !
$
$ Metastable
$
 PAR  L(FCC_A1,BE,HF:VA;0),,            +41840;,,                     N Same !
$ ------------------------------------------------------------------------------
$
$
 LIST-OF-REFERENCE
 NUMBER  SOURCE
  Null   'Unknown source'
  Same   'Same or similar interaction as in the corresponding stable phase'
  REFLAV 'Laves phase convention: G(LAVES,X:X)=+3*GHSERXX+15000'
  85Sau  'N. Saunders, Calphad, 9, 297-309(1985); Be-Hf'
  91Din  'A.T. Dinsdale, Calphad, 15, 317-425(1991).'
!

File: data/databases/sgte-binary/BeMo-07Nak.tdb
$
$ Database for Be-Mo from K. Nakashima et al. 2007.
$
$ K. Nakashima, T. Tokunaga, H. Ohtani, M.Hasebe,
$ J. Japan Inst. Met., 71, 187-89(2007).
$
$ Dataset created 2018.04.02 by Bengt Hallstedt.
$ 2020.12.22: Modified for use with GES6.
$
$ ------------------------------------------------------------------------------
 TEMP-LIM 298.15 6000.00 !
$
$ELEMENT NAME  REF. STATE               ATOMIC MASS H298-H0    S298    !
$
 ELEMENT VA   VACUUM                      0.0          0.0      0.0    ! 
 ELEMENT BE   HCP_A3                      9.01218   1950.0      9.50   ! 
 ELEMENT MO   BCC_A2                     95.94      4589.0     28.56   ! 
$ ------------------------------------------------------------------------------
$ Phase definitions
$
 PHASE LIQUID:L % 1 1 !
 CONST LIQUID:L : BE MO : !
$
$ Fcc (cF4, Fm-3m) and MeX (cF8, Fm-3m)
$
 PHASE FCC_A1 %A 2 1 1 !
 CONST FCC_A1 : BE MO : VA : !
$
$ Bcc (cI2, Im-3m)
$
 PHASE BCC_A2 %B 2 1 3 !
 CONST BCC_A2 : BE MO : VA : !
$
$ Hcp (hP2, P6_3/mmc) and Me2X (NiAs-type, hP4, P6_3/mmc, B8_1)
$
 PHASE HCP_A3 %A 2 1 0.5 !
 CONST HCP_A3 : BE% MO : VA : !
$
$ Prototype Zn22Zr (cF184, Fd-3m)
$
 PHASE BE22MO % 2 22 1 !
 CONST BE22MO : BE : MO : !
$
$ Prototype Mn12Th (tI26, I4/mmm)
$
 PHASE BE12MO_D2B % 2 12 1 !
 CONST BE12MO_D2B : BE : MO : !
$
$ Prototype MgZn2 (hP12, P6_3/mmc)
$
 PHASE BE2MO_C14 % 2 2 1 !
 CONST BE2MO_C14 : BE : MO : !
$
$ Prototype Cr3Si (cP8, Pm-3n)
$
 PHASE BEMO3_A15 % 2 1 3 !
 CONST BEMO3_A15 : BE : MO : !
$ ------------------------------------------------------------------------------
$ Defaults
$
 DEFINE-SYSTEM-DEFAULT ELEMENT 2 !
 DEFAULT-COM DEFINE_SYSTEM_ELEMENT VA !
 TYPE-DEF % SEQ * !
 TYPE-DEF A GES AMEND_PHASE_DESCRIPTION @ MAGNETIC -3 0.28 !
 TYPE-DEF B GES AMEND_PHASE_DESCRIPTION @ MAGNETIC -1 0.4 !
 FUNCTION ZERO      298.15  0;                                         6000 N !
 FUNCTION UN_ASS    298.15  0;                                         6000 N !
 FUNCTION R         298.15  +8.31451;                                  6000 N !
$ ------------------------------------------------------------------------------
$ Element data
$ ------------------------------------------------------------------------------
$ Be
$
 PAR  G(HCP_A3,BE:VA),,                 +GHSERBE;                3000 N 91Din !
 PAR  G(BCC_A2,BE:VA),,                 +GBCCBE;                 3000 N 91Din !
 PAR  G(FCC_A1,BE:VA),,                 +GHSERBE+6349-1.085*T;   3000 N 91Din !
 PAR  G(LIQUID,BE),,                    +GLIQBE;                 3000 N 91Din !
$
 FUNCTION GHSERBE   298.15  -8553.651+137.560219*T-21.204*T*LN(T)
       -0.00284715*T**2-1.60413E-07*T**3+293690*T**(-1);
      1527.00  Y  -121305.858+772.405844*T-103.9843*T*LN(T)
       +0.021078651*T**2-1.119065E-06*T**3+27251743*T**(-1);
      3000.00  N !
 FUNCTION GBCCBE    298.15  -1076.057+109.411712*T-17.1727841*T*LN(T)
       -0.008672487*T**2+9.61427E-07*T**3+242309*T**(-1);
      1527.00  Y  -6970.378+196.411689*T-30*T*LN(T);
      1560.00  Y  -2609.973+178.131722*T-27.7823769*T*LN(T)
       -1.03629E-04*T**2-5.9331E-08*T**3-1250847*T**(-1);
      3000.00  N !
 FUNCTION GLIQBE    298.15  +7511.838+120.362788*T-20.0497038*T*LN(T)
       -0.004821347*T**2+4.15958E-07*T**3+281044*T**(-1);
      1560.00  Y  +5364.713+156.961141*T-25.486*T*LN(T)
       -0.0010572*T**2-1.117E-09*T**3+15920*T**(-1);
      3000.00  N !
$ ------------------------------------------------------------------------------
$ Mo
$
 PAR  G(BCC_A2,MO:VA),,                 +GHSERMO;                5000 N 91Din !
 PAR  G(FCC_A1,MO:VA),,                 +GHSERMO+15200+0.63*T;   5000 N 91Din !
 PAR  G(HCP_A3,MO:VA),,                 +GHSERMO+11550;          5000 N 91Din !
 PAR  G(LIQUID,MO),,                    +GLIQMO;                 5000 N 91Din !
$
 FUNCTION GHSERMO   298.15  -7746.302+131.9197*T-23.56414*T*LN(T)
       -0.003443396*T**2+5.66283E-07*T**3+65812*T**(-1)-1.30927E-10*T**4;
      2896.00  Y  -30556.41+283.559746*T-42.63829*T*LN(T)-4.849315E+33*T**(-9);
      5000.00  N !
 FUNCTION GLIQMO    298.15  +41831.347-14.694912*T+GHSERMO+4.24519E-22*T**7;
      2896.00  Y  +3538.963+271.6697*T-42.63829*T*LN(T);
      5000.00  N !
 FUNCTION GFCCMO    298.15  +GHSERMO+15200+0.63*T;                     6000 N !
$ ------------------------------------------------------------------------------
$ Binary system
$
$ K. Nakashima, T. Tokunaga, H. Ohtani, M.Hasebe,
$ J. Japan Inst. Met., 71, 187-89(2007).
$
$ Checked against paper. Checked at 6000 K.
$
 PAR  L(LIQUID,BE,MO;0),,               -44930;,,                     N 07Nak !
 PAR  L(LIQUID,BE,MO;1),,               -28205;,,                     N 07Nak !
$
 PAR  L(BCC_A2,BE,MO:VA;0),,            +44310;,,                     N 07Nak !
 PAR  L(HCP_A3,BE,MO:VA;0),,            +UN_ASS;,,                    N !
$
 PAR  G(BE22MO,BE:MO),,                 +22*GHSERBE+GHSERMO
             -130000-13.8*T;,,                                        N 07Nak !
$ Rounding error in paper?
$PAR  G(BE22MO,BE:MO),,                 +22*GHSERBE+GHSERMO
$            -128800-13.8*T;,,                                        N 07Nak !
 PAR  G(BE12MO_D2B,BE:MO),,             +12*GHSERBE+GHSERMO
             -130000-13*T;,,                                          N 07Nak !
 PAR  G(BE2MO_C14,BE:MO),,              +2*GHSERBE+GHSERMO
             -93000+5.61*T;,,                                         N 07Nak !
 PAR  G(BEMO3_A15,BE:MO),,              +GHSERBE+3*GHSERMO
             -52000+7.48*T;,,                                         N 07Nak !
$ ------------------------------------------------------------------------------
$
$
 LIST-OF-REFERENCE
 NUMBER  SOURCE
  Null   'Unknown source'
  Same   'Same or similar interaction as in the corresponding stable phase'
  REFLAV 'Laves phase convention: G(LAVES,X:X)=+3*GHSERXX+15000'
  91Din  'A.T. Dinsdale, Calphad, 15, 317-425(1991).'
  07Nak  'K. Nakashima, T. Tokunaga, H. Ohtani, M.Hasebe,
          J. Japan Inst. Met., 71, 187-89(2007); Be-Mo'
!
