Repository: orchid-calphad/orchid-project.org

# orchid-project.org

Website and released data of **ORCHID** (Open Repository for CALPHAD Hypotheses, Intelligence, and Discovery),
served by GitHub Pages at https://orchid-project.org. Releases are archived on Zenodo (one DOI per version).

- `index.html`, `catalog/`, `best-practices.html` — static, self-contained pages (generated in the ORCHID tooling).
- `data/` — released data: catalog, redistributable TDB files, convex hulls. Licences: `data/LICENSES.md`, `data/NOTICE.md`.
- `llms.txt`, `data/croissant.json`, `CITATION.cff`, `.zenodo.json` — machine-readable metadata.

Only data with clear redistribution rights are published.

File: data/databases/sgte-binary/BePu-16Hua.tdb
$
$ Database for Be-Pu from Y.X. Huang et al. 2016.
$
$ Y.X. Huang, Y. Lu, Q. He, Y. Wang, W. Fang, X.J. Liu, J.P. Jia, C.P. Wang,
$ Calphad, 52, 120-24(2016).
$
$ Dataset created 2019.10.19 by Bengt Hallstedt.
$
$ ------------------------------------------------------------------------------
 TEMP-LIM 298.15 6000.00 !
$
$ELEMENT NAME  REF. STATE               ATOMIC MASS H298-H0    S298    !
$
 ELEMENT VA   VACUUM                      0.0          0.0      0.0    ! 
 ELEMENT BE   HCP_A3                      9.01218   1950.0      9.50   ! 
 ELEMENT PU   ALPHA_PU                  244.        6902.0     54.4610 ! 
$ ------------------------------------------------------------------------------
$ Phase definitions
$
 PHASE LIQUID:L % 1 1 !
 CONST LIQUID:L : BE PU : !
$
$ Fcc (cF4, Fm-3m) and MeX (cF8, Fm-3m), delta
$
 PHASE FCC_A1 %A 2 1 1 !
 CONST FCC_A1 : BE PU% : VA : !
$
$ Bcc (cI2, Im-3m), epsilon
$
 PHASE BCC_A2 %B 2 1 3 !
 CONST BCC_A2 : BE% PU% : VA : !
$
$ Hcp (hP2, P6_3/mmc) and Me2X (NiAs-type, hP4, P6_3/mmc, B8_1)
$
 PHASE HCP_A3 %A 2 1 0.5 !
 CONST HCP_A3 : BE : VA : !
$
$ Prototype In (tI2, I4/mmm), delta-prime
$
 PHASE TETRAGONAL_A6 % 1 1 !
 CONST TETRAGONAL_A6 : PU : !
$
$ Prototype alpha-Pu (mP16, P2_1/m)
$
 PHASE ALPHA_PU % 1 1 !
 CONST ALPHA_PU : PU : !
$
$ Prototype beta-Pu (mC34, C2/m)
$
 PHASE BETA_PU % 1 1 !
 CONST BETA_PU : PU : !
$
$ Prototype gamma-Pu (oF8, Fddd)
$
 PHASE GAMMA_PU % 1 1 !
 CONST GAMMA_PU : PU : !
$
$ Prototype NaZn13 (cF112, Fm-3c)
$
 PHASE BE13PU_D23 % 2 13 1 !
 CONST BE13PU_D23 : BE : PU : !
$ ------------------------------------------------------------------------------
$ Defaults
$
 DEFINE-SYSTEM-DEFAULT ELEMENT 2 !
 DEFAULT-COM DEFINE_SYSTEM_ELEMENT VA !
 TYPE-DEF % SEQ * !
 TYPE-DEF A GES AMEND_PHASE_DESCRIPTION @ MAGNETIC -3 0.28 !
 TYPE-DEF B GES AMEND_PHASE_DESCRIPTION @ MAGNETIC -1 0.4 !
 FUNCTION ZERO      298.15  0;                                         6000 N !
 FUNCTION UN_ASS    298.15  0;                                         6000 N !
 FUNCTION R         298.15  +8.31451;                                  6000 N !
$ ------------------------------------------------------------------------------
$ Element data
$ ------------------------------------------------------------------------------
$ Be
$
 PAR  G(HCP_A3,BE:VA),,                 +GHSERBE;                3000 N 91Din !
 PAR  G(BCC_A2,BE:VA),,                 +GBCCBE;                 3000 N 91Din !
 PAR  G(FCC_A1,BE:VA),,                 +GHSERBE+6349-1.085*T;   3000 N 91Din !
 PAR  G(LIQUID,BE),,                    +GLIQBE;                 3000 N 91Din !
$
 FUNCTION GHSERBE   298.15  -8553.651+137.560219*T-21.204*T*LN(T)
       -0.00284715*T**2-1.60413E-07*T**3+293690*T**(-1);
      1527.00  Y  -121305.858+772.405844*T-103.9843*T*LN(T)
       +0.021078651*T**2-1.119065E-06*T**3+27251743*T**(-1);
      3000.00  N !
 FUNCTION GBCCBE    298.15  -1076.057+109.411712*T-17.1727841*T*LN(T)
       -0.008672487*T**2+9.61427E-07*T**3+242309*T**(-1);
      1527.00  Y  -6970.378+196.411689*T-30*T*LN(T);
      1560.00  Y  -2609.973+178.131722*T-27.7823769*T*LN(T)
       -1.03629E-04*T**2-5.9331E-08*T**3-1250847*T**(-1);
      3000.00  N !
 FUNCTION GLIQBE    298.15  +7511.838+120.362788*T-20.0497038*T*LN(T)
       -0.004821347*T**2+4.15958E-07*T**3+281044*T**(-1);
      1560.00  Y  +5364.713+156.961141*T-25.486*T*LN(T)
       -0.0010572*T**2-1.117E-09*T**3+15920*T**(-1);
      3000.00  N !
$ ------------------------------------------------------------------------------
$ Pu
$
 PAR  G(ALPHA_PU,PU),,                  +GHSERPU;                3000 N 91Din !
 PAR  G(BCC_A2,PU:VA),,                 +GBCCPU;                 3000 N 91Din !
 PAR  G(BETA_PU,PU),,                   +GBETPU;                 3000 N 91Din !
 PAR  G(FCC_A1,PU:VA),,                 +GFCCPU;                 3000 N 91Din !
 PAR  G(GAMMA_PU,PU),,                  +GGAMPU;                 3000 N 91Din !
 PAR  G(TETRAGONAL_A6,PU),,             +GTETPU;                 3000 N 91Din !
 PAR  G(LIQUID,PU),,                    +GHSERPU
             +6608.1-12.5133*T;                                  3000 N 91Din !
$
 FUNCTION GHSERPU   298.15  -7396.309+80.301382*T-18.1258*T*LN(T)
       -0.02241*T**2;
       400.00  Y  -16605.962+236.786603*T-42.4187*T*LN(T)
       -0.00134493*T**2+2.63443E-07*T**3+579325*T**(-1);
       944.00  Y  -14462.156+232.961553*T-42.248*T*LN(T);
      3000.00  N !
 FUNCTION GBCCPU    298.15  -1358.984+116.603882*T-27.094*T*LN(T)
       -0.009105*T**2+2.061667E-06*T**3+20863*T**(-1);
       745.00  Y  -2890.817+156.878957*T-33.72*T*LN(T);
       956.00  Y  +29313.619-132.788248*T+6.921*T*LN(T)
       -0.02023305*T**2+1.426922E-06*T**3-4469245*T**(-1);
      2071.00  Y  -938.429-5.539698*T+GHSERPU;
      3000.00  N !
 FUNCTION GBETPU    298.15  -4873.654+123.249151*T-27.416*T*LN(T)
       -0.00653*T**2;
       679.50  Y  +2435.094+43.566585*T-15.7351*T*LN(T)
       -0.0154772*T**2+1.524942E-06*T**3-864940*T**(-1);
      1464.00  Y  +503.094-4.739938*T+GHSERPU;
      3000.00  N !
 FUNCTION GFCCPU    298.15  -3920.781+127.586536*T-28.4781*T*LN(T)
       -0.0054035*T**2;
       990.00  Y  +3528.208+41.52572*T-15.7351*T*LN(T)
       -0.0154772*T**2+1.524942E-06*T**3-864940*T**(-1);
      1464.00  Y  +1596.208-6.780803*T+GHSERPU;
      3000.00  N !
 FUNCTION GGAMPU    298.15  -16766.303+419.402655*T-77.5802*T*LN(T)
       +0.0816415*T**2-2.8103833E-05*T**3+574825*T**(-1);
       487.90  Y  -2942.77+88.325069*T-22.0233*T*LN(T)-0.0114795*T**2;
       593.90  Y  -9336.967+160.314641*T-32.3405*T*LN(T)
       -0.0070383*T**2+6.92887E-07*T**3+630600*T**(-1);
      1179.00  Y  +2026.406-6.829936*T+GHSERPU;
      3000.00  N !
 FUNCTION GTETPU    298.15  -496.178+54.586547*T-16.43*T*LN(T)
       -0.024006*T**2+5.166667E-06*T**3-158470*T**(-1);
       736.00  Y  -6122.307+173.35008*T-35.56*T*LN(T);
       757.00  Y  +3982.078+63.890352*T-19.756*T*LN(T)
       -0.00937295*T**2+6.59882E-07*T**3-1112565*T**(-1);
      2157.00  Y  -738.383-4.905143*T+GHSERPU;
      3000.00  N !
$ ------------------------------------------------------------------------------
$ Binary system
$
$ Y.X. Huang, Y. Lu, Q. He, Y. Wang, W. Fang, X.J. Liu, J.P. Jia, C.P. Wang,
$ Calphad, 52, 120-24(2016).
$
$ Checked against paper and author's tdb. Checked at 6000 K.
$
 PAR  L(LIQUID,BE,PU;0),,               +13000;,,                     N 16Hua !
 PAR  L(LIQUID,BE,PU;1),,               +2800;,,                      N 16Hua !
$
 PAR  L(FCC_A1,BE,PU:VA;0),,            +50000;,,                     N 16Hua !
$
 PAR  L(BCC_A2,BE,PU:VA;0),,            +25000-2.5*T;,,               N 16Hua !
 PAR  L(BCC_A2,BE,PU:VA;1),,            -6300+15.5*T;,,               N 16Hua !
$
 PAR  G(BE13PU_D23,BE:PU),,             +13*GHSERBE+GHSERPU
             -151200+0.14*T;,,                                        N 16Hua !
$ ------------------------------------------------------------------------------
$
$
 LIST-OF-REFERENCE
 NUMBER  SOURCE
  Null   'Unknown source'
  Same   'Same or similar interaction as in the corresponding stable phase'
  COST   'COST 507 database'
  91Din  'A.T. Dinsdale, Calphad, 15, 317-425(1991).'
  16Hua  'Y.X. Huang, Y. Lu, Q. He, Y. Wang, W. Fang, X.J. Liu, J.P. Jia,
          C.P. Wang, Calphad, 52, 120-24(2016); Be-Pu'
!

File: data/databases/sgte-binary/BeSi-05Pan.tdb
$
$ Database for Be-Si from Z. Pan et al. 2005.
$
$ Z. Pan, Y. Du, B. Huang, Z. Metallkd., 96, 1301-7(2005).
$
$ Dataset created 2018.04.02 by Bengt Hallstedt.
$ 2020.12.22: Modified for use with GES6.
$
$ There is a huge inverse miscibility gap with a minimum at 2833 K
$ and x(Si)=0.29.
$
$ ------------------------------------------------------------------------------
 TEMP-LIM 298.15 6000.00 !
$
$ELEMENT NAME  REF. STATE               ATOMIC MASS H298-H0    S298    !
$
 ELEMENT VA   VACUUM                      0.0          0.0      0.0    ! 
 ELEMENT BE   HCP_A3                      9.01218   1950.0      9.50   ! 
 ELEMENT SI   DIAMOND_A4                 28.0855    3217.      18.81   ! 
$ ------------------------------------------------------------------------------
$ Phase definitions
$
 PHASE LIQUID:L % 1 1 !
 CONST LIQUID:L : BE SI : !
$
$ Fcc (cF4, Fm-3m) and MeX (cF8, Fm-3m)
$
 PHASE FCC_A1 %A 2 1 1 !
 CONST FCC_A1 : BE SI : VA : !
$
$ Bcc (cI2, Im-3m)
$
 PHASE BCC_A2 %B 2 1 3 !
 CONST BCC_A2 : BE% SI : VA : !
$
$ Hcp (hP2, P6_3/mmc) and Me2X (NiAs-type, hP4, P6_3/mmc, B8_1)
$
 PHASE HCP_A3 %A 2 1 0.5 !
 CONST HCP_A3 : BE% SI : VA : !
$
$ Prototype C (cF8, Fd-3m)
$
 PHASE DIAMOND_A4 % 1 1 !
 CONST DIAMOND_A4 : SI : !
$ ------------------------------------------------------------------------------
$ Defaults
$
 DEFINE-SYSTEM-DEFAULT ELEMENT 2 !
 DEFAULT-COM DEFINE_SYSTEM_ELEMENT VA !
 TYPE-DEF % SEQ * !
 TYPE-DEF A GES AMEND_PHASE_DESCRIPTION @ MAGNETIC -3 0.28 !
 TYPE-DEF B GES AMEND_PHASE_DESCRIPTION @ MAGNETIC -1 0.4 !
 FUNCTION ZERO      298.15  0;                                         6000 N !
 FUNCTION UN_ASS    298.15  0;                                         6000 N !
 FUNCTION R         298.15  +8.31451;                                  6000 N !
$ ------------------------------------------------------------------------------
$ Element data
$ ------------------------------------------------------------------------------
$ Be
$
 PAR  G(HCP_A3,BE:VA),,                 +GHSERBE;                3000 N 91Din !
 PAR  G(BCC_A2,BE:VA),,                 +GBCCBE;                 3000 N 91Din !
 PAR  G(FCC_A1,BE:VA),,                 +GHSERBE+6349-1.085*T;   3000 N 91Din !
 PAR  G(LIQUID,BE),,                    +GLIQBE;                 3000 N 91Din !
$
 FUNCTION GHSERBE   298.15  -8553.651+137.560219*T-21.204*T*LN(T)
       -0.00284715*T**2-1.60413E-07*T**3+293690*T**(-1);
      1527.00  Y  -121305.858+772.405844*T-103.9843*T*LN(T)
       +0.021078651*T**2-1.119065E-06*T**3+27251743*T**(-1);
      3000.00  N !
 FUNCTION GBCCBE    298.15  -1076.057+109.411712*T-17.1727841*T*LN(T)
       -0.008672487*T**2+9.61427E-07*T**3+242309*T**(-1);
      1527.00  Y  -6970.378+196.411689*T-30*T*LN(T);
      1560.00  Y  -2609.973+178.131722*T-27.7823769*T*LN(T)
       -1.03629E-04*T**2-5.9331E-08*T**3-1250847*T**(-1);
      3000.00  N !
 FUNCTION GLIQBE    298.15  +7511.838+120.362788*T-20.0497038*T*LN(T)
       -0.004821347*T**2+4.15958E-07*T**3+281044*T**(-1);
      1560.00  Y  +5364.713+156.961141*T-25.486*T*LN(T)
       -0.0010572*T**2-1.117E-09*T**3+15920*T**(-1);
      3000.00  N !
$ ------------------------------------------------------------------------------
$ Si
$
 PAR  G(DIAMOND_A4,SI),,                +GHSERSI;                3600 N 91Din !
 PAR  G(FCC_A1,SI:VA),,                 +GHSERSI+51000-21.8*T;   3600 N 91Din !
 PAR  G(BCC_A2,SI:VA),,                 +GHSERSI+47000-22.5*T;   3600 N 91Din !
 PAR  G(HCP_A3,SI:VA),,                 +GHSERSI+49200-20.8*T;   3600 N 91Din !
$PAR  G(CBCC_A12,SI:VA),,               +GHSERSI+50208-20.377*T; 3600 N 91Din !
$PAR  G(CUB_A13,SI:VA),,                +GHSERSI+47279-20.377*T; 3600 N 91Din !
 PAR  G(LIQUID,SI),,                    +GLIQSI;                 3600 N 91Din !
$
 FUNCTION GHSERSI   298.15  -8162.609+137.236859*T-22.8317533*T*LN(T)
       -0.001912904*T**2-3.552E-09*T**3+176667*T**(-1);
      1687.00  Y  -9457.642+167.281367*T-27.196*T*LN(T)-4.20369E+30*T**(-9);
      3600.00  N !
 FUNCTION GLIQSI    298.15  +50696.36-30.099439*T+GHSERSI+2.09307E-21*T**7;
      1687.00  Y  +40370.523+137.722298*T-27.196*T*LN(T);
      3600.00  N !
 FUNCTION GBCCSI    298.15  +GHSERSI+47000-22.5*T;               3600 N 91Din !
$ ------------------------------------------------------------------------------
$ Binary system
$
$ Z. Pan, Y. Du, B. Huang, Z. Metallkd., 96, 1301-7(2005).
$
$ Checked against paper. Checked at 6000 K.
$
$ There is a huge inverse miscibility gap with a minimum at 2833 K
$ and x(Si)=0.29.
$
 PAR  L(LIQUID,BE,SI;0),,               -28151.67+27.75*T;,,          N 05Pan !
 PAR  L(LIQUID,BE,SI;1),,               +4949.17815;,,                N 05Pan !
 PAR  L(LIQUID,BE,SI;2),,               +8455.14059;,,                N 05Pan !
$
 PAR  L(BCC_A2,BE,SI:VA;0),,            +60000;,,                     N 05Pan !
 PAR  L(HCP_A3,BE,SI:VA;0),,            +60000;,,                     N 05Pan !
$
$ Metastable
$
 PAR  L(FCC_A1,BE,SI:VA;0),,            +60000;,,                     N Same !
$ ------------------------------------------------------------------------------
$
$
 LIST-OF-REFERENCE
 NUMBER  SOURCE
  Null   'Unknown source'
  Same   'Same or similar interaction as in the corresponding stable phase'
  REFLAV 'Laves phase convention: G(LAVES,X:X)=+3*GHSERXX+15000'
  91Din  'A.T. Dinsdale, Calphad, 15, 317-425(1991).'
  05Pan  'Z. Pan, Y. Du, B. Huang, Z. Metallkd., 96, 1301-7(2005); Be-Si'
!

File: data/databases/sgte-binary/BeSi-21Liu.tdb
$
$ Database for Be-Si from K. Liu et al. 2021.
$
$ K. Liu, P. Wang, X. Huang, H. Yang, Y. Du,
$ J. Phase Equilib. Diffus., 42, 515-23(2021).
$
$ Dataset created 2021.11.14 by Bengt Hallstedt.
$
$ ------------------------------------------------------------------------------
 TEMP-LIM 298.15 6000.00 !
$
$ELEMENT NAME  REF. STATE               ATOMIC MASS H298-H0    S298    !
$
 ELEMENT VA   VACUUM                      0.0          0.0      0.0    ! 
 ELEMENT BE   HCP_A3                      9.01218   1950.0      9.50   ! 
 ELEMENT SI   DIAMOND_A4                 28.0855    3217.      18.81   ! 
$ ------------------------------------------------------------------------------
$ Phase definitions
$
 PHASE LIQUID:L % 1 1 !
 CONST LIQUID:L : BE SI : !
$
$ Fcc (cF4, Fm-3m) and MeX (cF8, Fm-3m)
$
 PHASE FCC_A1 %A 2 1 1 !
 CONST FCC_A1 : BE SI : VA : !
$
$ Bcc (cI2, Im-3m)
$
 PHASE BCC_A2 %B 2 1 3 !
 CONST BCC_A2 : BE% SI : VA : !
$
$ Hcp (hP2, P6_3/mmc) and Me2X (NiAs-type, hP4, P6_3/mmc, B8_1)
$
 PHASE HCP_A3 %A 2 1 0.5 !
 CONST HCP_A3 : BE% SI : VA : !
$
$ Prototype C (cF8, Fd-3m)
$
 PHASE DIAMOND_A4 % 1 1 !
 CONST DIAMOND_A4 : SI : !
$ ------------------------------------------------------------------------------
$ Defaults
$
 DEFINE-SYSTEM-DEFAULT ELEMENT 2 !
 DEFAULT-COM DEFINE_SYSTEM_ELEMENT VA !
 TYPE-DEF % SEQ * !
 TYPE-DEF A GES AMEND_PHASE_DESCRIPTION @ MAGNETIC -3 0.28 !
 TYPE-DEF B GES AMEND_PHASE_DESCRIPTION @ MAGNETIC -1 0.4 !
 FUNCTION ZERO      298.15  0;                                         6000 N !
 FUNCTION UN_ASS    298.15  0;                                         6000 N !
 FUNCTION R         298.15  +8.31451;                                  6000 N !
$ ------------------------------------------------------------------------------
$ Element data
$ ------------------------------------------------------------------------------
$ Be
$
 PAR  G(HCP_A3,BE:VA),,                 +GHSERBE;                3000 N 91Din !
 PAR  G(BCC_A2,BE:VA),,                 +GBCCBE;                 3000 N 91Din !
 PAR  G(FCC_A1,BE:VA),,                 +GHSERBE+6349-1.085*T;   3000 N 91Din !
 PAR  G(LIQUID,BE),,                    +GLIQBE;                 3000 N 91Din !
$
 FUNCTION GHSERBE   298.15  -8553.651+137.560219*T-21.204*T*LN(T)
       -0.00284715*T**2-1.60413E-07*T**3+293690*T**(-1);
      1527.00  Y  -121305.858+772.405844*T-103.9843*T*LN(T)
       +0.021078651*T**2-1.119065E-06*T**3+27251743*T**(-1);
      3000.00  N !
 FUNCTION GBCCBE    298.15  -1076.057+109.411712*T-17.1727841*T*LN(T)
       -0.008672487*T**2+9.61427E-07*T**3+242309*T**(-1);
      1527.00  Y  -6970.378+196.411689*T-30*T*LN(T);
      1560.00  Y  -2609.973+178.131722*T-27.7823769*T*LN(T)
       -1.03629E-04*T**2-5.9331E-08*T**3-1250847*T**(-1);
      3000.00  N !
 FUNCTION GLIQBE    298.15  +7511.838+120.362788*T-20.0497038*T*LN(T)
       -0.004821347*T**2+4.15958E-07*T**3+281044*T**(-1);
      1560.00  Y  +5364.713+156.961141*T-25.486*T*LN(T)
       -0.0010572*T**2-1.117E-09*T**3+15920*T**(-1);
      3000.00  N !
$ ------------------------------------------------------------------------------
$ Si
$
 PAR  G(DIAMOND_A4,SI),,                +GHSERSI;                3600 N 91Din !
 PAR  G(FCC_A1,SI:VA),,                 +GHSERSI+51000-21.8*T;   3600 N 91Din !
 PAR  G(BCC_A2,SI:VA),,                 +GHSERSI+47000-22.5*T;   3600 N 91Din !
 PAR  G(HCP_A3,SI:VA),,                 +GHSERSI+49200-20.8*T;   3600 N 91Din !
$PAR  G(CBCC_A12,SI:VA),,               +GHSERSI+50208-20.377*T; 3600 N 91Din !
$PAR  G(CUB_A13,SI:VA),,                +GHSERSI+47279-20.377*T; 3600 N 91Din !
 PAR  G(LIQUID,SI),,                    +GLIQSI;                 3600 N 91Din !
$
 FUNCTION GHSERSI   298.15  -8162.609+137.236859*T-22.8317533*T*LN(T)
       -0.001912904*T**2-3.552E-09*T**3+176667*T**(-1);
      1687.00  Y  -9457.642+167.281367*T-27.196*T*LN(T)-4.20369E+30*T**(-9);
      3600.00  N !
 FUNCTION GLIQSI    298.15  +50696.36-30.099439*T+GHSERSI+2.09307E-21*T**7;
      1687.00  Y  +40370.523+137.722298*T-27.196*T*LN(T);
      3600.00  N !
 FUNCTION GBCCSI    298.15  +GHSERSI+47000-22.5*T;               3600 N 91Din !
$ ------------------------------------------------------------------------------
$ Binary system
$
$ K. Liu, P. Wang, X. Huang, H. Yang, Y. Du,
$ J. Phase Equilib. Diffus., 42, 515-23(2021).
$
$ Checked against paper. Checked at 6000 K.
$
 PAR  L(LIQUID,BE,SI;0),,               -17043.579+19.7356*T;,,       N 21Liu !
 PAR  L(LIQUID,BE,SI;1),,               +4349.615;,,                  N 21Liu !
 PAR  L(LIQUID,BE,SI;2),,               +8544.5477;,,                 N 21Liu !
$
 PAR  L(BCC_A2,BE,SI:VA;0),,            +60000;,,                     N 05Pan !
 PAR  L(HCP_A3,BE,SI:VA;0),,            +60000;,,                     N 05Pan !
$
$ Metastable
$
 PAR  L(FCC_A1,BE,SI:VA;0),,            +60000;,,                     N Same !
$ ------------------------------------------------------------------------------
$
$
 LIST-OF-REFERENCE
 NUMBER  SOURCE
  Null   'Unknown source'
  Same   'Same or similar interaction as in the corresponding stable phase'
  REFLAV 'Laves phase convention: G(LAVES,X:X)=+3*GHSERXX+15000'
  91Din  'A.T. Dinsdale, Calphad, 15, 317-425(1991).'
  05Pan  'Z. Pan, Y. Du, B. Huang, Z. Metallkd., 96, 1301-7(2005); Be-Si'
  21Liu  'K. Liu, P. Wang, X. Huang, H. Yang, Y. Du,
          J. Phase Equilib. Diffus., 42, 515-23(2021); Be-Si'
!

File: data/databases/sgte-binary/BeTi-06Tok.tdb
$
$ Database for Be-Ti from T. Tokunaga et al. 2006.
$
$ T. Tokunaga, H. Ohtani, M.Hasebe, J. Phase Equilib. Diffus., 27, 83-91(2006).
$
$ Dataset created 2018.04.02 by Bengt Hallstedt.
$ 2020.12.22: Modified for use with GES6.
$
$ Including metastable B2 ordering of the bcc phase.
$
$ ------------------------------------------------------------------------------
 TEMP-LIM 298.15 6000.00 !
$
$ELEMENT NAME  REF. STATE               ATOMIC MASS H298-H0    S298    !
$
 ELEMENT VA   VACUUM                      0.0          0.0      0.0    ! 
 ELEMENT BE   HCP_A3                      9.01218   1950.0      9.50   ! 
 ELEMENT TI   HCP_A3                     47.88      4824.      30.72   ! 
$ ------------------------------------------------------------------------------
$ Phase definitions
$
 PHASE LIQUID:L % 1 1 !
 CONST LIQUID:L : BE TI : !
$
$ Fcc (cF4, Fm-3m) and MeX (cF8, Fm-3m)
$
 PHASE FCC_A1 %A 2 1 1 !
 CONST FCC_A1 : BE TI : VA : !
$
$ Bcc (cI2, Im-3m)
$
$PHASE BCC_A2 %B 2 1 3 !
$CONST BCC_A2 : BE% TI% : VA : !
$
$ Prototype CsCl (cP2, Pm-3m)
$ also bcc (cI2, Im-3m)
$
 PHASE BCC_B2 %B 3 0.5 0.5 3 !
 CONST BCC_B2 : BE% TI : BE TI% : VA : !
$
$ Hcp (hP2, P6_3/mmc) and Me2X (NiAs-type, hP4, P6_3/mmc, B8_1)
$
 PHASE HCP_A3 %A 2 1 0.5 !
 CONST HCP_A3 : BE% TI% : VA : !
$
$ Prototype Mn12Th (tI26, I4/mmm)
$
 PHASE BE12TI_D2B % 2 12 1 !
 CONST BE12TI_D2B : BE : TI : !
$
$ unknown structure
$
 PHASE BE10TI % 2 10 1 !
 CONST BE10TI : BE : TI : !
$
$ Prototype Th2Zn17 (hR19, R-3m), alpha
$ Prototype Ni17Th2 (hP38, P6_3/mmc), beta
$
 PHASE BE17TI2 % 2 17 2 !
 CONST BE17TI2 : BE : TI : !
$
$ unknown structure
$
 PHASE BE13TI2 % 2 13 2 !
 CONST BE13TI2 : BE : TI : !
$
$ Prototype Ni3Pu (hR12, R-3m)
$
 PHASE BE3TI % 2 3 1 !
 CONST BE3TI : BE : TI : !
$
$ Prototype Cu2Mg (cF24, Fd-3m)
$
 PHASE BE2TI_C15 % 2 2 1 !
 CONST BE2TI_C15 : BE : TI : !
$
$ unknown structure
$
 PHASE BE5TI4 % 2 5 4 !
 CONST BE5TI4 : BE : TI : !
$ ------------------------------------------------------------------------------
$ Defaults
$
 DEFINE-SYSTEM-DEFAULT ELEMENT 2 !
 DEFAULT-COM DEFINE_SYSTEM_ELEMENT VA !
 TYPE-DEF % SEQ * !
 TYPE-DEF A GES AMEND_PHASE_DESCRIPTION @ MAGNETIC -3 0.28 !
 TYPE-DEF B GES AMEND_PHASE_DESCRIPTION @ MAGNETIC -1 0.4 !
 FUNCTION ZERO      298.15  0;                                         6000 N !
 FUNCTION UN_ASS    298.15  0;                                         6000 N !
 FUNCTION R         298.15  +8.31451;                                  6000 N !
$ ------------------------------------------------------------------------------
$ Element data
$ ------------------------------------------------------------------------------
$ Be
$
 PAR  G(HCP_A3,BE:VA),,                 +GHSERBE;                3000 N 91Din !
 PAR  G(BCC_A2,BE:VA),,                 +GBCCBE;                 3000 N 91Din !
 PAR  G(FCC_A1,BE:VA),,                 +GHSERBE+6349-1.085*T;   3000 N 91Din !
 PAR  G(LIQUID,BE),,                    +GLIQBE;                 3000 N 91Din !
$
 PAR  G(BCC_B2,BE:BE:VA),,              +GBCCBE;                 3000 N 91Din !
$
 FUNCTION GHSERBE   298.15  -8553.651+137.560219*T-21.204*T*LN(T)
       -0.00284715*T**2-1.60413E-07*T**3+293690*T**(-1);
      1527.00  Y  -121305.858+772.405844*T-103.9843*T*LN(T)
       +0.021078651*T**2-1.119065E-06*T**3+27251743*T**(-1);
      3000.00  N !
 FUNCTION GBCCBE    298.15  -1076.057+109.411712*T-17.1727841*T*LN(T)
       -0.008672487*T**2+9.61427E-07*T**3+242309*T**(-1);
      1527.00  Y  -6970.378+196.411689*T-30*T*LN(T);
      1560.00  Y  -2609.973+178.131722*T-27.7823769*T*LN(T)
       -1.03629E-04*T**2-5.9331E-08*T**3-1250847*T**(-1);
      3000.00  N !
 FUNCTION GLIQBE    298.15  +7511.838+120.362788*T-20.0497038*T*LN(T)
       -0.004821347*T**2+4.15958E-07*T**3+281044*T**(-1);
      1560.00  Y  +5364.713+156.961141*T-25.486*T*LN(T)
       -0.0010572*T**2-1.117E-09*T**3+15920*T**(-1);
      3000.00  N !
$ ------------------------------------------------------------------------------
$ Ti
$
$ BCT_A5 added in unary 3.0
$
 PAR  G(HCP_A3,TI:VA),,                 +GHSERTI;                4000 N 91Din !
 PAR  G(BCC_A2,TI:VA),,                 +GBCCTI;                 4000 N 91Din !
 PAR  G(FCC_A1,TI:VA),,                 +GHSERTI+6000-0.1*T;     4000 N 91Din !
$PAR  G(CBCC_A12,TI:VA),,               +GHSERTI+4602.2;         4000 N 91Din !
$PAR  G(CUB_A13,TI:VA),,                +GHSERTI+7531.2;         4000 N 91Din !
$PAR  G(DIAMOND_A4,TI),,                +GHSERTI+25000;          4000 N 91Din !
$PAR  G(BCT_A5,TI),,                    +GHSERTI+4602.2;         3000 N SGCOST !
 PAR  G(LIQUID,TI),,                    +GLIQTI;                 4000 N 91Din !
$
 PAR  G(BCC_B2,TI:TI:VA),,              +GBCCTI;                 4000 N 91Din !
$
 FUNCTION GHSERTI   298.15  -8059.921+133.615208*T-23.9933*T*LN(T)
       -0.004777975*T**2+1.06716E-07*T**3+72636*T**(-1);
       900.00  Y  -7811.815+132.988068*T-23.9887*T*LN(T)
       -0.0042033*T**2-9.0876E-08*T**3+42680*T**(-1);
      1155.00  Y  +908.837+66.976538*T-14.9466*T*LN(T)
       -0.0081465*T**2+2.02715E-07*T**3-1477660*T**(-1);
      1941.00  Y  -124526.786+638.806871*T-87.2182461*T*LN(T)
       +0.008204849*T**2-3.04747E-07*T**3+36699805*T**(-1);
      4000.00  N !
 FUNCTION GBCCTI    298.15  -1272.064+134.71418*T-25.5768*T*LN(T)
       -6.63845E-04*T**2-2.78803E-07*T**3+7208*T**(-1);
      1155.00  Y  +6667.385+105.366379*T-22.3771*T*LN(T)
       +0.00121707*T**2-8.4534E-07*T**3-2002750*T**(-1);
      1941.00  Y  +26483.26-182.426471*T+19.0900905*T*LN(T)
       -0.02200832*T**2+1.228863E-06*T**3+1400501*T**(-1);
      4000.00  N !
 FUNCTION GLIQTI    298.15  +12194.415-6.980938*T+GHSERTI;
      1300.00  Y  +369519.198-2554.0225*T+342.059267*T*LN(T)
       -0.163409355*T**2+1.2457117E-05*T**3-67034516*T**(-1);
      1941.00  Y  -19887.066+298.7367*T-46.29*T*LN(T);
      4000.00  N !
$ ------------------------------------------------------------------------------
$ Binary system
$
$ T. Tokunaga, H. Ohtani, M.Hasebe, J. Phase Equilib. Diffus., 27, 83-91(2006).
$
$ Checked against paper. Checked at 6000 K.
$
$ Including metastable B2 ordering of the bcc phase.
$
 PAR  L(LIQUID,BE,TI;0),,               -65086.12+12.07518*T;,,       N 06Tok !
 PAR  L(LIQUID,BE,TI;1),,               -23038.84;,,                  N 06Tok !
$
 PAR  G(BCC_B2,BE:TI:VA),,              +0.5*GBCCBE+0.5*GBCCTI
             -26975.75+6.63472*T;,,                                   N 06Tok !
 PAR  G(BCC_B2,TI:BE:VA),,              +0.5*GBCCBE+0.5*GBCCTI
             -26975.75+6.63472*T;,,                                   N 06Tok !
 PAR  L(BCC_B2,BE,TI:BE:VA;0),,         -1000-4*T;,,                  N 06Tok !
 PAR  L(BCC_B2,BE:BE,TI:VA;0),,         -1000-4*T;,,                  N 06Tok !
 PAR  L(BCC_B2,BE,TI:TI:VA;0),,         +15000;,,                     N 06Tok !
 PAR  L(BCC_B2,TI:BE,TI:VA;0),,         +15000;,,                     N 06Tok !
$
 PAR  L(HCP_A3,BE,TI:VA;0),,            +20000;,,                     N 06Tok !
$
 PAR  G(BE12TI_D2B,BE:TI),,             +12*GHSERBE+GHSERTI
             -217142.84+35.07137*T;,,                                 N 06Tok !
 PAR  G(BE10TI,BE:TI),,                 +10*GHSERBE+GHSERTI
             -192214.22+25.12979*T;,,                                 N 06Tok !
 PAR  G(BE17TI2,BE:TI),,                +17*GHSERBE+2*GHSERTI
             -347203.54+37.43699*T;,,                                 N 06Tok !
 PAR  G(BE13TI2,BE:TI),,                +13*GHSERBE+2*GHSERTI
             -300774.29+33.62421*T;,,                                 N 06Tok !
 PAR  G(BE3TI,BE:TI),,                  +3*GHSERBE+GHSERTI
             -88071.56+5.04869*T;,,                                   N 06Tok !
 PAR  G(BE2TI_C15,BE:TI),,              +2*GHSERBE+GHSERTI
             -71410.16+5.74848*T;,,                                   N 06Tok !
 PAR  G(BE5TI4,BE:TI),,                 +5*GHSERBE+4*GHSERTI
             -241192.35+44.63426*T;,,                                 N 06Tok !
$
$ Metastable
$
 PAR  L(FCC_A1,BE,TI:VA;0),,            +20000;,,                     N Same !
$ ------------------------------------------------------------------------------
$
$
 LIST-OF-REFERENCE
 NUMBER  SOURCE
  Null   'Unknown source'
  Same   'Same or similar interaction as in the corresponding stable phase'
  REFLAV 'Laves phase convention: G(LAVES,X:X)=+3*GHSERXX+15000'
  SGCOST 'COST 507 database, SGTE unary database V.3.0, 1996; Al, B, Nd, Ti, Zn'
  91Din  'A.T. Dinsdale, Calphad, 15, 317-425(1991).'
  06Tok  'T. Tokunaga, H. Ohtani, M.Hasebe,
          J. Phase Equilib. Diffus., 27, 83-91(2006); Be-Ti'
!

File: data/databases/sgte-binary/BeV-06Nis.tdb
$
$ Database for Be-V from M. Nishimura et al. 2006.
$
$ M. Nishimura, T. Tokunaga, H. Ohtani, M.Hasebe,
$ J. Japan Inst. Met., 70, 122-25(2006).
$
$ Dataset created 2018.04.02 by Bengt Hallstedt.
$ 2020.12.22: Modified for use with GES6.
$
$ ------------------------------------------------------------------------------
 TEMP-LIM 298.15 6000.00 !
$
$ELEMENT NAME  REF. STATE               ATOMIC MASS H298-H0    S298    !
$
 ELEMENT VA   VACUUM                      0.0          0.0      0.0    ! 
 ELEMENT BE   HCP_A3                      9.01218   1950.0      9.50   ! 
 ELEMENT V    BCC_A2                     50.9415    4507.0     30.89   ! 
$ ------------------------------------------------------------------------------
$ Phase definitions
$
 PHASE LIQUID:L % 1 1 !
 CONST LIQUID:L : BE V : !
$
$ Fcc (cF4, Fm-3m) and MeX (cF8, Fm-3m)
$
 PHASE FCC_A1 %A 2 1 1 !
 CONST FCC_A1 : BE V : VA : !
$
$ Bcc (cI2, Im-3m)
$
 PHASE BCC_A2 %B 2 1 3 !
 CONST BCC_A2 : BE% V% : VA : !
$
$ Hcp (hP2, P6_3/mmc) and Me2X (NiAs-type, hP4, P6_3/mmc, B8_1)
$
 PHASE HCP_A3 %A 2 1 0.5 !
 CONST HCP_A3 : BE% V : VA : !
$
$ Prototype Mn12Th (tI26, I4/mmm)
$
 PHASE BE12V_D2B % 2 12 1 !
 CONST BE12V_D2B : BE : V : !
$
$ unknown structure
$
 PHASE BE17V2 % 2 17 2 !
 CONST BE17V2 : BE : V : !
$
$ Prototype MgZn2 (hP12, P6_3/mmc)
$
 PHASE BE2V_C14 % 2 2 1 !
 CONST BE2V_C14 : BE : V : !
$ ------------------------------------------------------------------------------
$ Defaults
$
 DEFINE-SYSTEM-DEFAULT ELEMENT 2 !
 DEFAULT-COM DEFINE_SYSTEM_ELEMENT VA !
 TYPE-DEF % SEQ * !
 TYPE-DEF A GES AMEND_PHASE_DESCRIPTION @ MAGNETIC -3 0.28 !
 TYPE-DEF B GES AMEND_PHASE_DESCRIPTION @ MAGNETIC -1 0.4 !
 FUNCTION ZERO      298.15  0;                                         6000 N !
 FUNCTION UN_ASS    298.15  0;                                         6000 N !
 FUNCTION R         298.15  +8.31451;                                  6000 N !
$ ------------------------------------------------------------------------------
$ Element data
$ ------------------------------------------------------------------------------
$ Be
$
 PAR  G(HCP_A3,BE:VA),,                 +GHSERBE;                3000 N 91Din !
 PAR  G(BCC_A2,BE:VA),,                 +GBCCBE;                 3000 N 91Din !
 PAR  G(FCC_A1,BE:VA),,                 +GHSERBE+6349-1.085*T;   3000 N 91Din !
 PAR  G(LIQUID,BE),,                    +GLIQBE;                 3000 N 91Din !
$
 FUNCTION GHSERBE   298.15  -8553.651+137.560219*T-21.204*T*LN(T)
       -0.00284715*T**2-1.60413E-07*T**3+293690*T**(-1);
      1527.00  Y  -121305.858+772.405844*T-103.9843*T*LN(T)
       +0.021078651*T**2-1.119065E-06*T**3+27251743*T**(-1);
      3000.00  N !
 FUNCTION GBCCBE    298.15  -1076.057+109.411712*T-17.1727841*T*LN(T)
       -0.008672487*T**2+9.61427E-07*T**3+242309*T**(-1);
      1527.00  Y  -6970.378+196.411689*T-30*T*LN(T);
      1560.00  Y  -2609.973+178.131722*T-27.7823769*T*LN(T)
       -1.03629E-04*T**2-5.9331E-08*T**3-1250847*T**(-1);
      3000.00  N !
 FUNCTION GLIQBE    298.15  +7511.838+120.362788*T-20.0497038*T*LN(T)
       -0.004821347*T**2+4.15958E-07*T**3+281044*T**(-1);
      1560.00  Y  +5364.713+156.961141*T-25.486*T*LN(T)
       -0.0010572*T**2-1.117E-09*T**3+15920*T**(-1);
      3000.00  N !
$ ------------------------------------------------------------------------------
$ V
$
 PAR  G(BCC_A2,V:VA),,                  +GHSERVV;                4000 N 91Din !
 PAR  G(FCC_A1,V:VA),,                  +GHSERVV+7500+1.7*T;     4000 N 91Din !
 PAR  G(HCP_A3,V:VA),,                  +GHSERVV+4000+2.4*T;     4000 N 91Din !
$PAR  G(CBCC_A12,V:VA),,                +GHSERVV+9000;           4000 N 91Din !
$PAR  G(CUB_A13,V:VA),,                 +GHSERVV+10000;          4000 N 91Din !
 PAR  G(LIQUID,V),,                     +GLIQVV;                 4000 N 91Din !
$
 FUNCTION GHSERVV   298.15  -7930.43+133.346053*T-24.134*T*LN(T)
       -0.003098*T**2+1.2175E-07*T**3+69460*T**(-1);
       790.00  Y  -7967.842+143.291093*T-25.9*T*LN(T)
       +6.25E-05*T**2-6.8E-07*T**3;
      2183.00  Y  -41689.864+321.140783*T-47.43*T*LN(T)+6.44389E+31*T**(-9);
      4000.00  N !
 FUNCTION GLIQVV    298.15  +20764.117-9.455552*T+GHSERVV-5.19136E-22*T**7;
      2183.00  Y  -19617.51+311.055983*T-47.43*T*LN(T);
      4000.00  N !
$ ------------------------------------------------------------------------------
$ Binary system
$
$ M. Nishimura, T. Tokunaga, H. Ohtani, M.Hasebe,
$ J. Japan Inst. Met., 70, 122-25(2006).
$
$ Checked against paper. Checked at 6000 K.
$
 PAR  L(LIQUID,BE,V;0),,                -32500;,,                     N 06Nis !
 PAR  L(LIQUID,BE,V;1),,                -41840;,,                     N 06Nis !
$
 PAR  L(BCC_A2,BE,V:VA;0),,             -52300+14.88*T;,,             N 06Nis !
 PAR  L(BCC_A2,BE,V:VA;1),,             -29500;,,                     N 06Nis !
 PAR  L(BCC_A2,BE,V:VA;2),,             +43650-7.24*T;,,              N 06Nis !
$
 PAR  L(HCP_A3,BE,V:VA;0),,             +UN_ASS;,,                    N !
$
 PAR  G(BE12V_D2B,BE:V),,               +12*GHSERBE+GHSERVV
             -129584-17.68*T;,,                                       N 06Nis !
 PAR  G(BE17V2,BE:V),,                  +17*GHSERBE+2*GHSERVV
             -258400;,,                                               N 06Nis !
 PAR  G(BE2V_C14,BE:V),,                +2*GHSERBE+GHSERVV
             -78000+0.51*T;,,                                         N 06Nis !
$ ------------------------------------------------------------------------------
$
$
 LIST-OF-REFERENCE
 NUMBER  SOURCE
  Null   'Unknown source'
  Same   'Same or similar interaction as in the corresponding stable phase'
  REFLAV 'Laves phase convention: G(LAVES,X:X)=+3*GHSERXX+15000'
  91Din  'A.T. Dinsdale, Calphad, 15, 317-425(1991).'
  06Nis  'M. Nishimura, T. Tokunaga, H. Ohtani, M.Hasebe,
          J. Japan Inst. Met., 70, 122-25(2006); Be-V'
!

File: data/databases/sgte-binary/BeZr-06Tok.tdb
$
$ Database for Be-Zr from T. Tokunaga et al. 2006.
$
$ T. Tokunaga, H. Ohtani, M.Hasebe, Calphad, 30, 201-8(2006).
$
$ Dataset created 2018.04.02 by Bengt Hallstedt.
$ 2020.12.22: Modified for use with GES6.
$
$ Including metastable B2 ordering of the bcc phase.
$
$ ------------------------------------------------------------------------------
 TEMP-LIM 298.15 6000.00 !
$
$ELEMENT NAME  REF. STATE               ATOMIC MASS H298-H0    S298    !
$
 ELEMENT VA   VACUUM                      0.0          0.0      0.0    ! 
 ELEMENT BE   HCP_A3                      9.01218   1950.0      9.50   ! 
 ELEMENT ZR   HCP_A3                     91.22      5566.27    39.1809 ! 
$ ------------------------------------------------------------------------------
$ Phase definitions
$
 PHASE LIQUID:L % 1 1 !
 CONST LIQUID:L : BE ZR : !
$
$ Fcc (cF4, Fm-3m) and MeX (cF8, Fm-3m)
$
 PHASE FCC_A1 %A 2 1 1 !
 CONST FCC_A1 : BE ZR : VA : !
$
$ Bcc (cI2, Im-3m)
$
$PHASE BCC_A2 %B 2 1 3 !
$CONST BCC_A2 : BE% ZR% : VA : !
$
$ Prototype CsCl (cP2, Pm-3m)
$ also bcc (cI2, Im-3m)
$
 PHASE BCC_B2 %B 3 0.5 0.5 3 !
 CONST BCC_B2 : BE% ZR : BE ZR% : VA : !
$
$ Hcp (hP2, P6_3/mmc) and Me2X (NiAs-type, hP4, P6_3/mmc, B8_1)
$
 PHASE HCP_A3 %A 2 1 0.5 !
 CONST HCP_A3 : BE% ZR% : VA : !
$
$ Prototype NaZn13 (cF112, Fm-3c)
$
 PHASE BE13ZR_D23 % 2 13 1 !
 CONST BE13ZR_D23 : BE : ZR : !
$
$ Prototype Th2Zn17 (hR19, R-3m)
$
 PHASE BE17ZR2 % 2 17 2 !
 CONST BE17ZR2 : BE : ZR : !
$
$ Prototype CaCu5 (hP6, P6/mmm)
$
 PHASE BE5ZR_D2D % 2 5 1 !
 CONST BE5ZR_D2D : BE : ZR : !
$
$ Prototype AlB2 (hP3, P6/mmm)
$
 PHASE BE2ZR_C32 % 2 2 1 !
 CONST BE2ZR_C32 : BE : ZR : !
$ ------------------------------------------------------------------------------
$ Defaults
$
 DEFINE-SYSTEM-DEFAULT ELEMENT 2 !
 DEFAULT-COM DEFINE_SYSTEM_ELEMENT VA !
 TYPE-DEF % SEQ * !
 TYPE-DEF A GES AMEND_PHASE_DESCRIPTION @ MAGNETIC -3 0.28 !
 TYPE-DEF B GES AMEND_PHASE_DESCRIPTION @ MAGNETIC -1 0.4 !
 FUNCTION ZERO      298.15  0;                                         6000 N !
 FUNCTION UN_ASS    298.15  0;                                         6000 N !
 FUNCTION R         298.15  +8.31451;                                  6000 N !
$ ------------------------------------------------------------------------------
$ Element data
$ ------------------------------------------------------------------------------
$ Be
$
 PAR  G(HCP_A3,BE:VA),,                 +GHSERBE;                3000 N 91Din !
$PAR  G(BCC_A2,BE:VA),,                 +GBCCBE;                 3000 N 91Din !
 PAR  G(FCC_A1,BE:VA),,                 +GHSERBE+6349-1.085*T;   3000 N 91Din !
 PAR  G(LIQUID,BE),,                    +GLIQBE;                 3000 N 91Din !
$
 PAR  G(BCC_B2,BE:BE:VA),,              +GBCCBE;                 3000 N 91Din !
$
 FUNCTION GHSERBE   298.15  -8553.651+137.560219*T-21.204*T*LN(T)
       -0.00284715*T**2-1.60413E-07*T**3+293690*T**(-1);
      1527.00  Y  -121305.858+772.405844*T-103.9843*T*LN(T)
       +0.021078651*T**2-1.119065E-06*T**3+27251743*T**(-1);
      3000.00  N !
 FUNCTION GBCCBE    298.15  -1076.057+109.411712*T-17.1727841*T*LN(T)
       -0.008672487*T**2+9.61427E-07*T**3+242309*T**(-1);
      1527.00  Y  -6970.378+196.411689*T-30*T*LN(T);
      1560.00  Y  -2609.973+178.131722*T-27.7823769*T*LN(T)
       -1.03629E-04*T**2-5.9331E-08*T**3-1250847*T**(-1);
      3000.00  N !
 FUNCTION GLIQBE    298.15  +7511.838+120.362788*T-20.0497038*T*LN(T)
       -0.004821347*T**2+4.15958E-07*T**3+281044*T**(-1);
      1560.00  Y  +5364.713+156.961141*T-25.486*T*LN(T)
       -0.0010572*T**2-1.117E-09*T**3+15920*T**(-1);
      3000.00  N !
$ ------------------------------------------------------------------------------
$ Zr
$
$ CUB_A13, CBCC_A12, ORTHORHOMBIC_A20 and TETRAGONAL_U added in unary 4.1
$
 PAR  G(HCP_A3,ZR:VA)           130.00  +GHSERZR;,,                   N 91Din !
$PAR  G(BCC_A2,ZR:VA)           130.00  +GBCCZR;,,                    N 91Din !
$PAR  G(OMEGA,ZR)               130.00  +GOMEZR;,,                    N 91Din !
 PAR  G(FCC_A1,ZR:VA)           130.00  +GHSERZR+7600-0.9*T;,,        N 91Din !
$PAR  G(CBCC_A12,ZR:VA)         130.00  +GHSERZR+4602.2;,,            N 99SGUN !
$PAR  G(CUB_A13,ZR:VA)          130.00  +GHSERZR+7531.2;,,            N 99SGUN !
$PAR  G(ORTHORHOMBIC_A20,ZR)    130.00  +GBCCZR+5000;,,               N 99SGUN !
$PAR  G(TETRAGONAL_U,ZR)        130.00  +GBCCZR+5000;,,               N 99SGUN !
 PAR  G(LIQUID,ZR)              130.00  +GLIQZR;,,                    N 91Din !
$
 PAR  G(BCC_B2,ZR:ZR:VA)        130.00  +GBCCZR;,,                    N 91Din !
$
 FUNCTION GHSERZR   130.00  -7827.595+125.64905*T-24.1618*T*LN(T)
       -0.00437791*T**2+34971*T**(-1);
      2128.00  Y  -26085.921+262.724183*T-42.144*T*LN(T)-1.342896E+31*T**(-9);
      6000.00  N !
 FUNCTION GBCCZR    130.00  -525.539+124.9457*T-25.607406*T*LN(T)
       -3.40084E-04*T**2-9.729E-09*T**3+25233*T**(-1)-7.6143E-11*T**4;
      2128.00  Y  -4620.034+1.55998*T+GHSERZR+1.4103476E+32*T**(-9);
      6000.00  N !
 FUNCTION GOMEZR    130.00  -8878.082+144.432234*T-26.8556*T*LN(T)
       -0.002799446*T**2+38376*T**(-1);
      2128.00  Y  -3414.603+2.566675*T+GHSERZR+8.517346E+31*T**(-9);
      6000.00  N !
 FUNCTION GLIQZR    130.00  +18147.69-9.080812*T+GHSERZR+1.6275E-22*T**7;
      2128.00  Y  -8281.26+253.812609*T-42.144*T*LN(T);
      6000.00  N !
$ ------------------------------------------------------------------------------
$ Binary system
$
$ T. Tokunaga, H. Ohtani, M.Hasebe, Calphad, 30, 201-8(2006).
$
$ Checked against paper. Checked at 6000 K.
$
$ Including metastable B2 ordering of the bcc phase.
$
 PAR  L(LIQUID,BE,ZR;0),,               -61154.92+17.8975*T;,,        N 06Tok !
 PAR  L(LIQUID,BE,ZR;1),,               -11838.91;,,                  N 06Tok !
$
 PAR  G(BCC_B2,BE:ZR:VA),,              +0.5*GBCCBE+0.5*GBCCZR
             -21441.27+7.5501*T;,,                                    N 06Tok !
 PAR  G(BCC_B2,ZR:BE:VA),,              +0.5*GBCCBE+0.5*GBCCZR
             -21441.27+7.5501*T;,,                                    N 06Tok !
 PAR  L(BCC_B2,BE,ZR:BE:VA;0),,         +7000-4*T;,,                  N 06Tok !
 PAR  L(BCC_B2,BE:BE,ZR:VA;0),,         +7000-4*T;,,                  N 06Tok !
 PAR  L(BCC_B2,BE,ZR:ZR:VA;0),,         +17000;,,                     N 06Tok !
 PAR  L(BCC_B2,ZR:BE,ZR:VA;0),,         +17000;,,                     N 06Tok !
$
 PAR  L(HCP_A3,BE,ZR:VA;0),,            +40000;,,                     N 06Tok !
$
 PAR  G(BE13ZR_D23,BE:ZR),,             +13*GHSERBE+GHSERZR
             -278657.28+59.6806*T;,,                                  N 06Tok !
 PAR  G(BE17ZR2,BE:ZR),,                +17*GHSERBE+2*GHSERZR
             -506333.19+139.59703*T;,,                                N 06Tok !
 PAR  G(BE5ZR_D2D,BE:ZR),,              +5*GHSERBE+GHSERZR
             -161939.15+41.94103*T;,,                                 N 06Tok !
 PAR  G(BE2ZR_C32,BE:ZR),,              +2*GHSERBE+GHSERZR
             -64821.45+11.63316*T;,,                                  N 06Tok !
$
$ Metastable
$
 PAR  L(FCC_A1,BE,ZR:VA;0),,            +40000;,,                     N Same !
$ ------------------------------------------------------------------------------
$
$
 LIST-OF-REFERENCE
 NUMBER  SOURCE
  Null   'Unknown source'
  Same   'Same or similar interaction as in the corresponding stable phase'
  REFLAV 'Laves phase convention: G(LAVES,X:X)=+3*GHSERXX+15000'
  91Din  'A.T. Dinsdale, Calphad, 15, 317-425(1991).'
  99SGUN 'SGTE unary database V.4.1, 1999.'
  06Tok  'T. Tokunaga, H. Ohtani, M.Hasebe, Calphad, 30, 201-8(2006); Be-Zr'
!
