Repository: orchid-calphad/orchid-project.org

# orchid-project.org

Website and released data of **ORCHID** (Open Repository for CALPHAD Hypotheses, Intelligence, and Discovery),
served by GitHub Pages at https://orchid-project.org. Releases are archived on Zenodo (one DOI per version).

- `index.html`, `catalog/`, `best-practices.html` — static, self-contained pages (generated in the ORCHID tooling).
- `data/` — released data: catalog, redistributable TDB files, convex hulls. Licences: `data/LICENSES.md`, `data/NOTICE.md`.
- `llms.txt`, `data/croissant.json`, `CITATION.cff`, `.zenodo.json` — machine-readable metadata.

Only data with clear redistribution rights are published.

File: data/databases/sgte-binary/BeZr-85Sau.tdb
$
$ Database for Be-Zr from N. Saunders 1985.
$
$ N. Saunders, Calphad, 9, 297-309(1985).
$
$ Dataset created 2021.10.17 by Bengt Hallstedt.
$
$ Be12Zr is more correctly described as Be13Zr.
$
$ The eutectic is 10 to 20 K lower than shown in the paper.
$
$ ------------------------------------------------------------------------------
 TEMP-LIM 298.15 6000.00 !
$
$ELEMENT NAME  REF. STATE               ATOMIC MASS H298-H0    S298    !
$
 ELEMENT VA   VACUUM                      0.0          0.0      0.0    ! 
 ELEMENT BE   HCP_A3                      9.01218   1950.0      9.50   ! 
 ELEMENT ZR   HCP_A3                     91.22      5566.27    39.1809 ! 
$ ------------------------------------------------------------------------------
$ Phase definitions
$
 PHASE LIQUID:L % 1 1 !
 CONST LIQUID:L : BE ZR : !
$
$ Fcc (cF4, Fm-3m) and MeX (cF8, Fm-3m)
$
 PHASE FCC_A1 %A 2 1 1 !
 CONST FCC_A1 : BE ZR : VA : !
$
$ Bcc (cI2, Im-3m)
$
 PHASE BCC_A2 %B 2 1 3 !
 CONST BCC_A2 : BE% ZR% : VA : !
$
$ Hcp (hP2, P6_3/mmc) and Me2X (NiAs-type, hP4, P6_3/mmc, B8_1)
$
 PHASE HCP_A3 %A 2 1 0.5 !
 CONST HCP_A3 : BE% ZR% : VA : !
$
$ Prototype NaZn13 (cF112, Fm-3c)
$
 PHASE BE12ZR_D23 % 2 12 1 !
 CONST BE12ZR_D23 : BE : ZR : !
$
$ Prototype Th2Zn17 (hR19, R-3m)
$
 PHASE BE17ZR2 % 2 17 2 !
 CONST BE17ZR2 : BE : ZR : !
$
$ Prototype CaCu5 (hP6, P6/mmm)
$
 PHASE BE5ZR_D2D % 2 5 1 !
 CONST BE5ZR_D2D : BE : ZR : !
$
$ Prototype AlB2 (hP3, P6/mmm)
$
 PHASE BE2ZR_C32 % 2 2 1 !
 CONST BE2ZR_C32 : BE : ZR : !
$ ------------------------------------------------------------------------------
$ Defaults
$
 DEFINE-SYSTEM-DEFAULT ELEMENT 2 !
 DEFAULT-COM DEFINE_SYSTEM_ELEMENT VA !
 TYPE-DEF % SEQ * !
 TYPE-DEF A GES AMEND_PHASE_DESCRIPTION @ MAGNETIC -3 0.28 !
 TYPE-DEF B GES AMEND_PHASE_DESCRIPTION @ MAGNETIC -1 0.4 !
 FUNCTION ZERO      298.15  0;                                         6000 N !
 FUNCTION UN_ASS    298.15  0;                                         6000 N !
 FUNCTION R         298.15  +8.31451;                                  6000 N !
$ ------------------------------------------------------------------------------
$ Element data
$ ------------------------------------------------------------------------------
$ Be
$
 PAR  G(HCP_A3,BE:VA),,                 +GHSERBE;                3000 N 91Din !
 PAR  G(BCC_A2,BE:VA),,                 +GBCCBE;                 3000 N 91Din !
 PAR  G(FCC_A1,BE:VA),,                 +GHSERBE+6349-1.085*T;   3000 N 91Din !
 PAR  G(LIQUID,BE),,                    +GLIQBE;                 3000 N 91Din !
$
 FUNCTION GHSERBE   298.15  -8553.651+137.560219*T-21.204*T*LN(T)
       -0.00284715*T**2-1.60413E-07*T**3+293690*T**(-1);
      1527.00  Y  -121305.858+772.405844*T-103.9843*T*LN(T)
       +0.021078651*T**2-1.119065E-06*T**3+27251743*T**(-1);
      3000.00  N !
 FUNCTION GBCCBE    298.15  -1076.057+109.411712*T-17.1727841*T*LN(T)
       -0.008672487*T**2+9.61427E-07*T**3+242309*T**(-1);
      1527.00  Y  -6970.378+196.411689*T-30*T*LN(T);
      1560.00  Y  -2609.973+178.131722*T-27.7823769*T*LN(T)
       -1.03629E-04*T**2-5.9331E-08*T**3-1250847*T**(-1);
      3000.00  N !
 FUNCTION GLIQBE    298.15  +7511.838+120.362788*T-20.0497038*T*LN(T)
       -0.004821347*T**2+4.15958E-07*T**3+281044*T**(-1);
      1560.00  Y  +5364.713+156.961141*T-25.486*T*LN(T)
       -0.0010572*T**2-1.117E-09*T**3+15920*T**(-1);
      3000.00  N !
$ ------------------------------------------------------------------------------
$ Zr
$
$ CUB_A13, CBCC_A12, ORTHORHOMBIC_A20 and TETRAGONAL_U added in unary 4.1
$
 PAR  G(HCP_A3,ZR:VA)           130.00  +GHSERZR;,,                   N 91Din !
 PAR  G(BCC_A2,ZR:VA)           130.00  +GBCCZR;,,                    N 91Din !
$PAR  G(OMEGA,ZR)               130.00  +GOMEZR;,,                    N 91Din !
 PAR  G(FCC_A1,ZR:VA)           130.00  +GHSERZR+7600-0.9*T;,,        N 91Din !
$PAR  G(CBCC_A12,ZR:VA)         130.00  +GHSERZR+4602.2;,,            N 99SGUN !
$PAR  G(CUB_A13,ZR:VA)          130.00  +GHSERZR+7531.2;,,            N 99SGUN !
$PAR  G(ORTHORHOMBIC_A20,ZR)    130.00  +GBCCZR+5000;,,               N 99SGUN !
$PAR  G(TETRAGONAL_U,ZR)        130.00  +GBCCZR+5000;,,               N 99SGUN !
 PAR  G(LIQUID,ZR)              130.00  +GLIQZR;,,                    N 91Din !
$
 FUNCTION GHSERZR   130.00  -7827.595+125.64905*T-24.1618*T*LN(T)
       -0.00437791*T**2+34971*T**(-1);
      2128.00  Y  -26085.921+262.724183*T-42.144*T*LN(T)-1.342896E+31*T**(-9);
      6000.00  N !
 FUNCTION GBCCZR    130.00  -525.539+124.9457*T-25.607406*T*LN(T)
       -3.40084E-04*T**2-9.729E-09*T**3+25233*T**(-1)-7.6143E-11*T**4;
      2128.00  Y  -4620.034+1.55998*T+GHSERZR+1.4103476E+32*T**(-9);
      6000.00  N !
 FUNCTION GOMEZR    130.00  -8878.082+144.432234*T-26.8556*T*LN(T)
       -0.002799446*T**2+38376*T**(-1);
      2128.00  Y  -3414.603+2.566675*T+GHSERZR+8.517346E+31*T**(-9);
      6000.00  N !
 FUNCTION GLIQZR    130.00  +18147.69-9.080812*T+GHSERZR+1.6275E-22*T**7;
      2128.00  Y  -8281.26+253.812609*T-42.144*T*LN(T);
      6000.00  N !
$ ------------------------------------------------------------------------------
$ Binary system
$
$ N. Saunders, Calphad, 9, 297-309(1985).
$
$ Checked against paper. Checked at 6000 K.
$
$ Be12Zr is more correctly described as Be13Zr.
$
$ The eutectic is 10 to 20 K lower than shown in the paper.
$
 PAR  L(LIQUID,BE,ZR;0),,               -41840;,,                     N 85Sau !
$
 PAR  L(BCC_A2,BE,ZR:VA;0),,            +8368;,,                      N 85Sau !
 PAR  L(HCP_A3,BE,ZR:VA;0),,            +41840;,,                     N 85Sau !
$
 PAR  G(BE12ZR_D23,BE:ZR),,             +12*GHSERBE+GHSERZR
             -232570+52.13*T;,,                                       N 85Sau !
 PAR  G(BE17ZR2,BE:ZR),,                +17*GHSERBE+2*GHSERZR
             -428469+110.77*T;,,                                      N 85Sau !
 PAR  G(BE5ZR_D2D,BE:ZR),,              +5*GHSERBE+GHSERZR
             -144366+33.6*T;,,                                        N 85Sau !
 PAR  G(BE2ZR_C32,BE:ZR),,              +2*GHSERBE+GHSERZR
             -58485+3.48*T;,,                                         N 85Sau !
$
$ Metastable
$
 PAR  L(FCC_A1,BE,ZR:VA;0),,            +41840;,,                     N Same !
$ ------------------------------------------------------------------------------
$
$
 LIST-OF-REFERENCE
 NUMBER  SOURCE
  Null   'Unknown source'
  Same   'Same or similar interaction as in the corresponding stable phase'
  REFLAV 'Laves phase convention: G(LAVES,X:X)=+3*GHSERXX+15000'
  85Sau  'N. Saunders, Calphad, 9, 297-309(1985); Be-Zr'
  91Din  'A.T. Dinsdale, Calphad, 15, 317-425(1991).'
  99SGUN 'SGTE unary database V.4.1, 1999.'
!

File: data/databases/sgte-binary/BiCa-22Gao.tdb
$
$ Database for Bi-Ca from F. Gao et al. 2022.
$
$ F. Gao, Y. Liu, P. Zhou, D. Huang, T. Fu, S. Zhang, Y. Du,
$ Int. J. Mater. Res., 113, 419-27(2022).
$
$ Dataset created 2022.07.31 by Bengt Hallstedt.
$ 2023.02.24: Unary Bi changed from V4.4 to V5.0.
$
$ ------------------------------------------------------------------------------
 TEMP-LIM 298.15 6000.00 !
$
$ELEMENT NAME  REF. STATE               ATOMIC MASS H298-H0    S298    !
$
 ELEMENT VA   VACUUM                      0.0          0.0      0.0    ! 
 ELEMENT BI   RHOMBOHEDRAL_A7           208.98      6426.6     56.735  !
 ELEMENT CA   FCC_A1                     40.08      5736.0     41.588  ! 
$ ------------------------------------------------------------------------------
$ Phase definitions
$
 PHASE LIQUID:L % 1 1 !
 CONST LIQUID:L : BI CA : !
$
$ Fcc (cF4, Fm-3m) and MeX (cF8, Fm-3m)
$
 PHASE FCC_A1 %A 2 1 1 !
 CONST FCC_A1 : BI CA% : VA : !
$
$ Bcc (cI2, Im-3m)
$
 PHASE BCC_A2 %B 2 1 3 !
 CONST BCC_A2 : BI CA% : VA : !
$
$ Hcp (hP2, P6_3/mmc) and Me2X (NiAs-type, hP4, P6_3/mmc, B8_1)
$
 PHASE HCP_A3 %A 2 1 0.5 !
 CONST HCP_A3 : BI CA : VA: !
$
$ Prototype alpha-As (hR2, R-3m)
$
 PHASE RHOMBOHEDRAL_A7 % 1 1 !
 CONST RHOMBOHEDRAL_A7 : BI : !
$
$ Prototype Ge10Ho11 (tI84, I4/mmm)
$
 PHASE BI10CA11_LT % 2 10 11 !
 CONST BI10CA11_LT : BI : CA : !
$
$ unknown structure
$
 PHASE BI10CA11_HT % 2 10 11 !
 CONST BI10CA11_HT : BI : CA : !
$
$ Prototype Sb3Yb5 (oP32, Pnma)
$
 PHASE BI3CA5 % 2 3 5 !
 CONST BI3CA5 : BI : CA : !
$ ------------------------------------------------------------------------------
$ Defaults
$
 DEFINE-SYSTEM-DEFAULT ELEMENT 2 !
 DEFAULT-COM DEFINE_SYSTEM_ELEMENT VA !
 TYPE-DEF % SEQ * !
 TYPE-DEF A GES AMEND_PHASE_DESCRIPTION @ MAGNETIC -3 0.28 !
 TYPE-DEF B GES AMEND_PHASE_DESCRIPTION @ MAGNETIC -1 0.4 !
 FUNCTION ZERO      298.15  0;                                         6000 N !
 FUNCTION UN_ASS    298.15  0;                                         6000 N !
 FUNCTION R         298.15  +8.31451;                                  6000 N !
$ ------------------------------------------------------------------------------
$ Element data
$ ------------------------------------------------------------------------------
$ Bi
$
$ RHOMBOHEDRAL_A7 and LIQUID modified in unary 5.0
$ DIAMOND_A4 added in unary 5.0
$
 PAR  G(RHOMBOHEDRAL_A7,BI),,           +GHSERBI;                3000 N 09SGUN !
 PAR  G(FCC_A1,BI:VA),,                 +GHSERBI+9900-12.5*T;    3000 N 91Din !
 PAR  G(BCC_A2,BI:VA),,                 +GHSERBI+11297-13.9*T;   3000 N 91Din !
 PAR  G(HCP_A3,BI:VA),,                 +GHSERBI+9900-11.8*T;    3000 N 91Din !
$PAR  G(DIAMOND_A4,BI),,                +GHSERBI
$            +11296.8+9.253655*T;                                3000 N 88Che2 !
$PAR  G(BCT_A5,BI),,                    +GHSERBI+4184.07;        3000 N 91Din !
$PAR  G(TETRAGONAL_A6,BI),,             +GHSERBI+4184.07;        3000 N 91Din !
$PAR  G(TET_ALPHA1_A6,BI),,             +GHSERBI+4234;           3000 N 91Din !
 PAR  G(LIQUID,BI),,                    +GLIQBI;                 3000 N 09SGUN ! 
$
 FUNCTION GHSERBI   298.15  -7817.776+128.418925*T-28.4096529*T*LN(T)
       +0.012338888*T**2-8.381598E-6*T**3;
       544.55  Y  +29293.369-379.605174*T+49.678*T*LN(T)
       -0.0730245*T**2+1.3052833E-5*T**3-3544705*T**(-1)+1.66309E+25*T**(-9);
       800.00  Y  -11085.609+182.955328*T-36.041*T*LN(T)
       +7.4641E-3*T**2-1.05047E-6*T**3+5175*T**(-1)+1.66309E+25*T**(-9);
      1200.00  Y  -7580.864+124.770814*T-27.196*T*LN(T)+1.66309E+25*T**(-9);
      3000.00  N !
 FUNCTION GLIQBI    298.15  +11246.017-20.636399*T+GHSERBI-5.9608E-19*T**7;
       544.55  Y  +40629.667-400.415652*T+49.678*T*LN(T)
       -0.0730245*T**2+1.3052833E-5*T**3-3544705*T**(-1);
       800.00  Y  +250.689+162.14485*T-36.041*T*LN(T)
       +0.0074641*T**2-1.05047E-6*T**3+5175*T**(-1);
      1200.00  Y  +3755.434+103.960336*T-27.196*T*LN(T);
      3000.00 N !
$ ------------------------------------------------------------------------------
$ Ca
$
$ FCC_A1, BCC_A2, HCP_A3 and LIQUID modified in unary 5.0
$ (upper T interval added + trailing decimals added)
$
 PAR  G(FCC_A1,CA:VA),,                 +GHSERCA;                3001 N 91Din !
 PAR  G(BCC_A2,CA:VA),,                 +GBCCCA;                 3001 N 91Din !
 PAR  G(HCP_A3,CA:VA),,                 +GHSERCA+500+0.7*T;      3001 N 91Din !
 PAR  G(LIQUID,CA),,                    +GLIQCA;                 3001 N 91Din !
$
 FUNCTION GHSERCA   298.15  -4955.062+72.794266*T-16.3138*T*LN(T)
       -0.01110455*T**2-133574*T**(-1);
      1115.00  Y  -107304.428+799.982066*T-114.2922467*T*LN(T)
       +0.023733814*T**2-1.2438E-06*T**3+18245540*T**(-1);
      3000.00  Y  -3703.12+192.63995*T-35.0*T*LN(T);
      3001.00  N !
 FUNCTION GBCCCA    298.15  -7020.852+142.970155*T-28.2541*T*LN(T)
       +0.0072326*T**2-4.500217E-06*T**3+60578*T**(-1);
       716.00  Y  +1640.475+1.999694*T-6.276*T*LN(T)
       -0.0161921*T**2-523000*T**(-1);
      1115.00  Y  -142331.096+1023.549046*T-143.8726979*T*LN(T)
       +0.032543127*T**2-1.704079E-06*T**3+25353771*T**(-1);
      3000.00  Y  +321.63+189.433057*T-35*T*LN(T);
      3001.00  N !
 FUNCTION GLIQCA    298.15  +10799.908-10.310466*T+GHSERCA;
       500.00  Y  +7838.856+18.2979*T-8.9874787*T*LN(T)
       -0.02266537*T**2+3.338303E-06*T**3-230193*T**(-1);
      1115.00  Y  -2654.938+188.9223*T-35*T*LN(T);
      3001.00  N !
$ ------------------------------------------------------------------------------
$ Binary system
$
$ F. Gao, Y. Liu, P. Zhou, D. Huang, T. Fu, S. Zhang, Y. Du,
$ Int. J. Mater. Res., 113, 419-27(2022).
$
$ Checked against paper. Checked at 6000 K.
$
 PAR  L(LIQUID,BI,CA;0),,               -159479-38.597*T;,,           N 22Gao !
 PAR  L(LIQUID,BI,CA;1),,               +24301.2-24.036*T;,,          N 22Gao !
 PAR  L(LIQUID,BI,CA;2),,               +43086.8;,,                   N 22Gao !
$
 PAR  L(FCC_A1,BI,CA:VA;0),,            +UN_ASS;,,                    N !
 PAR  L(BCC_A2,BI,CA:VA;0),,            +UN_ASS;,,                    N !
$
 PAR  G(BI10CA11_LT,BI:CA),,            +10*GHSERBI+11*GHSERCA
             -1680495.6+203.616*T;,,                                  N 22Gao !
 PAR  G(BI10CA11_HT,BI:CA),,            +10*GHSERBI+11*GHSERCA
             -1551318.3+35.196*T;,,                                   N 22Gao !
 PAR  G(BI3CA5,BI:CA),,                 +3*GHSERBI+5*GHSERCA
             -646613.6+50.376*T;,,                                    N 22Gao !
$ ------------------------------------------------------------------------------
$
$
 LIST-OF-REFERENCE
 NUMBER  SOURCE
  Null   'Unknown source'
  Same   'Same or similar interaction as in the corresponding stable phase'
  COST   'COST 507 database'
  88Che2 'P.-Y. Chevalier, Thermochim. Acta, 132, 111-16(1988),
          SGTE unary database V.5.0, 2009; Bi' 
  91Din  'A.T. Dinsdale, Calphad, 15, 317-425(1991).'
  09SGUN 'SGTE unary database V.5.0, 2009.'
  22Gao  'F. Gao, Y. Liu, P. Zhou, D. Huang, T. Fu, S. Zhang, Y. Du,
          Int. J. Mater. Res., 113, 419-27(2022); Bi-Ca'
!

File: data/databases/sgte-binary/BiCe-12Li.tdb
$
$ Database for Bi-Ce from J. Li et al. 2012
$
$ J. Li, Y. Cai, Q. Chen, H. Zhang, H.S. Liu, Z.P. Jin,
$ Calphad, 38, 133-39(2012).
$
$ Dataset created 2016.09.23 by Bengt Hallstedt.
$ 2020.12.25: Modified for use with GES6.
$ 2023.02.24: Unary Bi changed from V4.4 to V5.0.
$
$ Changing from fractional to integar compositions results in large errors
$ in the peritectic temperatures for BI2CE and BICE2. The parameters of
$ of these phases were adjusted. Other invariant equilibria are less than 6 K
$ different.
$
$ There is an inverse miscibility gap with a minimum at 4934 K and x(Ce)=0.12.
$
$ The fcc interaction is not reasonable.
$
$ The compositions for liquid fcc and bcc given in the table of invariant
$ equilibria in the paper are incorrect.
$
$ ------------------------------------------------------------------------------
 TEMP-LIM 298.15 6000.00 !
$
$ELEMENT NAME  REF. STATE               ATOMIC MASS H298-H0    S298    !
$
 ELEMENT VA   VACUUM                      0.0          0.0      0.0    ! 
 ELEMENT BI   RHOMBOHEDRAL_A7           208.98      6426.6     56.735  !
 ELEMENT CE   FCC_A1                    140.12      7280.16    69.454  ! 
$ ------------------------------------------------------------------------------
$ Phase definitions
$
 PHASE LIQUID:L % 1 1 !
 CONST LIQUID:L : BI CE : !
$
$ Fcc (cF4, Fm-3m) and MeX (cF8, Fm-3m)
$
 PHASE FCC_A1 %A 2 1 1 !
 CONST FCC_A1 : BI CE% : VA : !
$
$ Bcc (cI2, Im-3m)
$
 PHASE BCC_A2 %B 2 1 3 !
 CONST BCC_A2 : BI CE% : VA : !
$
$ Hcp (hP2, P6_3/mmc) and Me2X (NiAs-type, hP4, P6_3/mmc, B8_1)
$
 PHASE HCP_A3 %A 2 1 0.5 !
 CONST HCP_A3 : BI CE : VA: !
$
$ Prototype alpha-As (hR2, R-3m)
$
 PHASE RHOMBOHEDRAL_A7 % 1 1 !
 CONST RHOMBOHEDRAL_A7 : BI : !
$
$ Pearson aP*
$
 PHASE BI2CE % 2 2 1 !
 CONST BI2CE : BI : CE : !
$
$ Prototype NaCl (cF8, Fm-3m)
$
 PHASE BICE_B1 % 2 1 1 !
 CONST BICE_B1 : BI : CE : !
$
$ Prototype Th3P4 (cI28, I-43d)
$
 PHASE BI3CE4_D73 % 2 3 4 !
 CONST BI3CE4_D73 : BI : CE : !
$
$ Prototype Mn5Si3 (hP16, P6_3/mcm)
$
 PHASE BI3CE5_D88 % 2 3 5 !
 CONST BI3CE5_D88 : BI : CE : !
$
$ Prototype La2Sb (tI12, I4/mmm)
$
 PHASE BICE2 % 2 1 2 !
 CONST BICE2 : BI : CE : !
$ ------------------------------------------------------------------------------
$ Defaults
$
 DEFINE-SYSTEM-DEFAULT ELEMENT 2 !
 DEFAULT-COM DEFINE_SYSTEM_ELEMENT VA !
 TYPE-DEF % SEQ * !
 TYPE-DEF A GES AMEND_PHASE_DESCRIPTION @ MAGNETIC -3 0.28 !
 TYPE-DEF B GES AMEND_PHASE_DESCRIPTION @ MAGNETIC -1 0.4 !
 FUNCTION ZERO      298.15  0;                                         6000 N !
 FUNCTION UN_ASS    298.15  0;                                         6000 N !
 FUNCTION R         298.15  +8.31451;                                  6000 N !
$ ------------------------------------------------------------------------------
$ Element data
$ ------------------------------------------------------------------------------
$ Bi
$
$ RHOMBOHEDRAL_A7 and LIQUID modified in unary 5.0
$ DIAMOND_A4 added in unary 5.0
$
$ DHCP is not included in unary
$ BCT_A5 from 96Lee not included in unary
$
 PAR  G(RHOMBOHEDRAL_A7,BI),,           +GHSERBI;                3000 N 09SGUN !
 PAR  G(FCC_A1,BI:VA),,                 +GHSERBI+9900-12.5*T;    3000 N 91Din !
 PAR  G(BCC_A2,BI:VA),,                 +GHSERBI+11297-13.9*T;   3000 N 91Din !
 PAR  G(HCP_A3,BI:VA),,                 +GHSERBI+9900-11.8*T;    3000 N 91Din !
$PAR  G(DHCP,BI),,                      +GHSERBI+5000;           3000 N 10Wan !
$PAR  G(DIAMOND_A4,BI),,                +GHSERBI
$            +11296.8+9.253655*T;                                3000 N 88Che2 !
$PAR  G(BCT_A5,BI),,                    +GHSERBI+4184.07;        3000 N 91Din !
$PAR  G(BCT_A5,BI),,                    +GHSERBI+13526.3;        3000 N 96Lee !
$PAR  G(TETRAGONAL_A6,BI),,             +GHSERBI+4184.07;        3000 N 91Din !
$PAR  G(TET_ALPHA1_A6,BI),,             +GHSERBI+4234;           3000 N 91Din !
 PAR  G(LIQUID,BI),,                    +GLIQBI;                 3000 N 09SGUN !
$
 FUNCTION GHSERBI   298.15  -7817.776+128.418925*T-28.4096529*T*LN(T)
       +0.012338888*T**2-8.381598E-6*T**3;
       544.55  Y  +29293.369-379.605174*T+49.678*T*LN(T)
       -0.0730245*T**2+1.3052833E-5*T**3-3544705*T**(-1)+1.66309E+25*T**(-9);
       800.00  Y  -11085.609+182.955328*T-36.041*T*LN(T)
       +7.4641E-3*T**2-1.05047E-6*T**3+5175*T**(-1)+1.66309E+25*T**(-9);
      1200.00  Y  -7580.864+124.770814*T-27.196*T*LN(T)+1.66309E+25*T**(-9);
      3000.00  N !
 FUNCTION GLIQBI    298.15  +11246.017-20.636399*T+GHSERBI-5.9608E-19*T**7;
       544.55  Y  +40629.667-400.415652*T+49.678*T*LN(T)
       -0.0730245*T**2+1.3052833E-5*T**3-3544705*T**(-1);
       800.00  Y  +250.689+162.14485*T-36.041*T*LN(T)
       +0.0074641*T**2-1.05047E-6*T**3+5175*T**(-1);
      1200.00  Y  +3755.434+103.960336*T-27.196*T*LN(T);
      3000.00 N !
$ ------------------------------------------------------------------------------
$ Ce
$
$ HCP_A3 and DHCP added in unary 3.0
$ HCP_A3 and DHCP revised in unary 4.4
$
 PAR  G(FCC_A1,CE:VA),,                 +GHSERCE;                4000 N 91Din !
 PAR  G(BCC_A2,CE:VA),,                 +GBCCCE;                 4000 N 91Din !
 PAR  G(HCP_A3,CE:VA),,                 +GHSERCE+300;            4000 N Frank !
$PAR  G(HCP_A3,CE:VA),,                 +GHSERCE+50000;          4000 N 96SGUN !
$PAR  G(DHCP,CE:VA),,                   +GHSERCE
$            -122.539+0.433*T;                                   4000 N 99Gsc !
$PAR  G(DHCP,CE),,                      +GHSERCE-190+0.56886*T;  4000 N 96SGUN !
 PAR  G(LIQUID,CE),,                    +GLIQCE;                 4000 N 91Din !
$
 FUNCTION GHSERCE   298.15  -7160.519+84.23022*T-22.3664*T*LN(T)
       -0.0067103*T**2-3.20773E-07*T**3-18117*T**(-1);
      1000.00  Y  -79678.506+659.4604*T-101.32248*T*LN(T)
       +0.026046487*T**2-1.930297E-06*T**3+11531707*T**(-1);
      2000.00  Y  -14198.639+190.370192*T-37.6978*T*LN(T);
      4000.00  N !
 FUNCTION GBCCCE    298.15  -1354.69-5.21501*T-7.7305867*T*LN(T)
       -0.029098402*T**2+4.784299E-06*T**3-196303*T**(-1);
      1000.00  Y  -12101.106+187.449688*T-37.6142*T*LN(T);
      1072.00  Y  -11950.375+186.333811*T-37.4627992*T*LN(T)
       -5.7145E-05*T**2+2.348E-09*T**3-25897*T**(-1);
      4000.00  N !
 FUNCTION GLIQCE    298.15  +4117.865-11.423898*T-7.5383948*T*LN(T)
       -0.02936407*T**2+4.827734E-06*T**3-198834*T**(-1);
      1000.00  Y  -6730.605+183.023193*T-37.6978*T*LN(T);
      4000.00  N !
$ ------------------------------------------------------------------------------
$ Binary system
$
$ J. Li, Y. Cai, Q. Chen, H. Zhang, H.S. Liu, Z.P. Jin,
$ Calphad, 38, 133-39(2012).
$
$ Checked against paper. Checked at 6000 K.
$
$ Changing from fractional to integar compositions results in large errors
$ in the peritectic temperatures for BI2CE and BICE2. The parameters of
$ of these phases were adjusted. Other invariant equilibria are less than 6 K
$ different.
$
$ There is an inverse miscibility gap with a minimum at 4934 K and x(Ce)=0.12.
$
$ The fcc interaction is not reasonable.
$
$ The compositions for liquid fcc and bcc given in the table of invariant
$ equilibria in the paper are incorrect.
$
 PAR  L(LIQUID,BI,CE;0),,               -249267.26+29.87*T
             +0.198*T*LN(T);,,                                        N 12Li !
 PAR  L(LIQUID,BI,CE;1),,               -18760.41+18.97*T;,,          N 12Li !
 PAR  L(LIQUID,BI,CE;2),,               +47458.51;,,                  N 12Li !
$
 PAR  L(FCC_A1,BI,CE:VA;0),,            +100000;,,                    N 12Li !
 PAR  L(BCC_A2,BI,CE:VA;0),,            -182333.46+5.65*T;,,          N 12Li !
$
$ Original parameter below
$PAR  G(BI2CE,BI:CE),,                  +2*GHSERBI+GHSERCE
$            -245414.61+42.54*T;,,                                    N 12Li !
 PAR  G(BI2CE,BI:CE),,                  +2*GHSERBI+GHSERCE
             -246810+42.54*T;,,                                       N 12Li !
 PAR  G(BICE_B1,BI:CE),,                +GHSERBI+GHSERCE
             -221082.68+36.38*T;,,                                    N 12Li !
 PAR  G(BI3CE4_D73,BI:CE),,             +3*GHSERBI+4*GHSERCE
             -702236.08+88.97*T;,,                                    N 12Li !
 PAR  G(BI3CE5_D88,BI:CE),,             +3*GHSERBI+5*GHSERCE
             -734186.64+98.24*T;,,                                    N 12Li !
$ Original parameter below
$PAR  G(BICE2,BI:CE),,                  +GHSERBI+2*GHSERCE
$            -245458.83+32.07*T;,,                                    N 12Li !
 PAR  G(BICE2,BI:CE),,                  +GHSERBI+2*GHSERCE
             -247124+32.07*T;,,                                       N 12Li !
$
$ Metastable
$
 PAR  L(HCP_A3,BI,CE:VA;0),,            -182333.46+5.65*T;,,          N Same !
$ ------------------------------------------------------------------------------
$
$
 LIST-OF-REFERENCE
 NUMBER  SOURCE
  Null   'Unknown source'
  Same   'Same or similar interaction as in the corresponding stable phase'
  COST   'COST 507 database'
  Frank  'Peter Franke, unpublished, SGTE unary database V.4.4, 2001; Ce'
  88Che2 'P.-Y. Chevalier, Thermochim. Acta, 132, 111-16(1988),
          SGTE unary database V.5.0, 2009; Bi' 
  91Din  'A.T. Dinsdale, Calphad, 15, 317-425(1991).'
  96Lee  'B.-J. Lee, Calphad, 20, 471-80(1996); Bi'
  96SGUN 'SGTE unary database V.3.0, 1996.'
  99Gsc  'K.A. Gschneidner, Jr., V.K. Pecharsky, J. Phase Equilib.,
          20, 612-14(1999), SGTE unary database V.4.4, 2001; Ce'
  09SGUN 'SGTE unary database V.5.0, 2009.'
  10Wan  'C.P. Wang, H.L. Zhang, A.T. Tang, F.S. Pan, X.J. Liu,
          J. Alloys Compd., 502, 43-48(2010); Bi'
  12Li   'J. Li, Y. Cai, Q. Chen, H. Zhang, H.S. Liu, Z.P. Jin,
          Calphad, 38, 133-39(2012); Bi-Ce'
!

File: data/databases/sgte-binary/BiCe-17Wan.tdb
$
$ Database for Bi-Ce from Y. Wang et al. 2017
$
$ Y. Wang, W. Zhou, S. Guo, J. Zhang, J. Nucl. Mater., 495, 181-91(2017).
$
$ Dataset created 2018.04.03 by Bengt Hallstedt.
$ 2020.12.25: Modified for use with GES6.
$ 2023.02.24: Unary Bi changed from V4.4 to V5.0.
$
$ The bcc interaction is not acceptable.
$
$ ------------------------------------------------------------------------------
 TEMP-LIM 298.15 6000.00 !
$
$ELEMENT NAME  REF. STATE               ATOMIC MASS H298-H0    S298    !
$
 ELEMENT VA   VACUUM                      0.0          0.0      0.0    ! 
 ELEMENT BI   RHOMBOHEDRAL_A7           208.98      6426.6     56.735  !
 ELEMENT CE   FCC_A1                    140.12      7280.16    69.454  ! 
$ ------------------------------------------------------------------------------
$ Phase definitions
$
 PHASE LIQUID:L % 1 1 !
 CONST LIQUID:L : BI CE : !
$
$ Fcc (cF4, Fm-3m) and MeX (cF8, Fm-3m)
$
 PHASE FCC_A1 %A 2 1 1 !
 CONST FCC_A1 : BI CE% : VA : !
$
$ Bcc (cI2, Im-3m)
$
 PHASE BCC_A2 %B 2 1 3 !
 CONST BCC_A2 : BI CE% : VA : !
$
$ Hcp (hP2, P6_3/mmc) and Me2X (NiAs-type, hP4, P6_3/mmc, B8_1)
$
 PHASE HCP_A3 %A 2 1 0.5 !
 CONST HCP_A3 : BI CE : VA: !
$
$ Prototype alpha-La (hP4, P6_3/mmc)
$
 PHASE DHCP % 1 1 !
 CONST DHCP : CE : !
$
$ Prototype alpha-As (hR2, R-3m)
$
 PHASE RHOMBOHEDRAL_A7 % 1 1 !
 CONST RHOMBOHEDRAL_A7 : BI : !
$
$ Pearson aP*
$
 PHASE BI2CE % 2 2 1 !
 CONST BI2CE : BI : CE : !
$
$ Prototype NaCl (cF8, Fm-3m)
$
 PHASE BICE_B1 % 2 1 1 !
 CONST BICE_B1 : BI : CE : !
$
$ Prototype Th3P4 (cI28, I-43d)
$
 PHASE BI3CE4_D73 % 2 3 4 !
 CONST BI3CE4_D73 : BI : CE : !
$
$ Prototype Mn5Si3 (hP16, P6_3/mcm)
$
 PHASE BI3CE5_D88 % 2 3 5 !
 CONST BI3CE5_D88 : BI : CE : !
$
$ Prototype La2Sb (tI12, I4/mmm)
$
 PHASE BICE2 % 2 1 2 !
 CONST BICE2 : BI : CE : !
$ ------------------------------------------------------------------------------
$ Defaults
$
 DEFINE-SYSTEM-DEFAULT ELEMENT 2 !
 DEFAULT-COM DEFINE_SYSTEM_ELEMENT VA !
 TYPE-DEF % SEQ * !
 TYPE-DEF A GES AMEND_PHASE_DESCRIPTION @ MAGNETIC -3 0.28 !
 TYPE-DEF B GES AMEND_PHASE_DESCRIPTION @ MAGNETIC -1 0.4 !
 FUNCTION ZERO      298.15  0;                                         6000 N !
 FUNCTION UN_ASS    298.15  0;                                         6000 N !
 FUNCTION R         298.15  +8.31451;                                  6000 N !
$ ------------------------------------------------------------------------------
$ Element data
$ ------------------------------------------------------------------------------
$ Bi
$
$ RHOMBOHEDRAL_A7 and LIQUID modified in unary 5.0
$ DIAMOND_A4 added in unary 5.0
$
$ DHCP is not included in unary
$ BCT_A5 from 96Lee not included in unary
$
 PAR  G(RHOMBOHEDRAL_A7,BI),,           +GHSERBI;                3000 N 09SGUN !
 PAR  G(FCC_A1,BI:VA),,                 +GHSERBI+9900-12.5*T;    3000 N 91Din !
 PAR  G(BCC_A2,BI:VA),,                 +GHSERBI+11297-13.9*T;   3000 N 91Din !
 PAR  G(HCP_A3,BI:VA),,                 +GHSERBI+9900-11.8*T;    3000 N 91Din !
$PAR  G(DHCP,BI),,                      +GHSERBI+5000;           3000 N 10Wan !
$PAR  G(DIAMOND_A4,BI),,                +GHSERBI
$            +11296.8+9.253655*T;                                3000 N 88Che2 !
$PAR  G(BCT_A5,BI),,                    +GHSERBI+4184.07;        3000 N 91Din !
$PAR  G(BCT_A5,BI),,                    +GHSERBI+13526.3;        3000 N 96Lee !
$PAR  G(TETRAGONAL_A6,BI),,             +GHSERBI+4184.07;        3000 N 91Din !
$PAR  G(TET_ALPHA1_A6,BI),,             +GHSERBI+4234;           3000 N 91Din !
 PAR  G(LIQUID,BI),,                    +GLIQBI;                 3000 N 09SGUN !
$
 FUNCTION GHSERBI   298.15  -7817.776+128.418925*T-28.4096529*T*LN(T)
       +0.012338888*T**2-8.381598E-6*T**3;
       544.55  Y  +29293.369-379.605174*T+49.678*T*LN(T)
       -0.0730245*T**2+1.3052833E-5*T**3-3544705*T**(-1)+1.66309E+25*T**(-9);
       800.00  Y  -11085.609+182.955328*T-36.041*T*LN(T)
       +7.4641E-3*T**2-1.05047E-6*T**3+5175*T**(-1)+1.66309E+25*T**(-9);
      1200.00  Y  -7580.864+124.770814*T-27.196*T*LN(T)+1.66309E+25*T**(-9);
      3000.00  N !
 FUNCTION GLIQBI    298.15  +11246.017-20.636399*T+GHSERBI-5.9608E-19*T**7;
       544.55  Y  +40629.667-400.415652*T+49.678*T*LN(T)
       -0.0730245*T**2+1.3052833E-5*T**3-3544705*T**(-1);
       800.00  Y  +250.689+162.14485*T-36.041*T*LN(T)
       +0.0074641*T**2-1.05047E-6*T**3+5175*T**(-1);
      1200.00  Y  +3755.434+103.960336*T-27.196*T*LN(T);
      3000.00 N !
$ ------------------------------------------------------------------------------
$ Ce
$
$ HCP_A3 and DHCP added in unary 3.0
$ HCP_A3 and DHCP revised in unary 4.4
$
 PAR  G(FCC_A1,CE:VA),,                 +GHSERCE;                4000 N 91Din !
 PAR  G(BCC_A2,CE:VA),,                 +GBCCCE;                 4000 N 91Din !
 PAR  G(HCP_A3,CE:VA),,                 +GHSERCE+300;            4000 N Frank !
$PAR  G(HCP_A3,CE:VA),,                 +GHSERCE+50000;          4000 N 96SGUN !
 PAR  G(DHCP,CE),,                      +GHSERCE
             -122.539+0.433*T;                                   4000 N 99Gsc !
$PAR  G(DHCP,CE),,                      +GHSERCE-190+0.56886*T;  4000 N 96SGUN !
 PAR  G(LIQUID,CE),,                    +GLIQCE;                 4000 N 91Din !
$
 FUNCTION GHSERCE   298.15  -7160.519+84.23022*T-22.3664*T*LN(T)
       -0.0067103*T**2-3.20773E-07*T**3-18117*T**(-1);
      1000.00  Y  -79678.506+659.4604*T-101.32248*T*LN(T)
       +0.026046487*T**2-1.930297E-06*T**3+11531707*T**(-1);
      2000.00  Y  -14198.639+190.370192*T-37.6978*T*LN(T);
      4000.00  N !
 FUNCTION GBCCCE    298.15  -1354.69-5.21501*T-7.7305867*T*LN(T)
       -0.029098402*T**2+4.784299E-06*T**3-196303*T**(-1);
      1000.00  Y  -12101.106+187.449688*T-37.6142*T*LN(T);
      1072.00  Y  -11950.375+186.333811*T-37.4627992*T*LN(T)
       -5.7145E-05*T**2+2.348E-09*T**3-25897*T**(-1);
      4000.00  N !
 FUNCTION GLIQCE    298.15  +4117.865-11.423898*T-7.5383948*T*LN(T)
       -0.02936407*T**2+4.827734E-06*T**3-198834*T**(-1);
      1000.00  Y  -6730.605+183.023193*T-37.6978*T*LN(T);
      4000.00  N !
$ ------------------------------------------------------------------------------
$ Binary system
$
$ Y. Wang, W. Zhou, S. Guo, J. Zhang, J. Nucl. Mater., 495, 181-91(2017).
$
$ Checked against paper. Checked at 6000 K.
$
$ The bcc interaction is not acceptable.
$
 PAR  L(LIQUID,BI,CE;0),,               -237286.39+6.19*T;,,          N 17Wan !
 PAR  L(LIQUID,BI,CE;1),,               +3681.43;,,                   N 17Wan !
 PAR  L(LIQUID,BI,CE;2),,               +46794.67;,,                  N 17Wan !
$
 PAR  L(FCC_A1,BI,CE:VA;0),,            +UN_ASS;,,                    N !
$
 PAR  L(BCC_A2,BI,CE:VA;0),,            -2674.67;,,                   N 17Wan !
 PAR  L(BCC_A2,BI,CE:VA;1),,            +615475.61;,,                 N 17Wan !
 PAR  L(BCC_A2,BI,CE:VA;2),,            +441332.95;,,                 N 17Wan !
$
 PAR  G(BI2CE,BI:CE),,                  +2*GHSERBI+GHSERCE
             -232734.87+18.6*T;,,                                     N 17Wan !
 PAR  G(BICE_B1,BI:CE),,                +GHSERBI+GHSERCE
             -228631.48+31*T;,,                                       N 17Wan !
 PAR  G(BI3CE4_D73,BI:CE),,             +3*GHSERBI+4*GHSERCE
             -710783.64+62.16*T;,,                                    N 17Wan !
 PAR  G(BI3CE5_D88,BI:CE),,             +3*GHSERBI+5*GHSERCE
             -734096.08+65.36*T;,,                                    N 17Wan !
 PAR  G(BICE2,BI:CE),,                  +GHSERBI+2*GHSERCE
             -244262.19+19.08*T;,,                                    N 17Wan !
$ ------------------------------------------------------------------------------
$
$
 LIST-OF-REFERENCE
 NUMBER  SOURCE
  Null   'Unknown source'
  Same   'Same or similar interaction as in the corresponding stable phase'
  COST   'COST 507 database'
  Frank  'Peter Franke, unpublished, SGTE unary database V.4.4, 2001; Ce'
  88Che2 'P.-Y. Chevalier, Thermochim. Acta, 132, 111-16(1988),
          SGTE unary database V.5.0, 2009; Bi' 
  91Din  'A.T. Dinsdale, Calphad, 15, 317-425(1991).'
  96Lee  'B.-J. Lee, Calphad, 20, 471-80(1996); Bi'
  96SGUN 'SGTE unary database V.3.0, 1996.'
  99Gsc  'K.A. Gschneidner, Jr., V.K. Pecharsky, J. Phase Equilib.,
          20, 612-14(1999), SGTE unary database V.4.4, 2001; Ce'
  09SGUN 'SGTE unary database V.5.0, 2009.'
  10Wan  'C.P. Wang, H.L. Zhang, A.T. Tang, F.S. Pan, X.J. Liu,
          J. Alloys Compd., 502, 43-48(2010); Bi'
  17Wan  'Y. Wang, W. Zhou, S. Guo, J. Zhang,
          J. Nucl. Mater., 495, 181-91(2017); Bi-Ce'
!

File: data/databases/sgte-binary/BiCo-22Hu.tdb
$
$ Database for Bi-Co from J. Hu et al. 2022.
$
$ J. Hu, N. Su, X. Wang, F. Yin, X. Ouyang, Calphad, 77, 102404(2022).
$
$ Dataset created 2022.07.16 by Bengt Hallstedt.
$ 2023.02.24: Unary Bi changed from V4.4 to V5.0.
$
$ ------------------------------------------------------------------------------
 TEMP-LIM 298.15 6000.00 !
$
$ELEMENT NAME  REF. STATE               ATOMIC MASS H298-H0    S298    !
$
 ELEMENT VA   VACUUM                      0.0          0.0      0.0    ! 
 ELEMENT BI   RHOMBOHEDRAL_A7           208.98      6426.6     56.735  !
 ELEMENT CO   HCP_A3                     58.9332    4765.567   30.0400 ! 
$ ------------------------------------------------------------------------------
$ Phase definitions
$
 PHASE LIQUID:L % 1 1 !
 CONST LIQUID:L : BI CO : !
$
$ Fcc (cF4, Fm-3m) and MeX (cF8, Fm-3m)
$
 PHASE FCC_A1 %A 2 1 1 !
 CONST FCC_A1 : BI CO% : VA : !
$
$ Bcc (cI2, Im-3m)
$
 PHASE BCC_A2 %B 2 1 3 !
 CONST BCC_A2 : BI CO : VA : !
$
$ Hcp (hP2, P6_3/mmc) and Me2X (NiAs-type, hP4, P6_3/mmc, B8_1)
$
 PHASE HCP_A3 %A 2 1 0.5 !
 CONST HCP_A3 : BI CO% : VA: !
$
$ Prototype alpha-As (hR2, R-3m)
$
 PHASE RHOMBOHEDRAL_A7 % 1 1 !
 CONST RHOMBOHEDRAL_A7 : BI : !
$ ------------------------------------------------------------------------------
$ Defaults
$
 DEFINE-SYSTEM-DEFAULT ELEMENT 2 !
 DEFAULT-COM DEFINE_SYSTEM_ELEMENT VA !
 TYPE-DEF % SEQ * !
 TYPE-DEF A GES AMEND_PHASE_DESCRIPTION @ MAGNETIC -3 0.28 !
 TYPE-DEF B GES AMEND_PHASE_DESCRIPTION @ MAGNETIC -1 0.4 !
 FUNCTION ZERO      298.15  0;                                         6000 N !
 FUNCTION UN_ASS    298.15  0;                                         6000 N !
 FUNCTION R         298.15  +8.31451;                                  6000 N !
$ ------------------------------------------------------------------------------
$ Element data
$ ------------------------------------------------------------------------------
$ Bi
$
$ RHOMBOHEDRAL_A7 and LIQUID modified in unary 5.0
$ DIAMOND_A4 added in unary 5.0
$
 PAR  G(RHOMBOHEDRAL_A7,BI),,           +GHSERBI;                3000 N 09SGUN !
 PAR  G(FCC_A1,BI:VA),,                 +GHSERBI+9900-12.5*T;    3000 N 91Din !
 PAR  G(BCC_A2,BI:VA),,                 +GHSERBI+11297-13.9*T;   3000 N 91Din !
 PAR  G(HCP_A3,BI:VA),,                 +GHSERBI+9900-11.8*T;    3000 N 91Din !
$PAR  G(DIAMOND_A4,BI),,                +GHSERBI
$            +11296.8+9.253655*T;                                3000 N 88Che2 !
$PAR  G(BCT_A5,BI),,                    +GHSERBI+4184.07;        3000 N 91Din !
$PAR  G(TETRAGONAL_A6,BI),,             +GHSERBI+4184.07;        3000 N 91Din !
$PAR  G(TET_ALPHA1_A6,BI),,             +GHSERBI+4234;           3000 N 91Din !
 PAR  G(LIQUID,BI),,                    +GLIQBI;                 3000 N 09SGUN ! 
$
 FUNCTION GHSERBI   298.15  -7817.776+128.418925*T-28.4096529*T*LN(T)
       +0.012338888*T**2-8.381598E-6*T**3;
       544.55  Y  +29293.369-379.605174*T+49.678*T*LN(T)
       -0.0730245*T**2+1.3052833E-5*T**3-3544705*T**(-1)+1.66309E+25*T**(-9);
       800.00  Y  -11085.609+182.955328*T-36.041*T*LN(T)
       +7.4641E-3*T**2-1.05047E-6*T**3+5175*T**(-1)+1.66309E+25*T**(-9);
      1200.00  Y  -7580.864+124.770814*T-27.196*T*LN(T)+1.66309E+25*T**(-9);
      3000.00  N !
 FUNCTION GLIQBI    298.15  +11246.017-20.636399*T+GHSERBI-5.9608E-19*T**7;
       544.55  Y  +40629.667-400.415652*T+49.678*T*LN(T)
       -0.0730245*T**2+1.3052833E-5*T**3-3544705*T**(-1);
       800.00  Y  +250.689+162.14485*T-36.041*T*LN(T)
       +0.0074641*T**2-1.05047E-6*T**3+5175*T**(-1);
      1200.00  Y  +3755.434+103.960336*T-27.196*T*LN(T);
      3000.00 N !
 FUNCTION GHCPBI    298.15  +GHSERBI+9900-11.8*T;                      3000 N !
$ ------------------------------------------------------------------------------
$ Co
$
 PAR  G(HCP_A3,CO:VA),,                 +GHSERCO;,,                   N 91Din !
 PAR  TC(HCP_A3,CO:VA),,                 1396.00;,,                   N 91Din !
 PAR  BM(HCP_A3,CO:VA),,                    1.35;,,                   N 91Din !
 PAR  G(FCC_A1,CO:VA),,                 +GHSERCO
             +427.591-0.615248*T;,,                                   N 91Din !
 PAR  TC(FCC_A1,CO:VA),,                 1396.00;,,                   N 91Din !
 PAR  BM(FCC_A1,CO:VA),,                    1.35;,,                   N 91Din !
 PAR  G(BCC_A2,CO:VA),,                 +GHSERCO+2938-0.7138*T;,,     N 91Din !
 PAR  TC(BCC_A2,CO:VA),,                 1450.00;,,                   N 91Din !
 PAR  BM(BCC_A2,CO:VA),,                    1.35;,,                   N 91Din !
$PAR  G(CBCC_A12,CO:VA),,               +GHSERCO+4155;,,              N 91Din !
$PAR  G(CUB_A13,CO:VA),,                +GHSERCO+3155;,,              N 91Din !
 PAR  G(LIQUID,CO),,                    +GLIQCO;,,                    N 91Din !
$
 FUNCTION GHSERCO   298.15  +310.241+133.36601*T-25.0861*T*LN(T)
       -0.002654739*T**2-1.7348E-07*T**3+72527*T**(-1);
      1768.00  Y  -17197.666+253.28374*T-40.5*T*LN(T)+9.3488E+30*T**(-9);
      6000.00  N !
 FUNCTION GLIQCO    298.15  +15085.037-8.931932*T+GHSERCO-2.19801E-21*T**7;
      1768.00  Y  -846.61+243.599944*T-40.5*T*LN(T);
      6000.00  N !
$ ------------------------------------------------------------------------------
$ Binary system
$
$ J. Hu, N. Su, X. Wang, F. Yin, X. Ouyang, Calphad, 77, 102404(2022).
$
$ Checked against paper and author's tdb. Checked at 6000 K.
$
$
 PAR  L(LIQUID,BI,CO;0),,               +111000-42.5*T;,,             N 22Hu !
 PAR  L(LIQUID,BI,CO;1),,               +10000+0.1*T;,,               N 22Hu !
 PAR  L(LIQUID,BI,CO;2),,               +5680;,,                      N 22Hu !
$
 PAR  L(FCC_A1,BI,CO:VA;0),,            +45000+10*T;,,                N 22Hu !
 PAR  L(HCP_A3,BI,CO:VA;0),,            +100000;,,                    N 22Hu !
$
$ Metastable
$
 PAR  L(BCC_A2,BI,CO:VA;0),,            +45000+10*T;,,                N Same !
$ ------------------------------------------------------------------------------
$
$
 LIST-OF-REFERENCE
 NUMBER  SOURCE
  Null   'Unknown source'
  Same   'Same or similar interaction as in the corresponding stable phase'
  COST   'COST 507 database'
  88Che2 'P.-Y. Chevalier, Thermochim. Acta, 132, 111-16(1988),
          SGTE unary database V.5.0, 2009; Bi' 
  91Din  'A.T. Dinsdale, Calphad, 15, 317-425(1991).'
  09SGUN 'SGTE unary database V.5.0, 2009.'
  22Hu   'J. Hu, N. Su, X. Wang, F. Yin, X. Ouyang,
          Calphad, 77, 102404(2022); Bi-Co'
!
