Repository: orchid-calphad/orchid-project.org

# orchid-project.org

Website and released data of **ORCHID** (Open Repository for CALPHAD Hypotheses, Intelligence, and Discovery),
served by GitHub Pages at https://orchid-project.org. Releases are archived on Zenodo (one DOI per version).

- `index.html`, `catalog/`, `best-practices.html` — static, self-contained pages (generated in the ORCHID tooling).
- `data/` — released data: catalog, redistributable TDB files, convex hulls. Licences: `data/LICENSES.md`, `data/NOTICE.md`.
- `llms.txt`, `data/croissant.json`, `CITATION.cff`, `.zenodo.json` — machine-readable metadata.

Only data with clear redistribution rights are published.

File: data/databases/sgte-binary/BiCr-13Cao.tdb
$
$ Database for Bi-Cr from Z. Cao et al. 2013.
$
$ Z. Cao, J. Xin, C. Chen, S. Liu, B. Hu, C. Tang, Y. Du,
$ J. Mining Metall. B, 49, 307-13(2013).
$
$ Dataset created 2018.04.03 by Bengt Hallstedt.
$ 2020.12.25: Modified for use with GES6.
$ 2023.02.24: Unary Bi changed from V4.4 to V5.0.
$
$ ------------------------------------------------------------------------------
 TEMP-LIM 298.15 6000.00 !
$
$ELEMENT NAME  REF. STATE               ATOMIC MASS H298-H0    S298    !
$
 ELEMENT VA   VACUUM                      0.0          0.0      0.0    ! 
 ELEMENT BI   RHOMBOHEDRAL_A7           208.98      6426.6     56.735  !
 ELEMENT CR   BCC_A2                     51.996     4050.0     23.5429 ! 
$ ------------------------------------------------------------------------------
$ Phase definitions
$
 PHASE LIQUID:L % 1 1 !
 CONST LIQUID:L : BI CR : !
$
$ Fcc (cF4, Fm-3m) and MeX (cF8, Fm-3m)
$
 PHASE FCC_A1 %A 2 1 1 !
 CONST FCC_A1 : BI CR : VA : !
$
$ Bcc (cI2, Im-3m)
$
 PHASE BCC_A2 %B 2 1 3 !
 CONST BCC_A2 : BI CR% : VA : !
$
$ Hcp (hP2, P6_3/mmc) and Me2X (NiAs-type, hP4, P6_3/mmc, B8_1)
$
 PHASE HCP_A3 %A 2 1 0.5 !
 CONST HCP_A3 : BI CR : VA: !
$
$ Prototype alpha-As (hR2, R-3m)
$
 PHASE RHOMBOHEDRAL_A7 % 1 1 !
 CONST RHOMBOHEDRAL_A7 : BI : !
$ ------------------------------------------------------------------------------
$ Defaults
$
 DEFINE-SYSTEM-DEFAULT ELEMENT 2 !
 DEFAULT-COM DEFINE_SYSTEM_ELEMENT VA !
 TYPE-DEF A GES AMEND_PHASE_DESCRIPTION @ MAGNETIC -3 0.28 !
 TYPE-DEF B GES AMEND_PHASE_DESCRIPTION @ MAGNETIC -1 0.4 !
 TYPE-DEF % SEQ * !
 FUNCTION ZERO      298.15  0;                                         6000 N !
 FUNCTION UN_ASS    298.15  0;                                         6000 N !
 FUNCTION R         298.15  +8.31451;                                  6000 N !
$ ------------------------------------------------------------------------------
$ Element data
$ ------------------------------------------------------------------------------
$ Bi
$
$ RHOMBOHEDRAL_A7 and LIQUID modified in unary 5.0
$ DIAMOND_A4 added in unary 5.0
$
 PAR  G(RHOMBOHEDRAL_A7,BI),,           +GHSERBI;                3000 N 09SGUN !
 PAR  G(FCC_A1,BI:VA),,                 +GHSERBI+9900-12.5*T;    3000 N 91Din !
 PAR  G(BCC_A2,BI:VA),,                 +GHSERBI+11297-13.9*T;   3000 N 91Din !
 PAR  G(HCP_A3,BI:VA),,                 +GHSERBI+9900-11.8*T;    3000 N 91Din !
$PAR  G(DIAMOND_A4,BI),,                +GHSERBI
$            +11296.8+9.253655*T;                                3000 N 88Che2 !
$PAR  G(BCT_A5,BI),,                    +GHSERBI+4184.07;        3000 N 91Din !
$PAR  G(TETRAGONAL_A6,BI),,             +GHSERBI+4184.07;        3000 N 91Din !
$PAR  G(TET_ALPHA1_A6,BI),,             +GHSERBI+4234;           3000 N 91Din !
 PAR  G(LIQUID,BI),,                    +GLIQBI;                 3000 N 09SGUN ! 
$
 FUNCTION GHSERBI   298.15  -7817.776+128.418925*T-28.4096529*T*LN(T)
       +0.012338888*T**2-8.381598E-6*T**3;
       544.55  Y  +29293.369-379.605174*T+49.678*T*LN(T)
       -0.0730245*T**2+1.3052833E-5*T**3-3544705*T**(-1)+1.66309E+25*T**(-9);
       800.00  Y  -11085.609+182.955328*T-36.041*T*LN(T)
       +7.4641E-3*T**2-1.05047E-6*T**3+5175*T**(-1)+1.66309E+25*T**(-9);
      1200.00  Y  -7580.864+124.770814*T-27.196*T*LN(T)+1.66309E+25*T**(-9);
      3000.00  N !
 FUNCTION GLIQBI    298.15  +11246.017-20.636399*T+GHSERBI-5.9608E-19*T**7;
       544.55  Y  +40629.667-400.415652*T+49.678*T*LN(T)
       -0.0730245*T**2+1.3052833E-5*T**3-3544705*T**(-1);
       800.00  Y  +250.689+162.14485*T-36.041*T*LN(T)
       +0.0074641*T**2-1.05047E-6*T**3+5175*T**(-1);
      1200.00  Y  +3755.434+103.960336*T-27.196*T*LN(T);
      3000.00 N !
$ ------------------------------------------------------------------------------
$ Cr
$
 PAR  G(BCC_A2,CR:VA),,                 +GHSERCR;,,                   N 91Din !
 PAR  TC(BCC_A2,CR:VA),,                 -311.50;,,                   N 91Din !
 PAR  BM(BCC_A2,CR:VA),,                   -0.008;,,                  N 91Din !
 PAR  G(FCC_A1,CR:VA),,                 +GHSERCR+7284+0.163*T;,,      N 91Din !
 PAR  TC(FCC_A1,CR:VA),,                -1109.00;,,                   N 91Din !
 PAR  BM(FCC_A1,CR:VA),,                   -2.46;,,                   N 91Din !
 PAR  G(HCP_A3,CR:VA),,                 +GHSERCR+4438;,,              N 91Din !
 PAR  TC(HCP_A3,CR:VA),,                -1109.00;,,                   N 91Din !
 PAR  BM(HCP_A3,CR:VA),,                   -2.46;,,                   N 91Din !
$PAR  G(CUB_A13,CR:VA),,                +GHSERCR+15899+0.6276*T;,,    N 91Din !
$PAR  G(CBCC_A12,CR:VA),,               +GHSERCR+11087+2.7196*T;,,    N 91Din !
 PAR  G(LIQUID,CR),,                    +GLIQCR;,,                    N 91Din !
$
 FUNCTION GHSERCR   298.15  -8856.94+157.48*T-26.908*T*LN(T)
       +0.00189435*T**2-1.47721E-06*T**3+139250*T**(-1);
      2180.00  Y  -34869.344+344.18*T-50*T*LN(T)-2.88526E+32*T**(-9);
      6000.00  N !
 FUNCTION GLIQCR    298.15  +24339.955-11.420225*T+GHSERCR+2.37615E-21*T**7;
      2180.00  Y  -16459.984+335.616316*T-50*T*LN(T);
      6000.00  N !
 FUNCTION GFCCCR    298.15  +GHSERCR+7284+0.163*T;                     6000 N !
$ ------------------------------------------------------------------------------
$ Binary system
$
$ Z. Cao, J. Xin, C. Chen, S. Liu, B. Hu, C. Tang, Y. Du,
$ J. Mining Metall. B, 49, 307-13(2013).
$
$ Checked against paper. Checked at 6000 K.
$
 PAR  L(LIQUID,BI,CR;0),,               +45521.5;,,                   N 13Cao !
 PAR  L(LIQUID,BI,CR;1),,               +13680.3;,,                   N 13Cao !
 PAR  L(LIQUID,BI,CR;2),,               -21422.4;,,                   N 13Cao !
$
 PAR  L(BCC_A2,BI,CR:VA;0),,            +124399.9;,,                  N 13Cao !
$
$ Metastable
$
 PAR  L(FCC_A1,BI,CR:VA;0),,            +124399.9;,,                  N Same !
 PAR  L(HCP_A3,BI,CR:VA;0),,            +124399.9;,,                  N Same !
$ ------------------------------------------------------------------------------
$
$
 LIST-OF-REFERENCE
 NUMBER  SOURCE
  Null   'Unknown source'
  Same   'Same or similar interaction as in the corresponding stable phase'
  COST   'COST 507 database'
  88Che2 'P.-Y. Chevalier, Thermochim. Acta, 132, 111-16(1988),
          SGTE unary database V.5.0, 2009; Bi' 
  91Din  'A.T. Dinsdale, Calphad, 15, 317-425(1991).'
  09SGUN 'SGTE unary database V.5.0, 2009.'
  13Cao  'Z. Cao, J. Xin, C. Chen, S. Liu, B. Hu, C. Tang, Y. Du,
          J. Mining Metall. B, 49, 307-13(2013); Bi-Cr'
!

File: data/databases/sgte-binary/BiCr-14Gos.tdb
$
$ Database for Bi-Cr from S. Gosse 2014.
$
$ S. Gosse, J. Nucl. Mater., 449, 122-31(2014).
$
$ Dataset created 2023.05.21 by Bengt Hallstedt.
$
$ ------------------------------------------------------------------------------
 TEMP-LIM 298.15 6000.00 !
$
$ELEMENT NAME  REF. STATE               ATOMIC MASS H298-H0    S298    !
$
 ELEMENT VA   VACUUM                      0.0          0.0      0.0    ! 
 ELEMENT BI   RHOMBOHEDRAL_A7           208.98      6426.6     56.735  !
 ELEMENT CR   BCC_A2                     51.996     4050.0     23.5429 ! 
$ ------------------------------------------------------------------------------
$ Phase definitions
$
 PHASE LIQUID:L % 1 1 !
 CONST LIQUID:L : BI CR : !
$
$ Fcc (cF4, Fm-3m) and MeX (cF8, Fm-3m)
$
 PHASE FCC_A1 %A 2 1 1 !
 CONST FCC_A1 : BI CR : VA : !
$
$ Bcc (cI2, Im-3m)
$
 PHASE BCC_A2 %B 2 1 3 !
 CONST BCC_A2 : BI CR% : VA : !
$
$ Hcp (hP2, P6_3/mmc) and Me2X (NiAs-type, hP4, P6_3/mmc, B8_1)
$
 PHASE HCP_A3 %A 2 1 0.5 !
 CONST HCP_A3 : BI CR : VA: !
$
$ Prototype alpha-As (hR2, R-3m)
$
 PHASE RHOMBOHEDRAL_A7 % 1 1 !
 CONST RHOMBOHEDRAL_A7 : BI : !
$ ------------------------------------------------------------------------------
$ Defaults
$
 DEFINE-SYSTEM-DEFAULT ELEMENT 2 !
 DEFAULT-COM DEFINE_SYSTEM_ELEMENT VA !
 TYPE-DEF A GES AMEND_PHASE_DESCRIPTION @ MAGNETIC -3 0.28 !
 TYPE-DEF B GES AMEND_PHASE_DESCRIPTION @ MAGNETIC -1 0.4 !
 TYPE-DEF % SEQ * !
 FUNCTION ZERO      298.15  0;                                         6000 N !
 FUNCTION UN_ASS    298.15  0;                                         6000 N !
 FUNCTION R         298.15  +8.31451;                                  6000 N !
$ ------------------------------------------------------------------------------
$ Element data
$ ------------------------------------------------------------------------------
$ Bi
$
$ RHOMBOHEDRAL_A7 and LIQUID modified in unary 5.0
$ DIAMOND_A4 added in unary 5.0
$
 PAR  G(RHOMBOHEDRAL_A7,BI),,           +GHSERBI;                3000 N 09SGUN !
 PAR  G(FCC_A1,BI:VA),,                 +GHSERBI+9900-12.5*T;    3000 N 91Din !
 PAR  G(BCC_A2,BI:VA),,                 +GHSERBI+11297-13.9*T;   3000 N 91Din !
 PAR  G(HCP_A3,BI:VA),,                 +GHSERBI+9900-11.8*T;    3000 N 91Din !
$PAR  G(DIAMOND_A4,BI),,                +GHSERBI
$            +11296.8+9.253655*T;                                3000 N 88Che2 !
$PAR  G(BCT_A5,BI),,                    +GHSERBI+4184.07;        3000 N 91Din !
$PAR  G(TETRAGONAL_A6,BI),,             +GHSERBI+4184.07;        3000 N 91Din !
$PAR  G(TET_ALPHA1_A6,BI),,             +GHSERBI+4234;           3000 N 91Din !
 PAR  G(LIQUID,BI),,                    +GLIQBI;                 3000 N 09SGUN ! 
$
 FUNCTION GHSERBI   298.15  -7817.776+128.418925*T-28.4096529*T*LN(T)
       +0.012338888*T**2-8.381598E-6*T**3;
       544.55  Y  +29293.369-379.605174*T+49.678*T*LN(T)
       -0.0730245*T**2+1.3052833E-5*T**3-3544705*T**(-1)+1.66309E+25*T**(-9);
       800.00  Y  -11085.609+182.955328*T-36.041*T*LN(T)
       +7.4641E-3*T**2-1.05047E-6*T**3+5175*T**(-1)+1.66309E+25*T**(-9);
      1200.00  Y  -7580.864+124.770814*T-27.196*T*LN(T)+1.66309E+25*T**(-9);
      3000.00  N !
 FUNCTION GLIQBI    298.15  +11246.017-20.636399*T+GHSERBI-5.9608E-19*T**7;
       544.55  Y  +40629.667-400.415652*T+49.678*T*LN(T)
       -0.0730245*T**2+1.3052833E-5*T**3-3544705*T**(-1);
       800.00  Y  +250.689+162.14485*T-36.041*T*LN(T)
       +0.0074641*T**2-1.05047E-6*T**3+5175*T**(-1);
      1200.00  Y  +3755.434+103.960336*T-27.196*T*LN(T);
      3000.00 N !
$ ------------------------------------------------------------------------------
$ Cr
$
 PAR  G(BCC_A2,CR:VA),,                 +GHSERCR;,,                   N 91Din !
 PAR  TC(BCC_A2,CR:VA),,                 -311.50;,,                   N 91Din !
 PAR  BM(BCC_A2,CR:VA),,                   -0.008;,,                  N 91Din !
 PAR  G(FCC_A1,CR:VA),,                 +GHSERCR+7284+0.163*T;,,      N 91Din !
 PAR  TC(FCC_A1,CR:VA),,                -1109.00;,,                   N 91Din !
 PAR  BM(FCC_A1,CR:VA),,                   -2.46;,,                   N 91Din !
 PAR  G(HCP_A3,CR:VA),,                 +GHSERCR+4438;,,              N 91Din !
 PAR  TC(HCP_A3,CR:VA),,                -1109.00;,,                   N 91Din !
 PAR  BM(HCP_A3,CR:VA),,                   -2.46;,,                   N 91Din !
$PAR  G(CUB_A13,CR:VA),,                +GHSERCR+15899+0.6276*T;,,    N 91Din !
$PAR  G(CBCC_A12,CR:VA),,               +GHSERCR+11087+2.7196*T;,,    N 91Din !
 PAR  G(LIQUID,CR),,                    +GLIQCR;,,                    N 91Din !
$
 FUNCTION GHSERCR   298.15  -8856.94+157.48*T-26.908*T*LN(T)
       +0.00189435*T**2-1.47721E-06*T**3+139250*T**(-1);
      2180.00  Y  -34869.344+344.18*T-50*T*LN(T)-2.88526E+32*T**(-9);
      6000.00  N !
 FUNCTION GLIQCR    298.15  +24339.955-11.420225*T+GHSERCR+2.37615E-21*T**7;
      2180.00  Y  -16459.984+335.616316*T-50*T*LN(T);
      6000.00  N !
 FUNCTION GFCCCR    298.15  +GHSERCR+7284+0.163*T;                     6000 N !
$ ------------------------------------------------------------------------------
$ Binary system
$
$ S. Gosse, J. Nucl. Mater., 449, 122-31(2014).
$
$ Checked against paper. Checked at 6000 K.
$
 PAR  L(LIQUID,BI,CR;0),,               +43104.343;,,                 N 14Gos !
 PAR  L(LIQUID,BI,CR;1),,               +346.217-4.876*T;,,           N 14Gos !
$
 PAR  L(BCC_A2,BI,CR:VA;0),,            +80000;,,                     N 14Gos !
$
$ Metastable
$
 PAR  L(FCC_A1,BI,CR:VA;0),,            +80000;,,                     N Same !
 PAR  L(HCP_A3,BI,CR:VA;0),,            +80000;,,                     N Same !
$ ------------------------------------------------------------------------------
$
$
 LIST-OF-REFERENCE
 NUMBER  SOURCE
  Null   'Unknown source'
  Same   'Same or similar interaction as in the corresponding stable phase'
  COST   'COST 507 database'
  88Che2 'P.-Y. Chevalier, Thermochim. Acta, 132, 111-16(1988),
          SGTE unary database V.5.0, 2009; Bi' 
  91Din  'A.T. Dinsdale, Calphad, 15, 317-425(1991).'
  09SGUN 'SGTE unary database V.5.0, 2009.'
  14Gos  'S. Gosse, J. Nucl. Mater., 449, 122-31(2014); Bi-Cr'
!

File: data/databases/sgte-binary/BiCs-15Dja.tdb
$
$ Database for Bi-Cs from Y. Djaballah et al. 2015.
$
$ Y. Djaballah, A. Said Amer, S. Ugur, G. Ugur, A. Hidoussi,
$ A. Belgacem-Bouzida, Calphad, 48, 72-78(2015).
$
$ Dataset created 2018.04.03 by Bengt Hallstedt.
$ 2020.12.25: Modified for use with GES6.
$ 2023.02.24: Unary Bi changed from V4.4 to V5.0.
$
$ ------------------------------------------------------------------------------
 TEMP-LIM 298.15 6000.00 !
$
$ELEMENT NAME  REF. STATE               ATOMIC MASS H298-H0    S298    !
$
 ELEMENT VA   VACUUM                      0.0          0.0      0.0    ! 
 ELEMENT BI   RHOMBOHEDRAL_A7           208.98      6426.6     56.735  !
 ELEMENT CS   BCC_A2                    132.9054    7711.000   85.23   ! 
$ ------------------------------------------------------------------------------
$ Species
$
 SPECIE  BICS                               BI1CS1 !
 SPECIE  BICS3                              BI1CS3 !
$ ------------------------------------------------------------------------------
$ Phase definitions
$
 PHASE LIQUID:L % 1 1 !
 CONST LIQUID:L : BI BICS BICS3 CS : !
$
$ Fcc (cF4, Fm-3m) and MeX (cF8, Fm-3m)
$
 PHASE FCC_A1 %A 2 1 1 !
 CONST FCC_A1 : BI CS : VA : !
$
$ Bcc (cI2, Im-3m)
$
 PHASE BCC_A2 %B 2 1 3 !
 CONST BCC_A2 : BI CS% : VA : !
$
$ Hcp (hP2, P6_3/mmc) and Me2X (NiAs-type, hP4, P6_3/mmc, B8_1)
$
 PHASE HCP_A3 %A 2 1 0.5 !
 CONST HCP_A3 : BI CS : VA: !
$
$ Prototype alpha-As (hR2, R-3m)
$
 PHASE RHOMBOHEDRAL_A7 % 1 1 !
 CONST RHOMBOHEDRAL_A7 : BI : !
$
$ Prototype Cu2Mg (cF24, Fd-3m)
$
 PHASE BI2CS_C15 % 2 2 1 !
 CONST BI2CS_C15 : BI : CS : !
$
$ Prototype Rb5As4 (mC20, C2/m)
$
 PHASE BI4CS5 % 2 4 5 !
 CONST BI4CS5 : BI : CS : !
$
$ Prototype Eu3Ga2 (mC20, C2/c)
$
 PHASE BI2CS3 % 2 2 3 !
 CONST BI2CS3 : BI : CS : !
$
$ Prototype BiF3 (cF16, Fm-3m)
$
 PHASE BICS3_D03 % 2 1 3 !
 CONST BICS3_D03 : BI : CS : !
$ ------------------------------------------------------------------------------
$ Defaults
$
 DEFINE-SYSTEM-DEFAULT ELEMENT 2 !
 DEFAULT-COM DEFINE_SYSTEM_ELEMENT VA !
 TYPE-DEF A GES AMEND_PHASE_DESCRIPTION @ MAGNETIC -3 0.28 !
 TYPE-DEF B GES AMEND_PHASE_DESCRIPTION @ MAGNETIC -1 0.4 !
 TYPE-DEF % SEQ * !
 FUNCTION ZERO      298.15  0;                                         6000 N !
 FUNCTION UN_ASS    298.15  0;                                         6000 N !
 FUNCTION R         298.15  +8.31451;                                  6000 N !
$ ------------------------------------------------------------------------------
$ Element data
$ ------------------------------------------------------------------------------
$ Bi
$
$ RHOMBOHEDRAL_A7 and LIQUID modified in unary 5.0
$ DIAMOND_A4 added in unary 5.0
$
 PAR  G(RHOMBOHEDRAL_A7,BI),,           +GHSERBI;                3000 N 09SGUN !
 PAR  G(FCC_A1,BI:VA),,                 +GHSERBI+9900-12.5*T;    3000 N 91Din !
 PAR  G(BCC_A2,BI:VA),,                 +GHSERBI+11297-13.9*T;   3000 N 91Din !
 PAR  G(HCP_A3,BI:VA),,                 +GHSERBI+9900-11.8*T;    3000 N 91Din !
$PAR  G(DIAMOND_A4,BI),,                +GHSERBI
$            +11296.8+9.253655*T;                                3000 N 88Che2 !
$PAR  G(BCT_A5,BI),,                    +GHSERBI+4184.07;        3000 N 91Din !
$PAR  G(TETRAGONAL_A6,BI),,             +GHSERBI+4184.07;        3000 N 91Din !
$PAR  G(TET_ALPHA1_A6,BI),,             +GHSERBI+4234;           3000 N 91Din !
 PAR  G(LIQUID,BI),,                    +GLIQBI;                 3000 N 09SGUN ! 
$
 FUNCTION GHSERBI   298.15  -7817.776+128.418925*T-28.4096529*T*LN(T)
       +0.012338888*T**2-8.381598E-6*T**3;
       544.55  Y  +29293.369-379.605174*T+49.678*T*LN(T)
       -0.0730245*T**2+1.3052833E-5*T**3-3544705*T**(-1)+1.66309E+25*T**(-9);
       800.00  Y  -11085.609+182.955328*T-36.041*T*LN(T)
       +7.4641E-3*T**2-1.05047E-6*T**3+5175*T**(-1)+1.66309E+25*T**(-9);
      1200.00  Y  -7580.864+124.770814*T-27.196*T*LN(T)+1.66309E+25*T**(-9);
      3000.00  N !
 FUNCTION GLIQBI    298.15  +11246.017-20.636399*T+GHSERBI-5.9608E-19*T**7;
       544.55  Y  +40629.667-400.415652*T+49.678*T*LN(T)
       -0.0730245*T**2+1.3052833E-5*T**3-3544705*T**(-1);
       800.00  Y  +250.689+162.14485*T-36.041*T*LN(T)
       +0.0074641*T**2-1.05047E-6*T**3+5175*T**(-1);
      1200.00  Y  +3755.434+103.960336*T-27.196*T*LN(T);
      3000.00 N !
$ ------------------------------------------------------------------------------
$ Cs
$
 PAR  G(BCC_A2,CS:VA)           200.00  +GHSERCS;                2000 N 91Din !
 PAR  G(HCP_A3,CS:VA)           200.00  +GHSERCS+500+2*T;        2000 N 91Din !
 PAR  G(FCC_A1,CS:VA)           200.00  +GHSERCS+500+1.3*T;      2000 N 91Din !
 PAR  G(LIQUID,CS)              200.00  +GLIQCS;                 2000 N 91Din !
$
 FUNCTION GHSERCS   200.00  -17373.82+436.899787*T-90.5212584*T*LN(T)
       +0.2029422*T**2-1.27907669E-04*T**3+245245*T**(-1);
       301.59  Y  -13553.817+218.689955*T-46.7273304*T*LN(T)
       +0.02043269*T**2-4.074846E-06*T**3+181528*T**(-1)+7.8016E+21*T**(-9);
      2000.00  N !
 FUNCTION GLIQCS    200.00  +2091.141-6.931035*T+GHSERCS-3.56867E-18*T**7;
       301.59  Y  +2099.779-6.961111*T+GHSERCS-7.8016E+21*T**(-9);
      2000.00  N !
$ ------------------------------------------------------------------------------
$ Binary system
$
$ Y. Djaballah, A. Said Amer, S. Ugur, G. Ugur, A. Hidoussi,
$ A. Belgacem-Bouzida, Calphad, 48, 72-78(2015).
$
$ Checked against paper and author's tdb. Checked at 6000 K.
$
 PAR  G(LIQUID,BICS),,                  +GLIQBI+GLIQCS-48000+26*T;,,  N 15Dja !
 PAR  G(LIQUID,BICS3),,                 +GLIQBI+3*GLIQCS
             -120000+15*T;,,                                          N 15Dja !
 PAR  L(LIQUID,BI,CS;0),,               -44039+6*T;,,                 N 15Dja !
 PAR  L(LIQUID,BI,BICS;0),,             -35652+2*T;,,                 N 15Dja !
 PAR  L(LIQUID,BI,BICS3;0),,            -87513+15*T;,,                N 15Dja !
 PAR  L(LIQUID,BI,BICS3;1),,            -50000;,,                     N 15Dja !
 PAR  L(LIQUID,BICS,CS;0),,             +10515-9.58*T;,,              N 15Dja !
 PAR  L(LIQUID,BICS,BICS3;0),,          -20000-4*T;,,                 N 15Dja !
 PAR  L(LIQUID,BICS,BICS3;1),,          -15000;,,                     N 15Dja !
 PAR  L(LIQUID,BICS3,CS;0),,            +1000-27*T;,,                 N 15Dja !
 PAR  L(LIQUID,BICS3,CS;1),,            -6800;,,                      N 15Dja !
$
 PAR  L(BCC_A2,BI,CS:VA;0),,            +UN_ASS;,,                    N !
$
 PAR  G(BI2CS_C15,BI:CS),,              +2*GHSERBI+GHSERCS
             -93081+4.554*T;,,                                        N 15Dja !
 PAR  G(BI4CS5,BI:CS),,                 +4*GHSERBI+5*GHSERCS
             -314397+9.891*T;,,                                       N 15Dja !
 PAR  G(BI2CS3,BI:CS),,                 +2*GHSERBI+3*GHSERCS
             -169840-6.445*T;,,                                       N 15Dja !
 PAR  G(BICS3_D03,BI:CS),,              +GHSERBI+3*GHSERCS
             -130272-4.756*T;,,                                       N 15Dja !
$ ------------------------------------------------------------------------------
$
$
 LIST-OF-REFERENCE
 NUMBER  SOURCE
  Null   'Unknown source'
  Same   'Same or similar interaction as in the corresponding stable phase'
  COST   'COST 507 database'
  88Che2 'P.-Y. Chevalier, Thermochim. Acta, 132, 111-16(1988),
          SGTE unary database V.5.0, 2009; Bi' 
  91Din  'A.T. Dinsdale, Calphad, 15, 317-425(1991).'
  09SGUN 'SGTE unary database V.5.0, 2009.'
  15Dja  'Y. Djaballah, A. Said Amer, S. Ugur, G. Ugur, A. Hidoussi,
          A. Belgacem-Bouzida, Calphad, 48, 72-78(2015); Bi-Cs'
!

File: data/databases/sgte-binary/BiCu-89Tep-LB.tdb
$
$ Database for Bi-Cu from O. Teppo et al. 1989 (included in LB Vol. 2)
$
$ O. Teppo, J. Niemela and P. Taskinen, Report TKK-V-B50,
$ Helsinki Univ. Techn., Finland, 1989.
$
$ Dataset created 2009.10.03 by Bengt Hallstedt.
$ 2020.12.25: Modified for use with GES6.
$ 2023.02.24: Unary Bi changed from V4.4 to V5.0.
$
$ Presumably these parameters are from the 1989 technical report.
$ I have never seen it though. In the printed LB, reference is given to
$ the 1990 paper (Thermochim. Acta, 173, 137-50 (1990)), but the parameters
$ in that paper are different. Most databases (SGSOL, solders, cubinary etc.)
$ use the parameters from this dataset.
$
$ ------------------------------------------------------------------------------
 TEMP-LIM 298.15 6000.00 !
$
$ELEMENT NAME  REF. STATE               ATOMIC MASS H298-H0    S298    !
$
 ELEMENT VA   VACUUM                      0.0          0.0      0.0    ! 
 ELEMENT BI   RHOMBOHEDRAL_A7           208.98      6426.6     56.735  !
 ELEMENT CU   FCC_A1                     63.546     5004.      33.15   !
$ ------------------------------------------------------------------------------
$ Phase definitions
$
 PHASE LIQUID:L % 1 1 !
 CONST LIQUID:L : BI CU : !
$
$ Fcc (cF4, Fm-3m) and MeX (cF8, Fm-3m)
$
 PHASE FCC_A1 % 2 1 1 !
 CONST FCC_A1 : BI CU% : VA : !
$
$ Bcc (cI2, Im-3m)
$
 PHASE BCC_A2 % 2 1 3 !
 CONST BCC_A2 : BI CU : VA : !
$
$ Hcp (hP2, P6_3/mmc) and Me2X (NiAs-type, hP4, P6_3/mmc, B8_1)
$
 PHASE HCP_A3 % 2 1 0.5 !
 CONST HCP_A3 : BI CU : VA: !
$
$ Prototype alpha-As (hR2, R-3m)
$
 PHASE RHOMBOHEDRAL_A7 % 1 1 !
 CONST RHOMBOHEDRAL_A7 : BI : !
$ ------------------------------------------------------------------------------
$ Defaults
$
 DEFINE-SYSTEM-DEFAULT ELEMENT 2 !
 DEFAULT-COM DEFINE_SYSTEM_ELEMENT VA !
 TYPE-DEF % SEQ * !
 FUNCTION ZERO      298.15  0;                                         6000 N !
 FUNCTION UN_ASS    298.15  0;                                         6000 N !
$ ------------------------------------------------------------------------------
$ Element data
$ ------------------------------------------------------------------------------
$ Bi
$
$ RHOMBOHEDRAL_A7 and LIQUID modified in unary 5.0
$ DIAMOND_A4 added in unary 5.0
$
 PAR  G(RHOMBOHEDRAL_A7,BI),,           +GHSERBI;                3000 N 09SGUN !
 PAR  G(FCC_A1,BI:VA),,                 +GHSERBI+9900-12.5*T;    3000 N 91Din !
 PAR  G(BCC_A2,BI:VA),,                 +GHSERBI+11297-13.9*T;   3000 N 91Din !
 PAR  G(HCP_A3,BI:VA),,                 +GHSERBI+9900-11.8*T;    3000 N 91Din !
$PAR  G(DIAMOND_A4,BI),,                +GHSERBI
$            +11296.8+9.253655*T;                                3000 N 88Che2 !
$PAR  G(BCT_A5,BI),,                    +GHSERBI+4184.07;        3000 N 91Din !
$PAR  G(TETRAGONAL_A6,BI),,             +GHSERBI+4184.07;        3000 N 91Din !
$PAR  G(TET_ALPHA1_A6,BI),,             +GHSERBI+4234;           3000 N 91Din !
 PAR  G(LIQUID,BI),,                    +GLIQBI;                 3000 N 09SGUN ! 
$
 FUNCTION GHSERBI   298.15  -7817.776+128.418925*T-28.4096529*T*LN(T)
       +0.012338888*T**2-8.381598E-6*T**3;
       544.55  Y  +29293.369-379.605174*T+49.678*T*LN(T)
       -0.0730245*T**2+1.3052833E-5*T**3-3544705*T**(-1)+1.66309E+25*T**(-9);
       800.00  Y  -11085.609+182.955328*T-36.041*T*LN(T)
       +7.4641E-3*T**2-1.05047E-6*T**3+5175*T**(-1)+1.66309E+25*T**(-9);
      1200.00  Y  -7580.864+124.770814*T-27.196*T*LN(T)+1.66309E+25*T**(-9);
      3000.00  N !
 FUNCTION GLIQBI    298.15  +11246.017-20.636399*T+GHSERBI-5.9608E-19*T**7;
       544.55  Y  +40629.667-400.415652*T+49.678*T*LN(T)
       -0.0730245*T**2+1.3052833E-5*T**3-3544705*T**(-1);
       800.00  Y  +250.689+162.14485*T-36.041*T*LN(T)
       +0.0074641*T**2-1.05047E-6*T**3+5175*T**(-1);
      1200.00  Y  +3755.434+103.960336*T-27.196*T*LN(T);
      3000.00 N !
$ ------------------------------------------------------------------------------
$ Cu
$
 PAR  G(FCC_A1,CU:VA),,                 +GHSERCU;                3200 N 91Din !
 PAR  G(BCC_A2,CU:VA),,                 +GHSERCU+4017-1.255*T;   3200 N 91Din !
 PAR  G(HCP_A3,CU:VA),,                 +GHSERCU+600+0.2*T;      3200 N 91Din !
 PAR  G(LIQUID,CU),,                    +GLIQCU;                 3200 N 91Din !
$
 FUNCTION GHSERCU   298.15  -7770.458+130.485235*T-24.112392*T*LN(T)
       -0.00265684*T**2+1.29223E-07*T**3+52478*T**(-1);
      1357.77  Y  -13542.026+183.803828*T-31.38*T*LN(T)+3.64167E+29*T**(-9);
      3200.00  N !
 FUNCTION GLIQCU    298.15  +12964.735-9.511904*T+GHSERCU-5.8489E-21*T**7;
      1357.77  Y  -46.545+173.881484*T-31.38*T*LN(T);
      3200.00  N !
 FUNCTION GBCCCU    298.15  +GHSERCU+4017-1.255*T;                     3200 N !
$ ------------------------------------------------------------------------------
$ Binary system
$
$ From O. Teppo et al. 1989 (included in LB Vol. 2)
$
$ O. Teppo, J. Niemela and P. Taskinen, Report TKK-V-B50,
$ Helsinki Univ. Techn., Finland, 1989.
$
$ Checked against LB. Checked at 6000 K.
$
$ Presumably these parameters are from the 1989 technical report.
$ I have never seen it though. In the printed LB, reference is given to
$ the 1990 paper (Thermochim. Acta, 173, 137-50 (1990)), but the parameters
$ in that paper are different. Most databases (SGSOL, solders, cubinary etc.)
$ use the parameters below.
$
 PAR  L(LIQUID,BI,CU;0),,               +20747.5-5.85*T;,,            N 89Tep !
 PAR  L(LIQUID,BI,CU;1),,               -4925+2.55*T;,,               N 89Tep !
 PAR  L(LIQUID,BI,CU;2),,               +4387.5-2.3*T;,,              N 89Tep !
$
 PAR  L(FCC_A1,BI,CU:VA;0),,            +50*T;,,                      N 98Sun !
 PAR  L(BCC_A2,BI,CU:VA;0),,            +50*T;,,                      N Same !
 PAR  L(HCP_A3,BI,CU:VA;0),,            +50*T;,,                      N Same !
$ ------------------------------------------------------------------------------
$
ASSESSED_SYSTEM
  BI-CU(TDB -* +LIQ +FCC_A1 +RHOM_A7 ;P3 TMM:300/1500 STP:.5/1500) !
$
$
 LIST-OF-REFERENCE
 NUMBER  SOURCE
  Null   'Unknown source'
  Same   'Same or similar interaction as in the corresponding stable phase'
  COST   'COST 507 database'
  88Che2 'P.-Y. Chevalier, Thermochim. Acta, 132, 111-16(1988),
          SGTE unary database V.5.0, 2009; Bi' 
  89Tep  'O. Teppo, J. Niemela and P. Taskinen, Report TKK-V-B50,
          Helsinki Univ. Techn., Finland, 1989; Bi-Cu'
  91Din  'A.T. Dinsdale, Calphad, 15, 317-425(1991).'
  98Sun  'B. Sundman, unpublished, 1998; Bi-Cu'
  09SGUN 'SGTE unary database V.5.0, 2009.'
!

File: data/databases/sgte-binary/BiCu-90Tep.tdb
$
$ Database for Bi-Cu from O. Teppo et al. 1990
$
$ O. Teppo, J. Niemela, P. Taskinen, Thermochim. Acta, 173, 137-50 (1990)
$
$ Dataset created 2009.10.03 by Bengt Hallstedt.
$ 2020.12.02: Modified for use with GES6.
$ 2023.02.24: Unary Bi changed from V4.4 to V5.0.
$
$ There are slight differences compared to the paper. The eutectic temp. is
$ 543.8 K instead of 543.5 K and the compostion is 0.0035 instead of 0.0047.
$
$ These parameters are from the 1990 paper, which are different from those in
$ the 1989 report. I have never seen the report, though, so I cannot be sure
$ which parameters are actually in there. In the printed LB, reference is given
$ to the 1990 paper, but the parameters actually used (LBall-v6+fun) are
$ different. All known databases (SGTESOL, solders, cubinary etc.)
$ presumably use the parameters from the report.
$
$ ------------------------------------------------------------------------------
 TEMP-LIM 298.15 6000.00 !
$
$ELEMENT NAME  REF. STATE               ATOMIC MASS H298-H0    S298    !
$
 ELEMENT VA   VACUUM                      0.0          0.0      0.0    ! 
 ELEMENT BI   RHOMBOHEDRAL_A7           208.98      6426.6     56.735  !
 ELEMENT CU   FCC_A1                     63.546     5004.      33.15   !
$ ------------------------------------------------------------------------------
$ Phase definitions
$
 PHASE LIQUID:L % 1 1 !
 CONST LIQUID:L : BI CU : !
$
$ Fcc (cF4, Fm-3m) and MeX (cF8, Fm-3m)
$
 PHASE FCC_A1 %A 2 1 1 !
 CONST FCC_A1 : BI CU% : VA : !
$
$ Bcc (cI2, Im-3m)
$
 PHASE BCC_A2 %B 2 1 3 !
 CONST BCC_A2 : BI CU : VA : !
$
$ Hcp (hP2, P6_3/mmc) and Me2X (NiAs-type, hP4, P6_3/mmc, B8_1)
$
 PHASE HCP_A3 %A 2 1 0.5 !
 CONST HCP_A3 : BI CU : VA: !
$
$ Prototype alpha-As (hR2, R-3m)
$
 PHASE RHOMBOHEDRAL_A7 % 1 1 !
 CONST RHOMBOHEDRAL_A7 : BI : !
$ ------------------------------------------------------------------------------
$ Defaults
$
 DEFINE-SYSTEM-DEFAULT ELEMENT 2 !
 DEFAULT-COM DEFINE_SYSTEM_ELEMENT VA !
 TYPE-DEF % SEQ * !
 TYPE-DEF A GES AMEND_PHASE_DESCRIPTION @ MAGNETIC -3 0.28 !
 TYPE-DEF B GES AMEND_PHASE_DESCRIPTION @ MAGNETIC -1 0.4 !
 FUNCTION ZERO      298.15  0;                                         6000 N !
 FUNCTION UN_ASS    298.15  0;                                         6000 N !
 FUNCTION R         298.15  +8.31451;                                  6000 N !
$ ------------------------------------------------------------------------------
$ Element data
$ ------------------------------------------------------------------------------
$ Bi
$
$ RHOMBOHEDRAL_A7 and LIQUID modified in unary 5.0
$ DIAMOND_A4 added in unary 5.0
$
 PAR  G(RHOMBOHEDRAL_A7,BI),,           +GHSERBI;                3000 N 09SGUN !
 PAR  G(FCC_A1,BI:VA),,                 +GHSERBI+9900-12.5*T;    3000 N 91Din !
 PAR  G(BCC_A2,BI:VA),,                 +GHSERBI+11297-13.9*T;   3000 N 91Din !
 PAR  G(HCP_A3,BI:VA),,                 +GHSERBI+9900-11.8*T;    3000 N 91Din !
$PAR  G(DIAMOND_A4,BI),,                +GHSERBI
$            +11296.8+9.253655*T;                                3000 N 88Che2 !
$PAR  G(BCT_A5,BI),,                    +GHSERBI+4184.07;        3000 N 91Din !
$PAR  G(TETRAGONAL_A6,BI),,             +GHSERBI+4184.07;        3000 N 91Din !
$PAR  G(TET_ALPHA1_A6,BI),,             +GHSERBI+4234;           3000 N 91Din !
 PAR  G(LIQUID,BI),,                    +GLIQBI;                 3000 N 09SGUN ! 
$
 FUNCTION GHSERBI   298.15  -7817.776+128.418925*T-28.4096529*T*LN(T)
       +0.012338888*T**2-8.381598E-6*T**3;
       544.55  Y  +29293.369-379.605174*T+49.678*T*LN(T)
       -0.0730245*T**2+1.3052833E-5*T**3-3544705*T**(-1)+1.66309E+25*T**(-9);
       800.00  Y  -11085.609+182.955328*T-36.041*T*LN(T)
       +7.4641E-3*T**2-1.05047E-6*T**3+5175*T**(-1)+1.66309E+25*T**(-9);
      1200.00  Y  -7580.864+124.770814*T-27.196*T*LN(T)+1.66309E+25*T**(-9);
      3000.00  N !
 FUNCTION GLIQBI    298.15  +11246.017-20.636399*T+GHSERBI-5.9608E-19*T**7;
       544.55  Y  +40629.667-400.415652*T+49.678*T*LN(T)
       -0.0730245*T**2+1.3052833E-5*T**3-3544705*T**(-1);
       800.00  Y  +250.689+162.14485*T-36.041*T*LN(T)
       +0.0074641*T**2-1.05047E-6*T**3+5175*T**(-1);
      1200.00  Y  +3755.434+103.960336*T-27.196*T*LN(T);
      3000.00 N !
$ ------------------------------------------------------------------------------
$ Cu
$
 PAR  G(FCC_A1,CU:VA),,                 +GHSERCU;                3200 N 91Din !
 PAR  G(BCC_A2,CU:VA),,                 +GHSERCU+4017-1.255*T;   3200 N 91Din !
 PAR  G(HCP_A3,CU:VA),,                 +GHSERCU+600+0.2*T;      3200 N 91Din !
 PAR  G(LIQUID,CU),,                    +GLIQCU;                 3200 N 91Din !
$
 FUNCTION GHSERCU   298.15  -7770.458+130.485235*T-24.112392*T*LN(T)
       -0.00265684*T**2+1.29223E-07*T**3+52478*T**(-1);
      1357.77  Y  -13542.026+183.803828*T-31.38*T*LN(T)+3.64167E+29*T**(-9);
      3200.00  N !
 FUNCTION GLIQCU    298.15  +12964.735-9.511904*T+GHSERCU-5.8489E-21*T**7;
      1357.77  Y  -46.545+173.881484*T-31.38*T*LN(T);
      3200.00  N !
 FUNCTION GBCCCU    298.15  +GHSERCU+4017-1.255*T;                     3200 N !
$ ------------------------------------------------------------------------------
$ Binary system
$
$ O. Teppo, J. Niemela, P. Taskinen, Thermochim. Acta, 173, 137-50 (1990)
$
$ Checked against paper. Checked at 6000 K.
$
$ There are slight differences compared to the paper. The eutectic temp. is
$ 543.8 K instead of 543.5 K and the compostion is 0.0035 instead of 0.0047.
$
$ These parameters are from the 1990 paper, which are different from those in
$ the 1989 report. I have never seen the report, though, so I cannot be sure
$ which parameters are actually in there. In the printed LB, reference is given
$ to the 1990 paper, but the parameters actually used (LBall-v6+fun) are
$ different. All known databases (SGTESOL, solders, cubinary etc.)
$ presumably use the parameters from the report.
$
 PAR  L(LIQUID,BI,CU;0),,               +23845-9.843*T;,,             N 90Tep !
 PAR  L(LIQUID,BI,CU;1),,               -1260+1.193*T;,,              N 90Tep !
$
 PAR  L(FCC_A1,BI,CU:VA;0),,            +77868.73;,,                  N 90Tep !
$
$ metastable
$
 PAR  L(BCC_A2,BI,CU:VA;0),,            +77868.73;,,                  N Same !
 PAR  L(HCP_A3,BI,CU:VA;0),,            +77868.73;,,                  N Same !
$ ------------------------------------------------------------------------------
$
ASSESSED_SYSTEM
  BI-CU(TDB -* +LIQ +FCC_A1 +RHOM_A7 ;P3 TMM:300/1500 STP:.5/1500) !
$
$
 LIST-OF-REFERENCE
 NUMBER  SOURCE
  Null   'Unknown source'
  Same   'Same or similar interaction as in the corresponding stable phase'
  COST   'COST 507 database'
  88Che2 'P.-Y. Chevalier, Thermochim. Acta, 132, 111-16(1988),
          SGTE unary database V.5.0, 2009; Bi' 
  90Tep  'O. Teppo, J. Niemela, P. Taskinen,
          Thermochim. Acta, 173, 137-50 (1990); Bi-Cu'
  91Din  'A.T. Dinsdale, Calphad, 15, 317-425(1991).'
  09SGUN 'SGTE unary database V.5.0, 2009.'
!

File: data/databases/sgte-binary/BiDy-13Wan.tdb
$
$ Database for Bi-Dy from J. Wang et al. 2013.
$
$ J. Wang, C. Li, C. Guo, Z. Du, B. Wu, Thermochim. Acta, 566, 44-49(2013).
$
$ Dataset created 2018.04.03 by Bengt Hallstedt.
$ 2020.12.25: Modified for use with GES6.
$ 2023.02.24: Unary Bi changed from V4.4 to V5.0.
$
$ ------------------------------------------------------------------------------
 TEMP-LIM 298.15 6000.00 !
$
$ELEMENT NAME  REF. STATE               ATOMIC MASS H298-H0    S298    !
$
 ELEMENT VA   VACUUM                      0.0          0.0      0.0    ! 
 ELEMENT BI   RHOMBOHEDRAL_A7           208.98      6426.6     56.735  !
 ELEMENT DY   HCP_A3                    162.50      8865.896   74.9559 ! 
$ ------------------------------------------------------------------------------
$ Phase definitions
$
 PHASE LIQUID:L % 1 1 !
 CONST LIQUID:L : BI DY : !
$
$ Fcc (cF4, Fm-3m) and MeX (cF8, Fm-3m)
$
 PHASE FCC_A1 %A 2 1 1 !
 CONST FCC_A1 : BI DY : VA : !
$
$ Bcc (cI2, Im-3m)
$
 PHASE BCC_A2 %B 2 1 3 !
 CONST BCC_A2 : BI DY% : VA : !
$
$ Hcp (hP2, P6_3/mmc) and Me2X (NiAs-type, hP4, P6_3/mmc, B8_1)
$
 PHASE HCP_A3 %A 2 1 0.5 !
 CONST HCP_A3 : BI DY% : VA: !
$
$ Prototype alpha-As (hR2, R-3m)
$
 PHASE RHOMBOHEDRAL_A7 % 1 1 !
 CONST RHOMBOHEDRAL_A7 : BI : !
$
$ Prototype NaCl (cF8, Fm-3m)
$
 PHASE BIDY_B1 % 2 1 1 !
 CONST BIDY_B1 : BI : DY : !
$
$ Prototype Bi3Y5 (oP32, Pnma)
$
 PHASE BI3DY5 % 2 3 5 !
 CONST BI3DY5 : BI : DY : !
$ ------------------------------------------------------------------------------
$ Defaults
$
 DEFINE-SYSTEM-DEFAULT ELEMENT 2 !
 DEFAULT-COM DEFINE_SYSTEM_ELEMENT VA !
 TYPE-DEF A GES AMEND_PHASE_DESCRIPTION @ MAGNETIC -3 0.28 !
 TYPE-DEF B GES AMEND_PHASE_DESCRIPTION @ MAGNETIC -1 0.4 !
 TYPE-DEF % SEQ * !
 FUNCTION ZERO      298.15  0;                                         6000 N !
 FUNCTION UN_ASS    298.15  0;                                         6000 N !
 FUNCTION R         298.15  +8.31451;                                  6000 N !
$ ------------------------------------------------------------------------------
$ Element data
$ ------------------------------------------------------------------------------
$ Bi
$
$ RHOMBOHEDRAL_A7 and LIQUID modified in unary 5.0
$ DIAMOND_A4 added in unary 5.0
$
 PAR  G(RHOMBOHEDRAL_A7,BI),,           +GHSERBI;                3000 N 09SGUN !
 PAR  G(FCC_A1,BI:VA),,                 +GHSERBI+9900-12.5*T;    3000 N 91Din !
 PAR  G(BCC_A2,BI:VA),,                 +GHSERBI+11297-13.9*T;   3000 N 91Din !
 PAR  G(HCP_A3,BI:VA),,                 +GHSERBI+9900-11.8*T;    3000 N 91Din !
$PAR  G(DIAMOND_A4,BI),,                +GHSERBI
$            +11296.8+9.253655*T;                                3000 N 88Che2 !
$PAR  G(BCT_A5,BI),,                    +GHSERBI+4184.07;        3000 N 91Din !
$PAR  G(TETRAGONAL_A6,BI),,             +GHSERBI+4184.07;        3000 N 91Din !
$PAR  G(TET_ALPHA1_A6,BI),,             +GHSERBI+4234;           3000 N 91Din !
 PAR  G(LIQUID,BI),,                    +GLIQBI;                 3000 N 09SGUN ! 
$
 FUNCTION GHSERBI   298.15  -7817.776+128.418925*T-28.4096529*T*LN(T)
       +0.012338888*T**2-8.381598E-6*T**3;
       544.55  Y  +29293.369-379.605174*T+49.678*T*LN(T)
       -0.0730245*T**2+1.3052833E-5*T**3-3544705*T**(-1)+1.66309E+25*T**(-9);
       800.00  Y  -11085.609+182.955328*T-36.041*T*LN(T)
       +7.4641E-3*T**2-1.05047E-6*T**3+5175*T**(-1)+1.66309E+25*T**(-9);
      1200.00  Y  -7580.864+124.770814*T-27.196*T*LN(T)+1.66309E+25*T**(-9);
      3000.00  N !
 FUNCTION GLIQBI    298.15  +11246.017-20.636399*T+GHSERBI-5.9608E-19*T**7;
       544.55  Y  +40629.667-400.415652*T+49.678*T*LN(T)
       -0.0730245*T**2+1.3052833E-5*T**3-3544705*T**(-1);
       800.00  Y  +250.689+162.14485*T-36.041*T*LN(T)
       +0.0074641*T**2-1.05047E-6*T**3+5175*T**(-1);
      1200.00  Y  +3755.434+103.960336*T-27.196*T*LN(T);
      3000.00 N !
$ ------------------------------------------------------------------------------
$ Dy
$
$ HCP_A3, BCC_A2 and LIQUID revised in unary 3.0
$
$ FCC_A1 from 03Cac not included in unary (but it should be)
$ FCC_A1, CBCC_A12 and CUB_A13 from 09Wan4 not included in unary.
$
 PAR  G(HCP_A3,DY:VA)           100.00  +GHSERDY;                3000 N 95She1 !
 PAR  TC(HCP_A3,DY:VA)          100.00    179;                   3000 N 95She1 !
 PAR  BM(HCP_A3,DY:VA)          100.00      3.0;                 3000 N 95She1 !
 PAR  G(BCC_A2,DY:VA)           100.00  +GBCCDY;                 3000 N 95She1 !
 PAR  G(FCC_A1,DY:VA)           100.00  +GHSERDY
             +1300-0.6651608*T;                                  3000 N 03Cac !
$PAR  G(FCC_A1,DY:VA)           298.15  +GHSERDY+5000;           3000 N 09Wan4 !
$PAR  G(CBCC_A12,DY:VA)         298.15  +GHSERDY+10000;          3000 N 09Wan4 !
$PAR  G(CUB_A13,DY:VA)          298.15  +GHSERDY+10000;          3000 N 09Wan4 !
 PAR  G(LIQUID,DY)              100.00  +GLIQDY;                 3000 N 95She1 !
$
 FUNCTION GHSERDY   100.00  -7937.16586+102.307412*T-26.3917167*T*LN(T)
       -7.61683657E-04*T**2-5.86914125E-07*T**3+4010.90565*T**(-1);
      1000.00  Y  -13733.328+214.012934*T-43.8283359*T*LN(T)
       +0.0166909801*T**2-3.49702836E-06*T**3+0.0173619874*T**(-1);
      1654.15  Y  -404681.371+2032.1415*T-272.123952*T*LN(T)
       +0.0578301681*T**2-2.76169148E-06*T**3+1.09616238E+08*T**(-1);
      3000.00  N !
 FUNCTION GBCCDY    100.00  +1508.1802-0.566616181*T+GHSERDY;
      1000.00  Y  +327500.062-2868.04585*T+391.515418*T*LN(T)
       -0.224042148*T**2+2.04076075E-05*T**3-48652656.5*T**(-1);
      1654.15  Y  -33708.7949+291.409631*T-50.208*T*LN(T);
      1685.15  Y  -40775.4966+330.318068*T-55.2811171*T*LN(T)
       +0.0015254673*T**2-7.7437116E-08*T**3+1776589.32*T**(-1);
      3000.00  N !
 FUNCTION GLIQDY    100.00  +13196.6185-7.5443643*T+GHSERDY;
      1000.00  Y  +300126.971-2519.78614*T+341.302578*T*LN(T)
       -0.196153225*T**2+1.76197799E-05*T**3-43071677.5*T**(-1);
      1685.15  Y  -21864.7344+282.205014*T-49.9151*T*LN(T);
      3000.00  N !
$ ------------------------------------------------------------------------------
$ Binary system
$
$ J. Wang, C. Li, C. Guo, Z. Du, B. Wu, Thermochim. Acta, 566, 44-49(2013).
$
$ Checked against paper. Checked at 6000 K.
$
 PAR  L(LIQUID,BI,DY;0),,               -198000+1.619*T;,,            N 13Wan !
 PAR  L(LIQUID,BI,DY;1),,               +11500+1.272*T;,,             N 13Wan !
 PAR  L(LIQUID,BI,DY;2),,               +51500+4.132*T;,,             N 13Wan !
 PAR  L(LIQUID,BI,DY;3),,               -31203-0.057*T;,,             N 13Wan !
$
 PAR  L(HCP_A3,BI,DY:VA;0),,            +UN_ASS;,,                    N !
 PAR  L(BCC_A2,BI,DY:VA;0),,            +UN_ASS;,,                    N !
$
 PAR  G(BIDY_B1,BI:DY),,                +GHSERBI+GHSERDY
             -185328+15.1*T;,,                                        N 13Wan !
 PAR  G(BI3DY5,BI:DY),,                 +3*GHSERBI+5*GHSERDY
             -630720+64*T;,,                                          N 13Wan !
$ ------------------------------------------------------------------------------
$
$
 LIST-OF-REFERENCE
 NUMBER  SOURCE
  Null   'Unknown source'
  Same   'Same or similar interaction as in the corresponding stable phase'
  COST   'COST 507 database'
  88Che2 'P.-Y. Chevalier, Thermochim. Acta, 132, 111-16(1988),
          SGTE unary database V.5.0, 2009; Bi' 
  91Din  'A.T. Dinsdale, Calphad, 15, 317-425(1991).'
  95She1 'H. Shen, W. Zhang, G. Liu, R. Wang, Z. Du, Report F-95-01,
          University of Science and Technology, Beijing, May 1995,
          SGTE unary database V.3.0, 1996; Dy'
  03Cac  'G. Cacciamani, S. De Negri, A. Saccone, R. Ferro,
          Intermetallics, 11, 1135-51(2003); Dy, Ho'
  09SGUN 'SGTE unary database V.5.0, 2009.'
  09Wan4 'C.P. Wang, Z. Lin, X.J. Liu,
          J. Alloys Compd., 469, 123-28(2009); Dy, Mn, Pr'
  13Wan  'J. Wang, C. Li, C. Guo, Z. Du, B. Wu,
          Thermochim. Acta, 566, 44-49(2013); Bi-Dy'
!
