Repository: orchid-calphad/orchid-project.org

# orchid-project.org

Website and released data of **ORCHID** (Open Repository for CALPHAD Hypotheses, Intelligence, and Discovery),
served by GitHub Pages at https://orchid-project.org. Releases are archived on Zenodo (one DOI per version).

- `index.html`, `catalog/`, `best-practices.html` — static, self-contained pages (generated in the ORCHID tooling).
- `data/` — released data: catalog, redistributable TDB files, convex hulls. Licences: `data/LICENSES.md`, `data/NOTICE.md`.
- `llms.txt`, `data/croissant.json`, `CITATION.cff`, `.zenodo.json` — machine-readable metadata.

Only data with clear redistribution rights are published.

File: data/databases/sgte-binary/BiGd-13Wan.tdb
$
$ Database for Bi-Gd from J. Wang et al. 2013
$
$ J. Wang, C. Li, C. Guo, Z. Du, B. Wu, Calphad, 41, 1-5(2013).
$
$ Dataset created 2012.10.28 by Bengt Hallstedt.
$ 2020.12.25: Modified for use with GES6.
$ 2023.02.24: Unary Bi changed from V4.4 to V5.0.
$
$ The Bi solubility in hcp or bcc is not modelled.
$
$ Invariant equilibria are different by up to 6 K, probably because old data
$ for Gd were used by 12Wan.
$
$ ------------------------------------------------------------------------------
 TEMP-LIM 298.15 6000.00 !
$
$ELEMENT NAME  REF. STATE               ATOMIC MASS H298-H0    S298    !
$
 ELEMENT VA   VACUUM                      0.0          0.0      0.0    ! 
 ELEMENT BI   RHOMBOHEDRAL_A7           208.98      6426.6     56.735  !
 ELEMENT GD   HCP_A3                    157.25      9087.648   68.0894 ! 
$ ------------------------------------------------------------------------------
$ Phase definitions
$
 PHASE LIQUID:L % 1 1 !
 CONST LIQUID:L : BI GD : !
$
$ Fcc (cF4, Fm-3m) and MeX (cF8, Fm-3m)
$
 PHASE FCC_A1 %A 2 1 1 !
 CONST FCC_A1 : BI GD : VA : !
$
$ Bcc (cI2, Im-3m)
$
 PHASE BCC_A2 %B 2 1 3 !
 CONST BCC_A2 : BI GD% : VA : !
$
$ Hcp (hP2, P6_3/mmc) and Me2X (NiAs-type, hP4, P6_3/mmc, B8_1)
$
 PHASE HCP_A3 %A 2 1 0.5 !
 CONST HCP_A3 : BI GD% : VA: !
$
$ Prototype alpha-As (hR2, R-3m)
$
 PHASE RHOMBOHEDRAL_A7 % 1 1 !
 CONST RHOMBOHEDRAL_A7 : BI : !
$
$ unknown structure
$
 PHASE BI2GD % 2 2 1 !
 CONST BI2GD : BI : GD : !
$
$ Prototype NaCl (cF8, Fm-3m)
$
 PHASE BIGD_B1 % 2 1 1 !
 CONST BIGD_B1 : BI : GD : !
$
$ Prototype Th3P4 (cI28, I-43d)
$
 PHASE BI3GD4_D73 % 2 3 4 !
 CONST BI3GD4_D73 : BI : GD : !
$
$ Prototype Bi3Y5 (oP32, Pnma)
$
 PHASE BI3GD5 % 2 3 5 !
 CONST BI3GD5 : BI : GD : !
$ ------------------------------------------------------------------------------
$ Defaults
$
 DEFINE-SYSTEM-DEFAULT ELEMENT 2 !
 DEFAULT-COM DEFINE_SYSTEM_ELEMENT VA !
 TYPE-DEF % SEQ * !
 TYPE-DEF A GES AMEND_PHASE_DESCRIPTION @ MAGNETIC -3 0.28 !
 TYPE-DEF B GES AMEND_PHASE_DESCRIPTION @ MAGNETIC -1 0.4 !
 FUNCTION ZERO      298.15  0;                                         6000 N !
 FUNCTION UN_ASS    298.15  0;                                         6000 N !
 FUNCTION R         298.15  +8.31451;                                  6000 N !
$ ------------------------------------------------------------------------------
$ Element data
$ ------------------------------------------------------------------------------
$ Bi
$
$ RHOMBOHEDRAL_A7 and LIQUID modified in unary 5.0
$ DIAMOND_A4 added in unary 5.0
$
$ DHCP is not included in unary
$ BCT_A5 from 96Lee not included in unary
$
 PAR  G(RHOMBOHEDRAL_A7,BI),,           +GHSERBI;                3000 N 09SGUN !
 PAR  G(FCC_A1,BI:VA),,                 +GHSERBI+9900-12.5*T;    3000 N 91Din !
 PAR  G(BCC_A2,BI:VA),,                 +GHSERBI+11297-13.9*T;   3000 N 91Din !
 PAR  G(HCP_A3,BI:VA),,                 +GHSERBI+9900-11.8*T;    3000 N 91Din !
$PAR  G(DHCP,BI),,                      +GHSERBI+5000;           3000 N 10Wan !
$PAR  G(DIAMOND_A4,BI),,                +GHSERBI
$            +11296.8+9.253655*T;                                3000 N 88Che2 !
$PAR  G(BCT_A5,BI),,                    +GHSERBI+4184.07;        3000 N 91Din !
$PAR  G(BCT_A5,BI),,                    +GHSERBI+13526.3;        3000 N 96Lee !
$PAR  G(TETRAGONAL_A6,BI),,             +GHSERBI+4184.07;        3000 N 91Din !
$PAR  G(TET_ALPHA1_A6,BI),,             +GHSERBI+4234;           3000 N 91Din !
 PAR  G(LIQUID,BI),,                    +GLIQBI;                 3000 N 09SGUN !
$
 FUNCTION GHSERBI   298.15  -7817.776+128.418925*T-28.4096529*T*LN(T)
       +0.012338888*T**2-8.381598E-6*T**3;
       544.55  Y  +29293.369-379.605174*T+49.678*T*LN(T)
       -0.0730245*T**2+1.3052833E-5*T**3-3544705*T**(-1)+1.66309E+25*T**(-9);
       800.00  Y  -11085.609+182.955328*T-36.041*T*LN(T)
       +7.4641E-3*T**2-1.05047E-6*T**3+5175*T**(-1)+1.66309E+25*T**(-9);
      1200.00  Y  -7580.864+124.770814*T-27.196*T*LN(T)+1.66309E+25*T**(-9);
      3000.00  N !
 FUNCTION GLIQBI    298.15  +11246.017-20.636399*T+GHSERBI-5.9608E-19*T**7;
       544.55  Y  +40629.667-400.415652*T+49.678*T*LN(T)
       -0.0730245*T**2+1.3052833E-5*T**3-3544705*T**(-1);
       800.00  Y  +250.689+162.14485*T-36.041*T*LN(T)
       +0.0074641*T**2-1.05047E-6*T**3+5175*T**(-1);
      1200.00  Y  +3755.434+103.960336*T-27.196*T*LN(T);
      3000.00 N !
$ ------------------------------------------------------------------------------
$ Gd
$
$ HCP_A3, BCC_A2 and LIQUID revised in unary 3.0
$ Small correction made to top two temperature ranges of BCC_A2 to ensure 
$ continuity in Gibbs energy, AD, Dec 2002
$ FCC_A1 added in unary 4.4
$
$ FCC_A1 from 03Cac not included in unary
$
 PAR  G(HCP_A3,GD:VA)           200.00  +GHSERGD;                3600 N 95She2 !
 PAR  TC(HCP_A3,GD:VA)          200.00    293.4;                 3600 N 95She2 !
 PAR  BMAGN(HCP_A3,GD:VA)       200.00      3.0;                 3600 N 95She2 !
$PAR  TC(HCP_A3,GD:VA)          200.00    291.8;                 3600 N 91Din !
$PAR  BMAGN(HCP_A3,GD:VA)       200.00      3.0;                 3600 N 91Din !
 PAR  G(FCC_A1,GD:VA)           200.00  +GHSERGD+500;            3600 N 00Zin !
$PAR  G(FCC_A1,GD:VA)           200.00  +GHSERGD
$            +1800-0.831451*T;                                   3600 N 03Cac !
 PAR  G(BCC_A2,GD:VA)           200.00  +GBCCGD;                 3600 N 95She2 !
 PAR  G(LIQUID,GD)              200.00  +GLIQGD;                 3600 N 95She2 !
$
 FUNCTION GHSERGD   200.00  -6834.5855+97.13101*T-24.7214131*T*LN(T)
       -0.00285240521*T**2-3.14674076E-07*T**3-8665.73348*T**(-1);
      1000.00  Y  -6483.25362+95.6919924*T-24.6598297*T*LN(T)
       -0.00185225011*T**2-6.61211607E-07*T**3;
      1508.15  Y  -123124.992+699.125537*T-101.800197*T*LN(T)
       +0.0150644246*T**2-6.39165948E-07*T**3+29356890.3*T**(-1);
      3600.00  N !
 FUNCTION GBCCGD    200.00  +3233.80866-2.11184585*T+GHSERGD;
      1000.00  Y  +152792.743-1349.58873*T+180.097094*T*LN(T)
       -0.119550229*T**2+1.17915728E-05*T**3-22038836*T**(-1);
      1508.15  Y  -15783.7618+202.222183*T-38.960425*T*LN(T);
      1586.15  Y  -19850.5562+224.818035*T-41.904333*T*LN(T)
       +8.58222759E-04*T**2-3.77570269E-08*T**3+995428.573*T**(-1);
      3600.00  N !
 FUNCTION GLIQGD    200.00  +13060.0262-8.32179974*T+GHSERGD;
      1000.00  Y  +146262.037-1208.70685*T+159.352082*T*LN(T)
       -0.108247135*T**2+1.06945505E-05*T**3-19678357*T**(-1);
      1508.15  Y  -5397.314+192.336215*T-38.5075*T*LN(T);
      3600.00  N !
$ ------------------------------------------------------------------------------
$ Binary system
$
$ J. Wang, C. Li, C. Guo, Z. Du, B. Wu, Calphad, 41, 1-5(2013).
$
$ Checked against paper and author's tdb. Checked at 6000 K.
$
$ The Bi solubility in hcp or bcc is not modelled.
$
$ Invariant equilibria are different by up to 6 K, probably because old data
$ for Gd were used by 13Wan.
$
 PAR  L(LIQUID,BI,GD;0),,               -200000-2.0294*T;,,           N 13Wan !
 PAR  L(LIQUID,BI,GD;1),,               -3168.5926+4.7319*T;,,        N 13Wan !
 PAR  L(LIQUID,BI,GD;2),,               +38200+4.37*T;,,              N 13Wan !
 PAR  L(LIQUID,BI,GD;3),,               -30000+2.8846*T;,,            N 13Wan !
$
 PAR  G(BI2GD,BI:GD),,                  +2*GHSERBI+GHSERGD
             -204310.92+14.52*T;,,                                    N 13Wan !
 PAR  G(BIGD_B1,BI:GD),,                +GHSERBI+GHSERGD
             -176107.16+7.6*T;,,                                      N 13Wan !
 PAR  G(BI3GD4_D73,BI:GD),,             +3*GHSERBI+4*GHSERGD
             -585908.4+35.7*T;,,                                      N 13Wan !
 PAR  G(BI3GD5,BI:GD),,                 +3*GHSERBI+5*GHSERGD
             -602660.88+32.8*T;,,                                     N 13Wan !
$ ------------------------------------------------------------------------------
$
$
 LIST-OF-REFERENCE
 NUMBER  SOURCE
  Null   'Unknown source'
  Same   'Same or similar interaction as in the corresponding stable phase'
  COST   'COST 507 database'
  88Che2 'P.-Y. Chevalier, Thermochim. Acta, 132, 111-16(1988),
          SGTE unary database V.5.0, 2009; Bi' 
  91Din  'A.T. Dinsdale, Calphad, 15, 317-425(1991).'
  95She2 'H. Shen, W. Zhang, G. Liu, R. Wang, Z. Du, Report F-95-02,
          University of Science and Technology, Beijing, May 1995,
          SGTE unary database V.3.0, 1996; Gd'
  96Lee  'B.-J. Lee, Calphad, 20, 471-80(1996); Bi'
  00Zin  'M. Zinkevich, N. Mattern, H. J Seifert,
          J. Phase Equilib., 21, 385-94(2000),
          SGTE unary database V.4.4, 2001; Gd'
  03Cac  'G. Cacciamani, S. De Negri, A. Saccone, R. Ferro,
          Intermetallics, 11, 1135-51(2003); Dy, Gd, Ho'
  09SGUN 'SGTE unary database V.5.0, 2009.'
  10Wan  'C.P. Wang, H.L. Zhang, A.T. Tang, F.S. Pan, X.J. Liu,
          J. Alloys Compd., 502, 43-48(2010); Bi'
  13Wan  'J. Wang, C. Li, C. Guo, Z. Du, B. Wu, Calphad, 41, 1-5(2013); Bi-Gd'
!

File: data/databases/sgte-binary/BiGe-88Che-LB.tdb
$
$ Database for Bi-Ge from P.-Y Chevalier 1988 (included in LB Vol. 2)
$
$ P.-Y Chevalier, Thermochim. Acta, 132, 111-16(1988).
$
$ Dataset created 2012.09.23 by Bengt Hallstedt.
$ 2020.12.02: Modified for use with GES6.
$ 2023.02.24: Unary Bi changed from V4.4 to V5.0.
$
$ ------------------------------------------------------------------------------
 TEMP-LIM 298.15 6000.00 !
$
$ELEMENT NAME  REF. STATE               ATOMIC MASS H298-H0    S298    !
$
 ELEMENT VA   VACUUM                      0.0          0.0      0.0    ! 
 ELEMENT BI   RHOMBOHEDRAL_A7           208.98      6426.6     56.735  !
 ELEMENT GE   DIAMOND_A4                 72.59      4636.0     31.09   ! 
$ ------------------------------------------------------------------------------
$ Phase definitions
$
 PHASE LIQUID:L % 1 1 !
 CONST LIQUID:L : BI GE : !
$
$ Fcc (cF4, Fm-3m) and MeX (cF8, Fm-3m)
$
 PHASE FCC_A1 %A 2 1 1 !
 CONST FCC_A1 : BI GE : VA : !
$
$ Bcc (cI2, Im-3m)
$
 PHASE BCC_A2 %B 2 1 3 !
 CONST BCC_A2 : BI GE : VA : !
$
$ Hcp (hP2, P6_3/mmc) and Me2X (NiAs-type, hP4, P6_3/mmc, B8_1)
$
 PHASE HCP_A3 %A 2 1 0.5 !
 CONST HCP_A3 : BI GE : VA: !
$
$ Prototype C (cF8, Fd-3m)
$
 PHASE DIAMOND_A4 % 1 1 !
 CONST DIAMOND_A4 : BI GE% : !
$
$ Prototype alpha-As (hR2, R-3m)
$
 PHASE RHOMBOHEDRAL_A7 % 1 1 !
 CONST RHOMBOHEDRAL_A7 : BI% GE : !
$ ------------------------------------------------------------------------------
$ Defaults
$
 DEFINE-SYSTEM-DEFAULT ELEMENT 2 !
 DEFAULT-COM DEFINE_SYSTEM_ELEMENT VA !
 TYPE-DEF % SEQ * !
 TYPE-DEF A GES AMEND_PHASE_DESCRIPTION @ MAGNETIC -3 0.28 !
 TYPE-DEF B GES AMEND_PHASE_DESCRIPTION @ MAGNETIC -1 0.4 !
 FUNCTION ZERO      298.15  0;                                         6000 N !
 FUNCTION UN_ASS    298.15  0;                                         6000 N !
 FUNCTION R         298.15  +8.31451;                                  6000 N !
$ ------------------------------------------------------------------------------
$ Element data
$ ------------------------------------------------------------------------------
$ Bi
$
$ RHOMBOHEDRAL_A7 and LIQUID modified in unary 5.0
$ DIAMOND_A4 added in unary 5.0
$
 PAR  G(RHOMBOHEDRAL_A7,BI),,           +GHSERBI;                3000 N 09SGUN !
 PAR  G(FCC_A1,BI:VA),,                 +GHSERBI+9900-12.5*T;    3000 N 91Din !
 PAR  G(BCC_A2,BI:VA),,                 +GHSERBI+11297-13.9*T;   3000 N 91Din !
 PAR  G(HCP_A3,BI:VA),,                 +GHSERBI+9900-11.8*T;    3000 N 91Din !
$PAR  G(DIAMOND_A4,BI),,                +GHSERBI
$            +11296.8+9.253655*T;                                3000 N 88Che2 !
$PAR  G(BCT_A5,BI),,                    +GHSERBI+4184.07;        3000 N 91Din !
$PAR  G(TETRAGONAL_A6,BI),,             +GHSERBI+4184.07;        3000 N 91Din !
$PAR  G(TET_ALPHA1_A6,BI),,             +GHSERBI+4234;           3000 N 91Din !
 PAR  G(LIQUID,BI),,                    +GLIQBI;                 3000 N 09SGUN ! 
$
 FUNCTION GHSERBI   298.15  -7817.776+128.418925*T-28.4096529*T*LN(T)
       +0.012338888*T**2-8.381598E-6*T**3;
       544.55  Y  +29293.369-379.605174*T+49.678*T*LN(T)
       -0.0730245*T**2+1.3052833E-5*T**3-3544705*T**(-1)+1.66309E+25*T**(-9);
       800.00  Y  -11085.609+182.955328*T-36.041*T*LN(T)
       +7.4641E-3*T**2-1.05047E-6*T**3+5175*T**(-1)+1.66309E+25*T**(-9);
      1200.00  Y  -7580.864+124.770814*T-27.196*T*LN(T)+1.66309E+25*T**(-9);
      3000.00  N !
 FUNCTION GLIQBI    298.15  +11246.017-20.636399*T+GHSERBI-5.9608E-19*T**7;
       544.55  Y  +40629.667-400.415652*T+49.678*T*LN(T)
       -0.0730245*T**2+1.3052833E-5*T**3-3544705*T**(-1);
       800.00  Y  +250.689+162.14485*T-36.041*T*LN(T)
       +0.0074641*T**2-1.05047E-6*T**3+5175*T**(-1);
      1200.00  Y  +3755.434+103.960336*T-27.196*T*LN(T);
      3000.00 N !
$ ------------------------------------------------------------------------------
$ Ge
$
$ BCT_A5 and RHOMBOHEDRAL_A7 added in unary 4.1
$
 PAR  G(DIAMOND_A4,GE),,                +GHSERGE;                3200 N 91Din !
 PAR  G(FCC_A1,GE:VA),,                 +GHSERGE+36000-22.3*T;   3200 N 91Din !
 PAR  G(BCC_A2,GE:VA),,                 +GHSERGE+34100-23.5*T;   3200 N 91Din !
 PAR  G(HCP_A3,GE:VA),,                 +GHSERGE+35000-21.5*T;   3200 N 91Din !
$PAR  G(BCT_A5,GE),,                    +GHSERGE+28800-16.5*T;   3600 N 99SGUN !
 PAR  G(RHOMBOHEDRAL_A7,GE),,           +GHSERGE+29800-16.5*T;   3600 N 99SGUN !
 PAR  G(LIQUID,GE),,                    +GLIQGE;                 3200 N 91Din !
$
 FUNCTION GHSERGE   298.15  -9486.153+165.635573*T-29.5337682*T*LN(T)
       +0.005568297*T**2-1.513694E-06*T**3+163298*T**(-1);
       900.00  Y  -5689.239+102.86087*T-19.8536239*T*LN(T)-0.003672527*T**2;
      1211.40  Y  -9548.204+156.708024*T-27.6144*T*LN(T)-8.59809E+28*T**(-9);
      3200.00  N !
 FUNCTION GLIQGE    298.15  +37141.489-30.687043*T+GHSERGE+8.56632E-21*T**7;
      1211.40  Y  +27243.473+126.324186*T-27.6144*T*LN(T);
      3200.00  N !
$ ------------------------------------------------------------------------------
$ Binary system
$
$ From P.-Y Chevalier 1988 (included in LB Vol. 2)
$
$ P.-Y Chevalier, Thermochim. Acta, 132, 111-16(1988).
$
$ Checked against LB and paper. Checked at 6000 K.
$
$ The lattice stability of Rhombo-Ge has changed since 88Che.
$
 PAR  L(LIQUID,BI,GE;0),,               +12883.8+2.32905*T;,,         N 88Che2 !
 PAR  L(LIQUID,BI,GE;1),,               +534.4;,,                     N 88Che2 !
$
 PAR  L(DIAMOND_A4,BI,GE;0),,           +95000;,,                     N 88Che2 !
 PAR  L(RHOMBOHEDRAL_A7,BI,GE;0),,      +100000;,,                    N 88Che2 !
$
$ Metastable
$
 PAR  L(FCC_A1,BI,GE:VA;0),,            +100000;,,                    N Same !
 PAR  L(BCC_A2,BI,GE:VA;0),,            +100000;,,                    N Same !
 PAR  L(HCP_A3,BI,GE:VA;0),,            +100000;,,                    N Same !
$ ------------------------------------------------------------------------------
$
 ASSESSED_SYSTEM
  BI-GE(TDB -* +LIQ +DIAM_A4 +RHOM_A7 ;P3 TMM:300/1500 STP:.1/400) !
$
$
 LIST-OF-REFERENCE
 NUMBER  SOURCE
  Null   'Unknown source'
  Same   'Same or similar interaction as in the corresponding stable phase'
  COST   'COST 507 database'
  88Che2 'P.-Y. Chevalier, Thermochim. Acta, 132, 111-16(1988),
          SGTE unary database V.5.0, 2009; Bi, Bi-Ge' 
  91Din  'A.T. Dinsdale, Calphad, 15, 317-425(1991).'
  99SGUN 'SGTE unary database V.4.1, 1999.'
  09SGUN 'SGTE unary database V.5.0, 2009.'
!

File: data/databases/sgte-binary/BiHg-02Mai.tdb
$
$ Database for Bi-Hg from A. Maitre et al. 2002.
$
$ A. Maitre, J.M. Fiorani, M. Vilasi, J. Phase Equilib., 23, 329-38(2002).
$
$ Dataset created 2019.10.19 by Bengt Hallstedt.
$ 2023.02.24: Unary Bi changed from V4.4 to V5.0.
$
$ ------------------------------------------------------------------------------
 TEMP-LIM 298.15 6000.00 !
$
$ELEMENT NAME  REF. STATE               ATOMIC MASS H298-H0    S298    !
$
 ELEMENT VA   VACUUM                      0.0          0.0      0.0    ! 
 ELEMENT BI   RHOMBOHEDRAL_A7           208.98      6426.6     56.735  !
 ELEMENT HG   LIQUID                    200.59      9342.      75.90   ! 
$ ------------------------------------------------------------------------------
$ Phase definitions
$
 PHASE LIQUID:L % 1 1 !
 CONST LIQUID:L : BI HG : !
$
$ Fcc (cF4, Fm-3m) and MeX (cF8, Fm-3m)
$
 PHASE FCC_A1 %A 2 1 1 !
 CONST FCC_A1 : BI HG : VA : !
$
$ Bcc (cI2, Im-3m)
$
 PHASE BCC_A2 %B 2 1 3 !
 CONST BCC_A2 : BI HG : VA : !
$
$ Hcp (hP2, P6_3/mmc) and Me2X (NiAs-type, hP4, P6_3/mmc, B8_1)
$
 PHASE HCP_A3 %A 2 1 0.5 !
 CONST HCP_A3 : BI HG : VA: !
$
$ Prototype alpha-As (hR2, R-3m)
$
 PHASE RHOMBOHEDRAL_A7 % 1 1 !
 CONST RHOMBOHEDRAL_A7 : BI : !
$
$ Prototype Hg (hR1, R-3m)
$
 PHASE RHOMBO_A10 % 1 1 !
 CONST RHOMBO_A10 : BI HG% : !
$ ------------------------------------------------------------------------------
$ Defaults
$
 DEFINE-SYSTEM-DEFAULT ELEMENT 2 !
 DEFAULT-COM DEFINE_SYSTEM_ELEMENT VA !
 TYPE-DEF % SEQ * !
 TYPE-DEF A GES AMEND_PHASE_DESCRIPTION @ MAGNETIC -3 0.28 !
 TYPE-DEF B GES AMEND_PHASE_DESCRIPTION @ MAGNETIC -1 0.4 !
 FUNCTION ZERO      298.15  0;                                         6000 N !
 FUNCTION UN_ASS    298.15  0;                                         6000 N !
 FUNCTION R         298.15  +8.31451;                                  6000 N !
$ ------------------------------------------------------------------------------
$ Element data
$ ------------------------------------------------------------------------------
$ Bi
$
$ RHOMBOHEDRAL_A7 and LIQUID modified in unary 5.0
$ DIAMOND_A4 added in unary 5.0
$
$ RHOMBO_A10 from 02Mau2 not included in unary
$
 PAR  G(RHOMBOHEDRAL_A7,BI),,           +GHSERBI;                3000 N 09SGUN !
 PAR  G(FCC_A1,BI:VA),,                 +GHSERBI+9900-12.5*T;    3000 N 91Din !
 PAR  G(BCC_A2,BI:VA),,                 +GHSERBI+11297-13.9*T;   3000 N 91Din !
 PAR  G(HCP_A3,BI:VA),,                 +GHSERBI+9900-11.8*T;    3000 N 91Din !
$PAR  G(DIAMOND_A4,BI),,                +GHSERBI
$            +11296.8+9.253655*T;                                3200 N 88Che2 !
$PAR  G(BCT_A5,BI),,                    +GHSERBI+4184.07;        3000 N 91Din !
$PAR  G(TETRAGONAL_A6,BI),,             +GHSERBI+4184.07;        3000 N 91Din !
 PAR  G(RHOMBO_A10,BI),,                +GHSERBI+2000;           3000 N 02Mai2 !
$PAR  G(TET_ALPHA1,BI),,                +GHSERBI+4234;           3000 N 91Din !
 PAR  G(LIQUID,BI),,                    +GLIQBI;                 3000 N 09SGUN ! 
$
 FUNCTION GHSERBI   298.15  -7817.776+128.418925*T-28.4096529*T*LN(T)
       +0.012338888*T**2-8.381598E-6*T**3;
       544.55  Y  +29293.369-379.605174*T+49.678*T*LN(T)
       -0.0730245*T**2+1.3052833E-5*T**3-3544705*T**(-1)+1.66309E+25*T**(-9);
       800.00  Y  -11085.609+182.955328*T-36.041*T*LN(T)
       +7.4641E-3*T**2-1.05047E-6*T**3+5175*T**(-1)+1.66309E+25*T**(-9);
      1200.00  Y  -7580.864+124.770814*T-27.196*T*LN(T)+1.66309E+25*T**(-9);
      3000.00  N !
 FUNCTION GLIQBI    298.15  +11246.017-20.636399*T+GHSERBI-5.9608E-19*T**7;
       544.55  Y  +40629.667-400.415652*T+49.678*T*LN(T)
       -0.0730245*T**2+1.3052833E-5*T**3-3544705*T**(-1);
       800.00  Y  +250.689+162.14485*T-36.041*T*LN(T)
       +0.0074641*T**2-1.05047E-6*T**3+5175*T**(-1);
      1200.00  Y  +3755.434+103.960336*T-27.196*T*LN(T);
      3000.00 N !
$ ------------------------------------------------------------------------------
$ Hg
$
$ HCP_A3 and TETRAGONAL_A6 added in unary 4.1
$ FCC_A1 added in unary 5.0
$
 PAR  G(LIQUID,HG)              200.00  +GHSERHG;                2000 N 91Din !
 PAR  G(RHOMBO_A10,HG)          200.00  +GRHOHG;                 2000 N 91Din !
 PAR  G(FCC_A1,HG:VA)           200.00  +GHSERHG+5+8.368*T;      2000 N 02Mai1 !
 PAR  G(HCP_A3,HG:VA)           200.00  +GRHOHG+200+0.7*T;       2000 N 95Yan !
$PAR  G(TETRAGONAL_A6,HG)       200.00  +GRHOHG
$            +208.68+1.765592*T;                                 2000 N 95Yan !
$
 FUNCTION GHSERHG   200.00  +82356.855-3348.19466*T+618.193308*T*LN(T)
       -2.0282337*T**2+0.00118398213*T**3-2366612*T**(-1);
       234.32  Y  -8961.207+135.232291*T-32.257*T*LN(T)
       +0.0097977*T**2-3.20695E-06*T**3+6670*T**(-1);
       400.00  Y  -7970.627+112.33345*T-28.414*T*LN(T)
       +0.00318535*T**2-1.077802E-06*T**3-41095*T**(-1);
       700.00  Y  -7161.338+90.797305*T-24.87*T*LN(T)
       -0.00166775*T**2+8.737E-09*T**3-27495*T**(-1);
      2000.00  N !
 FUNCTION GRHOHG    200.00  -10668.401+123.274598*T-28.847*T*LN(T)
       +0.01699705*T**2-2.4555667E-05*T**3+13330*T**(-1);
       234.32  Y  -11425.394+135.928158*T-30.2091*T*LN(T)
       +0.00107555*T**2-2.28298E-07*T**3+35545*T**(-1);
      2000.00  N !
$ ------------------------------------------------------------------------------
$ Binary system
$
$ A. Maitre, J.M. Fiorani, M. Vilasi, J. Phase Equilib., 23, 329-38(2002).
$
$ Checked against paper. Checked at 6000 K.
$
$ The modelling of RHOMBOHEDRAL_A7 (including Hg lattice stability) makes
$ no sense and has been removed.
$
 PAR  L(LIQUID,BI,HG;0),,               +1935.8+2.7197*T;,,           N 02Mai2 !
 PAR  L(LIQUID,BI,HG;1),,               -1202.7+0.2049*T;,,           N 02Mai2 !
 PAR  L(LIQUID,BI,HG;2),,               +2.9116*T;,,                  N 02Mai2 !
$
 PAR  L(RHOMBO_A10,BI,HG;0),,           +10000;,,                     N 02Mai2 !
$
$ Metastable
$
 PAR  L(FCC_A1,BI,HG:VA;0),,            +UN_ASS;,,                    N !
 PAR  L(BCC_A2,BI,HG:VA;0),,            +UN_ASS;,,                    N !
 PAR  L(HCP_A3,BI,HG:VA;0),,            +UN_ASS;,,                    N !
$ ------------------------------------------------------------------------------
$
 ASSESSED_SYSTEM
  BI-HG(TDB -* +LIQ +RHOM_A7 +RHOM_A10 ;P3 TMM:200/700 *) !
$
$
 LIST-OF-REFERENCE
 NUMBER  SOURCE
  Null   'Unknown source'
  Same   'Same or similar interaction as in the corresponding stable phase'
  COST   'COST 507 database'
  88Che2 'P.-Y. Chevalier, Thermochim. Acta, 132, 111-16(1988),
          SGTE unary database V.5.0, 2009; Bi' 
  91Din  'A.T. Dinsdale, Calphad, 15, 317-425(1991).'
  95Yan  'J. Yang, N.J. Silk, A. Watson, A.W. Bryant, T.G. Chart, B.B. Argent,
          Calphad, 19, 415-30(1995), SGTE unary database V.4.1, 1999; Cd, Hg'
  02Mai1 'A. Maitre, J.M. Fiorani, M. Vilasi, J. Phase Equilib.,
          23, 329-38(2002), SGTE unary database V.5.0, 2009; Hg'
  02Mai2 'A. Maitre, J.M. Fiorani, M. Vilasi, J. Phase Equilib.,
          23, 329-38(2002); Bi, Bi-Hg'
  09SGUN 'SGTE unary database V.5.0, 2009.'
!

File: data/databases/sgte-binary/BiHg-80Che-LB.tdb
$
$ Database for Bi-Hg from P.-Y. Chevalier 1980 (included in LB Vol. 2)
$
$ P.-Y. Chevalier, unpublished work, 1980.
$
$ Dataset created 2015.03.15 by Bengt Hallstedt.
$ 2019.10.20: Modified for use with GES6.
$ 2023.02.24: Unary Bi changed from V4.4 to V5.0.
$
$ ------------------------------------------------------------------------------
 TEMP-LIM 298.15 6000.00 !
$
$ELEMENT NAME  REF. STATE               ATOMIC MASS H298-H0    S298    !
$
 ELEMENT VA   VACUUM                      0.0          0.0      0.0    ! 
 ELEMENT BI   RHOMBOHEDRAL_A7           208.98      6426.6     56.735  !
 ELEMENT HG   LIQUID                    200.59      9342.      75.90   ! 
$ ------------------------------------------------------------------------------
$ Phase definitions
$
 PHASE LIQUID:L % 1 1 !
 CONST LIQUID:L : BI HG : !
$
$ Fcc (cF4, Fm-3m) and MeX (cF8, Fm-3m)
$
 PHASE FCC_A1 %A 2 1 1 !
 CONST FCC_A1 : BI HG : VA : !
$
$ Bcc (cI2, Im-3m)
$
 PHASE BCC_A2 %B 2 1 3 !
 CONST BCC_A2 : BI HG : VA : !
$
$ Hcp (hP2, P6_3/mmc) and Me2X (NiAs-type, hP4, P6_3/mmc, B8_1)
$
 PHASE HCP_A3 %A 2 1 0.5 !
 CONST HCP_A3 : BI HG : VA: !
$
$ Prototype alpha-As (hR2, R-3m)
$
 PHASE RHOMBOHEDRAL_A7 % 1 1 !
 CONST RHOMBOHEDRAL_A7 : BI : !
$
$ Prototype Hg (hR1, R-3m)
$
 PHASE RHOMBO_A10 % 1 1 !
 CONST RHOMBO_A10 : HG : !
$ ------------------------------------------------------------------------------
$ Defaults
$
 DEFINE-SYSTEM-DEFAULT ELEMENT 2 !
 DEFAULT-COM DEFINE_SYSTEM_ELEMENT VA !
 TYPE-DEF % SEQ * !
 TYPE-DEF A GES AMEND_PHASE_DESCRIPTION @ MAGNETIC -3 0.28 !
 TYPE-DEF B GES AMEND_PHASE_DESCRIPTION @ MAGNETIC -1 0.4 !
 FUNCTION ZERO      298.15  0;                                         6000 N !
 FUNCTION UN_ASS    298.15  0;                                         6000 N !
 FUNCTION R         298.15  +8.31451;                                  6000 N !
$ ------------------------------------------------------------------------------
$ Element data
$ ------------------------------------------------------------------------------
$ Bi
$
$ RHOMBOHEDRAL_A7 and LIQUID modified in unary 5.0
$ DIAMOND_A4 added in unary 5.0
$
 PAR  G(RHOMBOHEDRAL_A7,BI),,           +GHSERBI;                3000 N 09SGUN !
 PAR  G(FCC_A1,BI:VA),,                 +GHSERBI+9900-12.5*T;    3000 N 91Din !
 PAR  G(BCC_A2,BI:VA),,                 +GHSERBI+11297-13.9*T;   3000 N 91Din !
 PAR  G(HCP_A3,BI:VA),,                 +GHSERBI+9900-11.8*T;    3000 N 91Din !
$PAR  G(DIAMOND_A4,BI),,                +GHSERBI
$            +11296.8+9.253655*T;                                3000 N 88Che2 !
$PAR  G(BCT_A5,BI),,                    +GHSERBI+4184.07;        3000 N 91Din !
$PAR  G(TETRAGONAL_A6,BI),,             +GHSERBI+4184.07;        3000 N 91Din !
$PAR  G(TET_ALPHA1_A6,BI),,             +GHSERBI+4234;           3000 N 91Din !
 PAR  G(LIQUID,BI),,                    +GLIQBI;                 3000 N 09SGUN ! 
$
 FUNCTION GHSERBI   298.15  -7817.776+128.418925*T-28.4096529*T*LN(T)
       +0.012338888*T**2-8.381598E-6*T**3;
       544.55  Y  +29293.369-379.605174*T+49.678*T*LN(T)
       -0.0730245*T**2+1.3052833E-5*T**3-3544705*T**(-1)+1.66309E+25*T**(-9);
       800.00  Y  -11085.609+182.955328*T-36.041*T*LN(T)
       +7.4641E-3*T**2-1.05047E-6*T**3+5175*T**(-1)+1.66309E+25*T**(-9);
      1200.00  Y  -7580.864+124.770814*T-27.196*T*LN(T)+1.66309E+25*T**(-9);
      3000.00  N !
 FUNCTION GLIQBI    298.15  +11246.017-20.636399*T+GHSERBI-5.9608E-19*T**7;
       544.55  Y  +40629.667-400.415652*T+49.678*T*LN(T)
       -0.0730245*T**2+1.3052833E-5*T**3-3544705*T**(-1);
       800.00  Y  +250.689+162.14485*T-36.041*T*LN(T)
       +0.0074641*T**2-1.05047E-6*T**3+5175*T**(-1);
      1200.00  Y  +3755.434+103.960336*T-27.196*T*LN(T);
      3000.00 N !
$ ------------------------------------------------------------------------------
$ Hg
$
$ HCP_A3 and TETRAGONAL_A6 added in unary 4.1
$ FCC_A1 added in unary 5.0
$
 PAR  G(LIQUID,HG)              200.00  +GHSERHG;                2000 N 91Din !
 PAR  G(RHOMBO_A10,HG)          200.00  +GRHOHG;                 2000 N 91Din !
 PAR  G(FCC_A1,HG:VA)           200.00  +GHSERHG+5+8.368*T;      2000 N 02Mai !
 PAR  G(HCP_A3,HG:VA)           200.00  +GRHOHG+200+0.7*T;       2000 N 95Yan !
$PAR  G(TETRAGONAL_A6,HG)       200.00  +GRHOHG
$            +208.68+1.765592*T;                                 2000 N 95Yan !
$
 FUNCTION GHSERHG   200.00  +82356.855-3348.19466*T+618.193308*T*LN(T)
       -2.0282337*T**2+0.00118398213*T**3-2366612*T**(-1);
       234.32  Y  -8961.207+135.232291*T-32.257*T*LN(T)
       +0.0097977*T**2-3.20695E-06*T**3+6670*T**(-1);
       400.00  Y  -7970.627+112.33345*T-28.414*T*LN(T)
       +0.00318535*T**2-1.077802E-06*T**3-41095*T**(-1);
       700.00  Y  -7161.338+90.797305*T-24.87*T*LN(T)
       -0.00166775*T**2+8.737E-09*T**3-27495*T**(-1);
      2000.00  N !
 FUNCTION GRHOHG    200.00  -10668.401+123.274598*T-28.847*T*LN(T)
       +0.01699705*T**2-2.4555667E-05*T**3+13330*T**(-1);
       234.32  Y  -11425.394+135.928158*T-30.2091*T*LN(T)
       +0.00107555*T**2-2.28298E-07*T**3+35545*T**(-1);
      2000.00  N !
$ ------------------------------------------------------------------------------
$ Binary system
$
$ From P.-Y. Chevalier 1980 (included in LB Vol. 2)
$
$ P.-Y. Chevalier, unpublished work, 1980.
$
$ Checked against LB. Checked at 6000 K.
$
 PAR  L(LIQUID,BI,HG;0),,               +937.1+2.26208*T;,,           N 80Che !
 PAR  L(LIQUID,BI,HG;1),,               -4808.1+5.25569*T;,,          N 80Che !
$
$ Metastable
$
 PAR  L(FCC_A1,BI,HG:VA;0),,            +UN_ASS;,,                    N !
 PAR  L(BCC_A2,BI,HG:VA;0),,            +UN_ASS;,,                    N !
 PAR  L(HCP_A3,BI,HG:VA;0),,            +UN_ASS;,,                    N !
$ ------------------------------------------------------------------------------
$
 ASSESSED_SYSTEM
  BI-HG(TDB -* +LIQ +RHOM_A7 +RHOM_A10 ;P3 TMM:200/700 *) !
$
$
 LIST-OF-REFERENCE
 NUMBER  SOURCE
  Null   'Unknown source'
  Same   'Same or similar interaction as in the corresponding stable phase'
  COST   'COST 507 database'
  80Che  'P.-Y. Chevalier, unpublished work, 1980; Bi-Hg'
  88Che2 'P.-Y. Chevalier, Thermochim. Acta, 132, 111-16(1988),
          SGTE unary database V.5.0, 2009; Bi' 
  91Din  'A.T. Dinsdale, Calphad, 15, 317-425(1991).'
  95Yan  'J. Yang, N.J. Silk, A. Watson, A.W. Bryant, T.G. Chart, B.B. Argent,
          Calphad, 19, 415-30(1995), SGTE unary database V.4.1, 1999; Cd, Hg'
  02Mai  'A. Maitre, J.M. Fiorani, M. Vilasi, J. Phase Equilib.,
          23, 329-38(2002), SGTE unary database V.5.0, 2009; Hg'
  09SGUN 'SGTE unary database V.5.0, 2009.'
!

File: data/databases/sgte-binary/BiHo-13Wan.tdb
$
$ Database for Bi-Ho from J. Wang et al. 2013
$
$ J. Wang, C. Li, C. Guo, Z. Du, B. Wu, Calphad, 41, 1-5(2013).
$
$ Dataset created 2012.10.28 by Bengt Hallstedt.
$ 2020.12.25: Modified for use with GES6.
$ 2023.02.24: Unary Bi changed from V4.4 to V5.0.
$
$ Invariant equilibria are different by up to 5 K, probably because old data
$ for liquid Ho were used by 13Wan.
$
$ ------------------------------------------------------------------------------
 TEMP-LIM 298.15 6000.00 !
$
$ELEMENT NAME  REF. STATE               ATOMIC MASS H298-H0    S298    !
$
 ELEMENT VA   VACUUM                      0.0          0.0      0.0    ! 
 ELEMENT BI   RHOMBOHEDRAL_A7           208.98      6426.6     56.735  !
 ELEMENT HO   HCP_A3                    164.9304    7995.624   75.0191 ! 
$ ------------------------------------------------------------------------------
$ Phase definitions
$
 PHASE LIQUID:L % 1 1 !
 CONST LIQUID:L : BI HO : !
$
$ Fcc (cF4, Fm-3m) and MeX (cF8, Fm-3m)
$
 PHASE FCC_A1 %A 2 1 1 !
 CONST FCC_A1 : BI HO : VA : !
$
$ Bcc (cI2, Im-3m)
$
 PHASE BCC_A2 %B 2 1 3 !
 CONST BCC_A2 : BI HO : VA : !
$
$ Hcp (hP2, P6_3/mmc) and Me2X (NiAs-type, hP4, P6_3/mmc, B8_1)
$
 PHASE HCP_A3 %A 2 1 0.5 !
 CONST HCP_A3 : BI HO% : VA: !
$
$ Prototype alpha-As (hR2, R-3m)
$
 PHASE RHOMBOHEDRAL_A7 % 1 1 !
 CONST RHOMBOHEDRAL_A7 : BI : !
$
$ Prototype NaCl (cF8, Fm-3m)
$
 PHASE BIHO_B1 % 2 1 1 !
 CONST BIHO_B1 : BI : HO : !
$
$ Prototype Bi3Y5 (oP32, Pnma)
$
 PHASE BI3HO5 % 2 3 5 !
 CONST BI3HO5 : BI : HO : !
$ ------------------------------------------------------------------------------
$ Defaults
$
 DEFINE-SYSTEM-DEFAULT ELEMENT 2 !
 DEFAULT-COM DEFINE_SYSTEM_ELEMENT VA !
 TYPE-DEF % SEQ * !
 TYPE-DEF A GES AMEND_PHASE_DESCRIPTION @ MAGNETIC -3 0.28 !
 TYPE-DEF B GES AMEND_PHASE_DESCRIPTION @ MAGNETIC -1 0.4 !
 FUNCTION ZERO      298.15  0;                                         6000 N !
 FUNCTION UN_ASS    298.15  0;                                         6000 N !
 FUNCTION R         298.15  +8.31451;                                  6000 N !
$ ------------------------------------------------------------------------------
$ Element data
$ ------------------------------------------------------------------------------
$ Bi
$
$ RHOMBOHEDRAL_A7 and LIQUID modified in unary 5.0
$ DIAMOND_A4 added in unary 5.0
$
$ DHCP is not included in unary
$ BCT_A5 from 96Lee not included in unary
$
 PAR  G(RHOMBOHEDRAL_A7,BI),,           +GHSERBI;                3000 N 09SGUN !
 PAR  G(FCC_A1,BI:VA),,                 +GHSERBI+9900-12.5*T;    3000 N 91Din !
 PAR  G(BCC_A2,BI:VA),,                 +GHSERBI+11297-13.9*T;   3000 N 91Din !
 PAR  G(HCP_A3,BI:VA),,                 +GHSERBI+9900-11.8*T;    3000 N 91Din !
$PAR  G(DHCP,BI),,                      +GHSERBI+5000;           3000 N 10Wan !
$PAR  G(DIAMOND_A4,BI),,                +GHSERBI
$            +11296.8+9.253655*T;                                3000 N 88Che2 !
$PAR  G(BCT_A5,BI),,                    +GHSERBI+4184.07;        3000 N 91Din !
$PAR  G(BCT_A5,BI),,                    +GHSERBI+13526.3;        3000 N 96Lee !
$PAR  G(TETRAGONAL_A6,BI),,             +GHSERBI+4184.07;        3000 N 91Din !
$PAR  G(TET_ALPHA1_A6,BI),,             +GHSERBI+4234;           3000 N 91Din !
 PAR  G(LIQUID,BI),,                    +GLIQBI;                 3000 N 09SGUN !
$
 FUNCTION GHSERBI   298.15  -7817.776+128.418925*T-28.4096529*T*LN(T)
       +0.012338888*T**2-8.381598E-6*T**3;
       544.55  Y  +29293.369-379.605174*T+49.678*T*LN(T)
       -0.0730245*T**2+1.3052833E-5*T**3-3544705*T**(-1)+1.66309E+25*T**(-9);
       800.00  Y  -11085.609+182.955328*T-36.041*T*LN(T)
       +7.4641E-3*T**2-1.05047E-6*T**3+5175*T**(-1)+1.66309E+25*T**(-9);
      1200.00  Y  -7580.864+124.770814*T-27.196*T*LN(T)+1.66309E+25*T**(-9);
      3000.00  N !
 FUNCTION GLIQBI    298.15  +11246.017-20.636399*T+GHSERBI-5.9608E-19*T**7;
       544.55  Y  +40629.667-400.415652*T+49.678*T*LN(T)
       -0.0730245*T**2+1.3052833E-5*T**3-3544705*T**(-1);
       800.00  Y  +250.689+162.14485*T-36.041*T*LN(T)
       +0.0074641*T**2-1.05047E-6*T**3+5175*T**(-1);
      1200.00  Y  +3755.434+103.960336*T-27.196*T*LN(T);
      3000.00 N !
$ ------------------------------------------------------------------------------
$ Ho
$
$ BCC_A2 and LIQUID revised in unary 4.4
$ HCP_A3 modified in unary 5.0
$ (upper T interval added + trailing decimals added)
$
$ FCC_A1 from 03Cac and 09Wan not included in unary; 03Cac to be preferred
$ CBCC_A12 and CUB_A13 not included in unary
$
 PAR  G(HCP_A3,HO:VA),,                 +GHSERHO;                3000 N 91Din !
$PAR  G(FCC_A1,HO:VA),,                 +GHSERHO+5000;           3000 N 09Wan !
$PAR  G(FCC_A1,HO:VA),,                 +GHSERHO
$            +2000-0.831451*T;                                   3000 N 03Cac !
 PAR  G(BCC_A2,HO:VA),,                 +GHSERHO
             +4380-2.494353*T;                                   3000 N 00Nor1 !
$PAR  G(CBCC_A12,HO:VA),,               +GHSERHO+5000;           3000 N 09Wan !
$PAR  G(CUB_A13,HO:VA),,                +GHSERHO+8000;           3000 N 09Wan !
 PAR  G(LIQUID,HO),,                    +GLIQHO;                 3000 N 00Nor1 !
$
 FUNCTION GHSERHO   298.15  -7612.429+86.593171*T-23.4879*T*LN(T)
       -0.00827315*T**2+2.375467E-06*T**3;
       600.00  Y  -10917.688+182.475691*T-39.6932*T*LN(T)
       +0.01820065*T**2-4.829733E-06*T**3;
       900.00  Y  +46646.188-421.474473*T+48.0595*T*LN(T)
       -0.0424634*T**2+3.233133E-06*T**3-7185900*T**(-1);
      1200.00  Y  +27786.061-156.162846*T+8.28608*T*LN(T)
       -0.01082725*T**2-1.112352E-06*T**3-6183850*T**(-1);
      1703.00  Y  -825364.662+4248.379056*T-558.9506818*T*LN(T)
       +0.139111904*T**2-6.824652E-06*T**3+2.19952973E+08*T**(-1);
      3000.00  Y  -17149.229+235.898104*T-43.932*T*LN(T);
      3001.00  N !
 FUNCTION GLIQHO    298.15  +17383.4216-9.992194*T+GHSERHO;
      1000.00  Y  +124827.5326-994.683024*T+127.9577778*T*LN(T)
       -0.088196514*T**2+8.008222E-6*T**3-15727191*T**(-1);  
      1703.00  Y  -9688.5314+230.793918*T-43.932*T*LN(T);  
      3001.00  N !
$ ------------------------------------------------------------------------------
$ Binary system
$
$ J. Wang, C. Li, C. Guo, Z. Du, B. Wu, Calphad, 41, 1-5(2013).
$
$ Checked against paper and author's tdb. Checked at 6000 K.
$
$ Invariant equilibria are different by up to 5 K, probably because old data
$ for liquid Ho were used by 13Wan.
$
 PAR  L(LIQUID,BI,HO;0),,               -190000+0.57036*T;,,          N 13Wan !
 PAR  L(LIQUID,BI,HO;1),,               -1000+4.2493*T;,,             N 13Wan !
 PAR  L(LIQUID,BI,HO;2),,               +50200+4.4783*T;,,            N 13Wan !
 PAR  L(LIQUID,BI,HO;3),,               -18001.0647+3.2102*T;,,       N 13Wan !
$
 PAR  L(HCP_A3,BI,HO:VA;0),,            -117710.88;,,                 N 13Wan !
$
 PAR  G(BIHO_B1,BI:HO),,                +GHSERBI+GHSERHO
             -171947.4+9.8*T;,,                                       N 13Wan !
 PAR  G(BI3HO5,BI:HO),,                 +3*GHSERBI+5*GHSERHO
             -578636.8+45.6*T;,,                                      N 13Wan !
$ ------------------------------------------------------------------------------
$
$
 LIST-OF-REFERENCE
 NUMBER  SOURCE
  Null   'Unknown source'
  Same   'Same or similar interaction as in the corresponding stable phase'
  COST   'COST 507 database'
  88Che2 'P.-Y. Chevalier, Thermochim. Acta, 132, 111-16(1988),
          SGTE unary database V.5.0, 2009; Bi' 
  91Din  'A.T. Dinsdale, Calphad, 15, 317-425(1991).'
  95She2 'H. Shen, W. Zhang, G. Liu, R. Wang, Z. Du, Report F-95-02,
          University of Science and Technology, Beijing, May 1995; Gd'
  96Lee  'B.-J. Lee, Calphad, 20, 471-80(1996); Bi'
  00Nor1 'S. Norgren, J. Phase Equilib., 21, 148-56(2000),
          SGTE unary database V.4.4, 2001; Er, Ho'
  00Zin  'M. Zinkevich, N. Mattern, H. J Seifert,
          J. Phase Equilib., 21, 385-94 (2000); Gd'
  03Cac  'G. Cacciamani, S. De Negri, A. Saccone, R. Ferro,
          Intermetallics, 11, 1135-51(2003); Dy, Gd, Ho'
  09SGUN 'SGTE unary database V.5.0, 2009.'
  09Wan  'C.P. Wang, H.L. Zhang, S.L. Wang, Z. Lin, X.J. Liu, A.T. Tang,
          F.S. Pan, J. Alloys Compd., 481, 291-95(2009); Ho, Mn, Sm'
  10Wan  'C.P. Wang, H.L. Zhang, A.T. Tang, F.S. Pan, X.J. Liu,
          J. Alloys Compd., 502, 43-48(2010); Bi'
  13Wan  'J. Wang, C. Li, C. Guo, Z. Du, B. Wu, Calphad, 41, 1-5(2013); Bi-Ho'
!

File: data/databases/sgte-binary/BiIn-02Cui.tdb
$
$ Database for Bi-In from Y. Cui et al. 2002.
$
$ Y. Cui, S. Ishihara, X.J. Liu, I. Ohnuma, R. Kainuma, H. Ohtani, K. Ishida,
$ Mater. Trans. (JIM), 43, 1879-86(2002).
$
$ Dataset created 2019.10.19 by Bengt Hallstedt.
$ 2023.02.24: Unary Bi changed from V4.4 to V5.0.
$
$ Modified from 88Che.
$
$ ------------------------------------------------------------------------------
 TEMP-LIM 298.15 6000.00 !
$
$ELEMENT NAME  REF. STATE               ATOMIC MASS H298-H0    S298    !
$
 ELEMENT VA   VACUUM                      0.0          0.0      0.0    ! 
 ELEMENT BI   RHOMBOHEDRAL_A7           208.98      6426.6     56.735  !
 ELEMENT IN   TETRAGONAL_A6             114.82      6610.0     57.65   ! 
$ ------------------------------------------------------------------------------
$ Phase definitions
$
 PHASE LIQUID:L % 1 1 !
 CONST LIQUID:L : BI IN : !
$
$ Fcc (cF4, Fm-3m) and MeX (cF8, Fm-3m)
$
 PHASE FCC_A1 %A 2 1 1 !
 CONST FCC_A1 : BI IN : VA : !
$
$ Bcc (cI2, Im-3m)
$
 PHASE BCC_A2 %B 2 1 3 !
 CONST BCC_A2 : BI IN : VA : !
$
$ Hcp (hP2, P6_3/mmc) and Me2X (NiAs-type, hP4, P6_3/mmc, B8_1)
$
 PHASE HCP_A3 %A 2 1 0.5 !
 CONST HCP_A3 : BI IN : VA: !
$
$ Prototype In (tI2, I4/mmm)
$
 PHASE TETRAGONAL_A6 % 1 1 !
 CONST TETRAGONAL_A6 : BI IN% : !
$
$ Prototype In (tI2, I4/mmm), epsilon
$
 PHASE TET_ALPHA1_A6 % 1 1 !
 CONST TET_ALPHA1_A6 : BI IN : !
$
$ Prototype alpha-As (hR2, R-3m)
$
 PHASE RHOMBOHEDRAL_A7 % 1 1 !
 CONST RHOMBOHEDRAL_A7 : BI% IN : !
$
$ Prototype BiIn (tP4, P4/nmm)
$
 PHASE BIIN % 2 1 1 !
 CONST BIIN : BI : IN : !
$
$ Prototype Bi3In5 (tI32, I4/mcm)
$
 PHASE BI3IN5 % 2 3 5 !
 CONST BI3IN5 : BI : IN : !
$
$ Prototype InNi2 (hP6, P6_3/mmc)
$
 PHASE BIIN2_B82 % 2 1 2 !
 CONST BIIN2_B82 : BI : IN : !
$ ------------------------------------------------------------------------------
$ Defaults
$
 DEFINE-SYSTEM-DEFAULT ELEMENT 2 !
 DEFAULT-COM DEFINE_SYSTEM_ELEMENT VA !
 TYPE-DEF % SEQ * !
 TYPE-DEF A GES AMEND_PHASE_DESCRIPTION @ MAGNETIC -3 0.28 !
 TYPE-DEF B GES AMEND_PHASE_DESCRIPTION @ MAGNETIC -1 0.4 !
 FUNCTION ZERO      298.15  0;                                         6000 N !
 FUNCTION UN_ASS    298.15  0;                                         6000 N !
 FUNCTION R         298.15  +8.31451;                                  6000 N !
$ ------------------------------------------------------------------------------
$ Element data
$ ------------------------------------------------------------------------------
$ Bi
$
$ RHOMBOHEDRAL_A7 and LIQUID modified in unary 5.0
$ DIAMOND_A4 added in unary 5.0
$
$ TETRAGONAL_A6 and TET_ALPHA1_A6 from 02Cui not included in unary
$
 PAR  G(RHOMBOHEDRAL_A7,BI),,           +GHSERBI;                3000 N 09SGUN !
 PAR  G(FCC_A1,BI:VA),,                 +GHSERBI+9900-12.5*T;    3000 N 91Din !
 PAR  G(BCC_A2,BI:VA),,                 +GHSERBI+11297-13.9*T;   3000 N 91Din !
 PAR  G(HCP_A3,BI:VA),,                 +GHSERBI+9900-11.8*T;    3000 N 91Din !
$PAR  G(DIAMOND_A4,BI),,                +GHSERBI
$            +11296.8+9.253655*T;                                3000 N 88Che2 !
$PAR  G(BCT_A5,BI),,                    +GHSERBI+4184.07;        3000 N 91Din !
$PAR  G(TETRAGONAL_A6,BI),,             +GHSERBI+4184.07;        3000 N 91Din !
 PAR  G(TETRAGONAL_A6,BI),,             +GHSERBI+5575.382;       3000 N 02Cui !
$PAR  G(TET_ALPHA1_A6,BI),,             +GHSERBI+4234;           3000 N 91Din !
 PAR  G(TET_ALPHA1_A6,BI),,             +GHSERBI+5575.38;        3000 N 02Cui !
 PAR  G(LIQUID,BI),,                    +GLIQBI;                 3000 N 09SGUN ! 
$
 FUNCTION GHSERBI   298.15  -7817.776+128.418925*T-28.4096529*T*LN(T)
       +0.012338888*T**2-8.381598E-6*T**3;
       544.55  Y  +29293.369-379.605174*T+49.678*T*LN(T)
       -0.0730245*T**2+1.3052833E-5*T**3-3544705*T**(-1)+1.66309E+25*T**(-9);
       800.00  Y  -11085.609+182.955328*T-36.041*T*LN(T)
       +7.4641E-3*T**2-1.05047E-6*T**3+5175*T**(-1)+1.66309E+25*T**(-9);
      1200.00  Y  -7580.864+124.770814*T-27.196*T*LN(T)+1.66309E+25*T**(-9);
      3000.00  N !
 FUNCTION GLIQBI    298.15  +11246.017-20.636399*T+GHSERBI-5.9608E-19*T**7;
       544.55  Y  +40629.667-400.415652*T+49.678*T*LN(T)
       -0.0730245*T**2+1.3052833E-5*T**3-3544705*T**(-1);
       800.00  Y  +250.689+162.14485*T-36.041*T*LN(T)
       +0.0074641*T**2-1.05047E-6*T**3+5175*T**(-1);
      1200.00  Y  +3755.434+103.960336*T-27.196*T*LN(T);
      3000.00 N !
$ ------------------------------------------------------------------------------
$ In
$
$ FCC_A1 and TET_ALPHA1 revised in unary 4.1
$ BCT_A5 and RHOMBOHEDRAL_A7 added in unary 4.1
$ TET_ALPHA1 revised in unary 5.0 (using the value from 99Ans)
$ DHCP added in unary 5.0
$
$ There is quite a bit of confusion about TET_ALPHA1_A6. The structure is
$ the same as In (TETRAGONAL_A6), but with a different (presumably) c/a ratio.
$ TET_ALPHA1_A6 is present in Bi-In, In-Pb and In-Sn (possibly more). Between
$ the TETRAGONAL_A6 (In-ss) and TET_ALPHA1_A6 there is a narrow two-phase
$ region. In each system a different G(TET_ALPHA1_A6,IN) lattice stability
$ was used.
$ In 91Din a value from an unpublished revision of the Bi-In system by
$ P.-Y. Chevalier 1990 is included. In SGTE Unary V 4.4 a value from 98Boa
$ for the In-Pb system is included. 98Boa treated the TET_ALPHA1_A6
$ phase in Bi-In and In-Pb as two different phases and used the lattice
$ stability from 88Che0 for the Bi-In branch of this phase. Finally, SGTE
$ unary V 5.0 uses a value from an unpublished evaluation by 99Ans of the
$ In-Sn system. Due to the close proximity of the TETRAGONAL_A6 and
$ TET_ALPHA1_A6 phases in these systems, any change of lattice stability
$ will cause a distortion of the phase diagram and require reoptimisation.
$
$ The DHCP phase is labelled D0_24 in 03Liu and alpha-prime in 92Ans. The
$ phase is present between the fcc and hcp phases in the Au-Sn and Au-In
$ systems.
$
 PAR  G(TETRAGONAL_A6,IN),,             +GHSERIN;                3800 N 91Din !
 PAR  G(FCC_A1,IN:VA),,                 +GHSERIN+162.061;        3800 N 98Boa !
$PAR  G(FCC_A1,IN:VA),,                 +GHSERIN+123-0.1988*T;   3800 N 91Din !
 PAR  G(BCC_A2,IN:VA),,                 +GHSERIN+800-0.8*T;      3800 N 91Din !
 PAR  G(HCP_A3,IN:VA),,                 +GHSERIN+533-0.6868*T;   3800 N 91Din !
$PAR  G(DHCP,IN),,                      +GHSERIN+520-0.384*T;    3800 N 92Ans !
$PAR  G(TET_ALPHA1_A6,IN),,             +GHSERIN+123-0.1988*T;   3800 N 99Ans !
$PAR  G(TET_ALPHA1_A6,IN),,             +GHSERIN+0.31*T;         3800 N 98Boa !
$PAR  G(TET_ALPHA1_A6,IN),,             +GHSERIN+193-0.16479*T;  3800 N 91Din !
$PAR  G(TET_ALPHA1_A6,IN),,             +GHSERIN-33+0.16*T;      3800 N 88Che0 !
 PAR  G(TET_ALPHA1_A6,IN),,             +GHSERIN;                3800 N 02Cui !
$PAR  G(BCT_A5,IN),,                    +GHSERIN
$            +5040.87-3.33969*T;                                 3800 N 99Ans !
 PAR  G(RHOMBOHEDRAL_A7,IN),,           +GHSERIN+4184;           3800 N 88Che0 !
 PAR  G(LIQUID,IN),,                    +GLIQIN;                 3800 N 91Din !
$
 FUNCTION GHSERIN   298.15  -6978.89+92.338115*T-21.8386*T*LN(T)
       -0.00572566*T**2-2.120321E-06*T**3-22906*T**(-1);
       429.75  Y  -7033.516+124.476588*T-27.4562*T*LN(T)
       +5.4607E-04*T**2-8.367E-08*T**3-211708*T**(-1)+3.53116E+22*T**(-9);
      3800.00  N !
 FUNCTION GLIQIN    298.15  +3282.092-7.63686*T+GHSERIN-5.59058E-20*T**7;
       429.75  Y  +3283.706-7.640804*T+GHSERIN-3.53116E+22*T**(-9);
      3800.00  N !
$ ------------------------------------------------------------------------------
$ Binary system
$
$ Y. Cui, S. Ishihara, X.J. Liu, I. Ohnuma, R. Kainuma, H. Ohtani, K. Ishida,
$ Mater. Trans. (JIM), 43, 1879-86(2002).
$
$ Checked against paper. Checked at 6000 K.
$
$ Modified from 88Che.
$
 PAR  L(LIQUID,BI,IN;0),,               -7165.05-0.3605*T;,,          N 02Cui !
 PAR  L(LIQUID,BI,IN;1),,               +1503.8-0.59659*T;,,          N 02Cui !
 PAR  L(LIQUID,BI,IN;2),,               +1221.15-0.7515*T;,,          N 02Cui !
 PAR  L(LIQUID,BI,IN;3),,               -1627+1.34243*T;,,            N 02Cui !
$
 PAR  L(TETRAGONAL_A6,BI,IN;0),,        +2294.79-17.1*T;,,            N 02Cui !
 PAR  L(TETRAGONAL_A6,BI,IN;1),,        +1644.36;,,                   N 02Cui !
$
 PAR  L(RHOMBOHEDRAL_A7,BI,IN;0),,      +ZERO;,,                      N 02Cui !
 PAR  L(RHOMBOHEDRAL_A7,BI,IN;1),,      +22500;,,                     N 02Cui !
$
 PAR  G(BIIN,BI:IN),,                   +GHSERBI+GHSERIN
             -1464.4-7.5746*T;,,                                      N 02Cui !
 PAR  G(BI3IN5,BI:IN),,                 +3*GHSERBI+5*GHSERIN
             -4351.2-32.78912*T;,,                                    N 02Cui !
 PAR  G(BIIN2_B82,BI:IN),,              +GHSERBI+2*GHSERIN
             -1431-12.51831*T;,,                                      N 02Cui !
$
 PAR  L(TET_ALPHA1_A6,BI,IN;0),,        -757.76-19.47*T;,,            N 02Cui !
 PAR  L(TET_ALPHA1_A6,BI,IN;1),,        -2970.16;,,                   N 02Cui !
$
$ Metastable
$
 PAR  L(FCC_A1,BI,IN:VA;0),,            +7560.64;,,                   N 98Boa !
 PAR  L(BCC_A2,BI,IN:VA;0),,            +7560.64;,,                   N Same !
 PAR  L(HCP_A3,BI,IN:VA;0),,            +7560.64;,,                   N Same !
$ ------------------------------------------------------------------------------
$
 ASSESSED_SYSTEM
  BI-IN(TDB -* +LIQ +BIIN +BIIN2_B82 +BI3IN5 +TET_ALPHA1_A6 +FCC_A1
  +RHOM_A7 +TETRA_A6 ;P3 TMM:200/800 STP:.7/400/1 STP:.3/400/1) !
$
$
 LIST-OF-REFERENCE
 NUMBER  SOURCE
  Null   'Unknown source'
  Same   'Same or similar interaction as in the corresponding stable phase'
  COST   'COST 507 database'
  88Che0 'P.-Y Chevalier, Calphad, 12, 383-92(1988)
          SGTE unary database V.4.1, 1999; In, Bi-In'
  88Che2 'P.-Y. Chevalier, Thermochim. Acta, 132, 111-16(1988),
          SGTE unary database V.5.0, 2009; Bi' 
  91Din  'A.T. Dinsdale, Calphad, 15, 317-425(1991).'
  92Ans  'I. Ansara, J.-Ph. Nabot, Calphad, 16, 13-18(1992),
          SGTE unary database V.5.0, 2009; In'
  98Boa  'D. Boa, I. Ansara, Thermochim. Acta, 314, 79-86(1998),
          SGTE unary database V.4.1, 1999; In, Pb, Bi-In-Pb'
  99Ans  'I. Ansara, S.G. Fries, H.L. Lukas, unpublished, 1999,
          SGTE unary database V.5.0, 2009; In, Sn'
  02Cui  'Y. Cui, S. Ishihara, X.J. Liu, I. Ohnuma, R. Kainuma, H. Ohtani,
          K. Ishida, Mater. Trans. (JIM), 43, 1879-86(2002); Bi, In, Bi-In'
  09SGUN 'SGTE unary database V.5.0, 2009.'
!
