Repository: orchid-calphad/orchid-project.org

# orchid-project.org

Website and released data of **ORCHID** (Open Repository for CALPHAD Hypotheses, Intelligence, and Discovery),
served by GitHub Pages at https://orchid-project.org. Releases are archived on Zenodo (one DOI per version).

- `index.html`, `catalog/`, `best-practices.html` — static, self-contained pages (generated in the ORCHID tooling).
- `data/` — released data: catalog, redistributable TDB files, convex hulls. Licences: `data/LICENSES.md`, `data/NOTICE.md`.
- `llms.txt`, `data/croissant.json`, `CITATION.cff`, `.zenodo.json` — machine-readable metadata.

Only data with clear redistribution rights are published.

File: data/databases/sgte-binary/BiK-80Che-LB.tdb
$
$ Database for Bi-K from P.-Y. Chevalier 1980 (included in LB Vol. 2)
$
$ P.-Y. Chevalier, unpublished work, 1980.
$
$ Dataset created 2015.03.15 by Bengt Hallstedt.
$ 2019.10.20: Modified for use with GES6.
$ 2023.02.24: Unary Bi changed from V4.4 to V5.0.
$
$ There is an inverse miscibility gap with a minimum at x(K)=0.49 and T=4477 K.
$
$ ------------------------------------------------------------------------------
 TEMP-LIM 298.15 6000.00 !
$
$ELEMENT NAME  REF. STATE               ATOMIC MASS H298-H0    S298    !
$
 ELEMENT VA   VACUUM                      0.0          0.0      0.0    ! 
 ELEMENT BI   RHOMBOHEDRAL_A7           208.98      6426.6     56.735  !
 ELEMENT K    BCC_A2                     39.0983    7088.      64.68   ! 
$ ------------------------------------------------------------------------------
$ Phase definitions
$
 PHASE LIQUID:L % 1 1 !
 CONST LIQUID:L : BI K : !
$
$ Fcc (cF4, Fm-3m) and MeX (cF8, Fm-3m)
$
 PHASE FCC_A1 %A 2 1 1 !
 CONST FCC_A1 : BI K : VA : !
$
$ Bcc (cI2, Im-3m)
$
 PHASE BCC_A2 %B 2 1 3 !
 CONST BCC_A2 : BI K : VA : !
$
$ Hcp (hP2, P6_3/mmc) and Me2X (NiAs-type, hP4, P6_3/mmc, B8_1)
$
 PHASE HCP_A3 %A 2 1 0.5 !
 CONST HCP_A3 : BI K : VA: !
$
$ Prototype alpha-As (hR2, R-3m)
$
 PHASE RHOMBOHEDRAL_A7 % 1 1 !
 CONST RHOMBOHEDRAL_A7 : BI : !
$
$ Prototype Cu2Mg (cF24, Fd-3m)
$
 PHASE BI2K_C15 % 2 2 1 !
 CONST BI2K_C15 : BI : K : !
$
$ Prototype Bi4K5 (mC18, C2/m)
$
 PHASE BI4K5 % 2 4 5 !
 CONST BI4K5 : BI : K : !
$
$ Prototype Eu3Ga2 (mC20, C2/c)
$
 PHASE BI2K3 % 2 2 3 !
 CONST BI2K3 : BI : K : !
$
$ Prototype Cu3P (hP24, P6_3cm) alpha-BiK3
$
 PHASE BIK3_D021 % 2 1 3 !
 CONST BIK3_D021 : BI : K : !
$
$ Prototype BiF3 (cF16, Fm-3m) beta-BiK3
$
 PHASE BIK3_D03 % 2 1 3 !
 CONST BIK3_D03 : BI : K : !
$ ------------------------------------------------------------------------------
$ Defaults
$
 DEFINE-SYSTEM-DEFAULT ELEMENT 2 !
 DEFAULT-COM DEFINE_SYSTEM_ELEMENT VA !
 TYPE-DEF % SEQ * !
 TYPE-DEF A GES AMEND_PHASE_DESCRIPTION @ MAGNETIC -3 0.28 !
 TYPE-DEF B GES AMEND_PHASE_DESCRIPTION @ MAGNETIC -1 0.4 !
 FUNCTION ZERO      298.15  0;                                         6000 N !
 FUNCTION UN_ASS    298.15  0;                                         6000 N !
 FUNCTION R         298.15  +8.31451;                                  6000 N !
$ ------------------------------------------------------------------------------
$ Element data
$ ------------------------------------------------------------------------------
$ Bi
$
$ RHOMBOHEDRAL_A7 and LIQUID modified in unary 5.0
$ DIAMOND_A4 added in unary 5.0
$
 PAR  G(RHOMBOHEDRAL_A7,BI),,           +GHSERBI;                3000 N 09SGUN !
 PAR  G(FCC_A1,BI:VA),,                 +GHSERBI+9900-12.5*T;    3000 N 91Din !
 PAR  G(BCC_A2,BI:VA),,                 +GHSERBI+11297-13.9*T;   3000 N 91Din !
 PAR  G(HCP_A3,BI:VA),,                 +GHSERBI+9900-11.8*T;    3000 N 91Din !
$PAR  G(DIAMOND_A4,BI),,                +GHSERBI
$            +11296.8+9.253655*T;                                3000 N 88Che2 !
$PAR  G(BCT_A5,BI),,                    +GHSERBI+4184.07;        3000 N 91Din !
$PAR  G(TETRAGONAL_A6,BI),,             +GHSERBI+4184.07;        3000 N 91Din !
$PAR  G(TET_ALPHA1_A6,BI),,             +GHSERBI+4234;           3000 N 91Din !
 PAR  G(LIQUID,BI),,                    +GLIQBI;                 3000 N 09SGUN ! 
$
 FUNCTION GHSERBI   298.15  -7817.776+128.418925*T-28.4096529*T*LN(T)
       +0.012338888*T**2-8.381598E-6*T**3;
       544.55  Y  +29293.369-379.605174*T+49.678*T*LN(T)
       -0.0730245*T**2+1.3052833E-5*T**3-3544705*T**(-1)+1.66309E+25*T**(-9);
       800.00  Y  -11085.609+182.955328*T-36.041*T*LN(T)
       +7.4641E-3*T**2-1.05047E-6*T**3+5175*T**(-1)+1.66309E+25*T**(-9);
      1200.00  Y  -7580.864+124.770814*T-27.196*T*LN(T)+1.66309E+25*T**(-9);
      3000.00  N !
 FUNCTION GLIQBI    298.15  +11246.017-20.636399*T+GHSERBI-5.9608E-19*T**7;
       544.55  Y  +40629.667-400.415652*T+49.678*T*LN(T)
       -0.0730245*T**2+1.3052833E-5*T**3-3544705*T**(-1);
       800.00  Y  +250.689+162.14485*T-36.041*T*LN(T)
       +0.0074641*T**2-1.05047E-6*T**3+5175*T**(-1);
      1200.00  Y  +3755.434+103.960336*T-27.196*T*LN(T);
      3000.00 N !
$ ------------------------------------------------------------------------------
$ K
$
 PAR  G(BCC_A2,K:VA)            200.00  +GHSERKK;                2200 N 91Din !
 PAR  G(HCP_A3,K:VA)            200.00  +GHSERKK+50+2*T;         2200 N 91Din !
 PAR  G(FCC_A1,K:VA)            200.00  +GHSERKK+50+1.3*T;       2200 N 91Din !
 PAR  G(LIQUID,K)               200.00  +GLIQKK;                 2200 N 91Din !
$
 FUNCTION GHSERKK   200.00  -16112.929+389.624197*T-77.0571464*T*LN(T)
       +0.146211135*T**2-8.4949147E-05*T**3+243385*T**(-1);
       336.53  Y  -11122.441+192.586544*T-39.2885968*T*LN(T)
       +0.012167386*T**2-2.64387E-06*T**3+43251*T**(-1)+1.19223E+22*T**(-9);
      2200.00  N !
 FUNCTION GLIQKK    200.00  +2318.096-6.886859*T+GHSERKK-9.44E-19*T**7;
       336.53  Y  +2323.019-6.902217*T+GHSERKK-1.19223E+22*T**(-9);
      2200.00  N !
$ ------------------------------------------------------------------------------
$ Binary system
$
$ From P.-Y. Chevalier 1980 (included in LB Vol. 2)
$
$ P.-Y. Chevalier, unpublished work, 1980.
$
$ Checked against LB. Checked at 6000 K.
$
$ There is an inverse miscibility gap with a minimum at x(K)=0.49 and T=4477 K.
$
 PAR  L(LIQUID,BI,K;0),,                -135540.45+18.79875*T;,,      N 80Che !
 PAR  L(LIQUID,BI,K;1),,                +60360.05-6.416665*T;,,       N 80Che !
 PAR  L(LIQUID,BI,K;2),,                +27004.65-34.03953*T;,,       N 80Che !
 PAR  L(LIQUID,BI,K;3),,                -21650.25+9.047525*T;,,       N 80Che !
$
 PAR  L(BCC_A2,BI,K:VA;0),,             +UN_ASS;,,                    N !
$
 PAR  G(BI2K_C15,BI:K),,                +2*GHSERBI+GHSERKK
             -86232.3-12.83898*T;,,                                   N 80Che !
 PAR  G(BI4K5,BI:K),,                   +4*GHSERBI+5*GHSERKK
             -343045.8+1.12563*T;,,                                   N 80Che !
 PAR  G(BI2K3,BI:K),,                   +2*GHSERBI+3*GHSERKK
             -197694+4.4439*T;,,                                      N 80Che !
 PAR  G(BIK3_D021,BI:K),,               +GHSERBI+3*GHSERKK
             -184414+42.6863*T;,,                                     N 80Che !
 PAR  G(BIK3_D03,BI:K),,                +GHSERBI+3*GHSERKK
             -180414+35.48336*T;,,                                    N 80Che !
$
$ Metastable
$
 PAR  L(FCC_A1,BI,K:VA;0),,             +UN_ASS;,,                    N !
 PAR  L(HCP_A3,BI,K:VA;0),,             +UN_ASS;,,                    N !
$ ------------------------------------------------------------------------------
$
 ASSESSED_SYSTEM
  BI-K(TDB -* +LIQ +BCC_A2 +RHOM_A7 +BI2K_C15 +BI2K3 +BI4K5 +BIK3_D021
  +BIK3_D03 ;P3 TMM:300/1200 STP:0.1/700) !
$
$
 LIST-OF-REFERENCE
 NUMBER  SOURCE
  Null   'Unknown source'
  Same   'Same or similar interaction as in the corresponding stable phase'
  COST   'COST 507 database'
  80Che  'P.-Y. Chevalier, unpublished work, 1980; Bi-K'
  88Che2 'P.-Y. Chevalier, Thermochim. Acta, 132, 111-16(1988),
          SGTE unary database V.5.0, 2009; Bi' 
  91Din  'A.T. Dinsdale, Calphad, 15, 317-425(1991).'
  09SGUN 'SGTE unary database V.5.0, 2009.'
!

File: data/databases/sgte-binary/BiLa-13Tan-ass.tdb
$
$ Database for Bi-La from Y. Tang et al. 2013.
$
$ Y. Tang, B. Hu, J. Wang, Q. Gao, Y. Du, X. Yuan, D. Zivkovic,
$ J. Phase Equilib. Diffus., 34, 297-306(2013).
$
$ Dataset created 2018.04.22 by Bengt Hallstedt.
$ 2020.12.25: Modified for use with GES6.
$ 2023.02.24: Unary Bi changed from V4.4 to V5.0.
$
$ The paper includes both substitutional and associate liquid. This is the
$ version with associate liquid.
$
$ ------------------------------------------------------------------------------
 TEMP-LIM 298.15 6000.00 !
$
$ELEMENT NAME  REF. STATE               ATOMIC MASS H298-H0    S298    !
$
 ELEMENT VA   VACUUM                      0.0          0.0      0.0    ! 
 ELEMENT BI   RHOMBOHEDRAL_A7           208.98      6426.6     56.735  !
 ELEMENT LA   DHCP                      138.9055    6665.112   56.9024 ! 
$ ------------------------------------------------------------------------------
$ Species
$
 SPECIE  BI3LA4                             BI3LA4 !
$ ------------------------------------------------------------------------------
$ Phase definitions
$
 PHASE LIQUID:L % 1 1 !
 CONST LIQUID:L : BI BI3LA4 LA : !
$
$ Fcc (cF4, Fm-3m) and MeX (cF8, Fm-3m)
$
 PHASE FCC_A1 %A 2 1 1 !
 CONST FCC_A1 : BI LA% : VA : !
$
$ Bcc (cI2, Im-3m)
$
 PHASE BCC_A2 %B 2 1 3 !
 CONST BCC_A2 : BI LA% : VA : !
$
$ Hcp (hP2, P6_3/mmc) and Me2X (NiAs-type, hP4, P6_3/mmc, B8_1)
$
 PHASE HCP_A3 %A 2 1 0.5 !
 CONST HCP_A3 : BI : VA: !
$
$ Prototype alpha-La (hP4, P6_3/mmc)
$
 PHASE DHCP % 1 1 !
 CONST DHCP : LA : !
$
$ Prototype alpha-As (hR2, R-3m)
$
 PHASE RHOMBOHEDRAL_A7 % 1 1 !
 CONST RHOMBOHEDRAL_A7 : BI : !
$
$ Pearson oP12
$
 PHASE BI2LA % 2 2 1 !
 CONST BI2LA : BI : LA : !
$
$ Prototype NaCl (cF8, Fm-3m)
$
 PHASE BILA_B1 % 2 1 1 !
 CONST BILA_B1 : BI : LA : !
$
$ Prototype Th3P4 (cI28, I-43d)
$
 PHASE BI3LA4_D73 % 2 3 4 !
 CONST BI3LA4_D73 : BI : LA : !
$
$ Prototype Mn5Si3 (hP16, P6_3/mcm)
$
 PHASE BI3LA5_D88 % 2 3 5 !
 CONST BI3LA5_D88 : BI : LA : !
$
$ Prototype La2Sb (tI12, I4/mmm)
$
 PHASE BILA2 % 2 1 2 !
 CONST BILA2 : BI : LA : !
$ ------------------------------------------------------------------------------
$ Defaults
$
 DEFINE-SYSTEM-DEFAULT ELEMENT 2 !
 DEFAULT-COM DEFINE_SYSTEM_ELEMENT VA !
 TYPE-DEF % SEQ * !
 TYPE-DEF A GES AMEND_PHASE_DESCRIPTION @ MAGNETIC -3 0.28 !
 TYPE-DEF B GES AMEND_PHASE_DESCRIPTION @ MAGNETIC -1 0.4 !
 FUNCTION ZERO      298.15  0;                                         6000 N !
 FUNCTION UN_ASS    298.15  0;                                         6000 N !
 FUNCTION R         298.15  +8.31451;                                  6000 N !
$ ------------------------------------------------------------------------------
$ Element data
$ ------------------------------------------------------------------------------
$ Bi
$
$ RHOMBOHEDRAL_A7 and LIQUID modified in unary 5.0
$ DIAMOND_A4 added in unary 5.0
$
$ DHCP is not included in unary
$ BCT_A5 from 96Lee not included in unary
$
 PAR  G(RHOMBOHEDRAL_A7,BI),,           +GHSERBI;                3000 N 09SGUN !
 PAR  G(FCC_A1,BI:VA),,                 +GHSERBI+9900-12.5*T;    3000 N 91Din !
 PAR  G(BCC_A2,BI:VA),,                 +GHSERBI+11297-13.9*T;   3000 N 91Din !
 PAR  G(HCP_A3,BI:VA),,                 +GHSERBI+9900-11.8*T;    3000 N 91Din !
$PAR  G(DHCP,BI),,                      +GHSERBI+5000;           3000 N 10Wan !
$PAR  G(DIAMOND_A4,BI),,                +GHSERBI
$            +11296.8+9.253655*T;                                3000 N 88Che2 !
$PAR  G(BCT_A5,BI),,                    +GHSERBI+4184.07;        3000 N 91Din !
$PAR  G(BCT_A5,BI),,                    +GHSERBI+13526.3;        3000 N 96Lee !
$PAR  G(TETRAGONAL_A6,BI),,             +GHSERBI+4184.07;        3000 N 91Din !
$PAR  G(TET_ALPHA1_A6,BI),,             +GHSERBI+4234;           3000 N 91Din !
 PAR  G(LIQUID,BI),,                    +GLIQBI;                 3000 N 09SGUN !
$
 FUNCTION GHSERBI   298.15  -7817.776+128.418925*T-28.4096529*T*LN(T)
       +0.012338888*T**2-8.381598E-6*T**3;
       544.55  Y  +29293.369-379.605174*T+49.678*T*LN(T)
       -0.0730245*T**2+1.3052833E-5*T**3-3544705*T**(-1)+1.66309E+25*T**(-9);
       800.00  Y  -11085.609+182.955328*T-36.041*T*LN(T)
       +7.4641E-3*T**2-1.05047E-6*T**3+5175*T**(-1)+1.66309E+25*T**(-9);
      1200.00  Y  -7580.864+124.770814*T-27.196*T*LN(T)+1.66309E+25*T**(-9);
      3000.00  N !
 FUNCTION GLIQBI    298.15  +11246.017-20.636399*T+GHSERBI-5.9608E-19*T**7;
       544.55  Y  +40629.667-400.415652*T+49.678*T*LN(T)
       -0.0730245*T**2+1.3052833E-5*T**3-3544705*T**(-1);
       800.00  Y  +250.689+162.14485*T-36.041*T*LN(T)
       +0.0074641*T**2-1.05047E-6*T**3+5175*T**(-1);
      1200.00  Y  +3755.434+103.960336*T-27.196*T*LN(T);
      3000.00 N !
$ ------------------------------------------------------------------------------
$ La
$
 PAR  G(DHCP,LA),,                      +GHSERLA;                4000 N 91Din !
 PAR  G(FCC_A1,LA:VA),,                 +GFCCLA;                 4000 N 91Din !
 PAR  G(BCC_A2,LA:VA),,                 +GBCCLA;                 4000 N 91Din !
 PAR  G(LIQUID,LA),,                    +GLIQLA;                 4000 N 91Din !
$
 FUNCTION GHSERLA   298.15  -7968.403+120.284604*T-26.34*T*LN(T)
       -0.001295165*T**2;
       550.00  Y  -3381.413+59.06113*T-17.1659411*T*LN(T)
       -0.008371705*T**2+6.8932E-07*T**3-399448*T**(-1);
      2000.00  Y  -15608.882+181.390071*T-34.3088*T*LN(T);
      4000.00  N !
 FUNCTION GFCCLA    298.15  -6109.797+89.878761*T-21.7919*T*LN(T)
       -0.004045175*T**2-5.25865E-07*T**3;
      1134.00  Y  -124598.976+955.878375*T-139.346741*T*LN(T)
       +0.042032405*T**2-3.066199E-06*T**3+20994153*T**(-1);
      2000.00  Y  +3009.496-2.846081*T+GHSERLA;
      4000.00  N !
 FUNCTION GBCCLA    298.15  -3952.161+88.072353*T-21.7919*T*LN(T)
       -0.004045175*T**2-5.25865E-07*T**3;
       800.00  Y  +321682.673-3565.08252*T+513.440708*T*LN(T)
       -0.387295093*T**2+4.9547989E-05*T**3-36581228*T**(-1);
      1134.00  Y  -16377.894+218.492988*T-39.5388*T*LN(T);
      1193.00  Y  -136609.91+1123.34397*T-163.413074*T*LN(T)
       +0.053968535*T**2-4.056395E-06*T**3+21167204*T**(-1);
      2000.00  Y  +7402.894-6.553756*T+GHSERLA;
      4000.00  N !
 FUNCTION GLIQLA    298.15  +5332.653+18.23012*T-11.0188191*T*LN(T)
       -0.020171603*T**2+2.93775E-06*T**3-133541*T**(-1);
      1134.00  Y  -3942.004+171.018431*T-34.3088*T*LN(T);
      4000.00  N !
$ ------------------------------------------------------------------------------
$ Binary system
$
$ Y. Tang, B. Hu, J. Wang, Q. Gao, Y. Du, X. Yuan, D. Zivkovic,
$ J. Phase Equilib. Diffus., 34, 297-306(2013).
$
$ Checked against paper. Checked at 6000 K.
$
$ The paper includes both substitutional and associate liquid. This is the
$ version with associate liquid.
$
 PAR  G(LIQUID,BI3LA4),,                +3*GLIQBI+4*GLIQLA
             -180006.4-75.2523*T;,,                                   N 13Tan !
 PAR  L(LIQUID,BI,BI3LA4;0),,           -646034+92.8484*T;,,          N 13Tan !
 PAR  L(LIQUID,BI3LA4,LA;0),,           -389753.4+23.5975*T;,,        N 13Tan !
$
 PAR  L(FCC_A1,BI,LA:VA;0),,            +UN_ASS;,,                    N !
 PAR  L(BCC_A2,BI,LA:VA;0),,            -275208.3+78.7447*T;,,        N 13Tan !
$
 PAR  G(BI2LA,BI:LA),,                  +2*GHSERBI+GHSERLA
             -218472+2.2833*T;,,                                      N 13Tan !
 PAR  G(BILA_B1,BI:LA),,                +GHSERBI+GHSERLA
             -206241.8+11.9092*T;,,                                   N 13Tan !
 PAR  G(BI3LA4_D73,BI:LA),,             +3*GHSERBI+4*GHSERLA
             -631288+4.9651*T;,,                                      N 13Tan !
 PAR  G(BI3LA5_D88,BI:LA),,             +3*GHSERBI+5*GHSERLA
             -648930.4;,,                                             N 13Tan !
 PAR  G(BILA2,BI:LA),,                  +GHSERBI+2*GHSERLA
             -222470.4;,,                                             N 13Tan !
$ ------------------------------------------------------------------------------
$
$
 LIST-OF-REFERENCE
 NUMBER  SOURCE
  Null   'Unknown source'
  Same   'Same or similar interaction as in the corresponding stable phase'
  COST   'COST 507 database'
  88Che2 'P.-Y. Chevalier, Thermochim. Acta, 132, 111-16(1988),
          SGTE unary database V.5.0, 2009; Bi' 
  91Din  'A.T. Dinsdale, Calphad, 15, 317-425(1991).'
  96Lee  'B.-J. Lee, Calphad, 20, 471-80(1996); Bi'
  09SGUN 'SGTE unary database V.5.0, 2009.'
  10Wan  'C.P. Wang, H.L. Zhang, A.T. Tang, F.S. Pan, X.J. Liu,
          J. Alloys Compd., 502, 43-48(2010); Bi'
  13Tan  'Y. Tang, B. Hu, J. Wang, Q. Gao, Y. Du, X. Yuan, D. Zivkovic,
          J. Phase Equilib. Diffus., 34, 297-306(2013); Bi-La'
!

File: data/databases/sgte-binary/BiLa-13Tan.tdb
$
$ Database for Bi-La from Y. Tang et al. 2013.
$
$ Y. Tang, B. Hu, J. Wang, Q. Gao, Y. Du, X. Yuan, D. Zivkovic,
$ J. Phase Equilib. Diffus., 34, 297-306(2013).
$
$ Dataset created 2018.04.22 by Bengt Hallstedt.
$ 2020.12.25: Modified for use with GES6.
$ 2023.02.24: Unary Bi changed from V4.4 to V5.0.
$
$ The paper includes both substitutional and associate liquid. This is the
$ version with substitutional liquid.
$
$ ------------------------------------------------------------------------------
 TEMP-LIM 298.15 6000.00 !
$
$ELEMENT NAME  REF. STATE               ATOMIC MASS H298-H0    S298    !
$
 ELEMENT VA   VACUUM                      0.0          0.0      0.0    ! 
 ELEMENT BI   RHOMBOHEDRAL_A7           208.98      6426.6     56.735  !
 ELEMENT LA   DHCP                      138.9055    6665.112   56.9024 ! 
$ ------------------------------------------------------------------------------
$ Phase definitions
$
 PHASE LIQUID:L % 1 1 !
 CONST LIQUID:L : BI LA : !
$
$ Fcc (cF4, Fm-3m) and MeX (cF8, Fm-3m)
$
 PHASE FCC_A1 %A 2 1 1 !
 CONST FCC_A1 : BI LA% : VA : !
$
$ Bcc (cI2, Im-3m)
$
 PHASE BCC_A2 %B 2 1 3 !
 CONST BCC_A2 : BI LA% : VA : !
$
$ Hcp (hP2, P6_3/mmc) and Me2X (NiAs-type, hP4, P6_3/mmc, B8_1)
$
 PHASE HCP_A3 %A 2 1 0.5 !
 CONST HCP_A3 : BI : VA: !
$
$ Prototype alpha-La (hP4, P6_3/mmc)
$
 PHASE DHCP % 1 1 !
 CONST DHCP : LA : !
$
$ Prototype alpha-As (hR2, R-3m)
$
 PHASE RHOMBOHEDRAL_A7 % 1 1 !
 CONST RHOMBOHEDRAL_A7 : BI : !
$
$ Pearson oP12
$
 PHASE BI2LA % 2 2 1 !
 CONST BI2LA : BI : LA : !
$
$ Prototype NaCl (cF8, Fm-3m)
$
 PHASE BILA_B1 % 2 1 1 !
 CONST BILA_B1 : BI : LA : !
$
$ Prototype Th3P4 (cI28, I-43d)
$
 PHASE BI3LA4_D73 % 2 3 4 !
 CONST BI3LA4_D73 : BI : LA : !
$
$ Prototype Mn5Si3 (hP16, P6_3/mcm)
$
 PHASE BI3LA5_D88 % 2 3 5 !
 CONST BI3LA5_D88 : BI : LA : !
$
$ Prototype La2Sb (tI12, I4/mmm)
$
 PHASE BILA2 % 2 1 2 !
 CONST BILA2 : BI : LA : !
$ ------------------------------------------------------------------------------
$ Defaults
$
 DEFINE-SYSTEM-DEFAULT ELEMENT 2 !
 DEFAULT-COM DEFINE_SYSTEM_ELEMENT VA !
 TYPE-DEF % SEQ * !
 TYPE-DEF A GES AMEND_PHASE_DESCRIPTION @ MAGNETIC -3 0.28 !
 TYPE-DEF B GES AMEND_PHASE_DESCRIPTION @ MAGNETIC -1 0.4 !
 FUNCTION ZERO      298.15  0;                                         6000 N !
 FUNCTION UN_ASS    298.15  0;                                         6000 N !
 FUNCTION R         298.15  +8.31451;                                  6000 N !
$ ------------------------------------------------------------------------------
$ Element data
$ ------------------------------------------------------------------------------
$ Bi
$
$ RHOMBOHEDRAL_A7 and LIQUID modified in unary 5.0
$ DIAMOND_A4 added in unary 5.0
$
$ DHCP is not included in unary
$ BCT_A5 from 96Lee not included in unary
$
 PAR  G(RHOMBOHEDRAL_A7,BI),,           +GHSERBI;                3000 N 09SGUN !
 PAR  G(FCC_A1,BI:VA),,                 +GHSERBI+9900-12.5*T;    3000 N 91Din !
 PAR  G(BCC_A2,BI:VA),,                 +GHSERBI+11297-13.9*T;   3000 N 91Din !
 PAR  G(HCP_A3,BI:VA),,                 +GHSERBI+9900-11.8*T;    3000 N 91Din !
$PAR  G(DHCP,BI),,                      +GHSERBI+5000;           3000 N 10Wan !
$PAR  G(DIAMOND_A4,BI),,                +GHSERBI
$            +11296.8+9.253655*T;                                3000 N 88Che2 !
$PAR  G(BCT_A5,BI),,                    +GHSERBI+4184.07;        3000 N 91Din !
$PAR  G(BCT_A5,BI),,                    +GHSERBI+13526.3;        3000 N 96Lee !
$PAR  G(TETRAGONAL_A6,BI),,             +GHSERBI+4184.07;        3000 N 91Din !
$PAR  G(TET_ALPHA1_A6,BI),,             +GHSERBI+4234;           3000 N 91Din !
 PAR  G(LIQUID,BI),,                    +GLIQBI;                 3000 N 09SGUN !
$
 FUNCTION GHSERBI   298.15  -7817.776+128.418925*T-28.4096529*T*LN(T)
       +0.012338888*T**2-8.381598E-6*T**3;
       544.55  Y  +29293.369-379.605174*T+49.678*T*LN(T)
       -0.0730245*T**2+1.3052833E-5*T**3-3544705*T**(-1)+1.66309E+25*T**(-9);
       800.00  Y  -11085.609+182.955328*T-36.041*T*LN(T)
       +7.4641E-3*T**2-1.05047E-6*T**3+5175*T**(-1)+1.66309E+25*T**(-9);
      1200.00  Y  -7580.864+124.770814*T-27.196*T*LN(T)+1.66309E+25*T**(-9);
      3000.00  N !
 FUNCTION GLIQBI    298.15  +11246.017-20.636399*T+GHSERBI-5.9608E-19*T**7;
       544.55  Y  +40629.667-400.415652*T+49.678*T*LN(T)
       -0.0730245*T**2+1.3052833E-5*T**3-3544705*T**(-1);
       800.00  Y  +250.689+162.14485*T-36.041*T*LN(T)
       +0.0074641*T**2-1.05047E-6*T**3+5175*T**(-1);
      1200.00  Y  +3755.434+103.960336*T-27.196*T*LN(T);
      3000.00 N !
$ ------------------------------------------------------------------------------
$ La
$
 PAR  G(DHCP,LA),,                      +GHSERLA;                4000 N 91Din !
 PAR  G(FCC_A1,LA:VA),,                 +GFCCLA;                 4000 N 91Din !
 PAR  G(BCC_A2,LA:VA),,                 +GBCCLA;                 4000 N 91Din !
 PAR  G(LIQUID,LA),,                    +GLIQLA;                 4000 N 91Din !
$
 FUNCTION GHSERLA   298.15  -7968.403+120.284604*T-26.34*T*LN(T)
       -0.001295165*T**2;
       550.00  Y  -3381.413+59.06113*T-17.1659411*T*LN(T)
       -0.008371705*T**2+6.8932E-07*T**3-399448*T**(-1);
      2000.00  Y  -15608.882+181.390071*T-34.3088*T*LN(T);
      4000.00  N !
 FUNCTION GFCCLA    298.15  -6109.797+89.878761*T-21.7919*T*LN(T)
       -0.004045175*T**2-5.25865E-07*T**3;
      1134.00  Y  -124598.976+955.878375*T-139.346741*T*LN(T)
       +0.042032405*T**2-3.066199E-06*T**3+20994153*T**(-1);
      2000.00  Y  +3009.496-2.846081*T+GHSERLA;
      4000.00  N !
 FUNCTION GBCCLA    298.15  -3952.161+88.072353*T-21.7919*T*LN(T)
       -0.004045175*T**2-5.25865E-07*T**3;
       800.00  Y  +321682.673-3565.08252*T+513.440708*T*LN(T)
       -0.387295093*T**2+4.9547989E-05*T**3-36581228*T**(-1);
      1134.00  Y  -16377.894+218.492988*T-39.5388*T*LN(T);
      1193.00  Y  -136609.91+1123.34397*T-163.413074*T*LN(T)
       +0.053968535*T**2-4.056395E-06*T**3+21167204*T**(-1);
      2000.00  Y  +7402.894-6.553756*T+GHSERLA;
      4000.00  N !
 FUNCTION GLIQLA    298.15  +5332.653+18.23012*T-11.0188191*T*LN(T)
       -0.020171603*T**2+2.93775E-06*T**3-133541*T**(-1);
      1134.00  Y  -3942.004+171.018431*T-34.3088*T*LN(T);
      4000.00  N !
$ ------------------------------------------------------------------------------
$ Binary system
$
$ Y. Tang, B. Hu, J. Wang, Q. Gao, Y. Du, X. Yuan, D. Zivkovic,
$ J. Phase Equilib. Diffus., 34, 297-306(2013).
$
$ Checked against paper. Checked at 6000 K.
$
$ The paper includes both substitutional and associate liquid. This is the
$ version with substitutional liquid.
$
 PAR  L(LIQUID,BI,LA;0),,               -262644.9+2.8121*T;,,         N 13Tan !
 PAR  L(LIQUID,BI,LA;1),,               -4647.4-9.5176*T;,,           N 13Tan !
 PAR  L(LIQUID,BI,LA;2),,               +61044.5;,,                   N 13Tan !
$
 PAR  L(FCC_A1,BI,LA:VA;0),,            +UN_ASS;,,                    N !
 PAR  L(BCC_A2,BI,LA:VA;0),,            -266505.2+69.5274*T;,,        N 13Tan !
$
 PAR  G(BI2LA,BI:LA),,                  +2*GHSERBI+GHSERLA
             -257437.8+25.6554*T;,,                                   N 13Tan !
 PAR  G(BILA_B1,BI:LA),,                +GHSERBI+GHSERLA
             -223468.6+20.5444*T;,,                                   N 13Tan !
 PAR  G(BI3LA4_D73,BI:LA),,             +3*GHSERBI+4*GHSERLA
             -665466.2+17.3985*T;,,                                   N 13Tan !
 PAR  G(BI3LA5_D88,BI:LA),,             +3*GHSERBI+5*GHSERLA
             -667236+7.1784*T;,,                                      N 13Tan !
 PAR  G(BILA2,BI:LA),,                  +GHSERBI+2*GHSERLA
             -223192.8;,,                                             N 13Tan !
$ ------------------------------------------------------------------------------
$
$
 LIST-OF-REFERENCE
 NUMBER  SOURCE
  Null   'Unknown source'
  Same   'Same or similar interaction as in the corresponding stable phase'
  COST   'COST 507 database'
  88Che2 'P.-Y. Chevalier, Thermochim. Acta, 132, 111-16(1988),
          SGTE unary database V.5.0, 2009; Bi' 
  91Din  'A.T. Dinsdale, Calphad, 15, 317-425(1991).'
  96Lee  'B.-J. Lee, Calphad, 20, 471-80(1996); Bi'
  09SGUN 'SGTE unary database V.5.0, 2009.'
  10Wan  'C.P. Wang, H.L. Zhang, A.T. Tang, F.S. Pan, X.J. Liu,
          J. Alloys Compd., 502, 43-48(2010); Bi'
  13Tan  'Y. Tang, B. Hu, J. Wang, Q. Gao, Y. Du, X. Yuan, D. Zivkovic,
          J. Phase Equilib. Diffus., 34, 297-306(2013); Bi-La'
!

File: data/databases/sgte-binary/BiLi-13Liu.tdb
$
$ Database for Bi-Li from Y. Liu et al. 2013.
$
$ Y. Liu, Z. Kang, J. Wang, Thermochim. Acta, 558, 53-60(2013).
$
$ Dataset created 2018.04.29 by Bengt Hallstedt.
$ 2020.12.25: Modified for use with GES6.
$ 2023.02.24: Unary Bi changed from V4.4 to V5.0.
$
$ ------------------------------------------------------------------------------
 TEMP-LIM 298.15 6000.00 !
$
$ELEMENT NAME  REF. STATE               ATOMIC MASS H298-H0    S298    !
$
 ELEMENT VA   VACUUM                      0.0          0.0      0.0    ! 
 ELEMENT BI   RHOMBOHEDRAL_A7           208.98      6426.6     56.735  !
 ELEMENT LI   BCC_A2                      6.941     4632.00    29.12   ! 
$ ------------------------------------------------------------------------------
$ Species
$
 SPECIE  BILI3                              BI1LI3 !
$ ------------------------------------------------------------------------------
$ Phase definitions
$
 PHASE LIQUID:L % 1 1 !
 CONST LIQUID:L : BI BILI3 LI : !
$
$ Fcc (cF4, Fm-3m) and MeX (cF8, Fm-3m)
$
 PHASE FCC_A1 %A 2 1 1 !
 CONST FCC_A1 : BI LI : VA : !
$
$ Bcc (cI2, Im-3m)
$
 PHASE BCC_A2 %B 2 1 3 !
 CONST BCC_A2 : BI LI% : VA : !
$
$ Hcp (hP2, P6_3/mmc) and Me2X (NiAs-type, hP4, P6_3/mmc, B8_1)
$
 PHASE HCP_A3 %A 2 1 0.5 !
 CONST HCP_A3 : BI LI : VA: !
$
$ Prototype alpha-As (hR2, R-3m)
$
 PHASE RHOMBOHEDRAL_A7 % 1 1 !
 CONST RHOMBOHEDRAL_A7 : BI : !
$
$ Prototype AuCu (tP2, P4/mmm)
$
 PHASE BILI_L10 % 2 1 1 !
 CONST BILI_L10 : BI : LI : !
$
$ unknown structure 
$
 PHASE BILI_HT % 2 1 1 !
 CONST BILI_HT : BI : LI : !
$
$ Prototype BiF3 (cF16, Fm-3m)
$
 PHASE BILI3_D03 % 2 1 3 !
 CONST BILI3_D03 : BI : LI : !
$ ------------------------------------------------------------------------------
$ Defaults
$
 DEFINE-SYSTEM-DEFAULT ELEMENT 2 !
 DEFAULT-COM DEFINE_SYSTEM_ELEMENT VA !
 TYPE-DEF % SEQ * !
 TYPE-DEF A GES AMEND_PHASE_DESCRIPTION @ MAGNETIC -3 0.28 !
 TYPE-DEF B GES AMEND_PHASE_DESCRIPTION @ MAGNETIC -1 0.4 !
 FUNCTION ZERO      298.15  0;                                         6000 N !
 FUNCTION UN_ASS    298.15  0;                                         6000 N !
 FUNCTION R         298.15  +8.31451;                                  6000 N !
$ ------------------------------------------------------------------------------
$ Element data
$ ------------------------------------------------------------------------------
$ Bi
$
$ RHOMBOHEDRAL_A7 and LIQUID modified in unary 5.0
$ DIAMOND_A4 added in unary 5.0
$
 PAR  G(RHOMBOHEDRAL_A7,BI),,           +GHSERBI;                3000 N 09SGUN !
 PAR  G(FCC_A1,BI:VA),,                 +GHSERBI+9900-12.5*T;    3000 N 91Din !
 PAR  G(BCC_A2,BI:VA),,                 +GHSERBI+11297-13.9*T;   3000 N 91Din !
 PAR  G(HCP_A3,BI:VA),,                 +GHSERBI+9900-11.8*T;    3000 N 91Din !
$PAR  G(DIAMOND_A4,BI),,                +GHSERBI
$            +11296.8+9.253655*T;                                3000 N 88Che2 !
$PAR  G(BCT_A5,BI),,                    +GHSERBI+4184.07;        3000 N 91Din !
$PAR  G(TETRAGONAL_A6,BI),,             +GHSERBI+4184.07;        3000 N 91Din !
$PAR  G(TET_ALPHA1_A6,BI),,             +GHSERBI+4234;           3000 N 91Din !
 PAR  G(LIQUID,BI),,                    +GLIQBI;                 3000 N 09SGUN ! 
$
 FUNCTION GHSERBI   298.15  -7817.776+128.418925*T-28.4096529*T*LN(T)
       +0.012338888*T**2-8.381598E-6*T**3;
       544.55  Y  +29293.369-379.605174*T+49.678*T*LN(T)
       -0.0730245*T**2+1.3052833E-5*T**3-3544705*T**(-1)+1.66309E+25*T**(-9);
       800.00  Y  -11085.609+182.955328*T-36.041*T*LN(T)
       +7.4641E-3*T**2-1.05047E-6*T**3+5175*T**(-1)+1.66309E+25*T**(-9);
      1200.00  Y  -7580.864+124.770814*T-27.196*T*LN(T)+1.66309E+25*T**(-9);
      3000.00  N !
 FUNCTION GLIQBI    298.15  +11246.017-20.636399*T+GHSERBI-5.9608E-19*T**7;
       544.55  Y  +40629.667-400.415652*T+49.678*T*LN(T)
       -0.0730245*T**2+1.3052833E-5*T**3-3544705*T**(-1);
       800.00  Y  +250.689+162.14485*T-36.041*T*LN(T)
       +0.0074641*T**2-1.05047E-6*T**3+5175*T**(-1);
      1200.00  Y  +3755.434+103.960336*T-27.196*T*LN(T);
      3000.00 N !
$ ------------------------------------------------------------------------------
$ Li
$
 PAR  G(BCC_A2,LI:VA)           200.00  +GHSERLI;                3000 N 91Din !
 PAR  G(FCC_A1,LI:VA)           200.00  +GHSERLI-108+1.3*T;      3000 N 91Din !
 PAR  G(HCP_A3,LI:VA)           200.00  +GHSERLI-154+2*T;        3000 N 91Din !
 PAR  G(LIQUID,LI)              200.00  +GLIQLI;                 3000 N 91Din !
$
 FUNCTION GHSERLI   200.00  -10583.817+217.637482*T-38.940488*T*LN(T)
       +0.035466931*T**2-1.9869816E-05*T**3+159994*T**(-1);
       453.60  Y  -559579.123+10547.8799*T-1702.88865*T*LN(T)
       +2.25832944*T**2-5.71066077E-04*T**3+33885874*T**(-1);
       500.00  Y  -9062.994+179.278285*T-31.2283718*T*LN(T)
       +0.002633221*T**2-4.38058E-07*T**3-102387*T**(-1);
      3000.00  N !
 FUNCTION GLIQLI    200.00  +2700.205-5.795621*T+GHSERLI;
       250.00  Y  +12015.027-362.187078*T+61.6104424*T*LN(T)
       -0.182426463*T**2+6.3955671E-05*T**3-559968*T**(-1);
       453.60  Y  -6057.31+172.652183*T-31.2283718*T*LN(T)
       +0.002633221*T**2-4.38058E-07*T**3-102387*T**(-1);
       500.00  Y  +3005.684-6.626102*T+GHSERLI;
      3000.00  N !
$ ------------------------------------------------------------------------------
$ Binary system
$
$ Y. Liu, Z. Kang, J. Wang, Thermochim. Acta, 558, 53-60(2013).
$
$ Checked against paper. Checked at 6000 K.
$
 PAR  G(LIQUID,BILI3),,                 +GLIQBI+3*GLIQLI
             -210000+32*T;,,                                          N 13Liu !
 PAR  L(LIQUID,BI,BILI3;0),,            -11000-34*T;,,                N 13Liu !
 PAR  L(LIQUID,BI,BILI3;1),,            -12000+9*T;,,                 N 13Liu !
 PAR  L(LIQUID,BI,BILI3;2),,            -6000-8*T;,,                  N 13Liu !
 PAR  L(LIQUID,BILI3,LI;0),,            -13000+10*T;,,                N 13Liu !
 PAR  L(LIQUID,BILI3,LI;1),,            +9000-4*T;,,                  N 13Liu !
$
 PAR  L(BCC_A2,BI,LI:VA;0),,            +UN_ASS;,,                    N !
$
 PAR  G(BILI_L10,BI:LI),,               +GHSERBI+GHSERLI
             -82800+3.66103*T;,,                                      N 13Liu !
 PAR  G(BILI_HT,BI:LI),,                +GHSERBI+GHSERLI
             -69853-15.5975*T;,,                                      N 13Liu !
 PAR  G(BILI3_D03,BI:LI),,              +GHSERBI+3*GHSERLI
             -250000+32*T;,,                                          N 13Liu !
$ ------------------------------------------------------------------------------
$
$
 LIST-OF-REFERENCE
 NUMBER  SOURCE
  Null   'Unknown source'
  Same   'Same or similar interaction as in the corresponding stable phase'
  COST   'COST 507 database'
  88Che2 'P.-Y. Chevalier, Thermochim. Acta, 132, 111-16(1988),
          SGTE unary database V.5.0, 2009; Bi' 
  91Din  'A.T. Dinsdale, Calphad, 15, 317-425(1991).'
  09SGUN 'SGTE unary database V.5.0, 2009.'
  13Liu  'Y. Liu, Z. Kang, J. Wang, Thermochim. Acta, 558, 53-60(2013); Bi-Li'
!

File: data/databases/sgte-binary/BiLu-11Wan.tdb
$
$ Database for Bi-Lu from S.L. Wang et al. 2011
$
$ S.L. Wang, F. Gao, S.X. Gan, C.P. Wang, X.J. Liu, Calphad, 35, 421-26(2011).
$
$ Dataset created 2016.09.24 by Bengt Hallstedt.
$ 2020.12.25: Modified for use with GES6.
$ 2023.02.24: Unary Bi changed from V4.4 to V5.0.
$
$ The hcp interaction should be changed to a regular interaction.
$
$ The decomposition temperature of BI2LU is 3 K lower because of change
$ from fractional to integar stoichiometries.
$
$ ------------------------------------------------------------------------------
 TEMP-LIM 298.15 6000.00 !
$
$ELEMENT NAME  REF. STATE               ATOMIC MASS H298-H0    S298    !
$
 ELEMENT VA   VACUUM                      0.0          0.0      0.0    ! 
 ELEMENT BI   RHOMBOHEDRAL_A7           208.98      6426.6     56.735  !
 ELEMENT LU   HCP_A3                    174.967     6388.968   50.9611 ! 
$ ------------------------------------------------------------------------------
$ Phase definitions
$
 PHASE LIQUID:L % 1 1 !
 CONST LIQUID:L : BI LU : !
$
$ Fcc (cF4, Fm-3m) and MeX (cF8, Fm-3m)
$
 PHASE FCC_A1 %A 2 1 1 !
 CONST FCC_A1 : BI : VA : !
$
$ Bcc (cI2, Im-3m)
$
 PHASE BCC_A2 %B 2 1 3 !
 CONST BCC_A2 : BI : VA : !
$
$ Hcp (hP2, P6_3/mmc) and Me2X (NiAs-type, hP4, P6_3/mmc, B8_1)
$
 PHASE HCP_A3 %A 2 1 0.5 !
 CONST HCP_A3 : BI LU% : VA: !
$
$ Prototype alpha-As (hR2, R-3m)
$
 PHASE RHOMBOHEDRAL_A7 % 1 1 !
 CONST RHOMBOHEDRAL_A7 : BI : !
$
$ unknown structure
$
 PHASE BI2LU % 2 2 1 !
 CONST BI2LU : BI : LU : !
$
$ Prototype NaCl (cF8, Fm-3m)
$
 PHASE BILU_B1 % 2 1 1 !
 CONST BILU_B1 : BI : LU : !
$
$ Prototype Bi3Y5 (oP32, Pnma)
$
 PHASE BI3LU5 % 2 3 5 !
 CONST BI3LU5 : BI : LU : !
$ ------------------------------------------------------------------------------
$ Defaults
$
 DEFINE-SYSTEM-DEFAULT ELEMENT 2 !
 DEFAULT-COM DEFINE_SYSTEM_ELEMENT VA !
 TYPE-DEF % SEQ * !
 TYPE-DEF A GES AMEND_PHASE_DESCRIPTION @ MAGNETIC -3 0.28 !
 TYPE-DEF B GES AMEND_PHASE_DESCRIPTION @ MAGNETIC -1 0.4 !
 FUNCTION ZERO      298.15  0;                                         6000 N !
 FUNCTION UN_ASS    298.15  0;                                         6000 N !
 FUNCTION R         298.15  +8.31451;                                  6000 N !
$ ------------------------------------------------------------------------------
$ Element data
$ ------------------------------------------------------------------------------
$ Bi
$
$ RHOMBOHEDRAL_A7 and LIQUID modified in unary 5.0
$ DIAMOND_A4 added in unary 5.0
$
$ DHCP is not included in unary
$ BCT_A5 from 96Lee not included in unary
$
 PAR  G(RHOMBOHEDRAL_A7,BI),,           +GHSERBI;                3000 N 09SGUN !
 PAR  G(FCC_A1,BI:VA),,                 +GHSERBI+9900-12.5*T;    3000 N 91Din !
 PAR  G(BCC_A2,BI:VA),,                 +GHSERBI+11297-13.9*T;   3000 N 91Din !
 PAR  G(HCP_A3,BI:VA),,                 +GHSERBI+9900-11.8*T;    3000 N 91Din !
$PAR  G(DHCP,BI),,                      +GHSERBI+5000;           3000 N 10Wan !
$PAR  G(DIAMOND_A4,BI),,                +GHSERBI
$            +11296.8+9.253655*T;                                3000 N 88Che2 !
$PAR  G(BCT_A5,BI),,                    +GHSERBI+4184.07;        3000 N 91Din !
$PAR  G(BCT_A5,BI),,                    +GHSERBI+13526.3;        3000 N 96Lee !
$PAR  G(TETRAGONAL_A6,BI),,             +GHSERBI+4184.07;        3000 N 91Din !
$PAR  G(TET_ALPHA1_A6,BI),,             +GHSERBI+4234;           3000 N 91Din !
 PAR  G(LIQUID,BI),,                    +GLIQBI;                 3000 N 09SGUN !
$
 FUNCTION GHSERBI   298.15  -7817.776+128.418925*T-28.4096529*T*LN(T)
       +0.012338888*T**2-8.381598E-6*T**3;
       544.55  Y  +29293.369-379.605174*T+49.678*T*LN(T)
       -0.0730245*T**2+1.3052833E-5*T**3-3544705*T**(-1)+1.66309E+25*T**(-9);
       800.00  Y  -11085.609+182.955328*T-36.041*T*LN(T)
       +7.4641E-3*T**2-1.05047E-6*T**3+5175*T**(-1)+1.66309E+25*T**(-9);
      1200.00  Y  -7580.864+124.770814*T-27.196*T*LN(T)+1.66309E+25*T**(-9);
      3000.00  N !
 FUNCTION GLIQBI    298.15  +11246.017-20.636399*T+GHSERBI-5.9608E-19*T**7;
       544.55  Y  +40629.667-400.415652*T+49.678*T*LN(T)
       -0.0730245*T**2+1.3052833E-5*T**3-3544705*T**(-1);
       800.00  Y  +250.689+162.14485*T-36.041*T*LN(T)
       +0.0074641*T**2-1.05047E-6*T**3+5175*T**(-1);
      1200.00  Y  +3755.434+103.960336*T-27.196*T*LN(T);
      3000.00 N !
$ ------------------------------------------------------------------------------
$ Lu
$
 PAR  G(HCP_A3,LU:VA),,                 +GHSERLU;                3700 N 91Din !
 PAR  G(LIQUID,LU),,                    +GLIQLU;                 3700 N 91Din !
$
 FUNCTION GHSERLU   298.15  -8788.329+146.536283*T-29.812*T*LN(T)
       +0.00519165*T**2-1.790717E-06*T**3+39723*T**(-1);
       700.00  Y  -9043.057+142.327643*T-29.0095*T*LN(T)
       +0.00371416*T**2-1.50147E-06*T**3+141549*T**(-1);
      1700.00  Y  +6940.092-46.91844*T-1.83986*T*LN(T)-0.0119001*T**2;
      1936.00  Y  -404023.691+1829.37943*T-239.019502*T*LN(T)
       +0.041800748*T**2-1.661174E-06*T**3+1.24825465E+08*T**(-1);
      3700.00  N !
 FUNCTION GLIQLU    298.15  +12772.12-4.998883*T+GHSERLU;
       600.00  Y  +30389.863-198.378793*T+20.9392663*T*LN(T)
       -0.034238743*T**2+2.890636E-06*T**3-2398650*T**(-1);
      1936.00  Y  -18994.687+292.091104*T-47.9068*T*LN(T);
      3700.00  N !
$ ------------------------------------------------------------------------------
$ Binary system
$
$ S.L. Wang, F. Gao, S.X. Gan, C.P. Wang, X.J. Liu, Calphad, 35, 421-26(2011).
$
$ Checked against paper and author's tdb. Checked at 6000 K.
$
$ The hcp interaction should be changed to a regular interaction.
$
$ The decomposition temperature of BI2LU is 3 K lower because of change
$ from fractional to integar stoichiometries.
$
 PAR  L(LIQUID,BI,LU;0),,               -184333+27.6*T;,,             N 11Wan !
 PAR  L(LIQUID,BI,LU;1),,               +8092;,,                      N 11Wan !
 PAR  L(LIQUID,BI,LU;2),,               +33980;,,                     N 11Wan !
$
 PAR  L(HCP_A3,BI,LU:VA;0),,            +ZERO;,,                      N 11Wan !
 PAR  L(HCP_A3,BI,LU:VA;1),,            +82216;,,                     N 11Wan !
$
 PAR  G(BI2LU,BI:LU),,                  +2*GHSERBI+GHSERLU
             -168000+58.665*T;,,                                      N 11Wan !
 PAR  G(BILU_B1,BI:LU),,                +GHSERBI+GHSERLU
             -145392+11.588*T;,,                                      N 11Wan !
 PAR  G(BI3LU5,BI:LU),,                 +3*GHSERBI+5*GHSERLU
             -509848+62.064*T;,,                                      N 11Wan !
$ ------------------------------------------------------------------------------
$
$
 LIST-OF-REFERENCE
 NUMBER  SOURCE
  Null   'Unknown source'
  Same   'Same or similar interaction as in the corresponding stable phase'
  COST   'COST 507 database'
  88Che2 'P.-Y. Chevalier, Thermochim. Acta, 132, 111-16(1988),
          SGTE unary database V.5.0, 2009; Bi' 
  91Din  'A.T. Dinsdale, Calphad, 15, 317-425(1991).'
  96Lee  'B.-J. Lee, Calphad, 20, 471-80(1996); Bi'
  09SGUN 'SGTE unary database V.5.0, 2009.'
  10Wan  'C.P. Wang, H.L. Zhang, A.T. Tang, F.S. Pan, X.J. Liu,
          J. Alloys Compd., 502, 43-48(2010); Bi'
  11Wan  'S.L. Wang, F. Gao, S.X. Gan, C.P. Wang, X.J. Liu,
          Calphad, 35, 421-26(2011); Bi-Lu'
!
