Repository: orchid-calphad/orchid-project.org

# orchid-project.org

Website and released data of **ORCHID** (Open Repository for CALPHAD Hypotheses, Intelligence, and Discovery),
served by GitHub Pages at https://orchid-project.org. Releases are archived on Zenodo (one DOI per version).

- `index.html`, `catalog/`, `best-practices.html` — static, self-contained pages (generated in the ORCHID tooling).
- `data/` — released data: catalog, redistributable TDB files, convex hulls. Licences: `data/LICENSES.md`, `data/NOTICE.md`.
- `llms.txt`, `data/croissant.json`, `CITATION.cff`, `.zenodo.json` — machine-readable metadata.

Only data with clear redistribution rights are published.

File: data/databases/sgte-binary/BiMg-12Niu.tdb
$
$ Database for Bi-Mg from C. Niu et al. 2012.
$
$ C. Niu, C. Li, Z. Du, C. Guo, Y. Jing,
$ Acta Metall. Sin. Engl. Lett., 25, 19-28(2012).
$
$ Dataset created 2019.10.20 by Bengt Hallstedt.
$ 2023.02.24: Unary Bi changed from V4.4 to V5.0.
$
$ ------------------------------------------------------------------------------
 TEMP-LIM 298.15 6000.00 !
$
$ELEMENT NAME  REF. STATE               ATOMIC MASS H298-H0    S298    !
$
 ELEMENT VA   VACUUM                      0.0          0.0      0.0    ! 
 ELEMENT BI   RHOMBOHEDRAL_A7           208.98      6426.6     56.735  !
 ELEMENT MG   HCP_A3                     24.305     4998.      32.671  !
$ ------------------------------------------------------------------------------
$ Species
$
 SPECIE  BI2MG3                             BI2MG3 !
$ ------------------------------------------------------------------------------
$ Phase definitions
$
 PHASE LIQUID:L % 1 1 !
 CONST LIQUID:L : BI BI2MG3 MG : !
$
$ Fcc (cF4, Fm-3m) and MeX (cF8, Fm-3m)
$
 PHASE FCC_A1 %A 2 1 1 !
 CONST FCC_A1 : BI MG : VA : !
$
$ Bcc (cI2, Im-3m)
$
 PHASE BCC_A2 %B 2 1 3 !
 CONST BCC_A2 : BI MG : VA : !
$
$ Hcp (hP2, P6_3/mmc) and Me2X (NiAs-type, hP4, P6_3/mmc, B8_1)
$
 PHASE HCP_A3 %A 2 1 0.5 !
 CONST HCP_A3 : BI MG% : VA : !
$
$ Prototype alpha-As (hR2, R-3m)
$
 PHASE RHOMBOHEDRAL_A7 % 1 1 !
 CONST RHOMBOHEDRAL_A7 : BI : !
$
$ Prototype La2O3 (hP5, P-3m1)
$
 PHASE BI2MG3_D52 % 2 2 3 !
 CONST BI2MG3_D52 : BI VA : MG : !
$
$ Prototype Ag2S (cI20, Im-3m)
$
 PHASE BI2MG3_BETA % 3 1 3 6 !
 CONST BI2MG3_BETA : BI : BI VA : MG : !
$ ------------------------------------------------------------------------------
$ Defaults
$
 DEFINE-SYSTEM-DEFAULT ELEMENT 2 !
 DEFAULT-COM DEFINE_SYSTEM_ELEMENT VA !
 TYPE-DEF % SEQ * !
 TYPE-DEF A GES AMEND_PHASE_DESCRIPTION @ MAGNETIC -3 0.28 !
 TYPE-DEF B GES AMEND_PHASE_DESCRIPTION @ MAGNETIC -1 0.4 !
 FUNCTION ZERO      298.15  0;                                         6000 N !
 FUNCTION UN_ASS    298.15  0;                                         6000 N !
 FUNCTION R         298.15  +8.31451;                                  6000 N !
$ ------------------------------------------------------------------------------
$ Element data
$ ------------------------------------------------------------------------------
$ Bi
$
$ RHOMBOHEDRAL_A7 and LIQUID modified in unary 5.0
$ DIAMOND_A4 added in unary 5.0
$
 PAR  G(RHOMBOHEDRAL_A7,BI),,           +GHSERBI;                3000 N 09SGUN !
 PAR  G(FCC_A1,BI:VA),,                 +GHSERBI+9900-12.5*T;    3000 N 91Din !
 PAR  G(BCC_A2,BI:VA),,                 +GHSERBI+11297-13.9*T;   3000 N 91Din !
 PAR  G(HCP_A3,BI:VA),,                 +GHSERBI+9900-11.8*T;    3000 N 91Din !
$PAR  G(DIAMOND_A4,BI),,                +GHSERBI
$            +11296.8+9.253655*T;                                3000 N 88Che2 !
$PAR  G(BCT_A5,BI),,                    +GHSERBI+4184.07;        3000 N 91Din !
$PAR  G(TETRAGONAL_A6,BI),,             +GHSERBI+4184.07;        3000 N 91Din !
$PAR  G(TET_ALPHA1_A6,BI),,             +GHSERBI+4234;           3000 N 91Din !
 PAR  G(LIQUID,BI),,                    +GLIQBI;                 3000 N 09SGUN ! 
$
 FUNCTION GHSERBI   298.15  -7817.776+128.418925*T-28.4096529*T*LN(T)
       +0.012338888*T**2-8.381598E-6*T**3;
       544.55  Y  +29293.369-379.605174*T+49.678*T*LN(T)
       -0.0730245*T**2+1.3052833E-5*T**3-3544705*T**(-1)+1.66309E+25*T**(-9);
       800.00  Y  -11085.609+182.955328*T-36.041*T*LN(T)
       +7.4641E-3*T**2-1.05047E-6*T**3+5175*T**(-1)+1.66309E+25*T**(-9);
      1200.00  Y  -7580.864+124.770814*T-27.196*T*LN(T)+1.66309E+25*T**(-9);
      3000.00  N !
 FUNCTION GLIQBI    298.15  +11246.017-20.636399*T+GHSERBI-5.9608E-19*T**7;
       544.55  Y  +40629.667-400.415652*T+49.678*T*LN(T)
       -0.0730245*T**2+1.3052833E-5*T**3-3544705*T**(-1);
       800.00  Y  +250.689+162.14485*T-36.041*T*LN(T)
       +0.0074641*T**2-1.05047E-6*T**3+5175*T**(-1);
      1200.00  Y  +3755.434+103.960336*T-27.196*T*LN(T);
      3000.00 N !
$ ------------------------------------------------------------------------------
$ Mg
$
 PAR  G(FCC_A1,MG:VA),,                 +GHSERMG+2600-0.9*T;     3000 N 91Din !
 PAR  G(BCC_A2,MG:VA),,                 +GHSERMG+3100-2.1*T;     3000 N 91Din !
 PAR  G(HCP_A3,MG:VA),,                 +GHSERMG;                3000 N 91Din !
$PAR  G(CBCC_A12,MG:VA),,               +GHSERMG
$            +4602.4-3.011*T;                                    3000 N 91Din !
$PAR  G(CUB_A13,MG:VA),,                +GHSERMG+5000-3*T;       3000 N 91Din !
 PAR  G(LIQUID,MG),,                    +GLIQMG;                 3000 N 91Din !
$
 PAR  G(BI2MG3_D52,VA:MG),,             +3*GHSERMG+60000-17*T;   3000 N 12Niu !
$
 FUNCTION GHSERMG   298.15  -8367.34+143.675547*T-26.1849782*T*LN(T)
       +4.858E-04*T**2-1.393669E-06*T**3+78950*T**(-1);
       923.00  Y  -14130.185+204.716215*T-34.3088*T*LN(T)+1.038192E+28*T**(-9);
      3000.00  N !
 FUNCTION GLIQMG    298.15  +8202.243-8.83693*T+GHSERMG-8.0176E-20*T**7;
       923.00  Y  -5439.869+195.324057*T-34.3088*T*LN(T);
      3000.00  N !
$ ------------------------------------------------------------------------------
$ Binary system
$
$ C. Niu, C. Li, Z. Du, C. Guo, Y. Jing,
$ Acta Metall. Sin. Engl. Lett., 25, 19-28(2012).
$
$ Checked against paper and author's tdb. Checked at 6000 K.
$
 PAR  G(LIQUID,BI2MG3),,                +2*GLIQBI+3*GLIQMG
             -110200+3*T-2.9*T*LN(T);,,                               N 12Niu !
 PAR  L(LIQUID,BI,BI2MG3;0),,           -36000;,,                     N 12Niu !
 PAR  L(LIQUID,BI,BI2MG3;1),,           +10000;,,                     N 12Niu !
 PAR  L(LIQUID,BI,MG;0),,               -42939.67-13.82*T;,,          N 12Niu !
 PAR  L(LIQUID,BI,MG;1),,               +12*T;,,                      N 12Niu !
 PAR  L(LIQUID,BI2MG3,MG;0),,           -37000+20*T;,,                N 12Niu !
 PAR  L(LIQUID,BI2MG3,MG;1),,           -10000;,,                     N 12Niu !
$
 PAR  L(HCP_A3,BI,MG:VA),,              -36800-18*T;,,                N 12Niu !
$
 PAR  G(BI2MG3_D52,BI:MG),,             +2*GHSERBI+3*GHSERMG
             -172400+80.83*T-10*T*LN(T);,,                            N 12Niu !
 PAR  L(BI2MG3_D52,BI,VA:MG;0),,        -38500+7.8*T;,,               N 12Niu !
 PAR  L(BI2MG3_D52,BI,VA:MG;1),,        -38772.7+40*T;,,              N 12Niu !
 PAR  L(BI2MG3_D52,BI,VA:MG;2),,        +15500+20*T;,,                N 12Niu !
$
 PAR  G(BI2MG3_BETA,BI:BI:MG),,         +4*GHSERBI+6*GHSERMG
             -210083-114*T;,,                                         N 12Niu !
 PAR  G(BI2MG3_BETA,BI:VA:MG),,         +GHSERBI+6*GHSERMG
             +43728+88*T;,,                                           N 12Niu !
 PAR  L(BI2MG3_BETA,BI:BI,VA:MG;0),,    -173000-20*T;,,               N 12Niu !
 PAR  L(BI2MG3_BETA,BI:BI,VA:MG;1),,    -5000;,,                      N 12Niu !
$
$ Metastable
$
 PAR  L(FCC_A1,BI,MG:VA),,              -36800-18*T;,,                N Same !
 PAR  L(BCC_A2,BI,MG:VA),,              -36800-18*T;,,                N Same !
$ ------------------------------------------------------------------------------
$
 ASSESSED_SYSTEM
  BI-MG(TDB -* +LIQUID +HCP_A3 +RHOM_A7 +BI2MG3_D52 +BI2MG3_BETA
  ;P3 TMM:300/1500 STP:0.4321/500) !
$
$
 LIST-OF-REFERENCE
 NUMBER  SOURCE
  Null   'Unknown source'
  Same   'Same or similar interaction as in the corresponding stable phase'
  88Che2 'P.-Y. Chevalier, Thermochim. Acta, 132, 111-16(1988),
          SGTE unary database V.5.0, 2009; Bi' 
  91Din  'A.T. Dinsdale, Calphad, 15, 317-425(1991).'
  09SGUN 'SGTE unary database V.5.0, 2009.'
  12Niu  'C. Niu, C. Li, Z. Du, C. Guo, Y. Jing,
          Acta Metall. Sin. Engl. Lett., 25, 19-28(2012); Bi-Mg'
!

File: data/databases/sgte-binary/BiMg-14Zha.tdb
$
$ Database for Bi-Mg from F. Zhang et al. 2014.
$
$ F. Zhang, Y. Tang, B. Hu, S. Liu, Y. Du, Y. Zhang,
$ J. Mining Metall. B, 50, 115-26(2014).
$
$ Dataset created 2019.10.20 by Bengt Hallstedt.
$ 2023.02.24: Unary Bi changed from V4.4 to V5.0.
$
$ The paper includes two datasets; one with associate liquid and one with
$ substitutional liquid. This dataset includes the associate liquid. With
$ a substitutional liquid this system cannot be reasonably reproduced.
$
$ ------------------------------------------------------------------------------
 TEMP-LIM 298.15 6000.00 !
$
$ELEMENT NAME  REF. STATE               ATOMIC MASS H298-H0    S298    !
$
 ELEMENT VA   VACUUM                      0.0          0.0      0.0    ! 
 ELEMENT BI   RHOMBOHEDRAL_A7           208.98      6426.6     56.735  !
 ELEMENT MG   HCP_A3                     24.305     4998.      32.671  !
$ ------------------------------------------------------------------------------
$ Species
$
 SPECIE  BI2MG3                             BI2MG3 !
$ ------------------------------------------------------------------------------
$ Phase definitions
$
 PHASE LIQUID:L % 1 1 !
 CONST LIQUID:L : BI BI2MG3 MG : !
$
$ Fcc (cF4, Fm-3m) and MeX (cF8, Fm-3m)
$
 PHASE FCC_A1 %A 2 1 1 !
 CONST FCC_A1 : BI MG : VA : !
$
$ Bcc (cI2, Im-3m)
$
 PHASE BCC_A2 %B 2 1 3 !
 CONST BCC_A2 : BI MG : VA : !
$
$ Hcp (hP2, P6_3/mmc) and Me2X (NiAs-type, hP4, P6_3/mmc, B8_1)
$
 PHASE HCP_A3 %A 2 1 0.5 !
 CONST HCP_A3 : BI MG% : VA : !
$
$ Prototype alpha-As (hR2, R-3m)
$
 PHASE RHOMBOHEDRAL_A7 % 1 1 !
 CONST RHOMBOHEDRAL_A7 : BI : !
$
$ Prototype La2O3 (hP5, P-3m1)
$
 PHASE BI2MG3_D52 % 2 2 3 !
 CONST BI2MG3_D52 : BI VA : MG : !
$
$ Prototype Ag2S (cI20, Im-3m)
$
 PHASE BI2MG3_BETA % 2 2 3 !
 CONST BI2MG3_BETA : BI VA : MG : !
$ ------------------------------------------------------------------------------
$ Defaults
$
 DEFINE-SYSTEM-DEFAULT ELEMENT 2 !
 DEFAULT-COM DEFINE_SYSTEM_ELEMENT VA !
 TYPE-DEF % SEQ * !
 TYPE-DEF A GES AMEND_PHASE_DESCRIPTION @ MAGNETIC -3 0.28 !
 TYPE-DEF B GES AMEND_PHASE_DESCRIPTION @ MAGNETIC -1 0.4 !
 FUNCTION ZERO      298.15  0;                                         6000 N !
 FUNCTION UN_ASS    298.15  0;                                         6000 N !
 FUNCTION R         298.15  +8.31451;                                  6000 N !
$ ------------------------------------------------------------------------------
$ Element data
$ ------------------------------------------------------------------------------
$ Bi
$
$ RHOMBOHEDRAL_A7 and LIQUID modified in unary 5.0
$ DIAMOND_A4 added in unary 5.0
$
 PAR  G(RHOMBOHEDRAL_A7,BI),,           +GHSERBI;                3000 N 09SGUN !
 PAR  G(FCC_A1,BI:VA),,                 +GHSERBI+9900-12.5*T;    3000 N 91Din !
 PAR  G(BCC_A2,BI:VA),,                 +GHSERBI+11297-13.9*T;   3000 N 91Din !
 PAR  G(HCP_A3,BI:VA),,                 +GHSERBI+9900-11.8*T;    3000 N 91Din !
$PAR  G(DIAMOND_A4,BI),,                +GHSERBI
$            +11296.8+9.253655*T;                                3000 N 88Che2 !
$PAR  G(BCT_A5,BI),,                    +GHSERBI+4184.07;        3000 N 91Din !
$PAR  G(TETRAGONAL_A6,BI),,             +GHSERBI+4184.07;        3000 N 91Din !
$PAR  G(TET_ALPHA1_A6,BI),,             +GHSERBI+4234;           3000 N 91Din !
 PAR  G(LIQUID,BI),,                    +GLIQBI;                 3000 N 09SGUN ! 
$
 FUNCTION GHSERBI   298.15  -7817.776+128.418925*T-28.4096529*T*LN(T)
       +0.012338888*T**2-8.381598E-6*T**3;
       544.55  Y  +29293.369-379.605174*T+49.678*T*LN(T)
       -0.0730245*T**2+1.3052833E-5*T**3-3544705*T**(-1)+1.66309E+25*T**(-9);
       800.00  Y  -11085.609+182.955328*T-36.041*T*LN(T)
       +7.4641E-3*T**2-1.05047E-6*T**3+5175*T**(-1)+1.66309E+25*T**(-9);
      1200.00  Y  -7580.864+124.770814*T-27.196*T*LN(T)+1.66309E+25*T**(-9);
      3000.00  N !
 FUNCTION GLIQBI    298.15  +11246.017-20.636399*T+GHSERBI-5.9608E-19*T**7;
       544.55  Y  +40629.667-400.415652*T+49.678*T*LN(T)
       -0.0730245*T**2+1.3052833E-5*T**3-3544705*T**(-1);
       800.00  Y  +250.689+162.14485*T-36.041*T*LN(T)
       +0.0074641*T**2-1.05047E-6*T**3+5175*T**(-1);
      1200.00  Y  +3755.434+103.960336*T-27.196*T*LN(T);
      3000.00 N !
$ ------------------------------------------------------------------------------
$ Mg
$
 PAR  G(FCC_A1,MG:VA),,                 +GHSERMG+2600-0.9*T;     3000 N 91Din !
 PAR  G(BCC_A2,MG:VA),,                 +GHSERMG+3100-2.1*T;     3000 N 91Din !
 PAR  G(HCP_A3,MG:VA),,                 +GHSERMG;                3000 N 91Din !
$PAR  G(CBCC_A12,MG:VA),,               +GHSERMG
$            +4602.4-3.011*T;                                    3000 N 91Din !
$PAR  G(CUB_A13,MG:VA),,                +GHSERMG+5000-3*T;       3000 N 91Din !
 PAR  G(LIQUID,MG),,                    +GLIQMG;                 3000 N 91Din !
$
 PAR  G(BI2MG3_D52,VA:MG),,             +3*GHSERMG+69786.55+10.6*T;,, N 14Zha !
 PAR  G(BI2MG3_BETA,VA:MG),,            +3*GHSERMG-8845.5+148.5*T;,,  N 14Zha !
$
 FUNCTION GHSERMG   298.15  -8367.34+143.675547*T-26.1849782*T*LN(T)
       +4.858E-04*T**2-1.393669E-06*T**3+78950*T**(-1);
       923.00  Y  -14130.185+204.716215*T-34.3088*T*LN(T)+1.038192E+28*T**(-9);
      3000.00  N !
 FUNCTION GLIQMG    298.15  +8202.243-8.83693*T+GHSERMG-8.0176E-20*T**7;
       923.00  Y  -5439.869+195.324057*T-34.3088*T*LN(T);
      3000.00  N !
$ ------------------------------------------------------------------------------
$ Binary system
$
$ F. Zhang, Y. Tang, B. Hu, S. Liu, Y. Du, Y. Zhang,
$ J. Mining Metall. B, 50, 115-26(2014).
$
$ Checked against paper. Checked at 6000 K.
$
$ The paper includes two datasets; one with associate liquid and one with
$ substitutional liquid. This dataset includes the associate liquid. With
$ a substitutional liquid this system cannot be reasonably reproduced.
$
 PAR  G(LIQUID,BI2MG3),,                +2*GLIQBI+3*GLIQMG
             -144293.32+10.49*T;,,                                    N 14Zha !
 PAR  L(LIQUID,BI,BI2MG3;0),,           +14050.46-34.81*T;,,          N 14Zha !
 PAR  L(LIQUID,BI,MG;0),,               -45804.176-12.83*T;,,         N 14Zha !
 PAR  L(LIQUID,BI,MG;1),,               +6250.69;,,                   N 14Zha !
$
 PAR  L(HCP_A3,BI,MG:VA),,              -35913.51-18.44*T;,,          N 14Zha !
$
 PAR  G(BI2MG3_D52,BI:MG),,             +2*GHSERBI+3*GHSERMG
             -168643.85+10.315*T;,,                                   N 14Zha !
 PAR  L(BI2MG3_D52,BI,VA:MG;0),,        -106430.5+6.005*T;,,          N 14Zha !
 PAR  L(BI2MG3_D52,BI,VA:MG;1),,        +60394.05;,,                  N 14Zha !
$
 PAR  G(BI2MG3_BETA,BI:MG),,            +2*GHSERBI+3*GHSERMG
             -115037.7-44.865*T;,,                                    N 14Zha !
 PAR  L(BI2MG3_BETA,BI,VA:MG;0),,       -99833.45-15.1*T;,,           N 14Zha !
$
$ Metastable
$
 PAR  L(FCC_A1,BI,MG:VA),,              -35913.51-18.44*T;,,          N Same !
 PAR  L(BCC_A2,BI,MG:VA),,              -35913.51-18.44*T;,,          N Same !
$ ------------------------------------------------------------------------------
$
 ASSESSED_SYSTEM
  BI-MG(TDB -* +LIQUID +HCP_A3 +RHOM_A7 +BI2MG3_D52 +BI2MG3_BETA
  ;P3 TMM:300/1500 STP:0.4321/500) !
$
$
 LIST-OF-REFERENCE
 NUMBER  SOURCE
  Null   'Unknown source'
  Same   'Same or similar interaction as in the corresponding stable phase'
  88Che2 'P.-Y. Chevalier, Thermochim. Acta, 132, 111-16(1988),
          SGTE unary database V.5.0, 2009; Bi' 
  91Din  'A.T. Dinsdale, Calphad, 15, 317-425(1991).'
  09SGUN 'SGTE unary database V.5.0, 2009.'
  14Zha  'F. Zhang, Y. Tang, B. Hu, S. Liu, Y. Du, Y. Zhang,
          J. Mining Metall. B, 50, 115-26(2014); Bi-Mg'
!

File: data/databases/sgte-binary/BiMg-92Oh-LB.tdb
$
$ Database for Bi-Mg from C.-S. Oh et al. 1992 (included in LB Vol. 2)
$
$ C.-S. Oh, S.-Y. Kang, D.N. Lee, Calphad, 16, 181-91(1992).
$
$ Dataset created 2012.10.01 by Bengt Hallstedt.
$ 2019.10.20: Modified for use with GES6.
$ 2023.02.24: Unary Bi changed from V4.4 to V5.0.
$
$ This dataset is incorrectly attributed to Chevalier 1998 in LBall-v7+fun.tdb.
$
$ The parameter L(ION,MG+2:BI-3,VA;1) has an incorrect sign in LBall-v7+fun.tdb.
$ This changes the L = Bi2Mg3 + hcp equilibrium from 826 K to 803 K.
$
$ ------------------------------------------------------------------------------
 TEMP-LIM 298.15 6000.00 !
$
$ELEMENT NAME  REF. STATE               ATOMIC MASS H298-H0    S298    !
$
 ELEMENT /-   ELECTRON_GAS                0.0          0.0      0.0    ! 
 ELEMENT VA   VACUUM                      0.0          0.0      0.0    ! 
 ELEMENT BI   RHOMBOHEDRAL_A7           208.98      6426.6     56.735  !
 ELEMENT MG   HCP_A3                     24.305     4998.      32.671  !
$ ------------------------------------------------------------------------------
$ Species
$
 SPECIE  BI-3                               BI/-3 !
 SPECIE  MG+2                               MG1/+2 !
$ ------------------------------------------------------------------------------
$ Phase definitions
$
 PHASE ION:Y % 2 1 1 !
 CONST ION:Y : MG+2 : BI-3 VA BI : !
$
$ Fcc (cF4, Fm-3m) and MeX (cF8, Fm-3m)
$
 PHASE FCC_A1 %A 2 1 1 !
 CONST FCC_A1 : BI MG : VA : !
$
$ Bcc (cI2, Im-3m)
$
 PHASE BCC_A2 %B 2 1 3 !
 CONST BCC_A2 : BI MG : VA : !
$
$ Hcp (hP2, P6_3/mmc) and Me2X (NiAs-type, hP4, P6_3/mmc, B8_1)
$
 PHASE HCP_A3 %A 2 1 0.5 !
 CONST HCP_A3 : BI MG% : VA : !
$
$ Prototype alpha-As (hR2, R-3m)
$
 PHASE RHOMBOHEDRAL_A7 % 1 1 !
 CONST RHOMBOHEDRAL_A7 : BI : !
$
$ Prototype La2O3 (hP5, P-3m1)
$
 PHASE BI2MG3_D52 % 2 2 3 !
 CONST BI2MG3_D52 : BI VA : MG : !
$
$ Prototype Ag2S (cI20, Im-3m)
$
 PHASE BI2MG3_BETA % 2 2 3 !
 CONST BI2MG3_BETA : BI VA : MG : !
$ ------------------------------------------------------------------------------
$ Defaults
$
 DEFINE-SYSTEM-DEFAULT ELEMENT 2 !
 DEFAULT-COM DEFINE_SYSTEM_ELEMENT VA /- !
 TYPE-DEF % SEQ * !
 TYPE-DEF A GES AMEND_PHASE_DESCRIPTION @ MAGNETIC -3 0.28 !
 TYPE-DEF B GES AMEND_PHASE_DESCRIPTION @ MAGNETIC -1 0.4 !
 FUNCTION ZERO      298.15  0;                                         6000 N !
 FUNCTION UN_ASS    298.15  0;                                         6000 N !
 FUNCTION R         298.15  +8.31451;                                  6000 N !
 FUNCTION RTLNP     298.15  +8.31451*T*LN(1E-05*P);                    6000 N !
$ ------------------------------------------------------------------------------
$ Element data
$ ------------------------------------------------------------------------------
$ Bi
$
$ RHOMBOHEDRAL_A7 and LIQUID modified in unary 5.0
$ DIAMOND_A4 added in unary 5.0
$
 PAR  G(RHOMBOHEDRAL_A7,BI),,           +GHSERBI;                3000 N 09SGUN !
 PAR  G(FCC_A1,BI:VA),,                 +GHSERBI+9900-12.5*T;    3000 N 91Din !
 PAR  G(BCC_A2,BI:VA),,                 +GHSERBI+11297-13.9*T;   3000 N 91Din !
 PAR  G(HCP_A3,BI:VA),,                 +GHSERBI+9900-11.8*T;    3000 N 91Din !
$PAR  G(DIAMOND_A4,BI),,                +GHSERBI
$            +11296.8+9.253655*T;                                3000 N 88Che2 !
$PAR  G(BCT_A5,BI),,                    +GHSERBI+4184.07;        3000 N 91Din !
$PAR  G(TETRAGONAL_A6,BI),,             +GHSERBI+4184.07;        3000 N 91Din !
$PAR  G(TET_ALPHA1_A6,BI),,             +GHSERBI+4234;           3000 N 91Din !
$PAR  G(LIQUID,BI),,                    +GLIQBI;                 3000 N 09SGUN ! 
$
 PAR  G(ION,BI),,                       +GLIQBI;                 3000 N 09SGUN !
$
 FUNCTION GHSERBI   298.15  -7817.776+128.418925*T-28.4096529*T*LN(T)
       +0.012338888*T**2-8.381598E-6*T**3;
       544.55  Y  +29293.369-379.605174*T+49.678*T*LN(T)
       -0.0730245*T**2+1.3052833E-5*T**3-3544705*T**(-1)+1.66309E+25*T**(-9);
       800.00  Y  -11085.609+182.955328*T-36.041*T*LN(T)
       +7.4641E-3*T**2-1.05047E-6*T**3+5175*T**(-1)+1.66309E+25*T**(-9);
      1200.00  Y  -7580.864+124.770814*T-27.196*T*LN(T)+1.66309E+25*T**(-9);
      3000.00  N !
 FUNCTION GLIQBI    298.15  +11246.017-20.636399*T+GHSERBI-5.9608E-19*T**7;
       544.55  Y  +40629.667-400.415652*T+49.678*T*LN(T)
       -0.0730245*T**2+1.3052833E-5*T**3-3544705*T**(-1);
       800.00  Y  +250.689+162.14485*T-36.041*T*LN(T)
       +0.0074641*T**2-1.05047E-6*T**3+5175*T**(-1);
      1200.00  Y  +3755.434+103.960336*T-27.196*T*LN(T);
      3000.00 N !
$ ------------------------------------------------------------------------------
$ Mg
$
 PAR  G(FCC_A1,MG:VA),,                 +GHSERMG+2600-0.9*T;     3000 N 91Din !
 PAR  G(BCC_A2,MG:VA),,                 +GHSERMG+3100-2.1*T;     3000 N 91Din !
 PAR  G(HCP_A3,MG:VA),,                 +GHSERMG;                3000 N 91Din !
$PAR  G(CBCC_A12,MG:VA),,               +GHSERMG
$            +4602.4-3.011*T;                                    3000 N 91Din !
$PAR  G(CUB_A13,MG:VA),,                +GHSERMG+5000-3*T;       3000 N 91Din !
$PAR  G(LIQUID,MG),,                    +GLIQMG;                 3000 N 91Din !
$
 PAR  G(ION,MG+2:VA),,                  +GLIQMG;                 3000 N 91Din !
$
 PAR  G(BI2MG3_D52,VA:MG),,             +3*GHSERMG+42000-7.5*T;  3000 N 92Oh !
 PAR  G(BI2MG3_BETA,VA:MG),,            +3*GHSERMG+55000-6*T;    3000 N 92Oh !
$
 FUNCTION GHSERMG   298.15  -8367.34+143.675547*T-26.1849782*T*LN(T)
       +4.858E-04*T**2-1.393669E-06*T**3+78950*T**(-1);
       923.00  Y  -14130.185+204.716215*T-34.3088*T*LN(T)+1.038192E+28*T**(-9);
      3000.00  N !
 FUNCTION GLIQMG    298.15  +8202.243-8.83693*T+GHSERMG-8.0176E-20*T**7;
       923.00  Y  -5439.869+195.324057*T-34.3088*T*LN(T);
      3000.00  N !
$ ------------------------------------------------------------------------------
$ Binary system
$
$ From C.-S. Oh et al. 1992 (included in LB Vol. 2)
$
$ C.-S. Oh, S.-Y. Kang, D.N. Lee, Calphad, 16, 181-91(1992).
$
$ Checked against paper and LB. Checked at 6000 K.
$
$ This dataset is incorrectly attributed to Chevalier 1998 in LBall-v7+fun.tdb.
$
$ The parameter L(ION,MG+2:BI-3,VA;1) has an incorrect sign in LBall-v7+fun.tdb.
$ This changes the L = Bi2Mg3 + hcp equilibrium from 826 K to 803 K.
$
 PAR  G(ION,MG+2:BI-3),,                +2*GLIQBI+3*GLIQMG
             -144662.8+10.0453*T;,,                                   N 92Oh !
 PAR  L(ION,MG+2:BI-3,VA;0),,           +46080.2-43.2921*T;,,         N 92Oh !
 PAR  L(ION,MG+2:BI-3,VA;1),,           -4360.4;,,                    N 92Oh !
 PAR  L(ION,MG+2:VA,BI;0),,             -45273.5+0.7754*T;,,          N 92Oh !
 PAR  L(ION,MG+2:BI-3,BI;0),,           +7991-17.3103*T;,,            N 92Oh !
 PAR  L(ION,MG+2:BI-3,BI;1),,           -12164.4;,,                   N 92Oh !
$
 PAR  L(HCP_A3,BI,MG:VA),,              -33774.6-21.0447*T;,,         N 92Oh !
$
 PAR  G(BI2MG3_D52,BI:MG),,             +2*GHSERBI+3*GHSERMG
             -172515.7+155.9054*T-21.0105*T*LN(T);,,                  N 92Oh !
 PAR  L(BI2MG3_D52,BI,VA:MG;0),,        -53113.9+33.1212*T;,,         N 92Oh !
 PAR  L(BI2MG3_D52,BI,VA:MG;1),,        +22521.9;,,                   N 92Oh !
$
 PAR  G(BI2MG3_BETA,BI:MG),,            +2*GHSERBI+3*GHSERMG
             -152413.1+135.3248*T-21.0105*T*LN(T);,,                  N 92Oh !
 PAR  L(BI2MG3_BETA,BI,VA:MG;0),,       -23075.9;,,                   N 92Oh !
$
$ Metastable
$
 PAR  L(FCC_A1,BI,MG:VA),,              -33774.6-21.0447*T;,,         N Same !
 PAR  L(BCC_A2,BI,MG:VA),,              -33774.6-21.0447*T;,,         N Same !
$ ------------------------------------------------------------------------------
$
 ASSESSED_SYSTEM
  BI-MG(TDB -* +ION +HCP_A3 +RHOM_A7 +BI2MG3_D52 +BI2MG3_BETA
  ;P3 TMM:300/1500 STP:0.4321/500) !
$
$
 LIST-OF-REFERENCE
 NUMBER  SOURCE
  Null   'Unknown source'
  Same   'Same or similar interaction as in the corresponding stable phase'
  88Che2 'P.-Y. Chevalier, Thermochim. Acta, 132, 111-16(1988),
          SGTE unary database V.5.0, 2009; Bi' 
  91Din  'A.T. Dinsdale, Calphad, 15, 317-425(1991).'
  92Oh   'C.-S. Oh, S.-Y. Kang, D.N. Lee, Calphad, 16, 181-91(1992); Bi-Mg'
  09SGUN 'SGTE unary database V.5.0, 2009.'
!

File: data/databases/sgte-binary/BiMn-11Oik.tdb
$
$ Database for Bi-Mn from K. Oikawa et al. 2011.
$
$ K. Oikawa, Y. Mitsui, K. Koyama, K. Anzai,
$ Mater. Trans. (JIM), 52, 2032-39(2011).
$
$ Dataset created 2018.04.29 by Bengt Hallstedt.
$ 2020.12.25: Modified for use with GES6.
$ 2023.02.24: Unary Bi changed from V4.4 to V5.0.
$
$ The composition of beta-BiMn is uncertain. The paper contains two models
$ with different composition for this phase. In this dataset model II is used,
$ (with Bi1Mn1 composition for beta-BiMn). This is the model preferred by
$ the authors.
$
$ ------------------------------------------------------------------------------
 TEMP-LIM 298.15 6000.00 !
$
$ELEMENT NAME  REF. STATE               ATOMIC MASS H298-H0    S298    !
$
 ELEMENT VA   VACUUM                      0.0          0.0      0.0    ! 
 ELEMENT BI   RHOMBOHEDRAL_A7           208.98      6426.6     56.735  !
 ELEMENT MN   CBCC_A12                   54.9380    4995.696   32.2206 ! 
$ ------------------------------------------------------------------------------
$ Phase definitions
$
 PHASE LIQUID:L % 1 1 !
 CONST LIQUID:L : BI MN : !
$
$ Fcc (cF4, Fm-3m) and MeX (cF8, Fm-3m)
$
 PHASE FCC_A1 %A 2 1 1 !
 CONST FCC_A1 : BI MN% : VA : !
$
$ Bcc (cI2, Im-3m)
$
 PHASE BCC_A2 %B 2 1 3 !
 CONST BCC_A2 : BI MN% : VA : !
$
$ Hcp (hP2, P6_3/mmc) and Me2X (NiAs-type, hP4, P6_3/mmc, B8_1)
$
 PHASE HCP_A3 %A 2 1 0.5 !
 CONST HCP_A3 : BI MN : VA: !
$
$ Prototype alpha-As (hR2, R-3m)
$
 PHASE RHOMBOHEDRAL_A7 % 1 1 !
 CONST RHOMBOHEDRAL_A7 : BI : !
$
$ Prototype alpha-Mn (cI58, I-43m)
$
 PHASE CBCC_A12 %A 2 1 1 !
 CONST CBCC_A12 : MN : VA : !
$
$ Prototype beta-Mn (cP20, P4_132)
$
 PHASE CUB_A13 % 2 1 1 !
 CONST CUB_A13 : MN : VA : !
$
$ Prototype NiAs (hP4, P6_3/mmc), alpha
$
 PHASE BIMN_B81 %A 2 1 1 !
 CONST BIMN_B81 : BI : MN : !
$
$ Prototype InNi2 (hP6, P6_3/mmc), beta
$
 PHASE BIMN_B82 %A 2 1 1 !
 CONST BIMN_B82 : BI : MN : !
$ ------------------------------------------------------------------------------
$ Defaults
$
 DEFINE-SYSTEM-DEFAULT ELEMENT 2 !
 DEFAULT-COM DEFINE_SYSTEM_ELEMENT VA !
 TYPE-DEF % SEQ * !
 TYPE-DEF A GES AMEND_PHASE_DESCRIPTION @ MAGNETIC -3 0.28 !
 TYPE-DEF B GES AMEND_PHASE_DESCRIPTION @ MAGNETIC -1 0.4 !
 FUNCTION ZERO      298.15  0;                                         6000 N !
 FUNCTION UN_ASS    298.15  0;                                         6000 N !
 FUNCTION R         298.15  +8.31451;                                  6000 N !
$ ------------------------------------------------------------------------------
$ Element data
$ ------------------------------------------------------------------------------
$ Bi
$
$ RHOMBOHEDRAL_A7 and LIQUID modified in unary 5.0
$ DIAMOND_A4 added in unary 5.0
$
 PAR  G(RHOMBOHEDRAL_A7,BI),,           +GHSERBI;                3000 N 09SGUN !
 PAR  G(FCC_A1,BI:VA),,                 +GHSERBI+9900-12.5*T;    3000 N 91Din !
 PAR  G(BCC_A2,BI:VA),,                 +GHSERBI+11297-13.9*T;   3000 N 91Din !
 PAR  G(HCP_A3,BI:VA),,                 +GHSERBI+9900-11.8*T;    3000 N 91Din !
$PAR  G(DIAMOND_A4,BI),,                +GHSERBI
$            +11296.8+9.253655*T;                                3000 N 88Che2 !
$PAR  G(BCT_A5,BI),,                    +GHSERBI+4184.07;        3000 N 91Din !
$PAR  G(TETRAGONAL_A6,BI),,             +GHSERBI+4184.07;        3000 N 91Din !
$PAR  G(TET_ALPHA1_A6,BI),,             +GHSERBI+4234;           3000 N 91Din !
 PAR  G(LIQUID,BI),,                    +GLIQBI;                 3000 N 09SGUN ! 
$
 FUNCTION GHSERBI   298.15  -7817.776+128.418925*T-28.4096529*T*LN(T)
       +0.012338888*T**2-8.381598E-6*T**3;
       544.55  Y  +29293.369-379.605174*T+49.678*T*LN(T)
       -0.0730245*T**2+1.3052833E-5*T**3-3544705*T**(-1)+1.66309E+25*T**(-9);
       800.00  Y  -11085.609+182.955328*T-36.041*T*LN(T)
       +7.4641E-3*T**2-1.05047E-6*T**3+5175*T**(-1)+1.66309E+25*T**(-9);
      1200.00  Y  -7580.864+124.770814*T-27.196*T*LN(T)+1.66309E+25*T**(-9);
      3000.00  N !
 FUNCTION GLIQBI    298.15  +11246.017-20.636399*T+GHSERBI-5.9608E-19*T**7;
       544.55  Y  +40629.667-400.415652*T+49.678*T*LN(T)
       -0.0730245*T**2+1.3052833E-5*T**3-3544705*T**(-1);
       800.00  Y  +250.689+162.14485*T-36.041*T*LN(T)
       +0.0074641*T**2-1.05047E-6*T**3+5175*T**(-1);
      1200.00  Y  +3755.434+103.960336*T-27.196*T*LN(T);
      3000.00 N !
$ ------------------------------------------------------------------------------
$ Mn
$
 PAR  G(CBCC_A12,MN:VA),,               +GHSERMN;                2000 N 91Din !
 PAR  TC(CBCC_A12,MN:VA),,               -285.00;                2000 N 91Din !
 PAR  BM(CBCC_A12,MN:VA),,                 -0.66;                2000 N 91Din !
 PAR  G(CUB_A13,MN:VA),,                +GCUBMN;                 2000 N 91Din !
 PAR  G(FCC_A1,MN:VA),,                 +GFCCMN;                 2000 N 91Din !
 PAR  TC(FCC_A1,MN:VA),,                -1620.00;                2000 N 91Din !
 PAR  BM(FCC_A1,MN:VA),,                   -1.86;                2000 N 91Din !
 PAR  G(BCC_A2,MN:VA),,                 +GBCCMN;                 2000 N 91Din !
 PAR  TC(BCC_A2,MN:VA),,                 -580.00;                2000 N 91Din !
 PAR  BM(BCC_A2,MN:VA),,                   -0.27;                2000 N 91Din !
 PAR  G(HCP_A3,MN:VA),,                 +GHCPMN;                 2000 N 91Din !
 PAR  TC(HCP_A3,MN:VA),,                -1620.00;                2000 N 91Din !
 PAR  BM(HCP_A3,MN:VA),,                   -1.86;                2000 N 91Din !
 PAR  G(LIQUID,MN),,                    +GLIQMN;                 2000 N 91Din !
$
 FUNCTION GHSERMN   298.15  -8115.28+130.059*T-23.4582*T*LN(T)
       -0.00734768*T**2+69827*T**(-1);
      1519.00  Y  -28733.41+312.2648*T-48*T*LN(T)+1.656847E+30*T**(-9);
      2000.00  N !
 FUNCTION GCUBMN    298.15  -5800.4+135.995*T-24.8785*T*LN(T)
       -0.00583359*T**2+70269*T**(-1);
      1519.00  Y  +442.65-0.9715*T+GHSERMN+2.310723E+30*T**(-9);
      2000.00  N !
 FUNCTION GFCCMN    298.15  -3439.3+131.884*T-24.5177*T*LN(T)
       -0.006*T**2+69600*T**(-1);
      1519.00  Y  +2663.31-2.5984*T+GHSERMN+2.205113E+30*T**(-9);
      2000.00  N !
 FUNCTION GBCCMN    298.15  -3235.3+127.85*T-23.7*T*LN(T)
       -0.00744271*T**2+60000*T**(-1);
      1519.00  Y  +5544.58-4.5605*T+GHSERMN-3.91695E+29*T**(-9);
      2000.00  N !
 FUNCTION GHCPMN    298.15  -4439.3+133.007*T-24.5177*T*LN(T)
       -0.006*T**2+69600*T**(-1);
      1519.00  Y  +1663.31-1.4754*T+GHSERMN+2.205113E+30*T**(-9);
      2000.00  N !
 FUNCTION GLIQMN    298.15  +17859.91-12.6208*T+GHSERMN-4.41929E-21*T**7;
      1519.00  Y  -9993.9+299.036*T-48*T*LN(T);
      2000.00  N !
$ ------------------------------------------------------------------------------
$ Binary system
$
$ K. Oikawa, Y. Mitsui, K. Koyama, K. Anzai,
$ Mater. Trans. (JIM), 52, 2032-39(2011).
$
$ Checked against paper. Checked at 6000 K.
$
$ The composition of beta-BiMn is uncertain. The paper contains two models
$ with different composition for this phase. In this dataset model II is used,
$ (with Bi1Mn1 composition for beta-BiMn). This is the model preferred by
$ the authors.
$
 PAR  L(LIQUID,BI,MN;0),,               +21696-25.958*T;,,            N 11Oik !
 PAR  L(LIQUID,BI,MN;1),,               -22328+7.4855*T;,,            N 11Oik !
 PAR  L(LIQUID,BI,MN;2),,               +10.614*T;,,                  N 11Oik !
$
 PAR  L(FCC_A1,BI,MN:VA;0),,            +50000;,,                     N 11Oik !
 PAR  L(BCC_A2,BI,MN:VA;0),,            +50000;,,                     N 11Oik !
$
 PAR  G(BIMN_B81,BI:MN),,               +GHSERBI+GHSERMN
             -12933+10.323*T;,,                                       N 11Oik !
 PAR  TC(BIMN_B81,BI:MN),,               +720.00;,,                   N 11Oik !
 PAR  BM(BIMN_B81,BI:MN),,                 +3.90;,,                   N 11Oik !
$
 PAR  G(BIMN_B82,BI:MN),,               +GHSERBI+GHSERMN
             -15624+13.308*T;,,                                       N 11Oik !
 PAR  TC(BIMN_B82,BI:MN),,               +470.00;,,                   N 11Oik !
 PAR  BM(BIMN_B82,BI:MN),,                 +1.70;,,                   N 11Oik !
$
$ Metastable
$
 PAR  L(HCP_A3,BI,MN:VA;0),,            +50000;,,                     N Same !
$ ------------------------------------------------------------------------------
$
$
 LIST-OF-REFERENCE
 NUMBER  SOURCE
  Null   'Unknown source'
  Same   'Same or similar interaction as in the corresponding stable phase'
  COST   'COST 507 database'
  88Che2 'P.-Y. Chevalier, Thermochim. Acta, 132, 111-16(1988),
          SGTE unary database V.5.0, 2009; Bi' 
  91Din  'A.T. Dinsdale, Calphad, 15, 317-425(1991).'
  09SGUN 'SGTE unary database V.5.0, 2009.'
  11Oik  'K. Oikawa, Y. Mitsui, K. Koyama, K. Anzai,
          Mater. Trans. (JIM), 52, 2032-39(2011); Bi-Mn'
!

File: data/databases/sgte-binary/BiMn-11Wan.tdb
$
$ Database for Bi-Mn from C.P. Wang et al. 2011.
$
$ C.P. Wang, W.J. Yu, Z.S. Li, X.J. Liu, A.T. Tang, F.S. Pan,
$ J. Nucl. Mater., 412, 66-71(2011).
$
$ Dataset created 2018.04.29 by Bengt Hallstedt.
$ 2020.12.25: Modified for use with GES6.
$ 2023.02.24: Unary Bi changed from V4.4 to V5.0.
$
$ ------------------------------------------------------------------------------
 TEMP-LIM 298.15 6000.00 !
$
$ELEMENT NAME  REF. STATE               ATOMIC MASS H298-H0    S298    !
$
 ELEMENT VA   VACUUM                      0.0          0.0      0.0    ! 
 ELEMENT BI   RHOMBOHEDRAL_A7           208.98      6426.6     56.735  !
 ELEMENT MN   CBCC_A12                   54.9380    4995.696   32.2206 ! 
$ ------------------------------------------------------------------------------
$ Phase definitions
$
 PHASE LIQUID:L % 1 1 !
 CONST LIQUID:L : BI MN : !
$
$ Fcc (cF4, Fm-3m) and MeX (cF8, Fm-3m)
$
 PHASE FCC_A1 %A 2 1 1 !
 CONST FCC_A1 : BI MN% : VA : !
$
$ Bcc (cI2, Im-3m)
$
 PHASE BCC_A2 %B 2 1 3 !
 CONST BCC_A2 : BI MN% : VA : !
$
$ Hcp (hP2, P6_3/mmc) and Me2X (NiAs-type, hP4, P6_3/mmc, B8_1)
$
 PHASE HCP_A3 %A 2 1 0.5 !
 CONST HCP_A3 : BI MN : VA: !
$
$ Prototype alpha-As (hR2, R-3m)
$
 PHASE RHOMBOHEDRAL_A7 % 1 1 !
 CONST RHOMBOHEDRAL_A7 : BI : !
$
$ Prototype alpha-Mn (cI58, I-43m)
$
 PHASE CBCC_A12 %A 2 1 1 !
 CONST CBCC_A12 : MN : VA : !
$
$ Prototype beta-Mn (cP20, P4_132)
$
 PHASE CUB_A13 % 2 1 1 !
 CONST CUB_A13 : MN : VA : !
$
$ Prototype NiAs (hP4, P6_3/mmc), alpha
$
 PHASE BIMN_B81 % 2 1 1 !
 CONST BIMN_B81 : BI : MN : !
$
$ Prototype InNi2 (hP6, P6_3/mmc), beta
$
 PHASE BIMN_B82 % 2 1 1.08 !
 CONST BIMN_B82 : BI : MN : !
$ ------------------------------------------------------------------------------
$ Defaults
$
 DEFINE-SYSTEM-DEFAULT ELEMENT 2 !
 DEFAULT-COM DEFINE_SYSTEM_ELEMENT VA !
 TYPE-DEF % SEQ * !
 TYPE-DEF A GES AMEND_PHASE_DESCRIPTION @ MAGNETIC -3 0.28 !
 TYPE-DEF B GES AMEND_PHASE_DESCRIPTION @ MAGNETIC -1 0.4 !
 FUNCTION ZERO      298.15  0;                                         6000 N !
 FUNCTION UN_ASS    298.15  0;                                         6000 N !
 FUNCTION R         298.15  +8.31451;                                  6000 N !
$ ------------------------------------------------------------------------------
$ Element data
$ ------------------------------------------------------------------------------
$ Bi
$
$ RHOMBOHEDRAL_A7 and LIQUID modified in unary 5.0
$ DIAMOND_A4 added in unary 5.0
$
 PAR  G(RHOMBOHEDRAL_A7,BI),,           +GHSERBI;                3000 N 09SGUN !
 PAR  G(FCC_A1,BI:VA),,                 +GHSERBI+9900-12.5*T;    3000 N 91Din !
 PAR  G(BCC_A2,BI:VA),,                 +GHSERBI+11297-13.9*T;   3000 N 91Din !
 PAR  G(HCP_A3,BI:VA),,                 +GHSERBI+9900-11.8*T;    3000 N 91Din !
$PAR  G(DIAMOND_A4,BI),,                +GHSERBI
$            +11296.8+9.253655*T;                                3000 N 88Che2 !
$PAR  G(BCT_A5,BI),,                    +GHSERBI+4184.07;        3000 N 91Din !
$PAR  G(TETRAGONAL_A6,BI),,             +GHSERBI+4184.07;        3000 N 91Din !
$PAR  G(TET_ALPHA1_A6,BI),,             +GHSERBI+4234;           3000 N 91Din !
 PAR  G(LIQUID,BI),,                    +GLIQBI;                 3000 N 09SGUN ! 
$
 FUNCTION GHSERBI   298.15  -7817.776+128.418925*T-28.4096529*T*LN(T)
       +0.012338888*T**2-8.381598E-6*T**3;
       544.55  Y  +29293.369-379.605174*T+49.678*T*LN(T)
       -0.0730245*T**2+1.3052833E-5*T**3-3544705*T**(-1)+1.66309E+25*T**(-9);
       800.00  Y  -11085.609+182.955328*T-36.041*T*LN(T)
       +7.4641E-3*T**2-1.05047E-6*T**3+5175*T**(-1)+1.66309E+25*T**(-9);
      1200.00  Y  -7580.864+124.770814*T-27.196*T*LN(T)+1.66309E+25*T**(-9);
      3000.00  N !
 FUNCTION GLIQBI    298.15  +11246.017-20.636399*T+GHSERBI-5.9608E-19*T**7;
       544.55  Y  +40629.667-400.415652*T+49.678*T*LN(T)
       -0.0730245*T**2+1.3052833E-5*T**3-3544705*T**(-1);
       800.00  Y  +250.689+162.14485*T-36.041*T*LN(T)
       +0.0074641*T**2-1.05047E-6*T**3+5175*T**(-1);
      1200.00  Y  +3755.434+103.960336*T-27.196*T*LN(T);
      3000.00 N !
$ ------------------------------------------------------------------------------
$ Mn
$
 PAR  G(CBCC_A12,MN:VA),,               +GHSERMN;                2000 N 91Din !
 PAR  TC(CBCC_A12,MN:VA),,               -285.00;                2000 N 91Din !
 PAR  BM(CBCC_A12,MN:VA),,                 -0.66;                2000 N 91Din !
 PAR  G(CUB_A13,MN:VA),,                +GCUBMN;                 2000 N 91Din !
 PAR  G(FCC_A1,MN:VA),,                 +GFCCMN;                 2000 N 91Din !
 PAR  TC(FCC_A1,MN:VA),,                -1620.00;                2000 N 91Din !
 PAR  BM(FCC_A1,MN:VA),,                   -1.86;                2000 N 91Din !
 PAR  G(BCC_A2,MN:VA),,                 +GBCCMN;                 2000 N 91Din !
 PAR  TC(BCC_A2,MN:VA),,                 -580.00;                2000 N 91Din !
 PAR  BM(BCC_A2,MN:VA),,                   -0.27;                2000 N 91Din !
 PAR  G(HCP_A3,MN:VA),,                 +GHCPMN;                 2000 N 91Din !
 PAR  TC(HCP_A3,MN:VA),,                -1620.00;                2000 N 91Din !
 PAR  BM(HCP_A3,MN:VA),,                   -1.86;                2000 N 91Din !
 PAR  G(LIQUID,MN),,                    +GLIQMN;                 2000 N 91Din !
$
 FUNCTION GHSERMN   298.15  -8115.28+130.059*T-23.4582*T*LN(T)
       -0.00734768*T**2+69827*T**(-1);
      1519.00  Y  -28733.41+312.2648*T-48*T*LN(T)+1.656847E+30*T**(-9);
      2000.00  N !
 FUNCTION GCUBMN    298.15  -5800.4+135.995*T-24.8785*T*LN(T)
       -0.00583359*T**2+70269*T**(-1);
      1519.00  Y  +442.65-0.9715*T+GHSERMN+2.310723E+30*T**(-9);
      2000.00  N !
 FUNCTION GFCCMN    298.15  -3439.3+131.884*T-24.5177*T*LN(T)
       -0.006*T**2+69600*T**(-1);
      1519.00  Y  +2663.31-2.5984*T+GHSERMN+2.205113E+30*T**(-9);
      2000.00  N !
 FUNCTION GBCCMN    298.15  -3235.3+127.85*T-23.7*T*LN(T)
       -0.00744271*T**2+60000*T**(-1);
      1519.00  Y  +5544.58-4.5605*T+GHSERMN-3.91695E+29*T**(-9);
      2000.00  N !
 FUNCTION GHCPMN    298.15  -4439.3+133.007*T-24.5177*T*LN(T)
       -0.006*T**2+69600*T**(-1);
      1519.00  Y  +1663.31-1.4754*T+GHSERMN+2.205113E+30*T**(-9);
      2000.00  N !
 FUNCTION GLIQMN    298.15  +17859.91-12.6208*T+GHSERMN-4.41929E-21*T**7;
      1519.00  Y  -9993.9+299.036*T-48*T*LN(T);
      2000.00  N !
$ ------------------------------------------------------------------------------
$ Binary system
$
$ C.P. Wang, W.J. Yu, Z.S. Li, X.J. Liu, A.T. Tang, F.S. Pan,
$ J. Nucl. Mater., 412, 66-71(2011).
$
$ Checked against paper. Checked at 6000 K.
$
 PAR  L(LIQUID,BI,MN;0),,               +34500-32.012*T;,,            N 11Wan !
 PAR  L(LIQUID,BI,MN;1),,               -59300+25.502*T;,,            N 11Wan !
 PAR  L(LIQUID,BI,MN;2),,               +25200;,,                     N 11Wan !
$
 PAR  L(FCC_A1,BI,MN:VA;0),,            +110000;,,                    N 11Wan !
 PAR  L(BCC_A2,BI,MN:VA;0),,            +120000;,,                    N 11Wan !
$
 PAR  G(BIMN_B81,BI:MN),,               +GHSERBI+GHSERMN
             -19600+21*T;,,                                           N 11Wan !
 PAR  G(BIMN_B82,BI:MN),,               +GHSERBI+1.08*GHSERMN
             -11365.12+7.488*T;,,                                     N 11Wan !
$
$ Metastable
$
 PAR  L(HCP_A3,BI,MN:VA;0),,            +110000;,,                    N Same !
$ ------------------------------------------------------------------------------
$
$
 LIST-OF-REFERENCE
 NUMBER  SOURCE
  Null   'Unknown source'
  Same   'Same or similar interaction as in the corresponding stable phase'
  COST   'COST 507 database'
  88Che2 'P.-Y. Chevalier, Thermochim. Acta, 132, 111-16(1988),
          SGTE unary database V.5.0, 2009; Bi' 
  91Din  'A.T. Dinsdale, Calphad, 15, 317-425(1991).'
  09SGUN 'SGTE unary database V.5.0, 2009.'
  11Wan  'C.P. Wang, W.J. Yu, Z.S. Li, X.J. Liu, A.T. Tang, F.S. Pan,
          J. Nucl. Mater., 412, 66-71(2011); Bi-Mn'
!
