Repository: orchid-calphad/orchid-project.org

# orchid-project.org

Website and released data of **ORCHID** (Open Repository for CALPHAD Hypotheses, Intelligence, and Discovery),
served by GitHub Pages at https://orchid-project.org. Releases are archived on Zenodo (one DOI per version).

- `index.html`, `catalog/`, `best-practices.html` — static, self-contained pages (generated in the ORCHID tooling).
- `data/` — released data: catalog, redistributable TDB files, convex hulls. Licences: `data/LICENSES.md`, `data/NOTICE.md`.
- `llms.txt`, `data/croissant.json`, `CITATION.cff`, `.zenodo.json` — machine-readable metadata.

Only data with clear redistribution rights are published.

File: data/databases/sgte-binary/BiNa-13Liu.tdb
$
$ Database for Bi-Na from Y. Liu et al. 2013.
$
$ Y. Liu, Z. Kang, J. Wang, Thermochim. Acta, 558, 53-60(2013).
$
$ Dataset created 2018.04.29 by Bengt Hallstedt.
$ 2020.12.25: Modified for use with GES6.
$ 2023.02.24: Unary Bi changed from V4.4 to V5.0.
$
$ ------------------------------------------------------------------------------
 TEMP-LIM 298.15 6000.00 !
$
$ELEMENT NAME  REF. STATE               ATOMIC MASS H298-H0    S298    !
$
 ELEMENT VA   VACUUM                      0.0          0.0      0.0    ! 
 ELEMENT BI   RHOMBOHEDRAL_A7           208.98      6426.6     56.735  !
 ELEMENT NA   BCC_A2                     22.98977   6460.      51.3000 ! 
$ ------------------------------------------------------------------------------
$ Species
$
 SPECIE  BINA3                              BI1NA3 !
$ ------------------------------------------------------------------------------
$ Phase definitions
$
 PHASE LIQUID:L % 1 1 !
 CONST LIQUID:L : BI BINA3 NA : !
$
$ Fcc (cF4, Fm-3m) and MeX (cF8, Fm-3m)
$
 PHASE FCC_A1 %A 2 1 1 !
 CONST FCC_A1 : BI NA : VA : !
$
$ Bcc (cI2, Im-3m)
$
 PHASE BCC_A2 %B 2 1 3 !
 CONST BCC_A2 : BI NA% : VA : !
$
$ Hcp (hP2, P6_3/mmc) and Me2X (NiAs-type, hP4, P6_3/mmc, B8_1)
$
 PHASE HCP_A3 %A 2 1 0.5 !
 CONST HCP_A3 : BI NA : VA: !
$
$ Prototype alpha-As (hR2, R-3m)
$
 PHASE RHOMBOHEDRAL_A7 % 1 1 !
 CONST RHOMBOHEDRAL_A7 : BI : !
$
$ Prototype AuCu (tP2, P4/mmm)
$
 PHASE BINA_L10 % 2 1 1 !
 CONST BINA_L10 : BI : NA : !
$
$ Prototype Na3As (hP8, P6_3/mmc)
$
 PHASE BINA3_D018 % 2 1 3 !
 CONST BINA3_D018 : BI : NA : !
$ ------------------------------------------------------------------------------
$ Defaults
$
 DEFINE-SYSTEM-DEFAULT ELEMENT 2 !
 DEFAULT-COM DEFINE_SYSTEM_ELEMENT VA !
 TYPE-DEF % SEQ * !
 TYPE-DEF A GES AMEND_PHASE_DESCRIPTION @ MAGNETIC -3 0.28 !
 TYPE-DEF B GES AMEND_PHASE_DESCRIPTION @ MAGNETIC -1 0.4 !
 FUNCTION ZERO      298.15  0;                                         6000 N !
 FUNCTION UN_ASS    298.15  0;                                         6000 N !
 FUNCTION R         298.15  +8.31451;                                  6000 N !
$ ------------------------------------------------------------------------------
$ Element data
$ ------------------------------------------------------------------------------
$ Bi
$
$ RHOMBOHEDRAL_A7 and LIQUID modified in unary 5.0
$ DIAMOND_A4 added in unary 5.0
$
 PAR  G(RHOMBOHEDRAL_A7,BI),,           +GHSERBI;                3000 N 09SGUN !
 PAR  G(FCC_A1,BI:VA),,                 +GHSERBI+9900-12.5*T;    3000 N 91Din !
 PAR  G(BCC_A2,BI:VA),,                 +GHSERBI+11297-13.9*T;   3000 N 91Din !
 PAR  G(HCP_A3,BI:VA),,                 +GHSERBI+9900-11.8*T;    3000 N 91Din !
$PAR  G(DIAMOND_A4,BI),,                +GHSERBI
$            +11296.8+9.253655*T;                                3000 N 88Che2 !
$PAR  G(BCT_A5,BI),,                    +GHSERBI+4184.07;        3000 N 91Din !
$PAR  G(TETRAGONAL_A6,BI),,             +GHSERBI+4184.07;        3000 N 91Din !
$PAR  G(TET_ALPHA1_A6,BI),,             +GHSERBI+4234;           3000 N 91Din !
 PAR  G(LIQUID,BI),,                    +GLIQBI;                 3000 N 09SGUN ! 
$
 FUNCTION GHSERBI   298.15  -7817.776+128.418925*T-28.4096529*T*LN(T)
       +0.012338888*T**2-8.381598E-6*T**3;
       544.55  Y  +29293.369-379.605174*T+49.678*T*LN(T)
       -0.0730245*T**2+1.3052833E-5*T**3-3544705*T**(-1)+1.66309E+25*T**(-9);
       800.00  Y  -11085.609+182.955328*T-36.041*T*LN(T)
       +7.4641E-3*T**2-1.05047E-6*T**3+5175*T**(-1)+1.66309E+25*T**(-9);
      1200.00  Y  -7580.864+124.770814*T-27.196*T*LN(T)+1.66309E+25*T**(-9);
      3000.00  N !
 FUNCTION GLIQBI    298.15  +11246.017-20.636399*T+GHSERBI-5.9608E-19*T**7;
       544.55  Y  +40629.667-400.415652*T+49.678*T*LN(T)
       -0.0730245*T**2+1.3052833E-5*T**3-3544705*T**(-1);
       800.00  Y  +250.689+162.14485*T-36.041*T*LN(T)
       +0.0074641*T**2-1.05047E-6*T**3+5175*T**(-1);
      1200.00  Y  +3755.434+103.960336*T-27.196*T*LN(T);
      3000.00 N !
$ ------------------------------------------------------------------------------
$ Na
$
 PAR  G(BCC_A2,NA:VA)           200.00  +GHSERNA;                2300 N 91Din !
 PAR  G(HCP_A3,NA:VA)           200.00  +GHSERNA-104+2*T;        2300 N 91Din !
 PAR  G(FCC_A1,NA:VA)           200.00  +GHSERNA-50+1.3*T;       2300 N 91Din !
 PAR  G(LIQUID,NA)              200.00  +GLIQNA;                 2300 N 91Din !
$
 FUNCTION GHSERNA   200.00  -11989.434+260.548732*T-51.0393608*T*LN(T)
       +0.072306633*T**2-4.3638283E-05*T**3+132154*T**(-1);
       370.87  Y  -11009.884+199.619999*T-38.1198801*T*LN(T)
       +0.009745854*T**2-1.70664E-06*T**3+34342*T**(-1)+1.65071E+23*T**(-9);
      2300.00  N !
 FUNCTION GLIQNA    200.00  +2581.02-6.95218*T+GHSERNA-2.76132E-18*T**7;
       370.87  Y  +2609.444-7.032656*T+GHSERNA-1.65071E+23*T**(-9);
      2300.00  N !
$ ------------------------------------------------------------------------------
$ Binary system
$
$ Y. Liu, Z. Kang, J. Wang, Thermochim. Acta, 558, 53-60(2013).
$
$ Checked against paper. Checked at 6000 K.
$
 PAR  G(LIQUID,BINA3),,                 +GLIQBI+3*GLIQNA
             -145001.25+3.98*T;,,                                     N 13Liu !
 PAR  L(LIQUID,BI,BINA3;0),,            -59000.25+13.01*T;,,          N 13Liu !
 PAR  L(LIQUID,BI,BINA3;1),,            -24000.13+5.81*T;,,           N 13Liu !
 PAR  L(LIQUID,BINA3,NA;0),,            +8001.32;,,                   N 13Liu !
 PAR  L(LIQUID,BINA3,NA;1),,            +998.45;,,                    N 13Liu !
$
 PAR  L(BCC_A2,BI,NA:VA;0),,            +UN_ASS;,,                    N !
$
 PAR  G(BINA_L10,BI:NA),,               +GHSERBI+GHSERNA
             -71000.13+1.58*T;,,                                      N 13Liu !
 PAR  G(BINA3_D018,BI:NA),,             +GHSERBI+3*GHSERNA
             -210112.45+36.98*T;,,                                    N 13Liu !
$ ------------------------------------------------------------------------------
$
$
 LIST-OF-REFERENCE
 NUMBER  SOURCE
  Null   'Unknown source'
  Same   'Same or similar interaction as in the corresponding stable phase'
  COST   'COST 507 database'
  88Che2 'P.-Y. Chevalier, Thermochim. Acta, 132, 111-16(1988),
          SGTE unary database V.5.0, 2009; Bi' 
  91Din  'A.T. Dinsdale, Calphad, 15, 317-425(1991).'
  09SGUN 'SGTE unary database V.5.0, 2009.'
  13Liu  'Y. Liu, Z. Kang, J. Wang, Thermochim. Acta, 558, 53-60(2013); Bi-Na'
!

File: data/databases/sgte-binary/BiNd-10Wan.tdb
$
$ Database for Bi-Nd from C.P. Wang et al. 2010
$
$ C.P. Wang, H.L. Zhang, A.T. Tang, F.S. Pan, X.J. Liu,
$ J. Alloys Compd., 502, 43-48(2010).
$
$ Dataset created 2011.09.18 by Bengt Hallstedt.
$ 2020.12.25: Modified for use with GES6.
$ 2023.02.24: Unary Bi changed from V4.4 to V5.0.
$
$ Invariant equilibria are up to 6 K different, possibly because of rounding
$ errors when converting from fractional compositions.
$
$ ------------------------------------------------------------------------------
 TEMP-LIM 298.15 6000.00 !
$
$ELEMENT NAME  REF. STATE               ATOMIC MASS H298-H0    S298    !
$
 ELEMENT VA   VACUUM                      0.0          0.0      0.0    ! 
 ELEMENT BI   RHOMBOHEDRAL_A7           208.98      6426.6     56.735  !
 ELEMENT ND   DHCP                      144.24      7133.72    71.0862 ! 
$ ------------------------------------------------------------------------------
$ Phase definitions
$
 PHASE LIQUID:L % 1 1 !
 CONST LIQUID:L : BI ND : !
$
$ Fcc (cF4, Fm-3m) and MeX (cF8, Fm-3m)
$
 PHASE FCC_A1 %A 2 1 1 !
 CONST FCC_A1 : BI ND : VA : !
$
$ Bcc (cI2, Im-3m)
$
 PHASE BCC_A2 %B 2 1 3 !
 CONST BCC_A2 : BI ND% : VA : !
$
$ Hcp (hP2, P6_3/mmc) and Me2X (NiAs-type, hP4, P6_3/mmc, B8_1)
$
 PHASE HCP_A3 %A 2 1 0.5 !
 CONST HCP_A3 : BI ND : VA: !
$
$ Prototype alpha-La (SB A3', hP4, P6_3/mmc)
$
 PHASE DHCP %A 2 1 0.5 !
 CONST DHCP : BI ND% : VA% : !
$
$ Prototype alpha-As (hR2, R-3m)
$
 PHASE RHOMBOHEDRAL_A7 % 1 1 !
 CONST RHOMBOHEDRAL_A7 : BI% ND : !
$
$ Prototype Sb2Sm (oC24, Cmce)
$
 PHASE BI2ND % 2 2 1 !
 CONST BI2ND : BI : ND : !
$
$ Prototype NaCl (cF8, Fm-3m)
$
 PHASE BIND_B1 % 2 1 1 !
 CONST BIND_B1 : BI : ND : !
$
$ Prototype Th3P4 (cI28, I-43d)
$
 PHASE BI3ND4_D73 % 2 3 4 !
 CONST BI3ND4_D73 : BI : ND : !
$
$ Prototype Mn5Si3 (hP16, P6_3/mcm)
$
 PHASE BI3ND5_D88 % 2 3 5 !
 CONST BI3ND5_D88 : BI : ND : !
$
$ Prototype La2Sb (tI12, I4/mmm)
$
 PHASE BIND2 % 2 1 2 !
 CONST BIND2 : BI : ND : !
$ ------------------------------------------------------------------------------
$ Defaults
$
 DEFINE-SYSTEM-DEFAULT ELEMENT 2 !
 DEFAULT-COM DEFINE_SYSTEM_ELEMENT VA !
 TYPE-DEF % SEQ * !
 TYPE-DEF A GES AMEND_PHASE_DESCRIPTION @ MAGNETIC -3 0.28 !
 TYPE-DEF B GES AMEND_PHASE_DESCRIPTION @ MAGNETIC -1 0.4 !
 FUNCTION ZERO      298.15  0;                                         6000 N !
 FUNCTION UN_ASS    298.15  0;                                         6000 N !
 FUNCTION R         298.15  +8.31451;                                  6000 N !
$ ------------------------------------------------------------------------------
$ Element data
$ ------------------------------------------------------------------------------
$ Bi
$
$ RHOMBOHEDRAL_A7 and LIQUID modified in unary 5.0
$ DIAMOND_A4 added in unary 5.0
$
$ DHCP is not included in unary
$
 PAR  G(RHOMBOHEDRAL_A7,BI),,           +GHSERBI;                3000 N 09SGUN !
 PAR  G(FCC_A1,BI:VA),,                 +GHSERBI+9900-12.5*T;    3000 N 91Din !
 PAR  G(BCC_A2,BI:VA),,                 +GHSERBI+11297-13.9*T;   3000 N 91Din !
 PAR  G(HCP_A3,BI:VA),,                 +GHSERBI+9900-11.8*T;    3000 N 91Din !
 PAR  G(DHCP,BI:VA),,                   +GHSERBI+5000;           3000 N 10Wan !
$PAR  G(DIAMOND_A4,BI),,                +GHSERBI
$            +11296.8+9.253655*T;                                3000 N 88Che2 !
$PAR  G(BCT_A5,BI),,                    +GHSERBI+4184.07;        3000 N 91Din !
$PAR  G(TETRAGONAL_A6,BI),,             +GHSERBI+4184.07;        3000 N 91Din !
$PAR  G(TET_ALPHA1,BI),,                +GHSERBI+4234;           3000 N 91Din !
 PAR  G(LIQUID,BI),,                    +GLIQBI;                 3000 N 09SGUN ! 
$
 FUNCTION GHSERBI   298.15  -7817.776+128.418925*T-28.4096529*T*LN(T)
       +0.012338888*T**2-8.381598E-6*T**3;
       544.55  Y  +29293.369-379.605174*T+49.678*T*LN(T)
       -0.0730245*T**2+1.3052833E-5*T**3-3544705*T**(-1)+1.66309E+25*T**(-9);
       800.00  Y  -11085.609+182.955328*T-36.041*T*LN(T)
       +7.4641E-3*T**2-1.05047E-6*T**3+5175*T**(-1)+1.66309E+25*T**(-9);
      1200.00  Y  -7580.864+124.770814*T-27.196*T*LN(T)+1.66309E+25*T**(-9);
      3000.00  N !
 FUNCTION GLIQBI    298.15  +11246.017-20.636399*T+GHSERBI-5.9608E-19*T**7;
       544.55  Y  +40629.667-400.415652*T+49.678*T*LN(T)
       -0.0730245*T**2+1.3052833E-5*T**3-3544705*T**(-1);
       800.00  Y  +250.689+162.14485*T-36.041*T*LN(T)
       +0.0074641*T**2-1.05047E-6*T**3+5175*T**(-1);
      1200.00  Y  +3755.434+103.960336*T-27.196*T*LN(T);
      3000.00 N !
$ ------------------------------------------------------------------------------
$ Nd
$
$ DHCP and LIQUID modified in unary 3.0 (upper/lower T interval added)
$ FCC_A1 added in unary 3.0
$ HCP_A3 added in unary 4.4
$
$ RHOMBOHEDRAL_A7 is not included in unary
$
 PAR  G(DHCP,ND:VA),,                   +GHSERND;                1800 N 91Din !
 PAR  G(BCC_A2,ND:VA),,                 +GBCCND;                 1800 N 91Din !
 PAR  G(FCC_A1,ND:VA),,                 +GHSERND+500;            1800 N SGCOST !
 PAR  G(HCP_A3,ND:VA),,                 +GHSERND
             +1500-0.415725*T;                                   1800 N 00Nor2 !
 PAR  G(RHOMBOHEDRAL_A7,ND),,           +GHSERND+5000;           1800 N 10Wan !
 PAR  G(LIQUID,ND),,                    +GLIQND;                 1800 N 91Din !
$
 FUNCTION GHSERND   298.15  -8402.93+111.10239*T-27.0858*T*LN(T)
       +5.56125E-04*T**2-2.6923E-06*T**3+34887*T**(-1);
       900.00  Y  -6984.083+83.662617*T-22.7536*T*LN(T)
       -0.00420402*T**2-1.802E-06*T**3;
      1128.00  Y  -225610.846+1673.04075*T-238.182873*T*LN(T)
       +0.078615997*T**2-6.048207E-06*T**3+38810350*T**(-1);
      1799.00  Y  -25742.331+276.257088*T-48.7854*T*LN(T);
      1800.00  N !
 FUNCTION GBCCND    298.15  +1437.295-0.546281*T+GHSERND;
       400.00  Y  +7312.2-153.033976*T+14.9956777*T*LN(T)
       -0.050479*T**2+7.287217E-06*T**3-831810*T**(-1);
      1128.00  Y  -18030.266+239.677322*T-44.5596*T*LN(T);
      1289.00  Y  +334513.017-2363.9199*T+311.409193*T*LN(T)
       -0.156030778*T**2+1.2408421E-05*T**3-64319604*T**(-1);
      1800.00  N !
 FUNCTION GLIQND    298.15  +5051.743-1.585076*T+GHSERND;
       300.00  Y  +5350.01-86.593963*T+5.357301*T*LN(T)
       -0.046955463*T**2+6.860782E-06*T**3-374380*T**(-1);
      1128.00  Y  -16335.232+268.625903*T-48.7854*T*LN(T);
      1799.00  Y  +9407.099-7.631185*T+GHSERND;
      1800.00  N !
$ ------------------------------------------------------------------------------
$ Binary system
$
$ C.P. Wang, H.L. Zhang, A.T. Tang, F.S. Pan, X.J. Liu,
$ J. Alloys Compd., 502, 43-48(2010).
$
$ Checked against paper. Checked at 6000 K.
$
$ Invariant equilibria are up to 6 K different, possibly because of rounding
$ errors when converting from fractional compositions.
$
 PAR  L(LIQUID,BI,ND;0),,               -240000-10*T;,,               N 10Wan !
 PAR  L(LIQUID,BI,ND;1),,               +26500;,,                     N 10Wan !
 PAR  L(LIQUID,BI,ND;2),,               +30000+22*T;,,                N 10Wan !
 PAR  L(LIQUID,BI,ND;3),,               -20000;,,                     N 10Wan !
$
 PAR  L(BCC_A2,BI,ND:VA;0),,            -150000;,,                    N 10Wan !
 PAR  L(BCC_A2,BI,ND:VA;1),,            +50000;,,                     N 10Wan !
$
 PAR  L(DHCP,BI,ND:VA;0),,              +100000;,,                    N 10Wan !
$
 PAR  L(RHOMBOHEDRAL_A7,BI,ND;0),,      +50000;,,                     N 10Wan !
$
 PAR  G(BI2ND,BI:ND),,                  +2*GHSERBI+GHSERND
             -243600+29.49*T;,,                                       N 10Wan !
 PAR  G(BIND_B1,BI:ND),,                +GHSERBI+GHSERND
             -220000+14*T;,,                                          N 10Wan !
 PAR  G(BI3ND4_D73,BI:ND),,             +3*GHSERBI+4*GHSERND
             -774830+79.8*T;,,                                        N 10Wan !
 PAR  G(BI3ND5_D88,BI:ND),,             +3*GHSERBI+5*GHSERND
             -870513.6+119.2*T;,,                                     N 10Wan !
 PAR  G(BIND2,BI:ND),,                  +GHSERBI+2*GHSERND
             -321321+57.6*T;,,                                        N 10Wan !
$
$ Metastable
$
 PAR  L(HCP_A3,BI,ND:VA;0),,            -121500;,,                    N Same !
$ ------------------------------------------------------------------------------
$
$
 LIST-OF-REFERENCE
 NUMBER  SOURCE
  Null   'Unknown source'
  Same   'Same or similar interaction as in the corresponding stable phase'
  COST   'COST 507 database'
  SGCOST 'COST 507 database, SGTE unary database V.3.0, 1996; Al, B, Nd, Ti, Zn'
  88Che2 'P.-Y. Chevalier, Thermochim. Acta, 132, 111-16(1988),
          SGTE unary database V.5.0, 2009; Bi' 
  91Din  'A.T. Dinsdale, Calphad, 15, 317-425(1991).'
  00Nor2 'S. Norgren, PhD Thesis, KTH, Stockholm, 2000; Nd, Sc'
  09SGUN 'SGTE unary database V.5.0, 2009.'
  10Wan  'C.P. Wang, H.L. Zhang, A.T. Tang, F.S. Pan, X.J. Liu,
          J. Alloys Compd., 502, 43-48(2010); Bi, Nd, Bi-Nd'
!

File: data/databases/sgte-binary/BiNd-22Im.tdb
$
$ Database for Bi-Nd from S. Im et al. 2022.
$
$ S. Im, S.-L. Shang, N.D. Smith, A.M. Krajewski, T. Lichtenstein, H. Sun,
$ B.J. Bocklund, Z.-K. Liu, H. Kim, Acta Mater., 223, 117448(2022).
$
$ Dataset created 2022.01.30 by Bengt Hallstedt.
$ 2023.02.24: Unary Bi changed from V4.4 to V5.0.
$
$ Much larger temperature dependence for the liquid interaction than 10Wan.
$
$ Invariant equilibria are up to 24 K different because of insufficient
$ accuracy of compound compositions in the paper.
$
$ ------------------------------------------------------------------------------
 TEMP-LIM 298.15 6000.00 !
$
$ELEMENT NAME  REF. STATE               ATOMIC MASS H298-H0    S298    !
$
 ELEMENT VA   VACUUM                      0.0          0.0      0.0    ! 
 ELEMENT BI   RHOMBOHEDRAL_A7           208.98      6426.6     56.735  !
 ELEMENT ND   DHCP                      144.24      7133.72    71.0862 ! 
$ ------------------------------------------------------------------------------
$ Phase definitions
$
 PHASE LIQUID:L % 1 1 !
 CONST LIQUID:L : BI ND : !
$
$ Fcc (cF4, Fm-3m) and MeX (cF8, Fm-3m)
$
 PHASE FCC_A1 %A 2 1 1 !
 CONST FCC_A1 : BI ND : VA : !
$
$ Bcc (cI2, Im-3m)
$
 PHASE BCC_A2 %B 2 1 3 !
 CONST BCC_A2 : BI ND% : VA : !
$
$ Hcp (hP2, P6_3/mmc) and Me2X (NiAs-type, hP4, P6_3/mmc, B8_1)
$
 PHASE HCP_A3 %A 2 1 0.5 !
 CONST HCP_A3 : BI ND : VA: !
$
$ Prototype alpha-La (SB A3', hP4, P6_3/mmc)
$
 PHASE DHCP %A 2 1 0.5 !
 CONST DHCP : BI ND% : VA% : !
$
$ Prototype alpha-As (hR2, R-3m)
$
 PHASE RHOMBOHEDRAL_A7 % 1 1 !
 CONST RHOMBOHEDRAL_A7 : BI% ND : !
$
$ Prototype (U0.5Ho0.5)3Sb7 (oI40, Immm)
$
 PHASE BI7ND3 % 2 7 3 !
 CONST BI7ND3 : BI : ND : !
$
$ Prototype Sb2Sm (oC24, Cmce)
$
 PHASE BI2ND % 2 2 1 !
 CONST BI2ND : BI : ND : !
$
$ Prototype NaCl (cF8, Fm-3m)
$
 PHASE BIND_B1 % 2 1 1 !
 CONST BIND_B1 : BI : ND : !
$
$ Prototype Th3P4 (cI28, I-43d)
$
 PHASE BI3ND4_D73 % 2 3 4 !
 CONST BI3ND4_D73 : BI : ND : !
$
$ Prototype Mn5Si3 (hP16, P6_3/mcm)
$
 PHASE BI3ND5_D88 % 2 3 5 !
 CONST BI3ND5_D88 : BI : ND : !
$
$ Prototype La2Sb (tI12, I4/mmm)
$
 PHASE BIND2 % 2 1 2 !
 CONST BIND2 : BI : ND : !
$ ------------------------------------------------------------------------------
$ Defaults
$
 DEFINE-SYSTEM-DEFAULT ELEMENT 2 !
 DEFAULT-COM DEFINE_SYSTEM_ELEMENT VA !
 TYPE-DEF % SEQ * !
 TYPE-DEF A GES AMEND_PHASE_DESCRIPTION @ MAGNETIC -3 0.28 !
 TYPE-DEF B GES AMEND_PHASE_DESCRIPTION @ MAGNETIC -1 0.4 !
 FUNCTION ZERO      298.15  0;                                         6000 N !
 FUNCTION UN_ASS    298.15  0;                                         6000 N !
 FUNCTION R         298.15  +8.31451;                                  6000 N !
$ ------------------------------------------------------------------------------
$ Element data
$ ------------------------------------------------------------------------------
$ Bi
$
$ RHOMBOHEDRAL_A7 and LIQUID modified in unary 5.0
$ DIAMOND_A4 added in unary 5.0
$
$ DHCP is not included in unary
$
 PAR  G(RHOMBOHEDRAL_A7,BI),,           +GHSERBI;                3000 N 09SGUN !
 PAR  G(FCC_A1,BI:VA),,                 +GHSERBI+9900-12.5*T;    3000 N 91Din !
 PAR  G(BCC_A2,BI:VA),,                 +GHSERBI+11297-13.9*T;   3000 N 91Din !
 PAR  G(HCP_A3,BI:VA),,                 +GHSERBI+9900-11.8*T;    3000 N 91Din !
 PAR  G(DHCP,BI:VA),,                   +GHSERBI+5000;           3000 N 10Wan !
$PAR  G(DIAMOND_A4,BI),,                +GHSERBI
$            +11296.8+9.253655*T;                                3000 N 88Che2 !
$PAR  G(BCT_A5,BI),,                    +GHSERBI+4184.07;        3000 N 91Din !
$PAR  G(TETRAGONAL_A6,BI),,             +GHSERBI+4184.07;        3000 N 91Din !
$PAR  G(TET_ALPHA1,BI),,                +GHSERBI+4234;           3000 N 91Din !
 PAR  G(LIQUID,BI),,                    +GLIQBI;                 3000 N 09SGUN ! 
$
 FUNCTION GHSERBI   298.15  -7817.776+128.418925*T-28.4096529*T*LN(T)
       +0.012338888*T**2-8.381598E-6*T**3;
       544.55  Y  +29293.369-379.605174*T+49.678*T*LN(T)
       -0.0730245*T**2+1.3052833E-5*T**3-3544705*T**(-1)+1.66309E+25*T**(-9);
       800.00  Y  -11085.609+182.955328*T-36.041*T*LN(T)
       +7.4641E-3*T**2-1.05047E-6*T**3+5175*T**(-1)+1.66309E+25*T**(-9);
      1200.00  Y  -7580.864+124.770814*T-27.196*T*LN(T)+1.66309E+25*T**(-9);
      3000.00  N !
 FUNCTION GLIQBI    298.15  +11246.017-20.636399*T+GHSERBI-5.9608E-19*T**7;
       544.55  Y  +40629.667-400.415652*T+49.678*T*LN(T)
       -0.0730245*T**2+1.3052833E-5*T**3-3544705*T**(-1);
       800.00  Y  +250.689+162.14485*T-36.041*T*LN(T)
       +0.0074641*T**2-1.05047E-6*T**3+5175*T**(-1);
      1200.00  Y  +3755.434+103.960336*T-27.196*T*LN(T);
      3000.00 N !
$ ------------------------------------------------------------------------------
$ Nd
$
$ DHCP and LIQUID modified in unary 3.0 (upper/lower T interval added)
$ FCC_A1 added in unary 3.0
$ HCP_A3 added in unary 4.4
$
$ RHOMBOHEDRAL_A7 is not included in unary
$
 PAR  G(DHCP,ND:VA),,                   +GHSERND;                1800 N 91Din !
 PAR  G(BCC_A2,ND:VA),,                 +GBCCND;                 1800 N 91Din !
 PAR  G(FCC_A1,ND:VA),,                 +GHSERND+500;            1800 N SGCOST !
 PAR  G(HCP_A3,ND:VA),,                 +GHSERND
             +1500-0.415725*T;                                   1800 N 00Nor2 !
 PAR  G(RHOMBOHEDRAL_A7,ND),,           +GHSERND+5000;           1800 N 10Wan !
 PAR  G(LIQUID,ND),,                    +GLIQND;                 1800 N 91Din !
$
 FUNCTION GHSERND   298.15  -8402.93+111.10239*T-27.0858*T*LN(T)
       +5.56125E-04*T**2-2.6923E-06*T**3+34887*T**(-1);
       900.00  Y  -6984.083+83.662617*T-22.7536*T*LN(T)
       -0.00420402*T**2-1.802E-06*T**3;
      1128.00  Y  -225610.846+1673.04075*T-238.182873*T*LN(T)
       +0.078615997*T**2-6.048207E-06*T**3+38810350*T**(-1);
      1799.00  Y  -25742.331+276.257088*T-48.7854*T*LN(T);
      1800.00  N !
 FUNCTION GBCCND    298.15  +1437.295-0.546281*T+GHSERND;
       400.00  Y  +7312.2-153.033976*T+14.9956777*T*LN(T)
       -0.050479*T**2+7.287217E-06*T**3-831810*T**(-1);
      1128.00  Y  -18030.266+239.677322*T-44.5596*T*LN(T);
      1289.00  Y  +334513.017-2363.9199*T+311.409193*T*LN(T)
       -0.156030778*T**2+1.2408421E-05*T**3-64319604*T**(-1);
      1800.00  N !
 FUNCTION GLIQND    298.15  +5051.743-1.585076*T+GHSERND;
       300.00  Y  +5350.01-86.593963*T+5.357301*T*LN(T)
       -0.046955463*T**2+6.860782E-06*T**3-374380*T**(-1);
      1128.00  Y  -16335.232+268.625903*T-48.7854*T*LN(T);
      1799.00  Y  +9407.099-7.631185*T+GHSERND;
      1800.00  N !
$ ------------------------------------------------------------------------------
$ Binary system
$
$ S. Im, S.-L. Shang, N.D. Smith, A.M. Krajewski, T. Lichtenstein, H. Sun,
$ B.J. Bocklund, Z.-K. Liu, H. Kim, Acta Mater., 223, 117448(2022).
$
$ Checked against paper. Checked at 6000 K.
$
$ Much larger temperature dependence for the liquid interaction than 10Wan.
$
$ Invariant equilibria are up to 24 K different because of insufficient
$ accuracy of compound compositions in the paper.
$
 PAR  L(LIQUID,BI,ND;0),,               -210930-39.74*T;,,            N 22Im !
 PAR  L(LIQUID,BI,ND;1),,               +3606+6.56*T;,,               N 22Im !
 PAR  L(LIQUID,BI,ND;2),,               +97170-44.3*T;,,              N 22Im !
 PAR  L(LIQUID,BI,ND;3),,               -8893;,,                      N 22Im !
$
 PAR  L(BCC_A2,BI,ND:VA;0),,            -150000;,,                    N 10Wan !
 PAR  L(BCC_A2,BI,ND:VA;1),,            +50000;,,                     N 10Wan !
$
 PAR  L(DHCP,BI,ND:VA;0),,              +100000;,,                    N 10Wan !
$
 PAR  L(RHOMBOHEDRAL_A7,BI,ND;0),,      +50000;,,                     N 10Wan !
$
 PAR  G(BI7ND3,BI:ND),,                 +7*GHSERBI+3*GHSERND
             -779000+102.8*T;,,                                       N 22Im !
 PAR  G(BI2ND,BI:ND),,                  +2*GHSERBI+GHSERND
             -256020+31.89*T;,,                                       N 22Im !
 PAR  G(BIND_B1,BI:ND),,                +GHSERBI+GHSERND
             -226740+9.5*T;,,                                         N 22Im !
 PAR  G(BI3ND4_D73,BI:ND),,             +3*GHSERBI+4*GHSERND
             -792785+63.49*T;,,                                       N 22Im !
 PAR  G(BI3ND5_D88,BI:ND),,             +3*GHSERBI+5*GHSERND
             -908304+112.32*T;,,                                      N 22Im !
 PAR  G(BIND2,BI:ND),,                  +GHSERBI+2*GHSERND
             -320520+46.32*T;,,                                       N 22Im !
$
$ Metastable
$
 PAR  L(FCC_A1,BI,ND:VA;0),,            -150000;,,                    N Same !
 PAR  L(FCC_A1,BI,ND:VA;1),,            +50000;,,                     N Same !
$
 PAR  L(HCP_A3,BI,ND:VA;0),,            -150000;,,                    N Same !
 PAR  L(HCP_A3,BI,ND:VA;1),,            +50000;,,                     N Same !
$ ------------------------------------------------------------------------------
$
$
 LIST-OF-REFERENCE
 NUMBER  SOURCE
  Null   'Unknown source'
  Same   'Same or similar interaction as in the corresponding stable phase'
  COST   'COST 507 database'
  SGCOST 'COST 507 database, SGTE unary database V.3.0, 1996; Al, B, Nd, Ti, Zn'
  88Che2 'P.-Y. Chevalier, Thermochim. Acta, 132, 111-16(1988),
          SGTE unary database V.5.0, 2009; Bi' 
  91Din  'A.T. Dinsdale, Calphad, 15, 317-425(1991).'
  00Nor2 'S. Norgren, PhD Thesis, KTH, Stockholm, 2000; Nd, Sc'
  09SGUN 'SGTE unary database V.5.0, 2009.'
  10Wan  'C.P. Wang, H.L. Zhang, A.T. Tang, F.S. Pan, X.J. Liu,
          J. Alloys Compd., 502, 43-48(2010); Bi, Nd, Bi-Nd'
  22Im   'S. Im, S.-L. Shang, N.D. Smith, A.M. Krajewski, T. Lichtenstein,
          H. Sun, B.J. Bocklund, Z.-K. Liu, H. Kim,
          Acta Mater., 223, 117448(2022); Bi-Nd'
!

File: data/databases/sgte-binary/BiNi-05Vas.tdb
$
$ Database for Bi-Ni from G.P. Vassilev et al. 2005
$
$ G.P. Vassilev, X.J. Liu, K. Ishida,
$ J. Phase Equilib. Diffus., 26, 161-68(2005).
$
$ Dataset created 2016.05.22 by Bengt Hallstedt.
$ 2020.08.08: Modified for use with GES6.
$ 2023.02.24: Unary Bi changed from V4.4 to V5.0.
$
$ ------------------------------------------------------------------------------
 TEMP-LIM 298.15 6000.00 !
$
$ELEMENT NAME  REF. STATE               ATOMIC MASS H298-H0    S298    !
$
 ELEMENT VA   VACUUM                      0.0          0.0      0.0    ! 
 ELEMENT BI   RHOMBOHEDRAL_A7           208.98      6426.6     56.735  !
 ELEMENT NI   FCC_A1                     58.69      4787.0     29.7955 ! 
$ ------------------------------------------------------------------------------
$ Phase definitions
$
 PHASE LIQUID:L % 1 1 !
 CONST LIQUID:L : BI NI : !
$
$ Fcc (cF4, Fm-3m) and MeX (cF8, Fm-3m)
$
 PHASE FCC_A1 %A 2 1 1 !
 CONST FCC_A1 : BI NI% : VA : !
$
$ Bcc (cI2, Im-3m)
$
 PHASE BCC_A2 %B 2 1 3 !
 CONST BCC_A2 : BI NI : VA : !
$
$ Hcp (hP2, P6_3/mmc) and Me2X (NiAs-type, hP4, P6_3/mmc, B8_1)
$
 PHASE HCP_A3 %A 2 1 0.5 !
 CONST HCP_A3 : BI NI : VA: !
$
$ Prototype alpha-As (hR2, R-3m)
$
 PHASE RHOMBOHEDRAL_A7 % 1 1 !
 CONST RHOMBOHEDRAL_A7 : BI : !
$
$ Prototype Bi3Ni (oP16, Pnma)
$
 PHASE BI3NI % 2 3 1 !
 CONST BI3NI : BI : NI : !
$
$ Prototype NiAs (hP4, P6_3/mmc)
$
 PHASE BINI_B81 % 2 1 1 !
 CONST BINI_B81 : BI : BI NI% : !
$ ------------------------------------------------------------------------------
$ Defaults
$
 DEFINE-SYSTEM-DEFAULT ELEMENT 2 !
 DEFAULT-COM DEFINE_SYSTEM_ELEMENT VA !
 TYPE-DEF % SEQ * !
 TYPE-DEF A GES AMEND_PHASE_DESCRIPTION @ MAGNETIC -3 0.28 !
 TYPE-DEF B GES AMEND_PHASE_DESCRIPTION @ MAGNETIC -1 0.4 !
 FUNCTION ZERO      298.15  0;                                         6000 N !
 FUNCTION UN_ASS    298.15  0;                                         6000 N !
 FUNCTION R         298.15  +8.31451;                                  6000 N !
$ ------------------------------------------------------------------------------
$ Element data
$ ------------------------------------------------------------------------------
$ Bi
$
$ RHOMBOHEDRAL_A7 and LIQUID modified in unary 5.0
$ DIAMOND_A4 added in unary 5.0
$
$ DHCP is not included in unary
$
 PAR  G(RHOMBOHEDRAL_A7,BI),,           +GHSERBI;                3000 N 09SGUN !
 PAR  G(FCC_A1,BI:VA),,                 +GHSERBI+9900-12.5*T;    3000 N 91Din !
 PAR  G(BCC_A2,BI:VA),,                 +GHSERBI+11297-13.9*T;   3000 N 91Din !
 PAR  G(HCP_A3,BI:VA),,                 +GHSERBI+9900-11.8*T;    3000 N 91Din !
$PAR  G(DHCP,BI:VA),,                   +GHSERBI+5000;           3000 N 10Wan !
$PAR  G(DIAMOND_A4,BI),,                +GHSERBI
$            +11296.8+9.253655*T;                                3000 N 88Che2 !
$PAR  G(BCT_A5,BI),,                    +GHSERBI+4184.07;        3000 N 91Din !
$PAR  G(TETRAGONAL_A6,BI),,             +GHSERBI+4184.07;        3000 N 91Din !
$PAR  G(TET_ALPHA1,BI),,                +GHSERBI+4234;           3000 N 91Din !
 PAR  G(LIQUID,BI),,                    +GLIQBI;                 3000 N 09SGUN ! 
$
 PAR  G(BINI_B81,BI:BI),,               +2*GHCPBI+10000;,,            N 05Vas !
$
 FUNCTION GHSERBI   298.15  -7817.776+128.418925*T-28.4096529*T*LN(T)
       +0.012338888*T**2-8.381598E-6*T**3;
       544.55  Y  +29293.369-379.605174*T+49.678*T*LN(T)
       -0.0730245*T**2+1.3052833E-5*T**3-3544705*T**(-1)+1.66309E+25*T**(-9);
       800.00  Y  -11085.609+182.955328*T-36.041*T*LN(T)
       +7.4641E-3*T**2-1.05047E-6*T**3+5175*T**(-1)+1.66309E+25*T**(-9);
      1200.00  Y  -7580.864+124.770814*T-27.196*T*LN(T)+1.66309E+25*T**(-9);
      3000.00  N !
 FUNCTION GLIQBI    298.15  +11246.017-20.636399*T+GHSERBI-5.9608E-19*T**7;
       544.55  Y  +40629.667-400.415652*T+49.678*T*LN(T)
       -0.0730245*T**2+1.3052833E-5*T**3-3544705*T**(-1);
       800.00  Y  +250.689+162.14485*T-36.041*T*LN(T)
       +0.0074641*T**2-1.05047E-6*T**3+5175*T**(-1);
      1200.00  Y  +3755.434+103.960336*T-27.196*T*LN(T);
      3000.00 N !
 FUNCTION GHCPBI    298.15  +GHSERBI+9900-11.8*T;                      3000 N !
$ ------------------------------------------------------------------------------
$ Ni
$
$ FCC_A1 and LIQUID modified in unary 5.0 (slight change in upper T interval)
$ BCT_A5 added in unary 5.0
$
 PAR  G(FCC_A1,NI:VA),,                 +GHSERNI;                3000 N 91Din !
 PAR  TC(FCC_A1,NI:VA),,                  633.00;                3000 N 91Din !
 PAR  BM(FCC_A1,NI:VA),,                    0.52;                3000 N 91Din !
 PAR  G(BCC_A2,NI:VA),,                 +GHSERNI
             +8715.084-3.556*T;                                  3000 N 91Din !
 PAR  TC(BCC_A2,NI:VA),,                  575.00;                3000 N 91Din !
 PAR  BM(BCC_A2,NI:VA),,                    0.85;                3000 N 91Din !
 PAR  G(HCP_A3,NI:VA),,                 +GHSERNI+1046+1.255*T;   3000 N 91Din !
 PAR  TC(HCP_A3,NI:VA),,                  633.00;                3000 N 91Din !
 PAR  BM(HCP_A3,NI:VA),,                    0.52;                3000 N 91Din !
$PAR  G(BCT_A5,NI),,                    +GHSERNI+10023-4.556*T;  3000 N 99Gho !
$PAR  G(CBCC_A12,NI:VA),,               +GHSERNI+3556;           3000 N 91Din !
$PAR  G(CUB_A13,NI:VA),,                +GHSERNI+2092;           3000 N 91Din !
 PAR  G(LIQUID,NI),,                    +GLIQNI;                 3000 N 91Din !
$
 FUNCTION GHSERNI   298.15  -5179.159+117.854*T-22.096*T*LN(T)-0.0048407*T**2;
      1728.00  Y  -27840.62+279.134977*T-43.1*T*LN(T)+1.12754E+31*T**(-9);
      3000.00  N !
 FUNCTION GLIQNI    298.15  +16414.686-9.397*T+GHSERNI-3.82318E-21*T**7;
      1728.00  Y  -9549.817+268.597977*T-43.1*T*LN(T);
      3000.00  N !
 FUNCTION GBCCNI    298.15  +GHSERNI+8715.084-3.556*T;                 3000 N !
 FUNCTION GHCPNI    298.15  +GHSERNI+1046+1.255*T;                     3000 N !
$ ------------------------------------------------------------------------------
$ Binary system
$
$ G.P. Vassilev, X.J. Liu, K. Ishida,
$ J. Phase Equilib. Diffus., 26, 161-68(2005).
$
$ Checked against paper. Checked at 6000 K.
$
 PAR  L(LIQUID,BI,NI;0),,               +15000-3.316*T;,,             N 05Vas !
 PAR  L(LIQUID,BI,NI;1),,               -17000;,,                     N 05Vas !
$
 PAR  L(FCC_A1,BI,NI:VA;0),,            +35*T;,,                      N 05Vas !
$
 PAR  G(BI3NI,BI:NI),,                  +3*GHCPBI+GHCPNI
             -38248+18.884*T;,,                                       N 05Vas !
 PAR  G(BINI_B81,BI:NI),,               +GHCPBI+GHCPNI
             -15000+3.918*T;,,                                        N 05Vas !
$
$ Metastable
$
 PAR  L(BCC_A2,BI,NI:VA;0),,            +35*T;,,                      N Same !
 PAR  L(HCP_A3,BI,NI:VA;0),,            +35*T;,,                      N Same !
$ ------------------------------------------------------------------------------
$
$
 LIST-OF-REFERENCE
 NUMBER  SOURCE
  Null   'Unknown source'
  Same   'Same or similar interaction as in the corresponding stable phase'
  COST   'COST 507 database'
  88Che2 'P.-Y. Chevalier, Thermochim. Acta, 132, 111-16(1988),
          SGTE unary database V.5.0, 2009; Bi' 
  91Din  'A.T. Dinsdale, Calphad, 15, 317-425(1991).'
  99Gho  'G. Ghosh, Metall. Mater. Trans. A, 30A, 1481-94(1999),
          SGTE unary database V.5.0, 2009; Ni'
  05Vas  'G.P. Vassilev, X.J. Liu, K. Ishida,
          J. Phase Equilib. Diffus., 26, 161-68(2005); Bi-Ni'
  09SGUN 'SGTE unary database V.5.0, 2009.'
  10Wan  'C.P. Wang, H.L. Zhang, A.T. Tang, F.S. Pan, X.J. Liu,
          J. Alloys Compd., 502, 43-48(2010); Bi, Nd'
!

File: data/databases/sgte-binary/BiNi-07Seo.tdb
$
$ Database for Bi-Ni from S.-K. Seo et al. 2007
$
$ S.-K. Seo, M.G. Cho, H.M. Lee, J. Electron. Mater., 36, 1536-44(2007).
$
$ Dataset created 2016.05.22 by Bengt Hallstedt.
$ 2020.08.08: Modified for use with GES6.
$ 2023.02.24: Unary Bi changed from V4.4 to V5.0.
$
$ There is a stable liquid miscibility gap on the Ni-rich side.
$
$ ------------------------------------------------------------------------------
 TEMP-LIM 298.15 6000.00 !
$
$ELEMENT NAME  REF. STATE               ATOMIC MASS H298-H0    S298    !
$
 ELEMENT VA   VACUUM                      0.0          0.0      0.0    ! 
 ELEMENT BI   RHOMBOHEDRAL_A7           208.98      6426.6     56.735  !
 ELEMENT NI   FCC_A1                     58.69      4787.0     29.7955 ! 
$ ------------------------------------------------------------------------------
$ Phase definitions
$
 PHASE LIQUID:L % 1 1 !
 CONST LIQUID:L : BI NI : !
$
$ Fcc (cF4, Fm-3m) and MeX (cF8, Fm-3m)
$
 PHASE FCC_A1 %A 2 1 1 !
 CONST FCC_A1 : BI NI% : VA : !
$
$ Bcc (cI2, Im-3m)
$
 PHASE BCC_A2 %B 2 1 3 !
 CONST BCC_A2 : BI NI : VA : !
$
$ Hcp (hP2, P6_3/mmc) and Me2X (NiAs-type, hP4, P6_3/mmc, B8_1)
$
 PHASE HCP_A3 %A 2 1 0.5 !
 CONST HCP_A3 : BI NI : VA: !
$
$ Prototype alpha-As (hR2, R-3m)
$
 PHASE RHOMBOHEDRAL_A7 % 1 1 !
 CONST RHOMBOHEDRAL_A7 : BI : !
$
$ Prototype Bi3Ni (oP16, Pnma)
$
 PHASE BI3NI % 2 3 1 !
 CONST BI3NI : BI : NI : !
$
$ Prototype NiAs (hP4, P6_3/mmc)
$
 PHASE BINI_B81 % 3 1 1 1 !
 CONST BINI_B81 : BI : NI : BI VA% : !
$ ------------------------------------------------------------------------------
$ Defaults
$
 DEFINE-SYSTEM-DEFAULT ELEMENT 2 !
 DEFAULT-COM DEFINE_SYSTEM_ELEMENT VA !
 TYPE-DEF % SEQ * !
 TYPE-DEF A GES AMEND_PHASE_DESCRIPTION @ MAGNETIC -3 0.28 !
 TYPE-DEF B GES AMEND_PHASE_DESCRIPTION @ MAGNETIC -1 0.4 !
 FUNCTION ZERO      298.15  0;                                         6000 N !
 FUNCTION UN_ASS    298.15  0;                                         6000 N !
 FUNCTION R         298.15  +8.31451;                                  6000 N !
$ ------------------------------------------------------------------------------
$ Element data
$ ------------------------------------------------------------------------------
$ Bi
$
$ RHOMBOHEDRAL_A7 and LIQUID modified in unary 5.0
$ DIAMOND_A4 added in unary 5.0
$
 PAR  G(RHOMBOHEDRAL_A7,BI),,           +GHSERBI;                3000 N 09SGUN !
 PAR  G(FCC_A1,BI:VA),,                 +GHSERBI+9900-12.5*T;    3000 N 91Din !
 PAR  G(BCC_A2,BI:VA),,                 +GHSERBI+11297-13.9*T;   3000 N 91Din !
 PAR  G(HCP_A3,BI:VA),,                 +GHSERBI+9900-11.8*T;    3000 N 91Din !
$PAR  G(DIAMOND_A4,BI),,                +GHSERBI
$            +11296.8+9.253655*T;                                3000 N 88Che2 !
$PAR  G(BCT_A5,BI),,                    +GHSERBI+4184.07;        3000 N 91Din !
$PAR  G(TETRAGONAL_A6,BI),,             +GHSERBI+4184.07;        3000 N 91Din !
$PAR  G(TET_ALPHA1_A6,BI),,             +GHSERBI+4234;           3000 N 91Din !
 PAR  G(LIQUID,BI),,                    +GLIQBI;                 3000 N 09SGUN ! 
$
 FUNCTION GHSERBI   298.15  -7817.776+128.418925*T-28.4096529*T*LN(T)
       +0.012338888*T**2-8.381598E-6*T**3;
       544.55  Y  +29293.369-379.605174*T+49.678*T*LN(T)
       -0.0730245*T**2+1.3052833E-5*T**3-3544705*T**(-1)+1.66309E+25*T**(-9);
       800.00  Y  -11085.609+182.955328*T-36.041*T*LN(T)
       +7.4641E-3*T**2-1.05047E-6*T**3+5175*T**(-1)+1.66309E+25*T**(-9);
      1200.00  Y  -7580.864+124.770814*T-27.196*T*LN(T)+1.66309E+25*T**(-9);
      3000.00  N !
 FUNCTION GLIQBI    298.15  +11246.017-20.636399*T+GHSERBI-5.9608E-19*T**7;
       544.55  Y  +40629.667-400.415652*T+49.678*T*LN(T)
       -0.0730245*T**2+1.3052833E-5*T**3-3544705*T**(-1);
       800.00  Y  +250.689+162.14485*T-36.041*T*LN(T)
       +0.0074641*T**2-1.05047E-6*T**3+5175*T**(-1);
      1200.00  Y  +3755.434+103.960336*T-27.196*T*LN(T);
      3000.00 N !
 FUNCTION GHCPBI    298.15  +GHSERBI+9900-11.8*T;                      3000 N !
$ ------------------------------------------------------------------------------
$ Ni
$
$ FCC_A1 and LIQUID modified in unary 5.0 (slight change in upper T interval)
$ BCT_A5 added in unary 5.0
$
 PAR  G(FCC_A1,NI:VA),,                 +GHSERNI;                3000 N 91Din !
 PAR  TC(FCC_A1,NI:VA),,                  633.00;                3000 N 91Din !
 PAR  BM(FCC_A1,NI:VA),,                    0.52;                3000 N 91Din !
 PAR  G(BCC_A2,NI:VA),,                 +GHSERNI
             +8715.084-3.556*T;                                  3000 N 91Din !
 PAR  TC(BCC_A2,NI:VA),,                  575.00;                3000 N 91Din !
 PAR  BM(BCC_A2,NI:VA),,                    0.85;                3000 N 91Din !
 PAR  G(HCP_A3,NI:VA),,                 +GHSERNI+1046+1.255*T;   3000 N 91Din !
 PAR  TC(HCP_A3,NI:VA),,                  633.00;                3000 N 91Din !
 PAR  BM(HCP_A3,NI:VA),,                    0.52;                3000 N 91Din !
$PAR  G(BCT_A5,NI),,                    +GHSERNI+10023-4.556*T;  3000 N 99Gho !
$PAR  G(CBCC_A12,NI:VA),,               +GHSERNI+3556;           3000 N 91Din !
$PAR  G(CUB_A13,NI:VA),,                +GHSERNI+2092;           3000 N 91Din !
 PAR  G(LIQUID,NI),,                    +GLIQNI;                 3000 N 91Din !
$
 FUNCTION GHSERNI   298.15  -5179.159+117.854*T-22.096*T*LN(T)-0.0048407*T**2;
      1728.00  Y  -27840.62+279.134977*T-43.1*T*LN(T)+1.12754E+31*T**(-9);
      3000.00  N !
 FUNCTION GLIQNI    298.15  +16414.686-9.397*T+GHSERNI-3.82318E-21*T**7;
      1728.00  Y  -9549.817+268.597977*T-43.1*T*LN(T);
      3000.00  N !
 FUNCTION GBCCNI    298.15  +GHSERNI+8715.084-3.556*T;                 3000 N !
 FUNCTION GHCPNI    298.15  +GHSERNI+1046+1.255*T;                     3000 N !
$ ------------------------------------------------------------------------------
$ Binary system
$
$ S.-K. Seo, M.G. Cho, H.M. Lee, J. Electron. Mater., 36, 1536-44(2007).
$
$ Checked against paper. Checked at 6000 K.
$
$ There is a stable liquid miscibility gap on the Ni-rich side.
$
 PAR  L(LIQUID,BI,NI;0),,               +8542.26276+0.91235*T;,,      N 07Seo !
 PAR  L(LIQUID,BI,NI;1),,               -2140.21176-9.93555*T;,,      N 07Seo !
$
 PAR  L(FCC_A1,BI,NI:VA;0),,            +50*T;,,                      N 07Seo !
$
 PAR  G(BI3NI,BI:NI),,                  +3*GHSERBI+GHSERNI
             +3109.56-28.348*T;,,                                     N 07Seo !
$
 PAR  G(BINI_B81,BI:NI:BI),,            +2*GHSERBI+GHSERNI
             -217.8+5.835*T;,,                                        N 07Seo !
 PAR  G(BINI_B81,BI:NI:VA),,            +GHSERBI+GHSERNI
             -607.44-10.2234*T;,,                                     N 07Seo !
 PAR  L(BINI_B81,BI:NI:BI,VA;0),,       +970.65+0.69*T;,,             N 07Seo !
$
$ Metastable
$
 PAR  L(BCC_A2,BI,NI:VA;0),,            +50*T;,,                      N Same !
 PAR  L(HCP_A3,BI,NI:VA;0),,            +50*T;,,                      N Same !
$ ------------------------------------------------------------------------------
$
$
 LIST-OF-REFERENCE
 NUMBER  SOURCE
  Null   'Unknown source'
  Same   'Same or similar interaction as in the corresponding stable phase'
  COST   'COST 507 database'
  88Che2 'P.-Y. Chevalier, Thermochim. Acta, 132, 111-16(1988),
          SGTE unary database V.5.0, 2009; Bi' 
  91Din  'A.T. Dinsdale, Calphad, 15, 317-425(1991).'
  99Gho  'G. Ghosh, Metall. Mater. Trans. A, 30A, 1481-94(1999),
          SGTE unary database V.5.0, 2009; Ni'
  07Seo  'S.-K. Seo, M.G. Cho, H.M. Lee,
          J. Electron. Mater., 36, 1536-44(2007); Bi-Ni'
  09SGUN 'SGTE unary database V.5.0, 2009.'
!
