Repository: orchid-calphad/orchid-project.org

# orchid-project.org

Website and released data of **ORCHID** (Open Repository for CALPHAD Hypotheses, Intelligence, and Discovery),
served by GitHub Pages at https://orchid-project.org. Releases are archived on Zenodo (one DOI per version).

- `index.html`, `catalog/`, `best-practices.html` — static, self-contained pages (generated in the ORCHID tooling).
- `data/` — released data: catalog, redistributable TDB files, convex hulls. Licences: `data/LICENSES.md`, `data/NOTICE.md`.
- `llms.txt`, `data/croissant.json`, `CITATION.cff`, `.zenodo.json` — machine-readable metadata.

Only data with clear redistribution rights are published.

File: data/databases/sgte-binary/BiNi-07Vas.tdb
$
$ Database for Bi-Ni from G.P. Vassilev et al. 2007
$
$ G.P. Vassilev, J. Romanowska, G. Wnuk,
$ Int. J. Mater. Res., 98, 468-75(2007).
$
$ Dataset created 2016.05.22 by Bengt Hallstedt.
$ 2020.08.08: Modified for use with GES6.
$ 2023.02.24: Unary Bi changed from V4.4 to V5.0.
$
$ Changed model for BINI_B81 and complete reoptimisation of the system
$ compared to 05Vas.
$
$ BINI_B81 is also stable above 2900 K on the Bi side.
$
$ This does seem to be an improvement compared to 05Vas.
$
$ ------------------------------------------------------------------------------
 TEMP-LIM 298.15 6000.00 !
$
$ELEMENT NAME  REF. STATE               ATOMIC MASS H298-H0    S298    !
$
 ELEMENT VA   VACUUM                      0.0          0.0      0.0    ! 
 ELEMENT BI   RHOMBOHEDRAL_A7           208.98      6426.6     56.735  !
 ELEMENT NI   FCC_A1                     58.69      4787.0     29.7955 ! 
$ ------------------------------------------------------------------------------
$ Phase definitions
$
 PHASE LIQUID:L % 1 1 !
 CONST LIQUID:L : BI NI : !
$
$ Fcc (cF4, Fm-3m) and MeX (cF8, Fm-3m)
$
 PHASE FCC_A1 %A 2 1 1 !
 CONST FCC_A1 : BI NI% : VA : !
$
$ Bcc (cI2, Im-3m)
$
 PHASE BCC_A2 %B 2 1 3 !
 CONST BCC_A2 : BI NI : VA : !
$
$ Hcp (hP2, P6_3/mmc) and Me2X (NiAs-type, hP4, P6_3/mmc, B8_1)
$
 PHASE HCP_A3 %A 2 1 0.5 !
 CONST HCP_A3 : BI NI : VA: !
$
$ Prototype alpha-As (hR2, R-3m)
$
 PHASE RHOMBOHEDRAL_A7 % 1 1 !
 CONST RHOMBOHEDRAL_A7 : BI : !
$
$ Prototype Bi3Ni (oP16, Pnma)
$
 PHASE BI3NI % 2 3 1 !
 CONST BI3NI : BI : NI : !
$
$ Prototype NiAs (hP4, P6_3/mmc)
$
 PHASE BINI_B81 % 2 1 1 !
 CONST BINI_B81 : BI : NI% VA : !
$ ------------------------------------------------------------------------------
$ Defaults
$
 DEFINE-SYSTEM-DEFAULT ELEMENT 2 !
 DEFAULT-COM DEFINE_SYSTEM_ELEMENT VA !
 TYPE-DEF % SEQ * !
 TYPE-DEF A GES AMEND_PHASE_DESCRIPTION @ MAGNETIC -3 0.28 !
 TYPE-DEF B GES AMEND_PHASE_DESCRIPTION @ MAGNETIC -1 0.4 !
 FUNCTION ZERO      298.15  0;                                         6000 N !
 FUNCTION UN_ASS    298.15  0;                                         6000 N !
 FUNCTION R         298.15  +8.31451;                                  6000 N !
$ ------------------------------------------------------------------------------
$ Element data
$ ------------------------------------------------------------------------------
$ Bi
$
$ RHOMBOHEDRAL_A7 and LIQUID modified in unary 5.0
$ DIAMOND_A4 added in unary 5.0
$
$ DHCP is not included in unary
$
 PAR  G(RHOMBOHEDRAL_A7,BI),,           +GHSERBI;                3000 N 09SGUN !
 PAR  G(FCC_A1,BI:VA),,                 +GHSERBI+9900-12.5*T;    3000 N 91Din !
 PAR  G(BCC_A2,BI:VA),,                 +GHSERBI+11297-13.9*T;   3000 N 91Din !
 PAR  G(HCP_A3,BI:VA),,                 +GHSERBI+9900-11.8*T;    3000 N 91Din !
$PAR  G(DHCP,BI:VA),,                   +GHSERBI+5000;           3000 N 10Wan !
$PAR  G(DIAMOND_A4,BI),,                +GHSERBI
$            +11296.8+9.253655*T;                                3000 N 88Che2 !
$PAR  G(BCT_A5,BI),,                    +GHSERBI+4184.07;        3000 N 91Din !
$PAR  G(TETRAGONAL_A6,BI),,             +GHSERBI+4184.07;        3000 N 91Din !
$PAR  G(TET_ALPHA1,BI),,                +GHSERBI+4234;           3000 N 91Din !
 PAR  G(LIQUID,BI),,                    +GLIQBI;                 3000 N 09SGUN ! 
$
 PAR  G(BINI_B81,BI:VA),,               +GHCPBI
             -9896+30.505*T-4.1934E-6*T**3;,,                         N 07Vas !
$
 FUNCTION GHSERBI   298.15  -7817.776+128.418925*T-28.4096529*T*LN(T)
       +0.012338888*T**2-8.381598E-6*T**3;
       544.55  Y  +29293.369-379.605174*T+49.678*T*LN(T)
       -0.0730245*T**2+1.3052833E-5*T**3-3544705*T**(-1)+1.66309E+25*T**(-9);
       800.00  Y  -11085.609+182.955328*T-36.041*T*LN(T)
       +7.4641E-3*T**2-1.05047E-6*T**3+5175*T**(-1)+1.66309E+25*T**(-9);
      1200.00  Y  -7580.864+124.770814*T-27.196*T*LN(T)+1.66309E+25*T**(-9);
      3000.00  N !
 FUNCTION GLIQBI    298.15  +11246.017-20.636399*T+GHSERBI-5.9608E-19*T**7;
       544.55  Y  +40629.667-400.415652*T+49.678*T*LN(T)
       -0.0730245*T**2+1.3052833E-5*T**3-3544705*T**(-1);
       800.00  Y  +250.689+162.14485*T-36.041*T*LN(T)
       +0.0074641*T**2-1.05047E-6*T**3+5175*T**(-1);
      1200.00  Y  +3755.434+103.960336*T-27.196*T*LN(T);
      3000.00 N !
 FUNCTION GHCPBI    298.15  +GHSERBI+9900-11.8*T;                      3000 N !
$ ------------------------------------------------------------------------------
$ Ni
$
$ FCC_A1 and LIQUID modified in unary 5.0 (slight change in upper T interval)
$ BCT_A5 added in unary 5.0
$
 PAR  G(FCC_A1,NI:VA),,                 +GHSERNI;                3000 N 91Din !
 PAR  TC(FCC_A1,NI:VA),,                  633.00;                3000 N 91Din !
 PAR  BM(FCC_A1,NI:VA),,                    0.52;                3000 N 91Din !
 PAR  G(BCC_A2,NI:VA),,                 +GHSERNI
             +8715.084-3.556*T;                                  3000 N 91Din !
 PAR  TC(BCC_A2,NI:VA),,                  575.00;                3000 N 91Din !
 PAR  BM(BCC_A2,NI:VA),,                    0.85;                3000 N 91Din !
 PAR  G(HCP_A3,NI:VA),,                 +GHSERNI+1046+1.255*T;   3000 N 91Din !
 PAR  TC(HCP_A3,NI:VA),,                  633.00;                3000 N 91Din !
 PAR  BM(HCP_A3,NI:VA),,                    0.52;                3000 N 91Din !
$PAR  G(BCT_A5,NI),,                    +GHSERNI+10023-4.556*T;  3000 N 99Gho !
$PAR  G(CBCC_A12,NI:VA),,               +GHSERNI+3556;           3000 N 91Din !
$PAR  G(CUB_A13,NI:VA),,                +GHSERNI+2092;           3000 N 91Din !
 PAR  G(LIQUID,NI),,                    +GLIQNI;                 3000 N 91Din !
$
 FUNCTION GHSERNI   298.15  -5179.159+117.854*T-22.096*T*LN(T)-0.0048407*T**2;
      1728.00  Y  -27840.62+279.134977*T-43.1*T*LN(T)+1.12754E+31*T**(-9);
      3000.00  N !
 FUNCTION GLIQNI    298.15  +16414.686-9.397*T+GHSERNI-3.82318E-21*T**7;
      1728.00  Y  -9549.817+268.597977*T-43.1*T*LN(T);
      3000.00  N !
 FUNCTION GBCCNI    298.15  +GHSERNI+8715.084-3.556*T;                 3000 N !
 FUNCTION GHCPNI    298.15  +GHSERNI+1046+1.255*T;                     3000 N !
$ ------------------------------------------------------------------------------
$ Binary system
$
$ G.P. Vassilev, J. Romanowska, G. Wnuk,
$ Int. J. Mater. Res., 98, 468-75(2007).
$
$ Checked against paper. Checked at 6000 K.
$
$ Changed model for BINI_B81 and complete reoptimisation of the system
$ compared to 05Vas.
$
$ BINI_B81 is also stable above 2900 K on the Bi side.
$
$ This does seem to be an improvement compared to 05Vas.
$
 PAR  L(LIQUID,BI,NI;0),,               -6438+13.2882*T;,,            N 07Vas !
 PAR  L(LIQUID,BI,NI;1),,               -11315-1.4571*T;,,            N 07Vas !
$
 PAR  L(FCC_A1,BI,NI:VA;0),,            +5030+17*T;,,                 N 07Vas !
$
 PAR  G(BI3NI,BI:NI),,                  +3*GHCPBI+GHCPNI
             -54880+37.8696*T;,,                                      N 07Vas !
 PAR  G(BINI_B81,BI:NI),,               +GHCPBI+GHCPNI
             -20786+10.0014*T-7.1162E-07*T**3;,,                      N 07Vas !
$
$ Metastable
$
 PAR  L(BCC_A2,BI,NI:VA;0),,            +5030+17*T;,,                 N Same !
 PAR  L(HCP_A3,BI,NI:VA;0),,            +5030+17*T;,,                 N Same !
$ ------------------------------------------------------------------------------
$
$
 LIST-OF-REFERENCE
 NUMBER  SOURCE
  Null   'Unknown source'
  Same   'Same or similar interaction as in the corresponding stable phase'
  COST   'COST 507 database'
  88Che2 'P.-Y. Chevalier, Thermochim. Acta, 132, 111-16(1988),
          SGTE unary database V.5.0, 2009; Bi' 
  91Din  'A.T. Dinsdale, Calphad, 15, 317-425(1991).'
  99Gho  'G. Ghosh, Metall. Mater. Trans. A, 30A, 1481-94(1999),
          SGTE unary database V.5.0, 2009; Ni'
  07Vas  'G.P. Vassilev, J. Romanowska, G. Wnuk,
          Int. J. Mater. Res., 98, 468-75(2007); Bi-Ni'
  09SGUN 'SGTE unary database V.5.0, 2009.'
  10Wan  'C.P. Wang, H.L. Zhang, A.T. Tang, F.S. Pan, X.J. Liu,
          J. Alloys Compd., 502, 43-48(2010); Bi, Nd'
!

File: data/databases/sgte-binary/BiNi-09Vas.tdb
$
$ Database for Bi-Ni from G. Vassilev et al. 2009
$
$ G. Vassilev, V. Gandova, P. Docheva, Cryst. Res. Technol., 44, 25-30(2009).
$
$ Dataset created 2016.05.22 by Bengt Hallstedt.
$ 2020.08.08: Modified for use with GES6.
$ 2023.02.24: Unary Bi changed from V4.4 to V5.0.
$
$ Changed model for BINI_B81 and partial reoptimisation of the system
$ compared to 07Vas.
$
$ ------------------------------------------------------------------------------
 TEMP-LIM 298.15 6000.00 !
$
$ELEMENT NAME  REF. STATE               ATOMIC MASS H298-H0    S298    !
$
 ELEMENT VA   VACUUM                      0.0          0.0      0.0    ! 
 ELEMENT BI   RHOMBOHEDRAL_A7           208.98      6426.6     56.735  !
 ELEMENT NI   FCC_A1                     58.69      4787.0     29.7955 ! 
$ ------------------------------------------------------------------------------
$ Phase definitions
$
 PHASE LIQUID:L % 1 1 !
 CONST LIQUID:L : BI NI : !
$
$ Fcc (cF4, Fm-3m) and MeX (cF8, Fm-3m)
$
 PHASE FCC_A1 %A 2 1 1 !
 CONST FCC_A1 : BI NI% : VA : !
$
$ Bcc (cI2, Im-3m)
$
 PHASE BCC_A2 %B 2 1 3 !
 CONST BCC_A2 : BI NI : VA : !
$
$ Hcp (hP2, P6_3/mmc) and Me2X (NiAs-type, hP4, P6_3/mmc, B8_1)
$
 PHASE HCP_A3 %A 2 1 0.5 !
 CONST HCP_A3 : BI NI : VA: !
$
$ Prototype alpha-As (hR2, R-3m)
$
 PHASE RHOMBOHEDRAL_A7 % 1 1 !
 CONST RHOMBOHEDRAL_A7 : BI : !
$
$ Prototype Bi3Ni (oP16, Pnma)
$
 PHASE BI3NI % 2 3 1 !
 CONST BI3NI : BI : NI : !
$
$ Prototype NiAs (hP4, P6_3/mmc)
$
 PHASE BINI_B81 % 3 1 1 1 !
 CONST BINI_B81 : BI : NI : BI VA% : !
$ ------------------------------------------------------------------------------
$ Defaults
$
 DEFINE-SYSTEM-DEFAULT ELEMENT 2 !
 DEFAULT-COM DEFINE_SYSTEM_ELEMENT VA !
 TYPE-DEF % SEQ * !
 TYPE-DEF A GES AMEND_PHASE_DESCRIPTION @ MAGNETIC -3 0.28 !
 TYPE-DEF B GES AMEND_PHASE_DESCRIPTION @ MAGNETIC -1 0.4 !
 FUNCTION ZERO      298.15  0;                                         6000 N !
 FUNCTION UN_ASS    298.15  0;                                         6000 N !
 FUNCTION R         298.15  +8.31451;                                  6000 N !
$ ------------------------------------------------------------------------------
$ Element data
$ ------------------------------------------------------------------------------
$ Bi
$
$ RHOMBOHEDRAL_A7 and LIQUID modified in unary 5.0
$ DIAMOND_A4 added in unary 5.0
$
 PAR  G(RHOMBOHEDRAL_A7,BI),,           +GHSERBI;                3000 N 09SGUN !
 PAR  G(FCC_A1,BI:VA),,                 +GHSERBI+9900-12.5*T;    3000 N 91Din !
 PAR  G(BCC_A2,BI:VA),,                 +GHSERBI+11297-13.9*T;   3000 N 91Din !
 PAR  G(HCP_A3,BI:VA),,                 +GHSERBI+9900-11.8*T;    3000 N 91Din !
$PAR  G(DIAMOND_A4,BI),,                +GHSERBI
$            +11296.8+9.253655*T;                                3000 N 88Che2 !
$PAR  G(BCT_A5,BI),,                    +GHSERBI+4184.07;        3000 N 91Din !
$PAR  G(TETRAGONAL_A6,BI),,             +GHSERBI+4184.07;        3000 N 91Din !
$PAR  G(TET_ALPHA1_A6,BI),,             +GHSERBI+4234;           3000 N 91Din !
 PAR  G(LIQUID,BI),,                    +GLIQBI;                 3000 N 09SGUN ! 
$
 FUNCTION GHSERBI   298.15  -7817.776+128.418925*T-28.4096529*T*LN(T)
       +0.012338888*T**2-8.381598E-6*T**3;
       544.55  Y  +29293.369-379.605174*T+49.678*T*LN(T)
       -0.0730245*T**2+1.3052833E-5*T**3-3544705*T**(-1)+1.66309E+25*T**(-9);
       800.00  Y  -11085.609+182.955328*T-36.041*T*LN(T)
       +7.4641E-3*T**2-1.05047E-6*T**3+5175*T**(-1)+1.66309E+25*T**(-9);
      1200.00  Y  -7580.864+124.770814*T-27.196*T*LN(T)+1.66309E+25*T**(-9);
      3000.00  N !
 FUNCTION GLIQBI    298.15  +11246.017-20.636399*T+GHSERBI-5.9608E-19*T**7;
       544.55  Y  +40629.667-400.415652*T+49.678*T*LN(T)
       -0.0730245*T**2+1.3052833E-5*T**3-3544705*T**(-1);
       800.00  Y  +250.689+162.14485*T-36.041*T*LN(T)
       +0.0074641*T**2-1.05047E-6*T**3+5175*T**(-1);
      1200.00  Y  +3755.434+103.960336*T-27.196*T*LN(T);
      3000.00 N !
 FUNCTION GHCPBI    298.15  +GHSERBI+9900-11.8*T;                      3000 N !
$ ------------------------------------------------------------------------------
$ Ni
$
$ FCC_A1 and LIQUID modified in unary 5.0 (slight change in upper T interval)
$ BCT_A5 added in unary 5.0
$
 PAR  G(FCC_A1,NI:VA),,                 +GHSERNI;                3000 N 91Din !
 PAR  TC(FCC_A1,NI:VA),,                  633.00;                3000 N 91Din !
 PAR  BM(FCC_A1,NI:VA),,                    0.52;                3000 N 91Din !
 PAR  G(BCC_A2,NI:VA),,                 +GHSERNI
             +8715.084-3.556*T;                                  3000 N 91Din !
 PAR  TC(BCC_A2,NI:VA),,                  575.00;                3000 N 91Din !
 PAR  BM(BCC_A2,NI:VA),,                    0.85;                3000 N 91Din !
 PAR  G(HCP_A3,NI:VA),,                 +GHSERNI+1046+1.255*T;   3000 N 91Din !
 PAR  TC(HCP_A3,NI:VA),,                  633.00;                3000 N 91Din !
 PAR  BM(HCP_A3,NI:VA),,                    0.52;                3000 N 91Din !
$PAR  G(BCT_A5,NI),,                    +GHSERNI+10023-4.556*T;  3000 N 99Gho !
$PAR  G(CBCC_A12,NI:VA),,               +GHSERNI+3556;           3000 N 91Din !
$PAR  G(CUB_A13,NI:VA),,                +GHSERNI+2092;           3000 N 91Din !
 PAR  G(LIQUID,NI),,                    +GLIQNI;                 3000 N 91Din !
$
 FUNCTION GHSERNI   298.15  -5179.159+117.854*T-22.096*T*LN(T)-0.0048407*T**2;
      1728.00  Y  -27840.62+279.134977*T-43.1*T*LN(T)+1.12754E+31*T**(-9);
      3000.00  N !
 FUNCTION GLIQNI    298.15  +16414.686-9.397*T+GHSERNI-3.82318E-21*T**7;
      1728.00  Y  -9549.817+268.597977*T-43.1*T*LN(T);
      3000.00  N !
 FUNCTION GBCCNI    298.15  +GHSERNI+8715.084-3.556*T;                 3000 N !
 FUNCTION GHCPNI    298.15  +GHSERNI+1046+1.255*T;                     3000 N !
$ ------------------------------------------------------------------------------
$ Binary system
$
$ G. Vassilev, V. Gandova, P. Docheva, Cryst. Res. Technol., 44, 25-30(2009).
$
$ Checked against paper. Checked at 6000 K.
$
$ Changed model for BINI_B81 and partial reoptimisation of the system
$ compared to 07Vas.
$
 PAR  L(LIQUID,BI,NI;0),,               -6438+13.2882*T;,,            N 07Vas !
 PAR  L(LIQUID,BI,NI;1),,               -11315-1.4571*T;,,            N 07Vas !
$
 PAR  L(FCC_A1,BI,NI:VA;0),,            +20000+12.5*T;,,              N 09Vas !
$
 PAR  G(BI3NI,BI:NI),,                  +3*GHSERBI+GHSERNI-21572;,,   N 09Vas !
$
 PAR  G(BINI_B81,BI:NI:BI),,            +2*GHSERBI+GHSERNI;,,         N 09Vas !
 PAR  G(BINI_B81,BI:NI:VA),,            +GHSERBI+GHSERNI-10650;,,     N 09Vas !
 PAR  L(BINI_B81,BI:NI:BI,VA;0),,       -4941+4.302*T;,,              N 09Vas !
$
$ Metastable
$
 PAR  L(BCC_A2,BI,NI:VA;0),,            +20000+12.5*T;,,              N Same !
 PAR  L(HCP_A3,BI,NI:VA;0),,            +20000+12.5*T;,,              N Same !
$ ------------------------------------------------------------------------------
$
$
 LIST-OF-REFERENCE
 NUMBER  SOURCE
  Null   'Unknown source'
  Same   'Same or similar interaction as in the corresponding stable phase'
  COST   'COST 507 database'
  88Che2 'P.-Y. Chevalier, Thermochim. Acta, 132, 111-16(1988),
          SGTE unary database V.5.0, 2009; Bi' 
  91Din  'A.T. Dinsdale, Calphad, 15, 317-425(1991).'
  99Gho  'G. Ghosh, Metall. Mater. Trans. A, 30A, 1481-94(1999),
          SGTE unary database V.5.0, 2009; Ni'
  07Vas  'G.P. Vassilev, J. Romanowska, G. Wnuk,
          Int. J. Mater. Res., 98, 468-75(2007); Bi-Ni'
  09SGUN 'SGTE unary database V.5.0, 2009.'
  09Vas  'G. Vassilev, V. Gandova, P. Docheva,
          Cryst. Res. Technol., 44, 25-30(2009); Bi-Ni'
!

File: data/databases/sgte-binary/BiNi-11Wan.tdb
$
$ Database for Bi-Ni from J. Wang et al. 2011
$
$ J. Wang, F.G. Meng, L.B. Liu, Z.P. Jin,
$ Trans. Nonferrous Met. Soc. China, 21, 139-45(2011).
$
$ Dataset created 2016.05.22 by Bengt Hallstedt.
$ 2020.08.08: Modified for use with GES6.
$ 2023.02.24: Unary Bi changed from V4.4 to V5.0.
$
$ A T^7 term was included for the G(BINI_B81,BI:NI:VA) parameter. This term
$ is skipped here.
$
$ The Bi3Ni peritectic temperature is 2 K too high and the BiNi peritectic
$ temperature is 20 K too low.
$
$ ------------------------------------------------------------------------------
 TEMP-LIM 298.15 6000.00 !
$
$ELEMENT NAME  REF. STATE               ATOMIC MASS H298-H0    S298    !
$
 ELEMENT VA   VACUUM                      0.0          0.0      0.0    ! 
 ELEMENT BI   RHOMBOHEDRAL_A7           208.98      6426.6     56.735  !
 ELEMENT NI   FCC_A1                     58.69      4787.0     29.7955 ! 
$ ------------------------------------------------------------------------------
$ Phase definitions
$
 PHASE LIQUID:L % 1 1 !
 CONST LIQUID:L : BI NI : !
$
$ Fcc (cF4, Fm-3m) and MeX (cF8, Fm-3m)
$
 PHASE FCC_A1 %A 2 1 1 !
 CONST FCC_A1 : BI NI% : VA : !
$
$ Bcc (cI2, Im-3m)
$
 PHASE BCC_A2 %B 2 1 3 !
 CONST BCC_A2 : BI NI : VA : !
$
$ Hcp (hP2, P6_3/mmc) and Me2X (NiAs-type, hP4, P6_3/mmc, B8_1)
$
 PHASE HCP_A3 %A 2 1 0.5 !
 CONST HCP_A3 : BI NI : VA: !
$
$ Prototype alpha-As (hR2, R-3m)
$
 PHASE RHOMBOHEDRAL_A7 % 1 1 !
 CONST RHOMBOHEDRAL_A7 : BI : !
$
$ Prototype Bi3Ni (oP16, Pnma)
$
 PHASE BI3NI % 2 3 1 !
 CONST BI3NI : BI : NI : !
$
$ Prototype NiAs (hP4, P6_3/mmc)
$
 PHASE BINI_B81 % 3 1 1 1 !
 CONST BINI_B81 : BI : NI VA : NI VA : !
$ ------------------------------------------------------------------------------
$ Defaults
$
 DEFINE-SYSTEM-DEFAULT ELEMENT 2 !
 DEFAULT-COM DEFINE_SYSTEM_ELEMENT VA !
 TYPE-DEF % SEQ * !
 TYPE-DEF A GES AMEND_PHASE_DESCRIPTION @ MAGNETIC -3 0.28 !
 TYPE-DEF B GES AMEND_PHASE_DESCRIPTION @ MAGNETIC -1 0.4 !
 FUNCTION ZERO      298.15  0;                                         6000 N !
 FUNCTION UN_ASS    298.15  0;                                         6000 N !
 FUNCTION R         298.15  +8.31451;                                  6000 N !
$ ------------------------------------------------------------------------------
$ Element data
$ ------------------------------------------------------------------------------
$ Bi
$
$ RHOMBOHEDRAL_A7 and LIQUID modified in unary 5.0
$ DIAMOND_A4 added in unary 5.0
$
$ DHCP is not included in unary
$
 PAR  G(RHOMBOHEDRAL_A7,BI),,           +GHSERBI;                3000 N 09SGUN !
 PAR  G(FCC_A1,BI:VA),,                 +GHSERBI+9900-12.5*T;    3000 N 91Din !
 PAR  G(BCC_A2,BI:VA),,                 +GHSERBI+11297-13.9*T;   3000 N 91Din !
 PAR  G(HCP_A3,BI:VA),,                 +GHSERBI+9900-11.8*T;    3000 N 91Din !
$PAR  G(DHCP,BI:VA),,                   +GHSERBI+5000;           3000 N 10Wan !
$PAR  G(DIAMOND_A4,BI),,                +GHSERBI
$            +11296.8+9.253655*T;                                3000 N 88Che2 !
$PAR  G(BCT_A5,BI),,                    +GHSERBI+4184.07;        3000 N 91Din !
$PAR  G(TETRAGONAL_A6,BI),,             +GHSERBI+4184.07;        3000 N 91Din !
$PAR  G(TET_ALPHA1,BI),,                +GHSERBI+4234;           3000 N 91Din !
 PAR  G(LIQUID,BI),,                    +GLIQBI;                 3000 N 09SGUN ! 
$
 PAR  G(BINI_B81,BI:VA:VA),,            +GHSERBI+4500+5.4*T;,,        N 11Wan !
$
 FUNCTION GHSERBI   298.15  -7817.776+128.418925*T-28.4096529*T*LN(T)
       +0.012338888*T**2-8.381598E-6*T**3;
       544.55  Y  +29293.369-379.605174*T+49.678*T*LN(T)
       -0.0730245*T**2+1.3052833E-5*T**3-3544705*T**(-1)+1.66309E+25*T**(-9);
       800.00  Y  -11085.609+182.955328*T-36.041*T*LN(T)
       +7.4641E-3*T**2-1.05047E-6*T**3+5175*T**(-1)+1.66309E+25*T**(-9);
      1200.00  Y  -7580.864+124.770814*T-27.196*T*LN(T)+1.66309E+25*T**(-9);
      3000.00  N !
 FUNCTION GLIQBI    298.15  +11246.017-20.636399*T+GHSERBI-5.9608E-19*T**7;
       544.55  Y  +40629.667-400.415652*T+49.678*T*LN(T)
       -0.0730245*T**2+1.3052833E-5*T**3-3544705*T**(-1);
       800.00  Y  +250.689+162.14485*T-36.041*T*LN(T)
       +0.0074641*T**2-1.05047E-6*T**3+5175*T**(-1);
      1200.00  Y  +3755.434+103.960336*T-27.196*T*LN(T);
      3000.00 N !
 FUNCTION GHCPBI    298.15  +GHSERBI+9900-11.8*T;                      3000 N !
$ ------------------------------------------------------------------------------
$ Ni
$
$ FCC_A1 and LIQUID modified in unary 5.0 (slight change in upper T interval)
$ BCT_A5 added in unary 5.0
$
 PAR  G(FCC_A1,NI:VA),,                 +GHSERNI;                3000 N 91Din !
 PAR  TC(FCC_A1,NI:VA),,                  633.00;                3000 N 91Din !
 PAR  BM(FCC_A1,NI:VA),,                    0.52;                3000 N 91Din !
 PAR  G(BCC_A2,NI:VA),,                 +GHSERNI
             +8715.084-3.556*T;                                  3000 N 91Din !
 PAR  TC(BCC_A2,NI:VA),,                  575.00;                3000 N 91Din !
 PAR  BM(BCC_A2,NI:VA),,                    0.85;                3000 N 91Din !
 PAR  G(HCP_A3,NI:VA),,                 +GHSERNI+1046+1.255*T;   3000 N 91Din !
 PAR  TC(HCP_A3,NI:VA),,                  633.00;                3000 N 91Din !
 PAR  BM(HCP_A3,NI:VA),,                    0.52;                3000 N 91Din !
$PAR  G(BCT_A5,NI),,                    +GHSERNI+10023-4.556*T;  3000 N 99Gho !
$PAR  G(CBCC_A12,NI:VA),,               +GHSERNI+3556;           3000 N 91Din !
$PAR  G(CUB_A13,NI:VA),,                +GHSERNI+2092;           3000 N 91Din !
 PAR  G(LIQUID,NI),,                    +GLIQNI;                 3000 N 91Din !
$
 FUNCTION GHSERNI   298.15  -5179.159+117.854*T-22.096*T*LN(T)-0.0048407*T**2;
      1728.00  Y  -27840.62+279.134977*T-43.1*T*LN(T)+1.12754E+31*T**(-9);
      3000.00  N !
 FUNCTION GLIQNI    298.15  +16414.686-9.397*T+GHSERNI-3.82318E-21*T**7;
      1728.00  Y  -9549.817+268.597977*T-43.1*T*LN(T);
      3000.00  N !
 FUNCTION GBCCNI    298.15  +GHSERNI+8715.084-3.556*T;                 3000 N !
 FUNCTION GHCPNI    298.15  +GHSERNI+1046+1.255*T;                     3000 N !
$ ------------------------------------------------------------------------------
$ Binary system
$
$ J. Wang, F.G. Meng, L.B. Liu, Z.P. Jin,
$ Trans. Nonferrous Met. Soc. China, 21, 139-45(2011).
$
$ Checked against paper. Checked at 6000 K.
$
$ A T^7 term was included for the G(BINI_B81,BI:NI:VA) parameter. This term
$ is skipped here.
$
$ The Bi3Ni peritectic temperature is 2 K too high and the BiNi peritectic
$ temperature is 20 K too low.
$
 PAR  L(LIQUID,BI,NI;0),,               +6943.96+1.819*T;,,           N 11Wan !
 PAR  L(LIQUID,BI,NI;1),,               -13225.22-1.155*T;,,          N 11Wan !
$
 PAR  L(FCC_A1,BI,NI:VA;0),,            +40000;,,                     N 11Wan !
$
$ Parameter from paper below
$PAR  G(BI3NI,BI:NI),,                  +3*GHSERBI+GHSERNI
$            -22000+19.2*T;,,                                         N 11Wan !
 PAR  G(BI3NI,BI:NI),,                  +3*GHSERBI+GHSERNI
             -22000+1.92*T;,,                                         N 11Wan !
$
 PAR  G(BINI_B81,BI:NI:NI),,            +GHSERBI+2*GHSERNI+15000;,,   N 11Wan !
 PAR  G(BINI_B81,BI:NI:VA),,            +GHSERBI+GHSERNI
             -12000+30*T-3.915*T*LN(T)-0.006585*T**2+5.5308E-06*T**3
             +139571.79*T**(-1);,,                                    N 11Wan !
 PAR  G(BINI_B81,BI:VA:NI),,            +GHSERBI+GHSERNI+9000;,,      N 11Wan !
 PAR  L(BINI_B81,BI:NI,VA:NI;0),,       -8467.74+19.395*T;,,          N 11Wan !
 PAR  L(BINI_B81,BI:NI,VA:VA;0),,       -8467.74+19.395*T;,,          N 11Wan !
 PAR  L(BINI_B81,BI:NI:NI,VA;0),,       -7360.26+24.561*T;,,          N 11Wan !
 PAR  L(BINI_B81,BI:VA:NI,VA;0),,       -7360.26+24.561*T;,,          N 11Wan !
$
$ Metastable
$
 PAR  L(BCC_A2,BI,NI:VA;0),,            +40000;,,                     N Same !
 PAR  L(HCP_A3,BI,NI:VA;0),,            +40000;,,                     N Same !
$ ------------------------------------------------------------------------------
$
$
 LIST-OF-REFERENCE
 NUMBER  SOURCE
  Null   'Unknown source'
  Same   'Same or similar interaction as in the corresponding stable phase'
  COST   'COST 507 database'
  88Che2 'P.-Y. Chevalier, Thermochim. Acta, 132, 111-16(1988),
          SGTE unary database V.5.0, 2009; Bi' 
  91Din  'A.T. Dinsdale, Calphad, 15, 317-425(1991).'
  99Gho  'G. Ghosh, Metall. Mater. Trans. A, 30A, 1481-94(1999),
          SGTE unary database V.5.0, 2009; Ni'
  09SGUN 'SGTE unary database V.5.0, 2009.'
  10Wan  'C.P. Wang, H.L. Zhang, A.T. Tang, F.S. Pan, X.J. Liu,
          J. Alloys Compd., 502, 43-48(2010); Bi, Nd'
  11Wan  'J. Wang, F.G. Meng, L.B. Liu, Z.P. Jin,
          Trans. Nonferrous Met. Soc. China, 21, 139-45(2011); Bi-Ni'
!

File: data/databases/sgte-binary/BiNi-16Liu.tdb
$
$ Database for Bi-Ni from Y. Liu et al. 2016
$
$ Y. Liu, S. Liu, C. Zhang, X. Lu, C. Chen, Y. Du, D. Zivkovic,
$ J. Electron. Mater., 45, 1041-56(2016).
$
$ Dataset created 2016.05.22 by Bengt Hallstedt.
$ 2020.08.08: Modified for use with GES6.
$ 2023.02.24: Unary Bi changed from V4.4 to V5.0.
$
$ The liquid interaction parameters are ugly.
$
$ ------------------------------------------------------------------------------
 TEMP-LIM 298.15 6000.00 !
$
$ELEMENT NAME  REF. STATE               ATOMIC MASS H298-H0    S298    !
$
 ELEMENT VA   VACUUM                      0.0          0.0      0.0    ! 
 ELEMENT BI   RHOMBOHEDRAL_A7           208.98      6426.6     56.735  !
 ELEMENT NI   FCC_A1                     58.69      4787.0     29.7955 ! 
$ ------------------------------------------------------------------------------
$ Phase definitions
$
 PHASE LIQUID:L % 1 1 !
 CONST LIQUID:L : BI NI : !
$
$ Fcc (cF4, Fm-3m) and MeX (cF8, Fm-3m)
$
 PHASE FCC_A1 %A 2 1 1 !
 CONST FCC_A1 : BI NI% : VA : !
$
$ Bcc (cI2, Im-3m)
$
 PHASE BCC_A2 %B 2 1 3 !
 CONST BCC_A2 : BI NI : VA : !
$
$ Hcp (hP2, P6_3/mmc) and Me2X (NiAs-type, hP4, P6_3/mmc, B8_1)
$
 PHASE HCP_A3 %A 2 1 0.5 !
 CONST HCP_A3 : BI NI : VA: !
$
$ Prototype alpha-As (hR2, R-3m)
$
 PHASE RHOMBOHEDRAL_A7 % 1 1 !
 CONST RHOMBOHEDRAL_A7 : BI : !
$
$ Prototype Bi3Ni (oP16, Pnma)
$
 PHASE BI3NI % 2 3 1 !
 CONST BI3NI : BI : NI : !
$
$ Prototype NiAs (hP4, P6_3/mmc)
$
 PHASE BINI_B81 %A 3 0.3334 0.3333 0.3333 !
 CONST BINI_B81 : BI : NI VA : NI VA : !
$ ------------------------------------------------------------------------------
$ Defaults
$
 DEFINE-SYSTEM-DEFAULT ELEMENT 2 !
 DEFAULT-COM DEFINE_SYSTEM_ELEMENT VA !
 TYPE-DEF % SEQ * !
 TYPE-DEF A GES AMEND_PHASE_DESCRIPTION @ MAGNETIC -3 0.28 !
 TYPE-DEF B GES AMEND_PHASE_DESCRIPTION @ MAGNETIC -1 0.4 !
 FUNCTION ZERO      298.15  0;                                         6000 N !
 FUNCTION UN_ASS    298.15  0;                                         6000 N !
 FUNCTION R         298.15  +8.31451;                                  6000 N !
$ ------------------------------------------------------------------------------
$ Element data
$ ------------------------------------------------------------------------------
$ Bi
$
$ RHOMBOHEDRAL_A7 and LIQUID modified in unary 5.0
$ DIAMOND_A4 added in unary 5.0
$
$ DHCP is not included in unary
$
 PAR  G(RHOMBOHEDRAL_A7,BI),,           +GHSERBI;                3000 N 09SGUN !
 PAR  G(FCC_A1,BI:VA),,                 +GHSERBI+9900-12.5*T;    3000 N 91Din !
 PAR  G(BCC_A2,BI:VA),,                 +GHSERBI+11297-13.9*T;   3000 N 91Din !
 PAR  G(HCP_A3,BI:VA),,                 +GHSERBI+9900-11.8*T;    3000 N 91Din !
$PAR  G(DHCP,BI:VA),,                   +GHSERBI+5000;           3000 N 10Wan !
$PAR  G(DIAMOND_A4,BI),,                +GHSERBI
$            +11296.8+9.253655*T;                                3000 N 88Che2 !
$PAR  G(BCT_A5,BI),,                    +GHSERBI+4184.07;        3000 N 91Din !
$PAR  G(TETRAGONAL_A6,BI),,             +GHSERBI+4184.07;        3000 N 91Din !
$PAR  G(TET_ALPHA1,BI),,                +GHSERBI+4234;           3000 N 91Din !
 PAR  G(LIQUID,BI),,                    +GLIQBI;                 3000 N 09SGUN ! 
$
 PAR  G(BINI_B81,BI:VA:VA),,            +0.3334*GHSERBI+3800;,,       N 16Liu !
$
 FUNCTION GHSERBI   298.15  -7817.776+128.418925*T-28.4096529*T*LN(T)
       +0.012338888*T**2-8.381598E-6*T**3;
       544.55  Y  +29293.369-379.605174*T+49.678*T*LN(T)
       -0.0730245*T**2+1.3052833E-5*T**3-3544705*T**(-1)+1.66309E+25*T**(-9);
       800.00  Y  -11085.609+182.955328*T-36.041*T*LN(T)
       +7.4641E-3*T**2-1.05047E-6*T**3+5175*T**(-1)+1.66309E+25*T**(-9);
      1200.00  Y  -7580.864+124.770814*T-27.196*T*LN(T)+1.66309E+25*T**(-9);
      3000.00  N !
 FUNCTION GLIQBI    298.15  +11246.017-20.636399*T+GHSERBI-5.9608E-19*T**7;
       544.55  Y  +40629.667-400.415652*T+49.678*T*LN(T)
       -0.0730245*T**2+1.3052833E-5*T**3-3544705*T**(-1);
       800.00  Y  +250.689+162.14485*T-36.041*T*LN(T)
       +0.0074641*T**2-1.05047E-6*T**3+5175*T**(-1);
      1200.00  Y  +3755.434+103.960336*T-27.196*T*LN(T);
      3000.00 N !
 FUNCTION GHCPBI    298.15  +GHSERBI+9900-11.8*T;                      3000 N !
$ ------------------------------------------------------------------------------
$ Ni
$
$ FCC_A1 and LIQUID modified in unary 5.0 (slight change in upper T interval)
$ BCT_A5 added in unary 5.0
$
 PAR  G(FCC_A1,NI:VA),,                 +GHSERNI;                3000 N 91Din !
 PAR  TC(FCC_A1,NI:VA),,                  633.00;                3000 N 91Din !
 PAR  BM(FCC_A1,NI:VA),,                    0.52;                3000 N 91Din !
 PAR  G(BCC_A2,NI:VA),,                 +GHSERNI
             +8715.084-3.556*T;                                  3000 N 91Din !
 PAR  TC(BCC_A2,NI:VA),,                  575.00;                3000 N 91Din !
 PAR  BM(BCC_A2,NI:VA),,                    0.85;                3000 N 91Din !
 PAR  G(HCP_A3,NI:VA),,                 +GHSERNI+1046+1.255*T;   3000 N 91Din !
 PAR  TC(HCP_A3,NI:VA),,                  633.00;                3000 N 91Din !
 PAR  BM(HCP_A3,NI:VA),,                    0.52;                3000 N 91Din !
$PAR  G(BCT_A5,NI),,                    +GHSERNI+10023-4.556*T;  3000 N 99Gho !
$PAR  G(CBCC_A12,NI:VA),,               +GHSERNI+3556;           3000 N 91Din !
$PAR  G(CUB_A13,NI:VA),,                +GHSERNI+2092;           3000 N 91Din !
 PAR  G(LIQUID,NI),,                    +GLIQNI;                 3000 N 91Din !
$
 FUNCTION GHSERNI   298.15  -5179.159+117.854*T-22.096*T*LN(T)-0.0048407*T**2;
      1728.00  Y  -27840.62+279.134977*T-43.1*T*LN(T)+1.12754E+31*T**(-9);
      3000.00  N !
 FUNCTION GLIQNI    298.15  +16414.686-9.397*T+GHSERNI-3.82318E-21*T**7;
      1728.00  Y  -9549.817+268.597977*T-43.1*T*LN(T);
      3000.00  N !
 FUNCTION GBCCNI    298.15  +GHSERNI+8715.084-3.556*T;                 3000 N !
 FUNCTION GHCPNI    298.15  +GHSERNI+1046+1.255*T;                     3000 N !
$ ------------------------------------------------------------------------------
$ Binary system
$
$ Y. Liu, S. Liu, C. Zhang, X. Lu, C. Chen, Y. Du, D. Zivkovic,
$ J. Electron. Mater., 45, 1041-56(2016).
$
$ Checked against paper. Checked at 6000 K.
$
$ The liquid interaction parameters are ugly.
$
 PAR  L(LIQUID,BI,NI;0),,               -58722.59+467.483*T
             -57.643*T*LN(T);,,                                       N 16Liu !
 PAR  L(LIQUID,BI,NI;1),,               -1856.9-189.42*T
             +25.112*T*LN(T);,,                                       N 16Liu !
 PAR  L(LIQUID,BI,NI;2),,               +15267.35;,,                  N 16Liu !
$
 PAR  L(FCC_A1,BI,NI:VA;0),,            +25000+7*T;,,                 N 16Liu !
$
 PAR  G(BI3NI,BI:NI),,                  -41490.88+443.528*T
             -95.156*T*LN(T)-0.025532*T**2+168426.116*T**(-1);,,      N 16Liu !
$
 PAR  G(BINI_B81,BI:NI:NI),,            +0.3334*GHSERBI+0.6666*GHSERNI
             +4500;,,                                                 N 16Liu !
 PAR  G(BINI_B81,BI:NI:VA),,            -7303.96+66.993*T
             -13.967*T*LN(T)-0.004748*T**2+9580.177*T**(-1);,,        N 16Liu !
 PAR  G(BINI_B81,BI:VA:NI),,            +0.3334*GHSERBI+0.3333*GHSERNI
             +3000;,,                                                 N 16Liu !
 PAR  TC(BINI_B81,BI:NI:VA),,            +620.00;,,                   N 16Liu !
 PAR  BM(BINI_B81,BI:NI:VA),,              +0.095;,,                  N 16Liu !
$
$ Metastable
$
 PAR  L(BCC_A2,BI,NI:VA;0),,            +40000;,,                     N Same !
 PAR  L(HCP_A3,BI,NI:VA;0),,            +40000;,,                     N Same !
$ ------------------------------------------------------------------------------
$
$
 LIST-OF-REFERENCE
 NUMBER  SOURCE
  Null   'Unknown source'
  Same   'Same or similar interaction as in the corresponding stable phase'
  COST   'COST 507 database'
  88Che2 'P.-Y. Chevalier, Thermochim. Acta, 132, 111-16(1988),
          SGTE unary database V.5.0, 2009; Bi' 
  91Din  'A.T. Dinsdale, Calphad, 15, 317-425(1991).'
  99Gho  'G. Ghosh, Metall. Mater. Trans. A, 30A, 1481-94(1999),
          SGTE unary database V.5.0, 2009; Ni'
  09SGUN 'SGTE unary database V.5.0, 2009.'
  10Wan  'C.P. Wang, H.L. Zhang, A.T. Tang, F.S. Pan, X.J. Liu,
          J. Alloys Compd., 502, 43-48(2010); Bi, Nd'
  16Liu  'Y. Liu, S. Liu, C. Zhang, X. Lu, C. Chen, Y. Du, D. Zivkovic,
          J. Electron. Mater., 45, 1041-56(2016); Bi-Ni'
!
