Repository: orchid-calphad/orchid-project.org

# orchid-project.org

Website and released data of **ORCHID** (Open Repository for CALPHAD Hypotheses, Intelligence, and Discovery),
served by GitHub Pages at https://orchid-project.org. Releases are archived on Zenodo (one DOI per version).

- `index.html`, `catalog/`, `best-practices.html` — static, self-contained pages (generated in the ORCHID tooling).
- `data/` — released data: catalog, redistributable TDB files, convex hulls. Licences: `data/LICENSES.md`, `data/NOTICE.md`.
- `llms.txt`, `data/croissant.json`, `CITATION.cff`, `.zenodo.json` — machine-readable metadata.

Only data with clear redistribution rights are published.

File: data/databases/sgte-binary/BiPb-98Yoo.tdb
$
$ Database for Bi-Pb from S.W. Yoon and H.M. Lee 1998.
$
$ S.W. Yoon, H.M. Lee, Calphad, 22, 167-78(1998).
$
$ Dataset created 2019.10.20 by Bengt Hallstedt.
$ 2023.02.24: Unary Bi changed from V4.4 to V5.0.
$
$ ------------------------------------------------------------------------------
 TEMP-LIM 298.15 6000.00 !
$
$ELEMENT NAME  REF. STATE               ATOMIC MASS H298-H0    S298    !
$
 ELEMENT VA   VACUUM                      0.0          0.0      0.0    ! 
 ELEMENT BI   RHOMBOHEDRAL_A7           208.98      6426.6     56.735  !
 ELEMENT PB   FCC_A1                    207.2       6870.      64.80   ! 
$ ------------------------------------------------------------------------------
$ Phase definitions
$
 PHASE LIQUID:L % 1 1 !
 CONST LIQUID:L : BI PB : !
$
$ Fcc (cF4, Fm-3m) and MeX (cF8, Fm-3m)
$
 PHASE FCC_A1 %A 2 1 1 !
 CONST FCC_A1 : BI PB : VA : !
$
$ Bcc (cI2, Im-3m)
$
 PHASE BCC_A2 %B 2 1 3 !
 CONST BCC_A2 : BI PB : VA : !
$
$ Hcp (hP2, P6_3/mmc) and Me2X (NiAs-type, hP4, P6_3/mmc, B8_1)
$
 PHASE HCP_A3 %A 2 1 0.5 !
 CONST HCP_A3 : BI PB : VA: !
$
$ Prototype alpha-As (hR2, R-3m)
$
 PHASE RHOMBOHEDRAL_A7 % 1 1 !
 CONST RHOMBOHEDRAL_A7 : BI% PB : !
$ ------------------------------------------------------------------------------
$ Defaults
$
 DEFINE-SYSTEM-DEFAULT ELEMENT 2 !
 DEFAULT-COM DEFINE_SYSTEM_ELEMENT VA !
 TYPE-DEF % SEQ * !
 TYPE-DEF A GES AMEND_PHASE_DESCRIPTION @ MAGNETIC -3 0.28 !
 TYPE-DEF B GES AMEND_PHASE_DESCRIPTION @ MAGNETIC -1 0.4 !
 FUNCTION ZERO      298.15  0;                                         6000 N !
 FUNCTION UN_ASS    298.15  0;                                         6000 N !
 FUNCTION R         298.15  +8.31451;                                  6000 N !
$ ------------------------------------------------------------------------------
$ Element data
$ ------------------------------------------------------------------------------
$ Bi
$
$ RHOMBOHEDRAL_A7 and LIQUID modified in unary 5.0
$ DIAMOND_A4 added in unary 5.0
$
 PAR  G(RHOMBOHEDRAL_A7,BI),,           +GHSERBI;                3000 N 09SGUN !
 PAR  G(FCC_A1,BI:VA),,                 +GHSERBI+9900-12.5*T;    3000 N 91Din !
 PAR  G(BCC_A2,BI:VA),,                 +GHSERBI+11297-13.9*T;   3000 N 91Din !
 PAR  G(HCP_A3,BI:VA),,                 +GHSERBI+9900-11.8*T;    3000 N 91Din !
$PAR  G(DIAMOND_A4,BI),,                +GHSERBI
$            +11296.8+9.253655*T;                                3000 N 88Che2 !
$PAR  G(BCT_A5,BI),,                    +GHSERBI+4184.07;        3000 N 91Din !
$PAR  G(TETRAGONAL_A6,BI),,             +GHSERBI+4184.07;        3000 N 91Din !
$PAR  G(TET_ALPHA1_A6,BI),,             +GHSERBI+4234;           3000 N 91Din !
 PAR  G(LIQUID,BI),,                    +GLIQBI;                 3000 N 09SGUN ! 
$
 FUNCTION GHSERBI   298.15  -7817.776+128.418925*T-28.4096529*T*LN(T)
       +0.012338888*T**2-8.381598E-6*T**3;
       544.55  Y  +29293.369-379.605174*T+49.678*T*LN(T)
       -0.0730245*T**2+1.3052833E-5*T**3-3544705*T**(-1)+1.66309E+25*T**(-9);
       800.00  Y  -11085.609+182.955328*T-36.041*T*LN(T)
       +7.4641E-3*T**2-1.05047E-6*T**3+5175*T**(-1)+1.66309E+25*T**(-9);
      1200.00  Y  -7580.864+124.770814*T-27.196*T*LN(T)+1.66309E+25*T**(-9);
      3000.00  N !
 FUNCTION GLIQBI    298.15  +11246.017-20.636399*T+GHSERBI-5.9608E-19*T**7;
       544.55  Y  +40629.667-400.415652*T+49.678*T*LN(T)
       -0.0730245*T**2+1.3052833E-5*T**3-3544705*T**(-1);
       800.00  Y  +250.689+162.14485*T-36.041*T*LN(T)
       +0.0074641*T**2-1.05047E-6*T**3+5175*T**(-1);
      1200.00  Y  +3755.434+103.960336*T-27.196*T*LN(T);
      3000.00 N !
$ ------------------------------------------------------------------------------
$ Pb
$
$ RHOMBOHEDRAL_A7 and TETRAGONAL_A6 added in unary 3.0
$ RHOMBOHEDRAL_A7, TETRAGONAL_A6 and TET_ALPHA1_A6 revised in unary 4.1
$ RHOMBO_A10 added in unary 5.0
$
$ RHOMBOHEDRAL_A7 from 98Yoo not included in unary
$
 PAR  G(FCC_A1,PB:VA),,                 +GHSERPB;                2100 N 91Din !
 PAR  G(BCC_A2,PB:VA),,                 +GHSERPB+2400-1.1*T;     2100 N 91Din !
 PAR  G(HCP_A3,PB:VA),,                 +GHSERPB+300+T;          2100 N 91Din !
$PAR  G(BCT_A5,PB),,                    +GHSERPB+489+3.52*T;     2100 N 91Din !
$PAR  G(TETRAGONAL_A6,PB),,             +GHSERPB+4493.235;       2100 N 98Boa !
$PAR  G(TETRAGONAL_A6,PB),,             +GHSERPB+473.23+3.5531*T
$            -0.0396834*T*LN(T)+2.1489E-05*T**2;                 2100 N 96SGUN !
$PAR  G(TET_ALPHA1_A6,PB),,             +GHSERPB
$            +1903.3-2.0602*T;                                   2100 N 98Boa !
$PAR  G(TET_ALPHA1_A6,PB),,             +GHSERPB+183.2+0.45314*T
$            -0.0396834*T*LN(T)+2.149E-06*T**2;                  2100 N 91Din !
$PAR  G(RHOMBOHEDRAL_A7,PB),,           +GHSERPB+300+T;          2100 N 99SGUN !
$PAR  G(RHOMBOHEDRAL_A7,PB),,           +GHSERPB+4900+3.52*T;    2100 N 96SGUN !
 PAR  G(RHOMBOHEDRAL_A7,PB),,           +GHSERPB+15000;          2100 N 98Yoo !
$PAR  G(RHOMBO_A10,PB),,                +GHSERPB+10;             2100 N 09SGUN !
 PAR  G(LIQUID,PB),,                    +GLIQPB;                 2100 N 91Din !
$
 FUNCTION GHSERPB   298.15  -7650.085+101.700244*T-24.5242231*T*LN(T)
       -0.00365895*T**2-2.4395E-07*T**3;
       600.61  Y  -10531.095+154.243182*T-32.4913959*T*LN(T)
       +0.00154613*T**2+8.05448E+25*T**(-9);
      1200.00  Y  +4157.616+53.139072*T-18.9640637*T*LN(T)
       -0.002882943*T**2+9.8144E-08*T**3-2696755*T**(-1)+8.05448E+25*T**(-9);
      2100.00  N !
 FUNCTION GLIQPB    298.15  +4672.124-7.750683*T+GHSERPB-6.019E-19*T**7;
       600.61  Y  +4853.137-8.067136*T+GHSERPB-8.05448E+25*T**(-9);
      2100.00  N !
$ ------------------------------------------------------------------------------
$ Binary system
$
$ S.W. Yoon, H.M. Lee, Calphad, 22, 167-78(1998).
$
$ Checked against paper. Checked at 6000 K.
$
 PAR  L(LIQUID,BI,PB;0),,               -4807.37-1.25*T;,,            N 98Yoo !
$
 PAR  L(FCC_A1,BI,PB:VA;0),,            -5208.18+0.575*T;,,           N 98Yoo !
$
 PAR  L(HCP_A3,BI,PB:VA;0),,            -7388.9-0.68*T;,,             N 98Yoo !
 PAR  L(HCP_A3,BI,PB:VA;1),,            +2.86*T;,,                    N 98Yoo !
$
 PAR  L(RHOMBOHEDRAL_A7,BI,PB;0),,      +ZERO;,,                      N 98Yoo !
$
$ Metastable
$
 PAR  L(BCC_A2,BI,PB:VA;0),,            -5208.18+0.575*T;,,           N Same !
$ ------------------------------------------------------------------------------
$
 ASSESSED_SYSTEM
  BI-PB(TDB -* +LIQ +FCC_A1 +HCP_A3 +RHOM_A7 ;P3 TMM:200/800 *) !
$
$
 LIST-OF-REFERENCE
 NUMBER  SOURCE
  Null   'Unknown source'
  Same   'Same or similar interaction as in the corresponding stable phase'
  COST   'COST 507 database'
  88Che2 'P.-Y. Chevalier, Thermochim. Acta, 132, 111-16(1988),
          SGTE unary database V.5.0, 2009; Bi' 
  91Din  'A.T. Dinsdale, Calphad, 15, 317-425(1991).'
  96SGUN 'SGTE unary database V.3.0, 1996.'
  98Boa  'D. Boa, I. Ansara, Thermochim. Acta, 314, 79-86(1998),
          SGTE unary database V.4.1, 1999; In, Pb'
  98Yoo  'S.W. Yoon, H.M. Lee, Calphad, 22, 167-78(1998); Pb, Bi-Pb'
  99SGUN 'SGTE unary database V.4.1, 1999.'
  09SGUN 'SGTE unary database V.5.0, 2009.'
!

File: data/databases/sgte-binary/BiPd-06Vre-LB.tdb
$
$ Database for Bi-Pd from J. Vrestal et al. 2006 (included in LB Vol. 5)
$
$ J. Vrestal, J. Pinkas, A. Watson, A. Scott, J. Houserova, A. Kroupa,
$ Calphad, 30, 14-17(2006).
$
$ Dataset created 2010.07.18 by Bengt Hallstedt.
$ 2020.12.25: Modified for use with GES6.
$ 2023.02.24: Unary Bi changed from V4.4 to V5.0.
$
$ Bi2Pd5 and Bi12Pd31 are included in Massalski, but not here. Bi2Pd, BiPd
$ and BiPd3 have polymorphs.
$
$ ------------------------------------------------------------------------------
 TEMP-LIM 298.15 6000.00 !
$
$ELEMENT NAME  REF. STATE               ATOMIC MASS H298-H0    S298    !
$
 ELEMENT VA   VACUUM                      0.0          0.0      0.0    ! 
 ELEMENT BI   RHOMBOHEDRAL_A7           208.98      6426.6     56.735  !
 ELEMENT PD   FCC_A1                    106.42      5468.488   37.8234 ! 
$ ------------------------------------------------------------------------------
$ Phase definitions
$
 PHASE LIQUID:L % 1 1 !
 CONST LIQUID:L : BI PD : !
$
$ Fcc (cF4, Fm-3m) and MeX (cF8, Fm-3m)
$
 PHASE FCC_A1 % 2 1 1 !
 CONST FCC_A1 : BI PD% : VA : !
$
$ Bcc (cI2, Im-3m)
$
 PHASE BCC_A2 % 2 1 3 !
 CONST BCC_A2 : PD : VA : !
$
$ Hcp (hP2, P6_3/mmc) and Me2X (NiAs-type, hP4, P6_3/mmc, B8_1)
$
 PHASE HCP_A3 % 2 1 0.5 !
 CONST HCP_A3 : PD : VA: !
$
$ Prototype alpha-As (hR2, R-3m)
$
 PHASE RHOMBOHEDRAL_A7 % 1 1 !
 CONST RHOMBOHEDRAL_A7 : BI% PD : !
$
$ Prototype alpha-Bi2Pd (mC12, C2/m) and CuZr2 (tI6, I4/mmm), beta
$
 PHASE BI2PD % 2 2 1 !
 CONST BI2PD : BI : PD : !
$
$ Prototype alpha-BiPd (mP16, P2_1) and beta-BiPd (oC32, Cmc2_1)
$
 PHASE BIPD % 2 1 1 !
 CONST BIPD : BI : PD : !
$
$ Pearson hP16, NiAs superstructure
$
 PHASE BI3PD5 % 1 1 !
 CONST BI3PD5 : BI PD : !
$
$ Prototype alpha-BiPd3 (oP16, Pmma) and unknown structure, beta
$
 PHASE BIPD3 % 2 1 3 !
 CONST BIPD3 : BI : PD : !
$ ------------------------------------------------------------------------------
$ Defaults
$
 DEFINE-SYSTEM-DEFAULT ELEMENT 2 !
 DEFAULT-COM DEFINE_SYSTEM_ELEMENT VA !
 TYPE-DEF % SEQ * !
 FUNCTION ZERO      298.15  0;                                         6000 N !
 FUNCTION UN_ASS    298.15  0;                                         6000 N !
 FUNCTION R         298.15  +8.31451;                                  6000 N !
$ ------------------------------------------------------------------------------
$ Element data
$ ------------------------------------------------------------------------------
$ Bi
$
$ RHOMBOHEDRAL_A7 and LIQUID modified in unary 5.0
$ DIAMOND_A4 added in unary 5.0
$
 PAR  G(RHOMBOHEDRAL_A7,BI),,           +GHSERBI;                3000 N 09SGUN !
 PAR  G(FCC_A1,BI:VA),,                 +GHSERBI+9900-12.5*T;    3000 N 91Din !
$PAR  G(BCC_A2,BI:VA),,                 +GHSERBI+11297-13.9*T;   3000 N 91Din !
$PAR  G(HCP_A3,BI:VA),,                 +GHSERBI+9900-11.8*T;    3000 N 91Din !
$PAR  G(DIAMOND_A4,BI),,                +GHSERBI
$            +11296.8+9.253655*T;                                3000 N 88Che2 !
$PAR  G(BCT_A5,BI),,                    +GHSERBI+4184.07;        3000 N 91Din !
$PAR  G(TETRAGONAL_A6,BI),,             +GHSERBI+4184.07;        3000 N 91Din !
$PAR  G(TET_ALPHA1_A6,BI),,             +GHSERBI+4234;           3000 N 91Din !
 PAR  G(LIQUID,BI),,                    +GLIQBI;                 3000 N 09SGUN ! 
$
 PAR  G(BI3PD5,BI),,                    +GHSERBI+31000;,,             N 06Vre !
$
 FUNCTION GHSERBI   298.15  -7817.776+128.418925*T-28.4096529*T*LN(T)
       +0.012338888*T**2-8.381598E-6*T**3;
       544.55  Y  +29293.369-379.605174*T+49.678*T*LN(T)
       -0.0730245*T**2+1.3052833E-5*T**3-3544705*T**(-1)+1.66309E+25*T**(-9);
       800.00  Y  -11085.609+182.955328*T-36.041*T*LN(T)
       +7.4641E-3*T**2-1.05047E-6*T**3+5175*T**(-1)+1.66309E+25*T**(-9);
      1200.00  Y  -7580.864+124.770814*T-27.196*T*LN(T)+1.66309E+25*T**(-9);
      3000.00  N !
 FUNCTION GLIQBI    298.15  +11246.017-20.636399*T+GHSERBI-5.9608E-19*T**7;
       544.55  Y  +40629.667-400.415652*T+49.678*T*LN(T)
       -0.0730245*T**2+1.3052833E-5*T**3-3544705*T**(-1);
       800.00  Y  +250.689+162.14485*T-36.041*T*LN(T)
       +0.0074641*T**2-1.05047E-6*T**3+5175*T**(-1);
      1200.00  Y  +3755.434+103.960336*T-27.196*T*LN(T);
      3000.00 N !
$ ------------------------------------------------------------------------------
$ Pd
$
$ RHOMBOHEDRAL_A7 added in unary 5.0
$
 PAR  G(FCC_A1,PD:VA),,                 +GHSERPD;                4000 N 91Din !
 PAR  G(BCC_A2,PD:VA),,                 +GHSERPD+10500-1.8*T;    4000 N 91Din !
 PAR  G(HCP_A3,PD:VA),,                 +GHSERPD+2000+0.1*T;     4000 N 91Din !
 PAR  G(RHOMBOHEDRAL_A7,PD),,           +GHSERPD+4000;           4000 N 06Vre !
 PAR  G(LIQUID,PD),,                    +GLIQPD;                 4000 N 91Din !
$
 PAR  G(BI3PD5,PD),,                    +GHSERPD+9000;,,              N 06Vre !
$
 FUNCTION GHSERPD   298.15  -10204.027+176.076315*T-32.211*T*LN(T)
       +0.007120975*T**2-1.919875E-06*T**3+168687*T**(-1);
       900.00  Y  +917.062+49.659892*T-13.5708*T*LN(T)
       -0.00717522*T**2+1.91115E-07*T**3-1112465*T**(-1);
      1828.00  Y  -67161.018+370.102147*T-54.2067086*T*LN(T)
       +0.002091396*T**2-6.2811E-08*T**3+18683526*T**(-1);
      4000.00  N !
 FUNCTION GLIQPD    298.15  +11506.758-5.112162*T+GHSERPD;
       600.00  Y  +23405.778-116.918419*T+10.8922031*T*LN(T)
       -0.027266568*T**2+2.430675E-06*T**3-1853674*T**(-1);
      1828.00  Y  -12373.637+251.416903*T-41.17*T*LN(T);
      4000.00  N !
 FUNCTION GBCCPD    298.15  +GHSERPD+10500-1.8*T;                      3200 N !
$ ------------------------------------------------------------------------------
$ Binary system
$
$ From J. Vrestal et al. 2006 (included in LB Vol. 5)
$
$ J. Vrestal, J. Pinkas, A. Watson, A. Scott, J. Houserova, A. Kroupa,
$ Calphad, 30, 14-17(2006).
$
$ Checked against LB and paper. Checked at 6000 K.
$
$ Bi2Pd5 and Bi12Pd31 are included in Massalski, but not here. Bi2Pd, BiPd
$ and BiPd3 have polymorphs.
$
 PAR  L(LIQUID,BI,PD;0),,               -107000+24*T;,,               N 06Vre !
 PAR  L(LIQUID,BI,PD;1),,               +20000;,,                     N 06Vre !
$
 PAR  L(FCC_A1,BI,PD:VA;0),,            -78000+1*T;,,                 N 06Vre !
$
 PAR  L(RHOMBOHEDRAL_A7,BI,PD;0),,      -32000;,,                     N 06Vre !
$
 PAR  G(BI2PD,BI:PD),,                  +2*GHSERBI+GHSERPD
             -75300+7.5*T;,,                                          N 06Vre !
 PAR  G(BIPD,BI:PD),,                   +GHSERBI+GHSERPD
             -67200+15.3*T;,,                                         N 06Vre !
 PAR  G(BIPD3,BI:PD),,                  +GHSERBI+3*GHSERPD
             -89200+1.6*T;,,                                          N 06Vre !
$
 PAR  L(BI3PD5,BI,PD;0),,               -179000+27.3*T;,,             N 06Vre !
 PAR  L(BI3PD5,BI,PD;1),,               +20000;,,                     N 06Vre !
$ ------------------------------------------------------------------------------
$
 ASSESSED_SYSTEM
  BI-PD(TDB -* +LIQUID +FCC_A1 +RHOMBO_A7 +BI2PD +BIPD +BI3PD5 +BIPD3 
  ;P3 TMM:300/2000 *) !
$
$
 LIST-OF-REFERENCE
 NUMBER  SOURCE
  Null   'Unknown source'
  COST   'COST 507 database'
  88Che2 'P.-Y. Chevalier, Thermochim. Acta, 132, 111-16(1988),
          SGTE unary database V.5.0, 2009; Bi' 
  91Din  'A.T. Dinsdale, Calphad, 15, 317-425(1991).'
  06Vre  'J. Vrestal, J. Pinkas, A. Watson, A. Scott, J. Houserova, A. Kroupa,
          Calphad, 30, 14-17(2006), SGTE unary database V.5.0, 2009; Pd, Bi-Pd'
  09SGUN 'SGTE unary database V.5.0, 2009.'
!

File: data/databases/sgte-binary/BiRb-13Liu.tdb
$
$ Database for Bi-Rb from M. Liu et al. 2013.
$
$ M. Liu, C. Li, Z. Du, C. Guo, C. Niu, Thermochim. Acta, 551, 27-32(2013).
$
$ Dataset created 2018.04.29 by Bengt Hallstedt.
$ 2020.12.25: Modified for use with GES6.
$ 2023.02.24: Unary Bi changed from V4.4 to V5.0.
$
$ ------------------------------------------------------------------------------
 TEMP-LIM 298.15 6000.00 !
$
$ELEMENT NAME  REF. STATE               ATOMIC MASS H298-H0    S298    !
$
 ELEMENT VA   VACUUM                      0.0          0.0      0.0    ! 
 ELEMENT BI   RHOMBOHEDRAL_A7           208.98      6426.6     56.735  !
 ELEMENT RB   BCC_A2                     85.4678    7489.      76.78   ! 
$ ------------------------------------------------------------------------------
$ Species
$
 SPECIE  BIRB                               BI1RB1 !
 SPECIE  BIRB3                              BI1RB3 !
$ ------------------------------------------------------------------------------
$ Phase definitions
$
 PHASE LIQUID:L % 1 1 !
 CONST LIQUID:L : BI BIRB BIRB3 RB : !
$
$ Fcc (cF4, Fm-3m) and MeX (cF8, Fm-3m)
$
 PHASE FCC_A1 %A 2 1 1 !
 CONST FCC_A1 : BI RB : VA : !
$
$ Bcc (cI2, Im-3m)
$
 PHASE BCC_A2 %B 2 1 3 !
 CONST BCC_A2 : BI RB% : VA : !
$
$ Hcp (hP2, P6_3/mmc) and Me2X (NiAs-type, hP4, P6_3/mmc, B8_1)
$
 PHASE HCP_A3 %A 2 1 0.5 !
 CONST HCP_A3 : BI RB : VA: !
$
$ Prototype alpha-As (hR2, R-3m)
$
 PHASE RHOMBOHEDRAL_A7 % 1 1 !
 CONST RHOMBOHEDRAL_A7 : BI : !
$
$ Prototype Cu2Mg (cF24, Fd-3m)
$
 PHASE BI2RB_C15 % 2 2 1 !
 CONST BI2RB_C15 : BI : RB : !
$
$ Prototype Rb5As4 (mC20, C2/m)
$
 PHASE BI4RB5 % 2 4 5 !
 CONST BI4RB5 : BI : RB : !
$
$ Prototype Eu3Ga2 (mC20, C2/c)
$
 PHASE BI2RB3 % 2 2 3 !
 CONST BI2RB3 : BI : RB : !
$
$ Prototype Na3As (hP8, P6_3/mmc) alpha-BiRb3
$
 PHASE BIRB3_D018 % 2 1 3 !
 CONST BIRB3_D018 : BI : RB : !
$
$ Prototype BiF3 (cF16, Fm-3m) beta-BiRb3
$
 PHASE BIRB3_D03 % 2 1 3 !
 CONST BIRB3_D03 : BI : RB : !
$ ------------------------------------------------------------------------------
$ Defaults
$
 DEFINE-SYSTEM-DEFAULT ELEMENT 2 !
 DEFAULT-COM DEFINE_SYSTEM_ELEMENT VA !
 TYPE-DEF % SEQ * !
 TYPE-DEF A GES AMEND_PHASE_DESCRIPTION @ MAGNETIC -3 0.28 !
 TYPE-DEF B GES AMEND_PHASE_DESCRIPTION @ MAGNETIC -1 0.4 !
 FUNCTION ZERO      298.15  0;                                         6000 N !
 FUNCTION UN_ASS    298.15  0;                                         6000 N !
 FUNCTION R         298.15  +8.31451;                                  6000 N !
$ ------------------------------------------------------------------------------
$ Element data
$ ------------------------------------------------------------------------------
$ Bi
$
$ RHOMBOHEDRAL_A7 and LIQUID modified in unary 5.0
$ DIAMOND_A4 added in unary 5.0
$
 PAR  G(RHOMBOHEDRAL_A7,BI),,           +GHSERBI;                3000 N 09SGUN !
 PAR  G(FCC_A1,BI:VA),,                 +GHSERBI+9900-12.5*T;    3000 N 91Din !
 PAR  G(BCC_A2,BI:VA),,                 +GHSERBI+11297-13.9*T;   3000 N 91Din !
 PAR  G(HCP_A3,BI:VA),,                 +GHSERBI+9900-11.8*T;    3000 N 91Din !
$PAR  G(DIAMOND_A4,BI),,                +GHSERBI
$            +11296.8+9.253655*T;                                3000 N 88Che2 !
$PAR  G(BCT_A5,BI),,                    +GHSERBI+4184.07;        3000 N 91Din !
$PAR  G(TETRAGONAL_A6,BI),,             +GHSERBI+4184.07;        3000 N 91Din !
$PAR  G(TET_ALPHA1_A6,BI),,             +GHSERBI+4234;           3000 N 91Din !
 PAR  G(LIQUID,BI),,                    +GLIQBI;                 3000 N 09SGUN ! 
$
 FUNCTION GHSERBI   298.15  -7817.776+128.418925*T-28.4096529*T*LN(T)
       +0.012338888*T**2-8.381598E-6*T**3;
       544.55  Y  +29293.369-379.605174*T+49.678*T*LN(T)
       -0.0730245*T**2+1.3052833E-5*T**3-3544705*T**(-1)+1.66309E+25*T**(-9);
       800.00  Y  -11085.609+182.955328*T-36.041*T*LN(T)
       +7.4641E-3*T**2-1.05047E-6*T**3+5175*T**(-1)+1.66309E+25*T**(-9);
      1200.00  Y  -7580.864+124.770814*T-27.196*T*LN(T)+1.66309E+25*T**(-9);
      3000.00  N !
 FUNCTION GLIQBI    298.15  +11246.017-20.636399*T+GHSERBI-5.9608E-19*T**7;
       544.55  Y  +40629.667-400.415652*T+49.678*T*LN(T)
       -0.0730245*T**2+1.3052833E-5*T**3-3544705*T**(-1);
       800.00  Y  +250.689+162.14485*T-36.041*T*LN(T)
       +0.0074641*T**2-1.05047E-6*T**3+5175*T**(-1);
      1200.00  Y  +3755.434+103.960336*T-27.196*T*LN(T);
      3000.00 N !
$ ------------------------------------------------------------------------------
$ Rb
$
 PAR  G(BCC_A2,RB:VA)           200.00  +GHSERRB;                2100 N 91Din !
 PAR  G(HCP_A3,RB:VA)           200.00  +GHSERRB+200+2*T;        2100 N 91Din !
 PAR  G(FCC_A1,RB:VA)           200.00  +GHSERRB+200+1.3*T;      2100 N 91Din !
 PAR  G(LIQUID,RB)              200.00  +GLIQRB;                 2100 N 91Din !
$
 FUNCTION GHSERRB   200.00  -21669.733+583.580988*T-115.282589*T*LN(T)
       +0.26277612*T**2-1.52236932E-04*T**3+385754*T**(-1);
       312.46  Y  -7823.397+117.050578*T-29.1775424*T*LN(T)
       +4.12369E-04*T**2-4.6822E-07*T**3-126310*T**(-1)-5.55029E+22*T**(-9);
       900.00  Y  -39488.142+450.974149*T-77.7006456*T*LN(T)
       +0.033795632*T**2-4.829082E-06*T**3+3778006*T**(-1)-5.55029E+22*T**(-9);
      1600.00  Y  -159742.511+1287.78947*T-191.262774*T*LN(T)
       +0.08161687*T**2-8.61653E-06*T**3+27738456*T**(-1)-5.55029E+22*T**(-9);
      2100.00  N !
 FUNCTION GLIQRB    200.00  +2217.552-7.110486*T+GHSERRB+1.44078E-17*T**7;
       312.46  Y  +2172.865-6.960316*T+GHSERRB+5.55029E+22*T**(-9);
      2100.00  N !
$ ------------------------------------------------------------------------------
$ Binary system
$
$ M. Liu, C. Li, Z. Du, C. Guo, C. Niu, Thermochim. Acta, 551, 27-32(2013).
$
$ Checked against paper. Checked at 6000 K.
$
 PAR  G(LIQUID,BIRB),,                  +GLIQBI+GLIQRB
             -76500+13*T;,,                                           N 13Liu !
 PAR  G(LIQUID,BIRB3),,                 +GLIQBI+3*GLIQRB
             -142905+35*T;,,                                          N 13Liu !
 PAR  L(LIQUID,BI,RB;0),,               -35000+8*T;,,                 N 13Liu !
 PAR  L(LIQUID,BI,BIRB;0),,             -17000+10*T;,,                N 13Liu !
 PAR  L(LIQUID,BI,BIRB3;0),,            -80000+20*T;,,                N 13Liu !
 PAR  L(LIQUID,BI,BIRB3;1),,            -40000;,,                     N 13Liu !
 PAR  L(LIQUID,BIRB,BIRB3;0),,          -25206+25*T;,,                N 13Liu !
 PAR  L(LIQUID,BIRB,BIRB3;1),,          -9000;,,                      N 13Liu !
 PAR  L(LIQUID,BIRB,BIRB3;2),,          -5000;,,                      N 13Liu !
 PAR  L(LIQUID,BIRB3,RB;0),,            +19000-15*T;,,                N 13Liu !
 PAR  L(LIQUID,BIRB3,RB;1),,            -5300;,,                      N 13Liu !
$
 PAR  L(BCC_A2,BI,RB:VA;0),,            +UN_ASS;,,                    N !
$
 PAR  G(BI2RB_C15,BI:RB),,              +2*GHSERBI+GHSERRB
             -106698+10.565*T;,,                                      N 13Liu !
 PAR  G(BI4RB5,BI:RB),,                 +4*GHSERBI+5*GHSERRB
             -367365+43.8*T;,,                                        N 13Liu !
 PAR  G(BI2RB3,BI:RB),,                 +2*GHSERBI+3*GHSERRB
             -208365+28*T;,,                                          N 13Liu !
 PAR  G(BIRB3_D018,BI:RB),,             +GHSERBI+3*GHSERRB
             -155147.2+25*T;,,                                        N 13Liu !
 PAR  G(BIRB3_D03,BI:RB),,              +GHSERBI+3*GHSERRB
             -154443+23.6*T;,,                                        N 13Liu !
$ ------------------------------------------------------------------------------
$
$
 LIST-OF-REFERENCE
 NUMBER  SOURCE
  Null   'Unknown source'
  Same   'Same or similar interaction as in the corresponding stable phase'
  COST   'COST 507 database'
  88Che2 'P.-Y. Chevalier, Thermochim. Acta, 132, 111-16(1988),
          SGTE unary database V.5.0, 2009; Bi' 
  91Din  'A.T. Dinsdale, Calphad, 15, 317-425(1991).'
  09SGUN 'SGTE unary database V.5.0, 2009.'
  13Liu  'M. Liu, C. Li, Z. Du, C. Guo, C. Niu,
          Thermochim. Acta, 551, 27-32(2013); Bi-Rb'
!

File: data/databases/sgte-binary/BiRb-22Dzi.tdb
$
$ Database for Bi-Rb from F. Dziri et al. 2022.
$
$ F. Dziri, Y. Djaballah, E. Belbacha, A. Belgacem Bouzida,
$ J. Phase Equilib. Diffus., 43, 382-92(2022).
$
$ Dataset created 2023.05.21 by Bengt Hallstedt.
$
$ Modified from 13Liu. BiRb added and reoptimisation of parameters.
$
$ Associate liquid with BiRb and BiRb3 associates.
$
$ There is an inverse miscibility gap with a minimum at 1888 K and x(Rb)=0.72
$ (with an associate liquid!!).
$
$ Invariant equilibria differ by up to 2 K. Probably rounding errors.
$
$ ------------------------------------------------------------------------------
 TEMP-LIM 298.15 6000.00 !
$
$ELEMENT NAME  REF. STATE               ATOMIC MASS H298-H0    S298    !
$
 ELEMENT VA   VACUUM                      0.0          0.0      0.0    ! 
 ELEMENT BI   RHOMBOHEDRAL_A7           208.98      6426.6     56.735  !
 ELEMENT RB   BCC_A2                     85.4678    7489.      76.78   ! 
$ ------------------------------------------------------------------------------
$ Species
$
 SPECIE  BIRB                               BI1RB1 !
 SPECIE  BIRB3                              BI1RB3 !
$ ------------------------------------------------------------------------------
$ Phase definitions
$
 PHASE LIQUID:L % 1 1 !
 CONST LIQUID:L : BI BIRB BIRB3 RB : !
$
$ Fcc (cF4, Fm-3m) and MeX (cF8, Fm-3m)
$
 PHASE FCC_A1 %A 2 1 1 !
 CONST FCC_A1 : BI RB : VA : !
$
$ Bcc (cI2, Im-3m)
$
 PHASE BCC_A2 %B 2 1 3 !
 CONST BCC_A2 : BI RB% : VA : !
$
$ Hcp (hP2, P6_3/mmc) and Me2X (NiAs-type, hP4, P6_3/mmc, B8_1)
$
 PHASE HCP_A3 %A 2 1 0.5 !
 CONST HCP_A3 : BI RB : VA: !
$
$ Prototype alpha-As (hR2, R-3m)
$
 PHASE RHOMBOHEDRAL_A7 % 1 1 !
 CONST RHOMBOHEDRAL_A7 : BI : !
$
$ Prototype Cu2Mg (cF24, Fd-3m)
$
 PHASE BI2RB_C15 % 2 2 1 !
 CONST BI2RB_C15 : BI : RB : !
$
$ Prototype CsSb (mP32, P2_1/c, 14)
$
 PHASE BIRB % 2 1 1 !
 CONST BIRB : BI : RB : !
$
$ Prototype Rb5As4 (mC20, C2/m)
$
 PHASE BI4RB5 % 2 4 5 !
 CONST BI4RB5 : BI : RB : !
$
$ Prototype Eu3Ga2 (mC20, C2/c)
$
 PHASE BI2RB3 % 2 2 3 !
 CONST BI2RB3 : BI : RB : !
$
$ Prototype Na3As (hP8, P6_3/mmc) alpha-BiRb3
$
 PHASE BIRB3_D018 % 2 1 3 !
 CONST BIRB3_D018 : BI : RB : !
$
$ Prototype BiF3 (cF16, Fm-3m) beta-BiRb3
$
 PHASE BIRB3_D03 % 2 1 3 !
 CONST BIRB3_D03 : BI : RB : !
$ ------------------------------------------------------------------------------
$ Defaults
$
 DEFINE-SYSTEM-DEFAULT ELEMENT 2 !
 DEFAULT-COM DEFINE_SYSTEM_ELEMENT VA !
 TYPE-DEF % SEQ * !
 TYPE-DEF A GES AMEND_PHASE_DESCRIPTION @ MAGNETIC -3 0.28 !
 TYPE-DEF B GES AMEND_PHASE_DESCRIPTION @ MAGNETIC -1 0.4 !
 FUNCTION ZERO      298.15  0;                                         6000 N !
 FUNCTION UN_ASS    298.15  0;                                         6000 N !
 FUNCTION R         298.15  +8.31451;                                  6000 N !
$ ------------------------------------------------------------------------------
$ Element data
$ ------------------------------------------------------------------------------
$ Bi
$
$ RHOMBOHEDRAL_A7 and LIQUID modified in unary 5.0
$ DIAMOND_A4 added in unary 5.0
$
 PAR  G(RHOMBOHEDRAL_A7,BI),,           +GHSERBI;                3000 N 09SGUN !
 PAR  G(FCC_A1,BI:VA),,                 +GHSERBI+9900-12.5*T;    3000 N 91Din !
 PAR  G(BCC_A2,BI:VA),,                 +GHSERBI+11297-13.9*T;   3000 N 91Din !
 PAR  G(HCP_A3,BI:VA),,                 +GHSERBI+9900-11.8*T;    3000 N 91Din !
$PAR  G(DIAMOND_A4,BI),,                +GHSERBI
$            +11296.8+9.253655*T;                                3000 N 88Che2 !
$PAR  G(BCT_A5,BI),,                    +GHSERBI+4184.07;        3000 N 91Din !
$PAR  G(TETRAGONAL_A6,BI),,             +GHSERBI+4184.07;        3000 N 91Din !
$PAR  G(TET_ALPHA1_A6,BI),,             +GHSERBI+4234;           3000 N 91Din !
 PAR  G(LIQUID,BI),,                    +GLIQBI;                 3000 N 09SGUN ! 
$
 FUNCTION GHSERBI   298.15  -7817.776+128.418925*T-28.4096529*T*LN(T)
       +0.012338888*T**2-8.381598E-6*T**3;
       544.55  Y  +29293.369-379.605174*T+49.678*T*LN(T)
       -0.0730245*T**2+1.3052833E-5*T**3-3544705*T**(-1)+1.66309E+25*T**(-9);
       800.00  Y  -11085.609+182.955328*T-36.041*T*LN(T)
       +7.4641E-3*T**2-1.05047E-6*T**3+5175*T**(-1)+1.66309E+25*T**(-9);
      1200.00  Y  -7580.864+124.770814*T-27.196*T*LN(T)+1.66309E+25*T**(-9);
      3000.00  N !
 FUNCTION GLIQBI    298.15  +11246.017-20.636399*T+GHSERBI-5.9608E-19*T**7;
       544.55  Y  +40629.667-400.415652*T+49.678*T*LN(T)
       -0.0730245*T**2+1.3052833E-5*T**3-3544705*T**(-1);
       800.00  Y  +250.689+162.14485*T-36.041*T*LN(T)
       +0.0074641*T**2-1.05047E-6*T**3+5175*T**(-1);
      1200.00  Y  +3755.434+103.960336*T-27.196*T*LN(T);
      3000.00 N !
$ ------------------------------------------------------------------------------
$ Rb
$
 PAR  G(BCC_A2,RB:VA)           200.00  +GHSERRB;                2100 N 91Din !
 PAR  G(HCP_A3,RB:VA)           200.00  +GHSERRB+200+2*T;        2100 N 91Din !
 PAR  G(FCC_A1,RB:VA)           200.00  +GHSERRB+200+1.3*T;      2100 N 91Din !
 PAR  G(LIQUID,RB)              200.00  +GLIQRB;                 2100 N 91Din !
$
 FUNCTION GHSERRB   200.00  -21669.733+583.580988*T-115.282589*T*LN(T)
       +0.26277612*T**2-1.52236932E-04*T**3+385754*T**(-1);
       312.46  Y  -7823.397+117.050578*T-29.1775424*T*LN(T)
       +4.12369E-04*T**2-4.6822E-07*T**3-126310*T**(-1)-5.55029E+22*T**(-9);
       900.00  Y  -39488.142+450.974149*T-77.7006456*T*LN(T)
       +0.033795632*T**2-4.829082E-06*T**3+3778006*T**(-1)-5.55029E+22*T**(-9);
      1600.00  Y  -159742.511+1287.78947*T-191.262774*T*LN(T)
       +0.08161687*T**2-8.61653E-06*T**3+27738456*T**(-1)-5.55029E+22*T**(-9);
      2100.00  N !
 FUNCTION GLIQRB    200.00  +2217.552-7.110486*T+GHSERRB+1.44078E-17*T**7;
       312.46  Y  +2172.865-6.960316*T+GHSERRB+5.55029E+22*T**(-9);
      2100.00  N !
$ ------------------------------------------------------------------------------
$ Binary system
$
$ F. Dziri, Y. Djaballah, E. Belbacha, A. Belgacem Bouzida,
$ J. Phase Equilib. Diffus., 43, 382-92(2022).
$
$ Checked against paper. Checked at 6000 K.
$
$ Modified from 13Liu. BiRb added and reoptimisation of parameters.
$
$ Associate liquid with BiRb and BiRb3 associates.
$
$ There is an inverse miscibility gap with a minimum at 1888 K and x(Rb)=0.72
$ (with an associate liquid!!).
$
$ Invariant equilibria differ by up to 2 K. Probably rounding errors.
$
 PAR  G(LIQUID,BIRB),,                  +GLIQBI+GLIQRB
             -75457+12.54*T;,,                                        N 22Dzi !
 PAR  G(LIQUID,BIRB3),,                 +GLIQBI+3*GLIQRB
             -131290+20.53*T;,,                                       N 22Dzi !
 PAR  L(LIQUID,BI,RB;0),,               -35000+8*T;,,                 N 13Liu !
 PAR  L(LIQUID,BI,BIRB;0),,             -17011+9.89*T;,,              N 22Dzi !
 PAR  L(LIQUID,BI,BIRB3;0),,            -151233+123.25*T;,,           N 22Dzi !
 PAR  L(LIQUID,BI,BIRB3;1),,            -47709;,,                     N 22Dzi !
 PAR  L(LIQUID,BIRB,BIRB3;0),,          -34764+39.32*T;,,             N 22Dzi !
 PAR  L(LIQUID,BIRB,BIRB3;1),,          -8857;,,                      N 22Dzi !
 PAR  L(LIQUID,BIRB,BIRB3;2),,          -3389;,,                      N 22Dzi !
 PAR  L(LIQUID,BIRB3,RB;0),,            +37872-34.86*T;,,             N 22Dzi !
 PAR  L(LIQUID,BIRB3,RB;1),,            -1744;,,                      N 22Dzi !
$
 PAR  L(BCC_A2,BI,RB:VA;0),,            +UN_ASS;,,                    N !
$
 PAR  G(BI2RB_C15,BI:RB),,              +2*GHSERBI+GHSERRB
             -95752-1.36*T;,,                                         N 22Dzi !
 PAR  G(BIRB,BI:RB),,                   +GHSERBI+GHSERRB
             -71951-0.79*T;,,                                         N 22Dzi !
 PAR  G(BI4RB5,BI:RB),,                 +4*GHSERBI+5*GHSERRB
             -330937-3.59*T;,,                                        N 22Dzi !
 PAR  G(BI2RB3,BI:RB),,                 +2*GHSERBI+3*GHSERRB
             -182995-3.77*T;,,                                        N 22Dzi !
 PAR  G(BIRB3_D018,BI:RB),,             +GHSERBI+3*GHSERRB
             -138988+5.6*T;,,                                         N 22Dzi !
 PAR  G(BIRB3_D03,BI:RB),,              +GHSERBI+3*GHSERRB
             -138488+4.61*T;,,                                        N 22Dzi !
$ ------------------------------------------------------------------------------
$
$
 LIST-OF-REFERENCE
 NUMBER  SOURCE
  Null   'Unknown source'
  Same   'Same or similar interaction as in the corresponding stable phase'
  COST   'COST 507 database'
  88Che2 'P.-Y. Chevalier, Thermochim. Acta, 132, 111-16(1988),
          SGTE unary database V.5.0, 2009; Bi' 
  91Din  'A.T. Dinsdale, Calphad, 15, 317-425(1991).'
  09SGUN 'SGTE unary database V.5.0, 2009.'
  13Liu  'M. Liu, C. Li, Z. Du, C. Guo, C. Niu,
          Thermochim. Acta, 551, 27-32(2013); Bi-Rb'
  22Dzi  'F. Dziri, Y. Djaballah, E. Belbacha, A. Belgacem Bouzida,
          J. Phase Equilib. Diffus., 43, 382-92(2022); Bi-Rb'
!

File: data/databases/sgte-binary/BiRh-20Zob.tdb
$
$ Database for Bi-Rh from O. Zobac and A. Kroupa 2020.
$
$ O. Zobac, A. Kroupa, J. Phase Equilib. Diffus., 41, 900-906(2020).
$
$ Dataset created 2021.04.18 by Bengt Hallstedt.
$ 2023.02.24: Unary Bi changed from V4.4 to V5.0.
$
$ The liquid interaction is very asymmetric.
$
$ Bi solubility in fcc-Rh was not modelled. A positive interaction was set
$ to have a small solubility.
$
$ ------------------------------------------------------------------------------
 TEMP-LIM 298.15 6000.00 !
$
$ELEMENT NAME  REF. STATE               ATOMIC MASS H298-H0    S298    !
$
 ELEMENT VA   VACUUM                      0.0          0.0      0.0    ! 
 ELEMENT BI   RHOMBOHEDRAL_A7           208.98      6426.6     56.735  !
 ELEMENT RH   FCC_A1                    102.9055    4920.384   31.5557 ! 
$ ------------------------------------------------------------------------------
$ Phase definitions
$
 PHASE LIQUID:L % 1 1 !
 CONST LIQUID:L : BI RH : !
$
$ Fcc (cF4, Fm-3m) and MeX (cF8, Fm-3m)
$
 PHASE FCC_A1 %A 2 1 1 !
 CONST FCC_A1 : BI RH% : VA : !
$
$ Bcc (cI2, Im-3m)
$
 PHASE BCC_A2 %B 2 1 3 !
 CONST BCC_A2 : BI RH : VA : !
$
$ Hcp (hP2, P6_3/mmc) and Me2X (NiAs-type, hP4, P6_3/mmc, B8_1)
$
 PHASE HCP_A3 %A 2 1 0.5 !
 CONST HCP_A3 : BI RH : VA: !
$
$ Prototype alpha-As (hR2, R-3m)
$
 PHASE RHOMBOHEDRAL_A7 % 1 1 !
 CONST RHOMBOHEDRAL_A7 : BI : !
$
$ Prototype Bi4Rh (cI120, Ia-3d)
$
 PHASE BI4RH % 2 4 1 !
 CONST BI4RH : BI : RH : !
$
$ Prototype CoSb2 (mP12, P2_1/c)
$
 PHASE BI2RH_LT % 2 2 1 !
 CONST BI2RH_LT : BI : RH : !
$
$ Prototype Bi2Rh-ht (aP12, P-1)
$
 PHASE BI2RH_HT % 2 2 1 !
 CONST BI2RH_HT : BI : RH : !
$
$ Prototype MnP (oP8, Pnma)
$
 PHASE BI55RH45_B31 % 2 0.55 0.45 !
 CONST BI55RH45_B31 : BI : RH : !
$
$ Prototype NiAs (hP4, P6_3/mmc)
$
 PHASE BIRH_B81 % 2 1 1 !
 CONST BIRH_B81 : BI : BI RH% : !
$ ------------------------------------------------------------------------------
$ Defaults
$
 DEFINE-SYSTEM-DEFAULT ELEMENT 2 !
 DEFAULT-COM DEFINE_SYSTEM_ELEMENT VA !
 TYPE-DEF % SEQ * !
 TYPE-DEF A GES AMEND_PHASE_DESCRIPTION @ MAGNETIC -3 0.28 !
 TYPE-DEF B GES AMEND_PHASE_DESCRIPTION @ MAGNETIC -1 0.4 !
 FUNCTION ZERO      298.15  0;                                         6000 N !
 FUNCTION UN_ASS    298.15  0;                                         6000 N !
 FUNCTION R         298.15  +8.31451;                                  6000 N !
$ ------------------------------------------------------------------------------
$ Element data
$ ------------------------------------------------------------------------------
$ Bi
$
$ RHOMBOHEDRAL_A7 and LIQUID modified in unary 5.0
$ DIAMOND_A4 added in unary 5.0
$
$ DHCP is not included in unary
$
 PAR  G(RHOMBOHEDRAL_A7,BI),,           +GHSERBI;                3000 N 09SGUN !
 PAR  G(FCC_A1,BI:VA),,                 +GHSERBI+9900-12.5*T;    3000 N 91Din !
 PAR  G(BCC_A2,BI:VA),,                 +GHSERBI+11297-13.9*T;   3000 N 91Din !
 PAR  G(HCP_A3,BI:VA),,                 +GHSERBI+9900-11.8*T;    3000 N 91Din !
$PAR  G(DHCP,BI:VA),,                   +GHSERBI+5000;           3000 N 10Wan !
$PAR  G(DIAMOND_A4,BI),,                +GHSERBI
$            +11296.8+9.253655*T;                                3000 N 88Che2 !
$PAR  G(BCT_A5,BI),,                    +GHSERBI+4184.07;        3000 N 91Din !
$PAR  G(TETRAGONAL_A6,BI),,             +GHSERBI+4184.07;        3000 N 91Din !
$PAR  G(TET_ALPHA1,BI),,                +GHSERBI+4234;           3000 N 91Din !
 PAR  G(LIQUID,BI),,                    +GLIQBI;                 3000 N 09SGUN ! 
$
 PAR  G(BIRH_B81,BI:BI),,               +2*GHSERBI+3000;,,            N 20Zob !
$
 FUNCTION GHSERBI   298.15  -7817.776+128.418925*T-28.4096529*T*LN(T)
       +0.012338888*T**2-8.381598E-6*T**3;
       544.55  Y  +29293.369-379.605174*T+49.678*T*LN(T)
       -0.0730245*T**2+1.3052833E-5*T**3-3544705*T**(-1)+1.66309E+25*T**(-9);
       800.00  Y  -11085.609+182.955328*T-36.041*T*LN(T)
       +7.4641E-3*T**2-1.05047E-6*T**3+5175*T**(-1)+1.66309E+25*T**(-9);
      1200.00  Y  -7580.864+124.770814*T-27.196*T*LN(T)+1.66309E+25*T**(-9);
      3000.00  N !
 FUNCTION GLIQBI    298.15  +11246.017-20.636399*T+GHSERBI-5.9608E-19*T**7;
       544.55  Y  +40629.667-400.415652*T+49.678*T*LN(T)
       -0.0730245*T**2+1.3052833E-5*T**3-3544705*T**(-1);
       800.00  Y  +250.689+162.14485*T-36.041*T*LN(T)
       +0.0074641*T**2-1.05047E-6*T**3+5175*T**(-1);
      1200.00  Y  +3755.434+103.960336*T-27.196*T*LN(T);
      3000.00 N !
 FUNCTION GHCPBI    298.15  +GHSERBI+9900-11.8*T;                      3000 N !
$ ------------------------------------------------------------------------------
$ Rh
$
 PAR  G(FCC_A1,RH:VA),,                 +GHSERRH;                2500 N 91Din !
 PAR  G(BCC_A2,RH:VA),,                 +GHSERRH+19000-4.7*T;    2500 N 91Din !
 PAR  G(HCP_A3,RH:VA),,                 +GHSERRH+3000-0.5*T;     2500 N 91Din !
 PAR  G(LIQUID,RH),,                    +GLIQRH;                 2500 N 91Din !
$
 FUNCTION GHSERRH   298.15  -7848.828+132.020923*T-24.0178336*T*LN(T)
       -0.003424186*T**2-1.68032E-07*T**3+55846*T**(-1);
      1200.00  Y  -28367.852+305.771019*T-48.3766632*T*LN(T)
       +0.00966345*T**2-1.512774E-06*T**3+3348162*T**(-1);
      2237.00  Y  -6237470.48+30151.6342*T-3874.21058*T*LN(T)
       +1.04921361*T**2-5.3978814E-05*T**3+1.88036218E+09*T**(-1);
      2450.00  Y  -44863.489+344.889895*T-50.58456*T*LN(T);
      2500.00  N !
 FUNCTION GLIQRH    298.15  +19092.91-6.92133*T+GHSERRH;
       700.00  Y  +35898.508-147.926418*T+15.6492377*T*LN(T)
       -0.028665357*T**2+2.100572E-06*T**3-2638940*T**(-1);
      2237.00  Y  -18208.54+332.974832*T-50.58456*T*LN(T);
      2500.00  N !
$ ------------------------------------------------------------------------------
$ Binary system
$
$ O. Zobac, A. Kroupa, J. Phase Equilib. Diffus., 41, 900-906(2020).
$
$ Checked against paper. Checked at 6000 K.
$
$ The liquid interaction is very asymmetric.
$
$ Bi solubility in fcc-Rh was not modelled. A positive interaction was set
$ to have a small solubility.
$
 PAR  L(LIQUID,BI,RH;0),,               -19000-24.1*T;,,              N 20Zob !
 PAR  L(LIQUID,BI,RH;1),,               -80000+25*T;,,                N 20Zob !
 PAR  L(LIQUID,BI,RH;2),,               +48000-22*T;,,                N 20Zob !
$
 PAR  L(FCC_A1,BI,RH:VA;0),,            +10000;,,                     N !
$
 PAR  G(BI4RH,BI:RH),,                  +4*GHSERBI+GHSERRH
             -48500-28*T;,,                                           N 20Zob !
 PAR  G(BI2RH_LT,BI:RH),,               +2*GHSERBI+GHSERRH
             -53400-1.65*T;,,                                         N 20Zob !
 PAR  G(BI2RH_HT,BI:RH),,               +2*GHSERBI+GHSERRH
             -30600-34.08*T;,,                                        N 20Zob !
 PAR  G(BI55RH45_B31,BI:RH),,           +0.55*GHSERBI+0.45*GHSERRH
             -18950-1.14*T;,,                                         N 20Zob !
$
 PAR  G(BIRH_B81,BI:RH),,               +GHSERBI+GHSERRH
             -34400-7.4*T;,,                                          N 20Zob !
 PAR  L(BIRH_B81,BI:BI,RH;0),,          +10000-40*T;,,                N 20Zob !
$ ------------------------------------------------------------------------------
$
$
 LIST-OF-REFERENCE
 NUMBER  SOURCE
  Null   'Unknown source'
  Same   'Same or similar interaction as in the corresponding stable phase'
  COST   'COST 507 database'
  88Che2 'P.-Y. Chevalier, Thermochim. Acta, 132, 111-16(1988),
          SGTE unary database V.5.0, 2009; Bi' 
  91Din  'A.T. Dinsdale, Calphad, 15, 317-425(1991).'
  09SGUN 'SGTE unary database V.5.0, 2009.'
  10Wan  'C.P. Wang, H.L. Zhang, A.T. Tang, F.S. Pan, X.J. Liu,
          J. Alloys Compd., 502, 43-48(2010); Bi, Nd'
  20Zob  'O. Zobac, A. Kroupa,
          J. Phase Equilib. Diffus., 41, 900-906(2020); Bi-Rh'
!
