Repository: orchid-calphad/orchid-project.org

# orchid-project.org

Website and released data of **ORCHID** (Open Repository for CALPHAD Hypotheses, Intelligence, and Discovery),
served by GitHub Pages at https://orchid-project.org. Releases are archived on Zenodo (one DOI per version).

- `index.html`, `catalog/`, `best-practices.html` — static, self-contained pages (generated in the ORCHID tooling).
- `data/` — released data: catalog, redistributable TDB files, convex hulls. Licences: `data/LICENSES.md`, `data/NOTICE.md`.
- `llms.txt`, `data/croissant.json`, `CITATION.cff`, `.zenodo.json` — machine-readable metadata.

Only data with clear redistribution rights are published.

File: data/databases/sgte-binary/BiS-14Hua.tdb
$
$ Database for Bi-S from S. Huang et al. 2014.
$
$ S. Huang, Y. Liu, Y. Chen, Z. Kang, J. Electron. Mater., 43, 1237-43(2014).
$
$ Dataset created 2018.04.30 by Bengt Hallstedt.
$ 2020.12.25: Modified for use with GES6.
$ 2023.02.24: Unary Bi changed from V4.4 to V5.0.
$
$ Note! This dataset needs to be reoptimised. There is an extra small liquid
$ miscibility gap on top of Bi2S3.
$
$ ------------------------------------------------------------------------------
 TEMP-LIM 298.15 6000.00 !
$
$ELEMENT NAME  REF. STATE               ATOMIC MASS H298-H0    S298    !
$
 ELEMENT VA   VACUUM                      0.0          0.0      0.0    ! 
 ELEMENT BI   RHOMBOHEDRAL_A7           208.98      6426.6     56.735  !
 ELEMENT S    ORTHORHOMBIC_A16           32.06      4412.0     32.07   ! 
$ ------------------------------------------------------------------------------
$ Species
$
 SPECIE  BI2S3                              BI2S3 !
$ ------------------------------------------------------------------------------
$ Phase definitions
$
 PHASE LIQUID:L % 1 1 !
 CONST LIQUID:L : BI BI2S3 S : !
$
$ Fcc (cF4, Fm-3m) and MeX (cF8, Fm-3m)
$
 PHASE FCC_A1 %A 2 1 1 !
 CONST FCC_A1 : BI S : VA : !
$
$ Bcc (cI2, Im-3m)
$
 PHASE BCC_A2 %B 2 1 3 !
 CONST BCC_A2 : BI S : VA : !
$
$ Hcp (hP2, P6_3/mmc) and Me2X (NiAs-type, hP4, P6_3/mmc, B8_1)
$
 PHASE HCP_A3 %A 2 1 0.5 !
 CONST HCP_A3 : BI : VA: !
$
$ Prototype alpha-As (hR2, R-3m)
$
 PHASE RHOMBOHEDRAL_A7 % 1 1 !
 CONST RHOMBOHEDRAL_A7 : BI : !
$
$ Prototype alpha-S (oF128, Fddd)
$
 PHASE ORTHORHOMBIC_A16 % 1 1 !
 CONST ORTHORHOMBIC_A16 : S : !
$
$ Prototype beta-S (mP48, P2_1/a)
$
 PHASE MONOCLINIC_S % 1 1 !
 CONST MONOCLINIC_S : S : !
$
$ Prototype Sb2S3 (oP20, Pnma)
$
 PHASE BI2S3_D58 % 2 2 3 !
 CONST BI2S3_D58 : BI : S : !
$ ------------------------------------------------------------------------------
$ Defaults
$
 DEFINE-SYSTEM-DEFAULT ELEMENT 2 !
 DEFAULT-COM DEFINE_SYSTEM_ELEMENT VA !
 TYPE-DEF % SEQ * !
 TYPE-DEF A GES AMEND_PHASE_DESCRIPTION @ MAGNETIC -3 0.28 !
 TYPE-DEF B GES AMEND_PHASE_DESCRIPTION @ MAGNETIC -1 0.4 !
 FUNCTION ZERO      298.15  0;                                         6000 N !
 FUNCTION UN_ASS    298.15  0;                                         6000 N !
 FUNCTION R         298.15  +8.31451;                                  6000 N !
$ ------------------------------------------------------------------------------
$ Element data
$ ------------------------------------------------------------------------------
$ Bi
$
$ RHOMBOHEDRAL_A7 and LIQUID modified in unary 5.0
$ DIAMOND_A4 added in unary 5.0
$
 PAR  G(RHOMBOHEDRAL_A7,BI),,           +GHSERBI;                3000 N 09SGUN !
 PAR  G(FCC_A1,BI:VA),,                 +GHSERBI+9900-12.5*T;    3000 N 91Din !
 PAR  G(BCC_A2,BI:VA),,                 +GHSERBI+11297-13.9*T;   3000 N 91Din !
 PAR  G(HCP_A3,BI:VA),,                 +GHSERBI+9900-11.8*T;    3000 N 91Din !
$PAR  G(DIAMOND_A4,BI),,                +GHSERBI
$            +11296.8+9.253655*T;                                3000 N 88Che2 !
$PAR  G(BCT_A5,BI),,                    +GHSERBI+4184.07;        3000 N 91Din !
$PAR  G(TETRAGONAL_A6,BI),,             +GHSERBI+4184.07;        3000 N 91Din !
$PAR  G(TET_ALPHA1_A6,BI),,             +GHSERBI+4234;           3000 N 91Din !
 PAR  G(LIQUID,BI),,                    +GLIQBI;                 3000 N 09SGUN ! 
$
 FUNCTION GHSERBI   298.15  -7817.776+128.418925*T-28.4096529*T*LN(T)
       +0.012338888*T**2-8.381598E-6*T**3;
       544.55  Y  +29293.369-379.605174*T+49.678*T*LN(T)
       -0.0730245*T**2+1.3052833E-5*T**3-3544705*T**(-1)+1.66309E+25*T**(-9);
       800.00  Y  -11085.609+182.955328*T-36.041*T*LN(T)
       +7.4641E-3*T**2-1.05047E-6*T**3+5175*T**(-1)+1.66309E+25*T**(-9);
      1200.00  Y  -7580.864+124.770814*T-27.196*T*LN(T)+1.66309E+25*T**(-9);
      3000.00  N !
 FUNCTION GLIQBI    298.15  +11246.017-20.636399*T+GHSERBI-5.9608E-19*T**7;
       544.55  Y  +40629.667-400.415652*T+49.678*T*LN(T)
       -0.0730245*T**2+1.3052833E-5*T**3-3544705*T**(-1);
       800.00  Y  +250.689+162.14485*T-36.041*T*LN(T)
       +0.0074641*T**2-1.05047E-6*T**3+5175*T**(-1);
      1200.00  Y  +3755.434+103.960336*T-27.196*T*LN(T);
      3000.00 N !
$ ------------------------------------------------------------------------------
$ S
$
$ FCC_A1 and BCC_A2 revised in unary 3.0
$ ORTHORHOMBIC_A16 and LIQUID modified in unary 4.1
$ MONOCLINIC revised in unary 4.1
$ ORTHORHOMBIC_A16 and LIQUID revised in unary 4.4
$
 PAR  G(ORTHORHOMBIC_A16,S),,           +GHSERSS;                1300 N 01SGUN !
 PAR  G(MONOCLINIC,S),,                 +GMONSS;                 1300 N 01SGUN !
 PAR  G(FCC_A1,S:VA),,                  +GHSERSS+105000;         1300 N Sundm !
$PAR  G(FCC_A1,S:VA),,                  +GHSERSS+30000+32*T;     1300 N 91Din !
 PAR  G(BCC_A2,S:VA),,                  +GHSERSS+105000;         1300 N Sundm !
$PAR  G(BCC_A2,S:VA),,                  +GHSERSS+31000+32*T;     1300 N 91Din !
 PAR  G(LIQUID,S),,                     +GLIQSS;                 1300 N 01SGUN !
$
 FUNCTION GHSERSS   298.15  -5198.294+53.913855*T-10.726*T*LN(T)
       -0.0273801*T**2+8.179537E-6*T**3; 
       368.30  Y  -6475.706+94.182332*T-17.8693298*T*LN(T)
       -0.010936877*T**2+1.406467E-6*T**3+36871*T**(-1); 
      1300.00  Y  -12485.546+188.304687*T-32*T*LN(T); 
      1301.00  N !
 FUNCTION GMONSS    298.15  -5725.422+89.544275*T-17.413*T*LN(T)
       -0.00993935*T**2-0.070062E-6*T**3+1250*T**(-1); 
       388.36  Y  -7455.008+114.782945*T-21.1531404*T*LN(T)
       -0.008566163*T**2+1.112484E-6*T**3+122167*T**(-1); 
      1300.00  Y  -11779.415+186.699065*T-32*T*LN(T); 
      1301.00  N !
 FUNCTION GLIQSS    298.15  -4196.575+85.63027*T-17.413*T*LN(T)
       -0.00993935*T**2-0.070062E-6*T**3+1250*T**(-1); 
       335.00  Y  1790361.982-44195.451432*T+7511.6194258*T*LN(T)
       -13.985517511*T**2+4838.738601E-6*T**3-79880891*T**(-1); 
       388.36  Y  -876313.954+23366.872986*T-4028.756*T*LN(T)
       +7.954595*T**2-2908.513333E-6*T**3+33980035*T**(-1); 
       432.25  Y  454088.687-7814.670231*T+1237.001*T*LN(T)
       -1.5607295*T**2+359.883667E-6*T**3-31765395*T**(-1); 
       500.00  Y  18554.561-144.895285*T+16.535*T*LN(T)
       -0.0454119*T**2+8.327402E-6*T**3-2705030*T**(-1); 
       700.00  Y  21243.126-113.298877*T+9.944*T*LN(T)
       -0.0288384*T**2+3.791365E-6*T**3-3507570*T**(-1); 
       900.00  Y  16117.849-32.79523*T-2.425*T*LN(T)
       -0.01712545*T**2+1.84974E-6*T**3-3215170*T**(-1); 
      1300.00  Y  -6461.814+175.590536*T-32*T*LN(T); 
      1301.00  N !
$ ------------------------------------------------------------------------------
$ Binary system
$
$ S. Huang, Y. Liu, Y. Chen, Z. Kang, J. Electron. Mater., 43, 1237-43(2014).
$
$ Checked against paper. Checked at 6000 K.
$
$ Note! This dataset needs to be reoptimised. There is an extra small liquid
$ miscibility gap on top of Bi2S3.
$
 PAR  G(LIQUID,BI2S3),,                 +2*GLIQBI+3*GLIQSS
             -88000-2*T;,,                                            N 14Hua !
 PAR  L(LIQUID,BI,BI2S3;0),,            +4000-14*T;,,                 N 14Hua !
 PAR  L(LIQUID,BI,BI2S3;1),,            -3500-10*T;,,                 N 14Hua !
 PAR  L(LIQUID,BI2S3,S;0),,             +16000-2.6*T;,,               N 14Hua !
 PAR  L(LIQUID,BI2S3,S;2),,             +15000+2.6*T;,,               N 14Hua !
$
 PAR  G(BI2S3_D58,BI:S),,               +2*GHSERBI+3*GHSERSS
             -163000+29*T;,,                                          N 14Hua !
$ ------------------------------------------------------------------------------
$
$
 LIST-OF-REFERENCE
 NUMBER  SOURCE
  Null   'Unknown source'
  Same   'Same or similar interaction as in the corresponding stable phase'
  Sundm  'Bosse Sundman, unpublished, SGTE unary database V.3.0, 1996; S'
  COST   'COST 507 database'
  88Che2 'P.-Y. Chevalier, Thermochim. Acta, 132, 111-16(1988),
          SGTE unary database V.5.0, 2009; Bi' 
  91Din  'A.T. Dinsdale, Calphad, 15, 317-425(1991).'
  01SGUN 'SGTE unary database V.4.4, 2001.'
  09SGUN 'SGTE unary database V.5.0, 2009.'
  14Hua  'S. Huang, Y. Liu, Y. Chen, Z. Kang,
          J. Electron. Mater., 43, 1237-43(2014); Bi-S'
!

File: data/databases/sgte-binary/BiSb-92Feu-LB.tdb
$
$ Database for Bi-Sb from Y. Feutelais et al. 1992 (included in LB Vol. 2)
$
$ Y. Feutelais, G. Morgant, J.R. Didry, J. Schnitter,
$ Calphad, 16, 111-19 (1992).
$
$ Dataset created 2009.10.16 by Bengt Hallstedt.
$ 2020.12.25: Modified for use with GES6.
$ 2023.02.24: Unary Bi changed from V4.4 to V5.0. There is no visible change
$             in the phase diagram.
$
$ ------------------------------------------------------------------------------
 TEMP-LIM 298.15 6000.00 !
$
$ELEMENT NAME  REF. STATE               ATOMIC MASS H298-H0    S298    !
$
 ELEMENT VA   VACUUM                      0.0          0.0      0.0    ! 
 ELEMENT BI   RHOMBOHEDRAL_A7           208.98      6426.6     56.735  !
 ELEMENT SB   RHOMBOHEDRAL_A7           121.75      5870.152   45.5219 ! 
$ ------------------------------------------------------------------------------
$ Phase definitions
$
 PHASE LIQUID:L % 1 1 !
 CONST LIQUID:L : BI SB : !
$
$ Fcc (cF4, Fm-3m) and MeX (cF8, Fm-3m)
$
 PHASE FCC_A1 % 2 1 1 !
 CONST FCC_A1 : BI SB : VA : !
$
$ Bcc (cI2, Im-3m)
$
 PHASE BCC_A2 % 2 1 3 !
 CONST BCC_A2 : BI SB : VA : !
$
$ Hcp (hP2, P6_3/mmc) and Me2X (NiAs-type, hP4, P6_3/mmc, B8_1)
$
 PHASE HCP_A3 % 2 1 0.5 !
 CONST HCP_A3 : BI SB : VA: !
$
$ Prototype beta-Sn (tI4, I4_1/amd)
$
 PHASE BCT_A5 % 1 1 !
 CONST BCT_A5 : BI SB : !
$
$ Prototype alpha-As (hR2, R-3m)
$
 PHASE RHOMBOHEDRAL_A7 % 1 1 !
 CONST RHOMBOHEDRAL_A7 : BI SB : !
$ ------------------------------------------------------------------------------
$ Defaults
$
 DEFINE-SYSTEM-DEFAULT ELEMENT 2 !
 DEFAULT-COM DEFINE_SYSTEM_ELEMENT VA !
 TYPE-DEF % SEQ * !
 FUNCTION ZERO      298.15  0;                                         6000 N !
 FUNCTION UN_ASS    298.15  0;                                         6000 N !
$ ------------------------------------------------------------------------------
$ Element data
$ ------------------------------------------------------------------------------
$ Bi
$
$ RHOMBOHEDRAL_A7 and LIQUID modified in unary 5.0
$ DIAMOND_A4 added in unary 5.0
$
 PAR  G(RHOMBOHEDRAL_A7,BI),,           +GHSERBI;                3000 N 09SGUN !
 PAR  G(FCC_A1,BI:VA),,                 +GHSERBI+9900-12.5*T;    3000 N 91Din !
 PAR  G(BCC_A2,BI:VA),,                 +GHSERBI+11297-13.9*T;   3000 N 91Din !
 PAR  G(HCP_A3,BI:VA),,                 +GHSERBI+9900-11.8*T;    3000 N 91Din !
$PAR  G(DIAMOND_A4,BI),,                +GHSERBI
$            +11296.8+9.253655*T;                                3000 N 88Che2 !
 PAR  G(BCT_A5,BI),,                    +GHSERBI+4184.07;        3000 N 91Din !
$PAR  G(TETRAGONAL_A6,BI),,             +GHSERBI+4184.07;        3000 N 91Din !
$PAR  G(TET_ALPHA1_A6,BI),,             +GHSERBI+4234;           3000 N 91Din !
 PAR  G(LIQUID,BI),,                    +GLIQBI;                 3000 N 09SGUN ! 
$
 FUNCTION GHSERBI   298.15  -7817.776+128.418925*T-28.4096529*T*LN(T)
       +0.012338888*T**2-8.381598E-6*T**3;
       544.55  Y  +29293.369-379.605174*T+49.678*T*LN(T)
       -0.0730245*T**2+1.3052833E-5*T**3-3544705*T**(-1)+1.66309E+25*T**(-9);
       800.00  Y  -11085.609+182.955328*T-36.041*T*LN(T)
       +7.4641E-3*T**2-1.05047E-6*T**3+5175*T**(-1)+1.66309E+25*T**(-9);
      1200.00  Y  -7580.864+124.770814*T-27.196*T*LN(T)+1.66309E+25*T**(-9);
      3000.00  N !
 FUNCTION GLIQBI    298.15  +11246.017-20.636399*T+GHSERBI-5.9608E-19*T**7;
       544.55  Y  +40629.667-400.415652*T+49.678*T*LN(T)
       -0.0730245*T**2+1.3052833E-5*T**3-3544705*T**(-1);
       800.00  Y  +250.689+162.14485*T-36.041*T*LN(T)
       +0.0074641*T**2-1.05047E-6*T**3+5175*T**(-1);
      1200.00  Y  +3755.434+103.960336*T-27.196*T*LN(T);
      3000.00 N !
$ ------------------------------------------------------------------------------
$ Sb
$
$ BCT_A5 revised in unary 3.0
$
$ BCT_A5 the value from 91Din is used in LBall-v7+fun.tdb.
$ BCT_A5 the value from 96SGUN is used in SGSOL 5.0.
$ It is only needed in Sb-Sn.
$
 PAR  G(RHOMBOHEDRAL_A7,SB),,           +GHSERSB;                2000 N 91Din !
 PAR  G(FCC_A1,SB:VA),,                 +GHSERSB+19874-13.7*T;   2000 N 91Din !
 PAR  G(BCC_A2,SB:VA),,                 +GHSERSB+19874-15.1*T;   2000 N 91Din !
 PAR  G(HCP_A3,SB:VA),,                 +GHSERSB+19874-13*T;     2000 N 91Din !
 PAR  G(BCT_A5,SB),,                    +GHSERSB+13000-8*T;      2000 N 96SGUN !
$PAR  G(BCT_A5,SB),,                    +GHSERSB+1000;           2000 N 91Din !
 PAR  G(LIQUID,SB),,                    +GLIQSB;                 2000 N 91Din !
$
 FUNCTION GHSERSB   298.15  -9242.858+156.154689*T-30.5130752*T*LN(T)
       +0.007748768*T**2-3.003415E-06*T**3+100625*T**(-1);
       903.78  Y  -11738.83+169.485872*T-31.38*T*LN(T)+1.616849E+27*T**(-9);
      2000.00  N !
 FUNCTION GLIQSB    298.15  +19822.328-21.923164*T+GHSERSB-1.74847E-20*T**7;
       903.78  Y  +8175.359+147.455986*T-31.38*T*LN(T);
      2000.00  N !
$ ------------------------------------------------------------------------------
$ Binary system
$
$ From Y. Feutelais et al. 1992 (included in LB Vol. 2)
$
$ Y. Feutelais, G. Morgant, J.R. Didry, J. Schnitter,
$ Calphad, 16, 111-19 (1992).
$
$ Checked against LB and paper.
$
 PAR  L(LIQUID,BI,SB;0),,               +2176.5-0.65972*T;,,          N 92Feu !
 PAR  L(LIQUID,BI,SB;1),,               -25.5;,,                      N 92Feu !
$
 PAR  L(RHOMBOHEDRAL_A7,BI,SB;0),,      +11837.48+1.80843*T
             -1.696387*T*LN(T);,,                                     N 92Feu !
 PAR  L(RHOMBOHEDRAL_A7,BI,SB;1),,      -1764.27;,,                   N 92Feu !
$
$ metastable
$
 PAR  L(FCC_A1,BI,SB:VA;0),,            +12000;,,                     N Same !
 PAR  L(BCC_A2,BI,SB:VA;0),,            +12000;,,                     N Same !
 PAR  L(HCP_A3,BI,SB:VA;0),,            +12000;,,                     N Same !
 PAR  L(BCT_A5,BI,SB;0),,               +12000;,,                     N Same !
$ ------------------------------------------------------------------------------
$
 ASSESSED_SYSTEM
  BI-SB(TDB -* +LIQ +RHOM_A7 ;G5 C_S:RHOMB/SB MAJ:RHOMB/BI
  ;P3 TMM:300/1000 STP:.5/350/1 STP:.5/700/1) !
$
$
 LIST-OF-REFERENCE
 NUMBER  SOURCE
  Null   'Unknown source'
  Same   'Same or similar interaction as in the corresponding stable phase'
  COST   'COST 507 database'
  88Che2 'P.-Y. Chevalier, Thermochim. Acta, 132, 111-16(1988),
          SGTE unary database V.5.0, 2009; Bi' 
  91Din  'A.T. Dinsdale, Calphad, 15, 317-425(1991).'
  92Feu  'Y. Feutelais, G. Morgant, J.R. Didry, J. Schnitter,
          Calphad, 16, 111-19 (1992); Bi-Sb'
  96SGUN 'SGTE unary database V.3.0, 1996.'
  09SGUN 'SGTE unary database V.5.0, 2009.'
!

File: data/databases/sgte-binary/BiSb-94Oht.tdb
$
$ Database for Bi-Sb from H. Ohtani and K. Ishida 1994
$
$ H. Ohtani, K. Ishida, J. Electron. Mater., 23, 747-55(1994).
$
$ Dataset created 2012.10.03 by Bengt Hallstedt.
$ 2020.12.25: Modified for use with GES6.
$ 2023.02.24: Unary Bi changed from V4.4 to V5.0. There is no visible change
$             in the phase diagram.
$
$ ------------------------------------------------------------------------------
 TEMP-LIM 298.15 6000.00 !
$
$ELEMENT NAME  REF. STATE               ATOMIC MASS H298-H0    S298    !
$
 ELEMENT VA   VACUUM                      0.0          0.0      0.0    ! 
 ELEMENT BI   RHOMBOHEDRAL_A7           208.98      6426.6     56.735  !
 ELEMENT SB   RHOMBOHEDRAL_A7           121.75      5870.152   45.5219 ! 
$ ------------------------------------------------------------------------------
$ Phase definitions
$
 PHASE LIQUID:L % 1 1 !
 CONST LIQUID:L : BI SB : !
$
$ Fcc (cF4, Fm-3m) and MeX (cF8, Fm-3m)
$
 PHASE FCC_A1 % 2 1 1 !
 CONST FCC_A1 : BI SB : VA : !
$
$ Bcc (cI2, Im-3m)
$
 PHASE BCC_A2 % 2 1 3 !
 CONST BCC_A2 : BI SB : VA : !
$
$ Hcp (hP2, P6_3/mmc) and Me2X (NiAs-type, hP4, P6_3/mmc, B8_1)
$
 PHASE HCP_A3 % 2 1 0.5 !
 CONST HCP_A3 : BI SB : VA: !
$
$ Prototype beta-Sn (tI4, I4_1/amd)
$
 PHASE BCT_A5 % 1 1 !
 CONST BCT_A5 : BI SB : !
$
$ Prototype alpha-As (hR2, R-3m)
$
 PHASE RHOMBOHEDRAL_A7 % 1 1 !
 CONST RHOMBOHEDRAL_A7 : BI SB : !
$ ------------------------------------------------------------------------------
$ Defaults
$
 DEFINE-SYSTEM-DEFAULT ELEMENT 2 !
 DEFAULT-COM DEFINE_SYSTEM_ELEMENT VA !
 TYPE-DEF % SEQ * !
 FUNCTION ZERO      298.15  0;                                         6000 N !
 FUNCTION UN_ASS    298.15  0;                                         6000 N !
$ ------------------------------------------------------------------------------
$ Element data
$ ------------------------------------------------------------------------------
$ Bi
$
$ RHOMBOHEDRAL_A7 and LIQUID modified in unary 5.0
$ DIAMOND_A4 added in unary 5.0
$
 PAR  G(RHOMBOHEDRAL_A7,BI),,           +GHSERBI;                3000 N 09SGUN !
 PAR  G(FCC_A1,BI:VA),,                 +GHSERBI+9900-12.5*T;    3000 N 91Din !
 PAR  G(BCC_A2,BI:VA),,                 +GHSERBI+11297-13.9*T;   3000 N 91Din !
 PAR  G(HCP_A3,BI:VA),,                 +GHSERBI+9900-11.8*T;    3000 N 91Din !
$PAR  G(DIAMOND_A4,BI),,                +GHSERBI
$            +11296.8+9.253655*T;                                3000 N 88Che2 !
 PAR  G(BCT_A5,BI),,                    +GHSERBI+4184.07;        3000 N 91Din !
$PAR  G(TETRAGONAL_A6,BI),,             +GHSERBI+4184.07;        3000 N 91Din !
$PAR  G(TET_ALPHA1_A6,BI),,             +GHSERBI+4234;           3000 N 91Din !
 PAR  G(LIQUID,BI),,                    +GLIQBI;                 3000 N 09SGUN ! 
$
 FUNCTION GHSERBI   298.15  -7817.776+128.418925*T-28.4096529*T*LN(T)
       +0.012338888*T**2-8.381598E-6*T**3;
       544.55  Y  +29293.369-379.605174*T+49.678*T*LN(T)
       -0.0730245*T**2+1.3052833E-5*T**3-3544705*T**(-1)+1.66309E+25*T**(-9);
       800.00  Y  -11085.609+182.955328*T-36.041*T*LN(T)
       +7.4641E-3*T**2-1.05047E-6*T**3+5175*T**(-1)+1.66309E+25*T**(-9);
      1200.00  Y  -7580.864+124.770814*T-27.196*T*LN(T)+1.66309E+25*T**(-9);
      3000.00  N !
 FUNCTION GLIQBI    298.15  +11246.017-20.636399*T+GHSERBI-5.9608E-19*T**7;
       544.55  Y  +40629.667-400.415652*T+49.678*T*LN(T)
       -0.0730245*T**2+1.3052833E-5*T**3-3544705*T**(-1);
       800.00  Y  +250.689+162.14485*T-36.041*T*LN(T)
       +0.0074641*T**2-1.05047E-6*T**3+5175*T**(-1);
      1200.00  Y  +3755.434+103.960336*T-27.196*T*LN(T);
      3000.00 N !
$ ------------------------------------------------------------------------------
$ Sb
$
$ BCT_A5 revised in unary 3.0
$
$ BCT_A5 the value from 91Din is used in LBall-v7+fun.tdb.
$ BCT_A5 the value from 96SGUN is used in SGSOL 5.0.
$ It is only needed in Sb-Sn.
$
 PAR  G(RHOMBOHEDRAL_A7,SB),,           +GHSERSB;                2000 N 91Din !
 PAR  G(FCC_A1,SB:VA),,                 +GHSERSB+19874-13.7*T;   2000 N 91Din !
 PAR  G(BCC_A2,SB:VA),,                 +GHSERSB+19874-15.1*T;   2000 N 91Din !
 PAR  G(HCP_A3,SB:VA),,                 +GHSERSB+19874-13*T;     2000 N 91Din !
 PAR  G(BCT_A5,SB),,                    +GHSERSB+13000-8*T;      2000 N 96SGUN !
$PAR  G(BCT_A5,SB),,                    +GHSERSB+1000;           2000 N 91Din !
 PAR  G(LIQUID,SB),,                    +GLIQSB;                 2000 N 91Din !
$
 FUNCTION GHSERSB   298.15  -9242.858+156.154689*T-30.5130752*T*LN(T)
       +0.007748768*T**2-3.003415E-06*T**3+100625*T**(-1);
       903.78  Y  -11738.83+169.485872*T-31.38*T*LN(T)+1.616849E+27*T**(-9);
      2000.00  N !
 FUNCTION GLIQSB    298.15  +19822.328-21.923164*T+GHSERSB-1.74847E-20*T**7;
       903.78  Y  +8175.359+147.455986*T-31.38*T*LN(T);
      2000.00  N !
$ ------------------------------------------------------------------------------
$ Binary system
$
$ H. Ohtani, K. Ishida, J. Electron. Mater., 23, 747-55(1994).
$
$ Checked against paper. Checked at 6000 K.
$
 PAR  L(LIQUID,BI,SB;0),,               +2230+0.06*T;,,               N 94Oht !
$
 PAR  L(RHOMBOHEDRAL_A7,BI,SB;0),,      +10150-6.3*T;,,               N 94Oht !
 PAR  L(RHOMBOHEDRAL_A7,BI,SB;1),,      +150;,,                       N 94Oht !
$
$ metastable
$
 PAR  L(FCC_A1,BI,SB:VA;0),,            +10000;,,                     N Same !
 PAR  L(BCC_A2,BI,SB:VA;0),,            +10000;,,                     N Same !
 PAR  L(HCP_A3,BI,SB:VA;0),,            +10000;,,                     N Same !
 PAR  L(BCT_A5,BI,SB;0),,               +10000;,,                     N Same !
$ ------------------------------------------------------------------------------
$
 ASSESSED_SYSTEM
  BI-SB(TDB -* +LIQ +RHOM_A7 ;G5 C_S:RHOMB/SB MAJ:RHOMB/BI
  ;P3 TMM:300/1000 STP:.5/350/1 STP:.5/700/1) !
$
$
 LIST-OF-REFERENCE
 NUMBER  SOURCE
  Null   'Unknown source'
  Same   'Same or similar interaction as in the corresponding stable phase'
  COST   'COST 507 database'
  88Che2 'P.-Y. Chevalier, Thermochim. Acta, 132, 111-16(1988),
          SGTE unary database V.5.0, 2009; Bi' 
  91Din  'A.T. Dinsdale, Calphad, 15, 317-425(1991).'
  94Oht  'H. Ohtani, K. Ishida, J. Electron. Mater., 23, 747-55(1994); Bi-Sb'
  96SGUN 'SGTE unary database V.3.0, 1996.'
  09SGUN 'SGTE unary database V.5.0, 2009.'
!

File: data/databases/sgte-binary/BiSe-14Che.tdb
$
$ Database for Bi-Se from Y. Chen et al. 2014
$
$ Y. Chen, Y. Liu, M. Chu, L. Wang, J. Alloys Compd., 617, 423-28(2014).
$
$ Dataset created 2014.04.05 by Bengt Hallstedt.
$ 2020.04.11: Modified for use with GES6.
$ 2023.02.24: Unary Bi changed from V4.4 to V5.0.
$
$ Invariant equilibria differ by up to 1 K. Possibly some rounding error.
$
$ There seems to be a whole mess of phases (probably stacking variants)
$ reported on the Bi-rich side of Bi2Se3, i.e. including the Bi3Se2 and BiSe
$ phases.
$
$ ------------------------------------------------------------------------------
 TEMP-LIM 298.15 6000.00 !
$
$ELEMENT NAME  REF. STATE               ATOMIC MASS H298-H0    S298    !
$
 ELEMENT VA   VACUUM                      0.0          0.0      0.0    ! 
 ELEMENT BI   RHOMBOHEDRAL_A7           208.98      6426.6     56.735  !
 ELEMENT SE   HEXAGONAL_A8               78.96      5514.512   41.9655 ! 
$ ------------------------------------------------------------------------------
$ Species
$
 SPECIE  BI2SE3                             BI2SE3 !
$ ------------------------------------------------------------------------------
$ Phase definitions
$
 PHASE LIQUID:L % 1 1 !
 CONST LIQUID:L : BI BI2SE3 SE : !
$
$ Fcc (cF4) and MeX (cF8)
$
 PHASE FCC_A1 %A 2 1 1 !
 CONST FCC_A1 : BI : VA : !
$
$ Bcc (cI2, Im-3m)
$
 PHASE BCC_A2 %B 2 1 3 !
 CONST BCC_A2 : BI : VA : !
$
$ Hcp (hP2, P6_3/mmc) and Me2X (NiAs-type, hP4, P6_3/mmc, B8_1)
$
 PHASE HCP_A3 %A 2 1 0.5 !
 CONST HCP_A3 : BI : VA : !
$
$ Prototype alpha-As (hR2, R-3m)
$
 PHASE RHOMBOHEDRAL_A7 % 1 1 !
 CONST RHOMBOHEDRAL_A7 : BI : !
$
$ Prototype gamma-Se (hP3, P3_121)
$
 PHASE HEXAGONAL_A8 % 1 1 !
 CONST HEXAGONAL_A8 : SE : !
$
$ Unknown structure, probably hR**, R-3m
$
 PHASE BI3SE2 % 2 3 2 !
 CONST BI3SE2 : BI : SE : !
$
$ Prototype BiSe (hP12, P-3m1)
$
 PHASE BISE % 3 2 1 2 !
 CONST BISE : BI : BI SE : SE : !
$
$ Prototype Bi2Te3 (hR5, R-3m)
$
 PHASE BI2SE3_C33 % 2 2 3 !
 CONST BI2SE3_C33 : BI : SE : !
$ ------------------------------------------------------------------------------
$ Defaults
$
 DEFINE-SYSTEM-DEFAULT ELEMENT 2 !
 DEFAULT-COM DEFINE_SYSTEM_ELEMENT VA !
 TYPE-DEF % SEQ * !
 TYPE-DEF A GES AMEND_PHASE_DESCRIPTION @ MAGNETIC -3 0.28 !
 TYPE-DEF B GES AMEND_PHASE_DESCRIPTION @ MAGNETIC -1 0.4 !
 FUNCTION ZERO      298.15  0;                                         6000 N !
 FUNCTION UN_ASS    298.15  0;                                         6000 N !
 FUNCTION R         298.15  +8.31451;                                  6000 N !
$ ------------------------------------------------------------------------------
$ Element data
$ ------------------------------------------------------------------------------
$ Bi
$
$ RHOMBOHEDRAL_A7 and LIQUID modified in unary 5.0
$ DIAMOND_A4 added in unary 5.0
$
 PAR  G(RHOMBOHEDRAL_A7,BI),,           +GHSERBI;                3000 N 09SGUN !
 PAR  G(FCC_A1,BI:VA),,                 +GHSERBI+9900-12.5*T;    3000 N 91Din !
 PAR  G(BCC_A2,BI:VA),,                 +GHSERBI+11297-13.9*T;   3000 N 91Din !
 PAR  G(HCP_A3,BI:VA),,                 +GHSERBI+9900-11.8*T;    3000 N 91Din !
$PAR  G(DIAMOND_A4,BI),,                +GHSERBI
$            +11296.8+9.253655*T;                                3000 N 88Che2 !
$PAR  G(BCT_A5,BI),,                    +GHSERBI+4184.07;        3000 N 91Din !
$PAR  G(TETRAGONAL_A6,BI),,             +GHSERBI+4184.07;        3000 N 91Din !
$PAR  G(TET_ALPHA1_A6,BI),,             +GHSERBI+4234;           3000 N 91Din !
 PAR  G(LIQUID,BI),,                    +GLIQBI;                 3000 N 09SGUN ! 
$
 FUNCTION GHSERBI   298.15  -7817.776+128.418925*T-28.4096529*T*LN(T)
       +0.012338888*T**2-8.381598E-6*T**3;
       544.55  Y  +29293.369-379.605174*T+49.678*T*LN(T)
       -0.0730245*T**2+1.3052833E-5*T**3-3544705*T**(-1)+1.66309E+25*T**(-9);
       800.00  Y  -11085.609+182.955328*T-36.041*T*LN(T)
       +7.4641E-3*T**2-1.05047E-6*T**3+5175*T**(-1)+1.66309E+25*T**(-9);
      1200.00  Y  -7580.864+124.770814*T-27.196*T*LN(T)+1.66309E+25*T**(-9);
      3000.00  N !
 FUNCTION GLIQBI    298.15  +11246.017-20.636399*T+GHSERBI-5.9608E-19*T**7;
       544.55  Y  +40629.667-400.415652*T+49.678*T*LN(T)
       -0.0730245*T**2+1.3052833E-5*T**3-3544705*T**(-1);
       800.00  Y  +250.689+162.14485*T-36.041*T*LN(T)
       +0.0074641*T**2-1.05047E-6*T**3+5175*T**(-1);
      1200.00  Y  +3755.434+103.960336*T-27.196*T*LN(T);
      3000.00 N !
$ ------------------------------------------------------------------------------
$ Se
$
 PAR  G(HEXAGONAL_A8,SE),,              +GHSERSE;                1000 N 91Din !
 PAR  G(LIQUID,SE),,                    +GLIQSE;                 1000 N 91Din !
$
 FUNCTION GHSERSE   298.15  -9376.371+174.205877*T-33.6527*T*LN(T)
       +0.02424314*T**2-1.5318461E-05*T**3+102249*T**(-1);
       494.00  Y  -37546.134+507.111538*T-81.2006585*T*LN(T)
       +0.037144892*T**2-5.611026E-06*T**3+2614263*T**(-1);
       800.00  Y  -12193.47+197.770166*T-35.1456*T*LN(T);
      1000.00  N !
 FUNCTION GLIQSE    298.15  +50533.347-1178.28824*T+194.107439*T*LN(T)
       -0.390268991*T**2+1.19219297E-04*T**3-2224398*T**(-1); 
       494.00  Y  -5228.304+183.72559*T-35.1456*T*LN(T);
      1000.00  N !
$ ------------------------------------------------------------------------------
$ Binary system
$
$ Y. Chen, Y. Liu, M. Chu, L. Wang, J. Alloys Compd., 617, 423-28(2014).
$
$ Checked against paper. Checked at 6000 K.
$
$ Invariant equilibria differ by up to 1 K. Possibly some rounding error.
$
$ There seems to be a whole mess of phases (probably stacking variants)
$ reported on the Bi-rich side of Bi2Se3, i.e. including the Bi3Se2 and BiSe
$ phases.
$
 PAR  G(LIQUID,BI2SE3),,                +2*GLIQBI+3*GLIQSE
             -115000+32.72*T;,,                                       N 14Che !
 PAR  L(LIQUID,BI,BI2SE3;0),,           +6000-22.12*T;,,              N 14Che !
 PAR  L(LIQUID,BI,BI2SE3;1),,           -1221.18+1.48*T;,,            N 14Che !
 PAR  L(LIQUID,BI,BI2SE3;2),,           -28109.73+25.97*T;,,          N 14Che !
 PAR  L(LIQUID,BI2SE3,SE;0),,           +8532.15-9.5*T;,,             N 14Che !
 PAR  L(LIQUID,BI2SE3,SE;1),,           -8032.56+1.65*T;,,            N 14Che !
 PAR  L(LIQUID,BI2SE3,SE;2),,           +9000+4.2*T;,,                N 14Che !
$
 PAR  G(BI3SE2,BI:SE),,                 +3*GHSERBI+2*GHSERSE
             -94000-6.27*T;,,                                         N 14Che !
$
 PAR  G(BISE,BI:BI:SE),,                +3*GHSERBI+2*GHSERSE
             -93000-6.3*T;,,                                          N 14Che !
 PAR  G(BISE,BI:SE:SE),,                +2*GHSERBI+3*GHSERSE
             -138000+14.41*T;,,                                       N 14Che !
 PAR  L(BISE,BI:BI,SE:SE;0),,           -9200+15.36*T;,,              N 14Che !
 PAR  L(BISE,BI:BI,SE:SE;1),,           +4063.35;,,                   N 14Che !
$
 PAR  G(BI2SE3_C33,BI:SE),,             +2*GHSERBI+3*GHSERSE
             -140000+14.41*T;,,                                       N 14Che !
$ ------------------------------------------------------------------------------
$
$
 LIST-OF-REFERENCE
 NUMBER  SOURCE
  Null   'Unknown source'
  Same   'Same or similar interaction as in the corresponding stable phase'
  REFLAV 'Laves phase convention: G(LAVES,X:X)=+3*GHSERXX+15000'
  88Che2 'P.-Y. Chevalier, Thermochim. Acta, 132, 111-16(1988),
          SGTE unary database V.5.0, 2009; Bi' 
  91Din  'A.T. Dinsdale, Calphad, 15, 317-425(1991).'
  09SGUN 'SGTE unary database V.5.0, 2009.'
  14Che  'Y. Chen, Y. Liu, M. Chu, L. Wang,
          J. Alloys Compd., 617, 423-28(2014); Bi-Se'
!

File: data/databases/sgte-binary/BiSe-18Pet.tdb
$
$ Database for Bi-Se from M. Peters 2018.
$
$ M. Peters, unpublished, 2018.
$
$ Dataset created 2024.10.11 by Bengt Hallstedt.
$
$ A tdb and a pop-file are available in the NIST repository
$ (https://materialsdata.nist.gov/handle/11256/974), but no other documentation.
$
$ The liquid interaction is quite ugly.
$
$ There seems to be a whole mess of phases (probably stacking variants)
$ reported on the Bi-rich side of Bi2Se3, i.e. including the Bi3Se2 and Bi4Se5
$ phases.
$
$ ------------------------------------------------------------------------------
 TEMP-LIM 298.15 6000.00 !
$
$ELEMENT NAME  REF. STATE               ATOMIC MASS H298-H0    S298    !
$
 ELEMENT VA   VACUUM                      0.0          0.0      0.0    ! 
 ELEMENT BI   RHOMBOHEDRAL_A7           208.98      6426.6     56.735  !
 ELEMENT SE   HEXAGONAL_A8               78.96      5514.512   41.9655 ! 
$ ------------------------------------------------------------------------------
$ Species
$
 SPECIE  BI2SE3                             BI2SE3 !
$ ------------------------------------------------------------------------------
$ Phase definitions
$
 PHASE LIQUID:L % 1 1 !
 CONST LIQUID:L : BI BI2SE3 SE : !
$
$ Fcc (cF4) and MeX (cF8)
$
 PHASE FCC_A1 %A 2 1 1 !
 CONST FCC_A1 : BI : VA : !
$
$ Bcc (cI2, Im-3m)
$
 PHASE BCC_A2 %B 2 1 3 !
 CONST BCC_A2 : BI : VA : !
$
$ Hcp (hP2, P6_3/mmc) and Me2X (NiAs-type, hP4, P6_3/mmc, B8_1)
$
 PHASE HCP_A3 %A 2 1 0.5 !
 CONST HCP_A3 : BI : VA : !
$
$ Prototype alpha-As (hR2, R-3m)
$
 PHASE RHOMBOHEDRAL_A7 % 1 1 !
 CONST RHOMBOHEDRAL_A7 : BI : !
$
$ Prototype gamma-Se (hP3, P3_121)
$
 PHASE HEXAGONAL_A8 % 1 1 !
 CONST HEXAGONAL_A8 : SE : !
$
$ Pearson hP12, P-3m1
$
 PHASE BI3SE2 % 2 3 2 !
 CONST BI3SE2 : BI : SE : !
$
$ unknown structure
$
 PHASE BI4SE5 % 2 4 5 !
 CONST BI4SE5 : BI : SE : !
$
$ Prototype Bi2Te3 (hR5, R-3m)
$
 PHASE BI2SE3_C33 % 2 2 3 !
 CONST BI2SE3_C33 : BI% SE : SE% VA : !
$ ------------------------------------------------------------------------------
$ Defaults
$
 DEFINE-SYSTEM-DEFAULT ELEMENT 2 !
 DEFAULT-COM DEFINE_SYSTEM_ELEMENT VA !
 TYPE-DEF % SEQ * !
 TYPE-DEF A GES AMEND_PHASE_DESCRIPTION @ MAGNETIC -3 0.28 !
 TYPE-DEF B GES AMEND_PHASE_DESCRIPTION @ MAGNETIC -1 0.4 !
 FUNCTION ZERO      298.15  0;                                         6000 N !
 FUNCTION UN_ASS    298.15  0;                                         6000 N !
 FUNCTION R         298.15  +8.31451;                                  6000 N !
$ ------------------------------------------------------------------------------
$ Element data
$ ------------------------------------------------------------------------------
$ Bi
$
$ RHOMBOHEDRAL_A7 and LIQUID modified in unary 5.0
$ DIAMOND_A4 added in unary 5.0
$
 PAR  G(RHOMBOHEDRAL_A7,BI),,           +GHSERBI;                3000 N 09SGUN !
 PAR  G(FCC_A1,BI:VA),,                 +GHSERBI+9900-12.5*T;    3000 N 91Din !
 PAR  G(BCC_A2,BI:VA),,                 +GHSERBI+11297-13.9*T;   3000 N 91Din !
 PAR  G(HCP_A3,BI:VA),,                 +GHSERBI+9900-11.8*T;    3000 N 91Din !
$PAR  G(DIAMOND_A4,BI),,                +GHSERBI
$            +11296.8+9.253655*T;                                3000 N 88Che2 !
$PAR  G(BCT_A5,BI),,                    +GHSERBI+4184.07;        3000 N 91Din !
$PAR  G(TETRAGONAL_A6,BI),,             +GHSERBI+4184.07;        3000 N 91Din !
$PAR  G(TET_ALPHA1_A6,BI),,             +GHSERBI+4234;           3000 N 91Din !
 PAR  G(LIQUID,BI),,                    +GLIQBI;                 3000 N 09SGUN ! 
$
 PAR  G(BI2SE3_C33,BI:VA),,             +2*GHSERBI+57.3701*T;,,       N 18Pet !
$
 FUNCTION GHSERBI   298.15  -7817.776+128.418925*T-28.4096529*T*LN(T)
       +0.012338888*T**2-8.381598E-6*T**3;
       544.55  Y  +29293.369-379.605174*T+49.678*T*LN(T)
       -0.0730245*T**2+1.3052833E-5*T**3-3544705*T**(-1)+1.66309E+25*T**(-9);
       800.00  Y  -11085.609+182.955328*T-36.041*T*LN(T)
       +7.4641E-3*T**2-1.05047E-6*T**3+5175*T**(-1)+1.66309E+25*T**(-9);
      1200.00  Y  -7580.864+124.770814*T-27.196*T*LN(T)+1.66309E+25*T**(-9);
      3000.00  N !
 FUNCTION GLIQBI    298.15  +11246.017-20.636399*T+GHSERBI-5.9608E-19*T**7;
       544.55  Y  +40629.667-400.415652*T+49.678*T*LN(T)
       -0.0730245*T**2+1.3052833E-5*T**3-3544705*T**(-1);
       800.00  Y  +250.689+162.14485*T-36.041*T*LN(T)
       +0.0074641*T**2-1.05047E-6*T**3+5175*T**(-1);
      1200.00  Y  +3755.434+103.960336*T-27.196*T*LN(T);
      3000.00 N !
$ ------------------------------------------------------------------------------
$ Se
$
 PAR  G(HEXAGONAL_A8,SE),,              +GHSERSE;                1000 N 91Din !
 PAR  G(LIQUID,SE),,                    +GLIQSE;                 1000 N 91Din !
$
 PAR  G(BI2SE3_C33,SE:VA),,             +ZERO;,,                      N 18Pet !
 PAR  G(BI2SE3_C33,SE:SE),,             +5*GHSERSE+82293;,,           N 18Pet !
$
 FUNCTION GHSERSE   298.15  -9376.371+174.205877*T-33.6527*T*LN(T)
       +0.02424314*T**2-1.5318461E-05*T**3+102249*T**(-1);
       494.00  Y  -37546.134+507.111538*T-81.2006585*T*LN(T)
       +0.037144892*T**2-5.611026E-06*T**3+2614263*T**(-1);
       800.00  Y  -12193.47+197.770166*T-35.1456*T*LN(T);
      1000.00  N !
 FUNCTION GLIQSE    298.15  +50533.347-1178.28824*T+194.107439*T*LN(T)
       -0.390268991*T**2+1.19219297E-04*T**3-2224398*T**(-1); 
       494.00  Y  -5228.304+183.72559*T-35.1456*T*LN(T);
      1000.00  N !
$ ------------------------------------------------------------------------------
$ Binary system
$
$ M. Peters, unpublished, 2018.
$
$ Checked against author's tdb. Checked at 6000 K.
$
$ A tdb and a pop-file are available in the NIST repository
$ (https://materialsdata.nist.gov/handle/11256/974), but no other documentation.
$
$ The liquid interaction is quite ugly.
$
$ The function for liquid Bi is incorrect in the author's tdb. This makes the
$ stability of liquid Bi go through the roof at high temperature. In the
$ phase diagram this is visible as a lower liquidus with the author's tdb
$ than with this dataset, in particular around the congruent melting of Bi2Se3.
$ The melting T of Bi2Se3 is 978 K with the author's tdb and 990 K with this
$ dataset.
$
$ There seems to be a whole mess of phases (probably stacking variants)
$ reported on the Bi-rich side of Bi2Se3, i.e. including the Bi3Se2 and Bi4Se5
$ phases.
$
 PAR  G(LIQUID,BI2SE3),,                +2*GLIQBI+3*GLIQSE
             -113611+42.3335*T;,,                                     N 18Pet !
 PAR  L(LIQUID,BI,BI2SE3;0),,           -6522;,,                      N 18Pet !
 PAR  L(LIQUID,BI2SE3,SE;0),,           -228.5-1.6089*T;,,            N 18Pet !
 PAR  L(LIQUID,BI2SE3,SE;1),,           -93049+89.6829*T;,,           N 18Pet !
 PAR  L(LIQUID,BI2SE3,SE;2),,           -75075+90.4048*T;,,           N 18Pet !
$
 PAR  G(BI3SE2,BI:SE),,                 +3*GHSERBI+2*GHSERSE
             -93333+4.3949*T;,,                                       N 18Pet !
 PAR  G(BI4SE5,BI:SE),,                 +4*GHSERBI+5*GHSERSE
             -233327+32.9003*T;,,                                     N 18Pet !
$
 PAR  G(BI2SE3_C33,BI:SE),,             +2*GHSERBI+3*GHSERSE
             -140008+25.0482*T;,,                                     N 18Pet !
 PAR  L(BI2SE3_C33,BI,SE:SE;0),,        +25;,,                        N 18Pet !
 PAR  L(BI2SE3_C33,BI:SE,VA;0),,        +60901;,,                     N 18Pet !
$ ------------------------------------------------------------------------------
$
$
 LIST-OF-REFERENCE
 NUMBER  SOURCE
  Null   'Unknown source'
  Same   'Same or similar interaction as in the corresponding stable phase'
  REFLAV 'Laves phase convention: G(LAVES,X:X)=+3*GHSERXX+15000'
  88Che2 'P.-Y. Chevalier, Thermochim. Acta, 132, 111-16(1988),
          SGTE unary database V.5.0, 2009; Bi' 
  91Din  'A.T. Dinsdale, Calphad, 15, 317-425(1991).'
  09SGUN 'SGTE unary database V.5.0, 2009.'
  18Pet  'M. Peters, unpublished, 2018; Bi-Se'
!
