Repository: orchid-calphad/orchid-project.org

# orchid-project.org

Website and released data of **ORCHID** (Open Repository for CALPHAD Hypotheses, Intelligence, and Discovery),
served by GitHub Pages at https://orchid-project.org. Releases are archived on Zenodo (one DOI per version).

- `index.html`, `catalog/`, `best-practices.html` — static, self-contained pages (generated in the ORCHID tooling).
- `data/` — released data: catalog, redistributable TDB files, convex hulls. Licences: `data/LICENSES.md`, `data/NOTICE.md`.
- `llms.txt`, `data/croissant.json`, `CITATION.cff`, `.zenodo.json` — machine-readable metadata.

Only data with clear redistribution rights are published.

File: data/databases/sgte-binary/BiSe-20Che.tdb
$
$ Database for Bi-Se from S.-W. Chen et al. 2020.
$
$ S.-W. Chen, Y. Hutabalian, W. Gierlotka, C.-H. Wang, S.-T. Lu,
$ Calphad, 68, 101744(2020).
$
$ Dataset created 2020.04.11 by Bengt Hallstedt.
$ 2023.02.24: Unary Bi changed from V4.4 to V5.0.
$
$ Modified from 14Che. Bi3Se2 and BiSe are now described by one solid solution
$ phase called BISE in this dataset and BI2M_Bi2SE3N in the paper.
$
$ There seems to be a whole mess of phases (probably stacking variants)
$ reported on the Bi-rich side of Bi2Se3, i.e. including the Bi3Se2 and BiSe
$ phases.
$
$ ------------------------------------------------------------------------------
 TEMP-LIM 298.15 6000.00 !
$
$ELEMENT NAME  REF. STATE               ATOMIC MASS H298-H0    S298    !
$
 ELEMENT VA   VACUUM                      0.0          0.0      0.0    ! 
 ELEMENT BI   RHOMBOHEDRAL_A7           208.98      6426.6     56.735  !
 ELEMENT SE   HEXAGONAL_A8               78.96      5514.512   41.9655 ! 
$ ------------------------------------------------------------------------------
$ Species
$
 SPECIE  BI2SE3                             BI2SE3 !
$ ------------------------------------------------------------------------------
$ Phase definitions
$
 PHASE LIQUID:L % 1 1 !
 CONST LIQUID:L : BI BI2SE3 SE : !
$
$ Fcc (cF4) and MeX (cF8)
$
 PHASE FCC_A1 %A 2 1 1 !
 CONST FCC_A1 : BI : VA : !
$
$ Bcc (cI2, Im-3m)
$
 PHASE BCC_A2 %B 2 1 3 !
 CONST BCC_A2 : BI : VA : !
$
$ Hcp (hP2, P6_3/mmc) and Me2X (NiAs-type, hP4, P6_3/mmc, B8_1)
$
 PHASE HCP_A3 %A 2 1 0.5 !
 CONST HCP_A3 : BI : VA : !
$
$ Prototype alpha-As (hR2, R-3m)
$
 PHASE RHOMBOHEDRAL_A7 % 1 1 !
 CONST RHOMBOHEDRAL_A7 : BI : !
$
$ gamma-Se (hP3, P3_121)
$
 PHASE HEXAGONAL_A8 % 1 1 !
 CONST HEXAGONAL_A8 : SE : !
$
$ Prototype BiSe (hP12, P-3m1), only BiSe composition?
$
 PHASE BISE % 3 2 1 2 !
 CONST BISE : BI : BI SE : SE : !
$
$ Prototype Bi2Te3 (hR5, R-3m)
$
 PHASE BI2SE3_C33 % 2 2 3 !
 CONST BI2SE3_C33 : BI : SE : !
$ ------------------------------------------------------------------------------
$ Defaults
$
 DEFINE-SYSTEM-DEFAULT ELEMENT 2 !
 DEFAULT-COM DEFINE_SYSTEM_ELEMENT VA !
 TYPE-DEF % SEQ * !
 TYPE-DEF A GES AMEND_PHASE_DESCRIPTION @ MAGNETIC -3 0.28 !
 TYPE-DEF B GES AMEND_PHASE_DESCRIPTION @ MAGNETIC -1 0.4 !
 FUNCTION ZERO      298.15  0;                                         6000 N !
 FUNCTION UN_ASS    298.15  0;                                         6000 N !
 FUNCTION R         298.15  +8.31451;                                  6000 N !
$ ------------------------------------------------------------------------------
$ Element data
$ ------------------------------------------------------------------------------
$ Bi
$
$ RHOMBOHEDRAL_A7 and LIQUID modified in unary 5.0
$ DIAMOND_A4 added in unary 5.0
$
 PAR  G(RHOMBOHEDRAL_A7,BI),,           +GHSERBI;                3000 N 09SGUN !
 PAR  G(FCC_A1,BI:VA),,                 +GHSERBI+9900-12.5*T;    3000 N 91Din !
 PAR  G(BCC_A2,BI:VA),,                 +GHSERBI+11297-13.9*T;   3000 N 91Din !
 PAR  G(HCP_A3,BI:VA),,                 +GHSERBI+9900-11.8*T;    3000 N 91Din !
$PAR  G(DIAMOND_A4,BI),,                +GHSERBI
$            +11296.8+9.253655*T;                                3000 N 88Che2 !
$PAR  G(BCT_A5,BI),,                    +GHSERBI+4184.07;        3000 N 91Din !
$PAR  G(TETRAGONAL_A6,BI),,             +GHSERBI+4184.07;        3000 N 91Din !
$PAR  G(TET_ALPHA1_A6,BI),,             +GHSERBI+4234;           3000 N 91Din !
 PAR  G(LIQUID,BI),,                    +GLIQBI;                 3000 N 09SGUN ! 
$
 FUNCTION GHSERBI   298.15  -7817.776+128.418925*T-28.4096529*T*LN(T)
       +0.012338888*T**2-8.381598E-6*T**3;
       544.55  Y  +29293.369-379.605174*T+49.678*T*LN(T)
       -0.0730245*T**2+1.3052833E-5*T**3-3544705*T**(-1)+1.66309E+25*T**(-9);
       800.00  Y  -11085.609+182.955328*T-36.041*T*LN(T)
       +7.4641E-3*T**2-1.05047E-6*T**3+5175*T**(-1)+1.66309E+25*T**(-9);
      1200.00  Y  -7580.864+124.770814*T-27.196*T*LN(T)+1.66309E+25*T**(-9);
      3000.00  N !
 FUNCTION GLIQBI    298.15  +11246.017-20.636399*T+GHSERBI-5.9608E-19*T**7;
       544.55  Y  +40629.667-400.415652*T+49.678*T*LN(T)
       -0.0730245*T**2+1.3052833E-5*T**3-3544705*T**(-1);
       800.00  Y  +250.689+162.14485*T-36.041*T*LN(T)
       +0.0074641*T**2-1.05047E-6*T**3+5175*T**(-1);
      1200.00  Y  +3755.434+103.960336*T-27.196*T*LN(T);
      3000.00 N !
$ ------------------------------------------------------------------------------
$ Se
$
 PAR  G(HEXAGONAL_A8,SE),,              +GHSERSE;                1000 N 91Din !
 PAR  G(LIQUID,SE),,                    +GLIQSE;                 1000 N 91Din !
$
 FUNCTION GHSERSE   298.15  -9376.371+174.205877*T-33.6527*T*LN(T)
       +0.02424314*T**2-1.5318461E-05*T**3+102249*T**(-1);
       494.00  Y  -37546.134+507.111538*T-81.2006585*T*LN(T)
       +0.037144892*T**2-5.611026E-06*T**3+2614263*T**(-1);
       800.00  Y  -12193.47+197.770166*T-35.1456*T*LN(T);
      1000.00  N !
 FUNCTION GLIQSE    298.15  +50533.347-1178.28824*T+194.107439*T*LN(T)
       -0.390268991*T**2+1.19219297E-04*T**3-2224398*T**(-1); 
       494.00  Y  -5228.304+183.72559*T-35.1456*T*LN(T);
      1000.00  N !
$ ------------------------------------------------------------------------------
$ Binary system
$
$ S.-W. Chen, Y. Hutabalian, W. Gierlotka, C.-H. Wang, S.-T. Lu,
$ Calphad, 68, 101744(2020).
$
$ Checked against paper. Checked at 6000 K.
$
$ Modified from 14Che. Bi3Se2 and BiSe are now described by one solid solution
$ phase called BISE in this dataset and BI2M_Bi2SE3N in the paper.
$
$ There seems to be a whole mess of phases (probably stacking variants)
$ reported on the Bi-rich side of Bi2Se3, i.e. including the Bi3Se2 and BiSe
$ phases.
$
 PAR  G(LIQUID,BI2SE3),,                +2*GLIQBI+3*GLIQSE
             -115000+32.74*T;,,                                       N 14Che !
 PAR  L(LIQUID,BI,BI2SE3;0),,           +6664.16-22.973*T;,,          N 20Che !
 PAR  L(LIQUID,BI,BI2SE3;1),,           +5050.53-4.4*T;,,             N 20Che !
 PAR  L(LIQUID,BI,BI2SE3;2),,           -27489.5+23.3216*T;,,         N 20Che !
 PAR  L(LIQUID,BI2SE3,SE;0),,           +8532.15-9.5*T;,,             N 14Che !
 PAR  L(LIQUID,BI2SE3,SE;1),,           -8032.56+1.65*T;,,            N 14Che !
 PAR  L(LIQUID,BI2SE3,SE;2),,           +9000+4.2*T;,,                N 14Che !
$
 PAR  G(BISE,BI:BI:SE),,                +3*GHSERBI+2*GHSERSE
             -91328.8984-7.04055557*T;,,                              N 20Che !
 PAR  G(BISE,BI:SE:SE),,                +2*GHSERBI+3*GHSERSE
             -139056.212+15.2868882*T;,,                              N 20Che !
 PAR  L(BISE,BI:BI,SE:SE;0),,           -2657.70611+6.47399349*T;,,   N 20Che !
 PAR  L(BISE,BI:BI,SE:SE;1),,           +3414.22016;,,                N 20Che !
$
 PAR  G(BI2SE3_C33,BI:SE),,             +2*GHSERBI+3*GHSERSE
             -140000+14.41*T;,,                                       N 14Che !
$ ------------------------------------------------------------------------------
$
$
 LIST-OF-REFERENCE
 NUMBER  SOURCE
  Null   'Unknown source'
  Same   'Same or similar interaction as in the corresponding stable phase'
  REFLAV 'Laves phase convention: G(LAVES,X:X)=+3*GHSERXX+15000'
  88Che2 'P.-Y. Chevalier, Thermochim. Acta, 132, 111-16(1988),
          SGTE unary database V.5.0, 2009; Bi' 
  91Din  'A.T. Dinsdale, Calphad, 15, 317-425(1991).'
  09SGUN 'SGTE unary database V.5.0, 2009.'
  14Che  'Y. Chen, Y. Liu, M. Chu, L. Wang,
          J. Alloys Compd., 617, 423-28(2014); Bi-Se'
  20Che  'S.-W. Chen, Y. Hutabalian, W. Gierlotka, C.-H. Wang, S.-T. Lu,
          Calphad, 68, 101744(2020); Bi-Se'
!

File: data/databases/sgte-binary/BiSe-24Zho.tdb
$
$ Database for Bi-Se from J. Zhou et al. 2024.
$
$ J. Zhou, J. Wang, B. Hu, D. Cui, J. Phase Equilib. Diffus., 45, 89-113(2024).
$
$ Dataset created 2024.07.20 by Bengt Hallstedt.
$
$ Based on 14Che with further intermetallic phases added.
$
$ Invariant equilibria differ by up to 4 K, except peritectic temperature
$ of Bi3Se4, which is at 935 K instead of 890 K and the congruent melting
$ temperature of Bi2Se3, which is at 950 K instead of 976 K, i.e. Bi3Se4 is
$ somewhat too stable and Bi2Se3 is not quite stable enough. The montectic is
$ at 872 K instead of 889 K.
$
$ ------------------------------------------------------------------------------
 TEMP-LIM 298.15 6000.00 !
$
$ELEMENT NAME  REF. STATE               ATOMIC MASS H298-H0    S298    !
$
 ELEMENT VA   VACUUM                      0.0          0.0      0.0    ! 
 ELEMENT BI   RHOMBOHEDRAL_A7           208.98      6426.6     56.735  !
 ELEMENT SE   HEXAGONAL_A8               78.96      5514.512   41.9655 ! 
$ ------------------------------------------------------------------------------
$ Species
$
 SPECIE  BI2SE3                             BI2SE3 !
$ ------------------------------------------------------------------------------
$ Phase definitions
$
 PHASE LIQUID:L % 1 1 !
 CONST LIQUID:L : BI BI2SE3 SE : !
$
$ Fcc (cF4) and MeX (cF8)
$
 PHASE FCC_A1 %A 2 1 1 !
 CONST FCC_A1 : BI : VA : !
$
$ Bcc (cI2, Im-3m)
$
 PHASE BCC_A2 %B 2 1 3 !
 CONST BCC_A2 : BI : VA : !
$
$ Hcp (hP2, P6_3/mmc) and Me2X (NiAs-type, hP4, P6_3/mmc, B8_1)
$
 PHASE HCP_A3 %A 2 1 0.5 !
 CONST HCP_A3 : BI : VA : !
$
$ Prototype alpha-As (hR2, R-3m)
$
 PHASE RHOMBOHEDRAL_A7 % 1 1 !
 CONST RHOMBOHEDRAL_A7 : BI : !
$
$ Prototype gamma-Se (hP3, P3_121)
$
 PHASE HEXAGONAL_A8 % 1 1 !
 CONST HEXAGONAL_A8 : SE : !
$
$ Pearson hP12, P-3m1
$
 PHASE BI3SE2 % 2 3 2 !
 CONST BI3SE2 : BI : SE : !
$
$ Prototype Bi4Se3 (hR7, R-3m)
$
 PHASE BI4SE3 % 2 4 3 !
 CONST BI4SE3 : BI : SE : !
$
$ Prototype Bi8Se7 (hP45, P-3m1)
$
 PHASE BI8SE7 % 2 8 7 !
 CONST BI8SE7 : BI : SE : !
$
$ Prototype BiSe (hP12, P-3m1)
$
 PHASE BISE % 2 1 1 !
 CONST BISE : BI : SE : !
$
$ Prototype Bi8Se9 (hR17, R-3m)
$
 PHASE BI8SE9 % 2 8 9 !
 CONST BI8SE9 : BI : SE : !
$
$ Prototype In3Te4 (hR7, R-3m)
$
 PHASE BI3SE4 % 2 3 4 !
 CONST BI3SE4 : BI : SE : !
$
$ Prototype Bi2Te3 (hR5, R-3m)
$
 PHASE BI2SE3_C33 % 2 2 3 !
 CONST BI2SE3_C33 : BI : SE : !
$ ------------------------------------------------------------------------------
$ Defaults
$
 DEFINE-SYSTEM-DEFAULT ELEMENT 2 !
 DEFAULT-COM DEFINE_SYSTEM_ELEMENT VA !
 TYPE-DEF % SEQ * !
 TYPE-DEF A GES AMEND_PHASE_DESCRIPTION @ MAGNETIC -3 0.28 !
 TYPE-DEF B GES AMEND_PHASE_DESCRIPTION @ MAGNETIC -1 0.4 !
 FUNCTION ZERO      298.15  0;                                         6000 N !
 FUNCTION UN_ASS    298.15  0;                                         6000 N !
 FUNCTION R         298.15  +8.31451;                                  6000 N !
$ ------------------------------------------------------------------------------
$ Element data
$ ------------------------------------------------------------------------------
$ Bi
$
$ RHOMBOHEDRAL_A7 and LIQUID modified in unary 5.0
$ DIAMOND_A4 added in unary 5.0
$
 PAR  G(RHOMBOHEDRAL_A7,BI),,           +GHSERBI;                3000 N 09SGUN !
 PAR  G(FCC_A1,BI:VA),,                 +GHSERBI+9900-12.5*T;    3000 N 91Din !
 PAR  G(BCC_A2,BI:VA),,                 +GHSERBI+11297-13.9*T;   3000 N 91Din !
 PAR  G(HCP_A3,BI:VA),,                 +GHSERBI+9900-11.8*T;    3000 N 91Din !
$PAR  G(DIAMOND_A4,BI),,                +GHSERBI
$            +11296.8+9.253655*T;                                3000 N 88Che2 !
$PAR  G(BCT_A5,BI),,                    +GHSERBI+4184.07;        3000 N 91Din !
$PAR  G(TETRAGONAL_A6,BI),,             +GHSERBI+4184.07;        3000 N 91Din !
$PAR  G(TET_ALPHA1_A6,BI),,             +GHSERBI+4234;           3000 N 91Din !
 PAR  G(LIQUID,BI),,                    +GLIQBI;                 3000 N 09SGUN ! 
$
 FUNCTION GHSERBI   298.15  -7817.776+128.418925*T-28.4096529*T*LN(T)
       +0.012338888*T**2-8.381598E-6*T**3;
       544.55  Y  +29293.369-379.605174*T+49.678*T*LN(T)
       -0.0730245*T**2+1.3052833E-5*T**3-3544705*T**(-1)+1.66309E+25*T**(-9);
       800.00  Y  -11085.609+182.955328*T-36.041*T*LN(T)
       +7.4641E-3*T**2-1.05047E-6*T**3+5175*T**(-1)+1.66309E+25*T**(-9);
      1200.00  Y  -7580.864+124.770814*T-27.196*T*LN(T)+1.66309E+25*T**(-9);
      3000.00  N !
 FUNCTION GLIQBI    298.15  +11246.017-20.636399*T+GHSERBI-5.9608E-19*T**7;
       544.55  Y  +40629.667-400.415652*T+49.678*T*LN(T)
       -0.0730245*T**2+1.3052833E-5*T**3-3544705*T**(-1);
       800.00  Y  +250.689+162.14485*T-36.041*T*LN(T)
       +0.0074641*T**2-1.05047E-6*T**3+5175*T**(-1);
      1200.00  Y  +3755.434+103.960336*T-27.196*T*LN(T);
      3000.00 N !
$ ------------------------------------------------------------------------------
$ Se
$
 PAR  G(HEXAGONAL_A8,SE),,              +GHSERSE;                1000 N 91Din !
 PAR  G(LIQUID,SE),,                    +GLIQSE;                 1000 N 91Din !
$
 FUNCTION GHSERSE   298.15  -9376.371+174.205877*T-33.6527*T*LN(T)
       +0.02424314*T**2-1.5318461E-05*T**3+102249*T**(-1);
       494.00  Y  -37546.134+507.111538*T-81.2006585*T*LN(T)
       +0.037144892*T**2-5.611026E-06*T**3+2614263*T**(-1);
       800.00  Y  -12193.47+197.770166*T-35.1456*T*LN(T);
      1000.00  N !
 FUNCTION GLIQSE    298.15  +50533.347-1178.28824*T+194.107439*T*LN(T)
       -0.390268991*T**2+1.19219297E-04*T**3-2224398*T**(-1); 
       494.00  Y  -5228.304+183.72559*T-35.1456*T*LN(T);
      1000.00  N !
$ ------------------------------------------------------------------------------
$ Binary system
$
$ J. Zhou, J. Wang, B. Hu, D. Cui, J. Phase Equilib. Diffus., 45, 89-113(2024).
$
$ Checked against paper. Checked at 6000 K.
$
$ Based on 14Che with further intermetallic phases added.
$
$ Invariant equilibria differ by up to 4 K, except peritectic temperature
$ of Bi3Se4, which is at 935 K instead of 890 K and the congruent melting
$ temperature of Bi2Se3, which is at 950 K instead of 976 K, i.e. Bi3Se4 is
$ somewhat too stable and Bi2Se3 is not quite stable enough. The montectic is
$ at 872 K instead of 889 K.
$
 PAR  G(LIQUID,BI2SE3),,                +2*GLIQBI+3*GLIQSE
             -123012+27*T;,,                                          N 24Zho !
 PAR  L(LIQUID,BI,BI2SE3;0),,           +6664-22.975*T;,,             N 24Zho !
 PAR  L(LIQUID,BI,BI2SE3;1),,           -2154-14*T;,,                 N 24Zho !
 PAR  L(LIQUID,BI,BI2SE3;2),,           -35492+23.324*T;,,            N 24Zho !
 PAR  L(LIQUID,BI2SE3,SE;0),,           +16000-10.9*T;,,              N 24Zho !
 PAR  L(LIQUID,BI2SE3,SE;1),,           -8034+1.65*T;,,               N 24Zho !
 PAR  L(LIQUID,BI2SE3,SE;2),,           +9039+4.2*T;,,                N 24Zho !
$
 PAR  G(BI3SE2,BI:SE),,                 +3*GHSERBI+2*GHSERSE
             -132025+22.555*T;,,                                      N 24Zho !
 PAR  G(BI4SE3,BI:SE),,                 +4*GHSERBI+3*GHSERSE
             -193837+31.801*T;,,                                      N 24Zho !
 PAR  G(BI8SE7,BI:SE),,                 +8*GHSERBI+7*GHSERSE
             -429180+63.615*T;,,                                      N 24Zho !
 PAR  G(BISE,BI:SE),,                   +GHSERBI+GHSERSE
             -58500+8.02*T;,,                                         N 24Zho !
 PAR  G(BI8SE9,BI:SE),,                 +8*GHSERBI+9*GHSERSE
             -500293+59.075*T;,,                                      N 24Zho !
 PAR  G(BI3SE4,BI:SE),,                 +3*GHSERBI+4*GHSERSE
             -204540+16.555*T;,,                                      N 24Zho !
 PAR  G(BI2SE3_C33,BI:SE),,             +5*GBI2SE3;,,                 N 24Zho !
$
 FUNCTION GBI2SE3   298.15  -34993+100*T-21.49225*T*LN(T)
       -0.0070708*T**2+1.1642E-06*T**3+1.51743*T**(-1); 
      6000.00  N !
$ ------------------------------------------------------------------------------
$
$
 LIST-OF-REFERENCE
 NUMBER  SOURCE
  Null   'Unknown source'
  Same   'Same or similar interaction as in the corresponding stable phase'
  REFLAV 'Laves phase convention: G(LAVES,X:X)=+3*GHSERXX+15000'
  88Che2 'P.-Y. Chevalier, Thermochim. Acta, 132, 111-16(1988),
          SGTE unary database V.5.0, 2009; Bi' 
  91Din  'A.T. Dinsdale, Calphad, 15, 317-425(1991).'
  09SGUN 'SGTE unary database V.5.0, 2009.'
  24Zho  'J. Zhou, J. Wang, B. Hu, D. Cui,
          J. Phase Equilib. Diffus., 45, 89-113(2024); Bi-Se'
!

File: data/databases/sgte-binary/BiSi-85Ole-LB.tdb
$
$ Database for Bi-Si from R.W. Olesinski and G.J. Abbaschian 1985
$ (included in LB Vol. 2)
$
$ R.W. Olesinski, G.J. Abbaschian, Bull. Alloy Phase Diagrams, 6, 359-61(1985).
$
$ Dataset created 2015.03.15 by Bengt Hallstedt.
$ 2020.12.25: Modified for use with GES6.
$ 2023.02.24: Unary Bi changed from V4.4 to V5.0.
$
$ ------------------------------------------------------------------------------
 TEMP-LIM 298.15 6000.00 !
$
$ELEMENT NAME  REF. STATE               ATOMIC MASS H298-H0    S298    !
$
 ELEMENT VA   VACUUM                      0.0          0.0      0.0    ! 
 ELEMENT BI   RHOMBOHEDRAL_A7           208.98      6426.6     56.735  !
 ELEMENT SI   DIAMOND_A4                 28.0855    3217.      18.81   ! 
$ ------------------------------------------------------------------------------
$ Phase definitions
$
 PHASE LIQUID:L % 1 1 !
 CONST LIQUID:L : BI SI : !
$
$ Fcc (cF4, Fm-3m) and MeX (cF8, Fm-3m)
$
 PHASE FCC_A1 %A 2 1 1 !
 CONST FCC_A1 : BI SI : VA : !
$
$ Bcc (cI2, Im-3m)
$
 PHASE BCC_A2 %B 2 1 3 !
 CONST BCC_A2 : BI SI : VA : !
$
$ Hcp (hP2, P6_3/mmc) and Me2X (NiAs-type, hP4, P6_3/mmc, B8_1)
$
 PHASE HCP_A3 %A 2 1 0.5 !
 CONST HCP_A3 : BI SI : VA: !
$
$ Prototype C (cF8, Fd-3m)
$
 PHASE DIAMOND_A4 % 1 1 !
 CONST DIAMOND_A4 : BI SI% : !
$
$ Prototype alpha-As (hR2, R-3m)
$
 PHASE RHOMBOHEDRAL_A7 % 1 1 !
 CONST RHOMBOHEDRAL_A7 : BI : !
$ ------------------------------------------------------------------------------
$ Defaults
$
 DEFINE-SYSTEM-DEFAULT ELEMENT 2 !
 DEFAULT-COM DEFINE_SYSTEM_ELEMENT VA !
 TYPE-DEF % SEQ * !
 TYPE-DEF A GES AMEND_PHASE_DESCRIPTION @ MAGNETIC -3 0.28 !
 TYPE-DEF B GES AMEND_PHASE_DESCRIPTION @ MAGNETIC -1 0.4 !
 FUNCTION ZERO      298.15  0;                                         6000 N !
 FUNCTION UN_ASS    298.15  0;                                         6000 N !
 FUNCTION R         298.15  +8.31451;                                  6000 N !
$ ------------------------------------------------------------------------------
$ Element data
$ ------------------------------------------------------------------------------
$ Bi
$
$ RHOMBOHEDRAL_A7 and LIQUID modified in unary 5.0
$ DIAMOND_A4 added in unary 5.0
$
 PAR  G(RHOMBOHEDRAL_A7,BI),,           +GHSERBI;                3000 N 09SGUN !
 PAR  G(FCC_A1,BI:VA),,                 +GHSERBI+9900-12.5*T;    3000 N 91Din !
 PAR  G(BCC_A2,BI:VA),,                 +GHSERBI+11297-13.9*T;   3000 N 91Din !
 PAR  G(HCP_A3,BI:VA),,                 +GHSERBI+9900-11.8*T;    3000 N 91Din !
 PAR  G(DIAMOND_A4,BI),,                +GHSERBI
             +11296.8+9.253655*T;                                3000 N 88Che2 !
$PAR  G(BCT_A5,BI),,                    +GHSERBI+4184.07;        3000 N 91Din !
$PAR  G(TETRAGONAL_A6,BI),,             +GHSERBI+4184.07;        3000 N 91Din !
$PAR  G(TET_ALPHA1_A6,BI),,             +GHSERBI+4234;           3000 N 91Din !
 PAR  G(LIQUID,BI),,                    +GLIQBI;                 3000 N 09SGUN ! 
$
 FUNCTION GHSERBI   298.15  -7817.776+128.418925*T-28.4096529*T*LN(T)
       +0.012338888*T**2-8.381598E-6*T**3;
       544.55  Y  +29293.369-379.605174*T+49.678*T*LN(T)
       -0.0730245*T**2+1.3052833E-5*T**3-3544705*T**(-1)+1.66309E+25*T**(-9);
       800.00  Y  -11085.609+182.955328*T-36.041*T*LN(T)
       +7.4641E-3*T**2-1.05047E-6*T**3+5175*T**(-1)+1.66309E+25*T**(-9);
      1200.00  Y  -7580.864+124.770814*T-27.196*T*LN(T)+1.66309E+25*T**(-9);
      3000.00  N !
 FUNCTION GLIQBI    298.15  +11246.017-20.636399*T+GHSERBI-5.9608E-19*T**7;
       544.55  Y  +40629.667-400.415652*T+49.678*T*LN(T)
       -0.0730245*T**2+1.3052833E-5*T**3-3544705*T**(-1);
       800.00  Y  +250.689+162.14485*T-36.041*T*LN(T)
       +0.0074641*T**2-1.05047E-6*T**3+5175*T**(-1);
      1200.00  Y  +3755.434+103.960336*T-27.196*T*LN(T);
      3000.00 N !
$ ------------------------------------------------------------------------------
$ Si
$
 PAR  G(DIAMOND_A4,SI),,                +GHSERSI;                3600 N 91Din !
 PAR  G(FCC_A1,SI:VA),,                 +GHSERSI+51000-21.8*T;   3600 N 91Din !
 PAR  G(BCC_A2,SI:VA),,                 +GHSERSI+47000-22.5*T;   3600 N 91Din !
 PAR  G(HCP_A3,SI:VA),,                 +GHSERSI+49200-20.8*T;   3600 N 91Din !
$PAR  G(CBCC_A12,SI:VA),,               +GHSERSI+50208-20.377*T; 3600 N 91Din !
$PAR  G(CUB_A13,SI:VA),,                +GHSERSI+47279-20.377*T; 3600 N 91Din !
 PAR  G(LIQUID,SI),,                    +GLIQSI;                 3600 N 91Din !
$
 FUNCTION GHSERSI   298.15  -8162.609+137.236859*T-22.8317533*T*LN(T)
       -0.001912904*T**2-3.552E-09*T**3+176667*T**(-1);
      1687.00  Y  -9457.642+167.281367*T-27.196*T*LN(T)-4.20369E+30*T**(-9);
      3600.00  N !
 FUNCTION GLIQSI    298.15  +50696.36-30.099439*T+GHSERSI+2.09307E-21*T**7;
      1687.00  Y  +40370.523+137.722298*T-27.196*T*LN(T);
      3600.00  N !
 FUNCTION GBCCSI    298.15  +GHSERSI+47000-22.5*T;               3600 N 91Din !
$ ------------------------------------------------------------------------------
$ Binary system
$
$ From R.W. Olesinski and G.J. Abbaschian 1985 (included in LB Vol. 2)
$
$ R.W. Olesinski, G.J. Abbaschian, Bull. Alloy Phase Diagrams, 6, 359-61(1985).
$
$ Checked against LB and paper. Checked at 6000 K.
$
 PAR  L(LIQUID,BI,SI;0),,               +46370+2.26*T;,,              N 85Ole !
$
 PAR  L(DIAMOND_A4,BI,SI;0),,           +95000;,,                     N 04Sun !
$
$ Metastable
$
 PAR  L(FCC_A1,BI,SI:VA;0),,            +50000;,,                     N Null !
 PAR  L(BCC_A2,BI,SI:VA;0),,            +50000;,,                     N Null !
 PAR  L(HCP_A3,BI,SI:VA;0),,            +50000;,,                     N Null !
$ ------------------------------------------------------------------------------
$
 ASSESSED_SYSTEM
  BI-SI(TDB -* +LIQ +DIAM +RHOM_A7 ;G5 C_S:LIQ/BI MAJ:LIQ/SI
  ;P3 TMM:300/2300 STP:.99/400) !
$
$
 LIST-OF-REFERENCE
 NUMBER  SOURCE
  Null   'Unknown source'
  Same   'Same or similar interaction as in the corresponding stable phase'
  COST   'COST 507 database'
  85Ole  'R.W. Olesinski, G.J. Abbaschian,
          Bull. Alloy Phase Diagrams, 6, 359-61(1985); Bi-Si'
  88Che2 'P.-Y. Chevalier, Thermochim. Acta, 132, 111-16(1988),
          SGTE unary database V.5.0, 2009; Bi' 
  91Din  'A.T. Dinsdale, Calphad, 15, 317-425(1991).'
  04Sun  'B. Sundman, added to decrease solubility in DIAMOND,
          LB binary database, 2004; Bi-Si'
  09SGUN 'SGTE unary database V.5.0, 2009.'
!

File: data/databases/sgte-binary/BiSn-07Viz.tdb
$
$ Database for Bi-Sn from J. Vizdal et al. 2007.
$
$ J. Vizdal, M.H. Braga, A. Kroupa, K.W. Richter, D. Soares, L.F. Malheiros,
$ J. Ferreira, Calphad, 31, 438-48(2007).
$
$ Dataset created 2019.11.17 by Bengt Hallstedt.
$ 2023.02.24: Unary Bi changed from V4.4 to V5.0.
$
$ ------------------------------------------------------------------------------
 TEMP-LIM 298.15 6000.00 !
$
$ELEMENT NAME  REF. STATE               ATOMIC MASS H298-H0    S298    !
$
 ELEMENT VA   VACUUM                      0.0          0.0      0.0    ! 
 ELEMENT BI   RHOMBOHEDRAL_A7           208.98      6426.6     56.735  !
 ELEMENT SN   BCT_A5                    118.69      6323.      51.18   ! 
$ ------------------------------------------------------------------------------
$ Phase definitions
$
 PHASE LIQUID:L % 1 1 !
 CONST LIQUID:L : BI SN : !
$
$ Fcc (cF4, Fm-3m) and MeX (cF8, Fm-3m)
$
 PHASE FCC_A1 %A 2 1 1 !
 CONST FCC_A1 : BI SN : VA : !
$
$ Bcc (cI2, Im-3m)
$
 PHASE BCC_A2 %B 2 1 3 !
 CONST BCC_A2 : BI SN : VA : !
$
$ Hcp (hP2, P6_3/mmc) and Me2X (NiAs-type, hP4, P6_3/mmc, B8_1)
$
 PHASE HCP_A3 %A 2 1 0.5 !
 CONST HCP_A3 : BI SN : VA: !
$
$ Prototype C (cF8, Fd-3m)
$
 PHASE DIAMOND_A4 % 1 1 !
 CONST DIAMOND_A4 : SN : !
$
$ Prototype beta-Sn (tI4, I4_1/amd)
$
 PHASE BCT_A5 % 1 1 !
 CONST BCT_A5 : BI SN% : !
$
$ Prototype alpha-As (hR2, R-3m)
$
 PHASE RHOMBOHEDRAL_A7 % 1 1 !
 CONST RHOMBOHEDRAL_A7 : BI% SN : !
$ ------------------------------------------------------------------------------
$ Defaults
$
 DEFINE-SYSTEM-DEFAULT ELEMENT 2 !
 DEFAULT-COM DEFINE_SYSTEM_ELEMENT VA !
 TYPE-DEF % SEQ * !
 TYPE-DEF A GES AMEND_PHASE_DESCRIPTION @ MAGNETIC -3 0.28 !
 TYPE-DEF B GES AMEND_PHASE_DESCRIPTION @ MAGNETIC -1 0.4 !
 FUNCTION ZERO      298.15  0;                                         6000 N !
 FUNCTION UN_ASS    298.15  0;                                         6000 N !
 FUNCTION R         298.15  +8.31451;                                  6000 N !
$ ------------------------------------------------------------------------------
$ Element data
$ ------------------------------------------------------------------------------
$ Bi
$
$ RHOMBOHEDRAL_A7 and LIQUID modified in unary 5.0
$ DIAMOND_A4 added in unary 5.0
$
$ BCT_A5 from 96Lee not included in unary
$
 PAR  G(RHOMBOHEDRAL_A7,BI),,           +GHSERBI;                3000 N 09SGUN !
 PAR  G(FCC_A1,BI:VA),,                 +GHSERBI+9900-12.5*T;    3000 N 91Din !
 PAR  G(BCC_A2,BI:VA),,                 +GHSERBI+11297-13.9*T;   3000 N 91Din !
 PAR  G(HCP_A3,BI:VA),,                 +GHSERBI+9900-11.8*T;    3000 N 91Din !
$PAR  G(DIAMOND_A4,BI),,                +GHSERBI
$            +11296.8+9.253655*T;                                3000 N 88Che2 !
 PAR  G(BCT_A5,BI),,                    +GHSERBI+4184.07;        3000 N 91Din !
$PAR  G(BCT_A5,BI),,                    +GHSERBI+13526.3;        3000 N 96Lee !
$PAR  G(TETRAGONAL_A6,BI),,             +GHSERBI+4184.07;        3000 N 91Din !
$PAR  G(TET_ALPHA1_A6,BI),,             +GHSERBI+4234;           3000 N 91Din !
 PAR  G(LIQUID,BI),,                    +GLIQBI;                 3000 N 09SGUN ! 
$
 FUNCTION GHSERBI   298.15  -7817.776+128.418925*T-28.4096529*T*LN(T)
       +0.012338888*T**2-8.381598E-6*T**3;
       544.55  Y  +29293.369-379.605174*T+49.678*T*LN(T)
       -0.0730245*T**2+1.3052833E-5*T**3-3544705*T**(-1)+1.66309E+25*T**(-9);
       800.00  Y  -11085.609+182.955328*T-36.041*T*LN(T)
       +7.4641E-3*T**2-1.05047E-6*T**3+5175*T**(-1)+1.66309E+25*T**(-9);
      1200.00  Y  -7580.864+124.770814*T-27.196*T*LN(T)+1.66309E+25*T**(-9);
      3000.00  N !
 FUNCTION GLIQBI    298.15  +11246.017-20.636399*T+GHSERBI-5.9608E-19*T**7;
       544.55  Y  +40629.667-400.415652*T+49.678*T*LN(T)
       -0.0730245*T**2+1.3052833E-5*T**3-3544705*T**(-1);
       800.00  Y  +250.689+162.14485*T-36.041*T*LN(T)
       +0.0074641*T**2-1.05047E-6*T**3+5175*T**(-1);
      1200.00  Y  +3755.434+103.960336*T-27.196*T*LN(T);
      3000.00 N !
$ ------------------------------------------------------------------------------
$ Sn
$
$ FCC_A1 revised in unary 3.0
$ HCP_A3 revised in unary 4.1
$ TETRAGONAL_A6 added in unary 4.1
$ CBCC_A12 and CUB_A13 added in unary 4.4
$ FCC_A1 modified in unary 5.0
$ DHCP and TET_ALPHA1_A6 added in unary 5.0
$
$ The DHCP phase is labelled D0_24 in 03Liu and alpha-prime in 92Ans. The
$ phase is present between the fcc and hcp phases in the Au-Sn and Au-In
$ systems.
$
 PAR  G(BCT_A5,SN)              100.00  +GHSERSN;                3000 N 91Din !
 PAR  G(DIAMOND_A4,SN)          100.00  +GDIASN;                 3000 N 91Din !
 PAR  G(FCC_A1,SN:VA)           100.00  +GHSERSN+5510-8.46*T;    3000 N 89Fec !
$PAR  G(FCC_A1,SN:VA)           100.00  +GHSERSN+4150-5.2*T;     3000 N 91Din !
 PAR  G(BCC_A2,SN:VA)           100.00  +GHSERSN+4400-6*T;       3000 N 91Din !
 PAR  G(HCP_A3,SN:VA)           100.00  +GHSERSN+3900-7.646*T;   3000 N Ansar !
$PAR  G(HCP_A3,SN:VA)           100.00  +GHSERSN+3900-4.4*T;     3000 N 91Din !
$PAR  G(DHCP,SN)                100.00  +GHSERSN+3803.52-3.46*T; 3000 N 03Liu !
 PAR  G(RHOMBOHEDRAL_A7,SN)     100.00  +GHSERSN+2035;           3000 N 91Din !
$PAR  G(TETRAGONAL_A6,SN)       100.00  +GHSERSN+5387-8.26212*T; 3000 N 99Ans !
$PAR  G(CBCC_A12,SN:VA)         100.00  +GHSERSN+2000;           3000 N 01Mie !
$PAR  G(CUB_A13,SN:VA)          100.00  +GHSERSN+2000;           3000 N 01Mie !
$PAR  G(TET_ALPHA1_A6,SN)       100.00  +GHSERSN+5510-8.46*T;    3000 N 99Ans !
 PAR  G(LIQUID,SN)              100.00  +GLIQSN;                 3000 N 91Din !
$
 FUNCTION GHSERSN   100.00  -7958.517+122.765451*T-25.858*T*LN(T)
       +5.1185E-04*T**2-3.192767E-06*T**3+18440*T**(-1);
       250.00  Y  -5855.135+65.443315*T-15.961*T*LN(T)
       -0.0188702*T**2+3.121167E-06*T**3-61960*T**(-1);
       505.08  Y  +2524.724+4.005269*T-8.2590486*T*LN(T)
       -0.016814429*T**2+2.623131E-06*T**3-1081244*T**(-1)-1.2307E+25*T**(-9);
       800.00  Y  -8256.959+138.99688*T-28.4512*T*LN(T)-1.2307E+25*T**(-9);
      3000.00  N !
 FUNCTION GDIASN    100.00  -9579.608+114.007785*T-22.972*T*LN(T)
       -0.00813975*T**2+2.7288E-06*T**3+25615*T**(-1);
       298.15  Y  -9063.001+104.84654*T-21.5750771*T*LN(T)
       -0.008575282*T**2+1.784447E-06*T**3-2544*T**(-1);
       800.00  Y  -10909.351+147.396535*T-28.4512*T*LN(T);
      3000.00  N !
 FUNCTION GLIQSN    100.00  +7103.092-14.087767*T+GHSERSN+1.47031E-18*T**7;
       505.08  Y  +6971.586-13.814383*T+GHSERSN+1.2307E+25*T**(-9);
       800.00  Y  -1285.372+125.182498*T-28.4512*T*LN(T);
      3000.00  N !
 FUNCTION GBCCSN    298.15  +GHSERSN+4400-6*T;                     3000 N !
$ ------------------------------------------------------------------------------
$ Binary system
$
$ J. Vizdal, M.H. Braga, A. Kroupa, K.W. Richter, D. Soares, L.F. Malheiros,
$ J. Ferreira, Calphad, 31, 438-48(2007).
$
$ Checked against paper. Checked at 6000 K.
$
 PAR  L(LIQUID,BI,SN;0),,               +500+1.5*T;,,                 N 07Viz !
 PAR  L(LIQUID,BI,SN;1),,               -100-0.135*T;,,               N 07Viz !
$
 PAR  L(BCT_A5,BI,SN;0),,               +3500-1.038*T;,,              N 07Viz !
 PAR  L(BCT_A5,BI,SN;1),,               -3710;,,                      N 07Viz !
$
 PAR  L(RHOMBOHEDRAL_A7,BI,SN;0),,      +19720-22.6*T;,,              N 07Viz !
 PAR  L(RHOMBOHEDRAL_A7,BI,SN;1),,      -5760+13.834*T;,,             N 07Viz !
$
$ metastable
$
 PAR  L(FCC_A1,BI,SN:VA;0),,            +5000;,,                      N 06Hal !
 PAR  L(BCC_A2,BI,SN:VA;0),,            +5000;,,                      N 06Hal !
 PAR  L(HCP_A3,BI,SN:VA;0),,            +5000;,,                      N 06Hal !
$ ------------------------------------------------------------------------------
$
 ASSESSED_SYSTEM
  BI-SN(TDB -* +LIQ +BCT_A5 +RHOM_A7 ;P3 TMM:300/2000 *) !
$
$
 LIST-OF-REFERENCE
 NUMBER  SOURCE
  Null   'Unknown source'
  COST   'COST 507 database'
  Ansar  'Himo Ansara, unpublished, SGTE unary database V.4.1, 1999; Sn'
  88Che2 'P.-Y. Chevalier, Thermochim. Acta, 132, 111-16(1988),
          SGTE unary database V.5.0, 2009; Bi' 
  89Fec  'H.J. Fecht, M.X. Zhang, Y.A. Chang, J.H. Perepezko,
          Metall. Trans. A, 20A, 795-803(1989),
          SGTE unary database V.3.0, 1996; Sn'
  91Din  'A.T. Dinsdale, Calphad, 15, 317-425(1991).'
  96Lee  'B.-J. Lee, C.-S. Oh, J.-H. Shim,
          J. Electron. Mater., 25, 983-91 (1996); Bi'
  99Ans  'I. Ansara, S.G. Fries, H.L. Lukas, unpublished, 1999,
          SGTE unary database V.5.0, 2009; In, Sn'
  01Mie  'J. Miettinen, Calphad, 25, 43-58(2001),
          SGTE unary database V.4.4, 2001; Sn, Zn'
  03Liu  'H.S. Liu, C.L. Liu, K. Ishida, Z.P. Jin, J. Electron. Mater.,
          32, 1290-96(2003), SGTE unary database V.5.0, 2009; Sn'
  06Hal  'B. Hallstedt, unpublished, 2006; Bi-Sn'
  07Viz  'J. Vizdal, M.H. Braga, A. Kroupa, K.W. Richter, D. Soares,
          L.F. Malheiros, J. Ferreira, Calphad, 31, 438-48(2007); Bi-Sn'
  09SGUN 'SGTE unary database V.5.0, 2009.'
!

File: data/databases/sgte-binary/BiSn-08Li.tdb
$
$ Database for Bi-Sn from Z. Li et al. 2008.
$
$ Z. Li, Z. Cao, S. Knott, A. Mikula, Y. Du, Z. Qiao, Calphad, 32, 152-63(2008).
$
$ Dataset created 2019.11.17 by Bengt Hallstedt.
$ 2023.02.24: Unary Bi changed from V4.4 to V5.0.
$
$ Slight modification of the liquid interaction from 94Oht.
$
$ ------------------------------------------------------------------------------
 TEMP-LIM 298.15 6000.00 !
$
$ELEMENT NAME  REF. STATE               ATOMIC MASS H298-H0    S298    !
$
 ELEMENT VA   VACUUM                      0.0          0.0      0.0    ! 
 ELEMENT BI   RHOMBOHEDRAL_A7           208.98      6426.6     56.735  !
 ELEMENT SN   BCT_A5                    118.69      6323.      51.18   ! 
$ ------------------------------------------------------------------------------
$ Phase definitions
$
 PHASE LIQUID:L % 1 1 !
 CONST LIQUID:L : BI SN : !
$
$ Fcc (cF4, Fm-3m) and MeX (cF8, Fm-3m)
$
 PHASE FCC_A1 %A 2 1 1 !
 CONST FCC_A1 : BI SN : VA : !
$
$ Bcc (cI2, Im-3m)
$
 PHASE BCC_A2 %B 2 1 3 !
 CONST BCC_A2 : BI SN : VA : !
$
$ Hcp (hP2, P6_3/mmc) and Me2X (NiAs-type, hP4, P6_3/mmc, B8_1)
$
 PHASE HCP_A3 %A 2 1 0.5 !
 CONST HCP_A3 : BI SN : VA: !
$
$ Prototype C (cF8, Fd-3m)
$
 PHASE DIAMOND_A4 % 1 1 !
 CONST DIAMOND_A4 : SN : !
$
$ Prototype beta-Sn (tI4, I4_1/amd)
$
 PHASE BCT_A5 % 1 1 !
 CONST BCT_A5 : BI SN% : !
$
$ Prototype alpha-As (hR2, R-3m)
$
 PHASE RHOMBOHEDRAL_A7 % 1 1 !
 CONST RHOMBOHEDRAL_A7 : BI% SN : !
$ ------------------------------------------------------------------------------
$ Defaults
$
 DEFINE-SYSTEM-DEFAULT ELEMENT 2 !
 DEFAULT-COM DEFINE_SYSTEM_ELEMENT VA !
 TYPE-DEF % SEQ * !
 TYPE-DEF A GES AMEND_PHASE_DESCRIPTION @ MAGNETIC -3 0.28 !
 TYPE-DEF B GES AMEND_PHASE_DESCRIPTION @ MAGNETIC -1 0.4 !
 FUNCTION ZERO      298.15  0;                                         6000 N !
 FUNCTION UN_ASS    298.15  0;                                         6000 N !
 FUNCTION R         298.15  +8.31451;                                  6000 N !
$ ------------------------------------------------------------------------------
$ Element data
$ ------------------------------------------------------------------------------
$ Bi
$
$ RHOMBOHEDRAL_A7 and LIQUID modified in unary 5.0
$ DIAMOND_A4 added in unary 5.0
$
$ BCT_A5 from 96Lee not included in unary
$
 PAR  G(RHOMBOHEDRAL_A7,BI),,           +GHSERBI;                3000 N 09SGUN !
 PAR  G(FCC_A1,BI:VA),,                 +GHSERBI+9900-12.5*T;    3000 N 91Din !
 PAR  G(BCC_A2,BI:VA),,                 +GHSERBI+11297-13.9*T;   3000 N 91Din !
 PAR  G(HCP_A3,BI:VA),,                 +GHSERBI+9900-11.8*T;    3000 N 91Din !
$PAR  G(DIAMOND_A4,BI),,                +GHSERBI
$            +11296.8+9.253655*T;                                3000 N 88Che2 !
 PAR  G(BCT_A5,BI),,                    +GHSERBI+4184.07;        3000 N 91Din !
$PAR  G(BCT_A5,BI),,                    +GHSERBI+13526.3;        3000 N 96Lee !
$PAR  G(TETRAGONAL_A6,BI),,             +GHSERBI+4184.07;        3000 N 91Din !
$PAR  G(TET_ALPHA1_A6,BI),,             +GHSERBI+4234;           3000 N 91Din !
 PAR  G(LIQUID,BI),,                    +GLIQBI;                 3000 N 09SGUN ! 
$
 FUNCTION GHSERBI   298.15  -7817.776+128.418925*T-28.4096529*T*LN(T)
       +0.012338888*T**2-8.381598E-6*T**3;
       544.55  Y  +29293.369-379.605174*T+49.678*T*LN(T)
       -0.0730245*T**2+1.3052833E-5*T**3-3544705*T**(-1)+1.66309E+25*T**(-9);
       800.00  Y  -11085.609+182.955328*T-36.041*T*LN(T)
       +7.4641E-3*T**2-1.05047E-6*T**3+5175*T**(-1)+1.66309E+25*T**(-9);
      1200.00  Y  -7580.864+124.770814*T-27.196*T*LN(T)+1.66309E+25*T**(-9);
      3000.00  N !
 FUNCTION GLIQBI    298.15  +11246.017-20.636399*T+GHSERBI-5.9608E-19*T**7;
       544.55  Y  +40629.667-400.415652*T+49.678*T*LN(T)
       -0.0730245*T**2+1.3052833E-5*T**3-3544705*T**(-1);
       800.00  Y  +250.689+162.14485*T-36.041*T*LN(T)
       +0.0074641*T**2-1.05047E-6*T**3+5175*T**(-1);
      1200.00  Y  +3755.434+103.960336*T-27.196*T*LN(T);
      3000.00 N !
$ ------------------------------------------------------------------------------
$ Sn
$
$ FCC_A1 revised in unary 3.0
$ HCP_A3 revised in unary 4.1
$ TETRAGONAL_A6 added in unary 4.1
$ CBCC_A12 and CUB_A13 added in unary 4.4
$ FCC_A1 modified in unary 5.0
$ DHCP and TET_ALPHA1_A6 added in unary 5.0
$
$ The DHCP phase is labelled D0_24 in 03Liu and alpha-prime in 92Ans. The
$ phase is present between the fcc and hcp phases in the Au-Sn and Au-In
$ systems.
$
 PAR  G(BCT_A5,SN)              100.00  +GHSERSN;                3000 N 91Din !
 PAR  G(DIAMOND_A4,SN)          100.00  +GDIASN;                 3000 N 91Din !
 PAR  G(FCC_A1,SN:VA)           100.00  +GHSERSN+5510-8.46*T;    3000 N 89Fec !
$PAR  G(FCC_A1,SN:VA)           100.00  +GHSERSN+4150-5.2*T;     3000 N 91Din !
 PAR  G(BCC_A2,SN:VA)           100.00  +GHSERSN+4400-6*T;       3000 N 91Din !
 PAR  G(HCP_A3,SN:VA)           100.00  +GHSERSN+3900-7.646*T;   3000 N Ansar !
$PAR  G(HCP_A3,SN:VA)           100.00  +GHSERSN+3900-4.4*T;     3000 N 91Din !
$PAR  G(DHCP,SN)                100.00  +GHSERSN+3803.52-3.46*T; 3000 N 03Liu !
 PAR  G(RHOMBOHEDRAL_A7,SN)     100.00  +GHSERSN+2035;           3000 N 91Din !
$PAR  G(TETRAGONAL_A6,SN)       100.00  +GHSERSN+5387-8.26212*T; 3000 N 99Ans !
$PAR  G(CBCC_A12,SN:VA)         100.00  +GHSERSN+2000;           3000 N 01Mie !
$PAR  G(CUB_A13,SN:VA)          100.00  +GHSERSN+2000;           3000 N 01Mie !
$PAR  G(TET_ALPHA1_A6,SN)       100.00  +GHSERSN+5510-8.46*T;    3000 N 99Ans !
 PAR  G(LIQUID,SN)              100.00  +GLIQSN;                 3000 N 91Din !
$
 FUNCTION GHSERSN   100.00  -7958.517+122.765451*T-25.858*T*LN(T)
       +5.1185E-04*T**2-3.192767E-06*T**3+18440*T**(-1);
       250.00  Y  -5855.135+65.443315*T-15.961*T*LN(T)
       -0.0188702*T**2+3.121167E-06*T**3-61960*T**(-1);
       505.08  Y  +2524.724+4.005269*T-8.2590486*T*LN(T)
       -0.016814429*T**2+2.623131E-06*T**3-1081244*T**(-1)-1.2307E+25*T**(-9);
       800.00  Y  -8256.959+138.99688*T-28.4512*T*LN(T)-1.2307E+25*T**(-9);
      3000.00  N !
 FUNCTION GDIASN    100.00  -9579.608+114.007785*T-22.972*T*LN(T)
       -0.00813975*T**2+2.7288E-06*T**3+25615*T**(-1);
       298.15  Y  -9063.001+104.84654*T-21.5750771*T*LN(T)
       -0.008575282*T**2+1.784447E-06*T**3-2544*T**(-1);
       800.00  Y  -10909.351+147.396535*T-28.4512*T*LN(T);
      3000.00  N !
 FUNCTION GLIQSN    100.00  +7103.092-14.087767*T+GHSERSN+1.47031E-18*T**7;
       505.08  Y  +6971.586-13.814383*T+GHSERSN+1.2307E+25*T**(-9);
       800.00  Y  -1285.372+125.182498*T-28.4512*T*LN(T);
      3000.00  N !
 FUNCTION GBCCSN    298.15  +GHSERSN+4400-6*T;                     3000 N !
$ ------------------------------------------------------------------------------
$ Binary system
$
$ Z. Li, Z. Cao, S. Knott, A. Mikula, Y. Du, Z. Qiao, Calphad, 32, 152-63(2008).
$
$ Checked against paper. Checked at 6000 K.
$
$ Slight modification of the liquid interaction from 94Oht.
$
 PAR  L(LIQUID,BI,SN;0),,               +441.8+1.33493*T;,,           N 08Li !
 PAR  L(LIQUID,BI,SN;1),,               -298.1-0.28229*T;,,           N 08Li !
$
 PAR  L(BCT_A5,BI,SN;0),,               +2120-1.44*T;,,               N 94Oht1 !
 PAR  L(BCT_A5,BI,SN;1),,               -3710;,,                      N 94Oht1 !
$
 PAR  L(RHOMBOHEDRAL_A7,BI,SN;0),,      +19720-22.6*T;,,              N 94Oht1 !
 PAR  L(RHOMBOHEDRAL_A7,BI,SN;1),,      -5760+11.834*T;,,             N 94Oht1 !
$
$ metastable
$
 PAR  L(FCC_A1,BI,SN:VA;0),,            +5000;,,                      N 06Hal !
 PAR  L(BCC_A2,BI,SN:VA;0),,            +5000;,,                      N 06Hal !
 PAR  L(HCP_A3,BI,SN:VA;0),,            +5000;,,                      N 06Hal !
$ ------------------------------------------------------------------------------
$
 ASSESSED_SYSTEM
  BI-SN(TDB -* +LIQ +BCT_A5 +RHOM_A7 ;P3 TMM:300/2000 *) !
$
$
 LIST-OF-REFERENCE
 NUMBER  SOURCE
  Null   'Unknown source'
  COST   'COST 507 database'
  Ansar  'Himo Ansara, unpublished, SGTE unary database V.4.1, 1999; Sn'
  88Che2 'P.-Y. Chevalier, Thermochim. Acta, 132, 111-16(1988),
          SGTE unary database V.5.0, 2009; Bi' 
  89Fec  'H.J. Fecht, M.X. Zhang, Y.A. Chang, J.H. Perepezko,
          Metall. Trans. A, 20A, 795-803(1989),
          SGTE unary database V.3.0, 1996; Sn'
  91Din  'A.T. Dinsdale, Calphad, 15, 317-425(1991).'
  94Oht1 'H. Ohtani, K. Ishida, J. Electron. Mater., 23, 747-55 (1994); Bi-Sn'
  96Lee  'B.-J. Lee, C.-S. Oh, J.-H. Shim,
          J. Electron. Mater., 25, 983-91 (1996); Bi'
  99Ans  'I. Ansara, S.G. Fries, H.L. Lukas, unpublished, 1999,
          SGTE unary database V.5.0, 2009; In, Sn'
  01Mie  'J. Miettinen, Calphad, 25, 43-58(2001),
          SGTE unary database V.4.4, 2001; Sn, Zn'
  03Liu  'H.S. Liu, C.L. Liu, K. Ishida, Z.P. Jin, J. Electron. Mater.,
          32, 1290-96(2003), SGTE unary database V.5.0, 2009; Sn'
  06Hal  'B. Hallstedt, unpublished, 2006; Bi-Sn'
  08Li   'Z. Li, Z. Cao, S. Knott, A. Mikula, Y. Du, Z. Qiao,
          Calphad, 32, 152-63(2008); Bi-Sn'
  09SGUN 'SGTE unary database V.5.0, 2009.'
!
