Repository: orchid-calphad/orchid-project.org

# orchid-project.org

Website and released data of **ORCHID** (Open Repository for CALPHAD Hypotheses, Intelligence, and Discovery),
served by GitHub Pages at https://orchid-project.org. Releases are archived on Zenodo (one DOI per version).

- `index.html`, `catalog/`, `best-practices.html` — static, self-contained pages (generated in the ORCHID tooling).
- `data/` — released data: catalog, redistributable TDB files, convex hulls. Licences: `data/LICENSES.md`, `data/NOTICE.md`.
- `llms.txt`, `data/croissant.json`, `CITATION.cff`, `.zenodo.json` — machine-readable metadata.

Only data with clear redistribution rights are published.

File: data/databases/sgte-binary/BiSn-80Che.tdb
$
$ Database for Bi-Sn from P.-Y. Chevalier 1980
$
$ P.-Y. Chevalier, unpublished work, 1980.
$
$ Dataset created 2015.03.15 by Bengt Hallstedt.
$ 2019.11.17: Modified for use with GES6.
$ 2023.02.24: Unary Bi changed from V4.4 to V5.0.
$
$ The Sn solubiility in Bi is higher than 94Oht and much higher than 96Lee.
$ The lattice stability for Sn as RHOMBOHEDRAL_A7 was possibly different from
$ 91Din, but is not documented.
$
$ ------------------------------------------------------------------------------
 TEMP-LIM 298.15 6000.00 !
$
$ELEMENT NAME  REF. STATE               ATOMIC MASS H298-H0    S298    !
$
 ELEMENT VA   VACUUM                      0.0          0.0      0.0    ! 
 ELEMENT BI   RHOMBOHEDRAL_A7           208.98      6426.6     56.735  !
 ELEMENT SN   BCT_A5                    118.69      6323.      51.18   ! 
$ ------------------------------------------------------------------------------
$ Phase definitions
$
 PHASE LIQUID:L % 1 1 !
 CONST LIQUID:L : BI SN : !
$
$ Fcc (cF4, Fm-3m) and MeX (cF8, Fm-3m)
$
 PHASE FCC_A1 %A 2 1 1 !
 CONST FCC_A1 : BI SN : VA : !
$
$ Bcc (cI2, Im-3m)
$
 PHASE BCC_A2 %B 2 1 3 !
 CONST BCC_A2 : BI SN : VA : !
$
$ Hcp (hP2, P6_3/mmc) and Me2X (NiAs-type, hP4, P6_3/mmc, B8_1)
$
 PHASE HCP_A3 %A 2 1 0.5 !
 CONST HCP_A3 : BI SN : VA: !
$
$ Prototype C (cF8, Fd-3m)
$
 PHASE DIAMOND_A4 % 1 1 !
 CONST DIAMOND_A4 : SN : !
$
$ Prototype beta-Sn (tI4, I4_1/amd)
$
 PHASE BCT_A5 % 1 1 !
 CONST BCT_A5 : BI SN% : !
$
$ Prototype alpha-As (hR2, R-3m)
$
 PHASE RHOMBOHEDRAL_A7 % 1 1 !
 CONST RHOMBOHEDRAL_A7 : BI% SN : !
$ ------------------------------------------------------------------------------
$ Defaults
$
 DEFINE-SYSTEM-DEFAULT ELEMENT 2 !
 DEFAULT-COM DEFINE_SYSTEM_ELEMENT VA !
 TYPE-DEF % SEQ * !
 TYPE-DEF A GES AMEND_PHASE_DESCRIPTION @ MAGNETIC -3 0.28 !
 TYPE-DEF B GES AMEND_PHASE_DESCRIPTION @ MAGNETIC -1 0.4 !
 FUNCTION ZERO      298.15  0;                                         6000 N !
 FUNCTION UN_ASS    298.15  0;                                         6000 N !
 FUNCTION R         298.15  +8.31451;                                  6000 N !
$ ------------------------------------------------------------------------------
$ Element data
$ ------------------------------------------------------------------------------
$ Bi
$
$ RHOMBOHEDRAL_A7 and LIQUID modified in unary 5.0
$ DIAMOND_A4 added in unary 5.0
$
 PAR  G(RHOMBOHEDRAL_A7,BI),,           +GHSERBI;                3000 N 09SGUN !
 PAR  G(FCC_A1,BI:VA),,                 +GHSERBI+9900-12.5*T;    3000 N 91Din !
 PAR  G(BCC_A2,BI:VA),,                 +GHSERBI+11297-13.9*T;   3000 N 91Din !
 PAR  G(HCP_A3,BI:VA),,                 +GHSERBI+9900-11.8*T;    3000 N 91Din !
$PAR  G(DIAMOND_A4,BI),,                +GHSERBI
$            +11296.8+9.253655*T;                                3000 N 88Che2 !
 PAR  G(BCT_A5,BI),,                    +GHSERBI+4184.07;        3000 N 91Din !
$PAR  G(TETRAGONAL_A6,BI),,             +GHSERBI+4184.07;        3000 N 91Din !
$PAR  G(TET_ALPHA1_A6,BI),,             +GHSERBI+4234;           3000 N 91Din !
 PAR  G(LIQUID,BI),,                    +GLIQBI;                 3000 N 09SGUN ! 
$
 FUNCTION GHSERBI   298.15  -7817.776+128.418925*T-28.4096529*T*LN(T)
       +0.012338888*T**2-8.381598E-6*T**3;
       544.55  Y  +29293.369-379.605174*T+49.678*T*LN(T)
       -0.0730245*T**2+1.3052833E-5*T**3-3544705*T**(-1)+1.66309E+25*T**(-9);
       800.00  Y  -11085.609+182.955328*T-36.041*T*LN(T)
       +7.4641E-3*T**2-1.05047E-6*T**3+5175*T**(-1)+1.66309E+25*T**(-9);
      1200.00  Y  -7580.864+124.770814*T-27.196*T*LN(T)+1.66309E+25*T**(-9);
      3000.00  N !
 FUNCTION GLIQBI    298.15  +11246.017-20.636399*T+GHSERBI-5.9608E-19*T**7;
       544.55  Y  +40629.667-400.415652*T+49.678*T*LN(T)
       -0.0730245*T**2+1.3052833E-5*T**3-3544705*T**(-1);
       800.00  Y  +250.689+162.14485*T-36.041*T*LN(T)
       +0.0074641*T**2-1.05047E-6*T**3+5175*T**(-1);
      1200.00  Y  +3755.434+103.960336*T-27.196*T*LN(T);
      3000.00 N !
$ ------------------------------------------------------------------------------
$ Sn
$
$ FCC_A1 revised in unary 3.0
$ HCP_A3 revised in unary 4.1
$ TETRAGONAL_A6 added in unary 4.1
$ CBCC_A12 and CUB_A13 added in unary 4.4
$ FCC_A1 modified in unary 5.0
$ DHCP and TET_ALPHA1_A6 added in unary 5.0
$
$ The DHCP phase is labelled D0_24 in 03Liu and alpha-prime in 92Ans. The
$ phase is present between the fcc and hcp phases in the Au-Sn and Au-In
$ systems.
$
 PAR  G(BCT_A5,SN)              100.00  +GHSERSN;                3000 N 91Din !
 PAR  G(DIAMOND_A4,SN)          100.00  +GDIASN;                 3000 N 91Din !
 PAR  G(FCC_A1,SN:VA)           100.00  +GHSERSN+5510-8.46*T;    3000 N 89Fec !
$PAR  G(FCC_A1,SN:VA)           100.00  +GHSERSN+4150-5.2*T;     3000 N 91Din !
 PAR  G(BCC_A2,SN:VA)           100.00  +GHSERSN+4400-6*T;       3000 N 91Din !
 PAR  G(HCP_A3,SN:VA)           100.00  +GHSERSN+3900-7.646*T;   3000 N Ansar !
$PAR  G(HCP_A3,SN:VA)           100.00  +GHSERSN+3900-4.4*T;     3000 N 91Din !
$PAR  G(DHCP,SN)                100.00  +GHSERSN+3803.52-3.46*T; 3000 N 03Liu !
 PAR  G(RHOMBOHEDRAL_A7,SN)     100.00  +GHSERSN+2035;           3000 N 91Din !
$PAR  G(TETRAGONAL_A6,SN)       100.00  +GHSERSN+5387-8.26212*T; 3000 N 99Ans !
$PAR  G(CBCC_A12,SN:VA)         100.00  +GHSERSN+2000;           3000 N 01Mie !
$PAR  G(CUB_A13,SN:VA)          100.00  +GHSERSN+2000;           3000 N 01Mie !
$PAR  G(TET_ALPHA1_A6,SN)       100.00  +GHSERSN+5510-8.46*T;    3000 N 99Ans !
 PAR  G(LIQUID,SN)              100.00  +GLIQSN;                 3000 N 91Din !
$
 FUNCTION GHSERSN   100.00  -7958.517+122.765451*T-25.858*T*LN(T)
       +5.1185E-04*T**2-3.192767E-06*T**3+18440*T**(-1);
       250.00  Y  -5855.135+65.443315*T-15.961*T*LN(T)
       -0.0188702*T**2+3.121167E-06*T**3-61960*T**(-1);
       505.08  Y  +2524.724+4.005269*T-8.2590486*T*LN(T)
       -0.016814429*T**2+2.623131E-06*T**3-1081244*T**(-1)-1.2307E+25*T**(-9);
       800.00  Y  -8256.959+138.99688*T-28.4512*T*LN(T)-1.2307E+25*T**(-9);
      3000.00  N !
 FUNCTION GDIASN    100.00  -9579.608+114.007785*T-22.972*T*LN(T)
       -0.00813975*T**2+2.7288E-06*T**3+25615*T**(-1);
       298.15  Y  -9063.001+104.84654*T-21.5750771*T*LN(T)
       -0.008575282*T**2+1.784447E-06*T**3-2544*T**(-1);
       800.00  Y  -10909.351+147.396535*T-28.4512*T*LN(T);
      3000.00  N !
 FUNCTION GLIQSN    100.00  +7103.092-14.087767*T+GHSERSN+1.47031E-18*T**7;
       505.08  Y  +6971.586-13.814383*T+GHSERSN+1.2307E+25*T**(-9);
       800.00  Y  -1285.372+125.182498*T-28.4512*T*LN(T);
      3000.00  N !
 FUNCTION GBCCSN    298.15  +GHSERSN+4400-6*T;                     3000 N !
$ ------------------------------------------------------------------------------
$ Binary system
$
$ P.-Y. Chevalier, unpublished work, 1980.
$
$ Checked at 6000 K.
$
$ The Sn solubiility in Bi is higher than 94Oht and much higher than 96Lee.
$ The lattice stability for Sn as RHOMBOHEDRAL_A7 was possibly different from
$ 91Din, but is not documented.
$
 PAR  L(LIQUID,BI,SN;0),,               +389.6+0.80863*T;,,           N 80Che !
 PAR  L(LIQUID,BI,SN;1),,               -78.9-1.42424*T;,,            N 80Che !
$
 PAR  L(BCT_A5,BI,SN;0),,               +7316.9-12.94686*T;,,         N 80Che !
 PAR  L(BCT_A5,BI,SN;1),,               -3301;,,                      N 80Che !
$
 PAR  L(RHOMBOHEDRAL_A7,BI,SN;0),,      +17376-22.80762*T;,,          N 80Che !
$
$ Metastable
$
 PAR  L(FCC_A1,BI,SN:VA;0),,            +5000;,,                      N 06Hal !
 PAR  L(BCC_A2,BI,SN:VA;0),,            +5000;,,                      N 06Hal !
 PAR  L(HCP_A3,BI,SN:VA;0),,            +5000;,,                      N 06Hal !
$ ------------------------------------------------------------------------------
$
 ASSESSED_SYSTEM
  BI-SN(TDB -* +LIQ +BCT_A5 +RHOM_A7 ;P3 TMM:300/2000 *) !
$
$
 LIST-OF-REFERENCE
 NUMBER  SOURCE
  Null   'Unknown source'
  COST   'COST 507 database'
  Ansar  'Himo Ansara, unpublished, SGTE unary database V.4.1, 1999; Sn'
  80Che  'P.-Y. Chevalier, unpublished work, 1980; Bi-Sn'
  88Che2 'P.-Y. Chevalier, Thermochim. Acta, 132, 111-16(1988),
          SGTE unary database V.5.0, 2009; Bi' 
  89Fec  'H.J. Fecht, M.X. Zhang, Y.A. Chang, J.H. Perepezko,
          Metall. Trans. A, 20A, 795-803(1989),
          SGTE unary database V.3.0, 1996; Sn'
  91Din  'A.T. Dinsdale, Calphad, 15, 317-425(1991).'
  99Ans  'I. Ansara, S.G. Fries, H.L. Lukas, unpublished, 1999,
          SGTE unary database V.5.0, 2009; In, Sn'
  01Mie  'J. Miettinen, Calphad, 25, 43-58(2001),
          SGTE unary database V.4.4, 2001; Sn, Zn'
  03Liu  'H.S. Liu, C.L. Liu, K. Ishida, Z.P. Jin, J. Electron. Mater.,
          32, 1290-96(2003), SGTE unary database V.5.0, 2009; Sn'
  06Hal  'B. Hallstedt, unpublished, 2006; Bi-Sn'
  09SGUN 'SGTE unary database V.5.0, 2009.'
!

File: data/databases/sgte-binary/BiSn-94Kat.tdb
$
$ Database for Bi-Sn from U.R. Kattner and W.J. Boettinger 1994.
$
$ U.R. Kattner, W.J. Boettinger, J. Electron. Mater., 23, 603-10(1994).
$
$ Dataset created 2019.11.17 by Bengt Hallstedt.
$ 2023.02.24: Unary Bi changed from V4.4 to V5.0.
$
$ ------------------------------------------------------------------------------
 TEMP-LIM 298.15 6000.00 !
$
$ELEMENT NAME  REF. STATE               ATOMIC MASS H298-H0    S298    !
$
 ELEMENT VA   VACUUM                      0.0          0.0      0.0    ! 
 ELEMENT BI   RHOMBOHEDRAL_A7           208.98      6426.6     56.735  !
 ELEMENT SN   BCT_A5                    118.69      6323.      51.18   ! 
$ ------------------------------------------------------------------------------
$ Phase definitions
$
 PHASE LIQUID:L % 1 1 !
 CONST LIQUID:L : BI SN : !
$
$ Fcc (cF4, Fm-3m) and MeX (cF8, Fm-3m)
$
 PHASE FCC_A1 %A 2 1 1 !
 CONST FCC_A1 : BI SN : VA : !
$
$ Bcc (cI2, Im-3m)
$
 PHASE BCC_A2 %B 2 1 3 !
 CONST BCC_A2 : BI SN : VA : !
$
$ Hcp (hP2, P6_3/mmc) and Me2X (NiAs-type, hP4, P6_3/mmc, B8_1)
$
 PHASE HCP_A3 %A 2 1 0.5 !
 CONST HCP_A3 : BI SN : VA: !
$
$ Prototype C (cF8, Fd-3m)
$
 PHASE DIAMOND_A4 % 1 1 !
 CONST DIAMOND_A4 : SN : !
$
$ Prototype beta-Sn (tI4, I4_1/amd)
$
 PHASE BCT_A5 % 1 1 !
 CONST BCT_A5 : BI SN% : !
$
$ Prototype alpha-As (hR2, R-3m)
$
 PHASE RHOMBOHEDRAL_A7 % 1 1 !
 CONST RHOMBOHEDRAL_A7 : BI% SN : !
$ ------------------------------------------------------------------------------
$ Defaults
$
 DEFINE-SYSTEM-DEFAULT ELEMENT 2 !
 DEFAULT-COM DEFINE_SYSTEM_ELEMENT VA !
 TYPE-DEF % SEQ * !
 TYPE-DEF A GES AMEND_PHASE_DESCRIPTION @ MAGNETIC -3 0.28 !
 TYPE-DEF B GES AMEND_PHASE_DESCRIPTION @ MAGNETIC -1 0.4 !
 FUNCTION ZERO      298.15  0;                                         6000 N !
 FUNCTION UN_ASS    298.15  0;                                         6000 N !
 FUNCTION R         298.15  +8.31451;                                  6000 N !
$ ------------------------------------------------------------------------------
$ Element data
$ ------------------------------------------------------------------------------
$ Bi
$
$ RHOMBOHEDRAL_A7 and LIQUID modified in unary 5.0
$ DIAMOND_A4 added in unary 5.0
$
$ BCT_A5 from 96Lee not included in unary
$
 PAR  G(RHOMBOHEDRAL_A7,BI),,           +GHSERBI;                3000 N 09SGUN !
 PAR  G(FCC_A1,BI:VA),,                 +GHSERBI+9900-12.5*T;    3000 N 91Din !
 PAR  G(BCC_A2,BI:VA),,                 +GHSERBI+11297-13.9*T;   3000 N 91Din !
 PAR  G(HCP_A3,BI:VA),,                 +GHSERBI+9900-11.8*T;    3000 N 91Din !
$PAR  G(DIAMOND_A4,BI),,                +GHSERBI
$            +11296.8+9.253655*T;                                3000 N 88Che2 !
 PAR  G(BCT_A5,BI),,                    +GHSERBI+4184.07;        3000 N 91Din !
$PAR  G(BCT_A5,BI),,                    +GHSERBI+13526.3;        3000 N 96Lee !
$PAR  G(TETRAGONAL_A6,BI),,             +GHSERBI+4184.07;        3000 N 91Din !
$PAR  G(TET_ALPHA1_A6,BI),,             +GHSERBI+4234;           3000 N 91Din !
 PAR  G(LIQUID,BI),,                    +GLIQBI;                 3000 N 09SGUN ! 
$
 FUNCTION GHSERBI   298.15  -7817.776+128.418925*T-28.4096529*T*LN(T)
       +0.012338888*T**2-8.381598E-6*T**3;
       544.55  Y  +29293.369-379.605174*T+49.678*T*LN(T)
       -0.0730245*T**2+1.3052833E-5*T**3-3544705*T**(-1)+1.66309E+25*T**(-9);
       800.00  Y  -11085.609+182.955328*T-36.041*T*LN(T)
       +7.4641E-3*T**2-1.05047E-6*T**3+5175*T**(-1)+1.66309E+25*T**(-9);
      1200.00  Y  -7580.864+124.770814*T-27.196*T*LN(T)+1.66309E+25*T**(-9);
      3000.00  N !
 FUNCTION GLIQBI    298.15  +11246.017-20.636399*T+GHSERBI-5.9608E-19*T**7;
       544.55  Y  +40629.667-400.415652*T+49.678*T*LN(T)
       -0.0730245*T**2+1.3052833E-5*T**3-3544705*T**(-1);
       800.00  Y  +250.689+162.14485*T-36.041*T*LN(T)
       +0.0074641*T**2-1.05047E-6*T**3+5175*T**(-1);
      1200.00  Y  +3755.434+103.960336*T-27.196*T*LN(T);
      3000.00 N !
$ ------------------------------------------------------------------------------
$ Sn
$
$ FCC_A1 revised in unary 3.0
$ HCP_A3 revised in unary 4.1
$ TETRAGONAL_A6 added in unary 4.1
$ CBCC_A12 and CUB_A13 added in unary 4.4
$ FCC_A1 modified in unary 5.0
$ DHCP and TET_ALPHA1_A6 added in unary 5.0
$
$ The DHCP phase is labelled D0_24 in 03Liu and alpha-prime in 92Ans. The
$ phase is present between the fcc and hcp phases in the Au-Sn and Au-In
$ systems.
$
 PAR  G(BCT_A5,SN)              100.00  +GHSERSN;                3000 N 91Din !
 PAR  G(DIAMOND_A4,SN)          100.00  +GDIASN;                 3000 N 91Din !
 PAR  G(FCC_A1,SN:VA)           100.00  +GHSERSN+5510-8.46*T;    3000 N 89Fec !
$PAR  G(FCC_A1,SN:VA)           100.00  +GHSERSN+4150-5.2*T;     3000 N 91Din !
 PAR  G(BCC_A2,SN:VA)           100.00  +GHSERSN+4400-6*T;       3000 N 91Din !
 PAR  G(HCP_A3,SN:VA)           100.00  +GHSERSN+3900-7.646*T;   3000 N Ansar !
$PAR  G(HCP_A3,SN:VA)           100.00  +GHSERSN+3900-4.4*T;     3000 N 91Din !
$PAR  G(DHCP,SN)                100.00  +GHSERSN+3803.52-3.46*T; 3000 N 03Liu !
 PAR  G(RHOMBOHEDRAL_A7,SN)     100.00  +GHSERSN+2035;           3000 N 91Din !
$PAR  G(TETRAGONAL_A6,SN)       100.00  +GHSERSN+5387-8.26212*T; 3000 N 99Ans !
$PAR  G(CBCC_A12,SN:VA)         100.00  +GHSERSN+2000;           3000 N 01Mie !
$PAR  G(CUB_A13,SN:VA)          100.00  +GHSERSN+2000;           3000 N 01Mie !
$PAR  G(TET_ALPHA1_A6,SN)       100.00  +GHSERSN+5510-8.46*T;    3000 N 99Ans !
 PAR  G(LIQUID,SN)              100.00  +GLIQSN;                 3000 N 91Din !
$
 FUNCTION GHSERSN   100.00  -7958.517+122.765451*T-25.858*T*LN(T)
       +5.1185E-04*T**2-3.192767E-06*T**3+18440*T**(-1);
       250.00  Y  -5855.135+65.443315*T-15.961*T*LN(T)
       -0.0188702*T**2+3.121167E-06*T**3-61960*T**(-1);
       505.08  Y  +2524.724+4.005269*T-8.2590486*T*LN(T)
       -0.016814429*T**2+2.623131E-06*T**3-1081244*T**(-1)-1.2307E+25*T**(-9);
       800.00  Y  -8256.959+138.99688*T-28.4512*T*LN(T)-1.2307E+25*T**(-9);
      3000.00  N !
 FUNCTION GDIASN    100.00  -9579.608+114.007785*T-22.972*T*LN(T)
       -0.00813975*T**2+2.7288E-06*T**3+25615*T**(-1);
       298.15  Y  -9063.001+104.84654*T-21.5750771*T*LN(T)
       -0.008575282*T**2+1.784447E-06*T**3-2544*T**(-1);
       800.00  Y  -10909.351+147.396535*T-28.4512*T*LN(T);
      3000.00  N !
 FUNCTION GLIQSN    100.00  +7103.092-14.087767*T+GHSERSN+1.47031E-18*T**7;
       505.08  Y  +6971.586-13.814383*T+GHSERSN+1.2307E+25*T**(-9);
       800.00  Y  -1285.372+125.182498*T-28.4512*T*LN(T);
      3000.00  N !
 FUNCTION GBCCSN    298.15  +GHSERSN+4400-6*T;                     3000 N !
$ ------------------------------------------------------------------------------
$ Binary system
$
$ U.R. Kattner, W.J. Boettinger, J. Electron. Mater., 23, 603-10(1994).
$
$ Checked against paper. Checked at 6000 K.
$
 PAR  L(LIQUID,BI,SN;0),,               +453.4+0.808*T;,,             N 94Kat !
 PAR  L(LIQUID,BI,SN;1),,               -77.7-1.424*T;,,              N 94Kat !
$
 PAR  L(BCT_A5,BI,SN;0),,               +7315-12.93*T;,,              N 94Kat !
 PAR  L(BCT_A5,BI,SN;1),,               -3323;,,                      N 94Kat !
$
 PAR  L(RHOMBOHEDRAL_A7,BI,SN;0),,      +22551-22.59*T;,,             N 94Kat !
$
$ metastable
$
 PAR  L(FCC_A1,BI,SN:VA;0),,            +5000;,,                      N 06Hal !
 PAR  L(BCC_A2,BI,SN:VA;0),,            +5000;,,                      N 06Hal !
 PAR  L(HCP_A3,BI,SN:VA;0),,            +5000;,,                      N 06Hal !
$ ------------------------------------------------------------------------------
$
 ASSESSED_SYSTEM
  BI-SN(TDB -* +LIQ +BCT_A5 +RHOM_A7 ;P3 TMM:300/2000 *) !
$
$
 LIST-OF-REFERENCE
 NUMBER  SOURCE
  Null   'Unknown source'
  COST   'COST 507 database'
  Ansar  'Himo Ansara, unpublished, SGTE unary database V.4.1, 1999; Sn'
  88Che2 'P.-Y. Chevalier, Thermochim. Acta, 132, 111-16(1988),
          SGTE unary database V.5.0, 2009; Bi' 
  89Fec  'H.J. Fecht, M.X. Zhang, Y.A. Chang, J.H. Perepezko,
          Metall. Trans. A, 20A, 795-803(1989),
          SGTE unary database V.3.0, 1996; Sn'
  91Din  'A.T. Dinsdale, Calphad, 15, 317-425(1991).'
  94Kat  'U.R. Kattner, W.J. Boettinger,
          J. Electron. Mater., 23, 603-10(1994); Bi-Sn'
  96Lee  'B.-J. Lee, C.-S. Oh, J.-H. Shim,
          J. Electron. Mater., 25, 983-91 (1996); Bi'
  99Ans  'I. Ansara, S.G. Fries, H.L. Lukas, unpublished, 1999,
          SGTE unary database V.5.0, 2009; In, Sn'
  01Mie  'J. Miettinen, Calphad, 25, 43-58(2001),
          SGTE unary database V.4.4, 2001; Sn, Zn'
  03Liu  'H.S. Liu, C.L. Liu, K. Ishida, Z.P. Jin, J. Electron. Mater.,
          32, 1290-96(2003), SGTE unary database V.5.0, 2009; Sn'
  06Hal  'B. Hallstedt, unpublished, 2006; Bi-Sn'
  09SGUN 'SGTE unary database V.5.0, 2009.'
!

File: data/databases/sgte-binary/BiSn-94Oht-LB.tdb
$
$ Database for Bi-Sn from H. Ohtani and K. Ishida 1994 (included in LB Vol. 2)
$
$ H. Ohtani, K. Ishida, J. Electron. Mater., 23, 747-55 (1994).
$
$ Dataset created 2009.10.16 by Bengt Hallstedt.
$ 2019.11.17: Modified for use with GES6.
$ 2023.02.24: Unary Bi changed from V4.4 to V5.0.
$
$ ------------------------------------------------------------------------------
 TEMP-LIM 298.15 6000.00 !
$
$ELEMENT NAME  REF. STATE               ATOMIC MASS H298-H0    S298    !
$
 ELEMENT VA   VACUUM                      0.0          0.0      0.0    ! 
 ELEMENT BI   RHOMBOHEDRAL_A7           208.98      6426.6     56.735  !
 ELEMENT SN   BCT_A5                    118.69      6323.      51.18   ! 
$ ------------------------------------------------------------------------------
$ Phase definitions
$
 PHASE LIQUID:L % 1 1 !
 CONST LIQUID:L : BI SN : !
$
$ Fcc (cF4, Fm-3m) and MeX (cF8, Fm-3m)
$
 PHASE FCC_A1 %A 2 1 1 !
 CONST FCC_A1 : BI SN : VA : !
$
$ Bcc (cI2, Im-3m)
$
 PHASE BCC_A2 %B 2 1 3 !
 CONST BCC_A2 : BI SN : VA : !
$
$ Hcp (hP2, P6_3/mmc) and Me2X (NiAs-type, hP4, P6_3/mmc, B8_1)
$
 PHASE HCP_A3 %A 2 1 0.5 !
 CONST HCP_A3 : BI SN : VA: !
$
$ Prototype C (cF8, Fd-3m)
$
 PHASE DIAMOND_A4 % 1 1 !
 CONST DIAMOND_A4 : SN : !
$
$ Prototype beta-Sn (tI4, I4_1/amd)
$
 PHASE BCT_A5 % 1 1 !
 CONST BCT_A5 : BI SN% : !
$
$ Prototype alpha-As (hR2, R-3m)
$
 PHASE RHOMBOHEDRAL_A7 % 1 1 !
 CONST RHOMBOHEDRAL_A7 : BI% SN : !
$ ------------------------------------------------------------------------------
$ Defaults
$
 DEFINE-SYSTEM-DEFAULT ELEMENT 2 !
 DEFAULT-COM DEFINE_SYSTEM_ELEMENT VA !
 TYPE-DEF % SEQ * !
 TYPE-DEF A GES AMEND_PHASE_DESCRIPTION @ MAGNETIC -3 0.28 !
 TYPE-DEF B GES AMEND_PHASE_DESCRIPTION @ MAGNETIC -1 0.4 !
 FUNCTION ZERO      298.15  0;                                         6000 N !
 FUNCTION UN_ASS    298.15  0;                                         6000 N !
 FUNCTION R         298.15  +8.31451;                                  6000 N !
$ ------------------------------------------------------------------------------
$ Element data
$ ------------------------------------------------------------------------------
$ Bi
$
$ RHOMBOHEDRAL_A7 and LIQUID modified in unary 5.0
$ DIAMOND_A4 added in unary 5.0
$
 PAR  G(RHOMBOHEDRAL_A7,BI),,           +GHSERBI;                3000 N 09SGUN !
 PAR  G(FCC_A1,BI:VA),,                 +GHSERBI+9900-12.5*T;    3000 N 91Din !
 PAR  G(BCC_A2,BI:VA),,                 +GHSERBI+11297-13.9*T;   3000 N 91Din !
 PAR  G(HCP_A3,BI:VA),,                 +GHSERBI+9900-11.8*T;    3000 N 91Din !
$PAR  G(DIAMOND_A4,BI),,                +GHSERBI
$            +11296.8+9.253655*T;                                3000 N 88Che2 !
 PAR  G(BCT_A5,BI),,                    +GHSERBI+4184.07;        3000 N 91Din !
$PAR  G(TETRAGONAL_A6,BI),,             +GHSERBI+4184.07;        3000 N 91Din !
$PAR  G(TET_ALPHA1_A6,BI),,             +GHSERBI+4234;           3000 N 91Din !
 PAR  G(LIQUID,BI),,                    +GLIQBI;                 3000 N 09SGUN ! 
$
 FUNCTION GHSERBI   298.15  -7817.776+128.418925*T-28.4096529*T*LN(T)
       +0.012338888*T**2-8.381598E-6*T**3;
       544.55  Y  +29293.369-379.605174*T+49.678*T*LN(T)
       -0.0730245*T**2+1.3052833E-5*T**3-3544705*T**(-1)+1.66309E+25*T**(-9);
       800.00  Y  -11085.609+182.955328*T-36.041*T*LN(T)
       +7.4641E-3*T**2-1.05047E-6*T**3+5175*T**(-1)+1.66309E+25*T**(-9);
      1200.00  Y  -7580.864+124.770814*T-27.196*T*LN(T)+1.66309E+25*T**(-9);
      3000.00  N !
 FUNCTION GLIQBI    298.15  +11246.017-20.636399*T+GHSERBI-5.9608E-19*T**7;
       544.55  Y  +40629.667-400.415652*T+49.678*T*LN(T)
       -0.0730245*T**2+1.3052833E-5*T**3-3544705*T**(-1);
       800.00  Y  +250.689+162.14485*T-36.041*T*LN(T)
       +0.0074641*T**2-1.05047E-6*T**3+5175*T**(-1);
      1200.00  Y  +3755.434+103.960336*T-27.196*T*LN(T);
      3000.00 N !
$ ------------------------------------------------------------------------------
$ Sn
$
$ FCC_A1 revised in unary 3.0
$ HCP_A3 revised in unary 4.1
$ TETRAGONAL_A6 added in unary 4.1
$ CBCC_A12 and CUB_A13 added in unary 4.4
$ FCC_A1 modified in unary 5.0
$ DHCP and TET_ALPHA1_A6 added in unary 5.0
$
$ The DHCP phase is labelled D0_24 in 03Liu and alpha-prime in 92Ans. The
$ phase is present between the fcc and hcp phases in the Au-Sn and Au-In
$ systems.
$
 PAR  G(BCT_A5,SN)              100.00  +GHSERSN;                3000 N 91Din !
 PAR  G(DIAMOND_A4,SN)          100.00  +GDIASN;                 3000 N 91Din !
 PAR  G(FCC_A1,SN:VA)           100.00  +GHSERSN+5510-8.46*T;    3000 N 89Fec !
$PAR  G(FCC_A1,SN:VA)           100.00  +GHSERSN+4150-5.2*T;     3000 N 91Din !
 PAR  G(BCC_A2,SN:VA)           100.00  +GHSERSN+4400-6*T;       3000 N 91Din !
 PAR  G(HCP_A3,SN:VA)           100.00  +GHSERSN+3900-7.646*T;   3000 N Ansar !
$PAR  G(HCP_A3,SN:VA)           100.00  +GHSERSN+3900-4.4*T;     3000 N 91Din !
$PAR  G(DHCP,SN)                100.00  +GHSERSN+3803.52-3.46*T; 3000 N 03Liu !
 PAR  G(RHOMBOHEDRAL_A7,SN)     100.00  +GHSERSN+2035;           3000 N 91Din !
$PAR  G(TETRAGONAL_A6,SN)       100.00  +GHSERSN+5387-8.26212*T; 3000 N 99Ans !
$PAR  G(CBCC_A12,SN:VA)         100.00  +GHSERSN+2000;           3000 N 01Mie !
$PAR  G(CUB_A13,SN:VA)          100.00  +GHSERSN+2000;           3000 N 01Mie !
$PAR  G(TET_ALPHA1_A6,SN)       100.00  +GHSERSN+5510-8.46*T;    3000 N 99Ans !
 PAR  G(LIQUID,SN)              100.00  +GLIQSN;                 3000 N 91Din !
$
 FUNCTION GHSERSN   100.00  -7958.517+122.765451*T-25.858*T*LN(T)
       +5.1185E-04*T**2-3.192767E-06*T**3+18440*T**(-1);
       250.00  Y  -5855.135+65.443315*T-15.961*T*LN(T)
       -0.0188702*T**2+3.121167E-06*T**3-61960*T**(-1);
       505.08  Y  +2524.724+4.005269*T-8.2590486*T*LN(T)
       -0.016814429*T**2+2.623131E-06*T**3-1081244*T**(-1)-1.2307E+25*T**(-9);
       800.00  Y  -8256.959+138.99688*T-28.4512*T*LN(T)-1.2307E+25*T**(-9);
      3000.00  N !
 FUNCTION GDIASN    100.00  -9579.608+114.007785*T-22.972*T*LN(T)
       -0.00813975*T**2+2.7288E-06*T**3+25615*T**(-1);
       298.15  Y  -9063.001+104.84654*T-21.5750771*T*LN(T)
       -0.008575282*T**2+1.784447E-06*T**3-2544*T**(-1);
       800.00  Y  -10909.351+147.396535*T-28.4512*T*LN(T);
      3000.00  N !
 FUNCTION GLIQSN    100.00  +7103.092-14.087767*T+GHSERSN+1.47031E-18*T**7;
       505.08  Y  +6971.586-13.814383*T+GHSERSN+1.2307E+25*T**(-9);
       800.00  Y  -1285.372+125.182498*T-28.4512*T*LN(T);
      3000.00  N !
 FUNCTION GBCCSN    298.15  +GHSERSN+4400-6*T;                     3000 N !
$ ------------------------------------------------------------------------------
$ Binary system
$
$ From H. Ohtani and K. Ishida 1994 (included in LB Vol. 2)
$
$ H. Ohtani, K. Ishida, J. Electron. Mater., 23, 747-55 (1994).
$
$ Checked against LB and paper.
$
 PAR  L(LIQUID,BI,SN;0),,               +490+0.97*T;,,                N 94Oht1 !
 PAR  L(LIQUID,BI,SN;1),,               -30-0.235*T;,,                N 94Oht1 !
$
 PAR  L(BCT_A5,BI,SN;0),,               +2120-1.44*T;,,               N 94Oht1 !
 PAR  L(BCT_A5,BI,SN;1),,               -3710;,,                      N 94Oht1 !
$
 PAR  L(RHOMBOHEDRAL_A7,BI,SN;0),,      +19720-22.6*T;,,              N 94Oht1 !
 PAR  L(RHOMBOHEDRAL_A7,BI,SN;1),,      -5760+11.834*T;,,             N 94Oht1 !
$
$ Metastable
$
 PAR  L(FCC_A1,BI,SN:VA;0),,            +5000;,,                      N 06Hal !
 PAR  L(BCC_A2,BI,SN:VA;0),,            +5000;,,                      N 06Hal !
 PAR  L(HCP_A3,BI,SN:VA;0),,            +5000;,,                      N 06Hal !
$ ------------------------------------------------------------------------------
$
 ASSESSED_SYSTEM
  BI-SN(TDB -* +LIQ +BCT_A5 +RHOM_A7 ;P3 TMM:300/2000 *) !
$
$
 LIST-OF-REFERENCE
 NUMBER  SOURCE
  Null   'Unknown source'
  COST   'COST 507 database'
  Ansar  'Himo Ansara, unpublished, SGTE unary database V.4.1, 1999; Sn'
  88Che2 'P.-Y. Chevalier, Thermochim. Acta, 132, 111-16(1988),
          SGTE unary database V.5.0, 2009; Bi' 
  89Fec  'H.J. Fecht, M.X. Zhang, Y.A. Chang, J.H. Perepezko,
          Metall. Trans. A, 20A, 795-803(1989),
          SGTE unary database V.3.0, 1996; Sn'
  91Din  'A.T. Dinsdale, Calphad, 15, 317-425(1991).'
  94Oht1 'H. Ohtani, K. Ishida, J. Electron. Mater., 23, 747-55 (1994); Bi-Sn'
  99Ans  'I. Ansara, S.G. Fries, H.L. Lukas, unpublished, 1999,
          SGTE unary database V.5.0, 2009; In, Sn'
  01Mie  'J. Miettinen, Calphad, 25, 43-58(2001),
          SGTE unary database V.4.4, 2001; Sn, Zn'
  03Liu  'H.S. Liu, C.L. Liu, K. Ishida, Z.P. Jin, J. Electron. Mater.,
          32, 1290-96(2003), SGTE unary database V.5.0, 2009; Sn'
  06Hal  'B. Hallstedt, unpublished, 2006; Bi-Sn'
  09SGUN 'SGTE unary database V.5.0, 2009.'
!

File: data/databases/sgte-binary/BiSn-96Lee.tdb
$
$ Database for Bi-Sn from B.-J. Lee et al. 1996
$
$ B.-J. Lee, C.-S. Oh, J.-H. Shim, J. Electron. Mater., 25, 983-91 (1996).
$
$ Dataset created 2009.10.16 by Bengt Hallstedt.
$ 2019.11.17: Modified for use with GES6.
$ 2023.02.24: Unary Bi changed from V4.4 to V5.0.
$
$ ------------------------------------------------------------------------------
 TEMP-LIM 298.15 6000.00 !
$
$ELEMENT NAME  REF. STATE               ATOMIC MASS H298-H0    S298    !
$
 ELEMENT VA   VACUUM                      0.0          0.0      0.0    ! 
 ELEMENT BI   RHOMBOHEDRAL_A7           208.98      6426.6     56.735  !
 ELEMENT SN   BCT_A5                    118.69      6323.      51.18   ! 
$ ------------------------------------------------------------------------------
$ Phase definitions
$
 PHASE LIQUID:L % 1 1 !
 CONST LIQUID:L : BI SN : !
$
$ Fcc (cF4, Fm-3m) and MeX (cF8, Fm-3m)
$
 PHASE FCC_A1 %A 2 1 1 !
 CONST FCC_A1 : BI SN : VA : !
$
$ Bcc (cI2, Im-3m)
$
 PHASE BCC_A2 %B 2 1 3 !
 CONST BCC_A2 : BI SN : VA : !
$
$ Hcp (hP2, P6_3/mmc) and Me2X (NiAs-type, hP4, P6_3/mmc, B8_1)
$
 PHASE HCP_A3 %A 2 1 0.5 !
 CONST HCP_A3 : BI SN : VA: !
$
$ Prototype C (cF8, Fd-3m)
$
 PHASE DIAMOND_A4 % 1 1 !
 CONST DIAMOND_A4 : SN : !
$
$ Prototype beta-Sn (tI4, I4_1/amd)
$
 PHASE BCT_A5 % 1 1 !
 CONST BCT_A5 : BI SN% : !
$
$ Prototype alpha-As (hR2, R-3m)
$
 PHASE RHOMBOHEDRAL_A7 % 1 1 !
 CONST RHOMBOHEDRAL_A7 : BI% SN : !
$ ------------------------------------------------------------------------------
$ Defaults
$
 DEFINE-SYSTEM-DEFAULT ELEMENT 2 !
 DEFAULT-COM DEFINE_SYSTEM_ELEMENT VA !
 TYPE-DEF % SEQ * !
 TYPE-DEF A GES AMEND_PHASE_DESCRIPTION @ MAGNETIC -3 0.28 !
 TYPE-DEF B GES AMEND_PHASE_DESCRIPTION @ MAGNETIC -1 0.4 !
 FUNCTION ZERO      298.15  0;                                         6000 N !
 FUNCTION UN_ASS    298.15  0;                                         6000 N !
 FUNCTION R         298.15  +8.31451;                                  6000 N !
$ ------------------------------------------------------------------------------
$ Element data
$ ------------------------------------------------------------------------------
$ Bi
$
$ RHOMBOHEDRAL_A7 and LIQUID modified in unary 5.0
$ DIAMOND_A4 added in unary 5.0
$
$ BCT_A5 from 96Lee not included in unary
$
 PAR  G(RHOMBOHEDRAL_A7,BI),,           +GHSERBI;                3000 N 09SGUN !
 PAR  G(FCC_A1,BI:VA),,                 +GHSERBI+9900-12.5*T;    3000 N 91Din !
 PAR  G(BCC_A2,BI:VA),,                 +GHSERBI+11297-13.9*T;   3000 N 91Din !
 PAR  G(HCP_A3,BI:VA),,                 +GHSERBI+9900-11.8*T;    3000 N 91Din !
$PAR  G(DIAMOND_A4,BI),,                +GHSERBI
$            +11296.8+9.253655*T;                                3000 N 88Che2 !
$PAR  G(BCT_A5,BI),,                    +GHSERBI+4184.07;        3000 N 91Din !
 PAR  G(BCT_A5,BI),,                    +GHSERBI+13526.3;        3000 N 96Lee !
$PAR  G(TETRAGONAL_A6,BI),,             +GHSERBI+4184.07;        3000 N 91Din !
$PAR  G(TET_ALPHA1_A6,BI),,             +GHSERBI+4234;           3000 N 91Din !
 PAR  G(LIQUID,BI),,                    +GLIQBI;                 3000 N 09SGUN ! 
$
 FUNCTION GHSERBI   298.15  -7817.776+128.418925*T-28.4096529*T*LN(T)
       +0.012338888*T**2-8.381598E-6*T**3;
       544.55  Y  +29293.369-379.605174*T+49.678*T*LN(T)
       -0.0730245*T**2+1.3052833E-5*T**3-3544705*T**(-1)+1.66309E+25*T**(-9);
       800.00  Y  -11085.609+182.955328*T-36.041*T*LN(T)
       +7.4641E-3*T**2-1.05047E-6*T**3+5175*T**(-1)+1.66309E+25*T**(-9);
      1200.00  Y  -7580.864+124.770814*T-27.196*T*LN(T)+1.66309E+25*T**(-9);
      3000.00  N !
 FUNCTION GLIQBI    298.15  +11246.017-20.636399*T+GHSERBI-5.9608E-19*T**7;
       544.55  Y  +40629.667-400.415652*T+49.678*T*LN(T)
       -0.0730245*T**2+1.3052833E-5*T**3-3544705*T**(-1);
       800.00  Y  +250.689+162.14485*T-36.041*T*LN(T)
       +0.0074641*T**2-1.05047E-6*T**3+5175*T**(-1);
      1200.00  Y  +3755.434+103.960336*T-27.196*T*LN(T);
      3000.00 N !
$ ------------------------------------------------------------------------------
$ Sn
$
$ FCC_A1 revised in unary 3.0
$ HCP_A3 revised in unary 4.1
$ TETRAGONAL_A6 added in unary 4.1
$ CBCC_A12 and CUB_A13 added in unary 4.4
$ FCC_A1 modified in unary 5.0
$ DHCP and TET_ALPHA1_A6 added in unary 5.0
$
$ The DHCP phase is labelled D0_24 in 03Liu and alpha-prime in 92Ans. The
$ phase is present between the fcc and hcp phases in the Au-Sn and Au-In
$ systems.
$
 PAR  G(BCT_A5,SN)              100.00  +GHSERSN;                3000 N 91Din !
 PAR  G(DIAMOND_A4,SN)          100.00  +GDIASN;                 3000 N 91Din !
 PAR  G(FCC_A1,SN:VA)           100.00  +GHSERSN+5510-8.46*T;    3000 N 89Fec !
$PAR  G(FCC_A1,SN:VA)           100.00  +GHSERSN+4150-5.2*T;     3000 N 91Din !
 PAR  G(BCC_A2,SN:VA)           100.00  +GHSERSN+4400-6*T;       3000 N 91Din !
 PAR  G(HCP_A3,SN:VA)           100.00  +GHSERSN+3900-7.646*T;   3000 N Ansar !
$PAR  G(HCP_A3,SN:VA)           100.00  +GHSERSN+3900-4.4*T;     3000 N 91Din !
$PAR  G(DHCP,SN)                100.00  +GHSERSN+3803.52-3.46*T; 3000 N 03Liu !
 PAR  G(RHOMBOHEDRAL_A7,SN)     100.00  +GHSERSN+2035;           3000 N 91Din !
$PAR  G(TETRAGONAL_A6,SN)       100.00  +GHSERSN+5387-8.26212*T; 3000 N 99Ans !
$PAR  G(CBCC_A12,SN:VA)         100.00  +GHSERSN+2000;           3000 N 01Mie !
$PAR  G(CUB_A13,SN:VA)          100.00  +GHSERSN+2000;           3000 N 01Mie !
$PAR  G(TET_ALPHA1_A6,SN)       100.00  +GHSERSN+5510-8.46*T;    3000 N 99Ans !
 PAR  G(LIQUID,SN)              100.00  +GLIQSN;                 3000 N 91Din !
$
 FUNCTION GHSERSN   100.00  -7958.517+122.765451*T-25.858*T*LN(T)
       +5.1185E-04*T**2-3.192767E-06*T**3+18440*T**(-1);
       250.00  Y  -5855.135+65.443315*T-15.961*T*LN(T)
       -0.0188702*T**2+3.121167E-06*T**3-61960*T**(-1);
       505.08  Y  +2524.724+4.005269*T-8.2590486*T*LN(T)
       -0.016814429*T**2+2.623131E-06*T**3-1081244*T**(-1)-1.2307E+25*T**(-9);
       800.00  Y  -8256.959+138.99688*T-28.4512*T*LN(T)-1.2307E+25*T**(-9);
      3000.00  N !
 FUNCTION GDIASN    100.00  -9579.608+114.007785*T-22.972*T*LN(T)
       -0.00813975*T**2+2.7288E-06*T**3+25615*T**(-1);
       298.15  Y  -9063.001+104.84654*T-21.5750771*T*LN(T)
       -0.008575282*T**2+1.784447E-06*T**3-2544*T**(-1);
       800.00  Y  -10909.351+147.396535*T-28.4512*T*LN(T);
      3000.00  N !
 FUNCTION GLIQSN    100.00  +7103.092-14.087767*T+GHSERSN+1.47031E-18*T**7;
       505.08  Y  +6971.586-13.814383*T+GHSERSN+1.2307E+25*T**(-9);
       800.00  Y  -1285.372+125.182498*T-28.4512*T*LN(T);
      3000.00  N !
 FUNCTION GBCCSN    298.15  +GHSERSN+4400-6*T;                     3000 N !
$ ------------------------------------------------------------------------------
$ Binary system
$
$ B.-J. Lee, C.-S. Oh, J.-H. Shim, J. Electron. Mater., 25, 983-91 (1996).
$
$ Checked against paper. Checked at 6000 K.
$
 PAR  L(LIQUID,BI,SN;0),,               +446.6+0.87696*T;,,           N 96Lee !
 PAR  L(LIQUID,BI,SN;1),,               -1.2081*T;,,                  N 96Lee !
$
 PAR  L(BCT_A5,BI,SN;0),,               -4828.9-18.811*T;,,           N 96Lee !
 PAR  L(BCT_A5,BI,SN;1),,               -8134.2;,,                    N 96Lee !
$
 PAR  L(RHOMBOHEDRAL_A7,BI,SN;0),,      +18998;,,                     N 96Lee !
$
$ metastable
$
 PAR  L(FCC_A1,BI,SN:VA;0),,            +5000;,,                      N 06Hal !
 PAR  L(BCC_A2,BI,SN:VA;0),,            +5000;,,                      N 06Hal !
 PAR  L(HCP_A3,BI,SN:VA;0),,            +5000;,,                      N 06Hal !
$ ------------------------------------------------------------------------------
$
 ASSESSED_SYSTEM
  BI-SN(TDB -* +LIQ +BCT_A5 +RHOM_A7 ;P3 TMM:300/2000 *) !
$
$
 LIST-OF-REFERENCE
 NUMBER  SOURCE
  Null   'Unknown source'
  COST   'COST 507 database'
  Ansar  'Himo Ansara, unpublished, SGTE unary database V.4.1, 1999; Sn'
  88Che2 'P.-Y. Chevalier, Thermochim. Acta, 132, 111-16(1988),
          SGTE unary database V.5.0, 2009; Bi' 
  89Fec  'H.J. Fecht, M.X. Zhang, Y.A. Chang, J.H. Perepezko,
          Metall. Trans. A, 20A, 795-803(1989),
          SGTE unary database V.3.0, 1996; Sn'
  91Din  'A.T. Dinsdale, Calphad, 15, 317-425(1991).'
  96Lee  'B.-J. Lee, C.-S. Oh, J.-H. Shim,
          J. Electron. Mater., 25, 983-91 (1996); Bi, Bi-Sn'
  99Ans  'I. Ansara, S.G. Fries, H.L. Lukas, unpublished, 1999,
          SGTE unary database V.5.0, 2009; In, Sn'
  01Mie  'J. Miettinen, Calphad, 25, 43-58(2001),
          SGTE unary database V.4.4, 2001; Sn, Zn'
  03Liu  'H.S. Liu, C.L. Liu, K. Ishida, Z.P. Jin, J. Electron. Mater.,
          32, 1290-96(2003), SGTE unary database V.5.0, 2009; Sn'
  06Hal  'B. Hallstedt, unpublished, 2006; Bi-Sn'
  09SGUN 'SGTE unary database V.5.0, 2009.'
!

File: data/databases/sgte-binary/BiSr-14Wan.tdb
$
$ Database for Bi-Sr from Y. Wang et al. 2014.
$
$ Y. Wang, J. Xin, C. Chen, S. Liu, B. Hu, Y. Du, Calphad, 45, 49-54(2014).
$
$ Dataset created 2018.04.30 by Bengt Hallstedt.
$ 2020.12.25: Modified for use with GES6.
$ 2023.02.24: Unary Bi changed from V4.4 to V5.0.
$
$ ------------------------------------------------------------------------------
 TEMP-LIM 298.15 6000.00 !
$
$ELEMENT NAME  REF. STATE               ATOMIC MASS H298-H0    S298    !
$
 ELEMENT VA   VACUUM                      0.0          0.0      0.0    ! 
 ELEMENT BI   RHOMBOHEDRAL_A7           208.98      6426.6     56.735  !
 ELEMENT SR   FCC_A1                     87.62      6568.      55.694  ! 
$ ------------------------------------------------------------------------------
$ Phase definitions
$
 PHASE LIQUID:L % 1 1 !
 CONST LIQUID:L : BI SR : !
$
$ Fcc (cF4, Fm-3m) and MeX (cF8, Fm-3m)
$
 PHASE FCC_A1 %A 2 1 1 !
 CONST FCC_A1 : BI SR% : VA : !
$
$ Bcc (cI2, Im-3m)
$
 PHASE BCC_A2 %B 2 1 3 !
 CONST BCC_A2 : BI SR% : VA : !
$
$ Hcp (hP2, P6_3/mmc) and Me2X (NiAs-type, hP4, P6_3/mmc, B8_1)
$
 PHASE HCP_A3 %A 2 1 0.5 !
 CONST HCP_A3 : BI SR : VA: !
$
$ Prototype alpha-As (hR2, R-3m)
$
 PHASE RHOMBOHEDRAL_A7 % 1 1 !
 CONST RHOMBOHEDRAL_A7 : BI : !
$
$ Prototype AuCu3 (cP4, Pm-3m)
$
 PHASE BI3SR_L12 % 2 3 1 !
 CONST BI3SR_L12 : BI : SR : !
$
$ Prototype Ge10Ho11 (tI84, I4/mmm)
$
 PHASE BI10SR11 % 2 10 11 !
 CONST BI10SR11 : BI : SR : !
$
$ Prototype Mn5Si3 (hP16, P6_3/mcm)
$
 PHASE BI3SR5_D88 % 2 3 5 !
 CONST BI3SR5_D88 : BI : SR : !
$
$ Prototype Sb3Yb5 (oP32, Pnma)
$
 PHASE BI3SR5_HT % 2 3 5 !
 CONST BI3SR5_HT : BI : SR : !
$
$ Prototype La2Sb (tI12, I4/mmm)
$
 PHASE BISR2 % 2 1 2 !
 CONST BISR2 : BI : SR : !
$ ------------------------------------------------------------------------------
$ Defaults
$
 DEFINE-SYSTEM-DEFAULT ELEMENT 2 !
 DEFAULT-COM DEFINE_SYSTEM_ELEMENT VA !
 TYPE-DEF % SEQ * !
 TYPE-DEF A GES AMEND_PHASE_DESCRIPTION @ MAGNETIC -3 0.28 !
 TYPE-DEF B GES AMEND_PHASE_DESCRIPTION @ MAGNETIC -1 0.4 !
 FUNCTION ZERO      298.15  0;                                         6000 N !
 FUNCTION UN_ASS    298.15  0;                                         6000 N !
 FUNCTION R         298.15  +8.31451;                                  6000 N !
$ ------------------------------------------------------------------------------
$ Element data
$ ------------------------------------------------------------------------------
$ Bi
$
$ RHOMBOHEDRAL_A7 and LIQUID modified in unary 5.0
$ DIAMOND_A4 added in unary 5.0
$
 PAR  G(RHOMBOHEDRAL_A7,BI),,           +GHSERBI;                3000 N 09SGUN !
 PAR  G(FCC_A1,BI:VA),,                 +GHSERBI+9900-12.5*T;    3000 N 91Din !
 PAR  G(BCC_A2,BI:VA),,                 +GHSERBI+11297-13.9*T;   3000 N 91Din !
 PAR  G(HCP_A3,BI:VA),,                 +GHSERBI+9900-11.8*T;    3000 N 91Din !
$PAR  G(DIAMOND_A4,BI),,                +GHSERBI
$            +11296.8+9.253655*T;                                3000 N 88Che2 !
$PAR  G(BCT_A5,BI),,                    +GHSERBI+4184.07;        3000 N 91Din !
$PAR  G(TETRAGONAL_A6,BI),,             +GHSERBI+4184.07;        3000 N 91Din !
$PAR  G(TET_ALPHA1_A6,BI),,             +GHSERBI+4234;           3000 N 91Din !
 PAR  G(LIQUID,BI),,                    +GLIQBI;                 3000 N 09SGUN ! 
$
 FUNCTION GHSERBI   298.15  -7817.776+128.418925*T-28.4096529*T*LN(T)
       +0.012338888*T**2-8.381598E-6*T**3;
       544.55  Y  +29293.369-379.605174*T+49.678*T*LN(T)
       -0.0730245*T**2+1.3052833E-5*T**3-3544705*T**(-1)+1.66309E+25*T**(-9);
       800.00  Y  -11085.609+182.955328*T-36.041*T*LN(T)
       +7.4641E-3*T**2-1.05047E-6*T**3+5175*T**(-1)+1.66309E+25*T**(-9);
      1200.00  Y  -7580.864+124.770814*T-27.196*T*LN(T)+1.66309E+25*T**(-9);
      3000.00  N !
 FUNCTION GLIQBI    298.15  +11246.017-20.636399*T+GHSERBI-5.9608E-19*T**7;
       544.55  Y  +40629.667-400.415652*T+49.678*T*LN(T)
       -0.0730245*T**2+1.3052833E-5*T**3-3544705*T**(-1);
       800.00  Y  +250.689+162.14485*T-36.041*T*LN(T)
       +0.0074641*T**2-1.05047E-6*T**3+5175*T**(-1);
      1200.00  Y  +3755.434+103.960336*T-27.196*T*LN(T);
      3000.00 N !
$ ------------------------------------------------------------------------------
$ Sr
$
 PAR  G(FCC_A1,SR:VA),,                 +GHSERSR;                3000 N 91Din !
 PAR  G(BCC_A2,SR:VA),,                 +GBCCSR;                 3000 N 91Din !
 PAR  G(HCP_A3,SR:VA),,                 +GHSERSR+250+0.7*T;      3000 N 91Din !
 PAR  G(LIQUID,SR),,                    +GLIQSR;                 3000 N 91Din !
$
 FUNCTION GHSERSR   298.15  -7532.367+107.183879*T-23.905*T*LN(T)
       -0.00461225*T**2-1.67477E-07*T**3-2055*T**(-1);
       820.00  Y  -13380.102+153.196104*T-30.0905432*T*LN(T)
       -0.003251266*T**2+1.84189E-07*T**3+850134*T**(-1);
      3000.00  N !
 FUNCTION GBCCSR    298.15  -6779.234+116.583654*T-25.6708365*T*LN(T)
       -0.003126762*T**2+2.2965E-07*T**3+27649*T**(-1);
       820.00  Y  -6970.594+122.067301*T-26.57*T*LN(T)
       -0.0019493*T**2-1.7895E-08*T**3+16495*T**(-1);
      1050.00  Y  +8168.357+0.423037*T-9.7788593*T*LN(T)
       -0.009539908*T**2+5.20221E-07*T**3-2414794*T**(-1);
      3000.00  N !
 FUNCTION GLIQSR    298.15  +2194.997-10.118994*T-5.0668978*T*LN(T)
       -0.031840595*T**2+4.981237E-06*T**3-265559*T**(-1);
      1050.00  Y  -10855.29+213.406219*T-39.463*T*LN(T);
      3000.00  N !
$ ------------------------------------------------------------------------------
$ Binary system
$
$ Y. Wang, J. Xin, C. Chen, S. Liu, B. Hu, Y. Du, Calphad, 45, 49-54(2014).
$
$ Checked against paper and author's tdb. Checked at 6000 K.
$
 PAR  L(LIQUID,BI,SR;0),,               -146500+1.5571*T;,,           N 14Wan !
 PAR  L(LIQUID,BI,SR;1),,               +18755.1+20.5*T;,,            N 14Wan !
 PAR  L(LIQUID,BI,SR;2),,               +14828.9;,,                   N 14Wan !
 PAR  L(LIQUID,BI,SR;3),,               -42268.8;,,                   N 14Wan !
$
 PAR  L(FCC_A1,BI,SR:VA;0),,            +UN_ASS;,,                    N !
 PAR  L(BCC_A2,BI,SR:VA;0),,            +UN_ASS;,,                    N !
$
 PAR  G(BI3SR_L12,BI:SR),,              +3*GHSERBI+GHSERSR
             -170230.8+49.48*T;,,                                     N 14Wan !
 PAR  G(BI10SR11,BI:SR),,               +10*GHSERBI+11*GHSERSR
             -1555260+546*T;,,                                        N 14Wan !
 PAR  G(BI3SR5_D88,BI:SR),,             +3*GHSERBI+5*GHSERSR
             -656000+220.44*T;,,                                      N 14Wan !
 PAR  G(BI3SR5_HT,BI:SR),,              +3*GHSERBI+5*GHSERSR
             -640000+204*T;,,                                         N 14Wan !
 PAR  G(BISR2,BI:SR),,                  +GHSERBI+2*GHSERSR
             -229409.4+78.6*T;,,                                      N 14Wan !
$ ------------------------------------------------------------------------------
$
$
 LIST-OF-REFERENCE
 NUMBER  SOURCE
  Null   'Unknown source'
  Same   'Same or similar interaction as in the corresponding stable phase'
  COST   'COST 507 database'
  88Che2 'P.-Y. Chevalier, Thermochim. Acta, 132, 111-16(1988),
          SGTE unary database V.5.0, 2009; Bi' 
  91Din  'A.T. Dinsdale, Calphad, 15, 317-425(1991).'
  09SGUN 'SGTE unary database V.5.0, 2009.'
  14Wan  'Y. Wang, J. Xin, C. Chen, S. Liu, B. Hu, Y. Du,
          Calphad, 45, 49-54(2014); Bi-Sr'
!
