Repository: orchid-calphad/orchid-project.org

# orchid-project.org

Website and released data of **ORCHID** (Open Repository for CALPHAD Hypotheses, Intelligence, and Discovery),
served by GitHub Pages at https://orchid-project.org. Releases are archived on Zenodo (one DOI per version).

- `index.html`, `catalog/`, `best-practices.html` — static, self-contained pages (generated in the ORCHID tooling).
- `data/` — released data: catalog, redistributable TDB files, convex hulls. Licences: `data/LICENSES.md`, `data/NOTICE.md`.
- `llms.txt`, `data/croissant.json`, `CITATION.cff`, `.zenodo.json` — machine-readable metadata.

Only data with clear redistribution rights are published.

File: data/databases/sgte-binary/BiTb-11Wan.tdb
$
$ Database for Bi-Tb from S.L. Wang et al. 2011
$
$ S.L. Wang, Z.B. Hu, F. Gao, C.P. Wang, X.J. Liu,
$ J. Phase Equilib. Diffus., 32, 441-46(2011).
$
$ Dataset created 2017.11.18 by Bengt Hallstedt.
$ 2020.12.25: Modified for use with GES6.
$ 2023.02.24: Unary Bi changed from V4.4 to V5.0.
$
$ Invariant equilibria involving Bi3Tb4 differ by up to 4 K because of change
$ from fractional to integar compositions.
$
$ ------------------------------------------------------------------------------
 TEMP-LIM 298.15 6000.00 !
$
$ELEMENT NAME  REF. STATE               ATOMIC MASS H298-H0    S298    !
$
 ELEMENT VA   VACUUM                      0.0          0.0      0.0    ! 
 ELEMENT BI   RHOMBOHEDRAL_A7           208.98      6426.6     56.735  !
 ELEMENT TB   HCP_A3                    158.9254    9426.552   73.3037 ! 
$ ------------------------------------------------------------------------------
$ Phase definitions
$
 PHASE LIQUID:L % 1 1 !
 CONST LIQUID:L : BI TB : !
$
$ Fcc (cF4, Fm-3m) and MeX (cF8, Fm-3m)
$
 PHASE FCC_A1 %A 2 1 1 !
 CONST FCC_A1 : BI : VA : !
$
$ Bcc (cI2, Im-3m)
$
 PHASE BCC_A2 %B 2 1 3 !
 CONST BCC_A2 : BI TB% : VA : !
$
$ Hcp (hP2, P6_3/mmc) and Me2X (NiAs-type, hP4, P6_3/mmc, B8_1)
$
 PHASE HCP_A3 %A 2 1 0.5 !
 CONST HCP_A3 : BI TB% : VA: !
$
$ Prototype alpha-As (hR2, R-3m)
$
 PHASE RHOMBOHEDRAL_A7 % 1 1 !
 CONST RHOMBOHEDRAL_A7 : BI% TB : !
$
$ Prototype NaCl (cF8, Fm-3m)
$
 PHASE BITB_B1 % 2 1 1 !
 CONST BITB_B1 : BI : TB : !
$
$ Prototype Th3P4 (cI28, I-43d)
$
 PHASE BI3TB4_D73 % 2 3 4 !
 CONST BI3TB4_D73 : BI : TB : !
$
$ Prototype Bi3Y5 (oP32, Pnma)
$
 PHASE BI3TB5_LT % 2 3 5 !
 CONST BI3TB5_LT : BI : TB : !
$
$ Prototype Mn5Si3 (hP16, P6_3/mcm)
$
 PHASE BI3TB5_D88 % 2 3 5 !
 CONST BI3TB5_D88 : BI : TB : !
$ ------------------------------------------------------------------------------
$ Defaults
$
 DEFINE-SYSTEM-DEFAULT ELEMENT 2 !
 DEFAULT-COM DEFINE_SYSTEM_ELEMENT VA !
 TYPE-DEF % SEQ * !
 TYPE-DEF A GES AMEND_PHASE_DESCRIPTION @ MAGNETIC -3 0.28 !
 TYPE-DEF B GES AMEND_PHASE_DESCRIPTION @ MAGNETIC -1 0.4 !
 FUNCTION ZERO      298.15  0;                                         6000 N !
 FUNCTION UN_ASS    298.15  0;                                         6000 N !
 FUNCTION R         298.15  +8.31451;                                  6000 N !
$ ------------------------------------------------------------------------------
$ Element data
$ ------------------------------------------------------------------------------
$ Bi
$
$ RHOMBOHEDRAL_A7 and LIQUID modified in unary 5.0
$ DIAMOND_A4 added in unary 5.0
$
$ DHCP is not included in unary
$ BCT_A5 from 96Lee not included in unary
$
 PAR  G(RHOMBOHEDRAL_A7,BI),,           +GHSERBI;                3000 N 09SGUN !
 PAR  G(FCC_A1,BI:VA),,                 +GHSERBI+9900-12.5*T;    3000 N 91Din !
 PAR  G(BCC_A2,BI:VA),,                 +GHSERBI+11297-13.9*T;   3000 N 91Din !
 PAR  G(HCP_A3,BI:VA),,                 +GHSERBI+9900-11.8*T;    3000 N 91Din !
$PAR  G(DHCP,BI),,                      +GHSERBI+5000;           3000 N 10Wan !
$PAR  G(DIAMOND_A4,BI),,                +GHSERBI
$            +11296.8+9.253655*T;                                3000 N 88Che2 !
$PAR  G(BCT_A5,BI),,                    +GHSERBI+4184.07;        3000 N 91Din !
$PAR  G(BCT_A5,BI),,                    +GHSERBI+13526.3;        3000 N 96Lee !
$PAR  G(TETRAGONAL_A6,BI),,             +GHSERBI+4184.07;        3000 N 91Din !
$PAR  G(TET_ALPHA1_A6,BI),,             +GHSERBI+4234;           3000 N 91Din !
 PAR  G(LIQUID,BI),,                    +GLIQBI;                 3000 N 09SGUN !
$
 FUNCTION GHSERBI   298.15  -7817.776+128.418925*T-28.4096529*T*LN(T)
       +0.012338888*T**2-8.381598E-6*T**3;
       544.55  Y  +29293.369-379.605174*T+49.678*T*LN(T)
       -0.0730245*T**2+1.3052833E-5*T**3-3544705*T**(-1)+1.66309E+25*T**(-9);
       800.00  Y  -11085.609+182.955328*T-36.041*T*LN(T)
       +7.4641E-3*T**2-1.05047E-6*T**3+5175*T**(-1)+1.66309E+25*T**(-9);
      1200.00  Y  -7580.864+124.770814*T-27.196*T*LN(T)+1.66309E+25*T**(-9);
      3000.00  N !
 FUNCTION GLIQBI    298.15  +11246.017-20.636399*T+GHSERBI-5.9608E-19*T**7;
       544.55  Y  +40629.667-400.415652*T+49.678*T*LN(T)
       -0.0730245*T**2+1.3052833E-5*T**3-3544705*T**(-1);
       800.00  Y  +250.689+162.14485*T-36.041*T*LN(T)
       +0.0074641*T**2-1.05047E-6*T**3+5175*T**(-1);
      1200.00  Y  +3755.434+103.960336*T-27.196*T*LN(T);
      3000.00 N !
$ ------------------------------------------------------------------------------
$ Tb
$
$ RHOMBOHEDRAL_A7 from 11Wan not included in unary
$
 PAR  G(HCP_A3,TB:VA),,                 +GHSERTB;                3000 N 91Din !
 PAR  G(BCC_A2,TB:VA),,                 +GBCCTB;                 3000 N 91Din !
 PAR  G(RHOMBOHEDRAL_A7,TB),,           +GHSERTB+5000;           3000 N 11Wan !
 PAR  G(LIQUID,TB),,                    +GLIQTB;                 3000 N 91Din !
$
 FUNCTION GHSERTB   298.15  -20842.158+409.309555*T-77.5006*T*LN(T)
       +0.0832265*T**2-2.5672833E-05*T**3+562430*T**(-1);
       600.00  Y  -8772.606+102.61162*T-25.8659*T*LN(T)
       -0.002757005*T**2-8.05838E-07*T**3+172355*T**(-1);
      1200.00  Y  -7944.942+101.7776*T-25.9584*T*LN(T)
       -0.001676335*T**2-1.067632E-06*T**3;
      1562.00  Y  -265240.309+1456.04268*T-200.215695*T*LN(T)
       +0.041615159*T**2-2.044697E-06*T**3+65043790*T**(-1);
      3000.00  N !
 FUNCTION GBCCTB    298.15  +4167.835-2.652707*T+GHSERTB;
      1200.00  Y  +633060.245-5157.77779*T+706.580596*T*LN(T)
       -0.373763517*T**2+3.4100235E-05*T**3-1.03233571E+08*T**(-1);
      1562.00  Y  -23398.029+257.388486*T-46.4842*T*LN(T);
      3000.00  N !
 FUNCTION GLIQTB    298.15  +3945.831+29.867521*T-14.252646*T*LN(T)
       -0.020466105*T**2+2.17475E-06*T**3-160724*T**(-1);
      1562.00  Y  -13247.649+251.16889*T-46.4842*T*LN(T);
      3000.00  N !
$ ------------------------------------------------------------------------------
$ Binary system
$
$ S.L. Wang, Z.B. Hu, F. Gao, C.P. Wang, X.J. Liu,
$ J. Phase Equilib. Diffus., 32, 441-46(2011).
$
$ Checked against paper. Checked at 6000 K.
$
$ Invariant equilibria involving Bi3Tb4 differ by up to 4 K because of change
$ from fractional to integar compositions.
$
 PAR  L(LIQUID,BI,TB;0),,               -198749+24.883*T;,,           N 11Wan !
 PAR  L(LIQUID,BI,TB;1),,               +2000-1.6*T;,,                N 11Wan !
 PAR  L(LIQUID,BI,TB;2),,               +39500+10*T;,,                N 11Wan !
$
 PAR  L(BCC_A2,BI,TB:VA;0),,            -101000;,,                    N 11Wan !
 PAR  L(HCP_A3,BI,TB:VA;0),,            -94000;,,                     N 11Wan !
 PAR  L(RHOMBOHEDRAL_A7,BI,TB;0),,      +ZERO;,,                      N 11Wan !
$
 PAR  G(BITB_B1,BI:TB),,                +GHSERBI+GHSERTB
             -164160+15.748*T;,,                                      N 11Wan !
 PAR  G(BI3TB4_D73,BI:TB),,             +3*GHSERBI+4*GHSERTB
             -521640+49.084*T;,,                                      N 11Wan !
 PAR  G(BI3TB5_LT,BI:TB),,              +3*GHSERBI+5*GHSERTB
             -518440+38.984*T;,,                                      N 11Wan !
 PAR  G(BI3TB5_D88,BI:TB),,             +3*GHSERBI+5*GHSERTB
             -509800+33.848*T;,,                                      N 11Wan !
$ ------------------------------------------------------------------------------
$
$
 LIST-OF-REFERENCE
 NUMBER  SOURCE
  Null   'Unknown source'
  Same   'Same or similar interaction as in the corresponding stable phase'
  COST   'COST 507 database'
  88Che2 'P.-Y. Chevalier, Thermochim. Acta, 132, 111-16(1988),
          SGTE unary database V.5.0, 2009; Bi' 
  91Din  'A.T. Dinsdale, Calphad, 15, 317-425(1991).'
  96Lee  'B.-J. Lee, Calphad, 20, 471-80(1996); Bi'
  09SGUN 'SGTE unary database V.5.0, 2009.'
  10Wan  'C.P. Wang, H.L. Zhang, A.T. Tang, F.S. Pan, X.J. Liu,
          J. Alloys Compd., 502, 43-48(2010); Bi'
  11Wan  'S.L. Wang, Z.B. Hu, F. Gao, C.P. Wang, X.J. Liu,
          J. Phase Equilib. Diffus., 32, 441-46(2011); Tb, Bi-Tb'
!

File: data/databases/sgte-binary/BiTe-18Gie.tdb
$
$ Database for Bi-Te from W. Gierlotka 2018.
$
$ W. Gierlotka, Calphad, 63, 6-11(2018).
$
$ Dataset created 2019.11.23 by Bengt Hallstedt.
$ 2023.02.24: Unary Bi changed from V4.4 to V5.0.
$
$ The tdb from the author also includes gas phase data from SGSUB. These are
$ not included here.
$
$ The modelling does not give a reliable impression, in particular liquid,
$ but also Bi2Te3 and BiTe.
$
$ There is a narrow inverse miscibility gap with a minimum at 1858 K and
$ x(Te)=0.41.
$
$ 18Gie claim the Bi2Te3 model to be Wagner-Schottky, but this is not true.
$
$ ------------------------------------------------------------------------------
 TEMP-LIM 298.15 6000.00 !
$
$ELEMENT NAME  REF. STATE               ATOMIC MASS H298-H0    S298    !
$
 ELEMENT VA   VACUUM                      0.0          0.0      0.0    ! 
 ELEMENT BI   RHOMBOHEDRAL_A7           208.98      6426.6     56.735  !
 ELEMENT TE   HEXAGONAL_A8              127.60      6080.      49.221  ! 
$ ------------------------------------------------------------------------------
$ Species
$
 SPECIE  BI2TE3                             BI2TE3 !
$ ------------------------------------------------------------------------------
$ Phase definitions
$
 PHASE LIQUID:L % 1 1 !
 CONST LIQUID:L : BI BI2TE3 TE : !
$
$ Fcc (cF4, Fm-3m) and MeX (cF8, Fm-3m)
$
 PHASE FCC_A1 %A 2 1 1 !
 CONST FCC_A1 : BI : VA : !
$
$ Bcc (cI2, Im-3m)
$
 PHASE BCC_A2 %B 2 1 3 !
 CONST BCC_A2 : BI : VA : !
$
$ Hcp (hP2, P6_3/mmc) and Me2X (NiAs-type, hP4, P6_3/mmc, B8_1)
$
 PHASE HCP_A3 %A 2 1 0.5 !
 CONST HCP_A3 : BI : VA: !
$
$ Prototype alpha-As (hR2, R-3m)
$
 PHASE RHOMBOHEDRAL_A7 % 1 1 !
 CONST RHOMBOHEDRAL_A7 : BI : !
$
$ Prototype gamma-Se (hP3, P3_121)
$ The phase is named HEXAGONAL_A8 in the SGTE unary database and
$ TRIGONAL_A8 in LB.
$
 PHASE HEXAGONAL_A8 % 1 1 !
 CONST HEXAGONAL_A8 : TE : !
$
$ Prototype Sb2Te (hP9, P-3m1)
$
 PHASE BI2TE % 2 2 1 !
 CONST BI2TE : BI : TE : !
$
$ Prototype Bi4Se3 (hR7, R-3m)
$
 PHASE BI4TE3 % 2 4 3 !
 CONST BI4TE3 : BI : TE : !
$
$ Prototype BiSe (hP12, P-3m1), beta
$
 PHASE BITE % 2 2 3 !
 CONST BITE : BI : BI TE% : !
$
$ Prototype Bi2Te3 (hR5, R-3m)
$
 PHASE BI2TE3_C33 % 2 2 3 !
 CONST BI2TE3_C33 : BI% TE : BI TE% : !
$ ------------------------------------------------------------------------------
$ Defaults
$
 DEFINE-SYSTEM-DEFAULT ELEMENT 2 !
 DEFAULT-COM DEFINE_SYSTEM_ELEMENT VA !
 TYPE-DEF % SEQ * !
 TYPE-DEF A GES AMEND_PHASE_DESCRIPTION @ MAGNETIC -3 0.28 !
 TYPE-DEF B GES AMEND_PHASE_DESCRIPTION @ MAGNETIC -1 0.4 !
 FUNCTION ZERO      298.15  0;                                         6000 N !
 FUNCTION UN_ASS    298.15  0;                                         6000 N !
 FUNCTION R         298.15  +8.31451;                                  6000 N !
$ ------------------------------------------------------------------------------
$ Element data
$ ------------------------------------------------------------------------------
$ Bi
$
$ RHOMBOHEDRAL_A7 and LIQUID modified in unary 5.0
$ DIAMOND_A4 added in unary 5.0
$
 PAR  G(RHOMBOHEDRAL_A7,BI),,           +GHSERBI;                3000 N 09SGUN !
 PAR  G(FCC_A1,BI:VA),,                 +GHSERBI+9900-12.5*T;    3000 N 91Din !
 PAR  G(BCC_A2,BI:VA),,                 +GHSERBI+11297-13.9*T;   3000 N 91Din !
 PAR  G(HCP_A3,BI:VA),,                 +GHSERBI+9900-11.8*T;    3000 N 91Din !
$PAR  G(DIAMOND_A4,BI),,                +GHSERBI
$            +11296.8+9.253655*T;                                3200 N 88Che2 !
$PAR  G(BCT_A5,BI),,                    +GHSERBI+4184.07;        3000 N 91Din !
$PAR  G(TETRAGONAL_A6,BI),,             +GHSERBI+4184.07;        3000 N 91Din !
$PAR  G(TET_ALPHA1,BI),,                +GHSERBI+4234;           3000 N 91Din !
 PAR  G(LIQUID,BI),,                    +GLIQBI;                 3000 N 09SGUN ! 
$
 PAR  G(BITE,BI:BI),,                   +5*GHSERBI
             +7371.3+48.735*T;,,                                      N 18Gie !
 PAR  G(BI2TE3_C33,BI:BI),,             +5*GHSERBI+150000;,,          N 18Gie !
$
 FUNCTION GHSERBI   298.15  -7817.776+128.418925*T-28.4096529*T*LN(T)
       +0.012338888*T**2-8.381598E-6*T**3;
       544.55  Y  +29293.369-379.605174*T+49.678*T*LN(T)
       -0.0730245*T**2+1.3052833E-5*T**3-3544705*T**(-1)+1.66309E+25*T**(-9);
       800.00  Y  -11085.609+182.955328*T-36.041*T*LN(T)
       +7.4641E-3*T**2-1.05047E-6*T**3+5175*T**(-1)+1.66309E+25*T**(-9);
      1200.00  Y  -7580.864+124.770814*T-27.196*T*LN(T)+1.66309E+25*T**(-9);
      3000.00  N !
 FUNCTION GLIQBI    298.15  +11246.017-20.636399*T+GHSERBI-5.9608E-19*T**7;
       544.55  Y  +40629.667-400.415652*T+49.678*T*LN(T)
       -0.0730245*T**2+1.3052833E-5*T**3-3544705*T**(-1);
       800.00  Y  +250.689+162.14485*T-36.041*T*LN(T)
       +0.0074641*T**2-1.05047E-6*T**3+5175*T**(-1);
      1200.00  Y  +3755.434+103.960336*T-27.196*T*LN(T);
      3000.00 N !
$ ------------------------------------------------------------------------------
$ Te
$
$ HEXAGONAL_A8 and LIQUID revised in unary 3.0
$
 PAR  G(HEXAGONAL_A8,TE),,              +GHSERTE;                2000 N 95Dav !
 PAR  G(LIQUID,TE),,                    +GLIQTE;                 2000 N 95Dav !
$
 PAR  G(BI2TE3_C33,TE:TE),,             +5*GHSERTE+150000;,,          N 18Gie !
$
 FUNCTION GHSERTE   298.15  -10544.679+183.372894*T-35.6687*T*LN(T)
       +0.01583435*T**2-5.240417E-06*T**3+155015*T**(-1);
       722.66  Y  +9160.595-129.265373*T+13.004*T*LN(T)
       -0.0362361*T**2+5.006367E-06*T**3-1286810*T**(-1);
      1150.00  Y  -12781.349+174.901226*T-32.5596*T*LN(T);
      1600.00  N !
 FUNCTION GLIQTE    298.15  -17554.731+685.877639*T-126.318*T*LN(T)
       +0.2219435*T**2-9.42075E-05*T**3+827930*T**(-1);
       626.49  Y  -3165763.48+46756.357*T-7196.41*T*LN(T)
       +7.09775*T**2-0.00130692833*T**3+2.58051E+08*T**(-1);
       722.66  Y  +180326.959-1500.57909*T+202.743*T*LN(T)
       -0.142016*T**2+1.6129733E-05*T**3-24238450*T**(-1);
      1150.00  Y  +19110.036-26.1929273*T+GHSERTE;
      1600.00  N !
$ ------------------------------------------------------------------------------
$ Binary system
$
$ W. Gierlotka, Calphad, 63, 6-11(2018).
$
$ Checked against paper and author's tdb. Checked at 6000 K.
$
$ The tdb from the author also includes gas phase data from SGSUB. These are
$ not included here.
$
$ The modelling does not give a reliable impression, in particular liquid,
$ but also Bi2Te3 and BiTe.
$
$ There is a narrow inverse miscibility gap with a minimum at 1858 K and
$ x(Te)=0.41.
$
$ 18Gie claim the Bi2Te3 model to be Wagner-Schottky, but this is not true.
$
$ Incorrect parameter from paper below
$PAR  G(LIQUID,BI2TE3),,                +2*GLIQBI+3*GLIQTE
$            -72794.5-28.082*T;,,                                     N 18Gie !
$ Parameter from author's tdb below
 PAR  G(LIQUID,BI2TE3),,                +2*GLIQBI+3*GLIQTE
             +72794.54-22.082*T;,,                                    N 18Gie !
$ Incorrect parameter from paper below
$PAR  L(LIQUID,BI,BI2TE3;0),,           +15927.8+1.593*T;,,           N 18Gie !
$ Parameter from author's tdb below
 PAR  L(LIQUID,BI,BI2TE3;0),,           -159278.76+1.5935*T;,,        N 18Gie !
 PAR  L(LIQUID,BI2TE3,TE;0),,           -258621+134.579*T;,,          N 18Gie !
 PAR  L(LIQUID,BI2TE3,TE;1),,           -140786+153.522*T;,,          N 18Gie !
$
 PAR  G(BI2TE,BI:TE),,                  +2*GHSERBI+GHSERTE
             -32016.99-5.762*T;,,                                     N 18Gie !
 PAR  G(BI4TE3,BI:TE),,                 +4*GHSERBI+3*GHSERTE
             -96295.22-6.906*T;,,                                     N 18Gie !
$
 PAR  G(BITE,BI:TE),,                   +GBI2TE3+1162.35;,,           N 18Gie !
 PAR  L(BITE,BI:BI,TE;0),,              -30963.5-79.784*T;,,          N 18Gie !
 PAR  L(BITE,BI:BI,TE;1),,              -4387.95-27.642*T;,,          N 18Gie !
$
 PAR  G(BI2TE3_C33,BI:TE),,             +GBI2TE3;,,                   N 18Gie !
 PAR  G(BI2TE3_C33,TE:BI),,             +ZERO;,,                      N 18Gie !
 PAR  L(BI2TE3_C33,BI,TE:BI;0),,        +50000-201*T;,,               N 18Gie !
 PAR  L(BI2TE3_C33,BI,TE:TE;0),,        +50000-201*T;,,               N 18Gie !
 PAR  L(BI2TE3_C33,BI:BI,TE;0),,        +49000-205*T;,,               N 18Gie !
 PAR  L(BI2TE3_C33,TE:BI,TE;0),,        +49000-205*T;,,               N 18Gie !
$
 FUNCTION GBI2TE3   298.15  +2*GHSERBI+3*GHSERTE-95435.45+18.702*T;    6000 N !
$ ------------------------------------------------------------------------------
$
$
 LIST-OF-REFERENCE
 NUMBER  SOURCE
  Null   'Unknown source'
  Same   'Same or similar interaction as in the corresponding stable phase'
  COST   'COST 507 database'
  88Che2 'P.-Y. Chevalier, Thermochim. Acta, 132, 111-16(1988),
          SGTE unary database V.5.0, 2009; Bi' 
  91Din  'A.T. Dinsdale, Calphad, 15, 317-425(1991).'
  95Dav  'A.V. Davydov, M.H. Rand, B.B. Argent, Calphad, 19, 375-87(1995),
          SGTE unary database V.3.0, 1996; Te'
  09SGUN 'SGTE unary database V.5.0, 2009.'
  18Gie  'W. Gierlotka, Calphad, 63, 6-11(2018); Bi-Te'
!

File: data/databases/sgte-binary/BiTe-18Mao.tdb
$
$ Database for Bi-Te from C. Mao et al. 2018.
$
$ C. Mao, M. Tan, L. Zhang, D. Wu, W. Bai, L. Liu, Calphad, 60, 81-89(2018).
$
$ Dataset created 2018.04.30 by Bengt Hallstedt.
$ 2019.11.23: Modified for use with GES6.
$ 2023.02.24: Unary Bi changed from V4.4 to V5.0.
$
$ The BiTe (beta), Bi2Te3 and liquid phases are correctly reproduced. Bi2Te
$ is not stable and Bi4Te3 is too stable with the parameters given
$ in the paper. Probably this is a simple rounding error. The parameters have
$ been adjusted and both phases are now slightly too stable. It is a matter of
$ a few J/mol-atoms.
$
$ ------------------------------------------------------------------------------
 TEMP-LIM 298.15 6000.00 !
$
$ELEMENT NAME  REF. STATE               ATOMIC MASS H298-H0    S298    !
$
 ELEMENT VA   VACUUM                      0.0          0.0      0.0    ! 
 ELEMENT BI   RHOMBOHEDRAL_A7           208.98      6426.6     56.735  !
 ELEMENT TE   HEXAGONAL_A8              127.60      6080.      49.221  ! 
$ ------------------------------------------------------------------------------
$ Phase definitions
$
 PHASE LIQUID:L % 1 1 !
 CONST LIQUID:L : BI TE : !
$
$ Fcc (cF4, Fm-3m) and MeX (cF8, Fm-3m)
$
 PHASE FCC_A1 %A 2 1 1 !
 CONST FCC_A1 : BI : VA : !
$
$ Bcc (cI2, Im-3m)
$
 PHASE BCC_A2 %B 2 1 3 !
 CONST BCC_A2 : BI : VA : !
$
$ Hcp (hP2, P6_3/mmc) and Me2X (NiAs-type, hP4, P6_3/mmc, B8_1)
$
 PHASE HCP_A3 %A 2 1 0.5 !
 CONST HCP_A3 : BI : VA: !
$
$ Prototype alpha-As (hR2, R-3m)
$
 PHASE RHOMBOHEDRAL_A7 % 1 1 !
 CONST RHOMBOHEDRAL_A7 : BI : !
$
$ Prototype gamma-Se (hP3, P3_121)
$ The phase is named HEXAGONAL_A8 in the SGTE unary database and
$ TRIGONAL_A8 in LB.
$
 PHASE HEXAGONAL_A8 % 1 1 !
 CONST HEXAGONAL_A8 : TE : !
$
$ Prototype Sb2Te (hP9, P-3m1)
$
 PHASE BI2TE % 2 2 1 !
 CONST BI2TE : BI : TE : !
$
$ Prototype Bi4Se3 (hR7, R-3m)
$
 PHASE BI4TE3 % 2 4 3 !
 CONST BI4TE3 : BI : TE : !
$
$ Prototype BiSe (hP12, P-3m1), beta
$
 PHASE BITE % 2 2 3 !
 CONST BITE : BI : BI TE : !
$
$ Prototype Bi2Te3 (hR5, R-3m)
$
 PHASE BI2TE3_C33 % 2 2 3 !
 CONST BI2TE3_C33 : BI : TE : !
$ ------------------------------------------------------------------------------
$ Defaults
$
 DEFINE-SYSTEM-DEFAULT ELEMENT 2 !
 DEFAULT-COM DEFINE_SYSTEM_ELEMENT VA !
 TYPE-DEF % SEQ * !
 TYPE-DEF A GES AMEND_PHASE_DESCRIPTION @ MAGNETIC -3 0.28 !
 TYPE-DEF B GES AMEND_PHASE_DESCRIPTION @ MAGNETIC -1 0.4 !
 FUNCTION ZERO      298.15  0;                                         6000 N !
 FUNCTION UN_ASS    298.15  0;                                         6000 N !
 FUNCTION R         298.15  +8.31451;                                  6000 N !
$ ------------------------------------------------------------------------------
$ Element data
$ ------------------------------------------------------------------------------
$ Bi
$
$ RHOMBOHEDRAL_A7 and LIQUID modified in unary 5.0
$ DIAMOND_A4 added in unary 5.0
$
 PAR  G(RHOMBOHEDRAL_A7,BI),,           +GHSERBI;                3000 N 09SGUN !
 PAR  G(FCC_A1,BI:VA),,                 +GHSERBI+9900-12.5*T;    3000 N 91Din !
 PAR  G(BCC_A2,BI:VA),,                 +GHSERBI+11297-13.9*T;   3000 N 91Din !
 PAR  G(HCP_A3,BI:VA),,                 +GHSERBI+9900-11.8*T;    3000 N 91Din !
$PAR  G(DIAMOND_A4,BI),,                +GHSERBI
$            +11296.8+9.253655*T;                                3200 N 88Che2 !
$PAR  G(BCT_A5,BI),,                    +GHSERBI+4184.07;        3000 N 91Din !
$PAR  G(TETRAGONAL_A6,BI),,             +GHSERBI+4184.07;        3000 N 91Din !
$PAR  G(TET_ALPHA1,BI),,                +GHSERBI+4234;           3000 N 91Din !
 PAR  G(LIQUID,BI),,                    +GLIQBI;                 3000 N 09SGUN ! 
$
 PAR  G(BITE,BI:BI),,                   +5*GHSERBI+14*T;,,            N 18Mao !
$
 FUNCTION GHSERBI   298.15  -7817.776+128.418925*T-28.4096529*T*LN(T)
       +0.012338888*T**2-8.381598E-6*T**3;
       544.55  Y  +29293.369-379.605174*T+49.678*T*LN(T)
       -0.0730245*T**2+1.3052833E-5*T**3-3544705*T**(-1)+1.66309E+25*T**(-9);
       800.00  Y  -11085.609+182.955328*T-36.041*T*LN(T)
       +7.4641E-3*T**2-1.05047E-6*T**3+5175*T**(-1)+1.66309E+25*T**(-9);
      1200.00  Y  -7580.864+124.770814*T-27.196*T*LN(T)+1.66309E+25*T**(-9);
      3000.00  N !
 FUNCTION GLIQBI    298.15  +11246.017-20.636399*T+GHSERBI-5.9608E-19*T**7;
       544.55  Y  +40629.667-400.415652*T+49.678*T*LN(T)
       -0.0730245*T**2+1.3052833E-5*T**3-3544705*T**(-1);
       800.00  Y  +250.689+162.14485*T-36.041*T*LN(T)
       +0.0074641*T**2-1.05047E-6*T**3+5175*T**(-1);
      1200.00  Y  +3755.434+103.960336*T-27.196*T*LN(T);
      3000.00 N !
$ ------------------------------------------------------------------------------
$ Te
$
$ HEXAGONAL_A8 and LIQUID revised in unary 3.0
$
 PAR  G(HEXAGONAL_A8,TE),,              +GHSERTE;                2000 N 95Dav !
 PAR  G(LIQUID,TE),,                    +GLIQTE;                 2000 N 95Dav !
$
 FUNCTION GHSERTE   298.15  -10544.679+183.372894*T-35.6687*T*LN(T)
       +0.01583435*T**2-5.240417E-06*T**3+155015*T**(-1);
       722.66  Y  +9160.595-129.265373*T+13.004*T*LN(T)
       -0.0362361*T**2+5.006367E-06*T**3-1286810*T**(-1);
      1150.00  Y  -12781.349+174.901226*T-32.5596*T*LN(T);
      1600.00  N !
 FUNCTION GLIQTE    298.15  -17554.731+685.877639*T-126.318*T*LN(T)
       +0.2219435*T**2-9.42075E-05*T**3+827930*T**(-1);
       626.49  Y  -3165763.48+46756.357*T-7196.41*T*LN(T)
       +7.09775*T**2-0.00130692833*T**3+2.58051E+08*T**(-1);
       722.66  Y  +180326.959-1500.57909*T+202.743*T*LN(T)
       -0.142016*T**2+1.6129733E-05*T**3-24238450*T**(-1);
      1150.00  Y  +19110.036-26.1929273*T+GHSERTE;
      1600.00  N !
$ ------------------------------------------------------------------------------
$ Binary system
$
$ C. Mao, M. Tan, L. Zhang, D. Wu, W. Bai, L. Liu, Calphad, 60, 81-89(2018).
$
$ Checked against paper. Checked at 6000 K.
$
$ The BiTe (beta), Bi2Te3 and liquid phases are correctly reproduced. Bi2Te
$ is not stable and Bi4Te3 is too stable with the parameters given
$ in the paper. Probably this is a simple rounding error. The parameters have
$ been adjusted and both phases are now slightly too stable. It is a matter of
$ a few J/mol-atoms.
$
 PAR  L(LIQUID,BI,TE;0),,               -40546+9.47*T;,,              N 18Mao !
 PAR  L(LIQUID,BI,TE;1),,               +4973-2.84*T;,,               N 18Mao !
$
$ Original parameter in the paper below
$PAR  G(BI2TE,BI:TE),,                  +2*GHSERBI+GHSERTE
$            -44463+5.4*T;,,                                          N 18Mao !
 PAR  G(BI2TE,BI:TE),,                  +2*GHSERBI+GHSERTE
             -44510+5.4*T;,,                                          N 18Mao !
$ Original parameter in the paper below
$PAR  G(BI4TE3,BI:TE),,                 +4*GHSERBI+3*GHSERTE
$            -132006+24.5*T;,,                                        N 18Mao !
 PAR  G(BI4TE3,BI:TE),,                 +4*GHSERBI+3*GHSERTE
             -131964+24.5*T;,,                                        N 18Mao !
$
 PAR  G(BITE,BI:TE),,                   +5*GBI2TE3+3900;,,            N 18Mao !
 PAR  L(BITE,BI:BI,TE;0),,              -48490+18*T;,,                N 18Mao !
 PAR  L(BITE,BI:BI,TE;1),,              +40440-5*T;,,                 N 18Mao !
$
 PAR  G(BI2TE3_C33,BI:TE),,             +5*GBI2TE3;,,                 N 18Mao !
$
 FUNCTION GBI2TE3   298.15  -31307+108.21*T-22.33*T*LN(T)
        -0.00498*T**2+5.252E-11*T**3+17080*T**(-1);
      6000.00  N !
$ ------------------------------------------------------------------------------
$
$
 LIST-OF-REFERENCE
 NUMBER  SOURCE
  Null   'Unknown source'
  Same   'Same or similar interaction as in the corresponding stable phase'
  COST   'COST 507 database'
  88Che2 'P.-Y. Chevalier, Thermochim. Acta, 132, 111-16(1988),
          SGTE unary database V.5.0, 2009; Bi' 
  91Din  'A.T. Dinsdale, Calphad, 15, 317-425(1991).'
  95Dav  'A.V. Davydov, M.H. Rand, B.B. Argent, Calphad, 19, 375-87(1995),
          SGTE unary database V.3.0, 1996; Te'
  09SGUN 'SGTE unary database V.5.0, 2009.'
  18Mao  'C. Mao, M. Tan, L. Zhang, D. Wu, W. Bai, L. Liu,
          Calphad, 60, 81-89(2018); Bi-Te'
!

File: data/databases/sgte-binary/BiTe-23Drz.tdb
$
$ Database for Bi-Te from S. Drzewowska and B. Onderka 2023.
$
$ S. Drzewowska, B. Onderka, J. Phase Equilib. Diffus., 44, 429-44(2023).
$
$ Dataset created 2024.01.28 by Bengt Hallstedt.
$
$ Modified from 18Gie. Includes Bi7Te3, but not Bi4Te3. The phase diagram
$ looks much more reasonable with Bi7Te3 and Bi2Te stable at room temperature.
$
$ The modelling does not give a reliable impression, in particular liquid,
$ but also Bi2Te3 and BiTe.
$
$ There is a narrow inverse miscibility gap with a minimum at 1858 K and
$ x(Te)=0.41.
$
$ ------------------------------------------------------------------------------
 TEMP-LIM 298.15 6000.00 !
$
$ELEMENT NAME  REF. STATE               ATOMIC MASS H298-H0    S298    !
$
 ELEMENT VA   VACUUM                      0.0          0.0      0.0    ! 
 ELEMENT BI   RHOMBOHEDRAL_A7           208.98      6426.6     56.735  !
 ELEMENT TE   HEXAGONAL_A8              127.60      6080.      49.221  ! 
$ ------------------------------------------------------------------------------
$ Species
$
 SPECIE  BI2TE3                             BI2TE3 !
$ ------------------------------------------------------------------------------
$ Phase definitions
$
 PHASE LIQUID:L % 1 1 !
 CONST LIQUID:L : BI BI2TE3 TE : !
$
$ Fcc (cF4, Fm-3m) and MeX (cF8, Fm-3m)
$
 PHASE FCC_A1 %A 2 1 1 !
 CONST FCC_A1 : BI : VA : !
$
$ Bcc (cI2, Im-3m)
$
 PHASE BCC_A2 %B 2 1 3 !
 CONST BCC_A2 : BI : VA : !
$
$ Hcp (hP2, P6_3/mmc) and Me2X (NiAs-type, hP4, P6_3/mmc, B8_1)
$
 PHASE HCP_A3 %A 2 1 0.5 !
 CONST HCP_A3 : BI : VA: !
$
$ Prototype alpha-As (hR2, R-3m)
$
 PHASE RHOMBOHEDRAL_A7 % 1 1 !
 CONST RHOMBOHEDRAL_A7 : BI : !
$
$ Prototype gamma-Se (hP3, P3_121)
$ The phase is named HEXAGONAL_A8 in the SGTE unary database and
$ TRIGONAL_A8 in LB.
$
 PHASE HEXAGONAL_A8 % 1 1 !
 CONST HEXAGONAL_A8 : TE : !
$
$ unknown structure
$
 PHASE BI7TE3 % 2 7 3 !
 CONST BI7TE3 : BI : TE : !
$
$ Prototype Sb2Te (hP9, P-3m1)
$
 PHASE BI2TE % 2 2 1 !
 CONST BI2TE : BI : TE : !
$
$ Prototype BiSe (hP12, P-3m1), beta
$
 PHASE BITE % 2 2 3 !
 CONST BITE : BI : BI TE% : !
$
$ Prototype Bi2Te3 (hR5, R-3m)
$
 PHASE BI2TE3_C33 % 2 2 3 !
 CONST BI2TE3_C33 : BI% TE : BI TE% : !
$ ------------------------------------------------------------------------------
$ Defaults
$
 DEFINE-SYSTEM-DEFAULT ELEMENT 2 !
 DEFAULT-COM DEFINE_SYSTEM_ELEMENT VA !
 TYPE-DEF % SEQ * !
 TYPE-DEF A GES AMEND_PHASE_DESCRIPTION @ MAGNETIC -3 0.28 !
 TYPE-DEF B GES AMEND_PHASE_DESCRIPTION @ MAGNETIC -1 0.4 !
 FUNCTION ZERO      298.15  0;                                         6000 N !
 FUNCTION UN_ASS    298.15  0;                                         6000 N !
 FUNCTION R         298.15  +8.31451;                                  6000 N !
$ ------------------------------------------------------------------------------
$ Element data
$ ------------------------------------------------------------------------------
$ Bi
$
$ RHOMBOHEDRAL_A7 and LIQUID modified in unary 5.0
$ DIAMOND_A4 added in unary 5.0
$
 PAR  G(RHOMBOHEDRAL_A7,BI),,           +GHSERBI;                3000 N 09SGUN !
 PAR  G(FCC_A1,BI:VA),,                 +GHSERBI+9900-12.5*T;    3000 N 91Din !
 PAR  G(BCC_A2,BI:VA),,                 +GHSERBI+11297-13.9*T;   3000 N 91Din !
 PAR  G(HCP_A3,BI:VA),,                 +GHSERBI+9900-11.8*T;    3000 N 91Din !
$PAR  G(DIAMOND_A4,BI),,                +GHSERBI
$            +11296.8+9.253655*T;                                3200 N 88Che2 !
$PAR  G(BCT_A5,BI),,                    +GHSERBI+4184.07;        3000 N 91Din !
$PAR  G(TETRAGONAL_A6,BI),,             +GHSERBI+4184.07;        3000 N 91Din !
$PAR  G(TET_ALPHA1,BI),,                +GHSERBI+4234;           3000 N 91Din !
 PAR  G(LIQUID,BI),,                    +GLIQBI;                 3000 N 09SGUN ! 
$
 PAR  G(BITE,BI:BI),,                   +5*GHSERBI
             +7371.3+48.735*T;,,                                      N 18Gie !
 PAR  G(BI2TE3_C33,BI:BI),,             +5*GHSERBI+150000;,,          N 18Gie !
$
 FUNCTION GHSERBI   298.15  -7817.776+128.418925*T-28.4096529*T*LN(T)
       +0.012338888*T**2-8.381598E-6*T**3;
       544.55  Y  +29293.369-379.605174*T+49.678*T*LN(T)
       -0.0730245*T**2+1.3052833E-5*T**3-3544705*T**(-1)+1.66309E+25*T**(-9);
       800.00  Y  -11085.609+182.955328*T-36.041*T*LN(T)
       +7.4641E-3*T**2-1.05047E-6*T**3+5175*T**(-1)+1.66309E+25*T**(-9);
      1200.00  Y  -7580.864+124.770814*T-27.196*T*LN(T)+1.66309E+25*T**(-9);
      3000.00  N !
 FUNCTION GLIQBI    298.15  +11246.017-20.636399*T+GHSERBI-5.9608E-19*T**7;
       544.55  Y  +40629.667-400.415652*T+49.678*T*LN(T)
       -0.0730245*T**2+1.3052833E-5*T**3-3544705*T**(-1);
       800.00  Y  +250.689+162.14485*T-36.041*T*LN(T)
       +0.0074641*T**2-1.05047E-6*T**3+5175*T**(-1);
      1200.00  Y  +3755.434+103.960336*T-27.196*T*LN(T);
      3000.00 N !
$ ------------------------------------------------------------------------------
$ Te
$
$ HEXAGONAL_A8 and LIQUID revised in unary 3.0
$
 PAR  G(HEXAGONAL_A8,TE),,              +GHSERTE;                2000 N 95Dav !
 PAR  G(LIQUID,TE),,                    +GLIQTE;                 2000 N 95Dav !
$
 PAR  G(BI2TE3_C33,TE:TE),,             +5*GHSERTE+150000;,,          N 18Gie !
$
 FUNCTION GHSERTE   298.15  -10544.679+183.372894*T-35.6687*T*LN(T)
       +0.01583435*T**2-5.240417E-06*T**3+155015*T**(-1);
       722.66  Y  +9160.595-129.265373*T+13.004*T*LN(T)
       -0.0362361*T**2+5.006367E-06*T**3-1286810*T**(-1);
      1150.00  Y  -12781.349+174.901226*T-32.5596*T*LN(T);
      1600.00  N !
 FUNCTION GLIQTE    298.15  -17554.731+685.877639*T-126.318*T*LN(T)
       +0.2219435*T**2-9.42075E-05*T**3+827930*T**(-1);
       626.49  Y  -3165763.48+46756.357*T-7196.41*T*LN(T)
       +7.09775*T**2-0.00130692833*T**3+2.58051E+08*T**(-1);
       722.66  Y  +180326.959-1500.57909*T+202.743*T*LN(T)
       -0.142016*T**2+1.6129733E-05*T**3-24238450*T**(-1);
      1150.00  Y  +19110.036-26.1929273*T+GHSERTE;
      1600.00  N !
$ ------------------------------------------------------------------------------
$ Binary system
$
$ S. Drzewowska, B. Onderka, J. Phase Equilib. Diffus., 44, 429-44(2023).
$
$ Checked against paper. Checked at 6000 K.
$
$ Modified from 18Gie. Includes Bi7Te3, but not Bi4Te3. The phase diagram
$ looks much more reasonable with Bi7Te3 and Bi2Te stable at room temperature.
$
$ The modelling does not give a reliable impression, in particular liquid,
$ but also Bi2Te3 and BiTe.
$
$ There is a narrow inverse miscibility gap with a minimum at 1858 K and
$ x(Te)=0.41.
$
 PAR  G(LIQUID,BI2TE3),,                +2*GLIQBI+3*GLIQTE
             +72794.54-22.082*T;,,                                    N 18Gie !
 PAR  L(LIQUID,BI,BI2TE3;0),,           -159278.76+1.5935*T;,,        N 18Gie !
 PAR  L(LIQUID,BI2TE3,TE;0),,           -258621+134.579*T;,,          N 18Gie !
 PAR  L(LIQUID,BI2TE3,TE;1),,           -140786+153.522*T;,,          N 18Gie !
$
 PAR  G(BI7TE3,BI:TE),,                 +7*GHSERBI+3*GHSERTE
             -109514.1-3.729*T;,,                                     N 23Drz !
 PAR  G(BI2TE,BI:TE),,                  +2*GHSERBI+GHSERTE
             -35629.2-2.1144*T;,,                                     N 23Drz !
$
 PAR  G(BITE,BI:TE),,                   +GBI2TE3+1162.35;,,           N 18Gie !
 PAR  L(BITE,BI:BI,TE;0),,              -30963.5-79.784*T;,,          N 18Gie !
 PAR  L(BITE,BI:BI,TE;1),,              -4387.95-27.642*T;,,          N 18Gie !
$
 PAR  G(BI2TE3_C33,BI:TE),,             +GBI2TE3;,,                   N 18Gie !
 PAR  G(BI2TE3_C33,TE:BI),,             +ZERO;,,                      N 18Gie !
 PAR  L(BI2TE3_C33,BI,TE:BI;0),,        +50000-201*T;,,               N 18Gie !
 PAR  L(BI2TE3_C33,BI,TE:TE;0),,        +50000-201*T;,,               N 18Gie !
 PAR  L(BI2TE3_C33,BI:BI,TE;0),,        +49000-205*T;,,               N 18Gie !
 PAR  L(BI2TE3_C33,TE:BI,TE;0),,        +49000-205*T;,,               N 18Gie !
$
 FUNCTION GBI2TE3   298.15  +2*GHSERBI+3*GHSERTE-95435.45+18.702*T;    6000 N !
$ ------------------------------------------------------------------------------
$
$
 LIST-OF-REFERENCE
 NUMBER  SOURCE
  Null   'Unknown source'
  Same   'Same or similar interaction as in the corresponding stable phase'
  COST   'COST 507 database'
  88Che2 'P.-Y. Chevalier, Thermochim. Acta, 132, 111-16(1988),
          SGTE unary database V.5.0, 2009; Bi' 
  91Din  'A.T. Dinsdale, Calphad, 15, 317-425(1991).'
  95Dav  'A.V. Davydov, M.H. Rand, B.B. Argent, Calphad, 19, 375-87(1995),
          SGTE unary database V.3.0, 1996; Te'
  09SGUN 'SGTE unary database V.5.0, 2009.'
  18Gie  'W. Gierlotka, Calphad, 63, 6-11(2018); Bi-Te'
  23Drz  'S. Drzewowska, B. Onderka,
          J. Phase Equilib. Diffus., 44, 429-44(2023); Bi-Te'
!

File: data/databases/sgte-binary/BiTe-24Zho.tdb
$
$ Database for Bi-Te from J. Zhou et al. 2024.
$
$ J. Zhou, J. Wang, B. Hu, D. Cui, J. Phase Equilib. Diffus., 45, 89-113(2024).
$
$ Dataset created 2024.07.20 by Bengt Hallstedt.
$
$ The Bi2Te3 associate has a strongly positive energy of formation. This
$ makes no sense. The modelling of the liquid is not acceptable.
$
$ ------------------------------------------------------------------------------
 TEMP-LIM 298.15 6000.00 !
$
$ELEMENT NAME  REF. STATE               ATOMIC MASS H298-H0    S298    !
$
 ELEMENT VA   VACUUM                      0.0          0.0      0.0    ! 
 ELEMENT BI   RHOMBOHEDRAL_A7           208.98      6426.6     56.735  !
 ELEMENT TE   HEXAGONAL_A8              127.60      6080.      49.221  ! 
$ ------------------------------------------------------------------------------
$ Species
$
 SPECIE  BI2TE3                             BI2TE3 !
$ ------------------------------------------------------------------------------
$ Phase definitions
$
 PHASE LIQUID:L % 1 1 !
 CONST LIQUID:L : BI BI2TE3 TE : !
$
$ Fcc (cF4, Fm-3m) and MeX (cF8, Fm-3m)
$
 PHASE FCC_A1 %A 2 1 1 !
 CONST FCC_A1 : BI : VA : !
$
$ Bcc (cI2, Im-3m)
$
 PHASE BCC_A2 %B 2 1 3 !
 CONST BCC_A2 : BI : VA : !
$
$ Hcp (hP2, P6_3/mmc) and Me2X (NiAs-type, hP4, P6_3/mmc, B8_1)
$
 PHASE HCP_A3 %A 2 1 0.5 !
 CONST HCP_A3 : BI : VA: !
$
$ Prototype alpha-As (hR2, R-3m)
$
 PHASE RHOMBOHEDRAL_A7 % 1 1 !
 CONST RHOMBOHEDRAL_A7 : BI : !
$
$ Prototype gamma-Se (hP3, P3_121)
$ The phase is named HEXAGONAL_A8 in the SGTE unary database and
$ TRIGONAL_A8 in LB.
$
 PHASE HEXAGONAL_A8 % 1 1 !
 CONST HEXAGONAL_A8 : TE : !
$
$ Prototype Sb8Te3 (hR11, R-3m)
$
 PHASE BI7TE3 % 2 7 3 !
 CONST BI7TE3 : BI : TE : !
$
$ Prototype Sb2Te (hP9, P-3m1)
$
 PHASE BI2TE % 2 2 1 !
 CONST BI2TE : BI : TE : !
$
$ Prototype Bi4Se3 (hR7, R-3m)
$
 PHASE BI4TE3 % 2 4 3 !
 CONST BI4TE3 : BI : TE : !
$
$ Prototype BiSe (hP12, P-3m1)
$
 PHASE BITE % 2 1 1 !
 CONST BITE : BI : TE : !
$
$ Prototype Bi8Se9 (hR17, R-3m)
$
 PHASE BI8TE9 % 2 8 9 !
 CONST BI8TE9 : BI : TE : !
$
$ Pearson hP*, P-3m1
$
 PHASE BI4TE5 % 2 4 5 !
 CONST BI4TE5 : BI : TE : !
$
$ Prototype Bi2Te3 (hR5, R-3m)
$
 PHASE BI2TE3_C33 % 2 2 3 !
 CONST BI2TE3_C33 : BI% TE : BI TE% : !
$ ------------------------------------------------------------------------------
$ Defaults
$
 DEFINE-SYSTEM-DEFAULT ELEMENT 2 !
 DEFAULT-COM DEFINE_SYSTEM_ELEMENT VA !
 TYPE-DEF % SEQ * !
 TYPE-DEF A GES AMEND_PHASE_DESCRIPTION @ MAGNETIC -3 0.28 !
 TYPE-DEF B GES AMEND_PHASE_DESCRIPTION @ MAGNETIC -1 0.4 !
 FUNCTION ZERO      298.15  0;                                         6000 N !
 FUNCTION UN_ASS    298.15  0;                                         6000 N !
 FUNCTION R         298.15  +8.31451;                                  6000 N !
$ ------------------------------------------------------------------------------
$ Element data
$ ------------------------------------------------------------------------------
$ Bi
$
$ RHOMBOHEDRAL_A7 and LIQUID modified in unary 5.0
$ DIAMOND_A4 added in unary 5.0
$
 PAR  G(RHOMBOHEDRAL_A7,BI),,           +GHSERBI;                3000 N 09SGUN !
 PAR  G(FCC_A1,BI:VA),,                 +GHSERBI+9900-12.5*T;    3000 N 91Din !
 PAR  G(BCC_A2,BI:VA),,                 +GHSERBI+11297-13.9*T;   3000 N 91Din !
 PAR  G(HCP_A3,BI:VA),,                 +GHSERBI+9900-11.8*T;    3000 N 91Din !
$PAR  G(DIAMOND_A4,BI),,                +GHSERBI
$            +11296.8+9.253655*T;                                3200 N 88Che2 !
$PAR  G(BCT_A5,BI),,                    +GHSERBI+4184.07;        3000 N 91Din !
$PAR  G(TETRAGONAL_A6,BI),,             +GHSERBI+4184.07;        3000 N 91Din !
$PAR  G(TET_ALPHA1,BI),,                +GHSERBI+4234;           3000 N 91Din !
 PAR  G(LIQUID,BI),,                    +GLIQBI;                 3000 N 09SGUN ! 
$
 PAR  G(BI2TE3_C33,BI:BI),,             +5*GHSERBI+25000;,,           N 24Zho !
$
 FUNCTION GHSERBI   298.15  -7817.776+128.418925*T-28.4096529*T*LN(T)
       +0.012338888*T**2-8.381598E-6*T**3;
       544.55  Y  +29293.369-379.605174*T+49.678*T*LN(T)
       -0.0730245*T**2+1.3052833E-5*T**3-3544705*T**(-1)+1.66309E+25*T**(-9);
       800.00  Y  -11085.609+182.955328*T-36.041*T*LN(T)
       +7.4641E-3*T**2-1.05047E-6*T**3+5175*T**(-1)+1.66309E+25*T**(-9);
      1200.00  Y  -7580.864+124.770814*T-27.196*T*LN(T)+1.66309E+25*T**(-9);
      3000.00  N !
 FUNCTION GLIQBI    298.15  +11246.017-20.636399*T+GHSERBI-5.9608E-19*T**7;
       544.55  Y  +40629.667-400.415652*T+49.678*T*LN(T)
       -0.0730245*T**2+1.3052833E-5*T**3-3544705*T**(-1);
       800.00  Y  +250.689+162.14485*T-36.041*T*LN(T)
       +0.0074641*T**2-1.05047E-6*T**3+5175*T**(-1);
      1200.00  Y  +3755.434+103.960336*T-27.196*T*LN(T);
      3000.00 N !
$ ------------------------------------------------------------------------------
$ Te
$
$ HEXAGONAL_A8 and LIQUID revised in unary 3.0
$
 PAR  G(HEXAGONAL_A8,TE),,              +GHSERTE;                2000 N 95Dav !
 PAR  G(LIQUID,TE),,                    +GLIQTE;                 2000 N 95Dav !
$
 PAR  G(BI2TE3_C33,TE:TE),,             +5*GHSERTE+35365;,,           N 24Zho !
$
 FUNCTION GHSERTE   298.15  -10544.679+183.372894*T-35.6687*T*LN(T)
       +0.01583435*T**2-5.240417E-06*T**3+155015*T**(-1);
       722.66  Y  +9160.595-129.265373*T+13.004*T*LN(T)
       -0.0362361*T**2+5.006367E-06*T**3-1286810*T**(-1);
      1150.00  Y  -12781.349+174.901226*T-32.5596*T*LN(T);
      1600.00  N !
 FUNCTION GLIQTE    298.15  -17554.731+685.877639*T-126.318*T*LN(T)
       +0.2219435*T**2-9.42075E-05*T**3+827930*T**(-1);
       626.49  Y  -3165763.48+46756.357*T-7196.41*T*LN(T)
       +7.09775*T**2-0.00130692833*T**3+2.58051E+08*T**(-1);
       722.66  Y  +180326.959-1500.57909*T+202.743*T*LN(T)
       -0.142016*T**2+1.6129733E-05*T**3-24238450*T**(-1);
      1150.00  Y  +19110.036-26.1929273*T+GHSERTE;
      1600.00  N !
$ ------------------------------------------------------------------------------
$ Binary system
$
$ J. Zhou, J. Wang, B. Hu, D. Cui, J. Phase Equilib. Diffus., 45, 89-113(2024).
$
$ Checked against paper. Checked at 6000 K.
$
$ The Bi2Te3 associate has a strongly positive energy of formation. This
$ makes no sense. The modelling of the liquid is not acceptable.
$
 PAR  G(LIQUID,BI2TE3),,                +2*GLIQBI+3*GLIQTE
             +244129+52.157*T;,,                                      N 24Zho !
 PAR  L(LIQUID,BI,BI2TE3;0),,           -426701+6.711*T;,,            N 24Zho !
 PAR  L(LIQUID,BI,BI2TE3;1),,           +104647-110.162*T;,,          N 24Zho !
 PAR  L(LIQUID,BI2TE3,TE;0),,           -504278+10.238*T;,,           N 24Zho !
 PAR  L(LIQUID,BI2TE3,TE;1),,           -193993+83.942*T;,,           N 24Zho !
$
 PAR  G(BI7TE3,BI:TE),,                 +7*GHSERBI+3*GHSERTE
             -135400+31.65*T;,,                                       N 24Zho !
 PAR  G(BI2TE,BI:TE),,                  +2*GHSERBI+GHSERTE
             -44100+9.69*T;,,                                         N 24Zho !
 PAR  G(BI4TE3,BI:TE),,                 +4*GHSERBI+3*GHSERTE
             -114597+13.335*T;,,                                      N 24Zho !
 PAR  G(BITE,BI:TE),,                   +GHSERBI+GHSERTE
             -34000+1.06*T;,,                                         N 24Zho !
 PAR  G(BI8TE9,BI:TE),,                 +8*GHSERBI+9*GHSERTE
             -286807+2.023*T;,,                                       N 24Zho !
 PAR  G(BI4TE5,BI:TE),,                 +4*GHSERBI+5*GHSERTE
             -149202-3.492*T;,,                                       N 24Zho !
$
 PAR  G(BI2TE3_C33,BI:TE),,             +5*GBI2TE3;,,                 N 24Zho !
 PAR  G(BI2TE3_C33,TE:BI),,             +2*GHSERBI+3*GHSERTE-60485;,, N 24Zho !
 PAR  L(BI2TE3_C33,BI,TE:BI;0),,        +10605;,,                     N 24Zho !
 PAR  L(BI2TE3_C33,BI,TE:TE;0),,        +10605;,,                     N 24Zho !
$
 FUNCTION GBI2TE3   298.15  -23000+99.1299*T-22.305*T*LN(T)
       -0.0052541*T**2+3.3394E-10*T**3+751.34012*T**(-1);
      6000.00  N !
$ ------------------------------------------------------------------------------
$
$
 LIST-OF-REFERENCE
 NUMBER  SOURCE
  Null   'Unknown source'
  Same   'Same or similar interaction as in the corresponding stable phase'
  COST   'COST 507 database'
  88Che2 'P.-Y. Chevalier, Thermochim. Acta, 132, 111-16(1988),
          SGTE unary database V.5.0, 2009; Bi' 
  91Din  'A.T. Dinsdale, Calphad, 15, 317-425(1991).'
  95Dav  'A.V. Davydov, M.H. Rand, B.B. Argent, Calphad, 19, 375-87(1995),
          SGTE unary database V.3.0, 1996; Te'
  09SGUN 'SGTE unary database V.5.0, 2009.'
  24Zho  'J. Zhou, J. Wang, B. Hu, D. Cui,
          J. Phase Equilib. Diffus., 45, 89-113(2024); Bi-Te'
!
