Repository: orchid-calphad/orchid-project.org

# orchid-project.org

Website and released data of **ORCHID** (Open Repository for CALPHAD Hypotheses, Intelligence, and Discovery),
served by GitHub Pages at https://orchid-project.org. Releases are archived on Zenodo (one DOI per version).

- `index.html`, `catalog/`, `best-practices.html` — static, self-contained pages (generated in the ORCHID tooling).
- `data/` — released data: catalog, redistributable TDB files, convex hulls. Licences: `data/LICENSES.md`, `data/NOTICE.md`.
- `llms.txt`, `data/croissant.json`, `CITATION.cff`, `.zenodo.json` — machine-readable metadata.

Only data with clear redistribution rights are published.

File: data/databases/sgte-binary/BiTi-13Cao.tdb
$
$ Database for Bi-Ti from Z. Cao et al. 2013.
$
$ Z. Cao, J. Xin, C. Chen, S. Liu, B. Hu, C. Tang, Y. Du,
$ J. Mining Metall. B, 49, 307-13(2013).
$
$ Dataset created 2018.04.03 by Bengt Hallstedt.
$ 2020.12.25: Modified for use with GES6.
$ 2023.02.24: Unary Bi changed from V4.4 to V5.0.
$
$ The bcc interaction is questionable.
$
$ ------------------------------------------------------------------------------
 TEMP-LIM 298.15 6000.00 !
$
$ELEMENT NAME  REF. STATE               ATOMIC MASS H298-H0    S298    !
$
 ELEMENT VA   VACUUM                      0.0          0.0      0.0    ! 
 ELEMENT BI   RHOMBOHEDRAL_A7           208.98      6426.6     56.735  !
 ELEMENT TI   HCP_A3                     47.88      4824.      30.72   ! 
$ ------------------------------------------------------------------------------
$ Phase definitions
$
 PHASE LIQUID:L % 1 1 !
 CONST LIQUID:L : BI TI : !
$
$ Fcc (cF4, Fm-3m) and MeX (cF8, Fm-3m)
$
 PHASE FCC_A1 %A 2 1 1 !
 CONST FCC_A1 : BI TI : VA : !
$
$ Bcc (cI2, Im-3m)
$
 PHASE BCC_A2 %B 2 1 3 !
 CONST BCC_A2 : BI TI% : VA : !
$
$ Hcp (hP2, P6_3/mmc) and Me2X (NiAs-type, hP4, P6_3/mmc, B8_1)
$
 PHASE HCP_A3 %A 2 1 0.5 !
 CONST HCP_A3 : BI TI% : VA: !
$
$ Prototype alpha-As (hR2, R-3m)
$
 PHASE RHOMBOHEDRAL_A7 % 1 1 !
 CONST RHOMBOHEDRAL_A7 : BI : !
$
$ unknown structure
$
 PHASE BI2TI % 2 2 1 !
 CONST BI2TI : BI : TI : !
$
$ unknown structure
$
 PHASE BI3TI2 % 2 3 2 !
 CONST BI3TI2 : BI : TI : !
$
$ Prototype Sb9V8 (tP34, P4/nmm)
$
 PHASE BI9TI8 % 2 9 8 !
 CONST BI9TI8 : BI : TI : !
$
$ Prototype BiTi2 (tI12, I4/mmm)
$
 PHASE BITI2 % 2 1 2 !
 CONST BITI2 : BI : TI : !
$
$ Pearson t**
$
 PHASE BITI3 % 2 1 3 !
 CONST BITI3 : BI : TI : !
$ ------------------------------------------------------------------------------
$ Defaults
$
 DEFINE-SYSTEM-DEFAULT ELEMENT 2 !
 DEFAULT-COM DEFINE_SYSTEM_ELEMENT VA !
 TYPE-DEF A GES AMEND_PHASE_DESCRIPTION @ MAGNETIC -3 0.28 !
 TYPE-DEF B GES AMEND_PHASE_DESCRIPTION @ MAGNETIC -1 0.4 !
 TYPE-DEF % SEQ * !
 FUNCTION ZERO      298.15  0;                                         6000 N !
 FUNCTION UN_ASS    298.15  0;                                         6000 N !
 FUNCTION R         298.15  +8.31451;                                  6000 N !
$ ------------------------------------------------------------------------------
$ Element data
$ ------------------------------------------------------------------------------
$ Bi
$
$ RHOMBOHEDRAL_A7 and LIQUID modified in unary 5.0
$ DIAMOND_A4 added in unary 5.0
$
 PAR  G(RHOMBOHEDRAL_A7,BI),,           +GHSERBI;                3000 N 09SGUN !
 PAR  G(FCC_A1,BI:VA),,                 +GHSERBI+9900-12.5*T;    3000 N 91Din !
 PAR  G(BCC_A2,BI:VA),,                 +GHSERBI+11297-13.9*T;   3000 N 91Din !
 PAR  G(HCP_A3,BI:VA),,                 +GHSERBI+9900-11.8*T;    3000 N 91Din !
$PAR  G(DIAMOND_A4,BI),,                +GHSERBI
$            +11296.8+9.253655*T;                                3000 N 88Che2 !
$PAR  G(BCT_A5,BI),,                    +GHSERBI+4184.07;        3000 N 91Din !
$PAR  G(TETRAGONAL_A6,BI),,             +GHSERBI+4184.07;        3000 N 91Din !
$PAR  G(TET_ALPHA1_A6,BI),,             +GHSERBI+4234;           3000 N 91Din !
 PAR  G(LIQUID,BI),,                    +GLIQBI;                 3000 N 09SGUN ! 
$
 FUNCTION GHSERBI   298.15  -7817.776+128.418925*T-28.4096529*T*LN(T)
       +0.012338888*T**2-8.381598E-6*T**3;
       544.55  Y  +29293.369-379.605174*T+49.678*T*LN(T)
       -0.0730245*T**2+1.3052833E-5*T**3-3544705*T**(-1)+1.66309E+25*T**(-9);
       800.00  Y  -11085.609+182.955328*T-36.041*T*LN(T)
       +7.4641E-3*T**2-1.05047E-6*T**3+5175*T**(-1)+1.66309E+25*T**(-9);
      1200.00  Y  -7580.864+124.770814*T-27.196*T*LN(T)+1.66309E+25*T**(-9);
      3000.00  N !
 FUNCTION GLIQBI    298.15  +11246.017-20.636399*T+GHSERBI-5.9608E-19*T**7;
       544.55  Y  +40629.667-400.415652*T+49.678*T*LN(T)
       -0.0730245*T**2+1.3052833E-5*T**3-3544705*T**(-1);
       800.00  Y  +250.689+162.14485*T-36.041*T*LN(T)
       +0.0074641*T**2-1.05047E-6*T**3+5175*T**(-1);
      1200.00  Y  +3755.434+103.960336*T-27.196*T*LN(T);
      3000.00 N !
$ ------------------------------------------------------------------------------
$ Ti
$
$ BCT_A5 added in unary 3.0
$
 PAR  G(HCP_A3,TI:VA),,                 +GHSERTI;                4000 N 91Din !
 PAR  G(BCC_A2,TI:VA),,                 +GBCCTI;                 4000 N 91Din !
 PAR  G(FCC_A1,TI:VA),,                 +GHSERTI+6000-0.1*T;     4000 N 91Din !
$PAR  G(CBCC_A12,TI:VA),,               +GHSERTI+4602.2;         4000 N 91Din !
$PAR  G(CUB_A13,TI:VA),,                +GHSERTI+7531.2;         4000 N 91Din !
$PAR  G(DIAMOND_A4,TI),,                +GHSERTI+25000;          4000 N 91Din !
$PAR  G(BCT_A5,TI),,                    +GHSERTI+4602.2;         3000 N SGCOST !
 PAR  G(LIQUID,TI),,                    +GLIQTI;                 4000 N 91Din !
$
 FUNCTION GHSERTI   298.15  -8059.921+133.615208*T-23.9933*T*LN(T)
       -0.004777975*T**2+1.06716E-07*T**3+72636*T**(-1);
       900.00  Y  -7811.815+132.988068*T-23.9887*T*LN(T)
       -0.0042033*T**2-9.0876E-08*T**3+42680*T**(-1);
      1155.00  Y  +908.837+66.976538*T-14.9466*T*LN(T)
       -0.0081465*T**2+2.02715E-07*T**3-1477660*T**(-1);
      1941.00  Y  -124526.786+638.806871*T-87.2182461*T*LN(T)
       +0.008204849*T**2-3.04747E-07*T**3+36699805*T**(-1);
      4000.00  N !
 FUNCTION GBCCTI    298.15  -1272.064+134.71418*T-25.5768*T*LN(T)
       -6.63845E-04*T**2-2.78803E-07*T**3+7208*T**(-1);
      1155.00  Y  +6667.385+105.366379*T-22.3771*T*LN(T)
       +0.00121707*T**2-8.4534E-07*T**3-2002750*T**(-1);
      1941.00  Y  +26483.26-182.426471*T+19.0900905*T*LN(T)
       -0.02200832*T**2+1.228863E-06*T**3+1400501*T**(-1);
      4000.00  N !
 FUNCTION GLIQTI    298.15  +12194.415-6.980938*T+GHSERTI;
      1300.00  Y  +369519.198-2554.0225*T+342.059267*T*LN(T)
       -0.163409355*T**2+1.2457117E-05*T**3-67034516*T**(-1);
      1941.00  Y  -19887.066+298.7367*T-46.29*T*LN(T);
      4000.00  N !
$ ------------------------------------------------------------------------------
$ Binary system
$
$ Z. Cao, J. Xin, C. Chen, S. Liu, B. Hu, C. Tang, Y. Du,
$ J. Mining Metall. B, 49, 307-13(2013).
$
$ Checked against paper. Checked at 6000 K.
$
$ The bcc interaction is questionable.
$
 PAR  L(LIQUID,BI,TI;0),,               -23067.8+19.0634*T;,,         N 13Cao !
 PAR  L(LIQUID,BI,TI;1),,               +4440.1;,,                    N 13Cao !
 PAR  L(LIQUID,BI,TI;2),,               +5857.4;,,                    N 13Cao !
$
 PAR  L(BCC_A2,BI,TI:VA;0),,            -48200.2+29.9955*T;,,         N 13Cao !
 PAR  L(BCC_A2,BI,TI:VA;1),,            +38739.8-29.6521*T;,,         N 13Cao !
$
 PAR  L(HCP_A3,BI,TI:VA;0),,            +UN_ASS;,,                    N !
$
 PAR  G(BI2TI,BI:TI),,                  +2*GHSERBI+GHSERTI
             -34487.7-3.7959*T;,,                                     N 13Cao !
 PAR  G(BI3TI2,BI:TI),,                 +3*GHSERBI+2*GHSERTI
             -59147-8.634*T;,,                                        N 13Cao !
 PAR  G(BI9TI8,BI:TI),,                 +9*GHSERBI+8*GHSERTI
             -207864.1-28.3407*T;,,                                   N 13Cao !
 PAR  G(BITI2,BI:TI),,                  +GHSERBI+2*GHSERTI-39859.8;,, N 13Cao !
 PAR  G(BITI3,BI:TI),,                  +GHSERBI+3*GHSERTI
             -54696+6.4644*T;,,                                       N 13Cao !
$ ------------------------------------------------------------------------------
$
$
 LIST-OF-REFERENCE
 NUMBER  SOURCE
  Null   'Unknown source'
  Same   'Same or similar interaction as in the corresponding stable phase'
  COST   'COST 507 database'
  SGCOST 'COST 507 database, SGTE unary database V.3.0, 1996; Al, B, Nd, Ti, Zn'
  88Che2 'P.-Y. Chevalier, Thermochim. Acta, 132, 111-16(1988),
          SGTE unary database V.5.0, 2009; Bi' 
  91Din  'A.T. Dinsdale, Calphad, 15, 317-425(1991).'
  09SGUN 'SGTE unary database V.5.0, 2009.'
  13Cao  'Z. Cao, J. Xin, C. Chen, S. Liu, B. Hu, C. Tang, Y. Du,
          J. Mining Metall. B, 49, 307-13(2013); Bi-Ti'
!

File: data/databases/sgte-binary/BiTi-14Hua.tdb
$
$ Database for Bi-Ti from L.H. Huang et al. 2014.
$
$ L.H. Huang, Q. Chen, Y. He, X.M. Tao, G.M. Cai, H.S. Liu, Z.P. Jin,
$ Calphad, 46, 34-41(2014).
$
$ Dataset created 2018.04.03 by Bengt Hallstedt.
$ 2020.12.25: Modified for use with GES6.
$ 2023.02.24: Unary Bi changed from V4.4 to V5.0.
$
$ Revised from 13Cao. Bi3Ti2 is considered to be oxygen stabilised and not
$ included. Instead Bi2Ti3 is considered to be a stable phase.
$
$ The liquid interaction does not seem to be an improvement compared to 13Cao.
$ The bcc interaction still is questionable.
$
$ There is a large inverse miscibility gap with a minimum at 2165 K
$ and x(Ti)=0.81.
$
$ The table of invariants (and maybe phase diagram) in the paper is possibly
$ calculated with incorrect expressions for pure Ti. (Their ternary tdb
$ produces correct results, but not their binary tdb).
$
$ ------------------------------------------------------------------------------
 TEMP-LIM 298.15 6000.00 !
$
$ELEMENT NAME  REF. STATE               ATOMIC MASS H298-H0    S298    !
$
 ELEMENT VA   VACUUM                      0.0          0.0      0.0    ! 
 ELEMENT BI   RHOMBOHEDRAL_A7           208.98      6426.6     56.735  !
 ELEMENT TI   HCP_A3                     47.88      4824.      30.72   ! 
$ ------------------------------------------------------------------------------
$ Phase definitions
$
 PHASE LIQUID:L % 1 1 !
 CONST LIQUID:L : BI TI : !
$
$ Fcc (cF4, Fm-3m) and MeX (cF8, Fm-3m)
$
 PHASE FCC_A1 %A 2 1 1 !
 CONST FCC_A1 : BI TI : VA : !
$
$ Bcc (cI2, Im-3m)
$
 PHASE BCC_A2 %B 2 1 3 !
 CONST BCC_A2 : BI TI% : VA : !
$
$ Hcp (hP2, P6_3/mmc) and Me2X (NiAs-type, hP4, P6_3/mmc, B8_1)
$
 PHASE HCP_A3 %A 2 1 0.5 !
 CONST HCP_A3 : BI TI% : VA: !
$
$ Prototype alpha-As (hR2, R-3m)
$
 PHASE RHOMBOHEDRAL_A7 % 1 1 !
 CONST RHOMBOHEDRAL_A7 : BI : !
$
$ unknown structure
$
 PHASE BI2TI % 2 2 1 !
 CONST BI2TI : BI : TI : !
$
$ Prototype Sb9V8 (tP34, P4/nmm)
$
 PHASE BI9TI8 % 2 9 8 !
 CONST BI9TI8 : BI : TI : !
$
$ unknown structure
$
 PHASE BI2TI3 % 2 2 3 !
 CONST BI2TI3 : BI : TI : !
$
$ Prototype BiTi2 (tI12, I4/mmm)
$
 PHASE BITI2 % 2 1 2 !
 CONST BITI2 : BI : TI : !
$
$ Pearson t**
$
 PHASE BITI3 % 2 1 3 !
 CONST BITI3 : BI : TI : !
$ ------------------------------------------------------------------------------
$ Defaults
$
 DEFINE-SYSTEM-DEFAULT ELEMENT 2 !
 DEFAULT-COM DEFINE_SYSTEM_ELEMENT VA !
 TYPE-DEF A GES AMEND_PHASE_DESCRIPTION @ MAGNETIC -3 0.28 !
 TYPE-DEF B GES AMEND_PHASE_DESCRIPTION @ MAGNETIC -1 0.4 !
 TYPE-DEF % SEQ * !
 FUNCTION ZERO      298.15  0;                                         6000 N !
 FUNCTION UN_ASS    298.15  0;                                         6000 N !
 FUNCTION R         298.15  +8.31451;                                  6000 N !
$ ------------------------------------------------------------------------------
$ Element data
$ ------------------------------------------------------------------------------
$ Bi
$
$ RHOMBOHEDRAL_A7 and LIQUID modified in unary 5.0
$ DIAMOND_A4 added in unary 5.0
$
 PAR  G(RHOMBOHEDRAL_A7,BI),,           +GHSERBI;                3000 N 09SGUN !
 PAR  G(FCC_A1,BI:VA),,                 +GHSERBI+9900-12.5*T;    3000 N 91Din !
 PAR  G(BCC_A2,BI:VA),,                 +GHSERBI+11297-13.9*T;   3000 N 91Din !
 PAR  G(HCP_A3,BI:VA),,                 +GHSERBI+9900-11.8*T;    3000 N 91Din !
$PAR  G(DIAMOND_A4,BI),,                +GHSERBI
$            +11296.8+9.253655*T;                                3000 N 88Che2 !
$PAR  G(BCT_A5,BI),,                    +GHSERBI+4184.07;        3000 N 91Din !
$PAR  G(TETRAGONAL_A6,BI),,             +GHSERBI+4184.07;        3000 N 91Din !
$PAR  G(TET_ALPHA1_A6,BI),,             +GHSERBI+4234;           3000 N 91Din !
 PAR  G(LIQUID,BI),,                    +GLIQBI;                 3000 N 09SGUN ! 
$
 FUNCTION GHSERBI   298.15  -7817.776+128.418925*T-28.4096529*T*LN(T)
       +0.012338888*T**2-8.381598E-6*T**3;
       544.55  Y  +29293.369-379.605174*T+49.678*T*LN(T)
       -0.0730245*T**2+1.3052833E-5*T**3-3544705*T**(-1)+1.66309E+25*T**(-9);
       800.00  Y  -11085.609+182.955328*T-36.041*T*LN(T)
       +7.4641E-3*T**2-1.05047E-6*T**3+5175*T**(-1)+1.66309E+25*T**(-9);
      1200.00  Y  -7580.864+124.770814*T-27.196*T*LN(T)+1.66309E+25*T**(-9);
      3000.00  N !
 FUNCTION GLIQBI    298.15  +11246.017-20.636399*T+GHSERBI-5.9608E-19*T**7;
       544.55  Y  +40629.667-400.415652*T+49.678*T*LN(T)
       -0.0730245*T**2+1.3052833E-5*T**3-3544705*T**(-1);
       800.00  Y  +250.689+162.14485*T-36.041*T*LN(T)
       +0.0074641*T**2-1.05047E-6*T**3+5175*T**(-1);
      1200.00  Y  +3755.434+103.960336*T-27.196*T*LN(T);
      3000.00 N !
$ ------------------------------------------------------------------------------
$ Ti
$
$ BCT_A5 added in unary 3.0
$
 PAR  G(HCP_A3,TI:VA),,                 +GHSERTI;                4000 N 91Din !
 PAR  G(BCC_A2,TI:VA),,                 +GBCCTI;                 4000 N 91Din !
 PAR  G(FCC_A1,TI:VA),,                 +GHSERTI+6000-0.1*T;     4000 N 91Din !
$PAR  G(CBCC_A12,TI:VA),,               +GHSERTI+4602.2;         4000 N 91Din !
$PAR  G(CUB_A13,TI:VA),,                +GHSERTI+7531.2;         4000 N 91Din !
$PAR  G(DIAMOND_A4,TI),,                +GHSERTI+25000;          4000 N 91Din !
$PAR  G(BCT_A5,TI),,                    +GHSERTI+4602.2;         3000 N SGCOST !
 PAR  G(LIQUID,TI),,                    +GLIQTI;                 4000 N 91Din !
$
 FUNCTION GHSERTI   298.15  -8059.921+133.615208*T-23.9933*T*LN(T)
       -0.004777975*T**2+1.06716E-07*T**3+72636*T**(-1);
       900.00  Y  -7811.815+132.988068*T-23.9887*T*LN(T)
       -0.0042033*T**2-9.0876E-08*T**3+42680*T**(-1);
      1155.00  Y  +908.837+66.976538*T-14.9466*T*LN(T)
       -0.0081465*T**2+2.02715E-07*T**3-1477660*T**(-1);
      1941.00  Y  -124526.786+638.806871*T-87.2182461*T*LN(T)
       +0.008204849*T**2-3.04747E-07*T**3+36699805*T**(-1);
      4000.00  N !
 FUNCTION GBCCTI    298.15  -1272.064+134.71418*T-25.5768*T*LN(T)
       -6.63845E-04*T**2-2.78803E-07*T**3+7208*T**(-1);
      1155.00  Y  +6667.385+105.366379*T-22.3771*T*LN(T)
       +0.00121707*T**2-8.4534E-07*T**3-2002750*T**(-1);
      1941.00  Y  +26483.26-182.426471*T+19.0900905*T*LN(T)
       -0.02200832*T**2+1.228863E-06*T**3+1400501*T**(-1);
      4000.00  N !
 FUNCTION GLIQTI    298.15  +12194.415-6.980938*T+GHSERTI;
      1300.00  Y  +369519.198-2554.0225*T+342.059267*T*LN(T)
       -0.163409355*T**2+1.2457117E-05*T**3-67034516*T**(-1);
      1941.00  Y  -19887.066+298.7367*T-46.29*T*LN(T);
      4000.00  N !
$ ------------------------------------------------------------------------------
$ Binary system
$
$ L.H. Huang, Q. Chen, Y. He, X.M. Tao, G.M. Cai, H.S. Liu, Z.P. Jin,
$ Calphad, 46, 34-41(2014).
$
$ Checked against paper and author's tdb. Checked at 6000 K.
$
$ Revised from 13Cao. Bi3Ti2 is considered to be oxygen stabilised and not
$ included. Instead Bi2Ti3 is considered to be a stable phase.
$
$ The liquid interaction does not seem to be an improvement compared to 13Cao.
$ The bcc interaction still is questionable.
$
$ There is a large inverse miscibility gap with a minimum at 2165 K
$ and x(Ti)=0.81.
$
$ The table of invariants (and maybe phase diagram) in the paper is possibly
$ calculated with incorrect expressions for pure Ti. (Their ternary tdb
$ produces correct results, but not their binary tdb).
$
 PAR  L(LIQUID,BI,TI;0),,               -43216.537+26.975*T;,,        N 14Hua !
 PAR  L(LIQUID,BI,TI;1),,               +43171.65-27.757*T;,,         N 14Hua !
 PAR  L(LIQUID,BI,TI;2),,               -1836.172+5.028*T;,,          N 14Hua !
$
 PAR  L(BCC_A2,BI,TI:VA;0),,            -39506.07+21.878*T;,,         N 14Hua !
 PAR  L(BCC_A2,BI,TI:VA;1),,            +36273.599-29*T;,,            N 14Hua !
$
 PAR  L(HCP_A3,BI,TI:VA;0),,            -10814.691+11.091*T;,,        N 14Hua !
$
 PAR  G(BI2TI,BI:TI),,                  +2*GHSERBI+GHSERTI
             -38769.87+3.264*T;,,                                     N 14Hua !
 PAR  G(BI9TI8,BI:TI),,                 +9*GHSERBI+8*GHSERTI
             -285600+23.103*T;,,                                      N 14Hua !
 PAR  G(BI2TI3,BI:TI),,                 +2*GHSERBI+3*GHSERTI
             -78707.86+5.25*T;,,                                      N 14Hua !
 PAR  G(BITI2,BI:TI),,                  +GHSERBI+2*GHSERTI
             -41113.011-0.2856*T;,,                                   N 14Hua !
 PAR  G(BITI3,BI:TI),,                  +GHSERBI+3*GHSERTI
             -42894.412-3.242*T;,,                                    N 14Hua !
$
$ Metastable
$
 PAR  L(FCC_A1,BI,TI:VA;0),,            -10814.691+11.091*T;,,        N Same !
$ ------------------------------------------------------------------------------
$
$
 LIST-OF-REFERENCE
 NUMBER  SOURCE
  Null   'Unknown source'
  Same   'Same or similar interaction as in the corresponding stable phase'
  COST   'COST 507 database'
  SGCOST 'COST 507 database, SGTE unary database V.3.0, 1996; Al, B, Nd, Ti, Zn'
  88Che2 'P.-Y. Chevalier, Thermochim. Acta, 132, 111-16(1988),
          SGTE unary database V.5.0, 2009; Bi' 
  91Din  'A.T. Dinsdale, Calphad, 15, 317-425(1991).'
  09SGUN 'SGTE unary database V.5.0, 2009.'
  13Cao  'Z. Cao, J. Xin, C. Chen, S. Liu, B. Hu, C. Tang, Y. Du,
          J. Mining Metall. B, 49, 307-13(2013); Bi-Ti'
  14Hua  'L.H. Huang, Q. Chen, Y. He, X.M. Tao, G.M. Cai, H.S. Liu, Z.P. Jin,
          Calphad, 46, 34-41(2014); Bi-Ti'
!

File: data/databases/sgte-binary/BiTl-03Luk-LB.tdb
$
$ Database for Bi-Tl from H.L. Lukas 2003 (included in LB Vol. 2)
$
$ H.L. Lukas, unpublished work, 2003.
$
$ Dataset created 2015.03.15 by Bengt Hallstedt.
$ 2020.12.25: Modified for use with GES6.
$ 2023.02.24: Unary Bi changed from V4.4 to V5.0.
$ 2024.08.29: Added upper T-interval for GHSERTL and GBCCTL.
$
$ ------------------------------------------------------------------------------
 TEMP-LIM 298.15 6000.00 !
$
$ELEMENT NAME  REF. STATE               ATOMIC MASS H298-H0    S298    !
$
 ELEMENT VA   VACUUM                      0.0          0.0      0.0    ! 
 ELEMENT BI   RHOMBOHEDRAL_A7           208.98      6426.6     56.735  !
 ELEMENT TL   HCP_A3                    204.383     6831.97    64.2997 ! 
$ ------------------------------------------------------------------------------
$ Phase definitions
$
 PHASE LIQUID:L % 1 1 !
 CONST LIQUID:L : BI TL : !
$
$ Fcc (cF4, Fm-3m) and MeX (cF8, Fm-3m)
$
 PHASE FCC_A1 %A 2 1 1 !
 CONST FCC_A1 : BI TL : VA : !
$
$ Bcc (cI2, Im-3m)
$
 PHASE BCC_A2 %B 2 1 3 !
 CONST BCC_A2 : BI TL : VA : !
$
$ Hcp (hP2, P6_3/mmc) and Me2X (NiAs-type, hP4, P6_3/mmc, B8_1)
$
 PHASE HCP_A3 %A 2 1 0.5 !
 CONST HCP_A3 : BI TL : VA: !
$
$ Prototype alpha-As (hR2, R-3m)
$
 PHASE RHOMBOHEDRAL_A7 % 1 1 !
 CONST RHOMBOHEDRAL_A7 : BI : !
$
$ Prototype AlB2 (hP3, P6/mmm)
$
 PHASE BI2TL_C32 % 1 1 !
 CONST BI2TL_C32 : BI TL : !
$ ------------------------------------------------------------------------------
$ Defaults
$
 DEFINE-SYSTEM-DEFAULT ELEMENT 2 !
 DEFAULT-COM DEFINE_SYSTEM_ELEMENT VA !
 TYPE-DEF % SEQ * !
 TYPE-DEF A GES AMEND_PHASE_DESCRIPTION @ MAGNETIC -3 0.28 !
 TYPE-DEF B GES AMEND_PHASE_DESCRIPTION @ MAGNETIC -1 0.4 !
 FUNCTION ZERO      298.15  0;                                         6000 N !
 FUNCTION UN_ASS    298.15  0;                                         6000 N !
 FUNCTION R         298.15  +8.31451;                                  6000 N !
$ ------------------------------------------------------------------------------
$ Element data
$ ------------------------------------------------------------------------------
$ Bi
$
$ RHOMBOHEDRAL_A7 and LIQUID modified in unary 5.0
$ DIAMOND_A4 added in unary 5.0
$
 PAR  G(RHOMBOHEDRAL_A7,BI),,           +GHSERBI;                3000 N 09SGUN !
 PAR  G(FCC_A1,BI:VA),,                 +GHSERBI+9900-12.5*T;    3000 N 91Din !
 PAR  G(BCC_A2,BI:VA),,                 +GHSERBI+11297-13.9*T;   3000 N 91Din !
 PAR  G(HCP_A3,BI:VA),,                 +GHSERBI+9900-11.8*T;    3000 N 91Din !
$PAR  G(DIAMOND_A4,BI),,                +GHSERBI
$            +11296.8+9.253655*T;                                3000 N 88Che2 !
$PAR  G(BCT_A5,BI),,                    +GHSERBI+4184.07;        3000 N 91Din !
$PAR  G(TETRAGONAL_A6,BI),,             +GHSERBI+4184.07;        3000 N 91Din !
$PAR  G(TET_ALPHA1_A6,BI),,             +GHSERBI+4234;           3000 N 91Din !
 PAR  G(LIQUID,BI),,                    +GLIQBI;                 3000 N 09SGUN ! 
$
 PAR  G(BI2TL_C32,BI),,                 +GHSERBI+9900-11.8*T;    3000 N 03Luk !
$
 FUNCTION GHSERBI   298.15  -7817.776+128.418925*T-28.4096529*T*LN(T)
       +0.012338888*T**2-8.381598E-6*T**3;
       544.55  Y  +29293.369-379.605174*T+49.678*T*LN(T)
       -0.0730245*T**2+1.3052833E-5*T**3-3544705*T**(-1)+1.66309E+25*T**(-9);
       800.00  Y  -11085.609+182.955328*T-36.041*T*LN(T)
       +7.4641E-3*T**2-1.05047E-6*T**3+5175*T**(-1)+1.66309E+25*T**(-9);
      1200.00  Y  -7580.864+124.770814*T-27.196*T*LN(T)+1.66309E+25*T**(-9);
      3000.00  N !
 FUNCTION GLIQBI    298.15  +11246.017-20.636399*T+GHSERBI-5.9608E-19*T**7;
       544.55  Y  +40629.667-400.415652*T+49.678*T*LN(T)
       -0.0730245*T**2+1.3052833E-5*T**3-3544705*T**(-1);
       800.00  Y  +250.689+162.14485*T-36.041*T*LN(T)
       +0.0074641*T**2-1.05047E-6*T**3+5175*T**(-1);
      1200.00  Y  +3755.434+103.960336*T-27.196*T*LN(T);
      3000.00 N !
$ ------------------------------------------------------------------------------
$ Tl
$
$ Upper T-interval for GHSERTL and GBCCTL added in Version 5.0
$
 PAR  G(HCP_A3,TL:VA)           200.00  +GHSERTL;                1801 N 91Din !
 PAR  G(BCC_A2,TL:VA)           200.00  +GBCCTL;                 1801 N 91Din !
 PAR  G(FCC_A1,TL:VA)           200.00  +GHSERTL+310;            1801 N 91Din !
 PAR  G(LIQUID,TL)              200.00  +GLIQTL;                 1801 N 91Din !
$
 PAR  G(BI2TL_C32,TL)           200.00  +GHSERTL+700;            1801 N 03Luk !
$
 FUNCTION GHSERTL   200.00  -8104.038+107.140405*T-25.2274*T*LN(T)
       -0.0033063*T**2-1.21807E-07*T**3+42058*T**(-1);
       577.00  Y  -15406.859+196.771926*T-38.4130658*T*LN(T)
       +0.005228106*T**2-5.19136E-07*T**3+729665*T**(-1);
      1800.00  Y  -4885.034+106.361006*T-25.8437*T*LN(T)
       -8.3662E-04*T**2+9E-12*T**3-612570*T**(-1);
      1801.00  N !
 FUNCTION GBCCTL    200.00  -9194.493+150.019517*T-33.0508*T*LN(T)
       +0.0172318*T**2-1.0115933E-05*T**3+82153*T**(-1);
       577.00  Y  -41836.403+482.633817*T-79.2926704*T*LN(T)
       +0.026042993*T**2-2.359101E-06*T**3+3507810*T**(-1);
      1800.00  Y  -623.343+101.120182*T-25.8437*T*LN(T)
       -8.3662E-04*T**2+9E-12*T**3-612570*T**(-1);
      1801.00  N !
 FUNCTION GLIQTL    200.00  -946.623+0.755649*T-7.44455*T*LN(T)
       -0.044350292*T**2+1.4248046E-05*T**3-54228*T**(-1);
       577.00  Y  -614.74+98.472609*T-25.8437*T*LN(T)
       -8.3662E-04*T**2+9E-12*T**3-612570*T**(-1);
      1801.00  N !
$ ------------------------------------------------------------------------------
$ Binary system
$
$ From H.L. Lukas 2003 (included in LB Vol. 2)
$
$ H.L. Lukas, unpublished work, 2003.
$
$ Checked against LB. Checked at 6000 K.
$
 PAR  L(LIQUID,BI,TL;0),,               -17012.36+1.05673*T;,,        N 03Luk !
 PAR  L(LIQUID,BI,TL;1),,               +7872.32-4.57524*T;,,         N 03Luk !
 PAR  L(LIQUID,BI,TL;2),,               -3140.06+2.72857*T;,,         N 03Luk !
$
 PAR  L(FCC_A1,BI,TL:VA;0),,            -24196.67+11.17706*T;,,       N 03Luk !
 PAR  L(FCC_A1,BI,TL:VA;1),,            +7718.68-1.92966*T;,,         N 03Luk !
 PAR  L(FCC_A1,BI,TL:VA;2),,            -11201.44+2.80036*T;,,        N 03Luk !
$
 PAR  L(BCC_A2,BI,TL:VA;0),,            -14501.09+3.62527*T;,,        N 03Luk !
 PAR  L(BCC_A2,BI,TL:VA;1),,            +7718.68-1.92966*T;,,         N 03Luk !
 PAR  L(BCC_A2,BI,TL:VA;2),,            -11201.44+2.80036*T;,,        N 03Luk !
$
 PAR  L(HCP_A3,BI,TL:VA;0),,            -14601.64+11.25469*T;,,       N 03Luk !
 PAR  L(HCP_A3,BI,TL:VA;1),,            +7718.68-1.92966*T;,,         N 03Luk !
 PAR  L(HCP_A3,BI,TL:VA;2),,            -11201.44+2.80036*T;,,        N 03Luk !
$
 PAR  L(BI2TL_C32,BI,TL;0),,            -32909.56+25.40663*T;,,       N 03Luk !
 PAR  L(BI2TL_C32,BI,TL;1),,            -13797.26+3.44931*T;,,        N 03Luk !
 PAR  L(BI2TL_C32,BI,TL;2),,            +11940.44-2.98511*T;,,        N 03Luk !
$ ------------------------------------------------------------------------------
$
 ASSESSED_SYSTEM
  BI-TL(TDB -* +LIQ +RHOM_A7 +FCC_A1 +HCP_A3 +BCC_A2 +BI2TL_C32
  ;P3 TMM:300/1000 STP:.99/500) !
$
$
 LIST-OF-REFERENCE
 NUMBER  SOURCE
  Null   'Unknown source'
  Same   'Same or similar interaction as in the corresponding stable phase'
  COST   'COST 507 database'
  88Che2 'P.-Y. Chevalier, Thermochim. Acta, 132, 111-16(1988),
          SGTE unary database V.5.0, 2009; Bi' 
  91Din  'A.T. Dinsdale, Calphad, 15, 317-425(1991).'
  03Luk  'H.L. Lukas, unpublished work, 2003; Bi-Tl'
  09SGUN 'SGTE unary database V.5.0, 2009.'
!

File: data/databases/sgte-binary/BiTm-10Wan.tdb
$
$ Database for Bi-Tm from C.P. Wang et al. 2010
$
$ C.P. Wang, H.L. Zhang, A.T. Tang, F.S. Pan, X.J. Liu,
$ J. Alloys Compd., 502, 43-48(2010).
$
$ Dataset created 2011.09.18 by Bengt Hallstedt.
$ 2020.12.25: Modified for use with GES6.
$ 2023.02.24: Unary Bi changed from V4.4 to V5.0.
$
$ ------------------------------------------------------------------------------
 TEMP-LIM 298.15 6000.00 !
$
$ELEMENT NAME  REF. STATE               ATOMIC MASS H298-H0    S298    !
$
 ELEMENT VA   VACUUM                      0.0          0.0      0.0    ! 
 ELEMENT BI   RHOMBOHEDRAL_A7           208.98      6426.6     56.735  !
 ELEMENT TM   HCP_A3                    168.9342    7397.312   74.01496! 
$ ------------------------------------------------------------------------------
$ Phase definitions
$
 PHASE LIQUID:L % 1 1 !
 CONST LIQUID:L : BI TM : !
$
$ Fcc (cF4, Fm-3m) and MeX (cF8, Fm-3m)
$
 PHASE FCC_A1 %A 2 1 1 !
 CONST FCC_A1 : BI : VA : !
$
$ Bcc (cI2, Im-3m)
$
 PHASE BCC_A2 %B 2 1 3 !
 CONST BCC_A2 : BI TM : VA : !
$
$ Hcp (hP2, P6_3/mmc) and Me2X (NiAs-type, hP4, P6_3/mmc, B8_1)
$
 PHASE HCP_A3 %A 2 1 0.5 !
 CONST HCP_A3 : BI TM% : VA: !
$
$ Prototype alpha-As (hR2, R-3m)
$
 PHASE RHOMBOHEDRAL_A7 % 1 1 !
 CONST RHOMBOHEDRAL_A7 : BI% TM : !
$
$ Prototype NaCl (cF8, Fm-3m)
$
 PHASE BITM_B1 % 2 1 1 !
 CONST BITM_B1 : BI : TM : !
$
$ Prototype Bi3Y5 (oP32, Pnma)
$
 PHASE BI3TM5 % 2 3 5 !
 CONST BI3TM5 : BI : TM : !
$ ------------------------------------------------------------------------------
$ Defaults
$
 DEFINE-SYSTEM-DEFAULT ELEMENT 2 !
 DEFAULT-COM DEFINE_SYSTEM_ELEMENT VA !
 TYPE-DEF % SEQ * !
 TYPE-DEF A GES AMEND_PHASE_DESCRIPTION @ MAGNETIC -3 0.28 !
 TYPE-DEF B GES AMEND_PHASE_DESCRIPTION @ MAGNETIC -1 0.4 !
 FUNCTION ZERO      298.15  0;                                         6000 N !
 FUNCTION UN_ASS    298.15  0;                                         6000 N !
 FUNCTION R         298.15  +8.31451;                                  6000 N !
$ ------------------------------------------------------------------------------
$ Element data
$ ------------------------------------------------------------------------------
$ Bi
$
$ RHOMBOHEDRAL_A7 and LIQUID modified in unary 5.0
$ DIAMOND_A4 added in unary 5.0
$
 PAR  G(RHOMBOHEDRAL_A7,BI),,           +GHSERBI;                3000 N 09SGUN !
 PAR  G(FCC_A1,BI:VA),,                 +GHSERBI+9900-12.5*T;    3000 N 91Din !
 PAR  G(BCC_A2,BI:VA),,                 +GHSERBI+11297-13.9*T;   3000 N 91Din !
 PAR  G(HCP_A3,BI:VA),,                 +GHSERBI+9900-11.8*T;    3000 N 91Din !
$PAR  G(DIAMOND_A4,BI),,                +GHSERBI
$            +11296.8+9.253655*T;                                3000 N 88Che2 !
$PAR  G(BCT_A5,BI),,                    +GHSERBI+4184.07;        3000 N 91Din !
$PAR  G(TETRAGONAL_A6,BI),,             +GHSERBI+4184.07;        3000 N 91Din !
$PAR  G(TET_ALPHA1_A6,BI),,             +GHSERBI+4234;           3000 N 91Din !
 PAR  G(LIQUID,BI),,                    +GLIQBI;                 3000 N 09SGUN ! 
$
 FUNCTION GHSERBI   298.15  -7817.776+128.418925*T-28.4096529*T*LN(T)
       +0.012338888*T**2-8.381598E-6*T**3;
       544.55  Y  +29293.369-379.605174*T+49.678*T*LN(T)
       -0.0730245*T**2+1.3052833E-5*T**3-3544705*T**(-1)+1.66309E+25*T**(-9);
       800.00  Y  -11085.609+182.955328*T-36.041*T*LN(T)
       +7.4641E-3*T**2-1.05047E-6*T**3+5175*T**(-1)+1.66309E+25*T**(-9);
      1200.00  Y  -7580.864+124.770814*T-27.196*T*LN(T)+1.66309E+25*T**(-9);
      3000.00  N !
 FUNCTION GLIQBI    298.15  +11246.017-20.636399*T+GHSERBI-5.9608E-19*T**7;
       544.55  Y  +40629.667-400.415652*T+49.678*T*LN(T)
       -0.0730245*T**2+1.3052833E-5*T**3-3544705*T**(-1);
       800.00  Y  +250.689+162.14485*T-36.041*T*LN(T)
       +0.0074641*T**2-1.05047E-6*T**3+5175*T**(-1);
      1200.00  Y  +3755.434+103.960336*T-27.196*T*LN(T);
      3000.00 N !
$ ------------------------------------------------------------------------------
$ Tm
$
$ FCC_A1 from 12Don not included in unary
$ BCC_A2 from 04Du2 not included in unary
$ RHOMBOHEDRAL_A7 from 10Wan not included in unary
$
 PAR  G(HCP_A3,TM:VA),,                 +GHSERTM;                2300 N 91Din !
$PAR  G(FCC_A1,TM:VA),,                 +GHSERTM+2680;           2300 N 12Don !
 PAR  G(BCC_A2,TM:VA),,                 +GHSERTM+5000;           2300 N 04Du !
 PAR  G(RHOMBOHEDRAL_A7,TM),,           +GHSERTM+5000;           2300 N 10Wan !
 PAR  G(LIQUID,TM),,                    +GLIQTM;                 2300 N 91Din !
$
 FUNCTION GHSERTM   298.15  -10016.715+151.037648*T-34.3664974*T*LN(T)
       +0.012110965*T**2-3.831156E-06*T**3+95982*T**(-1);
       700.00  Y  -14701.965+147.957496*T-32.1951269*T*LN(T)
       +4.44753E-04*T**2-3.96694E-07*T**3+1091664*T**(-1);
      1600.00  Y  -8669.227+97.98144*T-25.1816969*T*LN(T)-0.003384563*T**2;
      1818.00  Y  +727125.608-4147.40063*T+534.082763*T*LN(T)
       -0.19093039*T**2+1.1689185E-05*T**3-1.8038222E+08*T**(-1);
      2300.00  N !
 FUNCTION GLIQTM    298.15  +13199.249-6.557671*T+GHSERTM;
       600.00  Y  +22640.028-126.738485*T+6.8744933*T*LN(T)
       -0.025487085*T**2+2.288172E-06*T**3-1585412*T**(-1);
      1818.00  Y  -10090.305+214.184413*T-41.37976*T*LN(T);
      2300.00  N !
$ ------------------------------------------------------------------------------
$ Binary system
$
$ C.P. Wang, H.L. Zhang, A.T. Tang, F.S. Pan, X.J. Liu,
$ J. Alloys Compd., 502, 43-48(2010).
$
$ Checked against paper. Checked at 6000 K.
$
 PAR  L(LIQUID,BI,TM;0),,               -210000;,,                    N 10Wan !
 PAR  L(LIQUID,BI,TM;1),,               -15000;,,                     N 10Wan !
 PAR  L(LIQUID,BI,TM;2),,               +38300+8*T;,,                 N 10Wan !
$
 PAR  L(HCP_A3,BI,TM:VA;0),,            -121500;,,                    N 10Wan !
$
 PAR  L(RHOMBOHEDRAL_A7,BI,TM;0),,      +1000;,,                      N 10Wan !
$
 PAR  G(BITM_B1,BI:TM),,                +GHSERBI+GHSERTM
             -198000+18.6*T;,,                                        N 10Wan !
 PAR  G(BI3TM5,BI:TM),,                 +3*GHSERBI+5*GHSERTM
             -588520+34.8*T;,,                                        N 10Wan !
$
$ Metastable
$
 PAR  L(BCC_A2,BI,TM:VA;0),,            -121500;,,                    N Same !
$ ------------------------------------------------------------------------------
$
$
 LIST-OF-REFERENCE
 NUMBER  SOURCE
  Null   'Unknown source'
  Same   'Same or similar interaction as in the corresponding stable phase'
  COST   'COST 507 database'
  91Din  'A.T. Dinsdale, Calphad, 15, 317-425(1991).'
  04Du   'Z. Du, H. Liu, G. Ling,
          J. Alloys Compd., 373, 151-55(2004); Tm, Mg-Tm'
  09SGUN 'SGTE unary database V.5.0, 2009.'
  10Wan  'C.P. Wang, H.L. Zhang, A.T. Tang, F.S. Pan, X.J. Liu,
          J. Alloys Compd., 502, 43-48(2010); Tm, Bi-Tm'
  12Don  'H.Q. Dong, X.M. Tao, T. Laurila, M. Paulastro-Krockel,
          Calphad, 37, 87-93(2012); Ho, Tm, Au-Ho, Au-Tm'
!

File: data/databases/sgte-binary/BiTm-15Dja.tdb
$
$ Database for Bi-Tm from Y. Djaballah et al. 2015.
$
$ Y. Djaballah, A. Said Amer, S. Ugur, G. Ugur, A. Hidoussi,
$ A. Belgacem-Bouzida, Calphad, 48, 72-78(2015).
$
$ Dataset created 2018.04.03 by Bengt Hallstedt.
$ 2020.12.25: Modified for use with GES6.
$ 2023.02.24: Unary Bi changed from V4.4 to V5.0.
$
$ There is an inverse miscibility gap with a minimum at 3958 K and x(Tm)=0.68.
$
$ ------------------------------------------------------------------------------
 TEMP-LIM 298.15 6000.00 !
$
$ELEMENT NAME  REF. STATE               ATOMIC MASS H298-H0    S298    !
$
 ELEMENT VA   VACUUM                      0.0          0.0      0.0    ! 
 ELEMENT BI   RHOMBOHEDRAL_A7           208.98      6426.6     56.735  !
 ELEMENT TM   HCP_A3                    168.9342    7397.312   74.01496! 
$ ------------------------------------------------------------------------------
$ Phase definitions
$
 PHASE LIQUID:L % 1 1 !
 CONST LIQUID:L : BI TM : !
$
$ Fcc (cF4, Fm-3m) and MeX (cF8, Fm-3m)
$
 PHASE FCC_A1 %A 2 1 1 !
 CONST FCC_A1 : BI TM : VA : !
$
$ Bcc (cI2, Im-3m)
$
 PHASE BCC_A2 %B 2 1 3 !
 CONST BCC_A2 : BI TM : VA : !
$
$ Hcp (hP2, P6_3/mmc) and Me2X (NiAs-type, hP4, P6_3/mmc, B8_1)
$
 PHASE HCP_A3 %A 2 1 0.5 !
 CONST HCP_A3 : BI TM% : VA: !
$
$ Prototype alpha-As (hR2, R-3m)
$
 PHASE RHOMBOHEDRAL_A7 % 1 1 !
 CONST RHOMBOHEDRAL_A7 : BI : !
$
$ Prototype NaCl (cF8, Fm-3m)
$
 PHASE BITM_B1 % 2 1 1 !
 CONST BITM_B1 : BI : TM : !
$
$ Prototype Bi3Y5 (oP32, Pnma)
$
 PHASE BI3TM5 % 2 3 5 !
 CONST BI3TM5 : BI : TM : !
$ ------------------------------------------------------------------------------
$ Defaults
$
 DEFINE-SYSTEM-DEFAULT ELEMENT 2 !
 DEFAULT-COM DEFINE_SYSTEM_ELEMENT VA !
 TYPE-DEF A GES AMEND_PHASE_DESCRIPTION @ MAGNETIC -3 0.28 !
 TYPE-DEF B GES AMEND_PHASE_DESCRIPTION @ MAGNETIC -1 0.4 !
 TYPE-DEF % SEQ * !
 FUNCTION ZERO      298.15  0;                                         6000 N !
 FUNCTION UN_ASS    298.15  0;                                         6000 N !
 FUNCTION R         298.15  +8.31451;                                  6000 N !
$ ------------------------------------------------------------------------------
$ Element data
$ ------------------------------------------------------------------------------
$ Bi
$
$ RHOMBOHEDRAL_A7 and LIQUID modified in unary 5.0
$ DIAMOND_A4 added in unary 5.0
$
 PAR  G(RHOMBOHEDRAL_A7,BI),,           +GHSERBI;                3000 N 09SGUN !
 PAR  G(FCC_A1,BI:VA),,                 +GHSERBI+9900-12.5*T;    3000 N 91Din !
 PAR  G(BCC_A2,BI:VA),,                 +GHSERBI+11297-13.9*T;   3000 N 91Din !
 PAR  G(HCP_A3,BI:VA),,                 +GHSERBI+9900-11.8*T;    3000 N 91Din !
$PAR  G(DIAMOND_A4,BI),,                +GHSERBI
$            +11296.8+9.253655*T;                                3000 N 88Che2 !
$PAR  G(BCT_A5,BI),,                    +GHSERBI+4184.07;        3000 N 91Din !
$PAR  G(TETRAGONAL_A6,BI),,             +GHSERBI+4184.07;        3000 N 91Din !
$PAR  G(TET_ALPHA1_A6,BI),,             +GHSERBI+4234;           3000 N 91Din !
 PAR  G(LIQUID,BI),,                    +GLIQBI;                 3000 N 09SGUN ! 
$
 FUNCTION GHSERBI   298.15  -7817.776+128.418925*T-28.4096529*T*LN(T)
       +0.012338888*T**2-8.381598E-6*T**3;
       544.55  Y  +29293.369-379.605174*T+49.678*T*LN(T)
       -0.0730245*T**2+1.3052833E-5*T**3-3544705*T**(-1)+1.66309E+25*T**(-9);
       800.00  Y  -11085.609+182.955328*T-36.041*T*LN(T)
       +7.4641E-3*T**2-1.05047E-6*T**3+5175*T**(-1)+1.66309E+25*T**(-9);
      1200.00  Y  -7580.864+124.770814*T-27.196*T*LN(T)+1.66309E+25*T**(-9);
      3000.00  N !
 FUNCTION GLIQBI    298.15  +11246.017-20.636399*T+GHSERBI-5.9608E-19*T**7;
       544.55  Y  +40629.667-400.415652*T+49.678*T*LN(T)
       -0.0730245*T**2+1.3052833E-5*T**3-3544705*T**(-1);
       800.00  Y  +250.689+162.14485*T-36.041*T*LN(T)
       +0.0074641*T**2-1.05047E-6*T**3+5175*T**(-1);
      1200.00  Y  +3755.434+103.960336*T-27.196*T*LN(T);
      3000.00 N !
$ ------------------------------------------------------------------------------
$ Tm
$
$ FCC_A1 from 12Don not included in unary
$ BCC_A2 from 04Du2 not included in unary
$ RHOMBOHEDRAL_A7 from 10Wan not included in unary
$
 PAR  G(HCP_A3,TM:VA),,                 +GHSERTM;                2300 N 91Din !
 PAR  G(FCC_A1,TM:VA),,                 +GHSERTM+2680;           2300 N 12Don !
 PAR  G(BCC_A2,TM:VA),,                 +GHSERTM+5000;           2300 N 04Du3 !
$PAR  G(RHOMBOHEDRAL_A7,TM),,           +GHSERTM+5000;           2300 N 10Wan !
 PAR  G(LIQUID,TM),,                    +GLIQTM;                 2300 N 91Din !
$
 FUNCTION GHSERTM   298.15  -10016.715+151.037648*T-34.3664974*T*LN(T)
       +0.012110965*T**2-3.831156E-06*T**3+95982*T**(-1);
       700.00  Y  -14701.965+147.957496*T-32.1951269*T*LN(T)
       +4.44753E-04*T**2-3.96694E-07*T**3+1091664*T**(-1);
      1600.00  Y  -8669.227+97.98144*T-25.1816969*T*LN(T)-0.003384563*T**2;
      1818.00  Y  +727125.608-4147.40063*T+534.082763*T*LN(T)
       -0.19093039*T**2+1.1689185E-05*T**3-1.8038222E+08*T**(-1);
      2300.00  N !
 FUNCTION GLIQTM    298.15  +13199.249-6.557671*T+GHSERTM;
       600.00  Y  +22640.028-126.738485*T+6.8744933*T*LN(T)
       -0.025487085*T**2+2.288172E-06*T**3-1585412*T**(-1);
      1818.00  Y  -10090.305+214.184413*T-41.37976*T*LN(T);
      2300.00  N !
$ ------------------------------------------------------------------------------
$ Binary system
$
$ Y. Djaballah, A. Said Amer, S. Ugur, G. Ugur, A. Hidoussi,
$ A. Belgacem-Bouzida, Calphad, 48, 72-78(2015).
$
$ Checked against paper and author's tdb. Checked at 6000 K.
$
$ There is an inverse miscibility gap with a minimum at 3958 K and x(Tm)=0.68.
$
 PAR  L(LIQUID,BI,TM;0),,               -185390+17.547*T;,,           N 15Dja !
 PAR  L(LIQUID,BI,TM;1),,               +58060-52.109*T;,,            N 15Dja !
 PAR  L(LIQUID,BI,TM;2),,               +62991-36.083*T;,,            N 15Dja !
 PAR  L(LIQUID,BI,TM;3),,               -57208+20.093*T;,,            N 15Dja !
$
 PAR  L(HCP_A3,BI,TM:VA;0),,            -85400;,,                     N 15Dja !
$
 PAR  G(BITM_B1,BI:TM),,                +GHSERBI+GHSERTM
             -153592+11.246*T;,,                                      N 15Dja !
 PAR  G(BI3TM5,BI:TM),,                 +3*GHSERBI+5*GHSERTM
             -486800+36.424*T;,,                                      N 15Dja !
$
$ Metastable
$
 PAR  L(FCC_A1,BI,TM:VA;0),,            -85400;,,                     N Same !
 PAR  L(BCC_A2,BI,TM:VA;0),,            -85400;,,                     N Same !
$ ------------------------------------------------------------------------------
$
$
 LIST-OF-REFERENCE
 NUMBER  SOURCE
  Null   'Unknown source'
  Same   'Same or similar interaction as in the corresponding stable phase'
  COST   'COST 507 database'
  88Che2 'P.-Y. Chevalier, Thermochim. Acta, 132, 111-16(1988),
          SGTE unary database V.5.0, 2009; Bi' 
  91Din  'A.T. Dinsdale, Calphad, 15, 317-425(1991).'
  04Du3  'Z. Du, H. Liu, G. Ling,
          J. Alloys Compd., 373, 151-55(2004); Tm'
  09SGUN 'SGTE unary database V.5.0, 2009.'
  10Wan  'C.P. Wang, H.L. Zhang, A.T. Tang, F.S. Pan, X.J. Liu,
          J. Alloys Compd., 502, 43-48(2010); Tm'
  12Don  'H.Q. Dong, X.M. Tao, T. Laurila, M. Paulastro-Krockel,
          Calphad, 37, 87-93(2012); Ho, Tm'
  15Dja  'Y. Djaballah, A. Said Amer, S. Ugur, G. Ugur, A. Hidoussi,
          A. Belgacem-Bouzida, Calphad, 48, 72-78(2015); Bi-Tm'
!
