Repository: orchid-calphad/orchid-project.org

# orchid-project.org

Website and released data of **ORCHID** (Open Repository for CALPHAD Hypotheses, Intelligence, and Discovery),
served by GitHub Pages at https://orchid-project.org. Releases are archived on Zenodo (one DOI per version).

- `index.html`, `catalog/`, `best-practices.html` — static, self-contained pages (generated in the ORCHID tooling).
- `data/` — released data: catalog, redistributable TDB files, convex hulls. Licences: `data/LICENSES.md`, `data/NOTICE.md`.
- `llms.txt`, `data/croissant.json`, `CITATION.cff`, `.zenodo.json` — machine-readable metadata.

Only data with clear redistribution rights are published.

File: data/databases/sgte-binary/BiU-11Wan.tdb
$
$ Database for Bi-U from C.P. Wang et al. 2011.
$
$ C.P. Wang, W.J. Yu, Z.S. Li, X.J. Liu, A.T. Tang, F.S. Pan,
$ J. Nucl. Mater., 412, 66-71(2011).
$
$ Dataset created 2018.04.29 by Bengt Hallstedt.
$ 2020.12.25: Modified for use with GES6.
$ 2023.02.24: Unary Bi changed from V4.4 to V5.0.
$
$ ------------------------------------------------------------------------------
 TEMP-LIM 298.15 6000.00 !
$
$ELEMENT NAME  REF. STATE               ATOMIC MASS H298-H0    S298    !
$
 ELEMENT VA   VACUUM                      0.0          0.0      0.0    ! 
 ELEMENT BI   RHOMBOHEDRAL_A7           208.98      6426.6     56.735  !
 ELEMENT U    ORTHORHOMBIC_A20          238.0289    6364.      50.20   ! 
$ ------------------------------------------------------------------------------
$ Phase definitions
$
 PHASE LIQUID:L % 1 1 !
 CONST LIQUID:L : BI U : !
$
$ Fcc (cF4, Fm-3m) and MeX (cF8, Fm-3m)
$
 PHASE FCC_A1 %A 2 1 1 !
 CONST FCC_A1 : BI U : VA : !
$
$ Bcc (cI2, Im-3m)
$
 PHASE BCC_A2 %B 2 1 3 !
 CONST BCC_A2 : BI U% : VA : !
$
$ Hcp (hP2, P6_3/mmc) and Me2X (NiAs-type, hP4, P6_3/mmc, B8_1)
$
 PHASE HCP_A3 %A 2 1 0.5 !
 CONST HCP_A3 : BI U : VA: !
$
$ Prototype alpha-As (hR2, R-3m)
$
 PHASE RHOMBOHEDRAL_A7 % 1 1 !
 CONST RHOMBOHEDRAL_A7 : BI : !
$
$ Prototype alpha-U (oC4, Cmcm)
$
 PHASE ORTHORHOMBIC_A20 % 1 1 !
 CONST ORTHORHOMBIC_A20 : U : !
$
$ Prototype beta-U (tP30, P4_2/mnm, SB: A_b)
$
 PHASE TETRAGONAL_U % 1 1 !
 CONST TETRAGONAL_U : U : !
$
$ Prototype UAs2 (tP6, P4/nmm)
$
 PHASE BI2U % 2 2 1 !
 CONST BI2U : BI : U : !
$
$ Prototype Th3P4 (cI28, I-43d)
$
 PHASE BI4U3_D73 % 2 4 3 !
 CONST BI4U3_D73 : BI : U : !
$
$ Prototype NaCl (cF8, Fm-3m)
$
 PHASE BIU_B1 % 2 1 1 !
 CONST BIU_B1 : BI : U : !
$ ------------------------------------------------------------------------------
$ Defaults
$
 DEFINE-SYSTEM-DEFAULT ELEMENT 2 !
 DEFAULT-COM DEFINE_SYSTEM_ELEMENT VA !
 TYPE-DEF % SEQ * !
 TYPE-DEF A GES AMEND_PHASE_DESCRIPTION @ MAGNETIC -3 0.28 !
 TYPE-DEF B GES AMEND_PHASE_DESCRIPTION @ MAGNETIC -1 0.4 !
 FUNCTION ZERO      298.15  0;                                         6000 N !
 FUNCTION UN_ASS    298.15  0;                                         6000 N !
 FUNCTION R         298.15  +8.31451;                                  6000 N !
$ ------------------------------------------------------------------------------
$ Element data
$ ------------------------------------------------------------------------------
$ Bi
$
$ RHOMBOHEDRAL_A7 and LIQUID modified in unary 5.0
$ DIAMOND_A4 added in unary 5.0
$
 PAR  G(RHOMBOHEDRAL_A7,BI),,           +GHSERBI;                3000 N 09SGUN !
 PAR  G(FCC_A1,BI:VA),,                 +GHSERBI+9900-12.5*T;    3000 N 91Din !
 PAR  G(BCC_A2,BI:VA),,                 +GHSERBI+11297-13.9*T;   3000 N 91Din !
 PAR  G(HCP_A3,BI:VA),,                 +GHSERBI+9900-11.8*T;    3000 N 91Din !
$PAR  G(DIAMOND_A4,BI),,                +GHSERBI
$            +11296.8+9.253655*T;                                3000 N 88Che2 !
$PAR  G(BCT_A5,BI),,                    +GHSERBI+4184.07;        3000 N 91Din !
$PAR  G(TETRAGONAL_A6,BI),,             +GHSERBI+4184.07;        3000 N 91Din !
$PAR  G(TET_ALPHA1_A6,BI),,             +GHSERBI+4234;           3000 N 91Din !
 PAR  G(LIQUID,BI),,                    +GLIQBI;                 3000 N 09SGUN ! 
$
 FUNCTION GHSERBI   298.15  -7817.776+128.418925*T-28.4096529*T*LN(T)
       +0.012338888*T**2-8.381598E-6*T**3;
       544.55  Y  +29293.369-379.605174*T+49.678*T*LN(T)
       -0.0730245*T**2+1.3052833E-5*T**3-3544705*T**(-1)+1.66309E+25*T**(-9);
       800.00  Y  -11085.609+182.955328*T-36.041*T*LN(T)
       +7.4641E-3*T**2-1.05047E-6*T**3+5175*T**(-1)+1.66309E+25*T**(-9);
      1200.00  Y  -7580.864+124.770814*T-27.196*T*LN(T)+1.66309E+25*T**(-9);
      3000.00  N !
 FUNCTION GLIQBI    298.15  +11246.017-20.636399*T+GHSERBI-5.9608E-19*T**7;
       544.55  Y  +40629.667-400.415652*T+49.678*T*LN(T)
       -0.0730245*T**2+1.3052833E-5*T**3-3544705*T**(-1);
       800.00  Y  +250.689+162.14485*T-36.041*T*LN(T)
       +0.0074641*T**2-1.05047E-6*T**3+5175*T**(-1);
      1200.00  Y  +3755.434+103.960336*T-27.196*T*LN(T);
      3000.00 N !
$ ------------------------------------------------------------------------------
$ U
$
$ FCC_A1 and HCP_A3 added in unary 4.1
$
$ HCP_A3 from 04Che not in unary
$
 PAR  G(ORTHORHOMBIC_A20,U),,           +GHSERUU;                3000 N 91Din !
 PAR  G(TETRAGONAL_U,U),,               +GTETUU;                 3000 N 91Din !
 PAR  G(BCC_A2,U:VA),,                  +GBCCUU;                 3000 N 91Din !
 PAR  G(FCC_A1,U:VA),,                  +GHSERUU+5000;           3000 N 99SGUN !
 PAR  G(HCP_A3,U:VA),,                  +GBCCUU+5000-0.008*T;    3000 N 99SGUN !
$PAR  G(HCP_A3,U:VA),,                  +GHSERUU+50000;          3000 N 04Che3 !
 PAR  G(LIQUID,U),,                     +GHSERUU
             +12355.5-10.3239*T;                                 3000 N 91Din !
$
 FUNCTION GHSERUU   298.15  -8407.734+130.955151*T-26.9182*T*LN(T)
       +0.00125156*T**2-4.42605E-06*T**3+38568*T**(-1);
       955.00  Y  -22521.8+292.121093*T-48.66*T*LN(T);
      3000.00  N !
 FUNCTION GTETUU    298.15  -5156.136+106.976316*T-22.841*T*LN(T)
       -0.01084475*T**2+2.7889E-08*T**3+81944*T**(-1);
       941.50  Y  -14327.309+244.16802*T-42.9278*T*LN(T);
      3000.00  N !
 FUNCTION GBCCUU    298.15  -752.767+131.5381*T-27.5152*T*LN(T)
       -0.00835595*T**2+9.67907E-07*T**3+204611*T**(-1);
      1049.00  Y  -4698.365+202.685635*T-38.2836*T*LN(T);
      3000.00  N !
 FUNCTION GLIQUU    298.15  +GHSERUU+12355.5-10.3239*T;                3000 N !
$ ------------------------------------------------------------------------------
$ Binary system
$
$ C.P. Wang, W.J. Yu, Z.S. Li, X.J. Liu, A.T. Tang, F.S. Pan,
$ J. Nucl. Mater., 412, 66-71(2011).
$
$ Checked against paper. Checked at 6000 K.
$
 PAR  L(LIQUID,BI,U;0),,                +53859-45.351*T
             -4.8*T*LN(T);,,                                          N 11Wan !
 PAR  L(LIQUID,BI,U;1),,                -59756-36.498*T;,,            N 11Wan !
 PAR  L(LIQUID,BI,U;2),,                -44800+5.807*T;,,             N 11Wan !
$
 PAR  L(BCC_A2,BI,U:VA;0),,             +50000;,,                     N 11Wan !
$
 PAR  G(BI2U,BI:U),,                    +2*GHSERBI+GHSERUU
             -114615-8.301*T;,,                                       N 11Wan !
 PAR  G(BI4U3_D73,BI:U),,               +4*GHSERBI+3*GHSERUU
             -317450+4.55*T;,,                                        N 11Wan !
 PAR  G(BIU_B1,BI:U),,                  +GHSERBI+GHSERUU
             -90100+0.9*T;,,                                          N 11Wan !
$
$ Metastable
$
 PAR  L(FCC_A1,BI,U:VA;0),,             +50000;,,                     N Same !
 PAR  L(HCP_A3,BI,U:VA;0),,             +50000;,,                     N Same !
$ ------------------------------------------------------------------------------
$
$
 LIST-OF-REFERENCE
 NUMBER  SOURCE
  Null   'Unknown source'
  Same   'Same or similar interaction as in the corresponding stable phase'
  COST   'COST 507 database'
  88Che2 'P.-Y. Chevalier, Thermochim. Acta, 132, 111-16(1988),
          SGTE unary database V.5.0, 2009; Bi' 
  91Din  'A.T. Dinsdale, Calphad, 15, 317-425(1991).'
  99SGUN 'SGTE unary database V.4.1, 1999.'
  04Che3 'P.-Y. Chevalier, E. Fischer, B. Cheynet,
          Calphad, 28, 15-40(2004); U, Zr, U-Zr'
  09SGUN 'SGTE unary database V.5.0, 2009.'
  11Wan  'C.P. Wang, W.J. Yu, Z.S. Li, X.J. Liu, A.T. Tang, F.S. Pan,
          J. Nucl. Mater., 412, 66-71(2011); Bi-U'
!

File: data/databases/sgte-binary/BiU-21Aga.tdb
$
$ Database for Bi-U from R. Agarwal 2021.
$
$ R. Agarwal, Thermochim. Acta, 699, 178913(2021).
$
$ Dataset created 2021.06.13 by Bengt Hallstedt.
$ 2023.02.24: Unary Bi changed from V4.4 to V5.0.
$
$ Modified from 11Wan. The liquid interaction is claimed to be improved, but
$ does not make a better impression (and uses twice as many coefficients).
$
$ The stable miscibility gap does not close and there is an inverse miscibility
$ gap with a minimum at 1258 K and x(U)=0.03, which is below the melting
$ temperatures of the intermetallic compounds.
$
$ ------------------------------------------------------------------------------
 TEMP-LIM 298.15 6000.00 !
$
$ELEMENT NAME  REF. STATE               ATOMIC MASS H298-H0    S298    !
$
 ELEMENT VA   VACUUM                      0.0          0.0      0.0    ! 
 ELEMENT BI   RHOMBOHEDRAL_A7           208.98      6426.6     56.735  !
 ELEMENT U    ORTHORHOMBIC_A20          238.0289    6364.      50.20   ! 
$ ------------------------------------------------------------------------------
$ Phase definitions
$
 PHASE LIQUID:L % 1 1 !
 CONST LIQUID:L : BI U : !
$
$ Fcc (cF4, Fm-3m) and MeX (cF8, Fm-3m)
$
 PHASE FCC_A1 %A 2 1 1 !
 CONST FCC_A1 : BI U : VA : !
$
$ Bcc (cI2, Im-3m)
$
 PHASE BCC_A2 %B 2 1 3 !
 CONST BCC_A2 : BI U% : VA : !
$
$ Hcp (hP2, P6_3/mmc) and Me2X (NiAs-type, hP4, P6_3/mmc, B8_1)
$
 PHASE HCP_A3 %A 2 1 0.5 !
 CONST HCP_A3 : BI U : VA: !
$
$ Prototype alpha-As (hR2, R-3m)
$
 PHASE RHOMBOHEDRAL_A7 % 1 1 !
 CONST RHOMBOHEDRAL_A7 : BI% U : !
$
$ Prototype alpha-U (oC4, Cmcm)
$
 PHASE ORTHORHOMBIC_A20 % 1 1 !
 CONST ORTHORHOMBIC_A20 : BI U% : !
$
$ Prototype beta-U (tP30, P4_2/mnm, SB: A_b)
$
 PHASE TETRAGONAL_U % 1 1 !
 CONST TETRAGONAL_U : BI U% : !
$
$ Prototype UAs2 (tP6, P4/nmm)
$
 PHASE BI2U % 2 2 1 !
 CONST BI2U : BI : U : !
$
$ Prototype Th3P4 (cI28, I-43d)
$
 PHASE BI4U3_D73 % 2 4 3 !
 CONST BI4U3_D73 : BI : U : !
$
$ Prototype NaCl (cF8, Fm-3m)
$
 PHASE BIU_B1 % 2 1 1 !
 CONST BIU_B1 : BI : U : !
$ ------------------------------------------------------------------------------
$ Defaults
$
 DEFINE-SYSTEM-DEFAULT ELEMENT 2 !
 DEFAULT-COM DEFINE_SYSTEM_ELEMENT VA !
 TYPE-DEF % SEQ * !
 TYPE-DEF A GES AMEND_PHASE_DESCRIPTION @ MAGNETIC -3 0.28 !
 TYPE-DEF B GES AMEND_PHASE_DESCRIPTION @ MAGNETIC -1 0.4 !
 FUNCTION ZERO      298.15  0;                                         6000 N !
 FUNCTION UN_ASS    298.15  0;                                         6000 N !
 FUNCTION R         298.15  +8.31451;                                  6000 N !
$ ------------------------------------------------------------------------------
$ Element data
$ ------------------------------------------------------------------------------
$ Bi
$
$ RHOMBOHEDRAL_A7 and LIQUID modified in unary 5.0
$ DIAMOND_A4 added in unary 5.0
$
$ ORTHORHOMBIC_A20 and TETRAGONAL_U from 21Aga not in unary
$
 PAR  G(RHOMBOHEDRAL_A7,BI),,           +GHSERBI;                3000 N 09SGUN !
 PAR  G(FCC_A1,BI:VA),,                 +GHSERBI+9900-12.5*T;    3000 N 91Din !
 PAR  G(BCC_A2,BI:VA),,                 +GHSERBI+11297-13.9*T;   3000 N 91Din !
 PAR  G(HCP_A3,BI:VA),,                 +GHSERBI+9900-11.8*T;    3000 N 91Din !
$PAR  G(DIAMOND_A4,BI),,                +GHSERBI
$            +11296.8+9.253655*T;                                3200 N 88Che2 !
$PAR  G(BCT_A5,BI),,                    +GHSERBI+4184.07;        3000 N 91Din !
$PAR  G(TETRAGONAL_A6,BI),,             +GHSERBI+4184.07;        3000 N 91Din !
$PAR  G(TET_ALPHA1,BI),,                +GHSERBI+4234;           3000 N 91Din !
 PAR  G(ORTHORHOMBIC_A20,BI),,          +GHSERBI+6500;           3000 N 21Aga !
 PAR  G(TETRAGONAL_U,BI),,              +GHSERBI+5000;           3000 N 21Aga !
 PAR  G(LIQUID,BI),,                    +GLIQBI;                 3000 N 09SGUN ! 
$
 FUNCTION GHSERBI   298.15  -7817.776+128.418925*T-28.4096529*T*LN(T)
       +0.012338888*T**2-8.381598E-6*T**3;
       544.55  Y  +29293.369-379.605174*T+49.678*T*LN(T)
       -0.0730245*T**2+1.3052833E-5*T**3-3544705*T**(-1)+1.66309E+25*T**(-9);
       800.00  Y  -11085.609+182.955328*T-36.041*T*LN(T)
       +7.4641E-3*T**2-1.05047E-6*T**3+5175*T**(-1)+1.66309E+25*T**(-9);
      1200.00  Y  -7580.864+124.770814*T-27.196*T*LN(T)+1.66309E+25*T**(-9);
      3000.00  N !
 FUNCTION GLIQBI    298.15  +11246.017-20.636399*T+GHSERBI-5.9608E-19*T**7;
       544.55  Y  +40629.667-400.415652*T+49.678*T*LN(T)
       -0.0730245*T**2+1.3052833E-5*T**3-3544705*T**(-1);
       800.00  Y  +250.689+162.14485*T-36.041*T*LN(T)
       +0.0074641*T**2-1.05047E-6*T**3+5175*T**(-1);
      1200.00  Y  +3755.434+103.960336*T-27.196*T*LN(T);
      3000.00 N !
$ ------------------------------------------------------------------------------
$ U
$
$ FCC_A1 and HCP_A3 added in unary 4.1
$
$ HCP_A3 from 04Che not in unary
$ RHOMBOHEDRAL_A7 not in unary
$
 PAR  G(ORTHORHOMBIC_A20,U),,           +GHSERUU;                3000 N 91Din !
 PAR  G(TETRAGONAL_U,U),,               +GTETUU;                 3000 N 91Din !
 PAR  G(BCC_A2,U:VA),,                  +GBCCUU;                 3000 N 91Din !
 PAR  G(FCC_A1,U:VA),,                  +GHSERUU+5000;           3000 N 99SGUN !
 PAR  G(HCP_A3,U:VA),,                  +GBCCUU+5000-0.008*T;    3000 N 99SGUN !
$PAR  G(HCP_A3,U:VA),,                  +GHSERUU+50000;          3000 N 04Che3 !
 PAR  G(RHOMBOHEDRAL_A7,U),,            +GHSERUU+5000;           3000 N Null !
 PAR  G(LIQUID,U),,                     +GHSERUU
             +12355.5-10.3239*T;                                 3000 N 91Din !
$
 FUNCTION GHSERUU   298.15  -8407.734+130.955151*T-26.9182*T*LN(T)
       +0.00125156*T**2-4.42605E-06*T**3+38568*T**(-1);
       955.00  Y  -22521.8+292.121093*T-48.66*T*LN(T);
      3000.00  N !
 FUNCTION GTETUU    298.15  -5156.136+106.976316*T-22.841*T*LN(T)
       -0.01084475*T**2+2.7889E-08*T**3+81944*T**(-1);
       941.50  Y  -14327.309+244.16802*T-42.9278*T*LN(T);
      3000.00  N !
 FUNCTION GBCCUU    298.15  -752.767+131.5381*T-27.5152*T*LN(T)
       -0.00835595*T**2+9.67907E-07*T**3+204611*T**(-1);
      1049.00  Y  -4698.365+202.685635*T-38.2836*T*LN(T);
      3000.00  N !
 FUNCTION GLIQUU    298.15  +GHSERUU+12355.5-10.3239*T;                3000 N !
$ ------------------------------------------------------------------------------
$ Binary system
$
$ R. Agarwal, Thermochim. Acta, 699, 178913(2021).
$
$ Checked against paper. Checked at 6000 K.
$
$ Modified from 11Wan. The liquid interaction is claimed to be improved, but
$ does not make a better impression (and uses twice as many coefficients).
$
$ The stable miscibility gap does not close and there is an inverse miscibility
$ gap with a minimum at 1258 K and x(U)=0.03, which is below the melting
$ temperatures of the intermetallic compounds.
$
 PAR  L(LIQUID,BI,U;0),,                +53859-41.351*T
             -4.4*T*LN(T);,,                                          N 21Aga !
 PAR  L(LIQUID,BI,U;1),,                -41756-10.498*T
             -4.4*T*LN(T);,,                                          N 21Aga !
 PAR  L(LIQUID,BI,U;2),,                +60711+13.807*T;,,            N 21Aga !
 PAR  L(LIQUID,BI,U;3),,                -142816+79.02*T;,,            N 21Aga !
 PAR  L(LIQUID,BI,U;4),,                -59816+32.88*T;,,             N 21Aga !
 PAR  L(LIQUID,BI,U;5),,                -29930+80.15*T;,,             N 21Aga !
$
 PAR  L(BCC_A2,BI,U:VA;0),,             +50000;,,                     N 11Wan !
 PAR  L(RHOMBOHEDRAL_A7,BI,U;0),,       +5000;,,                      N 21Aga !
 PAR  L(ORTHORHOMBIC_A20,BI,U;0),,      +10000;,,                     N 21Aga !
 PAR  L(TETRAGONAL_U,BI,U;0),,          +15000;,,                     N 21Aga !
$
 PAR  G(BI2U,BI:U),,                    +2*GHSERBI+GHSERUU
             -118500+6.03*T;,,                                        N 21Aga !
 PAR  G(BI4U3_D73,BI:U),,               +4*GHSERBI+3*GHSERUU
             -341950+37.38*T;,,                                       N 21Aga !
 PAR  G(BIU_B1,BI:U),,                  +GHSERBI+GHSERUU
             -105300+13.44*T;,,                                       N 21Aga !
$
$ Metastable
$
 PAR  L(FCC_A1,BI,U:VA;0),,             +ZERO;,,                      N 21Aga !
$ ------------------------------------------------------------------------------
$
$
 LIST-OF-REFERENCE
 NUMBER  SOURCE
  Null   'Unknown source'
  Same   'Same or similar interaction as in the corresponding stable phase'
  COST   'COST 507 database'
  88Che2 'P.-Y. Chevalier, Thermochim. Acta, 132, 111-16(1988),
          SGTE unary database V.5.0, 2009; Bi' 
  91Din  'A.T. Dinsdale, Calphad, 15, 317-425(1991).'
  99SGUN 'SGTE unary database V.4.1, 1999.'
  04Che3 'P.-Y. Chevalier, E. Fischer, B. Cheynet,
          Calphad, 28, 15-40(2004); U, Zr, U-Zr'
  09SGUN 'SGTE unary database V.5.0, 2009.'
  11Wan  'C.P. Wang, W.J. Yu, Z.S. Li, X.J. Liu, A.T. Tang, F.S. Pan,
          J. Nucl. Mater., 412, 66-71(2011); Bi-U'
  21Aga  'R. Agarwal, Thermochim. Acta, 699, 178913(2021); Bi, Bi-U'
!

File: data/databases/sgte-binary/BiV-13Cao.tdb
$
$ Database for Bi-V from Z. Cao et al. 2013.
$
$ Z. Cao, J. Xin, C. Chen, S. Liu, B. Hu, C. Tang, Y. Du,
$ J. Mining Metall. B, 49, 307-13(2013).
$
$ Dataset created 2018.04.03 by Bengt Hallstedt.
$ 2020.12.25: Modified for use with GES6.
$ 2023.02.24: Unary Bi changed from V4.4 to V5.0.
$
$ ------------------------------------------------------------------------------
 TEMP-LIM 298.15 6000.00 !
$
$ELEMENT NAME  REF. STATE               ATOMIC MASS H298-H0    S298    !
$
 ELEMENT VA   VACUUM                      0.0          0.0      0.0    ! 
 ELEMENT BI   RHOMBOHEDRAL_A7           208.98      6426.6     56.735  !
 ELEMENT V    BCC_A2                     50.9415    4507.0     30.89   ! 
$ ------------------------------------------------------------------------------
$ Phase definitions
$
 PHASE LIQUID:L % 1 1 !
 CONST LIQUID:L : BI V : !
$
$ Fcc (cF4, Fm-3m) and MeX (cF8, Fm-3m)
$
 PHASE FCC_A1 %A 2 1 1 !
 CONST FCC_A1 : BI V : VA : !
$
$ Bcc (cI2, Im-3m)
$
 PHASE BCC_A2 %B 2 1 3 !
 CONST BCC_A2 : BI V% : VA : !
$
$ Hcp (hP2, P6_3/mmc) and Me2X (NiAs-type, hP4, P6_3/mmc, B8_1)
$
 PHASE HCP_A3 %A 2 1 0.5 !
 CONST HCP_A3 : BI V : VA: !
$
$ Prototype alpha-As (hR2, R-3m)
$
 PHASE RHOMBOHEDRAL_A7 % 1 1 !
 CONST RHOMBOHEDRAL_A7 : BI : !
$ ------------------------------------------------------------------------------
$ Defaults
$
 DEFINE-SYSTEM-DEFAULT ELEMENT 2 !
 DEFAULT-COM DEFINE_SYSTEM_ELEMENT VA !
 TYPE-DEF A GES AMEND_PHASE_DESCRIPTION @ MAGNETIC -3 0.28 !
 TYPE-DEF B GES AMEND_PHASE_DESCRIPTION @ MAGNETIC -1 0.4 !
 TYPE-DEF % SEQ * !
 FUNCTION ZERO      298.15  0;                                         6000 N !
 FUNCTION UN_ASS    298.15  0;                                         6000 N !
 FUNCTION R         298.15  +8.31451;                                  6000 N !
$ ------------------------------------------------------------------------------
$ Element data
$ ------------------------------------------------------------------------------
$ Bi
$
$ RHOMBOHEDRAL_A7 and LIQUID modified in unary 5.0
$ DIAMOND_A4 added in unary 5.0
$
 PAR  G(RHOMBOHEDRAL_A7,BI),,           +GHSERBI;                3000 N 09SGUN !
 PAR  G(FCC_A1,BI:VA),,                 +GHSERBI+9900-12.5*T;    3000 N 91Din !
 PAR  G(BCC_A2,BI:VA),,                 +GHSERBI+11297-13.9*T;   3000 N 91Din !
 PAR  G(HCP_A3,BI:VA),,                 +GHSERBI+9900-11.8*T;    3000 N 91Din !
$PAR  G(DIAMOND_A4,BI),,                +GHSERBI
$            +11296.8+9.253655*T;                                3000 N 88Che2 !
$PAR  G(BCT_A5,BI),,                    +GHSERBI+4184.07;        3000 N 91Din !
$PAR  G(TETRAGONAL_A6,BI),,             +GHSERBI+4184.07;        3000 N 91Din !
$PAR  G(TET_ALPHA1_A6,BI),,             +GHSERBI+4234;           3000 N 91Din !
 PAR  G(LIQUID,BI),,                    +GLIQBI;                 3000 N 09SGUN ! 
$
 FUNCTION GHSERBI   298.15  -7817.776+128.418925*T-28.4096529*T*LN(T)
       +0.012338888*T**2-8.381598E-6*T**3;
       544.55  Y  +29293.369-379.605174*T+49.678*T*LN(T)
       -0.0730245*T**2+1.3052833E-5*T**3-3544705*T**(-1)+1.66309E+25*T**(-9);
       800.00  Y  -11085.609+182.955328*T-36.041*T*LN(T)
       +7.4641E-3*T**2-1.05047E-6*T**3+5175*T**(-1)+1.66309E+25*T**(-9);
      1200.00  Y  -7580.864+124.770814*T-27.196*T*LN(T)+1.66309E+25*T**(-9);
      3000.00  N !
 FUNCTION GLIQBI    298.15  +11246.017-20.636399*T+GHSERBI-5.9608E-19*T**7;
       544.55  Y  +40629.667-400.415652*T+49.678*T*LN(T)
       -0.0730245*T**2+1.3052833E-5*T**3-3544705*T**(-1);
       800.00  Y  +250.689+162.14485*T-36.041*T*LN(T)
       +0.0074641*T**2-1.05047E-6*T**3+5175*T**(-1);
      1200.00  Y  +3755.434+103.960336*T-27.196*T*LN(T);
      3000.00 N !
$ ------------------------------------------------------------------------------
$ V
$
 PAR  G(BCC_A2,V:VA),,                  +GHSERVV;                4000 N 91Din !
 PAR  G(FCC_A1,V:VA),,                  +GHSERVV+7500+1.7*T;     4000 N 91Din !
 PAR  G(HCP_A3,V:VA),,                  +GHSERVV+4000+2.4*T;     4000 N 91Din !
$PAR  G(CBCC_A12,V:VA),,                +GHSERVV+9000;           4000 N 91Din !
$PAR  G(CUB_A13,V:VA),,                 +GHSERVV+10000;          4000 N 91Din !
 PAR  G(LIQUID,V),,                     +GLIQVV;                 4000 N 91Din !
$
 FUNCTION GHSERVV   298.15  -7930.43+133.346053*T-24.134*T*LN(T)
       -0.003098*T**2+1.2175E-07*T**3+69460*T**(-1);
       790.00  Y  -7967.842+143.291093*T-25.9*T*LN(T)
       +6.25E-05*T**2-6.8E-07*T**3;
      2183.00  Y  -41689.864+321.140783*T-47.43*T*LN(T)+6.44389E+31*T**(-9);
      4000.00  N !
 FUNCTION GLIQVV    298.15  +20764.117-9.455552*T+GHSERVV-5.19136E-22*T**7;
      2183.00  Y  -19617.51+311.055983*T-47.43*T*LN(T);
      4000.00  N !
$ ------------------------------------------------------------------------------
$ Binary system
$
$ Z. Cao, J. Xin, C. Chen, S. Liu, B. Hu, C. Tang, Y. Du,
$ J. Mining Metall. B, 49, 307-13(2013).
$
$ Checked against paper. Checked at 6000 K.
$
 PAR  L(LIQUID,BI,V;0),,                +78007.8-13*T;,,              N 13Cao !
$
 PAR  L(BCC_A2,BI,V:VA;0),,             +69861.8;,,                   N 13Cao !
$
$ Metastable
$
 PAR  L(FCC_A1,BI,V:VA;0),,             +69861.8;,,                   N Same !
 PAR  L(HCP_A3,BI,V:VA;0),,             +69861.8;,,                   N Same !
$ ------------------------------------------------------------------------------
$
$
 LIST-OF-REFERENCE
 NUMBER  SOURCE
  Null   'Unknown source'
  Same   'Same or similar interaction as in the corresponding stable phase'
  COST   'COST 507 database'
  88Che2 'P.-Y. Chevalier, Thermochim. Acta, 132, 111-16(1988),
          SGTE unary database V.5.0, 2009; Bi' 
  91Din  'A.T. Dinsdale, Calphad, 15, 317-425(1991).'
  09SGUN 'SGTE unary database V.5.0, 2009.'
  13Cao  'Z. Cao, J. Xin, C. Chen, S. Liu, B. Hu, C. Tang, Y. Du,
          J. Mining Metall. B, 49, 307-13(2013); Bi-V'
!

File: data/databases/sgte-binary/BiY-11Wan.tdb
$
$ Database for Bi-Y from S.L. Wang et al. 2011
$
$ S.L. Wang, Z.B. Hu, F. Gao, C.P. Wang, X.J. Liu,
$ J. Phase Equilib. Diffus., 32, 441-46(2011).
$
$ Dataset created 2017.11.18 by Bengt Hallstedt.
$ 2020.12.25: Modified for use with GES6.
$ 2023.02.24: Unary Bi changed from V4.4 to V5.0.
$
$ ------------------------------------------------------------------------------
 TEMP-LIM 298.15 6000.00 !
$
$ELEMENT NAME  REF. STATE               ATOMIC MASS H298-H0    S298    !
$
 ELEMENT VA   VACUUM                      0.0          0.0      0.0    ! 
 ELEMENT BI   RHOMBOHEDRAL_A7           208.98      6426.6     56.735  !
 ELEMENT Y    HCP_A3                     88.9059    5983.457   44.7875 ! 
$ ------------------------------------------------------------------------------
$ Phase definitions
$
 PHASE LIQUID:L % 1 1 !
 CONST LIQUID:L : BI Y : !
$
$ Fcc (cF4, Fm-3m) and MeX (cF8, Fm-3m)
$
 PHASE FCC_A1 %A 2 1 1 !
 CONST FCC_A1 : BI Y : VA : !
$
$ Bcc (cI2, Im-3m)
$
 PHASE BCC_A2 %B 2 1 3 !
 CONST BCC_A2 : BI Y% : VA : !
$
$ Hcp (hP2, P6_3/mmc) and Me2X (NiAs-type, hP4, P6_3/mmc, B8_1)
$
 PHASE HCP_A3 %A 2 1 0.5 !
 CONST HCP_A3 : BI Y% : VA: !
$
$ Prototype alpha-As (hR2, R-3m)
$
 PHASE RHOMBOHEDRAL_A7 % 1 1 !
 CONST RHOMBOHEDRAL_A7 : BI% Y : !
$
$ Prototype NaCl (cF8, Fm-3m)
$
 PHASE BIY_B1 % 2 1 1 !
 CONST BIY_B1 : BI : Y : !
$
$ Prototype Bi3Y5 (oP32, Pnma)
$
 PHASE BI3Y5 % 2 3 5 !
 CONST BI3Y5 : BI : Y : !
$ ------------------------------------------------------------------------------
$ Defaults
$
 DEFINE-SYSTEM-DEFAULT ELEMENT 2 !
 DEFAULT-COM DEFINE_SYSTEM_ELEMENT VA !
 TYPE-DEF % SEQ * !
 TYPE-DEF A GES AMEND_PHASE_DESCRIPTION @ MAGNETIC -3 0.28 !
 TYPE-DEF B GES AMEND_PHASE_DESCRIPTION @ MAGNETIC -1 0.4 !
 FUNCTION ZERO      298.15  0;                                         6000 N !
 FUNCTION UN_ASS    298.15  0;                                         6000 N !
 FUNCTION R         298.15  +8.31451;                                  6000 N !
$ ------------------------------------------------------------------------------
$ Element data
$ ------------------------------------------------------------------------------
$ Bi
$
$ RHOMBOHEDRAL_A7 and LIQUID modified in unary 5.0
$ DIAMOND_A4 added in unary 5.0
$
$ DHCP is not included in unary
$ BCT_A5 from 96Lee not included in unary
$
 PAR  G(RHOMBOHEDRAL_A7,BI),,           +GHSERBI;                3000 N 09SGUN !
 PAR  G(FCC_A1,BI:VA),,                 +GHSERBI+9900-12.5*T;    3000 N 91Din !
 PAR  G(BCC_A2,BI:VA),,                 +GHSERBI+11297-13.9*T;   3000 N 91Din !
 PAR  G(HCP_A3,BI:VA),,                 +GHSERBI+9900-11.8*T;    3000 N 91Din !
$PAR  G(DHCP,BI),,                      +GHSERBI+5000;           3000 N 10Wan !
$PAR  G(DIAMOND_A4,BI),,                +GHSERBI
$            +11296.8+9.253655*T;                                3000 N 88Che2 !
$PAR  G(BCT_A5,BI),,                    +GHSERBI+4184.07;        3000 N 91Din !
$PAR  G(BCT_A5,BI),,                    +GHSERBI+13526.3;        3000 N 96Lee !
$PAR  G(TETRAGONAL_A6,BI),,             +GHSERBI+4184.07;        3000 N 91Din !
$PAR  G(TET_ALPHA1_A6,BI),,             +GHSERBI+4234;           3000 N 91Din !
 PAR  G(LIQUID,BI),,                    +GLIQBI;                 3000 N 09SGUN !
$
 FUNCTION GHSERBI   298.15  -7817.776+128.418925*T-28.4096529*T*LN(T)
       +0.012338888*T**2-8.381598E-6*T**3;
       544.55  Y  +29293.369-379.605174*T+49.678*T*LN(T)
       -0.0730245*T**2+1.3052833E-5*T**3-3544705*T**(-1)+1.66309E+25*T**(-9);
       800.00  Y  -11085.609+182.955328*T-36.041*T*LN(T)
       +7.4641E-3*T**2-1.05047E-6*T**3+5175*T**(-1)+1.66309E+25*T**(-9);
      1200.00  Y  -7580.864+124.770814*T-27.196*T*LN(T)+1.66309E+25*T**(-9);
      3000.00  N !
 FUNCTION GLIQBI    298.15  +11246.017-20.636399*T+GHSERBI-5.9608E-19*T**7;
       544.55  Y  +40629.667-400.415652*T+49.678*T*LN(T)
       -0.0730245*T**2+1.3052833E-5*T**3-3544705*T**(-1);
       800.00  Y  +250.689+162.14485*T-36.041*T*LN(T)
       +0.0074641*T**2-1.05047E-6*T**3+5175*T**(-1);
      1200.00  Y  +3755.434+103.960336*T-27.196*T*LN(T);
      3000.00 N !
$ ------------------------------------------------------------------------------
$ Y
$
$ HCP_A3, BCC_A2 and LIQUID revised in unary 3.0
$ FCC_A1 added in unary 4.1
$ RHOMBOHEDRAL_A7 from 11Wan not included in unary
$
 PAR  G(HCP_A3,Y:VA)            100.00  +GHSERYY;                3700 N 95She3 !
 PAR  G(BCC_A2,Y:VA)            100.00  +GBCCYY;                 3700 N 95She3 !
 PAR  G(FCC_A1,Y:VA)            100.00  +GHSERYY+6000;           3700 N Frie2 !
 PAR  G(RHOMBOHEDRAL_A7,Y)      100.00  +GHSERYY+5000;           3700 N 11Wan !
 PAR  G(LIQUID,Y)               100.00  +GLIQYY;                 3700 N 95She3 !
$
 FUNCTION GHSERYY   100.00  -8011.09379+128.572856*T-25.6656992*T*LN(T)
       -0.00175716414*T**2-4.17561786E-07*T**3+26911.509*T**(-1);
      1000.00  Y  -7179.74574+114.497104*T-23.4941827*T*LN(T)
       -0.0038211802*T**2-8.2534534E-08*T**3;
      1795.15  Y  -67480.7761+382.124727*T-56.9527111*T*LN(T)
       +0.00231774379*T**2-7.22513088E-08*T**3+18077162.6*T**(-1);
      3700.00  N !
 FUNCTION GBCCYY    100.00  -833.658863+123.667346*T-25.5832578*T*LN(T)
       -0.00237175965*T**2+9.10372497E-09*T**3+27340.0687*T**(-1);
      1000.00  Y  -1297.79829+134.528352*T-27.3038477*T*LN(T)
       -5.41757644E-04*T**2-3.05012175E-07*T**3;
      1795.15  Y  +15389.4975+0.981325399*T-8.88296647*T*LN(T)
       -0.00904576576*T**2+4.02944768E-07*T**3-2542575.96*T**(-1);
      3700.00  N !
 FUNCTION GLIQYY    100.00  +2098.50738+119.41873*T-24.6467508*T*LN(T)
       -0.00347023463*T**2-8.12981167E-07*T**3+23713.7332*T**(-1);
      1000.00  Y  +7386.44846+19.4520171*T-9.0681627*T*LN(T)
       -0.0189533369*T**2+1.7595327E-06*T**3;
      1795.15  Y  -12976.5957+257.400783*T-43.0952*T*LN(T);
      3700.00  N !
$ ------------------------------------------------------------------------------
$ Binary system
$
$ S.L. Wang, Z.B. Hu, F. Gao, C.P. Wang, X.J. Liu,
$ J. Phase Equilib. Diffus., 32, 441-46(2011).
$
$ Checked against paper. Checked at 6000 K.
$
 PAR  L(LIQUID,BI,Y;0),,                -209402-7.363*T;,,            N 11Wan !
 PAR  L(LIQUID,BI,Y;1),,                -23300+48.1*T;,,              N 11Wan !
 PAR  L(LIQUID,BI,Y;2),,                +143800-45*T;,,               N 11Wan !
 PAR  L(LIQUID,BI,Y;3),,                -44800;,,                     N 11Wan !
$
 PAR  L(BCC_A2,BI,Y:VA;0),,             +UN_ASS;,,                    N 11Wan !
 PAR  L(HCP_A3,BI,Y:VA;0),,             -123000;,,                    N 11Wan !
 PAR  L(RHOMBOHEDRAL_A7,BI,Y;0),,       +ZERO;,,                      N 11Wan !
$
 PAR  G(BIY_B1,BI:Y),,                  +GHSERBI+GHSERYY
             -181522+0.32*T;,,                                        N 11Wan !
 PAR  G(BI3Y5,BI:Y),,                   +3*GHSERBI+5*GHSERYY
             -612920+4.24*T;,,                                        N 11Wan !
$ ------------------------------------------------------------------------------
$
$
 LIST-OF-REFERENCE
 NUMBER  SOURCE
  Null   'Unknown source'
  Same   'Same or similar interaction as in the corresponding stable phase'
  COST   'COST 507 database'
  Frie2  'Suzana Fries and Leo Lukas, unpublished,
          SGTE unary database V.4.1, 1999; Y'
  88Che2 'P.-Y. Chevalier, Thermochim. Acta, 132, 111-16(1988),
          SGTE unary database V.5.0, 2009; Bi' 
  91Din  'A.T. Dinsdale, Calphad, 15, 317-425(1991).'
  95She3 'H. Shen, W. Zhang, G. Liu, R. Wang, Z. Du, Report F-95-03,
          University of Science and Technology, Beijing, May 1995,
          SGTE unary database V.3.0, 1996; Y'
  96Lee  'B.-J. Lee, Calphad, 20, 471-80(1996); Bi'
  09SGUN 'SGTE unary database V.5.0, 2009.'
  10Wan  'C.P. Wang, H.L. Zhang, A.T. Tang, F.S. Pan, X.J. Liu,
          J. Alloys Compd., 502, 43-48(2010); Bi'
  11Wan  'S.L. Wang, Z.B. Hu, F. Gao, C.P. Wang, X.J. Liu,
          J. Phase Equilib. Diffus., 32, 441-46(2011); Y, Bi-Y'
!

File: data/databases/sgte-binary/BiYb-15Wan-ass.tdb
$
$ Database for Bi-Yb from J. Wang et al. 2015.
$
$ J. Wang, Y. Yuan, C. Li, C. Guo, Z. Du, B. Wu, Calphad, 51, 306-13(2015).
$
$ Dataset created 2018.05.01 by Bengt Hallstedt.
$ 2020.12.25: Modified for use with GES6.
$ 2023.02.24: Unary Bi changed from V4.4 to V5.0.
$
$ ------------------------------------------------------------------------------
 TEMP-LIM 298.15 6000.00 !
$
$ELEMENT NAME  REF. STATE               ATOMIC MASS H298-H0    S298    !
$
 ELEMENT VA   VACUUM                      0.0          0.0      0.0    ! 
 ELEMENT BI   RHOMBOHEDRAL_A7           208.98      6426.6     56.735  !
 ELEMENT YB   FCC_A1                    173.04      6711.136   59.8312 ! 
$ ------------------------------------------------------------------------------
$ Species
$
 SPECIE  BI3YB4                             BI3YB4 !
$ ------------------------------------------------------------------------------
$ Phase definitions
$
 PHASE LIQUID:L % 1 1 !
 CONST LIQUID:L : BI BI3YB4 YB : !
$
$ Fcc (cF4, Fm-3m) and MeX (cF8, Fm-3m)
$
 PHASE FCC_A1 %A 2 1 1 !
 CONST FCC_A1 : BI YB% : VA : !
$
$ Bcc (cI2, Im-3m)
$
 PHASE BCC_A2 %B 2 1 3 !
 CONST BCC_A2 : BI YB% : VA : !
$
$ Hcp (hP2, P6_3/mmc) and Me2X (NiAs-type, hP4, P6_3/mmc, B8_1)
$
 PHASE HCP_A3 %A 2 1 0.5 !
 CONST HCP_A3 : BI YB : VA: !
$
$ Prototype alpha-As (hR2, R-3m)
$
 PHASE RHOMBOHEDRAL_A7 % 1 1 !
 CONST RHOMBOHEDRAL_A7 : BI : !
$
$ Prototype Si2Zr (oC12, Cmcm)
$
 PHASE BI2YB_C49 % 2 2 1 !
 CONST BI2YB_C49 : BI : YB : !
$
$ Prototype Ge10Ho11 (tI84, I4/mmm)
$
 PHASE BI10YB11 % 2 10 11 !
 CONST BI10YB11 : BI : YB : !
$
$ Prototype Th3P4 (cI28, I-43d)
$
 PHASE BI3YB4_D73 % 2 3 4 !
 CONST BI3YB4_D73 : BI : YB : !
$
$ Prototype Mn5Si3 (hP16, P6_3/mcm) or Sb3Yb5 (oP32, Pnma)
$
 PHASE BI3YB5 % 2 3 5 !
 CONST BI3YB5 : BI : YB : !
$
$ Prototype La2Sb (tI12, I4/mmm)
$
 PHASE BIYB2 % 2 1 2 !
 CONST BIYB2 : BI : YB : !
$ ------------------------------------------------------------------------------
$ Defaults
$
 DEFINE-SYSTEM-DEFAULT ELEMENT 2 !
 DEFAULT-COM DEFINE_SYSTEM_ELEMENT VA !
 TYPE-DEF % SEQ * !
 TYPE-DEF A GES AMEND_PHASE_DESCRIPTION @ MAGNETIC -3 0.28 !
 TYPE-DEF B GES AMEND_PHASE_DESCRIPTION @ MAGNETIC -1 0.4 !
 FUNCTION ZERO      298.15  0;                                         6000 N !
 FUNCTION UN_ASS    298.15  0;                                         6000 N !
 FUNCTION R         298.15  +8.31451;                                  6000 N !
$ ------------------------------------------------------------------------------
$ Element data
$ ------------------------------------------------------------------------------
$ Bi
$
$ RHOMBOHEDRAL_A7 and LIQUID modified in unary 5.0
$ DIAMOND_A4 added in unary 5.0
$
 PAR  G(RHOMBOHEDRAL_A7,BI),,           +GHSERBI;                3000 N 09SGUN !
 PAR  G(FCC_A1,BI:VA),,                 +GHSERBI+9900-12.5*T;    3000 N 91Din !
 PAR  G(BCC_A2,BI:VA),,                 +GHSERBI+11297-13.9*T;   3000 N 91Din !
 PAR  G(HCP_A3,BI:VA),,                 +GHSERBI+9900-11.8*T;    3000 N 91Din !
$PAR  G(DIAMOND_A4,BI),,                +GHSERBI
$            +11296.8+9.253655*T;                                3000 N 88Che2 !
$PAR  G(BCT_A5,BI),,                    +GHSERBI+4184.07;        3000 N 91Din !
$PAR  G(TETRAGONAL_A6,BI),,             +GHSERBI+4184.07;        3000 N 91Din !
$PAR  G(TET_ALPHA1_A6,BI),,             +GHSERBI+4234;           3000 N 91Din !
 PAR  G(LIQUID,BI),,                    +GLIQBI;                 3000 N 09SGUN ! 
$
 FUNCTION GHSERBI   298.15  -7817.776+128.418925*T-28.4096529*T*LN(T)
       +0.012338888*T**2-8.381598E-6*T**3;
       544.55  Y  +29293.369-379.605174*T+49.678*T*LN(T)
       -0.0730245*T**2+1.3052833E-5*T**3-3544705*T**(-1)+1.66309E+25*T**(-9);
       800.00  Y  -11085.609+182.955328*T-36.041*T*LN(T)
       +7.4641E-3*T**2-1.05047E-6*T**3+5175*T**(-1)+1.66309E+25*T**(-9);
      1200.00  Y  -7580.864+124.770814*T-27.196*T*LN(T)+1.66309E+25*T**(-9);
      3000.00  N !
 FUNCTION GLIQBI    298.15  +11246.017-20.636399*T+GHSERBI-5.9608E-19*T**7;
       544.55  Y  +40629.667-400.415652*T+49.678*T*LN(T)
       -0.0730245*T**2+1.3052833E-5*T**3-3544705*T**(-1);
       800.00  Y  +250.689+162.14485*T-36.041*T*LN(T)
       +0.0074641*T**2-1.05047E-6*T**3+5175*T**(-1);
      1200.00  Y  +3755.434+103.960336*T-27.196*T*LN(T);
      3000.00 N !
$ ------------------------------------------------------------------------------
$ Yb
$
$ HCP_A3 added in unary 5.0
$
 PAR  G(FCC_A1,YB:VA),,                 +GHSERYB;                2000 N 91Din !
 PAR  G(BCC_A2,YB:VA),,                 +GBCCYB;                 2000 N 91Din !
 PAR  G(HCP_A3,YB:VA),,                 +GHSERYB+5000;           2000 N 06Guo !
 PAR  G(LIQUID,YB),,                    +GLIQYB;                 2000 N 91Din !
$
 FUNCTION GHSERYB   298.15  -9370.941+189.327664*T-40.0791*T*LN(T)
       +0.04227115*T**2-2.2242E-05*T**3;
       553.00  Y  -8192.154+121.065655*T-26.7591*T*LN(T)-0.00256065*T**2;
      1033.00  Y  +16034.89-89.478241*T+2.7623966*T*LN(T)
       -0.017961331*T**2+1.421719E-06*T**3-3631462*T**(-1);
      2000.00  N !
 FUNCTION GBCCYB    298.15  -965.99-21.293677*T-3.8534432*T*LN(T)
       -0.030009694*T**2+4.743871E-06*T**3-334650*T**(-1);
      1033.00  Y  -13368.113+188.313864*T-36.1079*T*LN(T);
      1097.00  Y  -3911.847+113.174165*T-25.7402233*T*LN(T)
       -0.004743348*T**2+3.63044E-07*T**3-1553668*T**(-1);
      2000.00  N !
 FUNCTION GLIQYB    298.15  +7030.788-40.615571*T-1.8061816*T*LN(T)
       -0.03250938*T**2+5.136665E-06*T**3-370554*T**(-1);
      1033.00  Y  -6445.835+186.690398*T-36.7774*T*LN(T);
      2000.00  N !
 FUNCTION GHCPYB    298.15  +GHSERYB+5000;                             2000 N !
$ ------------------------------------------------------------------------------
$ Binary system
$
$ J. Wang, Y. Yuan, C. Li, C. Guo, Z. Du, B. Wu, Calphad, 51, 306-13(2015).
$
$ Checked against paper and author's tdb. Checked at 6000 K.
$
 PAR  G(LIQUID,BI3YB4),,                +3*GLIQBI+4*GLIQYB
             -465153+8.8*T;,,                                         N 15Wan !
 PAR  L(LIQUID,BI,YB;0),,               -220000+0.6634*T;,,           N 15Wan !
 PAR  L(LIQUID,BI,YB;1),,               +2710.115-0.72*T;,,           N 15Wan !
 PAR  L(LIQUID,BI,YB;2),,               +38000+5.7663*T;,,            N 15Wan !
 PAR  L(LIQUID,BI,BI3YB4;0),,           -90497.9;,,                   N 15Wan !
 PAR  L(LIQUID,BI,BI3YB4;1),,           -178583-2.5*T;,,              N 15Wan !
 PAR  L(LIQUID,BI,BI3YB4;2),,           +33872.8;,,                   N 15Wan !
 PAR  L(LIQUID,BI3YB4,YB;0),,           +50000;,,                     N 15Wan !
$
 PAR  L(FCC_A1,BI,YB:VA;0),,            +UN_ASS;,,                    N !
 PAR  L(BCC_A2,BI,YB:VA;0),,            +UN_ASS;,,                    N !
$
 PAR  G(BI2YB_C49,BI:YB),,              +2*GHSERBI+GHSERYB
             -183991.494+7.77*T;,,                                    N 15Wan !
 PAR  G(BI10YB11,BI:YB),,               +10*GHSERBI+11*GHSERYB
             -1830898.629+124.53*T;,,                                 N 15Wan !
 PAR  G(BI3YB4_D73,BI:YB),,             +3*GHSERBI+4*GHSERYB
             -651436.485+52.255*T;,,                                  N 15Wan !
 PAR  G(BI3YB5,BI:YB),,                 +3*GHSERBI+5*GHSERYB
             -736476+87.36*T;,,                                       N 15Wan !
 PAR  G(BIYB2,BI:YB),,                  +GHSERBI+2*GHSERYB
             -251101.785+31.56*T;,,                                   N 15Wan !
$ ------------------------------------------------------------------------------
$
$
 LIST-OF-REFERENCE
 NUMBER  SOURCE
  Null   'Unknown source'
  Same   'Same or similar interaction as in the corresponding stable phase'
  COST   'COST 507 database'
  88Che2 'P.-Y. Chevalier, Thermochim. Acta, 132, 111-16(1988),
          SGTE unary database V.5.0, 2009; Bi' 
  91Din  'A.T. Dinsdale, Calphad, 15, 317-425(1991).'
  06Guo  'C. Guo, Z. Du, J. Alloys Compd., 422, 102-8(2006),
          SGTE unary database V.5.0, 2009; Yb'
  09SGUN 'SGTE unary database V.5.0, 2009.'
  15Wan  'J. Wang, Y. Yuan, C. Li, C. Guo, Z. Du, B. Wu,
          Calphad, 51, 306-13(2015); Bi-Yb'
!
