Repository: orchid-calphad/orchid-project.org

# orchid-project.org

Website and released data of **ORCHID** (Open Repository for CALPHAD Hypotheses, Intelligence, and Discovery),
served by GitHub Pages at https://orchid-project.org. Releases are archived on Zenodo (one DOI per version).

- `index.html`, `catalog/`, `best-practices.html` — static, self-contained pages (generated in the ORCHID tooling).
- `data/` — released data: catalog, redistributable TDB files, convex hulls. Licences: `data/LICENSES.md`, `data/NOTICE.md`.
- `llms.txt`, `data/croissant.json`, `CITATION.cff`, `.zenodo.json` — machine-readable metadata.

Only data with clear redistribution rights are published.

File: data/databases/sgte-binary/BiZn-85Gir.tdb
$
$ Database for Bi-Zn from C. Girard 1985
$
$ C. Girard, PhD Thesis, University of Provence, Marseille, 1985.
$
$ Dataset created 2015.03.15 by Bengt Hallstedt.
$ 2019.11.17: Modified for use with GES6.
$ 2023.02.24: Unary Bi changed from V4.4 to V5.0.
$
$ ------------------------------------------------------------------------------
 TEMP-LIM 298.15 6000.00 !
$
$ELEMENT NAME  REF. STATE               ATOMIC MASS H298-H0    S298    !
$
 ELEMENT VA   VACUUM                      0.0          0.0      0.0    ! 
 ELEMENT BI   RHOMBOHEDRAL_A7           208.98      6426.6     56.735  !
 ELEMENT ZN   HCP_A3                     65.38      5657.0     41.63   ! 
$ ------------------------------------------------------------------------------
$ Phase definitions
$
 PHASE LIQUID:L % 1 1 !
 CONST LIQUID:L : BI ZN : !
$
$ Fcc (cF4, Fm-3m) and MeX (cF8, Fm-3m)
$
 PHASE FCC_A1 %A 2 1 1 !
 CONST FCC_A1 : BI ZN : VA : !
$
$ Bcc (cI2, Im-3m)
$
 PHASE BCC_A2 %B 2 1 3 !
 CONST BCC_A2 : BI ZN : VA : !
$
$ Hcp (hP2, P6_3/mmc) and Me2X (NiAs-type, hP4, P6_3/mmc, B8_1)
$
 PHASE HCP_A3 %A 2 1 0.5 !
 CONST HCP_A3 : BI ZN% : VA: !
$
$ Prototype alpha-As (hR2, R-3m)
$
 PHASE RHOMBOHEDRAL_A7 % 1 1 !
 CONST RHOMBOHEDRAL_A7 : BI : !
$ ------------------------------------------------------------------------------
$ Defaults
$
 DEFINE-SYSTEM-DEFAULT ELEMENT 2 !
 DEFAULT-COM DEFINE_SYSTEM_ELEMENT VA !
 TYPE-DEF % SEQ * !
 TYPE-DEF A GES AMEND_PHASE_DESCRIPTION @ MAGNETIC -3 0.28 !
 TYPE-DEF B GES AMEND_PHASE_DESCRIPTION @ MAGNETIC -1 0.4 !
 FUNCTION ZERO      298.15  0;                                         6000 N !
 FUNCTION UN_ASS    298.15  0;                                         6000 N !
 FUNCTION R         298.15  +8.31451;                                  6000 N !
$ ------------------------------------------------------------------------------
$ Element data
$ ------------------------------------------------------------------------------
$ Bi
$
$ RHOMBOHEDRAL_A7 and LIQUID modified in unary 5.0
$ DIAMOND_A4 added in unary 5.0
$
 PAR  G(RHOMBOHEDRAL_A7,BI),,           +GHSERBI;                3000 N 09SGUN !
 PAR  G(FCC_A1,BI:VA),,                 +GHSERBI+9900-12.5*T;    3000 N 91Din !
 PAR  G(BCC_A2,BI:VA),,                 +GHSERBI+11297-13.9*T;   3000 N 91Din !
 PAR  G(HCP_A3,BI:VA),,                 +GHSERBI+9900-11.8*T;    3000 N 91Din !
$PAR  G(DIAMOND_A4,BI),,                +GHSERBI
$            +11296.8+9.253655*T;                                3000 N 88Che2 !
$PAR  G(BCT_A5,BI),,                    +GHSERBI+4184.07;        3000 N 91Din !
$PAR  G(TETRAGONAL_A6,BI),,             +GHSERBI+4184.07;        3000 N 91Din !
$PAR  G(TET_ALPHA1_A6,BI),,             +GHSERBI+4234;           3000 N 91Din !
 PAR  G(LIQUID,BI),,                    +GLIQBI;                 3000 N 09SGUN ! 
$
 FUNCTION GHSERBI   298.15  -7817.776+128.418925*T-28.4096529*T*LN(T)
       +0.012338888*T**2-8.381598E-6*T**3;
       544.55  Y  +29293.369-379.605174*T+49.678*T*LN(T)
       -0.0730245*T**2+1.3052833E-5*T**3-3544705*T**(-1)+1.66309E+25*T**(-9);
       800.00  Y  -11085.609+182.955328*T-36.041*T*LN(T)
       +7.4641E-3*T**2-1.05047E-6*T**3+5175*T**(-1)+1.66309E+25*T**(-9);
      1200.00  Y  -7580.864+124.770814*T-27.196*T*LN(T)+1.66309E+25*T**(-9);
      3000.00  N !
 FUNCTION GLIQBI    298.15  +11246.017-20.636399*T+GHSERBI-5.9608E-19*T**7;
       544.55  Y  +40629.667-400.415652*T+49.678*T*LN(T)
       -0.0730245*T**2+1.3052833E-5*T**3-3544705*T**(-1);
       800.00  Y  +250.689+162.14485*T-36.041*T*LN(T)
       +0.0074641*T**2-1.05047E-6*T**3+5175*T**(-1);
      1200.00  Y  +3755.434+103.960336*T-27.196*T*LN(T);
      3000.00 N !
$ ------------------------------------------------------------------------------
$ Zn
$
$ BCT_A5 and DIAMOND_A4 added in unary 3.0
$ HCP_A3 revised in unary 4.1 (due to introduction of HCP_ZN)
$ RHOMBOHEDRAL_A7 and TETRAGONAL_A6 added in unary 4.1
$ TETRAGONAL_A6 revised in unary 4.4
$ CBCC_A12 and CUB_A13 added in unary 4.4
$ HCP_A3 and LIQUID modified in unary 5.0 (melting T and coefficients adjusted)
$ RHOMBO_A10 added in unary 5.0
$
$ Pure Zn restored as HCP_A3
$
 PAR  G(HCP_A3,ZN:VA),,                 +GHSERZN;                1700 N 91Din !
$PAR  G(HCP_A3,ZN:VA),,                 +GHSERZN
$            +2969.82-1.56968*T;                                 1700 N 93Kow !
 PAR  G(FCC_A1,ZN:VA),,                 +GHSERZN
             +2969.82-1.56968*T;                                 1700 N 91Din !
 PAR  G(BCC_A2,ZN:VA),,                 +GHSERZN
             +2886.96-2.5104*T;                                  1700 N 91Din !
$PAR  G(DIAMOND_A4,ZN),,                +GHSERZN+30*T;           1700 N SGCOST !
$PAR  G(BCT_A5,ZN),,                    +GHSERZN
$            +2886.96-2.5104*T;                                  1700 N SGCOST !
$PAR  G(TETRAGONAL_A6,ZN),,             +GHSERZN+4184;           1700 N 96Lee !
$PAR  G(TETRAGONAL_A6,ZN),,             +GHSERZN
$            +2886.96-2.5104*T;                                  1700 N 99SGUN !
$PAR  G(RHOMBOHEDRAL_A7,ZN),,           +GHSERZN+2300+11.5*T;    1700 N 99SGUN !
$PAR  G(RHOMBO_A10,ZN),,                +GLIQZN-2000+10*T;       1700 N 98Han !
$PAR  G(CBCC_A12,ZN:VA),,               +GHSERZN+2000;           1700 N 01Mie !
$PAR  G(CUB_A13,ZN:VA),,                +GHSERZN+2000;           1700 N 01Mie !
 PAR  G(LIQUID,ZN),,                    +GLIQZN;                 1700 N 91Din !
$
 FUNCTION GHSERZN   298.15  -7285.787+118.470069*T-23.701314*T*LN(T)
       -0.001712034*T**2-1.264963E-06*T**3;
       692.677 Y  -11070.546+172.345644*T-31.38*T*LN(T)+4.7047E+26*T**(-9);
      1700.00  N !
 FUNCTION GLIQZN    298.15  +7157.222-10.29305*T+GHSERZN-3.58949E-19*T**7;
       692.677 Y  -3620.385+161.60854*T-31.38*T*LN(T);
      1700.00  N !
 FUNCTION GBCCZN    298.15  +GHSERZN+2886.96-2.5104*T;                 6000 N !
$ ------------------------------------------------------------------------------
$ Binary system
$
$ C. Girard, PhD Thesis, University of Provence, Marseille, 1985.
$
$ Checked at 6000 K.
$
 PAR  L(LIQUID,BI,ZN;0),,               +17723.7-7.56717*T;,,         N 85Gir !
 PAR  L(LIQUID,BI,ZN;1),,               -4443.35-0.861025*T;,,        N 85Gir !
 PAR  L(LIQUID,BI,ZN;2),,               +4350.9-2.5435*T;,,           N 85Gir !
 PAR  L(LIQUID,BI,ZN;3),,               -3223.75+3.477125*T;,,        N 85Gir !
 PAR  L(LIQUID,BI,ZN;4),,               -4658.5+9.88124*T;,,          N 85Gir !
$
 PAR  L(HCP_A3,BI,ZN:VA;0),,            +50*T;,,                      N Null !
$
$ Metastable
$
 PAR  L(FCC_A1,BI,ZN:VA;0),,            +50*T;,,                      N Null !
 PAR  L(BCC_A2,BI,ZN:VA;0),,            +50*T;,,                      N Null !
$ ------------------------------------------------------------------------------
$
 ASSESSED_SYSTEM
  BI-ZN(TDB -* +LIQ +HCP_A3 +RHOM_A7 ;G5 C_S:LIQ/ZN MAJ:LIQ/BI
  ;P3 TMM:200/1000 STP:0.999/690) !
$
$
 LIST-OF-REFERENCE
 NUMBER  SOURCE
  Null   'Unknown source'
  Same   'Same or similar interaction as in the corresponding stable phase'
  COST   'COST 507 database'
  SGCOST 'COST 507 database, SGTE unary database V.3.0, 1996; Al, B, Nd, Ti, Zn'
  85Gir  'C. Girard, PhD Thesis, University of Provence, Marseille, 1985; Bi-Zn'
  88Che2 'P.-Y. Chevalier, Thermochim. Acta, 132, 111-16(1988),
          SGTE unary database V.5.0, 2009; Bi' 
  91Din  'A.T. Dinsdale, Calphad, 15, 317-425(1991).'
  93Kow  'M. Kowalski, P.J. Spencer, J. Phase Equilib., 14, 432-38 (1993),
          SGTE unary database V.4.1, 1999; Zn'
  96Lee  'B.-J. Lee, Calphad, 20, 471-80(1996)
          SGTE unary database V.4.4, 2001; Zn'
  96SGUN 'SGTE unary database V.3.0, 1996.'
  98Han  'S.C. Hansen, Calphad, 22, 359-73(1998),
          SGTE unary database V.5.0, 2009; Zn'
  99SGUN 'SGTE unary database V.4.1, 1999.'
  01Mie  'J. Miettinen, Calphad, 25, 43-58(2001),
          SGTE unary database V.4.4, 2001; Sn, Zn'
  09SGUN 'SGTE unary database V.5.0, 2009.'
!

File: data/databases/sgte-binary/BiZr-22Gao.tdb
$
$ Database for Bi-Zr from F. Gao et al. 2022.
$
$ F. Gao, Y. Liu, P. Zhou, D. Huang, T. Fu, S. Zhang, Y. Du,
$ Int. J. Mater. Res., 113, 419-27(2022).
$
$ Dataset created 2022.07.31 by Bengt Hallstedt.
$ 2023.02.24: Unary Bi changed from V4.4 to V5.0.
$
$ Invariant equilibria involving Bi5Zr3 differ by up to 14 K.
$
$ There is an inverse miscibility gap with a minimum at 4461 K and x(Zr)=0.77.
$
$ ------------------------------------------------------------------------------
 TEMP-LIM 298.15 6000.00 !
$
$ELEMENT NAME  REF. STATE               ATOMIC MASS H298-H0    S298    !
$
 ELEMENT VA   VACUUM                      0.0          0.0      0.0    ! 
 ELEMENT BI   RHOMBOHEDRAL_A7           208.98      6426.6     56.735  !
 ELEMENT ZR   HCP_A3                     91.22      5566.27    39.1809 ! 
$ ------------------------------------------------------------------------------
$ Phase definitions
$
 PHASE LIQUID:L % 1 1 !
 CONST LIQUID:L : BI ZR : !
$
$ Fcc (cF4, Fm-3m) and MeX (cF8, Fm-3m)
$
 PHASE FCC_A1 %A 2 1 1 !
 CONST FCC_A1 : BI ZR : VA : !
$
$ Bcc (cI2, Im-3m)
$
 PHASE BCC_A2 %B 2 1 3 !
 CONST BCC_A2 : BI ZR% : VA : !
$
$ Hcp (hP2, P6_3/mmc) and Me2X (NiAs-type, hP4, P6_3/mmc, B8_1)
$
 PHASE HCP_A3 %A 2 1 0.5 !
 CONST HCP_A3 : BI ZR% : VA: !
$
$ Prototype alpha-As (hR2, R-3m)
$
 PHASE RHOMBOHEDRAL_A7 % 1 1 !
 CONST RHOMBOHEDRAL_A7 : BI : !
$
$ Prototype TiAs2 (oP24, Pnnm)
$
 PHASE BI2ZR % 2 2 1 !
 CONST BI2ZR : BI : ZR : !
$
$ Prototype Ga5Ir3 (tP32, P-4n2)
$
 PHASE BI5ZR3 % 2 1.62 1 !
 CONST BI5ZR3 : BI : ZR : !
$
$ Prototype SbZr (oC24, Cmcm)
$
 PHASE BIZR % 2 1 1 !
 CONST BIZR : BI : ZR : !
$
$ unknown structure
$
 PHASE BI2ZR3 % 2 2 3 !
 CONST BI2ZR3 : BI : ZR : !
$
$ unknown structure
$
 PHASE BIZR2 % 2 1 2 !
 CONST BIZR2 : BI : ZR : !
$ ------------------------------------------------------------------------------
$ Defaults
$
 DEFINE-SYSTEM-DEFAULT ELEMENT 2 !
 DEFAULT-COM DEFINE_SYSTEM_ELEMENT VA !
 TYPE-DEF % SEQ * !
 TYPE-DEF A GES AMEND_PHASE_DESCRIPTION @ MAGNETIC -3 0.28 !
 TYPE-DEF B GES AMEND_PHASE_DESCRIPTION @ MAGNETIC -1 0.4 !
 FUNCTION ZERO      298.15  0;                                         6000 N !
 FUNCTION UN_ASS    298.15  0;                                         6000 N !
 FUNCTION R         298.15  +8.31451;                                  6000 N !
$ ------------------------------------------------------------------------------
$ Element data
$ ------------------------------------------------------------------------------
$ Bi
$
$ RHOMBOHEDRAL_A7 and LIQUID modified in unary 5.0
$ DIAMOND_A4 added in unary 5.0
$
 PAR  G(RHOMBOHEDRAL_A7,BI),,           +GHSERBI;                3000 N 09SGUN !
 PAR  G(FCC_A1,BI:VA),,                 +GHSERBI+9900-12.5*T;    3000 N 91Din !
 PAR  G(BCC_A2,BI:VA),,                 +GHSERBI+11297-13.9*T;   3000 N 91Din !
 PAR  G(HCP_A3,BI:VA),,                 +GHSERBI+9900-11.8*T;    3000 N 91Din !
$PAR  G(DIAMOND_A4,BI),,                +GHSERBI
$            +11296.8+9.253655*T;                                3000 N 88Che2 !
$PAR  G(BCT_A5,BI),,                    +GHSERBI+4184.07;        3000 N 91Din !
$PAR  G(TETRAGONAL_A6,BI),,             +GHSERBI+4184.07;        3000 N 91Din !
$PAR  G(TET_ALPHA1_A6,BI),,             +GHSERBI+4234;           3000 N 91Din !
 PAR  G(LIQUID,BI),,                    +GLIQBI;                 3000 N 09SGUN ! 
$
 FUNCTION GHSERBI   298.15  -7817.776+128.418925*T-28.4096529*T*LN(T)
       +0.012338888*T**2-8.381598E-6*T**3;
       544.55  Y  +29293.369-379.605174*T+49.678*T*LN(T)
       -0.0730245*T**2+1.3052833E-5*T**3-3544705*T**(-1)+1.66309E+25*T**(-9);
       800.00  Y  -11085.609+182.955328*T-36.041*T*LN(T)
       +7.4641E-3*T**2-1.05047E-6*T**3+5175*T**(-1)+1.66309E+25*T**(-9);
      1200.00  Y  -7580.864+124.770814*T-27.196*T*LN(T)+1.66309E+25*T**(-9);
      3000.00  N !
 FUNCTION GLIQBI    298.15  +11246.017-20.636399*T+GHSERBI-5.9608E-19*T**7;
       544.55  Y  +40629.667-400.415652*T+49.678*T*LN(T)
       -0.0730245*T**2+1.3052833E-5*T**3-3544705*T**(-1);
       800.00  Y  +250.689+162.14485*T-36.041*T*LN(T)
       +0.0074641*T**2-1.05047E-6*T**3+5175*T**(-1);
      1200.00  Y  +3755.434+103.960336*T-27.196*T*LN(T);
      3000.00 N !
$ ------------------------------------------------------------------------------
$ Zr
$
$ CUB_A13, CBCC_A12, ORTHORHOMBIC_A20 and TETRAGONAL_U added in unary 4.1
$
 PAR  G(HCP_A3,ZR:VA)           130.00  +GHSERZR;,,                   N 91Din !
 PAR  G(BCC_A2,ZR:VA)           130.00  +GBCCZR;,,                    N 91Din !
$PAR  G(OMEGA,ZR)               130.00  +GOMEZR;,,                    N 91Din !
 PAR  G(FCC_A1,ZR:VA)           130.00  +GHSERZR+7600-0.9*T;,,        N 91Din !
$PAR  G(CBCC_A12,ZR:VA)         130.00  +GHSERZR+4602.2;,,            N 99SGUN !
$PAR  G(CUB_A13,ZR:VA)          130.00  +GHSERZR+7531.2;,,            N 99SGUN !
$PAR  G(ORTHORHOMBIC_A20,ZR)    130.00  +GBCCZR+5000;,,               N 99SGUN !
$PAR  G(TETRAGONAL_U,ZR)        130.00  +GBCCZR+5000;,,               N 99SGUN !
 PAR  G(LIQUID,ZR)              130.00  +GLIQZR;,,                    N 91Din !
$
 FUNCTION GHSERZR   130.00  -7827.595+125.64905*T-24.1618*T*LN(T)
       -0.00437791*T**2+34971*T**(-1);
      2128.00  Y  -26085.921+262.724183*T-42.144*T*LN(T)-1.342896E+31*T**(-9);
      6000.00  N !
 FUNCTION GBCCZR    130.00  -525.539+124.9457*T-25.607406*T*LN(T)
       -3.40084E-04*T**2-9.729E-09*T**3+25233*T**(-1)-7.6143E-11*T**4;
      2128.00  Y  -4620.034+1.55998*T+GHSERZR+1.4103476E+32*T**(-9);
      6000.00  N !
 FUNCTION GOMEZR    130.00  -8878.082+144.432234*T-26.8556*T*LN(T)
       -0.002799446*T**2+38376*T**(-1);
      2128.00  Y  -3414.603+2.566675*T+GHSERZR+8.517346E+31*T**(-9);
      6000.00  N !
 FUNCTION GLIQZR    130.00  +18147.69-9.080812*T+GHSERZR+1.6275E-22*T**7;
      2128.00  Y  -8281.26+253.812609*T-42.144*T*LN(T);
      6000.00  N !
$ ------------------------------------------------------------------------------
$ Binary system
$
$ F. Gao, Y. Liu, P. Zhou, D. Huang, T. Fu, S. Zhang, Y. Du,
$ Int. J. Mater. Res., 113, 419-27(2022).
$
$ Checked against paper. Checked at 6000 K.
$
$ Invariant equilibria involving Bi5Zr3 differ by up to 14 K.
$
$ There is an inverse miscibility gap with a minimum at 4461 K and x(Zr)=0.77.
$
 PAR  L(LIQUID,BI,ZR;0),,               -109710.9+28.21*T;,,          N 22Gao !
 PAR  L(LIQUID,BI,ZR;1),,               +59465.2-25.583*T;,,          N 22Gao !
$
 PAR  L(BCC_A2,BI,ZR:VA;0),,            -73056+6.24*T;,,              N 22Gao !
 PAR  L(HCP_A3,BI,ZR:VA;0),,            -69890;,,                     N 22Gao !
$
 PAR  G(BI2ZR,BI:ZR),,                  +2*GHSERBI+GHSERZR
             -88411.2+0.768*T;,,                                      N 22Gao !
 PAR  G(BI5ZR3,BI:ZR),,                 +1.62*GHSERBI+GHSERZR
             -83070.768-0.68382*T;,,                                  N 22Gao !
 PAR  G(BIZR,BI:ZR),,                   +GHSERBI+GHSERZR
             -90193.8+12.714*T;,,                                     N 22Gao !
 PAR  G(BI2ZR3,BI:ZR),,                 +2*GHSERBI+3*GHSERZR
             -233319.5+36.27*T;,,                                     N 22Gao !
 PAR  G(BIZR2,BI:ZR),,                  +GHSERBI+2*GHSERZR
             -124349.1+20.928*T;,,                                    N 22Gao !
$
$ Metastable
$
 PAR  L(FCC_A1,BI,ZR:VA;0),,            -69890;,,                     N Same !
$ ------------------------------------------------------------------------------
$
$
 LIST-OF-REFERENCE
 NUMBER  SOURCE
  Null   'Unknown source'
  Same   'Same or similar interaction as in the corresponding stable phase'
  COST   'COST 507 database'
  88Che2 'P.-Y. Chevalier, Thermochim. Acta, 132, 111-16(1988),
          SGTE unary database V.5.0, 2009; Bi' 
  91Din  'A.T. Dinsdale, Calphad, 15, 317-425(1991).'
  99SGUN 'SGTE unary database V.4.1, 1999.'
  22Gao  'F. Gao, Y. Liu, P. Zhou, D. Huang, T. Fu, S. Zhang, Y. Du,
          Int. J. Mater. Res., 113, 419-27(2022); Bi-Zr'
  09SGUN 'SGTE unary database V.5.0, 2009.'
!

File: data/databases/sgte-binary/CH-97SUB.tdb
$
$ Database for C-H from the SGTE substance database 1997
$
$ Dataset created 2018.02.19 by Bengt Hallstedt.
$ 2020.12.25: Modified for use with GES6.
$
$ This is a selection of gas phase species from the
$ SGTE substance database 1997.
$
$ ------------------------------------------------------------------------------
 TEMP-LIM 298.15 6000.00 !
$
$ELEMENT NAME  REF. STATE               ATOMIC MASS H298-H0    S298    !
$
 ELEMENT C    GRAPHITE                   12.011     1054.0      5.7423 ! 
 ELEMENT H    1/2_MOLE_H2(G)              1.0079    4234.      65.285  ! 
$ ------------------------------------------------------------------------------
$ Species
$
 SPECIE  C2                                 C2 !
 SPECIE  C3                                 C3 !
 SPECIE  C4                                 C4 !
 SPECIE  C5                                 C5 !
 SPECIE  C60                                C60 !
 SPECIE  CH3                                C1H3 !
 SPECIE  CH4                                C1H4 !
 SPECIE  C2H2                               C2H2 !
 SPECIE  C2H3                               C2H3 !
 SPECIE  C2H4                               C2H4 !
 SPECIE  C2H5                               C2H5 !
 SPECIE  C2H6                               C2H6 !
 SPECIE  C3H6                               C3H6 !
 SPECIE  C3H8                               C3H8 !
 SPECIE  C4H8                               C4H8 !
 SPECIE  C4H10                              C4H10 !
 SPECIE  C6H6                               C6H6 !
 SPECIE  H2                                 H2 !
$ ------------------------------------------------------------------------------
$ Phase definitions
$
 PHASE LIQUID:L % 1 1 !
 CONST LIQUID:L : C H : !
$
$ Prototype C (hP4, P6_3/mmc)
$
 PHASE GRAPHITE_A9 % 1 1 !
 CONST GRAPHITE_A9 : C : !
$
 PHASE GAS:G % 1 1 !
 CONST GAS:G : C C2 C3 C4 C5 C60 CH3 CH4 C2H2 C2H3 C2H4 C2H5 C2H6 C3H6 C3H8
               C4H8 C4H10 C6H6 H H2 : !
$
 PHASE H2GAS % 1 1 !
 CONST H2GAS : H2 : !
$ ------------------------------------------------------------------------------
$ Defaults
$
 DEFINE-SYSTEM-DEFAULT ELEMENT 2 !
 DEFAULT-COM REJECT_PHASE H2GAS !
 TYPE-DEF % SEQ * !
 TYPE-DEF A GES AMEND_PHASE_DESCRIPTION @ MAGNETIC -3 0.28 !
 TYPE-DEF B GES AMEND_PHASE_DESCRIPTION @ MAGNETIC -1 0.4 !
 FUNCTION ZERO      298.15  0;                                         6000 N !
 FUNCTION UN_ASS    298.15  0;                                         6000 N !
 FUNCTION R         298.15  +8.31451;                                  6000 N !
 FUNCTION RTLNP     298.15  +8.31451*T*LN(1E-05*P);                    6000 N !
$ ------------------------------------------------------------------------------
$ Element data
$ ------------------------------------------------------------------------------
$ C
$
 PAR  G(GRAPHITE_A9,C),,                +GHSERCC;,,                   N 91Din !
 PAR  G(DIAMOND_A4,C),,                 +GDIACC;,,                    N 91Din !
 PAR  G(LIQUID,C),,                     +GHSERCC+117369-24.63*T;,,    N 91Din !
$
 PAR  G(GAS,C),,                        +F3880T+RTLNP;,,              N 97SUB !
 PAR  G(GAS,C2),,                       +F4635T+RTLNP;,,              N 97SUB !
 PAR  G(GAS,C3),,                       +F5109T+RTLNP;,,              N 97SUB !
 PAR  G(GAS,C4),,                       +F5190T+RTLNP;,,              N 97SUB !
 PAR  G(GAS,C5),,                       +F5273T+RTLNP;,,              N 97SUB !
 PAR  G(GAS,C60),,                      +F3869T+RTLNP;,,              N 97SUB !
$
 FUNCTION GHSERCC   298.15  -17368.441+170.73*T-24.3*T*LN(T)
       -4.723E-04*T**2+2562600*T**(-1)-2.643E+08*T**(-2)+1.2E+10*T**(-3);
      6000.00  N !
 FUNCTION GDIACC    298.15  -16359.441+175.61*T-24.31*T*LN(T)
       -4.723E-04*T**2+2698000*T**(-1)-2.61E+08*T**(-2)+1.11E+10*T**(-3);
      6000.00  N !
$ C(g)
 FUNCTION F3880T    298.15  +710430.933-17.7062915*T-20.97529*T*LN(T)
       +1.998237E-04*T**2-3.34617167E-08*T**3+1680.6515*T**(-1);
      3400.00  Y  +698015.711+2.57175229*T-23.05071*T*LN(T)
       -6.04604E-05*T**2+6.74291667E-10*T**3+8558245*T**(-1);
     10000.00  Y  +736197.571-32.7975305*T-19.44529*T*LN(T)
       -1.5396035E-04*T**2-6.15402167E-11*T**3-56188350*T**(-1);
     20000.00  N !
$ C2(g)
 FUNCTION F4635T    298.15  +803005.137+419.91537*T-97.48141*T*LN(T)
       +0.08202995*T**2-1.97357E-05*T**3+690749.5*T**(-1);
       500.00  Y  +826732.963-2.78396986*T-30.08349*T*LN(T)
       -0.002621389*T**2+8.30959667E-08*T**3-868501*T**(-1);
      4300.00  Y  +850321.492-26.7776258*T-27.96957*T*LN(T)
       -0.0019408995*T**2+3.222655E-08*T**3-22380050*T**(-1);
     12000.00  Y  +409662.375+520.538141*T-86.66656*T*LN(T)
       +0.0015642485*T**2-7.28093667E-09*T**3+6.04612E+08*T**(-1);
     20000.00  N !
$ C3(g)
 FUNCTION F5109T    298.15  +829826.554-14.7696342*T-32.21563*T*LN(T)
       -0.014548565*T**2+1.77806833E-06*T**3-100277.6*T**(-1);
      1000.00  Y  +809388.443+179.252911*T-59.93982*T*LN(T)
       +0.0025413955*T**2-2.54139667E-07*T**3+2769455*T**(-1);
      2800.00  Y  +959399.017-367.175864*T+7.286391*T*LN(T)
       -0.010483215*T**2+2.00694833E-07*T**3-58720050*T**(-1);
      5100.00  Y  +645204.419+237.848567*T-60.73106*T*LN(T)
       -0.0047721765*T**2+1.3846755E-07*T**3+1.945987E+08*T**(-1);
      8000.00  Y  -79243.2065+1580.271*T-211.8741*T*LN(T)
       +0.009202285*T**2-1.030498E-07*T**3+8.44019E+08*T**(-1);
     10000.00  N !
$ C4(g)
 FUNCTION F5190T    298.15  +1015583.43+114.927797*T-53.39543*T*LN(T)
       -0.01399763*T**2+8.26027167E-07*T**3+181008.25*T**(-1);
      2500.00  Y  +937071.116+522.054722*T-106.1735*T*LN(T)
       +0.0016641645*T**2-4.03015E-08*T**3+21906740*T**(-1);
      7000.00  Y  +974994.002+406.652033*T-92.4518*T*LN(T)
       -2.6888155E-04*T**2+7.07303167E-09*T**3+7587140*T**(-1);
     10000.00  N !
$ C5(g)
 FUNCTION F5273T    298.15  +1028316.51+169.994577*T-62.97185*T*LN(T)
       -0.0317015*T**2+4.09694E-06*T**3+186275.3*T**(-1);
       900.00  Y  +999750.246+470.150389*T-106.5965*T*LN(T)
       -0.0014783715*T**2+7.07236167E-08*T**3+3747842.5*T**(-1);
      3500.00  Y  +990603.917+513.736613*T-112.1708*T*LN(T)
       -6.611165E-06*T**2+1.10554567E-10*T**3+6565820*T**(-1);
     10000.00  N !
$ C60(g)
 FUNCTION F3869T    298.15  +2466802.51+88.4522291*T+10.293*T*LN(T)
       -1.15472*T**2+1.77008333E-04*T**3+4621630*T**(-1);
       800.00  Y  +1709986.12+9262.2894*T-1356.31*T*LN(T)
       -0.0366229*T**2+1.98371667E-06*T**3+84578000*T**(-1);
      3300.00  N !
$ ------------------------------------------------------------------------------
$ H
$
$ H is not included in unary
$
 PAR  G(LIQUID,H),,                     +0.5*GHSERH2
             +8035+25*T+2*T*LN(T);,,                                  N 04Qiu !
$
 PAR  G(H2GAS,H2),,                     +GHSERH2+RTLNP;,,             N 97SUB !
$
 PAR  G(GAS,H),,                        +F10383T+RTLNP;,,             N 97SUB !
 PAR  G(GAS,H2),,                       +GHSERH2+RTLNP;,,             N 97SUB !
$
$ H(g)
 FUNCTION F10383T   298.15  +211801.621+24.4989821*T-20.78611*T*LN(T);
      6000.00  N !
$ H2(g)
 FUNCTION GHSERH2   298.15  -9522.9741+78.5273879*T-31.35707*T*LN(T)
       +0.0027589925*T**2-7.46390667E-07*T**3+56582.3*T**(-1);
      1000.00  Y  +180.108664-15.6128256*T-17.84857*T*LN(T)
       -0.00584168*T**2+3.14618667E-07*T**3-1280036*T**(-1);
      2100.00  Y  -18840.1663+92.3120255*T-32.05082*T*LN(T)
       -0.0010728235*T**2+1.14281783E-08*T**3+3561002.5*T**(-1);
      6000.00  N !
 FUNCTION GHSERHH   298.15  +0.5*GHSERH2;                              6000 N !
$ ------------------------------------------------------------------------------
$ Binary system
$
$ This is a selection of gas phase species from the
$ SGTE substance database 1997.
$
 PAR  G(GAS,CH3),,                      +F4325T+RTLNP;,,              N 97SUB !
 PAR  G(GAS,CH4),,                      +F4348T+RTLNP;,,              N 97SUB !
 PAR  G(GAS,C2H2),,                     +F4939T+RTLNP;,,              N 97SUB !
 PAR  G(GAS,C2H3),,                     +F4951T+RTLNP;,,              N 97SUB !
 PAR  G(GAS,C2H4),,                     +F4957T+RTLNP;,,              N 97SUB !
 PAR  G(GAS,C2H5),,                     +F5007T+RTLNP;,,              N 97SUB !
 PAR  G(GAS,C2H6),,                     +F5019T+RTLNP;,,              N 97SUB !
 PAR  G(GAS,C3H6),,                     +F5144T+RTLNP;,,              N 97SUB !
 PAR  G(GAS,C3H8),,                     +F5161T+RTLNP;,,              N 97SUB !
 PAR  G(GAS,C4H8),,                     +F5233T+RTLNP;,,              N 97SUB !
 PAR  G(GAS,C4H10),,                    +F5195T+RTLNP;,,              N 97SUB !
 PAR  G(GAS,C6H6),,                     +F5312T+RTLNP;,,              N 97SUB !
$
$ CH3(g)
 FUNCTION F4325T    298.15  +137013.412-8.99457315*T-25.84363*T*LN(T)
       -0.021245325*T**2+1.58670483E-06*T**3-33266.495*T**(-1);
      1600.00  Y  +84303.6033+343.36221*T-73.42088*T*LN(T)
       -0.0017754415*T**2+6.12003E-08*T**3+11112475*T**(-1);
      4400.00  Y  +64161.983+414.726089*T-82.17617*T*LN(T)
       -1.024296E-04*T**2+2.10901667E-09*T**3+19781775*T**(-1);
      6000.00  N !
$ CH4(g)
 FUNCTION F4348T    298.15  -77295.5632-147.095196*T-2.234656*T*LN(T)
       -0.048463265*T**2+4.33754333E-06*T**3-305431.45*T**(-1);
      1000.00  Y  -110499.85+168.104153*T-47.22933*T*LN(T)
       -0.021108925*T**2+1.1779525E-06*T**3+4316954*T**(-1);
      2000.00  Y  -181918.388+576.950971*T-101.1311*T*LN(T)
       -0.002684469*T**2-2.361885E-08*T**3+22404635*T**(-1);
      6000.00  N !
$ C2H2(g)
 FUNCTION F4939T    298.15  +210657.363+102.66006*T-43.33318*T*LN(T)
       -0.015969725*T**2+1.09745783E-06*T**3+366936*T**(-1);
      1700.00  Y  +162805.829+400.859268*T-83.17592*T*LN(T)
       -8.50672E-04*T**2-8.40052167E-09*T**3+11371695*T**(-1);
      4700.00  Y  +284779.332+156.173742*T-55.55581*T*LN(T)
       -0.003209261*T**2+1.402618E-08*T**3-81696300*T**(-1);
      9200.00  Y  +643212.249-464.679409*T+13.72962*T*LN(T)
       -0.009112535*T**2+1.07541683E-07*T**3-4.2679415E+08*T**(-1);
     10000.00  N !
$ C2H3(g)
 FUNCTION F4951T    298.15  +253597.562-148.811941*T-7.989506*T*LN(T)
       -0.0560301*T**2+7.22032833E-06*T**3-86107.5*T**(-1);
       700.00  Y  +237578.897+66.4332002*T-40.61565*T*LN(T)
       -0.026213335*T**2+2.05575833E-06*T**3+1400582*T**(-1);
      1500.00  Y  +180976.129+465.400318*T-94.92649*T*LN(T)
       -0.0026392345*T**2+1.00493533E-07*T**3+12635730*T**(-1);
      3900.00  Y  +155481.051+562.46419*T-106.9625*T*LN(T)
       -1.2237275E-04*T**2+2.58523833E-09*T**3+22815630*T**(-1);
      6000.00  N !
$ C2H4(g)
 FUNCTION F4957T    298.15  +47209.5266-186.336652*T+1.510335*T*LN(T)
       -0.0796424*T**2+1.11523633E-05*T**3-126378.45*T**(-1);
       600.00  Y  +30955.0454+58.8547965*T-36.41994*T*LN(T)
       -0.040167385*T**2+3.41469333E-06*T**3+1183016*T**(-1);
      1300.00  Y  -31590.2022+549.033592*T-104.2592*T*LN(T)
       -0.007018595*T**2+3.29534167E-07*T**3+12115675*T**(-1);
      3000.00  Y  -77650.6896+755.842185*T-130.5377*T*LN(T)
       -3.066123E-04*T**2+7.24598833E-09*T**3+27459580*T**(-1);
      6000.00  N !
$ C2H5(g)
 FUNCTION F5007T    298.15  +103695.78-248.192016*T+6.535456*T*LN(T)
       -0.0876786*T**2+1.08003583E-05*T**3-293497.1*T**(-1);
       700.00  Y  +80275.9855+60.518231*T-40.0912*T*LN(T)
       -0.046084495*T**2+3.772465E-06*T**3+1925892*T**(-1);
      1400.00  Y  -4338.15778+691.320486*T-126.6998*T*LN(T)
       -0.00614309*T**2+2.665555E-07*T**3+17610670*T**(-1);
      3300.00  Y  -50997.0149+888.071662*T-151.4679*T*LN(T)
       -2.7785525E-04*T**2+6.34659667E-09*T**3+34266230*T**(-1);
      6000.00  N !
$ C2H6(g)
 FUNCTION F5019T    298.15  -90150.0904-192.644466*T+2.384174*T*LN(T)
       -0.0962022*T**2+1.15030917E-05*T**3-161159.75*T**(-1);
       700.00  Y  -114140.24+121.641653*T-45.03662*T*LN(T)
       -0.05415545*T**2+4.43007333E-06*T**3+2130084*T**(-1);
      1400.00  Y  -212082.164+853.908039*T-145.619*T*LN(T)
       -0.007637925*T**2+3.37957333E-07*T**3+20220470*T**(-1);
      3200.00  Y  -268113.331+1093.5554*T-175.8524*T*LN(T)
       -3.4791075E-04*T**2+8.02933833E-09*T**3+39919465*T**(-1);
      6000.00  N !
$ C3H6(g)
 FUNCTION F5144T    298.15  +9960.10136-169.389261*T-5.296785*T*LN(T)
       -0.11043535*T**2+1.3915705E-05*T**3-29916.7*T**(-1);
       700.00  Y  -20079.5572+230.805155*T-65.85768*T*LN(T)
       -0.05571235*T**2+4.55149E-06*T**3+2783191*T**(-1);
      1400.00  Y  -123982.893+1002.03018*T-171.6758*T*LN(T)
       -0.00713415*T**2+3.037055E-07*T**3+22144770*T**(-1);
      3400.00  Y  -176512.668+1224.25918*T-199.6496*T*LN(T)
       -5.34708E-04*T**2+1.37195383E-08*T**3+40697190*T**(-1);
      4000.00  N !
$ C3H8(g)
 FUNCTION F5161T    298.15  -109364.397-321.907813*T+21.52618*T*LN(T)
       -0.1721779*T**2+2.66239E-05*T**3-291993*T**(-1);
       600.00  Y  -136284.128+126.133782*T-49.09882*T*LN(T)
       -0.08908635*T**2+8.15831167E-06*T**3+1652173.5*T**(-1);
      1000.00  Y  -139266.757+270.053279*T-72.22463*T*LN(T)
       -0.0649997*T**2+4.53440333E-06*T**3;
      1473.10  Y  +257891.373-1948.4381*T+217.2249*T*LN(T)
       -0.15124325*T**2+8.672805E-06*T**3-96828650*T**(-1);
      2200.00  Y  +99792.4662-390.628238*T+2.18137*T*LN(T)
       -0.0596624*T**2+2.314065E-06*T**3-1.0470605E+08*T**(-1);
      2800.00  Y  +4552037.53-17003.1518*T+2055.691*T*LN(T)
       -0.47848015*T**2+1.82760667E-05*T**3-1.903921E+09*T**(-1);
      3400.00  Y  -224887.497+1106.77062*T-188.6147*T*LN(T)-0.01046*T**2;
      4000.00  N !
$ C4H8(g)
 FUNCTION F5233T    298.15  -165127.092-49.6777828*T-21.68149*T*LN(T)
       -0.1300115*T**2-1.287905E-05*T**3-919434*T**(-1);
      1500.00  N !
$ C4H10(g)
 FUNCTION F5195T    298.15  -110167.987-908.119767*T+116.9039*T*LN(T)
       -0.37567925*T**2+8.20294167E-05*T**3-1516388.5*T**(-1);
       500.00  Y  -162143.03+128.013854*T-52.28326*T*LN(T)
       -0.12698335*T**2+1.271936E-05*T**3+1540592.5*T**(-1);
      1000.00  Y  -359498.638+1844.72928*T-293.7779*T*LN(T)
       +0.00566754*T**2-1.32102133E-06*T**3+31756140*T**(-1);
      1600.00  Y  -330335.67+1654.20038*T-268.3174*T*LN(T)
       -0.003484707*T**2-7.723525E-07*T**3+25867160*T**(-1);
      2200.00  Y  -620360.628+2888.21058*T-423.0484*T*LN(T)
       +0.030275425*T**2-1.93926333E-06*T**3+1.2284895E+08*T**(-1);
      3000.00  Y  -223579.348+1046.23553*T-188.3411*T*LN(T)
       -0.03033463*T**2+9.54265833E-07*T**3;
      3500.00  N !
$ C6H6(g)
 FUNCTION F5312T    298.15  +113095.115-1256.91516*T+182.3274*T*LN(T)
       -0.4770806*T**2+1.14662517E-04*T**3-1809576*T**(-1);
       500.00  Y  +40210.9115+214.814172*T-58.56763*T*LN(T)
       -0.11797415*T**2+1.33440317E-05*T**3+2411344*T**(-1);
      1350.00  N !
$ ------------------------------------------------------------------------------
$
$
 LIST-OF-REFERENCE
 NUMBER  SOURCE
  Null   'Unknown source'
  Same   'Same or similar interaction as in the corresponding stable phase'
  COST   'COST 507 database; Al-C'
  REFLAV 'Laves phase convention: G(LAVES,X:X)=+3*GHSERXX+15000'
  91Din  'A.T. Dinsdale, Calphad, 15, 317-425(1991).'
  97SUB  'SGTE substance database, version 1997'
  04Qiu  'C. Qiu, G.B. Olson, S.M. Opalka, D.L. Anton,
          J. Phase Equilib. Diffus., 25, 520-27(2004); H'
!

File: data/databases/sgte-binary/CN-97SUB.tdb
$
$ Database for C-N from the SGTE substance database 1997
$
$ Dataset created 2009.10.18 by Bengt Hallstedt.
$ 2020.12.25: Modified for use with GES6.
$
$ This is just the gas phase from the SGTE substance database 1997.
$
$ ------------------------------------------------------------------------------
 TEMP-LIM 298.15 6000.00 !
$
$ELEMENT NAME  REF. STATE               ATOMIC MASS H298-H0    S298    !
$
 ELEMENT C    GRAPHITE                   12.011     1054.0      5.7423 ! 
 ELEMENT N    1/2_MOLE_N2(G)             14.007     4335.0     95.751  ! 
$ ------------------------------------------------------------------------------
$ Species
$
 SPECIE  C2                                 C2 !
 SPECIE  C3                                 C3 !
 SPECIE  C4                                 C4 !
 SPECIE  C5                                 C5 !
 SPECIE  C60                                C60 !
 SPECIE  CN                                 C1N1 !
 SPECIE  CN2_CNN                            C1N2 !
 SPECIE  CN2_NCN                            C1N2 !
 SPECIE  C2N_CCN                            C2N1 !
 SPECIE  C2N_CNC                            C2N1 !
 SPECIE  C2N2                               C2N2 !
 SPECIE  C3N                                C3N1 !
 SPECIE  C4N                                C4N1 !
 SPECIE  C4N2                               C4N2 !
 SPECIE  C5N                                C5N1 !
 SPECIE  C6N                                C6N1 !
 SPECIE  C6N2                               C6N2 !
 SPECIE  C9N                                C9N1 !
 SPECIE  N2                                 N2 !
 SPECIE  N3                                 N3 !
$ ------------------------------------------------------------------------------
$ Phase definitions
$
 PHASE LIQUID:L % 1 1 !
 CONST LIQUID:L : C N : !
$
$ Prototype C (hP4, P6_3/mmc)
$
 PHASE GRAPHITE_A9 % 1 1 !
 CONST GRAPHITE_A9 : C : !
$
 PHASE GAS:G % 1 1 !
 CONST GAS:G : C C2 C3 C4 C5 C60 CN CN2_CNN CN2_NCN C2N_CCN C2N_CNC C2N2
               C3N C4N C4N2 C5N C6N C6N2 C9N N N2 N3 : !
$
 PHASE N2GAS % 1 1 !
 CONST N2GAS : N2 : !
$ ------------------------------------------------------------------------------
$ Defaults
$
 DEFINE-SYSTEM-DEFAULT ELEMENT 2 !
 DEFAULT-COM DEFINE_SYSTEM_ELEMENT VA !
 DEFAULT-COM REJECT_PHASE N2GAS !
 TYPE-DEF % SEQ * !
 TYPE-DEF A GES AMEND_PHASE_DESCRIPTION @ MAGNETIC -3 0.28 !
 TYPE-DEF B GES AMEND_PHASE_DESCRIPTION @ MAGNETIC -1 0.4 !
 FUNCTION ZERO      298.15  0;                                         6000 N !
 FUNCTION UN_ASS    298.15  0;                                         6000 N !
 FUNCTION R         298.15  +8.31451;                                  6000 N !
 FUNCTION RTLNP     298.15  +8.31451*T*LN(1E-05*P);                    6000 N !
$ ------------------------------------------------------------------------------
$ Element data
$ ------------------------------------------------------------------------------
$ C
$
 PAR  G(GRAPHITE_A9,C),,                +GHSERCC;,,                   N 91Din !
 PAR  G(DIAMOND_A4,C),,                 +GDIACC;,,                    N 91Din !
 PAR  G(LIQUID,C),,                     +GHSERCC+117369-24.63*T;,,    N 91Din !
$
 PAR  G(GAS,C),,                        +F3880T+RTLNP;,,              N 97SUB !
 PAR  G(GAS,C2),,                       +F4635T+RTLNP;,,              N 97SUB !
 PAR  G(GAS,C3),,                       +F5109T+RTLNP;,,              N 97SUB !
 PAR  G(GAS,C4),,                       +F5190T+RTLNP;,,              N 97SUB !
 PAR  G(GAS,C5),,                       +F5273T+RTLNP;,,              N 97SUB !
 PAR  G(GAS,C60),,                      +F3869T+RTLNP;,,              N 97SUB !
$
 FUNCTION GHSERCC   298.15  -17368.441+170.73*T-24.3*T*LN(T)
       -4.723E-04*T**2+2562600*T**(-1)-2.643E+08*T**(-2)+1.2E+10*T**(-3);
      6000.00  N !
 FUNCTION GDIACC    298.15  -16359.441+175.61*T-24.31*T*LN(T)
       -4.723E-04*T**2+2698000*T**(-1)-2.61E+08*T**(-2)+1.11E+10*T**(-3);
      6000.00  N !
$ C(g)
 FUNCTION F3880T    298.15  +710430.933-17.7062915*T-20.97529*T*LN(T)
       +1.998237E-04*T**2-3.34617167E-08*T**3+1680.6515*T**(-1);
      3400.00  Y  +698015.711+2.57175229*T-23.05071*T*LN(T)
       -6.04604E-05*T**2+6.74291667E-10*T**3+8558245*T**(-1);
     10000.00  Y  +736197.571-32.7975305*T-19.44529*T*LN(T)
       -1.5396035E-04*T**2-6.15402167E-11*T**3-56188350*T**(-1);
     20000.00  N !
$ C2(g)
 FUNCTION F4635T    298.15  +803005.137+419.91537*T-97.48141*T*LN(T)
       +0.08202995*T**2-1.97357E-05*T**3+690749.5*T**(-1);
       500.00  Y  +826732.963-2.78396986*T-30.08349*T*LN(T)
       -0.002621389*T**2+8.30959667E-08*T**3-868501*T**(-1);
      4300.00  Y  +850321.492-26.7776258*T-27.96957*T*LN(T)
       -0.0019408995*T**2+3.222655E-08*T**3-22380050*T**(-1);
     12000.00  Y  +409662.375+520.538141*T-86.66656*T*LN(T)
       +0.0015642485*T**2-7.28093667E-09*T**3+6.04612E+08*T**(-1);
     20000.00  N !
$ C3(g)
 FUNCTION F5109T    298.15  +829826.554-14.7696342*T-32.21563*T*LN(T)
       -0.014548565*T**2+1.77806833E-06*T**3-100277.6*T**(-1);
      1000.00  Y  +809388.443+179.252911*T-59.93982*T*LN(T)
       +0.0025413955*T**2-2.54139667E-07*T**3+2769455*T**(-1);
      2800.00  Y  +959399.017-367.175864*T+7.286391*T*LN(T)
       -0.010483215*T**2+2.00694833E-07*T**3-58720050*T**(-1);
      5100.00  Y  +645204.419+237.848567*T-60.73106*T*LN(T)
       -0.0047721765*T**2+1.3846755E-07*T**3+1.945987E+08*T**(-1);
      8000.00  Y  -79243.2065+1580.271*T-211.8741*T*LN(T)
       +0.009202285*T**2-1.030498E-07*T**3+8.44019E+08*T**(-1);
     10000.00  N !
$ C4(g)
 FUNCTION F5190T    298.15  +1015583.43+114.927797*T-53.39543*T*LN(T)
       -0.01399763*T**2+8.26027167E-07*T**3+181008.25*T**(-1);
      2500.00  Y  +937071.116+522.054722*T-106.1735*T*LN(T)
       +0.0016641645*T**2-4.03015E-08*T**3+21906740*T**(-1);
      7000.00  Y  +974994.002+406.652033*T-92.4518*T*LN(T)
       -2.6888155E-04*T**2+7.07303167E-09*T**3+7587140*T**(-1);
     10000.00  N !
$ C5(g)
 FUNCTION F5273T    298.15  +1028316.51+169.994577*T-62.97185*T*LN(T)
       -0.0317015*T**2+4.09694E-06*T**3+186275.3*T**(-1);
       900.00  Y  +999750.246+470.150389*T-106.5965*T*LN(T)
       -0.0014783715*T**2+7.07236167E-08*T**3+3747842.5*T**(-1);
      3500.00  Y  +990603.917+513.736613*T-112.1708*T*LN(T)
       -6.611165E-06*T**2+1.10554567E-10*T**3+6565820*T**(-1);
     10000.00  N !
$ C60(g)
 FUNCTION F3869T    298.15  +2466802.51+88.4522291*T+10.293*T*LN(T)
       -1.15472*T**2+1.77008333E-04*T**3+4621630*T**(-1);
       800.00  Y  +1709986.12+9262.2894*T-1356.31*T*LN(T)
       -0.0366229*T**2+1.98371667E-06*T**3+84578000*T**(-1);
      3300.00  N !
$ ------------------------------------------------------------------------------
$ N
$
$ There is a small change in G(GAS,N) from SGSUB 1992 to 1994
$ G(GAS,N2) has a competely different expression in SGSUB 1994 and 1997
$ compared to the unary database.
$ G(GAS,N3) is considerably changed from SGSUB 1992 to 1994.
$
 PAR  G(N2GAS,N2),,                     +2*GHSERNN+RTLNP;,,           N 91Din !
 PAR  G(LIQUID,N),,                     +GHSERNN+29950+59.02*T;,,     N 91Din !
$
 PAR  G(ION,N),,                        +GHSERNN+29950+59.02*T;,,     N 91Din !
$
 PAR  G(GAS,N),,                        +F12658T+RTLNP;,,             N 97SUB !
 PAR  G(GAS,N2),,                       +2*GHSERNN+RTLNP;,,           N 91Din !
 PAR  G(GAS,N3),,                       +F12909T+RTLNP;,,             N 97SUB !
$
 FUNCTION GHSERNN   298.15  -3750.675-9.45425*T-12.7819*T*LN(T)
       -0.00176686*T**2+2.681E-09*T**3-32374*T**(-1);
       950.00  Y  -7358.85+17.2003*T-16.3699*T*LN(T)
       -6.5107E-04*T**2+3.0097E-08*T**3+563070*T**(-1);
      3350.00  Y  -16392.8+50.26*T-20.4695*T*LN(T)
       +2.39754E-04*T**2-8.333E-09*T**3+4596375*T**(-1);
      6000.00  N !
$ N(g)
 FUNCTION F12658T   298.15  +466446.153-13.3752574*T-20.89393*T*LN(T)
       +8.45521E-05*T**2-1.0018685E-08*T**3+2788.7865*T**(-1);
      2950.00  Y  +481259.035-52.5441353*T-16.37613*T*LN(T)
       -2.283738E-04*T**2-2.78997167E-08*T**3-7559105*T**(-1);
      6000.00  N !
$ N2(g) from SGSUB 1997
 FUNCTION F12845T   298.15  -8000.12556-8.81620364*T-27.22332*T*LN(T)
       -0.0012599175*T**2-5.39381E-07*T**3-38326.695*T**(-1);
       800.00  Y  -10569.6463+2.77534156*T-28.42384*T*LN(T)
       -0.003189275*T**2+2.06638E-07*T**3+416969.05*T**(-1);
      2200.00  Y  -22468.6305+71.8176271*T-37.55014*T*LN(T)
       -6.158995E-06*T**2-4.22547E-09*T**3+3427512*T**(-1);
      6000.00  N !
$ N3(g)
 FUNCTION F12909T   298.15  +426260.222-44.8788468*T-24.40177*T*LN(T)
       -0.02510581*T**2+3.41313667E-06*T**3+61652.95*T**(-1);
       800.00  Y  +409926.892+144.323862*T-52.34995*T*LN(T)
       -0.0035522355*T**2+2.39819667E-07*T**3+1869491.5*T**(-1);
      2200.00  Y  +398090.062+216.588607*T-61.96494*T*LN(T)
       -5.55378E-05*T**2+1.47712917E-09*T**3+4654831*T**(-1);
      6000.00  N !
$ ------------------------------------------------------------------------------
$ Binary system
$
$ This is just the gas phase from the SGTE substance database 1997.
$
 PAR  G(GAS,CN),,                       +F4425T+RTLNP;,,              N 97SUB !
 PAR  G(GAS,CN2_CNN),,                  +F4467T+RTLNP;,,              N 97SUB !
 PAR  G(GAS,CN2_NCN),,                  +F4470T+RTLNP;,,              N 97SUB !
 PAR  G(GAS,C2N_CCN),,                  +F5059T+RTLNP;,,              N 97SUB !
 PAR  G(GAS,C2N_CNC),,                  +F5064T+RTLNP;,,              N 97SUB !
 PAR  G(GAS,C2N2),,                     +F5069T+RTLNP;,,              N 97SUB !
 PAR  G(GAS,C3N),,                      +F5175T+RTLNP;,,              N 97SUB !
 PAR  G(GAS,C4N),,                      +F5253T+RTLNP;,,              N 97SUB !
 PAR  G(GAS,C4N2),,                     +F5259T+RTLNP;,,              N 97SUB !
 PAR  G(GAS,C5N),,                      +F5290T+RTLNP;,,              N 97SUB !
 PAR  G(GAS,C6N),,                      +F5328T+RTLNP;,,              N 97SUB !
 PAR  G(GAS,C6N2),,                     +F5334T+RTLNP;,,              N 97SUB !
 PAR  G(GAS,C9N),,                      +F5342T+RTLNP;,,              N 97SUB !
$
$ CN(g)
 FUNCTION F4425T    298.15  +433394.875-43.6694531*T-23.31166*T*LN(T)
       -0.00681527*T**2+6.12133333E-07*T**3-94160.55*T**(-1);
      1000.00  Y  +426972.041+22.5552265*T-32.86587*T*LN(T)
       -6.942125E-04*T**2-9.76663333E-08*T**3+690880.5*T**(-1);
      2800.00  Y  +404088.032+53.9357396*T-35.62476*T*LN(T)
       -0.0022908465*T**2+7.38622833E-08*T**3+14932100*T**(-1);
      5500.00  Y  +385913.889+165.613175*T-49.66302*T*LN(T)
       +5.46946E-04*T**2-1.726725E-08*T**3+5261955*T**(-1);
      9800.00  Y  +483141.867-42.8350223*T-26.03462*T*LN(T)
       -0.0016491445*T**2+1.81745833E-08*T**3-43086590*T**(-1);
     19000.00  Y  +11383.8283+389.145497*T-70.6705*T*LN(T)
       +2.0369425E-04*T**2+3.91913E-09*T**3+8.78364E+08*T**(-1);
     20000.00  N !
$ CN2_CNN(g)
 FUNCTION F4467T    298.15  +620891.31+24.2103929*T-37.08092*T*LN(T)
       -0.01239698*T**2+9.982715E-07*T**3+72736.6*T**(-1);
      1500.00  Y  +585408.45+265.154681*T-69.64695*T*LN(T)
       +9.002435E-04*T**2-2.169545E-08*T**3+7323580*T**(-1);
      6000.00  N !
$ CN2_NCN(g)
 FUNCTION F4470T    298.15  +491013.214-54.0941785*T-22.68211*T*LN(T)
       -0.037322295*T**2+6.18339333E-06*T**3-34410.6*T**(-1);
       700.00  Y  +468712.208+233.167234*T-65.88173*T*LN(T)
       +8.042115E-05*T**2+5.994055E-08*T**3+2131359.5*T**(-1);
      1900.00  Y  +473689.136+217.475951*T-64.09586*T*LN(T)
       +2.517867E-04*T**2-6.87131833E-09*T**3+343771.95*T**(-1);
      6000.00  N !
$ C2N_CCN(g)
 FUNCTION F5059T    298.15  +792153.987+14.7311896*T-36.28539*T*LN(T)
       -0.018125745*T**2+2.50772167E-06*T**3+52950.15*T**(-1);
       900.00  Y  +778705.389+169.814399*T-59.16569*T*LN(T)
       -6.96421E-04*T**2+1.31973417E-09*T**3+1546836*T**(-1);
      5300.00  Y  +791060.551+128.184546*T-54.09811*T*LN(T)
       -0.001596146*T**2+3.02705333E-08*T**3-4150787*T**(-1);
      6000.00  N !
$ C2N_CNC(g)
 FUNCTION F5064T    298.15  +672447.251+14.0337009*T-35.19268*T*LN(T)
       -0.020993075*T**2+3.203695E-06*T**3+42892.37*T**(-1);
       800.00  Y  +658020.921+186.126181*T-60.76239*T*LN(T)
       -4.012427E-04*T**2+1.79268833E-08*T**3+1597736*T**(-1);
      4000.00  Y  +655191.86+199.068856*T-62.40644*T*LN(T)
       +6.739555E-06*T**2-1.69353833E-10*T**3+2526253*T**(-1);
      6000.00  N !
$ C2N2(g)
 FUNCTION F5069T    298.15  +290548.42+121.602001*T-52.47563*T*LN(T)
       -0.01735357*T**2+1.64181417E-06*T**3+216215.45*T**(-1);
      1300.00  Y  +261478.785+354.55264*T-84.87749*T*LN(T)
       -7.94942E-04*T**2+4.774245E-09*T**3+5246010*T**(-1);
      6000.00  N !
$ C3N(g)
 FUNCTION F5175T    298.15  +590110.186+118.990689*T-53.75038*T*LN(T)
       -0.014523885*T**2+9.63548667E-07*T**3+242117.9*T**(-1);
      1600.00  Y  -107989.978+4371.50824*T-618.5786*T*LN(T)
       +0.1872713*T**2-1.25304267E-05*T**3+1.6058455E+08*T**(-1);
      1900.00  Y  +527634.18+485.866586*T-102.0276*T*LN(T)
       +0.0012918695*T**2-1.24413333E-08*T**3+14435335*T**(-1);
      4000.00  N !
$ C4N(g)
 FUNCTION F5253T    298.15  +766190.109+175.281826*T-66.11008*T*LN(T)
       -0.02485482*T**2+2.71599333E-06*T**3+303174.9*T**(-1);
      1100.00  Y  +747394.016+365.107007*T-93.49276*T*LN(T)
       -0.00697279*T**2+5.12352333E-07*T**3+2748645*T**(-1);
      1600.00  Y  +641403.27+987.677314*T-175.6647*T*LN(T)
       +0.020971405*T**2-1.28130683E-06*T**3+27835945*T**(-1);
      2300.00  Y  +729737.728+490.304719*T-110.3911*T*LN(T)
       -2.998301E-04*T**2+9.56094833E-09*T**3+5620205*T**(-1);
      4000.00  N !
$ C4N2(g)
 FUNCTION F5259T    298.15  +505178.265+249.554302*T-77.19564*T*LN(T)
       -0.032306965*T**2+3.55103E-06*T**3+384942.65*T**(-1);
      1000.00  Y  +477127.139+527.18038*T-117.116*T*LN(T)
       -0.006743855*T**2+4.38569E-07*T**3+4119420*T**(-1);
      2100.00  Y  +452542.744+670.426475*T-136.0499*T*LN(T)
       -1.581368E-04*T**2+4.07757333E-09*T**3+10228920*T**(-1);
      6000.00  N !
$ C5N(g)
 FUNCTION F5290T    298.15  +805264.415+172.32512*T-67.07879*T*LN(T)
       -0.046217805*T**2+5.59493833E-06*T**3+137768.7*T**(-1);
      1100.00  Y  +757692.075+650.330568*T-135.9344*T*LN(T)
       -0.0018180185*T**2+2.17601E-07*T**3+6320010*T**(-1);
      1600.00  Y  +753984.871+690.986541*T-141.6552*T*LN(T)
       +0.0010635605*T**2-4.53243667E-08*T**3+6141515*T**(-1);
      4000.00  N !
$ C6N(g)
 FUNCTION F5328T    298.15  +975471.743+331.335528*T-96.19741*T*LN(T)
       -0.03440444*T**2+3.61062167E-06*T**3+444252.4*T**(-1);
      1200.00  Y  +946374.617+614.371667*T-136.7612*T*LN(T)
       -0.009127355*T**2+6.49230333E-07*T**3+4395259.5*T**(-1);
      1600.00  Y  +792130.775+1515.52919*T-255.5837*T*LN(T)
       +0.03091199*T**2-1.889E-06*T**3+41063565*T**(-1);
      2300.00  Y  +922631.664+781.14718*T-159.2122*T*LN(T)
       -4.802916E-04*T**2+1.55775667E-08*T**3+8213105*T**(-1);
      4000.00  N !
$ C6N2(g)
 FUNCTION F5334T    298.15  +710605.869+415.263897*T-108.8752*T*LN(T)
       -0.03960015*T**2+4.03372833E-06*T**3+540637.5*T**(-1);
      1200.00  Y  +676554.272+739.6577*T-155.2022*T*LN(T)
       -0.011433625*T**2+8.11543167E-07*T**3+5270510*T**(-1);
      1600.00  Y  +436938.373+2148.75871*T-341.2276*T*LN(T)
       +0.05188615*T**2-3.23635667E-06*T**3+62001300*T**(-1);
      2200.00  Y  +647125.674+947.008846*T-183.1233*T*LN(T)
       -6.645755E-04*T**2+2.20063E-08*T**3+9956720*T**(-1);
      4000.00  N !
$ C9N(g)
 FUNCTION F5342T    298.15  +1229982.77+561.176745*T-140.7773*T*LN(T)
       -0.047192335*T**2+4.511485E-06*T**3+609497.5*T**(-1);
      1300.00  Y  +1186647.33+955.882653*T-196.7217*T*LN(T)
       -0.014963935*T**2+1.02521983E-06*T**3+6950290*T**(-1);
      1600.00  Y  +759569.232+3481.45539*T-530.4628*T*LN(T)
       +0.09945365*T**2-6.31484167E-06*T**3+1.0764755E+08*T**(-1);
      2100.00  Y  +1142482.62+1252.9145*T-236.4529*T*LN(T)
       -4.184909E-04*T**2+2.05288333E-08*T**3+14633295*T**(-1);
      4000.00  N !
$ ------------------------------------------------------------------------------
$
$
 LIST-OF-REFERENCE
 NUMBER  SOURCE
  Null   'Unknown source'
  Same   'Same or similar interaction as in the corresponding stable phase'
  COST   'COST 507 database; Al-C'
  REFLAV 'Laves phase convention: G(LAVES,X:X)=+3*GHSERXX+15000'
  91Din  'A.T. Dinsdale, Calphad, 15, 317-425(1991).'
  97SUB  'SGTE substance database, version 1997'
!
