Repository: orchid-calphad/orchid-project.org

# orchid-project.org

Website and released data of **ORCHID** (Open Repository for CALPHAD Hypotheses, Intelligence, and Discovery),
served by GitHub Pages at https://orchid-project.org. Releases are archived on Zenodo (one DOI per version).

- `index.html`, `catalog/`, `best-practices.html` — static, self-contained pages (generated in the ORCHID tooling).
- `data/` — released data: catalog, redistributable TDB files, convex hulls. Licences: `data/LICENSES.md`, `data/NOTICE.md`.
- `llms.txt`, `data/croissant.json`, `CITATION.cff`, `.zenodo.json` — machine-readable metadata.

Only data with clear redistribution rights are published.

File: data/databases/sgte-binary/CO-97SUB.tdb
$
$ Database for C-O from the SGTE substance database 1997
$
$ Dataset created 2009.10.18 by Bengt Hallstedt.
$ 2020.12.25: Modified for use with GES6.
$
$ This is just the gas phase from the SGTE substance database 1997.
$
$ ------------------------------------------------------------------------------
 TEMP-LIM 298.15 6000.00 !
$
$ELEMENT NAME  REF. STATE               ATOMIC MASS H298-H0    S298    !
$
 ELEMENT C    GRAPHITE                   12.011     1054.0      5.7423 ! 
 ELEMENT O    1/2_MOLE_O2(G)             15.999     4341.0    102.52   ! 
$ ------------------------------------------------------------------------------
$ Species
$
 SPECIE  C2                                 C2 !
 SPECIE  C3                                 C3 !
 SPECIE  C4                                 C4 !
 SPECIE  C5                                 C5 !
 SPECIE  C60                                C60 !
 SPECIE  CO                                 C1O1 !
 SPECIE  CO2                                C1O2 !
 SPECIE  C2O                                C2O1 !
 SPECIE  C3O2                               C3O2 !
 SPECIE  O2                                 O2 !
 SPECIE  O3                                 O3 !
$ ------------------------------------------------------------------------------
$ Phase definitions
$
 PHASE LIQUID:L % 1 1 !
 CONST LIQUID:L : C : !
$
$ Prototype C (hP4, P6_3/mmc)
$
 PHASE GRAPHITE_A9 % 1 1 !
 CONST GRAPHITE_A9 : C : !
$
 PHASE GAS:G % 1 1 !
 CONST GAS:G : C C2 C3 C4 C5 C60 CO CO2 C2O C3O2 O O2% O3 : !
$
 PHASE O2GAS % 1 1 !
 CONST O2GAS : O2 : !
$ ------------------------------------------------------------------------------
$ Defaults
$
 DEFINE-SYSTEM-DEFAULT ELEMENT 2 !
 DEFAULT-COM DEFINE_SYSTEM_ELEMENT VA !
 DEFAULT-COM REJECT_PHASE O2GAS !
 TYPE-DEF % SEQ * !
 TYPE-DEF A GES AMEND_PHASE_DESCRIPTION @ MAGNETIC -3 0.28 !
 TYPE-DEF B GES AMEND_PHASE_DESCRIPTION @ MAGNETIC -1 0.4 !
 FUNCTION ZERO      298.15  0;                                         6000 N !
 FUNCTION UN_ASS    298.15  0;                                         6000 N !
 FUNCTION R         298.15  +8.31451;                                  6000 N !
 FUNCTION RTLNP     298.15  +8.31451*T*LN(1E-05*P);                    6000 N !
$ ------------------------------------------------------------------------------
$ Element data
$ ------------------------------------------------------------------------------
$ C
$
 PAR  G(GRAPHITE_A9,C),,                +GHSERCC;,,                   N 91Din !
 PAR  G(DIAMOND_A4,C),,                 +GDIACC;,,                    N 91Din !
 PAR  G(LIQUID,C),,                     +GHSERCC+117369-24.63*T;,,    N 91Din !
$
 PAR  G(GAS,C),,                        +F3880T+RTLNP;,,              N 97SUB !
 PAR  G(GAS,C2),,                       +F4635T+RTLNP;,,              N 97SUB !
 PAR  G(GAS,C3),,                       +F5109T+RTLNP;,,              N 97SUB !
 PAR  G(GAS,C4),,                       +F5190T+RTLNP;,,              N 97SUB !
 PAR  G(GAS,C5),,                       +F5273T+RTLNP;,,              N 97SUB !
 PAR  G(GAS,C60),,                      +F3869T+RTLNP;,,              N 97SUB !
$
 FUNCTION GHSERCC   298.15  -17368.441+170.73*T-24.3*T*LN(T)
       -4.723E-04*T**2+2562600*T**(-1)-2.643E+08*T**(-2)+1.2E+10*T**(-3);
      6000.00  N !
 FUNCTION GDIACC    298.15  -16359.441+175.61*T-24.31*T*LN(T)
       -4.723E-04*T**2+2698000*T**(-1)-2.61E+08*T**(-2)+1.11E+10*T**(-3);
      6000.00  N !
$ C(g)
 FUNCTION F3880T    298.15  +710430.933-17.7062915*T-20.97529*T*LN(T)
       +1.998237E-04*T**2-3.34617167E-08*T**3+1680.6515*T**(-1);
      3400.00  Y  +698015.711+2.57175229*T-23.05071*T*LN(T)
       -6.04604E-05*T**2+6.74291667E-10*T**3+8558245*T**(-1);
     10000.00  Y  +736197.571-32.7975305*T-19.44529*T*LN(T)
       -1.5396035E-04*T**2-6.15402167E-11*T**3-56188350*T**(-1);
     20000.00  N !
$ C2(g)
 FUNCTION F4635T    298.15  +803005.137+419.91537*T-97.48141*T*LN(T)
       +0.08202995*T**2-1.97357E-05*T**3+690749.5*T**(-1);
       500.00  Y  +826732.963-2.78396986*T-30.08349*T*LN(T)
       -0.002621389*T**2+8.30959667E-08*T**3-868501*T**(-1);
      4300.00  Y  +850321.492-26.7776258*T-27.96957*T*LN(T)
       -0.0019408995*T**2+3.222655E-08*T**3-22380050*T**(-1);
     12000.00  Y  +409662.375+520.538141*T-86.66656*T*LN(T)
       +0.0015642485*T**2-7.28093667E-09*T**3+6.04612E+08*T**(-1);
     20000.00  N !
$ C3(g)
 FUNCTION F5109T    298.15  +829826.554-14.7696342*T-32.21563*T*LN(T)
       -0.014548565*T**2+1.77806833E-06*T**3-100277.6*T**(-1);
      1000.00  Y  +809388.443+179.252911*T-59.93982*T*LN(T)
       +0.0025413955*T**2-2.54139667E-07*T**3+2769455*T**(-1);
      2800.00  Y  +959399.017-367.175864*T+7.286391*T*LN(T)
       -0.010483215*T**2+2.00694833E-07*T**3-58720050*T**(-1);
      5100.00  Y  +645204.419+237.848567*T-60.73106*T*LN(T)
       -0.0047721765*T**2+1.3846755E-07*T**3+1.945987E+08*T**(-1);
      8000.00  Y  -79243.2065+1580.271*T-211.8741*T*LN(T)
       +0.009202285*T**2-1.030498E-07*T**3+8.44019E+08*T**(-1);
     10000.00  N !
$ C4(g)
 FUNCTION F5190T    298.15  +1015583.43+114.927797*T-53.39543*T*LN(T)
       -0.01399763*T**2+8.26027167E-07*T**3+181008.25*T**(-1);
      2500.00  Y  +937071.116+522.054722*T-106.1735*T*LN(T)
       +0.0016641645*T**2-4.03015E-08*T**3+21906740*T**(-1);
      7000.00  Y  +974994.002+406.652033*T-92.4518*T*LN(T)
       -2.6888155E-04*T**2+7.07303167E-09*T**3+7587140*T**(-1);
     10000.00  N !
$ C5(g)
 FUNCTION F5273T    298.15  +1028316.51+169.994577*T-62.97185*T*LN(T)
       -0.0317015*T**2+4.09694E-06*T**3+186275.3*T**(-1);
       900.00  Y  +999750.246+470.150389*T-106.5965*T*LN(T)
       -0.0014783715*T**2+7.07236167E-08*T**3+3747842.5*T**(-1);
      3500.00  Y  +990603.917+513.736613*T-112.1708*T*LN(T)
       -6.611165E-06*T**2+1.10554567E-10*T**3+6565820*T**(-1);
     10000.00  N !
$ C60(g)
 FUNCTION F3869T    298.15  +2466802.51+88.4522291*T+10.293*T*LN(T)
       -1.15472*T**2+1.77008333E-04*T**3+4621630*T**(-1);
       800.00  Y  +1709986.12+9262.2894*T-1356.31*T*LN(T)
       -0.0366229*T**2+1.98371667E-06*T**3+84578000*T**(-1);
      3300.00  N !
$ ------------------------------------------------------------------------------
$ O
$
$ GHSEROO modified in unary 3.0
$
 PAR  G(O2GAS,O2),,                     +2*GHSEROO+RTLNP;,,           N 91Din !
$
 PAR  G(GAS,O),,                        +O1G+RTLNP;,,                 N 00SUB !
 PAR  G(GAS,O2),,                       +2*GHSEROO+RTLNP;,,           N 91Din !
 PAR  G(GAS,O3),,                       +O3G+RTLNP;,,                 N 00SUB !
$
$ 1/2 O2(g)
 FUNCTION GHSEROO   298.15  -3480.87-25.503038*T-11.1355*T*LN(T)
       -0.005098875*T**2+6.61845833E-07*T**3-38365*T**(-1);
      1000.00  Y  -6568.763+12.659879*T-16.8138*T*LN(T)
       -5.957975E-04*T**2+6.781E-09*T**3+262905*T**(-1);
      3300.00  Y  -13986.728+31.259624*T-18.9536*T*LN(T)
       -4.25243E-04*T**2+1.0721E-08*T**3+4383200*T**(-1);
      6000.00  N !
$ O(g)
 FUNCTION O1G       298.15  +243206.494-20.8612587*T-21.01555*T*LN(T)
       +1.2687055E-04*T**2-1.23131283E-08*T**3-42897.09*T**(-1);
      2950.00  Y  +252301.423-52.0847285*T-17.21188*T*LN(T)
       -5.413565E-04*T**2+7.64520667E-09*T**3-3973170.5*T**(-1);
      6000.00  N !
$ O3(g)
 FUNCTION O3G       298.15  +130696.944-37.9096651*T-27.58118*T*LN(T)
       -0.02763076*T**2+4.60539333E-06*T**3+99530.45*T**(-1);
       700.00  Y  +114760.623+176.626736*T-60.10286*T*LN(T)
       +0.00206456*T**2-5.17486667E-07*T**3+1572175*T**(-1);
      1300.00  Y  +49468.3958+710.094819*T-134.3696*T*LN(T)
       +0.039707355*T**2-4.10457667E-06*T**3+12362250*T**(-1);
      2100.00  Y  +866367.075-3566.80563*T+421.2001*T*LN(T)
       -0.1284109*T**2+5.44768833E-06*T**3-2.1304835E+08*T**(-1);
      2800.00  Y  +409416.384-1950.70834*T+223.4437*T*LN(T)
       -0.0922361*T**2+4.306855E-06*T**3-21589870*T**(-1);
      3500.00  Y  -1866338.6+6101.13383*T-764.8435*T*LN(T)
       +0.09852775*T**2-2.59784667E-06*T**3+9.610855E+08*T**(-1);
      4900.00  Y  +97590.0432+890.79836*T-149.9608*T*LN(T)
       +0.01283575*T**2-3.555105E-07*T**3-2.1699975E+08*T**(-1);
      6000.00  N !
$ ------------------------------------------------------------------------------
$ Binary system
$
$ This is just the gas phase from the SGTE substance database 1997.
$
 PAR  G(GAS,CO),,                       +F4489T+RTLNP;,,              N 97SUB !
 PAR  G(GAS,CO2),,                      +F4518T+RTLNP;,,              N 97SUB !
 PAR  G(GAS,C2O),,                      +F5078T+RTLNP;,,              N 97SUB !
 PAR  G(GAS,C3O2),,                     +F5180T+RTLNP;,,              N 97SUB !
$
$ CO(g)
 FUNCTION F4489T    298.15  -118162.143-23.1823998*T-25.84624*T*LN(T)
       -0.003281553*T**2-1.63612533E-07*T**3-55604.1*T**(-1);
       800.00  Y  -122211.037+7.61017725*T-29.9366*T*LN(T)
       -0.0027053115*T**2+1.75559167E-07*T**3+541480.5*T**(-1);
      2200.00  Y  -131274.213+62.1198839*T-37.17593*T*LN(T)
       -1.020237E-04*T**2-6.44914833E-10*T**3+2724014*T**(-1);
      6000.00  N !
$ CO2(g)
 FUNCTION F4518T    298.15  -404733.623-4.69677635*T-29.32959*T*LN(T)
       -0.01996358*T**2+2.45837833E-06*T**3+124430.9*T**(-1);
       900.00  Y  -421187.231+168.064896*T-54.43846*T*LN(T)
       -0.002556694*T**2+1.34184133E-07*T**3+2179368*T**(-1);
      2700.00  Y  -462626.164+339.502797*T-76.00339*T*LN(T)
       +0.0026074805*T**2-1.06680183E-07*T**3+17540465*T**(-1);
      7600.00  Y  +322101.769-1097.44815*T+85.62125*T*LN(T)
       -0.01226122*T**2+1.50875083E-07*T**3-7.00947E+08*T**(-1);
     10000.00  N !
$ C2O(g)
 FUNCTION F5078T    298.15  +277813.193+28.9798343*T-37.78569*T*LN(T)
       -0.01453685*T**2+1.57701533E-06*T**3+112606.3*T**(-1);
      1000.00  Y  +264063.563+160.518574*T-56.6296*T*LN(T)
       -0.0026141425*T**2+9.85593667E-08*T**3+2048364*T**(-1);
      3500.00  Y  +234215.001+257.690251*T-68.43674*T*LN(T)
       -4.895632E-04*T**2+2.485785E-08*T**3+16450450*T**(-1);
      6000.00  N !
$ C3O2(g)
 FUNCTION F5180T    298.15  -118237.392+100.762629*T-53.19108*T*LN(T)
       -0.030805495*T**2+3.59023833E-06*T**3+332492.95*T**(-1);
      1000.00  Y  -150856.911+416.603393*T-98.47748*T*LN(T)
       -0.0022049665*T**2+1.09623667E-07*T**3+4818702*T**(-1);
      3300.00  Y  -164679.618+482.276433*T-106.8785*T*LN(T)
       +2.986764E-05*T**2+4.29362E-10*T**3+9089650*T**(-1);
      6000.00  N !
$ ------------------------------------------------------------------------------
$
$
 LIST-OF-REFERENCE
 NUMBER  SOURCE
  Null   'Unknown source'
  Same   'Same or similar interaction as in the corresponding stable phase'
  COST   'COST 507 database; Al-C'
  REFLAV 'Laves phase convention: G(LAVES,X:X)=+3*GHSERXX+15000'
  91Din  'A.T. Dinsdale, Calphad, 15, 317-425(1991).'
  97SUB  'SGTE substance database, version 1997'
  00SUB  'SGTE substance database, version 2000'
!

File: data/databases/sgte-binary/CP-90Gus.tdb
$
$ Database for C-P from P. Gustafson 1990
$
$ P. Gustafson, Report IM-2549, Stockholm, 1990.
$
$ Dataset created 2017.11.18 by Bengt Hallstedt.
$ 2020.12.25: Modified for use with GES6.
$
$ Parameters were taken from SGSOL Dec16c.
$
$ The C-P phase diagram appears not to be known. No publications were found.
$ The present dataset only contains a liquid interaction parameter, which is
$ probably determined from the C-P interaction in liquid Fe. I do not have 
$ the IM-2549 report to check. The calculated phase diagram from this dataset
$ is, thus, pure speculation. There are data in SGSUB for the gas phase species
$ CP, CP2, C2P and C2P2, but no solid compounds.
$
$ ------------------------------------------------------------------------------
 TEMP-LIM 298.15 6000.00 !
$
$ELEMENT NAME  REF. STATE               ATOMIC MASS H298-H0    S298    !
$
 ELEMENT VA   VACUUM                      0.0          0.0      0.0    ! 
 ELEMENT C    GRAPHITE                   12.011     1054.0      5.7423 ! 
 ELEMENT P    WHITE_P                    30.97376   5360.0     41.09   ! 
$ ------------------------------------------------------------------------------
$ Phase definitions
$
 PHASE LIQUID:L % 1 1 !
 CONST LIQUID:L : C P : !
$
$ Fcc (cF4, Fm-3m) and MeX (cF8, Fm-3m)
$
 PHASE FCC_A1 %A 2 1 1 !
 CONST FCC_A1 : P : C VA : !
$
$ Bcc (cI2, Im-3m)
$
 PHASE BCC_A2 %B 2 1 3 !
 CONST BCC_A2 : P : C VA : !
$
$ Hcp (hP2, P6_3/mmc) and Me2X (NiAs-type, hP4, P6_3/mmc, B8_1)
$
 PHASE HCP_A3 %A 2 1 0.5 !
 CONST HCP_A3 : P : C VA : !
$
$ Prototype C (cF8, Fd-3m)
$
 PHASE DIAMOND_A4 % 1 1 !
 CONST DIAMOND_A4 : C : !
$
$ Prototype C (hP4, P6_3/mmc)
$
 PHASE GRAPHITE_A9 % 1 1 !
 CONST GRAPHITE_A9 : C : !
$
$ Crystal structure seems not to be well defined
$
 PHASE WHITE_P % 1 1 !
 CONST WHITE_P : P : !
$
$ Crystal structure seems not to be well defined
$
 PHASE RED_P % 1 1 !
 CONST RED_P : P : !
$ ------------------------------------------------------------------------------
$ Defaults
$
 DEFINE-SYSTEM-DEFAULT ELEMENT 2 !
 DEFAULT-COM DEFINE_SYSTEM_ELEMENT VA !
 TYPE-DEF % SEQ * !
 TYPE-DEF A GES AMEND_PHASE_DESCRIPTION @ MAGNETIC -3 0.28 !
 TYPE-DEF B GES AMEND_PHASE_DESCRIPTION @ MAGNETIC -1 0.4 !
 FUNCTION ZERO      298.15  0;                                         6000 N !
 FUNCTION UN_ASS    298.15  0;                                         6000 N !
$ ------------------------------------------------------------------------------
$ Element data
$ ------------------------------------------------------------------------------
$ C
$
 PAR  G(GRAPHITE_A9,C),,                +GHSERCC;,,                   N 91Din !
 PAR  G(DIAMOND_A4,C),,                 +GDIACC;,,                    N 91Din !
 PAR  G(LIQUID,C),,                     +GHSERCC+117369-24.63*T;,,    N 91Din !
$
 FUNCTION GHSERCC   298.15  -17368.441+170.73*T-24.3*T*LN(T)
       -4.723E-04*T**2+2562600*T**(-1)-2.643E+08*T**(-2)+1.2E+10*T**(-3);
      6000.00  N !
 FUNCTION GDIACC    298.15  -16359.441+175.61*T-24.31*T*LN(T)
       -4.723E-04*T**2+2698000*T**(-1)-2.61E+08*T**(-2)+1.11E+10*T**(-3);
      6000.00  N !
$ ------------------------------------------------------------------------------
$ P
$
$ RHOMBOHEDRAL_A7 added in unary 4.4
$
 PAR  G(WHITE_P,P)              250.00  +GHSERPP;                3000 N 91Din !
 PAR  G(RED_P,P)                250.00  +GREDPP;                 3000 N 91Din !
 PAR  G(FCC_A1,P:VA)            250.00  +GREDPP+36819-13.138*T;  3000 N 91Din !
 PAR  G(BCC_A2,P:VA)            250.00  +GREDPP+44768.8-13.26*T; 3000 N 91Din !
$PAR  G(RHOMBOHEDRAL_A7,P)      250.00  +GHSERPP-188+0.12527*T;  3000 N 01SGUN !
 PAR  G(LIQUID,P)               250.00  +GLIQPP;                 3000 N 91Din !
$
 FUNCTION GHSERPP   250.00  -43821.799+1026.69389*T-178.426*T*LN(T)
       +0.290708*T**2-1.04022667E-04*T**3+1632695*T**(-1);
       317.30  Y  -9587.448+152.341487*T-28.7335301*T*LN(T)
       +0.001715669*T**2-2.2829E-07*T**3+172966*T**(-1);
      1000.00  Y  -8093.075+135.876831*T-26.326*T*LN(T);
      3000.00  N !
 FUNCTION GREDPP    250.00  -25976.559+148.672002*T-25.55*T*LN(T)
       +0.0034121*T**2-2.418867E-06*T**3+160095*T**(-1);
       500.00  Y  -21723.721+77.671737*T-14.368*T*LN(T)
       -0.00957685*T**2+3.93917E-07*T**3-141375*T**(-1);
       852.35  Y  -119408.413+1026.02962*T-149.449556*T*LN(T)
       +0.067272364*T**2-6.651929E-06*T**3+12495943*T**(-1);
      1500.00  Y  -16431.044+17.96235*T+GHSERPP;
      3000.00  N !
 FUNCTION GLIQPP    250.00  -26316.111+434.930931*T-70.7440584*T*LN(T)
       -0.002898936*T**2+3.9049371E-05*T**3+1141147*T**(-1);
       317.30  Y  -7232.449+133.291873*T-26.326*T*LN(T);
      3000.00  N !
$ ------------------------------------------------------------------------------
$ Binary system
$
$ P. Gustafson, Report IM-2549, Stockholm, 1990.
$
$ Checked against SGSOL Dec16c.
$
$ Parameters were taken from SGSOL Dec16c.
$
$ The C-P phase diagram appears not to be known. No publications were found.
$ The present dataset only contains a liquid interaction parameter, which is
$ probably determined from the C-P interaction in liquid Fe. I do not have 
$ the IM-2549 report to check. The calculated phase diagram from this dataset
$ is, thus, pure speculation. There are data in SGSUB for the gas phase species
$ CP, CP2, C2P and C2P2, but no solid compounds.
$
 PAR  L(LIQUID,C,P;0),,                 -44471;,,                     N 90Gus !
$
 PAR  G(FCC_A1,P:C;0),,                 +GREDPP+GHSERCC+96883;,,      N 90Gus !
 PAR  G(BCC_A2,P:C;0),,                 +GREDPP+3*GHSERCC+300000;,,   N 90Gus !
$ ------------------------------------------------------------------------------
$
$
 LIST-OF-REFERENCE
 NUMBER  SOURCE
  Null   'Unknown source'
  Same   'Same or similar interaction as in the corresponding stable phase'
  REFLAV 'Laves phase convention: G(LAVES,X:X)=+3*GHSERXX+15000'
  90Gus  'P. Gustafson, Report IM-2549, Stockholm, 1990; C-P'
  91Din  'A.T. Dinsdale, Calphad, 15, 317-425(1991).'
  01SGUN 'SGTE unary database V.4.4, 2001.'
!

File: data/databases/sgte-binary/CaB-07Sha.tdb
$
$ Database for Ca-B from S. Shang et al. 2007
$
$ S. Shang, T. Wang, Z.-K. Liu, Calphad, 31, 286-91(2007).
$
$ Dataset created 2017.10.08 by Bengt Hallstedt.
$ 2020.12.25: Modified for use with GES6.
$
$ The paper also includes new expressions for alpha-B and beta-B based on
$ ab initio calculations. These are not included here.
$
$ SGSOL (Dec16c) includes alpha-B, but not gaseous B.
$
$ ------------------------------------------------------------------------------
 TEMP-LIM 298.15 6000.00 !
$
$ELEMENT NAME  REF. STATE               ATOMIC MASS H298-H0    S298    !
$
 ELEMENT VA   VACUUM                      0.0          0.0      0.0    ! 
 ELEMENT B    BETA_RHOMBO_B              10.81      1222.0      5.9    ! 
 ELEMENT CA   FCC_A1                     40.08      5736.0     41.588  ! 
$ ------------------------------------------------------------------------------
$ Species
$
 SPECIE  B2                                 B2 !
 SPECIE  CA2                                CA2 !
$ ------------------------------------------------------------------------------
$ Phase definitions
$
 PHASE LIQUID:L % 1 1 !
 CONST LIQUID:L : B CA : !
$
$ Fcc (cF4, Fm-3m) and MeX (cF8, Fm-3m)
$
 PHASE FCC_A1 %A 2 1 1 !
 CONST FCC_A1 : CA : VA : !
$
$ Bcc (cI2, Im-3m)
$
 PHASE BCC_A2 %B 2 1 3 !
 CONST BCC_A2 : CA : VA : !
$
$ Hcp (hP2, P6_3/mmc) and Me2X (NiAs-type, hP4, P6_3/mmc, B8_1)
$
 PHASE HCP_A3 %A 2 1 0.5 !
 CONST HCP_A3 : CA : VA : !
$
$ Prototype beta-B (hR105, R-3m)
$
 PHASE BETA_RHOMBO_B % 1 1 !
 CONST BETA_RHOMBO_B : B : !
$
$ Prototype CaB6 (cP7, Pm-3m)
$
 PHASE CAB6_D21 % 2 1 6 !
 CONST CAB6_D21 : CA : B : !
$
 PHASE GAS:G % 1 1 !
 CONST GAS:G : B B2 CA CA2 : !
$ ------------------------------------------------------------------------------
$ Defaults
$
 DEFINE-SYSTEM-DEFAULT ELEMENT 2 !
 DEFAULT-COM DEFINE_SYSTEM_ELEMENT VA !
 TYPE-DEF % SEQ * !
 TYPE-DEF A GES AMEND_PHASE_DESCRIPTION @ MAGNETIC -3 0.28 !
 TYPE-DEF B GES AMEND_PHASE_DESCRIPTION @ MAGNETIC -1 0.4 !
 FUNCTION ZERO      298.15  0;                                         6000 N !
 FUNCTION UN_ASS    298.15  0;                                         6000 N !
 FUNCTION R         298.15  +8.31451;                                  6000 N !
 FUNCTION RTLNP     298.15  +8.31451*T*LN(1E-05*P);                    6000 N !
$ ------------------------------------------------------------------------------
$ Element data
$ ------------------------------------------------------------------------------
$ B
$
$ FCC_A1, HCP_A3, DIAMOND_A4 and GRAPHITE added in unary 3.0
$ BCC_A2 added in unary 4.1
$ GRAPHITE revised in unary 4.4 (using the value from COST 507)
$ FCC_A1, BCC_A2 and HCP_A3 removed in unary 5.0
$ ALPHA_RHOMBO_B added in unary 5.0
$
$ FCC_A1, BCC_A2 and HCP_A3 still in SGSOL 5.0
$ The value for FCC_A1 in COST (and SGTE) is possibly incorrect.
$
 PAR  G(BETA_RHOMBO_B,B),,              +GHSERBB;,,                   N 91Din !
$PAR  G(ALPHA_RHOMBO_B,B),,             +GALPBB;,,                    N 09SGUN !
$PAR  G(FCC_A1,B:VA),,                  +GHSERBB+43514-12.217*T;,,    N SGCOST !
$PAR  G(FCC_A1,B:VA),,                  +GHSERBB+50208-13.472*T;,,    N 94Hal !
$PAR  G(BCC_A2,B:VA),,                  +GHSERBB+43514-12.217*T;,,    N 94Hal !
$PAR  G(HCP_A3,B:VA),,                  +GHSERBB+50208-9.706*T;,,     N SGCOST !
$PAR  G(GRAPHITE,B),,                   +GHSERBB+10000-2*T;,,         N SGCOST !
$PAR  G(GRAPHITE,B),,                   +GHSERBB+5000;,,              N 96SGUN !
$PAR  G(DIAMOND_A4,B),,                 +GHSERBB+10;,,                N 99SGUN !
$PAR  G(DIAMOND_A4,B),,                 +GHSERBB+20;,,                N COST !
$PAR  G(DIAMOND_A4,B),,                 +GHSERBB;,,                   N 96SGUN !
 PAR  G(LIQUID,B),,                     +GLIQBB;,,                    N 91Din !
$
 PAR  G(GAS,B),,                        +F1389T+RTLNP;,,              N 97SUB !
 PAR  G(GAS,B2),,                       +F1921T+RTLNP;,,              N 97SUB !
$
 FUNCTION GHSERBB   298.15  -7735.284+107.111864*T-15.6641*T*LN(T)
       -0.006864515*T**2+6.18878E-07*T**3+370843*T**(-1);
      1100.00  Y  -16649.474+184.801744*T-26.6047*T*LN(T)
       -7.9809E-04*T**2-2.556E-08*T**3+1748270*T**(-1);
      2348.00  Y  -36667.582+231.336244*T-31.5957527*T*LN(T)
       -0.00159488*T**2+1.34719E-07*T**3+11205883*T**(-1);
      3000.00  Y  -21530.653+222.396264*T-31.4*T*LN(T);
      6000.00  N !
 FUNCTION GALPBB    298.15  -6076.24+86.648762*T-12.942464*T*LN(T)
       -7.089468E-3*T**2+0.659896E-6*T**3-45*T**(-1);
      1400.00  Y  +28477.506-106.789208*T+12.1072478*T*LN(T)
       -13.316875E-3*T**2+0.706895E-6*T**3-8002403*T**(-1);
      3000.00  Y  -25699.64+225.127135*T-31.4*T*LN(T);
      6000.00  N !
 FUNCTION GLIQBB    298.15  +48458.559-20.268025*T+GHSERBB;
       500.00  Y  +41119.703+82.101722*T-14.9827763*T*LN(T)
       -0.007095669*T**2+5.07347E-07*T**3+335484*T**(-1);
      2348.00  Y  +28842.012+200.94731*T-31.4*T*LN(T);
      3000.00  Y  +50372.665-21.448954*T+GHSERBB;
      6000.00  N !
 FUNCTION GFCCBB    298.15  +GHSERBB+43514-12.217*T;                   6000 N !
$ B(g)
 FUNCTION F1389T    298.15 +558741.08-13.3403636*T-20.91611*T*LN(T)
       +7.20885E-05*T**2-5.63569667E-09*T**3+4306.9065*T**(-1);
      4800.00  Y  +593321.479-80.4363028*T-13.38924*T*LN(T)
       -5.13201E-04*T**2-2.51243833E-09*T**3-26985320*T**(-1);
     10000.00  N !
$ B2(g)
 FUNCTION F1921T    298.15 +829926.969-93.2007048*T-13.63395*T*LN(T)
       -0.033960835*T**2+7.30767333E-06*T**3-67153.4*T**(-1);
       600.00  Y  +815354.412+137.902601*T-49.68482*T*LN(T)
       +0.00543292*T**2-7.11178167E-07*T**3+1030739.5*T**(-1);
      1400.00  Y  +823475.255+55.7356689*T-37.91694*T*LN(T)
       -0.001645613*T**2+5.37223333E-08*T**3+105366.3*T**(-1);
      6000.00  N !
$ ------------------------------------------------------------------------------
$ Ca
$
$ FCC_A1, BCC_A2, HCP_A3 and LIQUID modified in unary 5.0
$ (upper T interval added + trailing decimals added)
$
 PAR  G(FCC_A1,CA:VA),,                 +GHSERCA;                3001 N 91Din !
 PAR  G(BCC_A2,CA:VA),,                 +GBCCCA;                 3001 N 91Din !
 PAR  G(HCP_A3,CA:VA),,                 +GHSERCA+500+0.7*T;      3001 N 91Din !
 PAR  G(LIQUID,CA),,                    +GLIQCA;                 3001 N 91Din !
$
 PAR  G(GAS,CA;0),,                     +F2131T+RTLNP;,,              N 92SUB !
 PAR  G(GAS,CA2;0),,                    +F2293T+RTLNP;,,              N 92SUB !
$
 FUNCTION GHSERCA   298.15  -4955.062+72.794266*T-16.3138*T*LN(T)
       -0.01110455*T**2-133574*T**(-1);
      1115.00  Y  -107304.428+799.982066*T-114.2922467*T*LN(T)
       +0.023733814*T**2-1.2438E-06*T**3+18245540*T**(-1);
      3000.00  Y  -3703.12+192.63995*T-35.0*T*LN(T);
      3001.00  N !
 FUNCTION GBCCCA    298.15  -7020.852+142.970155*T-28.2541*T*LN(T)
       +0.0072326*T**2-4.500217E-06*T**3+60578*T**(-1);
       716.00  Y  +1640.475+1.999694*T-6.276*T*LN(T)
       -0.0161921*T**2-523000*T**(-1);
      1115.00  Y  -142331.096+1023.549046*T-143.8726979*T*LN(T)
       +0.032543127*T**2-1.704079E-06*T**3+25353771*T**(-1);
      3000.00  Y  +321.63+189.433057*T-35*T*LN(T);
      3001.00  N !
 FUNCTION GLIQCA    298.15  +10799.908-10.310466*T+GHSERCA;
       500.00  Y  +7838.856+18.2979*T-8.9874787*T*LN(T)
       -0.02266537*T**2+3.338303E-06*T**3-230193*T**(-1);
      1115.00  Y  -2654.938+188.9223*T-35*T*LN(T);
      3001.00  N !
$ Ca(g) :
 FUNCTION F2131T    298.15  +173087.021-15.5575325*T-20.786112*T*LN(T);
      1300.00  Y  +172997.956+5588.5688*T**(-1)-13.9593335*T
       -21.0345161*T*LN(T)+2.38213948E-04*T**2-3.64413151E-08*T**3;
      2000.00  Y  +134081.53+9296659.72*T**(-1)+218.694199*T
       -51.8849472*T*LN(T)+0.0111923674*T**2-7.70260453E-07*T**3;
      3600.00  Y  +672690.384-2.35270504E+08*T**(-1)-1610.06137*T
       +171.348607*T*LN(T)-0.0300833784*T**2+6.66115115E-07*T**3;
      4800.00  Y  +672623.642-2.1604084E+08*T**(-1)-1685.46289*T
       +181.445018*T*LN(T)-0.032908206*T**2+7.77184973E-07*T**3;
      6000.00  N !
$ Ca2(g) :
 FUNCTION F2293T    298.15  +331036.623+118736.69*T**(-1)+92.462223*T
       -54.080292*T*LN(T)+0.0271296836*T**2-5.73392096E-06*T**3;
       600.00  Y  +340712.213-633424.128*T**(-1)-59.9992293*T
       -30.2654661*T*LN(T)+5.18998004E-04*T**2-4.10068261E-08*T**3;
      2200.00  Y  +343774.134-1755137.79*T**(-1)-73.0668827*T
       -28.6059243*T*LN(T)+6.54369232E-05*T**2-1.34699696E-08*T**3;
      6000.00  N !
$ ------------------------------------------------------------------------------
$ Binary system
$
$ S. Shang, T. Wang, Z.-K. Liu, Calphad, 31, 286-91(2007).
$
$ Checked against paper and SGSOL Dec16c. Checked at 6000 K.
$
$ The paper also includes new expressions for alpha-B and beta-B based on
$ ab initio calculations. These are not included here.
$
$ SGSOL (Dec16c) includes alpha-B, but not gaseous B.
$
 PAR  L(LIQUID,B,CA;0),,                +ZERO;,,                      N 07Sha !
$
 PAR  G(CAB6_D21,CA:B),,                +GHSERCA+6*GHSERBB+7*GCAB6;,, N 07Sha !
$
 FUNCTION GCAB6     298.15  -39486.575-18.549988*T+2.370637*T*LN(T);
      6000.00  N !
$ ------------------------------------------------------------------------------
$
$
 LIST-OF-REFERENCE
 NUMBER  SOURCE
  Null   'Unknown source'
  REFLAV 'Laves phase convention: G(LAVES,X:X)=+3*GHSERXX+15000'
  COST   'COST 507 database'
  SGCOST 'COST 507 database, SGTE unary database V.3.0, 1996; Al, B, Nd, Ti, Zn'
  91Din  'A.T. Dinsdale, Calphad, 15, 317-425(1991).'
  92SUB  'SGTE substance database, version 1992'
  94Hal  'B. Hallemans, P. Wollants, J.R. Roos,
          Z. Metallkd., 85, 676-82(1994), SGTE unary database V.4.1, 1999; B'
  96SGUN 'SGTE unary database V.3.0, 1996.'
  97SUB  'SGTE substance database, version 1997'
  99SGUN 'SGTE unary database V.4.1, 1999.'
  07Sha  'S. Shang, T. Wang, Z.-K. Liu, Calphad, 31, 286-91(2007); Ca-B'
  09SGUN 'SGTE unary database V.5.0, 2009.'
!
