Repository: orchid-calphad/orchid-project.org

# orchid-project.org

Website and released data of **ORCHID** (Open Repository for CALPHAD Hypotheses, Intelligence, and Discovery),
served by GitHub Pages at https://orchid-project.org. Releases are archived on Zenodo (one DOI per version).

- `index.html`, `catalog/`, `best-practices.html` — static, self-contained pages (generated in the ORCHID tooling).
- `data/` — released data: catalog, redistributable TDB files, convex hulls. Licences: `data/LICENSES.md`, `data/NOTICE.md`.
- `llms.txt`, `data/croissant.json`, `CITATION.cff`, `.zenodo.json` — machine-readable metadata.

Only data with clear redistribution rights are published.

File: data/databases/sgte-binary/CaBr-92Sta.tdb
$
$ Database for Ca-Br from L.-I. Staffansson and D. Sichen 1992.
$
$ L.-I. Staffansson, D. Sichen, Scand. J. Metall., 21, 165-71(1992).
$
$ Dataset created 2018.05.03 by Bengt Hallstedt.
$ 2020.12.25: Modified for use with GES6.
$
$ In the paper data for pure Ca were taken from the SGTE substance database,
$ not from the unary database. Here data for Ca are taken from the unary
$ database. No data for Br are included in the paper. There are no data for Br
$ in the unary database. Data for Br are taken from SGSUB.
$
$ Liquid Br2 behaves badly at high T and was removed. It was not included in
$ in the paper anyway.
$
$ ------------------------------------------------------------------------------
 TEMP-LIM 298.15 6000.00 !
$
$ELEMENT NAME  REF. STATE               ATOMIC MASS H298-H0    S298    !
$
 ELEMENT /-   ELECTRON_GAS                0.0          0.0      0.0    ! 
 ELEMENT VA   VACUUM                      0.0          0.0      0.0    ! 
 ELEMENT BR   1/2_MOLE_BR2(LIQ)          79.904    12260.0     76.105  ! 
 ELEMENT CA   FCC_A1                     40.08      5736.0     41.588  ! 
$ ------------------------------------------------------------------------------
$ Species
$
 SPECIE  BR-1                               BR1/-1 !
 SPECIE  BR2                                BR2 !
 SPECIE  CA+2                               CA1/+2 !
 SPECIE  CA2                                CA2 !
 SPECIE  CABR                               CA1BR1 !
 SPECIE  CABR2                              CA1BR2 !
$ ------------------------------------------------------------------------------
$ Phase definitions
$
 PHASE ION:Y % 2 1 1 !
 CONST ION:Y : CA+2 : BR-1 VA : !
$
 PHASE LIQUID:L % 1 1 !
 CONST LIQUID:L : CA BR2 : !
$
$ Fcc (cF4, Fm-3m) and MeX (cF8, Fm-3m)
$
 PHASE FCC_A1 %A 2 1 1 !
 CONST FCC_A1 : CA : VA : !
$
$ Bcc (cI2, Im-3m)
$
 PHASE BCC_A2 %B 2 1 3 !
 CONST BCC_A2 : CA : VA : !
$
$ Hcp (hP2, P6_3/mmc) and Me2X (NiAs-type, hP4, P6_3/mmc, B8_1)
$
 PHASE HCP_A3 %A 2 1 0.5 !
 CONST HCP_A3 : CA : VA : !
$
$ Prototype alpha-FeS2 (oP6, Pnnm)
$
 PHASE CABR2_C18:I % 2 1 2 !
 CONST CABR2_C18:I : CA+2 : BR-1 : !
$
 PHASE GAS:G % 1 1 !
 CONST GAS:G : CA CA2 CABR CABR2 BR BR2 : !
$ ------------------------------------------------------------------------------
$ Defaults
$
 DEFINE-SYSTEM-DEFAULT ELEMENT 2 !
 DEFAULT-COM DEFINE_SYSTEM_ELEMENT VA /- !
 DEFAULT-COM REJECT_PHASE LIQUID !
 TYPE-DEF % SEQ * !
 TYPE-DEF A GES AMEND_PHASE_DESCRIPTION @ MAGNETIC -3 0.28 !
 TYPE-DEF B GES AMEND_PHASE_DESCRIPTION @ MAGNETIC -1 0.4 !
 FUNCTION ZERO      298.15  0;                                         6000 N !
 FUNCTION UN_ASS    298.15  0;                                         6000 N !
 FUNCTION R         298.15  +8.31451;                                  6000 N !
 FUNCTION RTLNP     298.15  +8.31451*T*LN(1E-05*P);                    6000 N !
$ ------------------------------------------------------------------------------
$ Element data
$ ------------------------------------------------------------------------------
$ Br
$
$ Liquid Br2 behaves badly at high T.
$
 PAR  G(LIQUID,BR2),,                   +F3249T;,,                    N 97SUB !
$ 
 PAR  G(ION,BR2),,                      +F3249T;,,                    N 97SUB !
$
 PAR  G(GAS,BR;0),,                     +F2877T+RTLNP;,,              N 97SUB !
 PAR  G(GAS,BR2;0),,                    +F3251T+RTLNP;,,              N 97SUB !
$
$ Br2(l)
 FUNCTION F3249T    298.15  -35828.8255+797.103043*T-155.5776*T*LN(T)
       +0.2064111*T**2-9.74919667E-05*T**3+391199.95*T**(-1);
       500.00  N !
$ Br(g)
 FUNCTION F2877T    298.15  +105678.057-35.156587*T-20.92111*T*LN(T)
       +5.101245E-04*T**2-2.419295E-07*T**3-1962.3375*T**(-1);
      1100.00  Y  +103675.988-31.6175973*T-21.07269*T*LN(T)
       -8.38273E-04*T**2+6.10508667E-08*T**3+553705*T**(-1);
      3100.00  Y  +102426.082-11.5549197*T-23.84616*T*LN(T)
       +2.526443E-04*T**2-4.02449667E-09*T**3-595552*T**(-1);
     10000.00  N !
$ Br2(g)
 FUNCTION F3251T    298.15  +19077.8947+9.66580142*T-37.98897*T*LN(T)
       +3.824891E-04*T**2-1.125315E-07*T**3+79565.75*T**(-1);
      2100.00  Y  +61807.369-219.344991*T-8.183614*T*LN(T)
       -0.008666065*T**2+3.90366833E-07*T**3-11184485*T**(-1);
      4300.00  Y  -203404.069+619.894219*T-109.6234*T*LN(T)
       +0.008605745*T**2-1.61313517E-07*T**3+1.1921565E+08*T**(-1);
      6000.00  N !
$ ------------------------------------------------------------------------------
$ Ca
$
$ FCC_A1, BCC_A2, HCP_A3 and LIQUID modified in unary 5.0
$ (upper T interval added + trailing decimals added)
$
 PAR  G(FCC_A1,CA:VA),,                 +GHSERCA;                3001 N 91Din !
 PAR  G(BCC_A2,CA:VA),,                 +GBCCCA;                 3001 N 91Din !
 PAR  G(HCP_A3,CA:VA),,                 +GHSERCA+500+0.7*T;      3001 N 91Din !
 PAR  G(LIQUID,CA),,                    +GLIQCA;                 3001 N 91Din !
$ 
 PAR  G(ION,CA+2:VA),,                  +GLIQCA;                 3000 N 91Din !
$
 PAR  G(GAS,CA;0),,                     +F2131T+RTLNP;,,              N 92SUB !
 PAR  G(GAS,CA2;0),,                    +F2293T+RTLNP;,,              N 92SUB !
$
 FUNCTION GHSERCA   298.15  -4955.062+72.794266*T-16.3138*T*LN(T)
       -0.01110455*T**2-133574*T**(-1);
      1115.00  Y  -107304.428+799.982066*T-114.2922467*T*LN(T)
       +0.023733814*T**2-1.2438E-06*T**3+18245540*T**(-1);
      3000.00  Y  -3703.12+192.63995*T-35.0*T*LN(T);
      3001.00  N !
 FUNCTION GBCCCA    298.15  -7020.852+142.970155*T-28.2541*T*LN(T)
       +0.0072326*T**2-4.500217E-06*T**3+60578*T**(-1);
       716.00  Y  +1640.475+1.999694*T-6.276*T*LN(T)
       -0.0161921*T**2-523000*T**(-1);
      1115.00  Y  -142331.096+1023.549046*T-143.8726979*T*LN(T)
       +0.032543127*T**2-1.704079E-06*T**3+25353771*T**(-1);
      3000.00  Y  +321.63+189.433057*T-35*T*LN(T);
      3001.00  N !
 FUNCTION GLIQCA    298.15  +10799.908-10.310466*T+GHSERCA;
       500.00  Y  +7838.856+18.2979*T-8.9874787*T*LN(T)
       -0.02266537*T**2+3.338303E-06*T**3-230193*T**(-1);
      1115.00  Y  -2654.938+188.9223*T-35*T*LN(T);
      3001.00  N !
$ Ca(g) :
 FUNCTION F2131T    298.15  +173087.021-15.5575325*T-20.786112*T*LN(T);
      1300.00  Y  +172997.956+5588.5688*T**(-1)-13.9593335*T
       -21.0345161*T*LN(T)+2.38213948E-04*T**2-3.64413151E-08*T**3;
      2000.00  Y  +134081.53+9296659.72*T**(-1)+218.694199*T
       -51.8849472*T*LN(T)+0.0111923674*T**2-7.70260453E-07*T**3;
      3600.00  Y  +672690.384-2.35270504E+08*T**(-1)-1610.06137*T
       +171.348607*T*LN(T)-0.0300833784*T**2+6.66115115E-07*T**3;
      4800.00  Y  +672623.642-2.1604084E+08*T**(-1)-1685.46289*T
       +181.445018*T*LN(T)-0.032908206*T**2+7.77184973E-07*T**3;
      6000.00  N !
$ Ca2(g) :
 FUNCTION F2293T    298.15  +331036.623+118736.69*T**(-1)+92.462223*T
       -54.080292*T*LN(T)+0.0271296836*T**2-5.73392096E-06*T**3;
       600.00  Y  +340712.213-633424.128*T**(-1)-59.9992293*T
       -30.2654661*T*LN(T)+5.18998004E-04*T**2-4.10068261E-08*T**3;
      2200.00  Y  +343774.134-1755137.79*T**(-1)-73.0668827*T
       -28.6059243*T*LN(T)+6.54369232E-05*T**2-1.34699696E-08*T**3;
      6000.00  N !
$ ------------------------------------------------------------------------------
$ Binary system
$
$ L.-I. Staffansson, D. Sichen, Scand. J. Metall., 21, 165-71(1992).
$
$ Checked against paper.
$
$ In the paper data for pure Ca were taken from the SGTE substance database,
$ not from the unary database. Here data for Ca are taken from the unary
$ database. No data for Br are included in the paper. There are no data for Br
$ in the unary database. Data for Br are taken from SGSUB.
$
$ Liquid Br2 behaves badly at high T and was removed. It was not included in
$ in the paper anyway.
$
 PAR  G(ION,CA+2:BR-1),,                +F3310T
             +29100-28.66995074*T;,,                                  N 97SUB !
 PAR  L(ION,CA+2:BR-1,VA;0),,           +231120-110.65*T;,,           N 92Sta !
 PAR  L(ION,CA+2:BR-1,VA;1),,           -128884+81.969*T;,,           N 92Sta !
$
 PAR  G(CABR2_C18,CA+2:BR-1),,          +F3310T;,,                    N 97SUB !
$
 PAR  G(GAS,CABR),,                     +F2998T+RTLNP;,,              N 97SUB !
 PAR  G(GAS,CABR2),,                    +F3314T+RTLNP;,,              N 97SUB !
$
$ CaBr2(s)
 FUNCTION F3310T    298.15  -707169.543+369.348005*T-73.77178*T*LN(T)
       -0.006594635*T**2-3.53280167E-10*T**3+117508.1*T**(-1);
      1015.00  Y  -726764.946+563.642591*T-100*T*LN(T)
       +9.47483E-17*T**2-4.774195E-21*T**3+7.776755E-08*T**(-1);
      3800.00  N !
$ CaBr(g)
 FUNCTION F2998T    298.15  -36576.7358+1.02510826*T-37.84577*T*LN(T)
       +1.1820105E-04*T**2-6.47110333E-08*T**3+64414.8*T**(-1);
      2700.00  Y  +42111.7774-290.458684*T-1.92764*T*LN(T)
       -0.006875775*T**2+1.74588333E-07*T**3-31357360*T**(-1);
      6000.00  N !
$ CaBr2(g)
 FUNCTION F3314T    298.15  -406388.341+108.268205*T-62.31568*T*LN(T)
       -1.071234E-05*T**2+4.27444833E-10*T**3+91083.5*T**(-1);
      6000.00  N !
$ ------------------------------------------------------------------------------
$
$
 LIST-OF-REFERENCE
 NUMBER  SOURCE
  Null   'Unknown source'
  Same   'Same or similar interaction as in the corresponding stable phase'
  REFLAV 'Laves phase convention: G(LAVES,X:X)=+3*GHSERXX+15000'
  91Din  'A.T. Dinsdale, Calphad, 15, 317-425(1991).'
  92Sta  'L.-I. Staffansson, D. Sichen,
          Scand. J. Metall., 21, 165-71(1992); Ca-Br'
  92SUB  'SGTE substance database, version 1992'
  97SUB  'SGTE substance database, version 1997'
  00SUB  'SGTE substance database, version 2000'
!

File: data/databases/sgte-binary/CaCe-07Ham.tdb
$
$ Database for Ca-Ce from M. Hampl et al. 2007.
$
$ M. Hampl, J. Groebner, R. Schmid-Fetzer, J. Mater. Sci., 42, 10023-31(2007).
$
$ Dataset created 2023.05.06 by Bengt Hallstedt.
$
$ The L + bcc-1 --> bcc-2 equilibrium is at 1085 K instead of 1079 K. This
$ is possibly a misprint in the paper.
$
$ ------------------------------------------------------------------------------
 TEMP-LIM 298.15 6000.00 !
$
$ELEMENT NAME  REF. STATE               ATOMIC MASS H298-H0    S298    !
$
 ELEMENT VA   VACUUM                      0.0          0.0      0.0    ! 
 ELEMENT CA   FCC_A1                     40.08      5736.0     41.588  ! 
 ELEMENT CE   FCC_A1                    140.12      7280.16    69.454  ! 
$ ------------------------------------------------------------------------------
$ Phase definitions
$
 PHASE LIQUID:L % 1 1 !
 CONST LIQUID:L : CA CE : !
$
$ Fcc (cF4, Fm-3m) and MeX (cF8, Fm-3m)
$
 PHASE FCC_A1 %A 2 1 1 !
 CONST FCC_A1 : CA% CE% : VA : !
$
$ Bcc (cI2, Im-3m)
$
 PHASE BCC_A2 %B 2 1 3 !
 CONST BCC_A2 : CA% CE% : VA : !
$
$ Hcp (hP2, P6_3/mmc) and Me2X (NiAs-type, hP4, P6_3/mmc, B8_1)
$
 PHASE HCP_A3 %A 2 1 0.5 !
 CONST HCP_A3 : CA CE : VA : !
$
$ Prototype alpha-La (SB A3', hP4, P6_3/mmc)
$
 PHASE DHCP %A 2 1 0.5 !
 CONST DHCP : CE : VA% : !
$ ------------------------------------------------------------------------------
$ Defaults
$
 DEFINE-SYSTEM-DEFAULT ELEMENT 2 !
 DEFAULT-COM DEFINE_SYSTEM_ELEMENT VA !
 TYPE-DEF % SEQ * !
 TYPE-DEF A GES AMEND_PHASE_DESCRIPTION @ MAGNETIC -3 0.28 !
 TYPE-DEF B GES AMEND_PHASE_DESCRIPTION @ MAGNETIC -1 0.4 !
 FUNCTION ZERO      298.15  0;                                         6000 N !
 FUNCTION UN_ASS    298.15  0;                                         6000 N !
 FUNCTION R         298.15  +8.31451;                                  6000 N !
$ ------------------------------------------------------------------------------
$ Element data
$ ------------------------------------------------------------------------------
$ Ca
$
$ FCC_A1, BCC_A2, HCP_A3 and LIQUID modified in unary 5.0
$ (upper T interval added + trailing decimals added)
$
 PAR  G(FCC_A1,CA:VA),,                 +GHSERCA;                3001 N 91Din !
 PAR  G(BCC_A2,CA:VA),,                 +GBCCCA;                 3001 N 91Din !
 PAR  G(HCP_A3,CA:VA),,                 +GHSERCA+500+0.7*T;      3001 N 91Din !
 PAR  G(LIQUID,CA),,                    +GLIQCA;                 3001 N 91Din !
$
 FUNCTION GHSERCA   298.15  -4955.062+72.794266*T-16.3138*T*LN(T)
       -0.01110455*T**2-133574*T**(-1);
      1115.00  Y  -107304.428+799.982066*T-114.2922467*T*LN(T)
       +0.023733814*T**2-1.2438E-06*T**3+18245540*T**(-1);
      3000.00  Y  -3703.12+192.63995*T-35.0*T*LN(T);
      3001.00  N !
 FUNCTION GBCCCA    298.15  -7020.852+142.970155*T-28.2541*T*LN(T)
       +0.0072326*T**2-4.500217E-06*T**3+60578*T**(-1);
       716.00  Y  +1640.475+1.999694*T-6.276*T*LN(T)
       -0.0161921*T**2-523000*T**(-1);
      1115.00  Y  -142331.096+1023.549046*T-143.8726979*T*LN(T)
       +0.032543127*T**2-1.704079E-06*T**3+25353771*T**(-1);
      3000.00  Y  +321.63+189.433057*T-35*T*LN(T);
      3001.00  N !
 FUNCTION GLIQCA    298.15  +10799.908-10.310466*T+GHSERCA;
       500.00  Y  +7838.856+18.2979*T-8.9874787*T*LN(T)
       -0.02266537*T**2+3.338303E-06*T**3-230193*T**(-1);
      1115.00  Y  -2654.938+188.9223*T-35*T*LN(T);
      3001.00  N !
$ ------------------------------------------------------------------------------
$ Ce
$
$ HCP_A3 and DHCP added in unary 3.0
$ HCP_A3 and DHCP revised in unary 4.4
$
 PAR  G(FCC_A1,CE:VA),,                 +GHSERCE;                4000 N 91Din !
 PAR  G(BCC_A2,CE:VA),,                 +GBCCCE;                 4000 N 91Din !
 PAR  G(HCP_A3,CE:VA),,                 +GHSERCE+300;            4000 N Frank !
$PAR  G(HCP_A3,CE:VA),,                 +GHSERCE+50000;          4000 N 96SGUN !
 PAR  G(DHCP,CE:VA),,                   +GHSERCE
             -122.539+0.433*T;                                   4000 N 99Gsc !
$PAR  G(DHCP,CE),,                      +GHSERCE-190+0.56886*T;  4000 N 96SGUN !
 PAR  G(LIQUID,CE),,                    +GLIQCE;                 4000 N 91Din !
$
 FUNCTION GHSERCE   298.15  -7160.519+84.23022*T-22.3664*T*LN(T)
       -0.0067103*T**2-3.20773E-07*T**3-18117*T**(-1);
      1000.00  Y  -79678.506+659.4604*T-101.32248*T*LN(T)
       +0.026046487*T**2-1.930297E-06*T**3+11531707*T**(-1);
      2000.00  Y  -14198.639+190.370192*T-37.6978*T*LN(T);
      4000.00  N !
 FUNCTION GBCCCE    298.15  -1354.69-5.21501*T-7.7305867*T*LN(T)
       -0.029098402*T**2+4.784299E-06*T**3-196303*T**(-1);
      1000.00  Y  -12101.106+187.449688*T-37.6142*T*LN(T);
      1072.00  Y  -11950.375+186.333811*T-37.4627992*T*LN(T)
       -5.7145E-05*T**2+2.348E-09*T**3-25897*T**(-1);
      4000.00  N !
 FUNCTION GLIQCE    298.15  +4117.865-11.423898*T-7.5383948*T*LN(T)
       -0.02936407*T**2+4.827734E-06*T**3-198834*T**(-1);
      1000.00  Y  -6730.605+183.023193*T-37.6978*T*LN(T);
      4000.00  N !
$ ------------------------------------------------------------------------------
$ Binary system
$
$ M. Hampl, J. Groebner, R. Schmid-Fetzer, J. Mater. Sci., 42, 10023-31(2007).
$
$ Checked against paper and author's tdb. Checked at 6000 K.
$
$ The L + bcc-1 --> bcc-2 equilibrium is at 1085 K instead of 1079 K. This
$ is possibly a misprint in the paper.
$
 PAR  L(LIQUID,CA,CE;0),,               +38000;,,                     N 07Ham !
$
 PAR  L(FCC_A1,CA,CE:VA;0),,            +36000;,,                     N 07Ham !
 PAR  L(BCC_A2,CA,CE:VA;0),,            +35000;,,                     N 07Ham !
$
$ Metastable
$
 PAR  L(HCP_A3,CA,CE:VA;0),,            +36000;,,                     N Same !
$ ------------------------------------------------------------------------------
$
$
 LIST-OF-REFERENCE
 NUMBER  SOURCE
  Null   'Unknown source'
  Same   'Same or similar interaction as in the corresponding stable phase'
  COST   'COST 507 database'
  Frank  'Peter Franke, unpublished, SGTE unary database V.4.4, 2001; Ce'
  91Din  'A.T. Dinsdale, Calphad, 15, 317-425(1991).'
  96SGUN 'SGTE unary database V.3.0, 1996.'
  99Gsc  'K.A. Gschneidner, Jr., V.K. Pecharsky, J. Phase Equilib.,
          20, 612-14(1999), SGTE unary database V.4.4, 2001; Ce'
  07Ham  'M. Hampl, J. Groebner, R. Schmid-Fetzer,
          J. Mater. Sci., 42, 10023-31(2007); Ca-Ce'
!

File: data/databases/sgte-binary/CaCe-08Zha.tdb
$
$ Database for Ca-Ce from H. Zhang et al. 2008.
$
$ H. Zhang, Y. Wang, S. Shang, L.-Q. Chen, Z.-K. Liu,
$ J. Alloys Compd., 463, 294-301(2008).
$
$ Dataset created 2018.05.04 by Bengt Hallstedt.
$ 2019.12.22: Modified for use with GES6.
$
$ The calculated invariant temperatures match those in the paper (within 0.2 K),
$ but the compositions do not.
$
$ ------------------------------------------------------------------------------
 TEMP-LIM 298.15 6000.00 !
$
$ELEMENT NAME  REF. STATE               ATOMIC MASS H298-H0    S298    !
$
 ELEMENT VA   VACUUM                      0.0          0.0      0.0    ! 
 ELEMENT CA   FCC_A1                     40.08      5736.0     41.588  ! 
 ELEMENT CE   FCC_A1                    140.12      7280.16    69.454  ! 
$ ------------------------------------------------------------------------------
$ Phase definitions
$
 PHASE LIQUID:L % 1 1 !
 CONST LIQUID:L : CA CE : !
$
$ Fcc (cF4, Fm-3m) and MeX (cF8, Fm-3m)
$
 PHASE FCC_A1 %A 2 1 1 !
 CONST FCC_A1 : CA% CE% : VA : !
$
$ Bcc (cI2, Im-3m)
$
 PHASE BCC_A2 %B 2 1 3 !
 CONST BCC_A2 : CA% CE% : VA : !
$
$ Hcp (hP2, P6_3/mmc) and Me2X (NiAs-type, hP4, P6_3/mmc, B8_1)
$
 PHASE HCP_A3 %A 2 1 0.5 !
 CONST HCP_A3 : CA CE : VA : !
$
$ Prototype alpha-La (SB A3', hP4, P6_3/mmc)
$
 PHASE DHCP %A 2 1 0.5 !
 CONST DHCP : CE : VA% : !
$ ------------------------------------------------------------------------------
$ Defaults
$
 DEFINE-SYSTEM-DEFAULT ELEMENT 2 !
 DEFAULT-COM DEFINE_SYSTEM_ELEMENT VA !
 TYPE-DEF % SEQ * !
 TYPE-DEF A GES AMEND_PHASE_DESCRIPTION @ MAGNETIC -3 0.28 !
 TYPE-DEF B GES AMEND_PHASE_DESCRIPTION @ MAGNETIC -1 0.4 !
 FUNCTION ZERO      298.15  0;                                         6000 N !
 FUNCTION UN_ASS    298.15  0;                                         6000 N !
 FUNCTION R         298.15  +8.31451;                                  6000 N !
$ ------------------------------------------------------------------------------
$ Element data
$ ------------------------------------------------------------------------------
$ Ca
$
$ FCC_A1, BCC_A2, HCP_A3 and LIQUID modified in unary 5.0
$ (upper T interval added + trailing decimals added)
$
 PAR  G(FCC_A1,CA:VA),,                 +GHSERCA;                3001 N 91Din !
 PAR  G(BCC_A2,CA:VA),,                 +GBCCCA;                 3001 N 91Din !
 PAR  G(HCP_A3,CA:VA),,                 +GHSERCA+500+0.7*T;      3001 N 91Din !
 PAR  G(LIQUID,CA),,                    +GLIQCA;                 3001 N 91Din !
$
 FUNCTION GHSERCA   298.15  -4955.062+72.794266*T-16.3138*T*LN(T)
       -0.01110455*T**2-133574*T**(-1);
      1115.00  Y  -107304.428+799.982066*T-114.2922467*T*LN(T)
       +0.023733814*T**2-1.2438E-06*T**3+18245540*T**(-1);
      3000.00  Y  -3703.12+192.63995*T-35.0*T*LN(T);
      3001.00  N !
 FUNCTION GBCCCA    298.15  -7020.852+142.970155*T-28.2541*T*LN(T)
       +0.0072326*T**2-4.500217E-06*T**3+60578*T**(-1);
       716.00  Y  +1640.475+1.999694*T-6.276*T*LN(T)
       -0.0161921*T**2-523000*T**(-1);
      1115.00  Y  -142331.096+1023.549046*T-143.8726979*T*LN(T)
       +0.032543127*T**2-1.704079E-06*T**3+25353771*T**(-1);
      3000.00  Y  +321.63+189.433057*T-35*T*LN(T);
      3001.00  N !
 FUNCTION GLIQCA    298.15  +10799.908-10.310466*T+GHSERCA;
       500.00  Y  +7838.856+18.2979*T-8.9874787*T*LN(T)
       -0.02266537*T**2+3.338303E-06*T**3-230193*T**(-1);
      1115.00  Y  -2654.938+188.9223*T-35*T*LN(T);
      3001.00  N !
$ ------------------------------------------------------------------------------
$ Ce
$
$ HCP_A3 and DHCP added in unary 3.0
$ HCP_A3 and DHCP revised in unary 4.4
$
 PAR  G(FCC_A1,CE:VA),,                 +GHSERCE;                4000 N 91Din !
 PAR  G(BCC_A2,CE:VA),,                 +GBCCCE;                 4000 N 91Din !
 PAR  G(HCP_A3,CE:VA),,                 +GHSERCE+300;            4000 N Frank !
$PAR  G(HCP_A3,CE:VA),,                 +GHSERCE+50000;          4000 N 96SGUN !
 PAR  G(DHCP,CE:VA),,                   +GHSERCE
             -122.539+0.433*T;                                   4000 N 99Gsc !
$PAR  G(DHCP,CE),,                      +GHSERCE-190+0.56886*T;  4000 N 96SGUN !
 PAR  G(LIQUID,CE),,                    +GLIQCE;                 4000 N 91Din !
$
 FUNCTION GHSERCE   298.15  -7160.519+84.23022*T-22.3664*T*LN(T)
       -0.0067103*T**2-3.20773E-07*T**3-18117*T**(-1);
      1000.00  Y  -79678.506+659.4604*T-101.32248*T*LN(T)
       +0.026046487*T**2-1.930297E-06*T**3+11531707*T**(-1);
      2000.00  Y  -14198.639+190.370192*T-37.6978*T*LN(T);
      4000.00  N !
 FUNCTION GBCCCE    298.15  -1354.69-5.21501*T-7.7305867*T*LN(T)
       -0.029098402*T**2+4.784299E-06*T**3-196303*T**(-1);
      1000.00  Y  -12101.106+187.449688*T-37.6142*T*LN(T);
      1072.00  Y  -11950.375+186.333811*T-37.4627992*T*LN(T)
       -5.7145E-05*T**2+2.348E-09*T**3-25897*T**(-1);
      4000.00  N !
 FUNCTION GLIQCE    298.15  +4117.865-11.423898*T-7.5383948*T*LN(T)
       -0.02936407*T**2+4.827734E-06*T**3-198834*T**(-1);
      1000.00  Y  -6730.605+183.023193*T-37.6978*T*LN(T);
      4000.00  N !
$ ------------------------------------------------------------------------------
$ Binary system
$
$ H. Zhang, Y. Wang, S. Shang, L.-Q. Chen, Z.-K. Liu,
$ J. Alloys Compd., 463, 294-301(2008).
$
$ Checked against paper. Checked at 6000 K.
$
$ The calculated invariant temperatures match those in the paper (within 0.2 K),
$ but the compositions do not.
$
 PAR  L(LIQUID,CA,CE;0),,               +44813;,,                     N 08Zha !
$
 PAR  L(FCC_A1,CA,CE:VA;0),,            +85106;,,                     N 08Zha !
 PAR  L(BCC_A2,CA,CE:VA;0),,            +85106;,,                     N 08Zha !
$
$ Metastable
$
 PAR  L(HCP_A3,CA,CE:VA;0),,            +85106;,,                     N 08Zha !
$ ------------------------------------------------------------------------------
$
$
 LIST-OF-REFERENCE
 NUMBER  SOURCE
  Null   'Unknown source'
  Same   'Same or similar interaction as in the corresponding stable phase'
  COST   'COST 507 database'
  Frank  'Peter Franke, unpublished, SGTE unary database V.4.4, 2001; Ce'
  91Din  'A.T. Dinsdale, Calphad, 15, 317-425(1991).'
  96SGUN 'SGTE unary database V.3.0, 1996.'
  99Gsc  'K.A. Gschneidner, Jr., V.K. Pecharsky, J. Phase Equilib.,
          20, 612-14(1999), SGTE unary database V.4.4, 2001; Ce'
  08Zha  'H. Zhang, Y. Wang, S. Shang, L.-Q. Chen, Z.-K. Liu,
          J. Alloys Compd., 463, 294-301(2008); Ca-Ce'
!

File: data/databases/sgte-binary/CaCl-92Sta.tdb
$
$ Database for Ca-Cl from L.-I. Staffansson and D. Sichen 1992.
$
$ L.-I. Staffansson, D. Sichen, Scand. J. Metall., 21, 165-71(1992).
$
$ Dataset created 2018.05.03 by Bengt Hallstedt.
$ 2020.12.25: Modified for use with GES6.
$
$ In the paper data for pure Ca were taken from the SGTE substance database,
$ not from the unary database. Here data for Ca are taken from the unary
$ database. No data for Cl are included in the paper. There are no data for Cl
$ in the unary database. Data for Cl are taken from SGSUB.
$
$ ------------------------------------------------------------------------------
 TEMP-LIM 298.15 6000.00 !
$
$ELEMENT NAME  REF. STATE               ATOMIC MASS H298-H0    S298    !
$
 ELEMENT /-   ELECTRON_GAS                0.0          0.0      0.0    ! 
 ELEMENT VA   VACUUM                      0.0          0.0      0.0    ! 
 ELEMENT CA   FCC_A1                     40.08      5736.0     41.588  ! 
 ELEMENT CL   1/2_MOLE_CL2(G)            35.453     4590.0    111.48   ! 
$ ------------------------------------------------------------------------------
$ Species
$
 SPECIE  CA+2                               CA1/+2 !
 SPECIE  CA2                                CA2 !
 SPECIE  CACL                               CA1CL1 !
 SPECIE  CACL2                              CA1CL2 !
 SPECIE  CL-1                               CL1/-1 !
 SPECIE  CL2                                CL2 !
$ ------------------------------------------------------------------------------
$ Phase definitions
$
 PHASE ION:Y % 2 1 1 !
 CONST ION:Y : CA+2 : CL-1 VA : !
$
 PHASE LIQUID:L % 1 1 !
 CONST LIQUID:L : CA : !
$
$ Fcc (cF4, Fm-3m) and MeX (cF8, Fm-3m)
$
 PHASE FCC_A1 %A 2 1 1 !
 CONST FCC_A1 : CA : VA : !
$
$ Bcc (cI2, Im-3m)
$
 PHASE BCC_A2 %B 2 1 3 !
 CONST BCC_A2 : CA : VA : !
$
$ Hcp (hP2, P6_3/mmc) and Me2X (NiAs-type, hP4, P6_3/mmc, B8_1)
$
 PHASE HCP_A3 %A 2 1 0.5 !
 CONST HCP_A3 : CA : VA : !
$
$ Prototype FeS2 (oP6, Pnnm)
$
 PHASE CACL2_C18:I % 2 1 2 !
 CONST CACL2_C18:I : CA+2 : CL-1 : !
$
 PHASE GAS:G % 1 1 !
 CONST GAS:G : CA CA2 CACL CACL2 CL CL2 : !
$ ------------------------------------------------------------------------------
$ Defaults
$
 DEFINE-SYSTEM-DEFAULT ELEMENT 2 !
 DEFAULT-COM DEFINE_SYSTEM_ELEMENT VA /- !
 TYPE-DEF % SEQ * !
 TYPE-DEF A GES AMEND_PHASE_DESCRIPTION @ MAGNETIC -3 0.28 !
 TYPE-DEF B GES AMEND_PHASE_DESCRIPTION @ MAGNETIC -1 0.4 !
 DEFAULT-COM REJECT_PHASE LIQUID !
 FUNCTION ZERO      298.15  0;                                         6000 N !
 FUNCTION UN_ASS    298.15  0;                                         6000 N !
 FUNCTION R         298.15  +8.31451;                                  6000 N !
 FUNCTION RTLNP     298.15  +8.31451*T*LN(1E-05*P);                    6000 N !
$ ------------------------------------------------------------------------------
$ Element data
$ ------------------------------------------------------------------------------
$ Ca
$
$ FCC_A1, BCC_A2, HCP_A3 and LIQUID modified in unary 5.0
$ (upper T interval added + trailing decimals added)
$
 PAR  G(FCC_A1,CA:VA),,                 +GHSERCA;                3001 N 91Din !
 PAR  G(BCC_A2,CA:VA),,                 +GBCCCA;                 3001 N 91Din !
 PAR  G(HCP_A3,CA:VA),,                 +GHSERCA+500+0.7*T;      3001 N 91Din !
 PAR  G(LIQUID,CA),,                    +GLIQCA;                 3001 N 91Din !
$ 
 PAR  G(ION,CA+2:VA),,                  +GLIQCA;                 3000 N 91Din !
$
 PAR  G(GAS,CA;0),,                     +F2131T+RTLNP;,,              N 92SUB !
 PAR  G(GAS,CA2;0),,                    +F2293T+RTLNP;,,              N 92SUB !
$
 FUNCTION GHSERCA   298.15  -4955.062+72.794266*T-16.3138*T*LN(T)
       -0.01110455*T**2-133574*T**(-1);
      1115.00  Y  -107304.428+799.982066*T-114.2922467*T*LN(T)
       +0.023733814*T**2-1.2438E-06*T**3+18245540*T**(-1);
      3000.00  Y  -3703.12+192.63995*T-35.0*T*LN(T);
      3001.00  N !
 FUNCTION GBCCCA    298.15  -7020.852+142.970155*T-28.2541*T*LN(T)
       +0.0072326*T**2-4.500217E-06*T**3+60578*T**(-1);
       716.00  Y  +1640.475+1.999694*T-6.276*T*LN(T)
       -0.0161921*T**2-523000*T**(-1);
      1115.00  Y  -142331.096+1023.549046*T-143.8726979*T*LN(T)
       +0.032543127*T**2-1.704079E-06*T**3+25353771*T**(-1);
      3000.00  Y  +321.63+189.433057*T-35*T*LN(T);
      3001.00  N !
 FUNCTION GLIQCA    298.15  +10799.908-10.310466*T+GHSERCA;
       500.00  Y  +7838.856+18.2979*T-8.9874787*T*LN(T)
       -0.02266537*T**2+3.338303E-06*T**3-230193*T**(-1);
      1115.00  Y  -2654.938+188.9223*T-35*T*LN(T);
      3001.00  N !
$ Ca(g) :
 FUNCTION F2131T    298.15  +173087.021-15.5575325*T-20.786112*T*LN(T);
      1300.00  Y  +172997.956+5588.5688*T**(-1)-13.9593335*T
       -21.0345161*T*LN(T)+2.38213948E-04*T**2-3.64413151E-08*T**3;
      2000.00  Y  +134081.53+9296659.72*T**(-1)+218.694199*T
       -51.8849472*T*LN(T)+0.0111923674*T**2-7.70260453E-07*T**3;
      3600.00  Y  +672690.384-2.35270504E+08*T**(-1)-1610.06137*T
       +171.348607*T*LN(T)-0.0300833784*T**2+6.66115115E-07*T**3;
      4800.00  Y  +672623.642-2.1604084E+08*T**(-1)-1685.46289*T
       +181.445018*T*LN(T)-0.032908206*T**2+7.77184973E-07*T**3;
      6000.00  N !
$ Ca2(g) :
 FUNCTION F2293T    298.15  +331036.623+118736.69*T**(-1)+92.462223*T
       -54.080292*T*LN(T)+0.0271296836*T**2-5.73392096E-06*T**3;
       600.00  Y  +340712.213-633424.128*T**(-1)-59.9992293*T
       -30.2654661*T*LN(T)+5.18998004E-04*T**2-4.10068261E-08*T**3;
      2200.00  Y  +343774.134-1755137.79*T**(-1)-73.0668827*T
       -28.6059243*T*LN(T)+6.54369232E-05*T**2-1.34699696E-08*T**3;
      6000.00  N !
$ ------------------------------------------------------------------------------
$ Cl
$
 PAR  G(GAS,CL;0),,                     +F5863T+RTLNP;,,              N 97SUB !
 PAR  G(GAS,CL2;0),,                    +F6320T+RTLNP;,,              N 97SUB !
$
$ Cl(g)
 FUNCTION F5863T    298.15  +113735.574-5.74454343*T-23.68581*T*LN(T)
       -5.00078E-06*T**2+2.35320333E-07*T**3+77001.85*T**(-1);
       800.00  Y  +115299.255-14.5412992*T-22.63307*T*LN(T)
       +4.844305E-04*T**2-2.35785167E-08*T**3-192344.3*T**(-1);
      3400.00  Y  +118260.106-28.5900451*T-20.83511*T*LN(T)
       +4.1547685E-06*T**2-6.70175833E-11*T**3-1130035*T**(-1);
     10000.00  N !
$ Cl2(g)
 FUNCTION F6320T    298.15  -11735.239+21.6544578*T-36.24619*T*LN(T)
       -9.56635E-04*T**2+7.72473833E-08*T**3+126340.1*T**(-1);
      1500.00  Y  -14830.9343+52.8425144*T-40.69302*T*LN(T)
       +0.0016038575*T**2-1.834645E-07*T**3+446405.05*T**(-1);
      3300.00  Y  +12605.9759-161.881178*T-12.22677*T*LN(T)
       -0.00734027*T**2+2.74869167E-07*T**3+3816431.5*T**(-1);
      5600.00  Y  -277134.238+658.109036*T-109.5523*T*LN(T)
       +0.00665615*T**2-9.27583833E-08*T**3+1.564792E+08*T**(-1);
     10000.00  N !
$ ------------------------------------------------------------------------------
$ Binary system
$
$ L.-I. Staffansson, D. Sichen, Scand. J. Metall., 21, 165-71(1992).
$
$ Checked against paper.
$
$ In the paper data for pure Ca were taken from the SGTE substance database,
$ not from the unary database. Here data for Ca are taken from the unary
$ database. No data for Cl are included in the paper. There are no data for Cl
$ in the unary database. Data for Cl are taken from SGSUB.
$
 PAR  G(ION,CA+2:CL-1),,                +F5377T
             +28547-27.31770335*T;,,                                  N 97SUB !
 PAR  L(ION,CA+2:CL-1,VA;0),,           +469024-260.81*T;,,           N 92Sta !
 PAR  L(ION,CA+2:CL-1,VA;1),,           -373171+237.82*T;,,           N 92Sta !
$
 PAR  G(CACL2_C18,CA+2:CL-1),,          +F5377T;,,                    N 97SUB !
$
 PAR  G(GAS,CACL),,                     +F5364T+RTLNP;,,              N 97SUB !
 PAR  G(GAS,CACL2),,                    +F5381T+RTLNP;,,              N 97SUB !
$
$ CaCl2(s)
 FUNCTION F5377T    298.15  -822448.773+462.766958*T-85.545*T*LN(T)
       +0.01138865*T**2-3.80821667E-06*T**3+352420*T**(-1);
       700.00  Y  -808047.012+301.243094*T-61.961*T*LN(T)
       -0.00462615*T**2-2.01255E-06*T**3-1225515*T**(-1);
      1045.00  Y  -843145.056+608.722717*T-102.533*T*LN(T);
      2600.00  N !
$ CaCl(g)
 FUNCTION F5364T    298.15  -115602.618+11.5813171*T-37.65526*T*LN(T)
       +1.16143E-05*T**2-4.51644E-08*T**3+89644.8*T**(-1);
      2700.00  Y  -54902.3338-198.367009*T-12.09576*T*LN(T)
       -0.0043626615*T**2+7.128345E-08*T**3-25552280*T**(-1);
      5400.00  Y  +44793.741-474.482632*T+20.66722*T*LN(T)
       -0.00912846*T**2+2.004995E-07*T**3-82395150*T**(-1);
      6000.00  N !
$ CaCl2(g)
 FUNCTION F5381T    298.15  -490898.881+126.982506*T-62.07341*T*LN(T)
       -1.463806E-04*T**2+1.28844183E-08*T**3+125605.35*T**(-1);
      2200.00  Y  -491189.497+129.246411*T-62.38721*T*LN(T)
       +5.278115E-06*T**2-1.69103333E-10*T**3+187531.25*T**(-1);
      6000.00  N !
$ ------------------------------------------------------------------------------
$
$
 LIST-OF-REFERENCE
 NUMBER  SOURCE
  Null   'Unknown source'
  Same   'Same or similar interaction as in the corresponding stable phase'
  REFLAV 'Laves phase convention: G(LAVES,X:X)=+3*GHSERXX+15000'
  91Din  'A.T. Dinsdale, Calphad, 15, 317-425(1991).'
  92Sta  'L.-I. Staffansson, D. Sichen,
          Scand. J. Metall., 21, 165-71(1992); Ca-Cl'
  92SUB  'SGTE substance database, version 1992'
  97SUB  'SGTE substance database, version 1997'
  00SUB  'SGTE substance database, version 2000'
!

File: data/databases/sgte-binary/CaCu-96Ris-LB.tdb
$
$ Database for Ca-Cu from D. Risold et al. 1996 (included in LB Vol. 2)
$
$ D. Risold, B. Hallstedt, L.J. Gauckler, H.L. Lukas, S.G. Fries,
$ Calphad, 20, 151-60(1996).
$
$ Dataset created 2009.10.26 by Bengt Hallstedt.
$ 2019.11.23: Modified for use with GES6.
$
$ ------------------------------------------------------------------------------
 TEMP-LIM 298.15 6000.00 !
$
$ELEMENT NAME  REF. STATE               ATOMIC MASS H298-H0    S298    !
$
 ELEMENT VA   VACUUM                      0.0          0.0      0.0    ! 
 ELEMENT CA   FCC_A1                     40.08      5736.0     41.588  ! 
 ELEMENT CU   FCC_A1                     63.546     5004.      33.15   !
$ ------------------------------------------------------------------------------
$ Phase definitions
$
 PHASE LIQUID:L % 1 1 !
 CONST LIQUID:L : CA CU : !
$
$ Fcc (cF4, Fm-3m) and MeX (cF8, Fm-3m)
$
 PHASE FCC_A1 %A 2 1 1 !
 CONST FCC_A1 : CA% CU% : VA : !
$
$ Bcc (cI2, Im-3m)
$
 PHASE BCC_A2 %B 2 1 3 !
 CONST BCC_A2 : CA% CU : VA : !
$
$ Hcp (hP2, P6_3/mmc) and Me2X (NiAs-type, hP4, P6_3/mmc, B8_1)
$
 PHASE HCP_A3 %A 2 1 0.5 !
 CONST HCP_A3 : CA CU : VA : !
$
$ Prototype Ca2Cu (oP12, Pnma)
$
 PHASE CA2CU % 2 2 1 !
 CONST CA2CU : CA : CU : !
$
$ Prototype alpha-CaCu (mP20, P2_1/m)
$ and beta-CaCu (oP40, Pnma)
$
 PHASE CACU % 2 1 1 !
 CONST CACU : CA : CU : !
$
$ Prototype CaCu5 (hP6, P6/mmm)
$
 PHASE CACU5_D2D % 2 1 5 !
 CONST CACU5_D2D : CA : CU : !
$ ------------------------------------------------------------------------------
$ Defaults
$
 DEFINE-SYSTEM-DEFAULT ELEMENT 2 !
 DEFAULT-COM DEFINE_SYSTEM_ELEMENT VA !
 TYPE-DEF % SEQ * !
 TYPE-DEF A GES AMEND_PHASE_DESCRIPTION @ MAGNETIC -3 0.28 !
 TYPE-DEF B GES AMEND_PHASE_DESCRIPTION @ MAGNETIC -1 0.4 !
 FUNCTION ZERO      298.15  0;                                         6000 N !
 FUNCTION UN_ASS    298.15  0;                                         6000 N !
 FUNCTION R         298.15  +8.31451;                                  6000 N !
$ ------------------------------------------------------------------------------
$ Element data
$ ------------------------------------------------------------------------------
$ Ca
$
$ FCC_A1, BCC_A2, HCP_A3 and LIQUID modified in unary 5.0
$ (upper T interval added + trailing decimals added)
$
 PAR  G(FCC_A1,CA:VA),,                 +GHSERCA;                3001 N 91Din !
 PAR  G(BCC_A2,CA:VA),,                 +GBCCCA;                 3001 N 91Din !
 PAR  G(HCP_A3,CA:VA),,                 +GHSERCA+500+0.7*T;      3001 N 91Din !
 PAR  G(LIQUID,CA),,                    +GLIQCA;                 3001 N 91Din !
$
 FUNCTION GHSERCA   298.15  -4955.062+72.794266*T-16.3138*T*LN(T)
       -0.01110455*T**2-133574*T**(-1);
      1115.00  Y  -107304.428+799.982066*T-114.2922467*T*LN(T)
       +0.023733814*T**2-1.2438E-06*T**3+18245540*T**(-1);
      3000.00  Y  -3703.12+192.63995*T-35.0*T*LN(T);
      3001.00  N !
 FUNCTION GBCCCA    298.15  -7020.852+142.970155*T-28.2541*T*LN(T)
       +0.0072326*T**2-4.500217E-06*T**3+60578*T**(-1);
       716.00  Y  +1640.475+1.999694*T-6.276*T*LN(T)
       -0.0161921*T**2-523000*T**(-1);
      1115.00  Y  -142331.096+1023.549046*T-143.8726979*T*LN(T)
       +0.032543127*T**2-1.704079E-06*T**3+25353771*T**(-1);
      3000.00  Y  +321.63+189.433057*T-35*T*LN(T);
      3001.00  N !
 FUNCTION GLIQCA    298.15  +10799.908-10.310466*T+GHSERCA;
       500.00  Y  +7838.856+18.2979*T-8.9874787*T*LN(T)
       -0.02266537*T**2+3.338303E-06*T**3-230193*T**(-1);
      1115.00  Y  -2654.938+188.9223*T-35*T*LN(T);
      3001.00  N !
$ ------------------------------------------------------------------------------
$ Cu
$
 PAR  G(FCC_A1,CU:VA),,                 +GHSERCU;                3200 N 91Din !
 PAR  G(BCC_A2,CU:VA),,                 +GHSERCU+4017-1.255*T;   3200 N 91Din !
 PAR  G(HCP_A3,CU:VA),,                 +GHSERCU+600+0.2*T;      3200 N 91Din !
 PAR  G(LIQUID,CU),,                    +GLIQCU;                 3200 N 91Din !
$
 FUNCTION GHSERCU   298.15  -7770.458+130.485235*T-24.112392*T*LN(T)
       -0.00265684*T**2+1.29223E-07*T**3+52478*T**(-1);
      1357.77  Y  -13542.026+183.803828*T-31.38*T*LN(T)+3.64167E+29*T**(-9);
      3200.00  N !
 FUNCTION GLIQCU    298.15  +12964.735-9.511904*T+GHSERCU-5.8489E-21*T**7;
      1357.77  Y  -46.545+173.881484*T-31.38*T*LN(T);
      3200.00  N !
$ ------------------------------------------------------------------------------
$ Binary system
$
$ From from D. Risold et al. 1996 (included in LB Vol. 2)
$
$ D. Risold, B. Hallstedt, L.J. Gauckler, H.L. Lukas, S.G. Fries,
$ Calphad, 20, 151-60(1996).
$
$ Checked against LB and paper. Checked at 6000.
$
 PAR  L(LIQUID,CA,CU;0),,               -27967;,,                     N 96Ris1 !
 PAR  L(LIQUID,CA,CU;1),,               +9738;,,                      N 96Ris1 !
 PAR  L(LIQUID,CA,CU;2),,               -4994;,,                      N 96Ris1 !
$
 PAR  L(FCC_A1,CA,CU:VA;0),,            +20000;,,                     N 96Ris1 !
 PAR  L(BCC_A2,CA,CU:VA;0),,            +80*T;,,                      N 96Ris1 !
$
 PAR  G(CA2CU,CA:CU),,                  +2*GHSERCA+GHSERCU-17424;,,   N 96Ris1 !
 PAR  G(CACU,CA:CU),,                   +GHSERCA+GHSERCU-16572;,,     N 96Ris1 !
 PAR  G(CACU5_D2D,CA:CU),,              +GHSERCA+5*GHSERCU
             -46800-5.058*T;,,                                        N 96Ris1 !
$
$ Metastable
$
 PAR  L(HCP_A3,CA,CU:VA;0),,            +20000;,,                     N Same !
$ ------------------------------------------------------------------------------
$
 ASSESSED_SYSTEM
  CA-CU(TDB -* +LIQ +BCC_A2 +FCC_A1 +CA2CU +CACU +CACU5_D2D
  ;P3 TMM:300/2000 STP:.3/1200/-2) !
$
$
 LIST-OF-REFERENCE
 NUMBER  SOURCE
  Null   'Unknown source'
  Same   'Same or similar interaction as in the corresponding stable phase'
  COST   'COST 507 database'
  91Din  'A.T. Dinsdale, Calphad, 15, 317-425(1991).'
  96Ris1 'D. Risold, B. Hallstedt, L.J. Gauckler, H.L. Lukas, S.G. Fries,
          Calphad, 20, 151-60(1996); Ca-Cu'
!

File: data/databases/sgte-binary/CaCu-97Ais.tdb
$
$ Database for Ca-Cu from K. El Aissaoui et al. 1997.
$
$ K. El Aissaoui, N. Selhaoui, J. Charles, L. Bouirden,
$ Ann. Chim. Sci. Mater., 22, 517-27(1997).
$
$ Dataset created 2019.11.23 by Bengt Hallstedt.
$
$ The phase diagram is only approximately reproduced. The eutectic is at 785 K
$ instead of 760 K. The other invariants differ by up to 4 K.
$
$ There is a huge inverse miscibility gap, almost touching the liquidus.
$
$ ------------------------------------------------------------------------------
 TEMP-LIM 298.15 6000.00 !
$
$ELEMENT NAME  REF. STATE               ATOMIC MASS H298-H0    S298    !
$
 ELEMENT VA   VACUUM                      0.0          0.0      0.0    ! 
 ELEMENT CA   FCC_A1                     40.08      5736.0     41.588  ! 
 ELEMENT CU   FCC_A1                     63.546     5004.      33.15   !
$ ------------------------------------------------------------------------------
$ Phase definitions
$
 PHASE LIQUID:L % 1 1 !
 CONST LIQUID:L : CA CU : !
$
$ Fcc (cF4, Fm-3m) and MeX (cF8, Fm-3m)
$
 PHASE FCC_A1 %A 2 1 1 !
 CONST FCC_A1 : CA% CU% : VA : !
$
$ Bcc (cI2, Im-3m)
$
 PHASE BCC_A2 %B 2 1 3 !
 CONST BCC_A2 : CA% CU : VA : !
$
$ Hcp (hP2, P6_3/mmc) and Me2X (NiAs-type, hP4, P6_3/mmc, B8_1)
$
 PHASE HCP_A3 %A 2 1 0.5 !
 CONST HCP_A3 : CA CU : VA : !
$
$ Prototype Ca2Cu (oP12, Pnma)
$
 PHASE CA2CU % 2 2 1 !
 CONST CA2CU : CA : CU : !
$
$ Prototype alpha-CaCu (mP20, P2_1/m)
$ and beta-CaCu (oP40, Pnma)
$
 PHASE CACU % 2 1 1 !
 CONST CACU : CA : CU : !
$
$ Prototype CaCu5 (hP6, P6/mmm)
$
 PHASE CACU5_D2D % 2 1 5 !
 CONST CACU5_D2D : CA : CU : !
$ ------------------------------------------------------------------------------
$ Defaults
$
 DEFINE-SYSTEM-DEFAULT ELEMENT 2 !
 DEFAULT-COM DEFINE_SYSTEM_ELEMENT VA !
 TYPE-DEF % SEQ * !
 TYPE-DEF A GES AMEND_PHASE_DESCRIPTION @ MAGNETIC -3 0.28 !
 TYPE-DEF B GES AMEND_PHASE_DESCRIPTION @ MAGNETIC -1 0.4 !
 FUNCTION ZERO      298.15  0;                                         6000 N !
 FUNCTION UN_ASS    298.15  0;                                         6000 N !
 FUNCTION R         298.15  +8.31451;                                  6000 N !
$ ------------------------------------------------------------------------------
$ Element data
$ ------------------------------------------------------------------------------
$ Ca
$
$ FCC_A1, BCC_A2, HCP_A3 and LIQUID modified in unary 5.0
$ (upper T interval added + trailing decimals added)
$
 PAR  G(FCC_A1,CA:VA),,                 +GHSERCA;                3001 N 91Din !
 PAR  G(BCC_A2,CA:VA),,                 +GBCCCA;                 3001 N 91Din !
 PAR  G(HCP_A3,CA:VA),,                 +GHSERCA+500+0.7*T;      3001 N 91Din !
 PAR  G(LIQUID,CA),,                    +GLIQCA;                 3001 N 91Din !
$
 FUNCTION GHSERCA   298.15  -4955.062+72.794266*T-16.3138*T*LN(T)
       -0.01110455*T**2-133574*T**(-1);
      1115.00  Y  -107304.428+799.982066*T-114.2922467*T*LN(T)
       +0.023733814*T**2-1.2438E-06*T**3+18245540*T**(-1);
      3000.00  Y  -3703.12+192.63995*T-35.0*T*LN(T);
      3001.00  N !
 FUNCTION GBCCCA    298.15  -7020.852+142.970155*T-28.2541*T*LN(T)
       +0.0072326*T**2-4.500217E-06*T**3+60578*T**(-1);
       716.00  Y  +1640.475+1.999694*T-6.276*T*LN(T)
       -0.0161921*T**2-523000*T**(-1);
      1115.00  Y  -142331.096+1023.549046*T-143.8726979*T*LN(T)
       +0.032543127*T**2-1.704079E-06*T**3+25353771*T**(-1);
      3000.00  Y  +321.63+189.433057*T-35*T*LN(T);
      3001.00  N !
 FUNCTION GLIQCA    298.15  +10799.908-10.310466*T+GHSERCA;
       500.00  Y  +7838.856+18.2979*T-8.9874787*T*LN(T)
       -0.02266537*T**2+3.338303E-06*T**3-230193*T**(-1);
      1115.00  Y  -2654.938+188.9223*T-35*T*LN(T);
      3001.00  N !
$ ------------------------------------------------------------------------------
$ Cu
$
 PAR  G(FCC_A1,CU:VA),,                 +GHSERCU;                3200 N 91Din !
 PAR  G(BCC_A2,CU:VA),,                 +GHSERCU+4017-1.255*T;   3200 N 91Din !
 PAR  G(HCP_A3,CU:VA),,                 +GHSERCU+600+0.2*T;      3200 N 91Din !
 PAR  G(LIQUID,CU),,                    +GLIQCU;                 3200 N 91Din !
$
 FUNCTION GHSERCU   298.15  -7770.458+130.485235*T-24.112392*T*LN(T)
       -0.00265684*T**2+1.29223E-07*T**3+52478*T**(-1);
      1357.77  Y  -13542.026+183.803828*T-31.38*T*LN(T)+3.64167E+29*T**(-9);
      3200.00  N !
 FUNCTION GLIQCU    298.15  +12964.735-9.511904*T+GHSERCU-5.8489E-21*T**7;
      1357.77  Y  -46.545+173.881484*T-31.38*T*LN(T);
      3200.00  N !
$ ------------------------------------------------------------------------------
$ Binary system
$
$ K. El Aissaoui, N. Selhaoui, J. Charles, L. Bouirden,
$ Ann. Chim. Sci. Mater., 22, 517-27(1997).
$
$ Checked against paper. Checked at 6000.
$
$ The phase diagram is only approximately reproduced. The eutectic is at 785 K
$ instead of 760 K. The other invariants differ by up to 4 K.
$
$ There is a huge inverse miscibility gap, almost touching the liquidus.
$
$ Conversion of Legendre polynomials to Redlich-Kister polynomials (A to L)
$ (Pelton, Bale 1986):
$ L0 = A0-1/2*A2+3/8*A4
$ L1 = A1-3/2*A3
$ L2 = 3/2*A2-15/4*A4
$ L3 = 5/2*A3
$ L4 = 35/8*A4
$
 PAR  L(LIQUID,CA,CU;0),,               -48314+32.805*T;,,            N 97Ais !
 PAR  L(LIQUID,CA,CU;1),,               -23124+51.17*T;,,             N 97Ais !
 PAR  L(LIQUID,CA,CU;2),,               +474-4.035*T;,,               N 97Ais !
 PAR  L(LIQUID,CA,CU;3),,               -13945-1.7*T;,,               N 97Ais !
$
 PAR  L(FCC_A1,CA,CU:VA;0),,            +80*T;,,                      N !
 PAR  L(BCC_A2,CA,CU:VA;0),,            +80*T;,,                      N !
$
 PAR  G(CA2CU,CA:CU),,                  +2*GHSERCA+GHSERCU
             -19857+8.16*T;,,                                         N 97Ais !
 PAR  G(CACU,CA:CU),,                   +GHSERCA+GHSERCU
             -19998+8.46*T;,,                                         N 97Ais !
 PAR  G(CACU5_D2D,CA:CU),,              +GHSERCA+5*GHSERCU
             -64212+13.02*T;,,                                        N 97Ais !
$
$ Metastable
$
 PAR  L(HCP_A3,CA,CU:VA;0),,            +80*T;,,                      N !
$ ------------------------------------------------------------------------------
$
 ASSESSED_SYSTEM
  CA-CU(TDB -* +LIQ +BCC_A2 +FCC_A1 +CA2CU +CACU +CACU5_D2D
  ;P3 TMM:300/2000 STP:.3/1200/-2) !
$
$
 LIST-OF-REFERENCE
 NUMBER  SOURCE
  Null   'Unknown source'
  Same   'Same or similar interaction as in the corresponding stable phase'
  COST   'COST 507 database'
  91Din  'A.T. Dinsdale, Calphad, 15, 317-425(1991).'
  97Ais  'K. El Aissaoui, N. Selhaoui, J. Charles, L. Bouirden,
          Ann. Chim. Sci. Mater., 22, 517-27(1997); Ca-Cu'
!
