Repository: orchid-calphad/orchid-project.org

# orchid-project.org

Website and released data of **ORCHID** (Open Repository for CALPHAD Hypotheses, Intelligence, and Discovery),
served by GitHub Pages at https://orchid-project.org. Releases are archived on Zenodo (one DOI per version).

- `index.html`, `catalog/`, `best-practices.html` — static, self-contained pages (generated in the ORCHID tooling).
- `data/` — released data: catalog, redistributable TDB files, convex hulls. Licences: `data/LICENSES.md`, `data/NOTICE.md`.
- `llms.txt`, `data/croissant.json`, `CITATION.cff`, `.zenodo.json` — machine-readable metadata.

Only data with clear redistribution rights are published.

File: data/databases/sgte-binary/CaF-92Sta.tdb
$
$ Database for Ca-F from L.-I. Staffansson and D. Sichen 1992.
$
$ L.-I. Staffansson, D. Sichen, Scand. J. Metall., 21, 165-71(1992).
$
$ Dataset created 2018.05.03 by Bengt Hallstedt.
$ 2020.12.25: Modified for use with GES6.
$
$ In the paper data for pure Ca were taken from the SGTE substance database,
$ not from the unary database. Here data for Ca are taken from the unary
$ database. No data for F are included in the paper. There are no data for F
$ in the unary database. Data for F are taken from SGSUB.
$
$ ------------------------------------------------------------------------------
 TEMP-LIM 298.15 6000.00 !
$
$ELEMENT NAME  REF. STATE               ATOMIC MASS H298-H0    S298    !
$
 ELEMENT /-   ELECTRON_GAS                0.0          0.0      0.0    ! 
 ELEMENT VA   VACUUM                      0.0          0.0      0.0    ! 
 ELEMENT CA   FCC_A1                     40.08      5736.0     41.588  ! 
 ELEMENT F    1/2_MOLE_F2(G)             18.998     4412.5    101.34   ! 
$ ------------------------------------------------------------------------------
$ Species
$
 SPECIE  CA+2                               CA1/+2 !
 SPECIE  CA2                                CA2 !
 SPECIE  CAF                                CA1F1 !
 SPECIE  CAF2                               CA1F2 !
 SPECIE  F-1                                F1/-1 !
 SPECIE  F2                                 F2 !
$ ------------------------------------------------------------------------------
$ Phase definitions
$
 PHASE ION:Y % 2 1 1 !
 CONST ION:Y : CA+2 : F-1 VA : !
$
 PHASE LIQUID:L % 1 1 !
 CONST LIQUID:L : CA : !
$
$ Fcc (cF4, Fm-3m) and MeX (cF8, Fm-3m)
$
 PHASE FCC_A1 %A 2 1 1 !
 CONST FCC_A1 : CA : VA : !
$
$ Bcc (cI2, Im-3m)
$
 PHASE BCC_A2 %B 2 1 3 !
 CONST BCC_A2 : CA : VA : !
$
$ Hcp (hP2, P6_3/mmc) and Me2X (NiAs-type, hP4, P6_3/mmc, B8_1)
$
 PHASE HCP_A3 %A 2 1 0.5 !
 CONST HCP_A3 : CA : VA : !
$
$ Prototype CaF2 (cF12, Fm-3m)
$
 PHASE CAF2_C1:I % 2 1 2 !
 CONST CAF2_C1:I : CA+2 : F-1 : !
$
 PHASE GAS:G % 1 1 !
 CONST GAS:G : CA CA2 CAF CAF2 F F2 : !
$ ------------------------------------------------------------------------------
$ Defaults
$
 DEFINE-SYSTEM-DEFAULT ELEMENT 2 !
 DEFAULT-COM DEFINE_SYSTEM_ELEMENT VA /- !
 TYPE-DEF % SEQ * !
 TYPE-DEF A GES AMEND_PHASE_DESCRIPTION @ MAGNETIC -3 0.28 !
 TYPE-DEF B GES AMEND_PHASE_DESCRIPTION @ MAGNETIC -1 0.4 !
 DEFAULT-COM REJECT_PHASE LIQUID !
 FUNCTION ZERO      298.15  0;                                         6000 N !
 FUNCTION UN_ASS    298.15  0;                                         6000 N !
 FUNCTION R         298.15  +8.31451;                                  6000 N !
 FUNCTION RTLNP     298.15  +8.31451*T*LN(1E-05*P);                    6000 N !
$ ------------------------------------------------------------------------------
$ Element data
$ ------------------------------------------------------------------------------
$ Ca
$
$ FCC_A1, BCC_A2, HCP_A3 and LIQUID modified in unary 5.0
$ (upper T interval added + trailing decimals added)
$
 PAR  G(FCC_A1,CA:VA),,                 +GHSERCA;                3001 N 91Din !
 PAR  G(BCC_A2,CA:VA),,                 +GBCCCA;                 3001 N 91Din !
 PAR  G(HCP_A3,CA:VA),,                 +GHSERCA+500+0.7*T;      3001 N 91Din !
 PAR  G(LIQUID,CA),,                    +GLIQCA;                 3001 N 91Din !
$ 
 PAR  G(ION,CA+2:VA),,                  +GLIQCA;                 3000 N 91Din !
$
 PAR  G(GAS,CA;0),,                     +F2131T+RTLNP;,,              N 92SUB !
 PAR  G(GAS,CA2;0),,                    +F2293T+RTLNP;,,              N 92SUB !
$
 FUNCTION GHSERCA   298.15  -4955.062+72.794266*T-16.3138*T*LN(T)
       -0.01110455*T**2-133574*T**(-1);
      1115.00  Y  -107304.428+799.982066*T-114.2922467*T*LN(T)
       +0.023733814*T**2-1.2438E-06*T**3+18245540*T**(-1);
      3000.00  Y  -3703.12+192.63995*T-35.0*T*LN(T);
      3001.00  N !
 FUNCTION GBCCCA    298.15  -7020.852+142.970155*T-28.2541*T*LN(T)
       +0.0072326*T**2-4.500217E-06*T**3+60578*T**(-1);
       716.00  Y  +1640.475+1.999694*T-6.276*T*LN(T)
       -0.0161921*T**2-523000*T**(-1);
      1115.00  Y  -142331.096+1023.549046*T-143.8726979*T*LN(T)
       +0.032543127*T**2-1.704079E-06*T**3+25353771*T**(-1);
      3000.00  Y  +321.63+189.433057*T-35*T*LN(T);
      3001.00  N !
 FUNCTION GLIQCA    298.15  +10799.908-10.310466*T+GHSERCA;
       500.00  Y  +7838.856+18.2979*T-8.9874787*T*LN(T)
       -0.02266537*T**2+3.338303E-06*T**3-230193*T**(-1);
      1115.00  Y  -2654.938+188.9223*T-35*T*LN(T);
      3001.00  N !
$ Ca(g) :
 FUNCTION F2131T    298.15  +173087.021-15.5575325*T-20.786112*T*LN(T);
      1300.00  Y  +172997.956+5588.5688*T**(-1)-13.9593335*T
       -21.0345161*T*LN(T)+2.38213948E-04*T**2-3.64413151E-08*T**3;
      2000.00  Y  +134081.53+9296659.72*T**(-1)+218.694199*T
       -51.8849472*T*LN(T)+0.0111923674*T**2-7.70260453E-07*T**3;
      3600.00  Y  +672690.384-2.35270504E+08*T**(-1)-1610.06137*T
       +171.348607*T*LN(T)-0.0300833784*T**2+6.66115115E-07*T**3;
      4800.00  Y  +672623.642-2.1604084E+08*T**(-1)-1685.46289*T
       +181.445018*T*LN(T)-0.032908206*T**2+7.77184973E-07*T**3;
      6000.00  N !
$ Ca2(g) :
 FUNCTION F2293T    298.15  +331036.623+118736.69*T**(-1)+92.462223*T
       -54.080292*T*LN(T)+0.0271296836*T**2-5.73392096E-06*T**3;
       600.00  Y  +340712.213-633424.128*T**(-1)-59.9992293*T
       -30.2654661*T*LN(T)+5.18998004E-04*T**2-4.10068261E-08*T**3;
      2200.00  Y  +343774.134-1755137.79*T**(-1)-73.0668827*T
       -28.6059243*T*LN(T)+6.54369232E-05*T**2-1.34699696E-08*T**3;
      6000.00  N !
$ ------------------------------------------------------------------------------
$ F
$
 PAR  G(GAS,F;0),,                      +F8515T+RTLNP;,,              N 97SUB !
 PAR  G(GAS,F2;0),,                     +F8895T+RTLNP;,,              N 97SUB !
$
$ F(g)
 FUNCTION F8515T    298.15  +72560.703-1.9271435*T-23.59104*T*LN(T)
       +0.0019384005*T**2-2.53047833E-07*T**3-8269.77*T**(-1);
      1200.00  Y  +74350.3316-20.9416538*T-20.82144*T*LN(T)
       +4.4288955E-06*T**2-9.51040667E-11*T**3-234363.6*T**(-1);
     10000.00  N !
$ F2(g)
 FUNCTION F8895T    298.15  -9757.53555-3.03641433*T-29.08493*T*LN(T)
       -0.007466065*T**2+1.16183617E-06*T**3+72117.3*T**(-1);
       800.00  Y  -10225.5136+17.0719037*T-32.43806*T*LN(T)
       -0.0028914815*T**2+2.13090167E-07*T**3-31206.07*T**(-1);
      2500.00  Y  -75010.7094+286.369351*T-66.19232*T*LN(T)
       +0.004699418*T**2-9.36513E-08*T**3+22790040*T**(-1);
      6800.00  Y  +79866.2358-46.2596194*T-28.00029*T*LN(T)
       +4.8653845E-04*T**2-6.238305E-09*T**3-96222900*T**(-1);
     10000.00  N !
$ ------------------------------------------------------------------------------
$ Binary system
$
$ L.-I. Staffansson, D. Sichen, Scand. J. Metall., 21, 165-71(1992).
$
$ Checked against paper.
$
$ In the paper data for pure Ca were taken from the SGTE substance database,
$ not from the unary database. Here data for Ca are taken from the unary
$ database. No data for F are included in the paper. There are no data for F
$ in the unary database. Data for F are taken from SGSUB.
$
 PAR  G(ION,CA+2:F-1),,                 +F5404T
             +30000-17.74098167*T;,,                                  N 97SUB !
 PAR  L(ION,CA+2:F-1,VA;0),,            +231113-124.46*T;,,           N 92Sta !
 PAR  L(ION,CA+2:F-1,VA;1),,            +42707-11.166*T;,,            N 92Sta !
$
 PAR  G(CAF2_C1,CA+2:F-1),,             +F5404T;,,                    N 97SUB !
$
 PAR  G(GAS,CAF),,                      +F5391T+RTLNP;,,              N 97SUB !
 PAR  G(GAS,CAF2),,                     +F5413T+RTLNP;,,              N 97SUB !
$
$ CaF2(s)
 FUNCTION F5404T    298.15  -1269224.79+737.41963*T-122.462*T*LN(T)
       +0.05512995*T**2-1.36158483E-05*T**3+1325530*T**(-1);
       600.00  Y  -1320016.83+1372.31826*T-216.931*T*LN(T)
       +0.1282474*T**2-2.31041667E-05*T**3+6225720*T**(-1);
       800.00  Y  -1267994.07+821.187713*T-137*T*LN(T)
       +0.075*T**2-1.66666667E-05*T**3;
      1000.00  Y  -3077703.13+18349.7607*T-2645.514*T*LN(T)
       +1.617546*T**2-1.942065E-04*T**3+2.443307E+08*T**(-1);
      1200.00  Y  -23069513.4+186512.041*T-26159.97*T*LN(T)
       +13.897435*T**2-.00139546767*T**3+3.4278975E+09*T**(-1);
      1424.00  Y  +1144540.72-11379.7414*T+1427.82*T*LN(T)
       -0.3276288*T**2-1.14283333E-08*T**3-6.414505E+08*T**(-1);
      1691.00  Y  -1259017.15+612.232215*T-99*T*LN(T);
      4500.00  N !
$ CaF(g)
 FUNCTION F5391T    298.15  -288077.82+13.4294031*T-35.89298*T*LN(T)
       -0.0012424115*T**2+1.1934365E-07*T**3+129577.7*T**(-1);
      1400.00  Y  -292863.99+50.1110747*T-40.9632*T*LN(T)
       +0.0012454535*T**2-1.18387033E-07*T**3+1011166*T**(-1);
      4800.00  Y  -93203.5563-514.68594*T+26.29242*T*LN(T)
       -0.00888899*T**2+1.69278667E-07*T**3-1.110784E+08*T**(-1);
      6000.00  N !
$ CaF2(g)
 FUNCTION F5413T    298.15  -802567.553+97.226538*T-54.77525*T*LN(T)
       -0.002974364*T**2+4.78194167E-07*T**3+223203.85*T**(-1);
      1000.00  Y  -804295.558+119.845951*T-58.1848*T*LN(T)
       -2.3857795E-06*T**2+6.13997167E-11*T**3+390287.7*T**(-1);
      6000.00  N !
$ ------------------------------------------------------------------------------
$
$
 LIST-OF-REFERENCE
 NUMBER  SOURCE
  Null   'Unknown source'
  Same   'Same or similar interaction as in the corresponding stable phase'
  REFLAV 'Laves phase convention: G(LAVES,X:X)=+3*GHSERXX+15000'
  91Din  'A.T. Dinsdale, Calphad, 15, 317-425(1991).'
  92Sta  'L.-I. Staffansson, D. Sichen,
          Scand. J. Metall., 21, 165-71(1992); Ca-F'
  92SUB  'SGTE substance database, version 1992'
  97SUB  'SGTE substance database, version 1997'
  00SUB  'SGTE substance database, version 2000'
!

File: data/databases/sgte-binary/CaFe-13Sel.tdb
$
$ Database for Ca-Fe from M. Selleby 2013
$
$ M. Selleby, unpublished, 2013.
$
$ Dataset created 2018.05.04 by Bengt Hallstedt.
$ 2020.12.25: Modified for use with GES6.
$
$ ------------------------------------------------------------------------------
 TEMP-LIM 298.15 6000.00 !
$
$ELEMENT NAME  REF. STATE               ATOMIC MASS H298-H0    S298    !
$
 ELEMENT VA   VACUUM                      0.0          0.0      0.0    ! 
 ELEMENT CA   FCC_A1                     40.08      5736.0     41.588  ! 
 ELEMENT FE   BCC_A2                     55.847     4489.0     27.2797 ! 
$ ------------------------------------------------------------------------------
$ Phase definitions
$
 PHASE LIQUID:L % 1 1 !
 CONST LIQUID:L : CA FE : !
$
$ Fcc (cF4, Fm-3m) and MeX (cF8, Fm-3m)
$
 PHASE FCC_A1 %A 2 1 1 !
 CONST FCC_A1 : CA% FE% : VA : !
$
$ Bcc (cI2, Im-3m)
$
 PHASE BCC_A2 %B 2 1 3 !
 CONST BCC_A2 : CA% FE% : VA : !
$
$ Hcp (hP2, P6_3/mmc) and Me2X (NiAs-type, hP4, P6_3/mmc, B8_1)
$
 PHASE HCP_A3 %A 2 1 0.5 !
 CONST HCP_A3 : CA FE : VA : !
$ ------------------------------------------------------------------------------
$ Defaults
$
 DEFINE-SYSTEM-DEFAULT ELEMENT 2 !
 DEFAULT-COM DEFINE_SYSTEM_ELEMENT VA !
 TYPE-DEF % SEQ * !
 TYPE-DEF A GES AMEND_PHASE_DESCRIPTION @ MAGNETIC -3 0.28 !
 TYPE-DEF B GES AMEND_PHASE_DESCRIPTION @ MAGNETIC -1 0.4 !
 FUNCTION ZERO      298.15  0;                                         6000 N !
 FUNCTION UN_ASS    298.15  0;                                         6000 N !
 FUNCTION R         298.15  +8.31451;                                  6000 N !
$ ------------------------------------------------------------------------------
$ Element data
$ ------------------------------------------------------------------------------
$ Ca
$
$ FCC_A1, BCC_A2, HCP_A3 and LIQUID modified in unary 5.0
$ (upper T interval added + trailing decimals added)
$
 PAR  G(FCC_A1,CA:VA),,                 +GHSERCA;                3001 N 91Din !
 PAR  G(BCC_A2,CA:VA),,                 +GBCCCA;                 3001 N 91Din !
 PAR  G(HCP_A3,CA:VA),,                 +GHSERCA+500+0.7*T;      3001 N 91Din !
 PAR  G(LIQUID,CA),,                    +GLIQCA;                 3001 N 91Din !
$
 FUNCTION GHSERCA   298.15  -4955.062+72.794266*T-16.3138*T*LN(T)
       -0.01110455*T**2-133574*T**(-1);
      1115.00  Y  -107304.428+799.982066*T-114.2922467*T*LN(T)
       +0.023733814*T**2-1.2438E-06*T**3+18245540*T**(-1);
      3000.00  Y  -3703.12+192.63995*T-35.0*T*LN(T);
      3001.00  N !
 FUNCTION GBCCCA    298.15  -7020.852+142.970155*T-28.2541*T*LN(T)
       +0.0072326*T**2-4.500217E-06*T**3+60578*T**(-1);
       716.00  Y  +1640.475+1.999694*T-6.276*T*LN(T)
       -0.0161921*T**2-523000*T**(-1);
      1115.00  Y  -142331.096+1023.549046*T-143.8726979*T*LN(T)
       +0.032543127*T**2-1.704079E-06*T**3+25353771*T**(-1);
      3000.00  Y  +321.63+189.433057*T-35*T*LN(T);
      3001.00  N !
 FUNCTION GLIQCA    298.15  +10799.908-10.310466*T+GHSERCA;
       500.00  Y  +7838.856+18.2979*T-8.9874787*T*LN(T)
       -0.02266537*T**2+3.338303E-06*T**3-230193*T**(-1);
      1115.00  Y  -2654.938+188.9223*T-35*T*LN(T);
      3001.00  N !
$ ------------------------------------------------------------------------------
$ Fe
$
$ ORTHORHOMBIC_A20 and TETRAGONAL_U added im unary 4.1
$
 PAR  G(BCC_A2,FE:VA),,                 +GHSERFE;,,                   N 91Din !
 PAR  TC(BCC_A2,FE:VA),,                 1043.00;,,                   N 91Din !
 PAR  BM(BCC_A2,FE:VA),,                    2.22;,,                   N 91Din !
 PAR  G(FCC_A1,FE:VA),,                 +GFCCFE;,,                    N 91Din !
 PAR  TC(FCC_A1,FE:VA),,                 -201.00;,,                   N 91Din !
 PAR  BM(FCC_A1,FE:VA),,                   -2.10;,,                   N 91Din !
 PAR  G(HCP_A3,FE:VA),,                 +GHCPFE;,,                    N 91Din !
$PAR  G(CBCC_A12,FE:VA),,               +GHSERFE+4745;,,              N 91Din !
$PAR  G(CUB_A13,FE:VA),,                +GHSERFE+3745;,,              N 91Din !
$PAR  G(ORTHORHOMBIC_A20,FE),,          +GHSERFE+5000;,,              N 99SGUN !
$PAR  G(TETRAGONAL_U,FE),,              +GHSERFE+5000;,,              N 99SGUN !
 PAR  G(LIQUID,FE),,                    +GLIQFE;,,                    N 91Din !
$
 FUNCTION GHSERFE   298.15  +1225.7+124.134*T-23.5143*T*LN(T)
       -0.00439752*T**2-5.8927E-08*T**3+77359*T**(-1);
      1811.00  Y  -25383.581+299.31255*T-46*T*LN(T)+2.29603E+31*T**(-9);
      6000.00  N !
 FUNCTION GFCCFE    298.15  -1462.4+8.282*T-1.15*T*LN(T)
       +6.4E-04*T**2+GHSERFE;
      1811.00  Y  -1713.815+0.940009*T+GHSERFE+4.9251E+30*T**(-9);
      6000.00  N !
 FUNCTION GHCPFE    298.15  -3705.78+12.591*T-1.15*T*LN(T)
       +6.4E-04*T**2+GHSERFE;
      1811.00  Y  -3957.195+5.249009*T+GHSERFE+4.9251E+30*T**(-9);
      6000.00  N !
 FUNCTION GLIQFE    298.15  +12040.17-6.55843*T+GHSERFE-3.67516E-21*T**7;
      1811.00  Y  -10838.83+291.302*T-46*T*LN(T);
      6000.00  N !
$ ------------------------------------------------------------------------------
$ Binary system
$
$ M. Selleby, unpublished, 2013.
$
$ Checked at 6000 K.
$
 PAR  L(LIQUID,CA,FE;0),,               +189491-36.588*T;,,           N 13Sel !
$
 PAR  L(FCC_A1,CA,FE:VA;0),,            +189491-36.588*T;,,           N 13Sel !
 PAR  L(BCC_A2,CA,FE:VA;0),,            +189491-36.588*T;,,           N 13Sel !
$
$ Metastable
$
 PAR  L(HCP_A3,CA,FE:VA;0),,            +189491-36.588*T;,,           N Same !
$ ------------------------------------------------------------------------------
$
$
 LIST-OF-REFERENCE
 NUMBER  SOURCE
  Null   'Unknown source'
  Same   'Same or similar interaction as in the corresponding stable phase'
  COST   'COST 507 database'
  91Din  'A.T. Dinsdale, Calphad, 15, 317-425(1991).'
  99SGUN 'SGTE unary database V.4.1, 1999.'
  13Sel  'M. Selleby, unpublished, 2013; Ca-Fe'
!

File: data/databases/sgte-binary/CaFe-90Hil.tdb
$
$ Database for Ca-Fe from M. Hillert et al. 1990.
$
$ M. Hillert, M. Selleby, B. Sundman, Metall. Trans. A, 21A, 2759-76(1990).
$
$ Dataset created 2018.05.04 by Bengt Hallstedt.
$ 2020.12.25: Modified for use with GES6.
$
$ In the paper gas is included. Gas is not included here, but can easily be
$ included when needed.
$
$ ------------------------------------------------------------------------------
 TEMP-LIM 298.15 6000.00 !
$
$ELEMENT NAME  REF. STATE               ATOMIC MASS H298-H0    S298    !
$
 ELEMENT VA   VACUUM                      0.0          0.0      0.0    ! 
 ELEMENT CA   FCC_A1                     40.08      5736.0     41.588  ! 
 ELEMENT FE   BCC_A2                     55.847     4489.0     27.2797 ! 
$ ------------------------------------------------------------------------------
$ Phase definitions
$
 PHASE LIQUID:L % 1 1 !
 CONST LIQUID:L : CA FE : !
$
$ Fcc (cF4, Fm-3m) and MeX (cF8, Fm-3m)
$
 PHASE FCC_A1 %A 2 1 1 !
 CONST FCC_A1 : CA% FE% : VA : !
$
$ Bcc (cI2, Im-3m)
$
 PHASE BCC_A2 %B 2 1 3 !
 CONST BCC_A2 : CA% FE% : VA : !
$
$ Hcp (hP2, P6_3/mmc) and Me2X (NiAs-type, hP4, P6_3/mmc, B8_1)
$
 PHASE HCP_A3 %A 2 1 0.5 !
 CONST HCP_A3 : CA FE : VA : !
$ ------------------------------------------------------------------------------
$ Defaults
$
 DEFINE-SYSTEM-DEFAULT ELEMENT 2 !
 DEFAULT-COM DEFINE_SYSTEM_ELEMENT VA !
 TYPE-DEF % SEQ * !
 TYPE-DEF A GES AMEND_PHASE_DESCRIPTION @ MAGNETIC -3 0.28 !
 TYPE-DEF B GES AMEND_PHASE_DESCRIPTION @ MAGNETIC -1 0.4 !
 FUNCTION ZERO      298.15  0;                                         6000 N !
 FUNCTION UN_ASS    298.15  0;                                         6000 N !
 FUNCTION R         298.15  +8.31451;                                  6000 N !
$ ------------------------------------------------------------------------------
$ Element data
$ ------------------------------------------------------------------------------
$ Ca
$
$ FCC_A1, BCC_A2, HCP_A3 and LIQUID modified in unary 5.0
$ (upper T interval added + trailing decimals added)
$
 PAR  G(FCC_A1,CA:VA),,                 +GHSERCA;                3001 N 91Din !
 PAR  G(BCC_A2,CA:VA),,                 +GBCCCA;                 3001 N 91Din !
 PAR  G(HCP_A3,CA:VA),,                 +GHSERCA+500+0.7*T;      3001 N 91Din !
 PAR  G(LIQUID,CA),,                    +GLIQCA;                 3001 N 91Din !
$
 FUNCTION GHSERCA   298.15  -4955.062+72.794266*T-16.3138*T*LN(T)
       -0.01110455*T**2-133574*T**(-1);
      1115.00  Y  -107304.428+799.982066*T-114.2922467*T*LN(T)
       +0.023733814*T**2-1.2438E-06*T**3+18245540*T**(-1);
      3000.00  Y  -3703.12+192.63995*T-35.0*T*LN(T);
      3001.00  N !
 FUNCTION GBCCCA    298.15  -7020.852+142.970155*T-28.2541*T*LN(T)
       +0.0072326*T**2-4.500217E-06*T**3+60578*T**(-1);
       716.00  Y  +1640.475+1.999694*T-6.276*T*LN(T)
       -0.0161921*T**2-523000*T**(-1);
      1115.00  Y  -142331.096+1023.549046*T-143.8726979*T*LN(T)
       +0.032543127*T**2-1.704079E-06*T**3+25353771*T**(-1);
      3000.00  Y  +321.63+189.433057*T-35*T*LN(T);
      3001.00  N !
 FUNCTION GLIQCA    298.15  +10799.908-10.310466*T+GHSERCA;
       500.00  Y  +7838.856+18.2979*T-8.9874787*T*LN(T)
       -0.02266537*T**2+3.338303E-06*T**3-230193*T**(-1);
      1115.00  Y  -2654.938+188.9223*T-35*T*LN(T);
      3001.00  N !
$ ------------------------------------------------------------------------------
$ Fe
$
$ ORTHORHOMBIC_A20 and TETRAGONAL_U added im unary 4.1
$
 PAR  G(BCC_A2,FE:VA),,                 +GHSERFE;,,                   N 91Din !
 PAR  TC(BCC_A2,FE:VA),,                 1043.00;,,                   N 91Din !
 PAR  BM(BCC_A2,FE:VA),,                    2.22;,,                   N 91Din !
 PAR  G(FCC_A1,FE:VA),,                 +GFCCFE;,,                    N 91Din !
 PAR  TC(FCC_A1,FE:VA),,                 -201.00;,,                   N 91Din !
 PAR  BM(FCC_A1,FE:VA),,                   -2.10;,,                   N 91Din !
 PAR  G(HCP_A3,FE:VA),,                 +GHCPFE;,,                    N 91Din !
$PAR  G(CBCC_A12,FE:VA),,               +GHSERFE+4745;,,              N 91Din !
$PAR  G(CUB_A13,FE:VA),,                +GHSERFE+3745;,,              N 91Din !
$PAR  G(ORTHORHOMBIC_A20,FE),,          +GHSERFE+5000;,,              N 99SGUN !
$PAR  G(TETRAGONAL_U,FE),,              +GHSERFE+5000;,,              N 99SGUN !
 PAR  G(LIQUID,FE),,                    +GLIQFE;,,                    N 91Din !
$
 FUNCTION GHSERFE   298.15  +1225.7+124.134*T-23.5143*T*LN(T)
       -0.00439752*T**2-5.8927E-08*T**3+77359*T**(-1);
      1811.00  Y  -25383.581+299.31255*T-46*T*LN(T)+2.29603E+31*T**(-9);
      6000.00  N !
 FUNCTION GFCCFE    298.15  -1462.4+8.282*T-1.15*T*LN(T)
       +6.4E-04*T**2+GHSERFE;
      1811.00  Y  -1713.815+0.940009*T+GHSERFE+4.9251E+30*T**(-9);
      6000.00  N !
 FUNCTION GHCPFE    298.15  -3705.78+12.591*T-1.15*T*LN(T)
       +6.4E-04*T**2+GHSERFE;
      1811.00  Y  -3957.195+5.249009*T+GHSERFE+4.9251E+30*T**(-9);
      6000.00  N !
 FUNCTION GLIQFE    298.15  +12040.17-6.55843*T+GHSERFE-3.67516E-21*T**7;
      1811.00  Y  -10838.83+291.302*T-46*T*LN(T);
      6000.00  N !
$ ------------------------------------------------------------------------------
$ Binary system
$
$ M. Hillert, M. Selleby, B. Sundman, Metall. Trans. A, 21A, 2759-76(1990).
$
$ Checked against paper. Checked at 6000 K.
$
$ In the paper gas is included. Gas is not included here, but can easily be
$ included when needed.
$
 PAR  L(LIQUID,CA,FE;0),,               +120705;,,                    N 90Hil !
$
 PAR  L(FCC_A1,CA,FE:VA;0),,            +120705;,,                    N 90Hil !
 PAR  L(BCC_A2,CA,FE:VA;0),,            +120705;,,                    N 90Hil !
$
$ Metastable
$
 PAR  L(HCP_A3,CA,FE:VA;0),,            +120705;,,                    N Same !
$ ------------------------------------------------------------------------------
$
$
 LIST-OF-REFERENCE
 NUMBER  SOURCE
  Null   'Unknown source'
  Same   'Same or similar interaction as in the corresponding stable phase'
  COST   'COST 507 database'
  90Hil  'M. Hillert, M. Selleby, B. Sundman,
          Metall. Trans. A, 21A, 2759-76(1990); Ca-Fe'
  91Din  'A.T. Dinsdale, Calphad, 15, 317-425(1991).'
  99SGUN 'SGTE unary database V.4.1, 1999.'
!

File: data/databases/sgte-binary/CaGa-07Wan.tdb
$
$ Database for Ca-Ga from J.F. Wang et al. 2007
$
$ J.F. Wang, W.X. Yuan, X. Zhao, W.L. Qian, Z.F. Cai,
$ Calphad, 31, 120-24(2007).
$
$ Dataset created 2013.05.27 by Bengt Hallstedt.
$ 2020.12.25: Modified for use with GES6.
$
$ Bcc is stable above 3370 K at x(Ga)=0.25
$
$ There is an inverse miscibility gap with a min at 3440 K and x(Ga)=0.30.
$ When bcc is included it is metastable.
$
$ ------------------------------------------------------------------------------
 TEMP-LIM 298.15 6000.00 !
$
$ELEMENT NAME  REF. STATE               ATOMIC MASS H298-H0    S298    !
$
 ELEMENT VA   VACUUM                      0.0          0.0      0.0    ! 
 ELEMENT CA   FCC_A1                     40.08      5736.0     41.588  ! 
 ELEMENT GA   ORTHORHOMBIC_A11           69.72      5572.0     40.7271 ! 
$ ------------------------------------------------------------------------------
$ Phase definitions
$
 PHASE LIQUID:L % 1 1 !
 CONST LIQUID:L : CA GA : !
$
$ Fcc (cF4, Fm-3m) and MeX (cF8, Fm-3m)
$
 PHASE FCC_A1 %A 2 1 1 !
 CONST FCC_A1 : CA% GA : VA : !
$
$ Bcc (cI2, Im-3m)
$
 PHASE BCC_A2 %B 2 1 3 !
 CONST BCC_A2 : CA% GA : VA : !
$
$ Hcp (hP2, P6_3/mmc) and Me2X (NiAs-type, hP4, P6_3/mmc, B8_1)
$
 PHASE HCP_A3 %A 2 1 0.5 !
 CONST HCP_A3 : CA GA : VA : !
$
$ alpha-Ga (oC8, Cmca)
$
 PHASE ORTHORHOMBIC_A11 % 1 1 !
 CONST ORTHORHOMBIC_A11 : GA : !
$
$ Prototype Ca28Ga11 (oI78, Imm2)
$
 PHASE CA28GA11 % 2 28 11 !
 CONST CA28GA11 : CA : GA : !
$
$ Prototype Cr5B3 (tI32, I4/mcm)
$
 PHASE CA5GA3_D8L % 2 5 3 !
 CONST CA5GA3_D8L : CA : GA : !
$
$ Prototype Ca11Ga7 (cF144, Fm-3m)
$
 PHASE CA11GA7 % 2 11 7 !
 CONST CA11GA7 : CA : GA : !
$
$ Prototype CrB (oC8, Cmcm)
$
 PHASE CAGA_B33 % 2 1 1 !
 CONST CAGA_B33 : CA : GA : !
$
$ Prototype Ca3Ga5 (oC32, Cmcm)
$ Prototype Hf3Ni2Si3 according to 07Wan
$
 PHASE CA3GA5 % 2 3 5 !
 CONST CA3GA5 : CA : GA : !
$
$ Prototype CaIn2 (hP6, P6_3/mmc)
$
 PHASE CAGA2 % 2 1 2 !
 CONST CAGA2 : CA : GA : !
$
$ Prototype Ca25Ga59 (hP9, P6/mmm) according to Pauling file
$ Prototype AlB2 (hP3, P6_3/mmc) according to 07Wan
$
 PHASE CA25GA59 % 2 25 59 !
 CONST CA25GA59 : CA : GA : !
$
$ Prototype Eu3Ga8 (oI22, Immm)
$
 PHASE CA3GA8 % 2 3 8 !
 CONST CA3GA8 : CA : GA : !
$
$ Prototype CaGa4 (mC10, C2/m)
$
 PHASE CAGA4 % 2 1 4 !
 CONST CAGA4 : CA : GA : !
$ ------------------------------------------------------------------------------
$ Defaults
$
 DEFINE-SYSTEM-DEFAULT ELEMENT 2 !
 DEFAULT-COM DEFINE_SYSTEM_ELEMENT VA !
 TYPE-DEF % SEQ * !
 TYPE-DEF A GES AMEND_PHASE_DESCRIPTION @ MAGNETIC -3 0.28 !
 TYPE-DEF B GES AMEND_PHASE_DESCRIPTION @ MAGNETIC -1 0.4 !
 FUNCTION ZERO      298.15  0;                                         6000 N !
 FUNCTION UN_ASS    298.15  0;                                         6000 N !
 FUNCTION R         298.15  +8.31451;                                  6000 N !
$ ------------------------------------------------------------------------------
$ Element data
$ ------------------------------------------------------------------------------
$ Ca
$
$ FCC_A1, BCC_A2, HCP_A3 and LIQUID modified in unary 5.0
$ (upper T interval added + trailing decimals added)
$
 PAR  G(FCC_A1,CA:VA),,                 +GHSERCA;                3001 N 91Din !
 PAR  G(BCC_A2,CA:VA),,                 +GBCCCA;                 3001 N 91Din !
 PAR  G(HCP_A3,CA:VA),,                 +GHSERCA+500+0.7*T;      3001 N 91Din !
 PAR  G(LIQUID,CA),,                    +GLIQCA;                 3001 N 91Din !
$
 FUNCTION GHSERCA   298.15  -4955.062+72.794266*T-16.3138*T*LN(T)
       -0.01110455*T**2-133574*T**(-1);
      1115.00  Y  -107304.428+799.982066*T-114.2922467*T*LN(T)
       +0.023733814*T**2-1.2438E-06*T**3+18245540*T**(-1);
      3000.00  Y  -3703.12+192.63995*T-35.0*T*LN(T);
      3001.00  N !
 FUNCTION GBCCCA    298.15  -7020.852+142.970155*T-28.2541*T*LN(T)
       +0.0072326*T**2-4.500217E-06*T**3+60578*T**(-1);
       716.00  Y  +1640.475+1.999694*T-6.276*T*LN(T)
       -0.0161921*T**2-523000*T**(-1);
      1115.00  Y  -142331.096+1023.549046*T-143.8726979*T*LN(T)
       +0.032543127*T**2-1.704079E-06*T**3+25353771*T**(-1);
      3000.00  Y  +321.63+189.433057*T-35*T*LN(T);
      3001.00  N !
 FUNCTION GLIQCA    298.15  +10799.908-10.310466*T+GHSERCA;
       500.00  Y  +7838.856+18.2979*T-8.9874787*T*LN(T)
       -0.02266537*T**2+3.338303E-06*T**3-230193*T**(-1);
      1115.00  Y  -2654.938+188.9223*T-35*T*LN(T);
      3001.00  N !
$ ------------------------------------------------------------------------------
$ Ga
$
$ DIAMOND_A4 added in unary 5.0
$
$ Changed name from ORTHORHOMBIC_GA to ORTHORHOMBIC_A11
$
 PAR  G(ORTHORHOMBIC_A11,GA)    200.00  +GHSERGA;                4000 N 91Din !
 PAR  G(FCC_A1,GA:VA)           200.00  +GHSERGA+3800-10.2*T;    4000 N 91Din !
 PAR  G(BCC_A2,GA:VA)           200.00  +GHSERGA+4500-11.7*T;    4000 N 91Din !
 PAR  G(HCP_A3,GA:VA)           200.00  +GHSERGA+4500-9.5*T;     4000 N 91Din !
$PAR  G(DIAMOND_A4,GA)          200.00  +GHSERGA+20900-2*T;      4000 N 09SGUN !
$PAR  G(BCT_A5,GA)              200.00  +GHSERGA+3846-9.8*T;     4000 N 91Din !
$PAR  G(TETRAGONAL_A6,GA)       200.00  +GHSERGA+3500-10*T;      4000 N 91Din !
 PAR  G(LIQUID,GA)              200.00  +GLIQGA;                 4000 N 91Din !
$
 FUNCTION GHSERGA   200.00  -21312.331+585.263691*T-108.228783*T*LN(T)
       +0.227155636*T**2-1.18575257E-04*T**3+439954*T**(-1);
       302.91  Y  -7055.643+132.73019*T-26.0692906*T*LN(T)
       +1.506E-04*T**2-4.0173E-08*T**3-118332*T**(-1)+1.64547E+23*T**(-9);
      4000.00  N !
 FUNCTION GLIQGA    200.00  +5491.298-18.073995*T+GHSERGA-7.0171E-17*T**7;
       302.91  Y  +5666.455-18.681147*T+GHSERGA-1.64547E+23*T**(-9);
      4000.00  N !
$ ------------------------------------------------------------------------------
$ Binary system
$
$ J.F. Wang, W.X. Yuan, X. Zhao, W.L. Qian, Z.F. Cai,
$ Calphad, 31, 120-24(2007).
$
$ Checked against paper. Checked at 6000.
$
$ Bcc is stable above 3370 K at x(Ga)=0.25
$
$ There is an inverse miscibility gap with a min at 3440 K and x(Ga)=0.30.
$ When bcc is included it is metastable.
$
 PAR  L(LIQUID,CA,GA;0),,               -161160+58.98*T;,,            N 07Wan !
 PAR  L(LIQUID,CA,GA;1),,               +21956;,,                     N 07Wan !
$
 PAR  G(CA28GA11,CA:GA),,               +28*GHSERCA+11*GHSERGA
             -1610505+698.1*T;,,                                      N 07Wan !
 PAR  G(CA5GA3_D8L,CA:GA),,             +5*GHSERCA+3*GHSERGA
             -429296+184*T;,,                                         N 07Wan !
 PAR  G(CA11GA7,CA:GA),,                +11*GHSERCA+7*GHSERGA
             -983520+412.2*T;,,                                       N 07Wan !
 PAR  G(CAGA_B33,CA:GA),,               +GHSERCA+GHSERGA
             -123690+45*T;,,                                          N 07Wan !
 PAR  G(CA3GA5,CA:GA),,                 +3*GHSERCA+5*GHSERGA
             -412160+78.64*T;,,                                       N 07Wan !
 PAR  G(CAGA2,CA:GA),,                  +GHSERCA+2*GHSERGA
             -142824+17.79*T;,,                                       N 07Wan !
 PAR  G(CA25GA59,CA:GA),,               +25*GHSERCA+59*GHSERGA
             -3721284+336*T;,,                                        N 07Wan !
 PAR  G(CA3GA8,CA:GA),,                 +3*GHSERCA+8*GHSERGA
             -458580+30.8*T;,,                                        N 07Wan !
 PAR  G(CAGA4,CA:GA),,                  +GHSERCA+4*GHSERGA
             -168150+0.6*T;,,                                         N 07Wan !
$ ------------------------------------------------------------------------------
$
$
 LIST-OF-REFERENCE
 NUMBER  SOURCE
  Null   'Unknown source'
  Same   'Same or similar interaction as in the corresponding stable phase'
  COST   'COST 507 database'
  91Din  'A.T. Dinsdale, Calphad, 15, 317-425(1991).'
  07Wan  'J.F. Wang, W.X. Yuan, X. Zhao, W.L. Qian, Z.F. Cai,
          Calphad, 31, 120-24(2007); Ca-Ga'
  09SGUN 'SGTE unary database V.5.0, 2009.'
!

File: data/databases/sgte-binary/CaGa-13Li-1.tdb
$
$ Database for Ca-Ga from X. Li et al. 2013.
$
$ X. Li, K. Cheng, X. Yuan, D. Zhao, J. Xin, W. Wang, C. Zhang, Y. Du,
$ Calphad, 43, 52-60(2013).
$
$ Dataset created 2018.03.31 by Bengt Hallstedt.
$ 2020.12.25: Modified for use with GES6.
$
$ Parameters from Table 3 in the paper.
$
$ Bcc is stable above 4600 K at x(Ga)=0.24.
$
$ ------------------------------------------------------------------------------
 TEMP-LIM 298.15 6000.00 !
$
$ELEMENT NAME  REF. STATE               ATOMIC MASS H298-H0    S298    !
$
 ELEMENT VA   VACUUM                      0.0          0.0      0.0    ! 
 ELEMENT CA   FCC_A1                     40.08      5736.0     41.588  ! 
 ELEMENT GA   ORTHORHOMBIC_A11           69.72      5572.0     40.7271 ! 
$ ------------------------------------------------------------------------------
$ Phase definitions
$
 PHASE LIQUID:L % 1 1 !
 CONST LIQUID:L : CA GA : !
$
$ Fcc (cF4, Fm-3m) and MeX (cF8, Fm-3m)
$
 PHASE FCC_A1 %A 2 1 1 !
 CONST FCC_A1 : CA% GA : VA : !
$
$ Bcc (cI2, Im-3m)
$
 PHASE BCC_A2 %B 2 1 3 !
 CONST BCC_A2 : CA% GA : VA : !
$
$ Hcp (hP2, P6_3/mmc) and Me2X (NiAs-type, hP4, P6_3/mmc, B8_1)
$
 PHASE HCP_A3 %A 2 1 0.5 !
 CONST HCP_A3 : CA GA : VA : !
$
$ alpha-Ga (oC8, Cmca)
$
 PHASE ORTHORHOMBIC_A11 % 1 1 !
 CONST ORTHORHOMBIC_A11 : GA : !
$
$ Prototype Ca28Ga11 (oI78, Imm2)
$
 PHASE CA28GA11 % 2 28 11 !
 CONST CA28GA11 : CA : GA : !
$
$ Prototype Cr5B3 (tI32, I4/mcm)
$
 PHASE CA5GA3_D8L % 2 5 3 !
 CONST CA5GA3_D8L : CA : GA : !
$
$ Prototype Ca11Ga7 (cF144, Fm-3m)
$
 PHASE CA11GA7 % 2 11 7 !
 CONST CA11GA7 : CA : GA : !
$
$ Prototype CrB (oC8, Cmcm)
$
 PHASE CAGA_B33 % 2 1 1 !
 CONST CAGA_B33 : CA : GA : !
$
$ Prototype Ca3Ga5 (oC32, Cmcm)
$
 PHASE CA3GA5 % 2 3 5 !
 CONST CA3GA5 : CA : GA : !
$
$ Prototype CaIn2 (hP6, P6_3/mmc)
$
 PHASE CAGA2 % 2 1 2 !
 CONST CAGA2 : CA : GA : !
$
$ Prototype Ca25Ga59 (hP9, P6/mmm)
$
 PHASE CA25GA59 % 2 25 59 !
 CONST CA25GA59 : CA : GA : !
$
$ Prototype Eu3Ga8 (oI22, Immm)
$
 PHASE CA3GA8 % 2 3 8 !
 CONST CA3GA8 : CA : GA : !
$
$ Prototype CaGa4 (mC10, C2/m)
$
 PHASE CAGA4 % 2 1 4 !
 CONST CAGA4 : CA : GA : !
$ ------------------------------------------------------------------------------
$ Defaults
$
 DEFINE-SYSTEM-DEFAULT ELEMENT 2 !
 DEFAULT-COM DEFINE_SYSTEM_ELEMENT VA !
 TYPE-DEF % SEQ * !
 TYPE-DEF A GES AMEND_PHASE_DESCRIPTION @ MAGNETIC -3 0.28 !
 TYPE-DEF B GES AMEND_PHASE_DESCRIPTION @ MAGNETIC -1 0.4 !
 FUNCTION ZERO      298.15  0;                                         6000 N !
 FUNCTION UN_ASS    298.15  0;                                         6000 N !
 FUNCTION R         298.15  +8.31451;                                  6000 N !
$ ------------------------------------------------------------------------------
$ Element data
$ ------------------------------------------------------------------------------
$ Ca
$
$ FCC_A1, BCC_A2, HCP_A3 and LIQUID modified in unary 5.0
$ (upper T interval added + trailing decimals added)
$
 PAR  G(FCC_A1,CA:VA),,                 +GHSERCA;                3001 N 91Din !
 PAR  G(BCC_A2,CA:VA),,                 +GBCCCA;                 3001 N 91Din !
 PAR  G(HCP_A3,CA:VA),,                 +GHSERCA+500+0.7*T;      3001 N 91Din !
 PAR  G(LIQUID,CA),,                    +GLIQCA;                 3001 N 91Din !
$
 FUNCTION GHSERCA   298.15  -4955.062+72.794266*T-16.3138*T*LN(T)
       -0.01110455*T**2-133574*T**(-1);
      1115.00  Y  -107304.428+799.982066*T-114.2922467*T*LN(T)
       +0.023733814*T**2-1.2438E-06*T**3+18245540*T**(-1);
      3000.00  Y  -3703.12+192.63995*T-35.0*T*LN(T);
      3001.00  N !
 FUNCTION GBCCCA    298.15  -7020.852+142.970155*T-28.2541*T*LN(T)
       +0.0072326*T**2-4.500217E-06*T**3+60578*T**(-1);
       716.00  Y  +1640.475+1.999694*T-6.276*T*LN(T)
       -0.0161921*T**2-523000*T**(-1);
      1115.00  Y  -142331.096+1023.549046*T-143.8726979*T*LN(T)
       +0.032543127*T**2-1.704079E-06*T**3+25353771*T**(-1);
      3000.00  Y  +321.63+189.433057*T-35*T*LN(T);
      3001.00  N !
 FUNCTION GLIQCA    298.15  +10799.908-10.310466*T+GHSERCA;
       500.00  Y  +7838.856+18.2979*T-8.9874787*T*LN(T)
       -0.02266537*T**2+3.338303E-06*T**3-230193*T**(-1);
      1115.00  Y  -2654.938+188.9223*T-35*T*LN(T);
      3001.00  N !
$ ------------------------------------------------------------------------------
$ Ga
$
$ DIAMOND_A4 added in unary 5.0
$
$ Changed name from ORTHORHOMBIC_GA to ORTHORHOMBIC_A11
$
 PAR  G(ORTHORHOMBIC_A11,GA)    200.00  +GHSERGA;                4000 N 91Din !
 PAR  G(FCC_A1,GA:VA)           200.00  +GHSERGA+3800-10.2*T;    4000 N 91Din !
 PAR  G(BCC_A2,GA:VA)           200.00  +GHSERGA+4500-11.7*T;    4000 N 91Din !
 PAR  G(HCP_A3,GA:VA)           200.00  +GHSERGA+4500-9.5*T;     4000 N 91Din !
$PAR  G(DIAMOND_A4,GA)          200.00  +GHSERGA+20900-2*T;      4000 N 09SGUN !
$PAR  G(BCT_A5,GA)              200.00  +GHSERGA+3846-9.8*T;     4000 N 91Din !
$PAR  G(TETRAGONAL_A6,GA)       200.00  +GHSERGA+3500-10*T;      4000 N 91Din !
 PAR  G(LIQUID,GA)              200.00  +GLIQGA;                 4000 N 91Din !
$
 FUNCTION GHSERGA   200.00  -21312.331+585.263691*T-108.228783*T*LN(T)
       +0.227155636*T**2-1.18575257E-04*T**3+439954*T**(-1);
       302.91  Y  -7055.643+132.73019*T-26.0692906*T*LN(T)
       +1.506E-04*T**2-4.0173E-08*T**3-118332*T**(-1)+1.64547E+23*T**(-9);
      4000.00  N !
 FUNCTION GLIQGA    200.00  +5491.298-18.073995*T+GHSERGA-7.0171E-17*T**7;
       302.91  Y  +5666.455-18.681147*T+GHSERGA-1.64547E+23*T**(-9);
      4000.00  N !
$ ------------------------------------------------------------------------------
$ Binary system
$
$ X. Li, K. Cheng, X. Yuan, D. Zhao, J. Xin, W. Wang, C. Zhang, Y. Du,
$ Calphad, 43, 52-60(2013).
$
$ Checked against paper and author's tdb. Checked at 6000.
$
$ Parameters from Table 3 in the paper.
$
$ Bcc is stable above 4600 K at x(Ga)=0.24.
$
 PAR  L(LIQUID,CA,GA;0),,               -131656+39.9*T;,,             N 13Li !
 PAR  L(LIQUID,CA,GA;1),,               +20413;,,                     N 13Li !
$
 PAR  G(CA28GA11,CA:GA),,               +28*GHSERCA+11*GHSERGA
             -1222533+366.6*T;,,                                      N 13Li !
 PAR  G(CA5GA3_D8L,CA:GA),,             +5*GHSERCA+3*GHSERGA
             -307440+74.4*T;,,                                        N 13Li !
 PAR  G(CA11GA7,CA:GA),,                +11*GHSERCA+7*GHSERGA
             -711090+171*T;,,                                         N 13Li !
 PAR  G(CAGA_B33,CA:GA),,               +GHSERCA+GHSERGA
             -96368+23.2*T;,,                                         N 13Li !
 PAR  G(CA3GA5,CA:GA),,                 +3*GHSERCA+5*GHSERGA
             -405480+82.4*T;,,                                        N 13Li !
 PAR  G(CAGA2,CA:GA),,                  +GHSERCA+2*GHSERGA
             -146286+23.7*T;,,                                        N 13Li !
 PAR  G(CA25GA59,CA:GA),,               +25*GHSERCA+59*GHSERGA
             -3745896+445.2*T;,,                                      N 13Li !
 PAR  G(CA3GA8,CA:GA),,                 +3*GHSERCA+8*GHSERGA
             -457919+40.7*T;,,                                        N 13Li !
 PAR  G(CAGA4,CA:GA),,                  +GHSERCA+4*GHSERGA-161350;,,  N 13Li !
$ ------------------------------------------------------------------------------
$
$
 LIST-OF-REFERENCE
 NUMBER  SOURCE
  Null   'Unknown source'
  Same   'Same or similar interaction as in the corresponding stable phase'
  COST   'COST 507 database'
  91Din  'A.T. Dinsdale, Calphad, 15, 317-425(1991).'
  07Wan  'J.F. Wang, W.X. Yuan, X. Zhao, W.L. Qian, Z.F. Cai,
          Calphad, 31, 120-24(2007); Ca-Ga'
  09SGUN 'SGTE unary database V.5.0, 2009.'
  13Li   'X. Li, K. Cheng, X. Yuan, D. Zhao, J. Xin, W. Wang, C. Zhang, Y. Du,
          Calphad, 43, 52-60(2013); Ca-Ga'
!
