Repository: orchid-calphad/orchid-project.org

# orchid-project.org

Website and released data of **ORCHID** (Open Repository for CALPHAD Hypotheses, Intelligence, and Discovery),
served by GitHub Pages at https://orchid-project.org. Releases are archived on Zenodo (one DOI per version).

- `index.html`, `catalog/`, `best-practices.html` — static, self-contained pages (generated in the ORCHID tooling).
- `data/` — released data: catalog, redistributable TDB files, convex hulls. Licences: `data/LICENSES.md`, `data/NOTICE.md`.
- `llms.txt`, `data/croissant.json`, `CITATION.cff`, `.zenodo.json` — machine-readable metadata.

Only data with clear redistribution rights are published.

File: data/databases/sgte-binary/CaGa-13Li-2.tdb
$
$ Database for Ca-Ga from X. Li et al. 2013.
$
$ X. Li, K. Cheng, X. Yuan, D. Zhao, J. Xin, W. Wang, C. Zhang, Y. Du,
$ Calphad, 43, 52-60(2013).
$
$ Dataset created 2018.03.31 by Bengt Hallstedt.
$ 2020.12.25: Modified for use with GES6.
$
$ Parameters from Table 5 in the paper.
$
$ Bcc is stable above 4200 K at x(Ga)=0.25.
$
$ ------------------------------------------------------------------------------
 TEMP-LIM 298.15 6000.00 !
$
$ELEMENT NAME  REF. STATE               ATOMIC MASS H298-H0    S298    !
$
 ELEMENT VA   VACUUM                      0.0          0.0      0.0    ! 
 ELEMENT CA   FCC_A1                     40.08      5736.0     41.588  ! 
 ELEMENT GA   ORTHORHOMBIC_A11           69.72      5572.0     40.7271 ! 
$ ------------------------------------------------------------------------------
$ Phase definitions
$
 PHASE LIQUID:L % 1 1 !
 CONST LIQUID:L : CA GA : !
$
$ Fcc (cF4, Fm-3m) and MeX (cF8, Fm-3m)
$
 PHASE FCC_A1 %A 2 1 1 !
 CONST FCC_A1 : CA% GA : VA : !
$
$ Bcc (cI2, Im-3m)
$
 PHASE BCC_A2 %B 2 1 3 !
 CONST BCC_A2 : CA% GA : VA : !
$
$ Hcp (hP2, P6_3/mmc) and Me2X (NiAs-type, hP4, P6_3/mmc, B8_1)
$
 PHASE HCP_A3 %A 2 1 0.5 !
 CONST HCP_A3 : CA GA : VA : !
$
$ alpha-Ga (oC8, Cmca)
$
 PHASE ORTHORHOMBIC_A11 % 1 1 !
 CONST ORTHORHOMBIC_A11 : GA : !
$
$ Prototype Ca28Ga11 (oI78, Imm2)
$
 PHASE CA28GA11 % 2 28 11 !
 CONST CA28GA11 : CA : GA : !
$
$ Prototype Cr5B3 (tI32, I4/mcm)
$
 PHASE CA5GA3_D8L % 2 5 3 !
 CONST CA5GA3_D8L : CA : GA : !
$
$ Prototype Ca11Ga7 (cF144, Fm-3m)
$
 PHASE CA11GA7 % 2 11 7 !
 CONST CA11GA7 : CA : GA : !
$
$ Prototype CrB (oC8, Cmcm)
$
 PHASE CAGA_B33 % 2 1 1 !
 CONST CAGA_B33 : CA : GA : !
$
$ Prototype Ca3Ga5 (oC32, Cmcm)
$
 PHASE CA3GA5 % 2 3 5 !
 CONST CA3GA5 : CA : GA : !
$
$ Prototype CaIn2 (hP6, P6_3/mmc)
$
 PHASE CAGA2 % 2 1 2 !
 CONST CAGA2 : CA : GA : !
$
$ Prototype Ca25Ga59 (hP9, P6/mmm)
$
 PHASE CA25GA59 % 2 25 59 !
 CONST CA25GA59 : CA : GA : !
$
$ Prototype Eu3Ga8 (oI22, Immm)
$
 PHASE CA3GA8 % 2 3 8 !
 CONST CA3GA8 : CA : GA : !
$
$ Prototype CaGa4 (mC10, C2/m)
$
 PHASE CAGA4 % 2 1 4 !
 CONST CAGA4 : CA : GA : !
$ ------------------------------------------------------------------------------
$ Defaults
$
 DEFINE-SYSTEM-DEFAULT ELEMENT 2 !
 DEFAULT-COM DEFINE_SYSTEM_ELEMENT VA !
 TYPE-DEF % SEQ * !
 TYPE-DEF A GES AMEND_PHASE_DESCRIPTION @ MAGNETIC -3 0.28 !
 TYPE-DEF B GES AMEND_PHASE_DESCRIPTION @ MAGNETIC -1 0.4 !
 FUNCTION ZERO      298.15  0;                                         6000 N !
 FUNCTION UN_ASS    298.15  0;                                         6000 N !
 FUNCTION R         298.15  +8.31451;                                  6000 N !
$ ------------------------------------------------------------------------------
$ Element data
$ ------------------------------------------------------------------------------
$ Ca
$
$ FCC_A1, BCC_A2, HCP_A3 and LIQUID modified in unary 5.0
$ (upper T interval added + trailing decimals added)
$
 PAR  G(FCC_A1,CA:VA),,                 +GHSERCA;                3001 N 91Din !
 PAR  G(BCC_A2,CA:VA),,                 +GBCCCA;                 3001 N 91Din !
 PAR  G(HCP_A3,CA:VA),,                 +GHSERCA+500+0.7*T;      3001 N 91Din !
 PAR  G(LIQUID,CA),,                    +GLIQCA;                 3001 N 91Din !
$
 FUNCTION GHSERCA   298.15  -4955.062+72.794266*T-16.3138*T*LN(T)
       -0.01110455*T**2-133574*T**(-1);
      1115.00  Y  -107304.428+799.982066*T-114.2922467*T*LN(T)
       +0.023733814*T**2-1.2438E-06*T**3+18245540*T**(-1);
      3000.00  Y  -3703.12+192.63995*T-35.0*T*LN(T);
      3001.00  N !
 FUNCTION GBCCCA    298.15  -7020.852+142.970155*T-28.2541*T*LN(T)
       +0.0072326*T**2-4.500217E-06*T**3+60578*T**(-1);
       716.00  Y  +1640.475+1.999694*T-6.276*T*LN(T)
       -0.0161921*T**2-523000*T**(-1);
      1115.00  Y  -142331.096+1023.549046*T-143.8726979*T*LN(T)
       +0.032543127*T**2-1.704079E-06*T**3+25353771*T**(-1);
      3000.00  Y  +321.63+189.433057*T-35*T*LN(T);
      3001.00  N !
 FUNCTION GLIQCA    298.15  +10799.908-10.310466*T+GHSERCA;
       500.00  Y  +7838.856+18.2979*T-8.9874787*T*LN(T)
       -0.02266537*T**2+3.338303E-06*T**3-230193*T**(-1);
      1115.00  Y  -2654.938+188.9223*T-35*T*LN(T);
      3001.00  N !
$ ------------------------------------------------------------------------------
$ Ga
$
$ DIAMOND_A4 added in unary 5.0
$
$ Changed name from ORTHORHOMBIC_GA to ORTHORHOMBIC_A11
$
 PAR  G(ORTHORHOMBIC_A11,GA)    200.00  +GHSERGA;                4000 N 91Din !
 PAR  G(FCC_A1,GA:VA)           200.00  +GHSERGA+3800-10.2*T;    4000 N 91Din !
 PAR  G(BCC_A2,GA:VA)           200.00  +GHSERGA+4500-11.7*T;    4000 N 91Din !
 PAR  G(HCP_A3,GA:VA)           200.00  +GHSERGA+4500-9.5*T;     4000 N 91Din !
$PAR  G(DIAMOND_A4,GA)          200.00  +GHSERGA+20900-2*T;      4000 N 09SGUN !
$PAR  G(BCT_A5,GA)              200.00  +GHSERGA+3846-9.8*T;     4000 N 91Din !
$PAR  G(TETRAGONAL_A6,GA)       200.00  +GHSERGA+3500-10*T;      4000 N 91Din !
 PAR  G(LIQUID,GA)              200.00  +GLIQGA;                 4000 N 91Din !
$
 FUNCTION GHSERGA   200.00  -21312.331+585.263691*T-108.228783*T*LN(T)
       +0.227155636*T**2-1.18575257E-04*T**3+439954*T**(-1);
       302.91  Y  -7055.643+132.73019*T-26.0692906*T*LN(T)
       +1.506E-04*T**2-4.0173E-08*T**3-118332*T**(-1)+1.64547E+23*T**(-9);
      4000.00  N !
 FUNCTION GLIQGA    200.00  +5491.298-18.073995*T+GHSERGA-7.0171E-17*T**7;
       302.91  Y  +5666.455-18.681147*T+GHSERGA-1.64547E+23*T**(-9);
      4000.00  N !
$ ------------------------------------------------------------------------------
$ Binary system
$
$ X. Li, K. Cheng, X. Yuan, D. Zhao, J. Xin, W. Wang, C. Zhang, Y. Du,
$ Calphad, 43, 52-60(2013).
$
$ Checked against paper and author's tdb. Checked at 6000.
$
$ Parameters from Table 5 in the paper.
$
$ Bcc is stable above 4200 K at x(Ga)=0.25.
$
 PAR  L(LIQUID,CA,GA;0),,               -153800+49*T;,,               N 13Li !
 PAR  L(LIQUID,CA,GA;1),,               +18000-3.7*T;,,               N 13Li !
 PAR  L(LIQUID,CA,GA;2),,               +14600;,,                     N 13Li !
$
 PAR  G(CA28GA11,CA:GA),,               +28*GHSERCA+11*GHSERGA
             -1271400+300.3*T;,,                                      N 13Li !
 PAR  G(CA5GA3_D8L,CA:GA),,             +5*GHSERCA+3*GHSERGA
             -322640+64*T;,,                                          N 13Li !
 PAR  G(CA11GA7,CA:GA),,                +11*GHSERCA+7*GHSERGA
             -745200+145.8*T;,,                                       N 13Li !
 PAR  G(CAGA_B33,CA:GA),,               +GHSERCA+GHSERGA
             -99400+20*T;,,                                           N 13Li !
 PAR  G(CA3GA5,CA:GA),,                 +3*GHSERCA+5*GHSERGA
             -397200+64*T;,,                                          N 13Li !
$ Parameter below misprinted in paper
$PAR  G(CA3GA5,CA:GA),,                 +3*GHSERCA+5*GHSERGA
$            -397200+80*T;,,                                          N 13Li !
 PAR  G(CAGA2,CA:GA),,                  +GHSERCA+2*GHSERGA
             -143001+18*T;,,                                          N 13Li !
 PAR  G(CA25GA59,CA:GA),,               +25*GHSERCA+59*GHSERGA
             -3656520+294*T;,,                                        N 13Li !
 PAR  G(CA3GA8,CA:GA),,                 +3*GHSERCA+8*GHSERGA
             -447590+24.2*T;,,                                        N 13Li !
 PAR  G(CAGA4,CA:GA),,                  +GHSERCA+4*GHSERGA-162750;,,  N 13Li !
$ ------------------------------------------------------------------------------
$
$
 LIST-OF-REFERENCE
 NUMBER  SOURCE
  Null   'Unknown source'
  Same   'Same or similar interaction as in the corresponding stable phase'
  COST   'COST 507 database'
  91Din  'A.T. Dinsdale, Calphad, 15, 317-425(1991).'
  07Wan  'J.F. Wang, W.X. Yuan, X. Zhao, W.L. Qian, Z.F. Cai,
          Calphad, 31, 120-24(2007); Ca-Ga'
  09SGUN 'SGTE unary database V.5.0, 2009.'
  13Li   'X. Li, K. Cheng, X. Yuan, D. Zhao, J. Xin, W. Wang, C. Zhang, Y. Du,
          Calphad, 43, 52-60(2013); Ca-Ga'
!

File: data/databases/sgte-binary/CaGe-10Dja.tdb
$
$ Database for Ca-Ge from Y. Djaballah et al. 2010.
$
$ Y. Djaballah, A. Pasturel, A. Belgacem-Bouzida,
$ J. Alloys Compd., 497, 74-79(2010).
$
$ Dataset created 2018.05.04 by Bengt Hallstedt.
$ 2020.12.25: Modified for use with GES6.
$
$ Gigantic inverse miscibility gap with minimum at 1939 K and x(Ge)=0.72.
$
$ ------------------------------------------------------------------------------
 TEMP-LIM 298.15 6000.00 !
$
$ELEMENT NAME  REF. STATE               ATOMIC MASS H298-H0    S298    !
$
 ELEMENT VA   VACUUM                      0.0          0.0      0.0    ! 
 ELEMENT CA   FCC_A1                     40.08      5736.0     41.588  ! 
 ELEMENT GE   DIAMOND_A4                 72.59      4636.0     31.09   ! 
$ ------------------------------------------------------------------------------
$ Phase definitions
$
 PHASE LIQUID:L % 1 1 !
 CONST LIQUID:L : CA GE : !
$
$ Fcc (cF4, Fm-3m) and MeX (cF8, Fm-3m)
$
 PHASE FCC_A1 %A 2 1 1 !
 CONST FCC_A1 : CA% GE : VA : !
$
$ Bcc (cI2, Im-3m)
$
 PHASE BCC_A2 %B 2 1 3 !
 CONST BCC_A2 : CA% GE : VA : !
$
$ Hcp (hP2, P6_3/mmc) and Me2X (NiAs-type, hP4, P6_3/mmc, B8_1)
$
 PHASE HCP_A3 %A 2 1 0.5 !
 CONST HCP_A3 : CA GE : VA : !
$
$ Prototype C (cF8, Fd-3m)
$
 PHASE DIAMOND_A4 % 1 1 !
 CONST DIAMOND_A4 : GE : !
$
$ Prototype Co2Si (oP12, Pnma)
$
 PHASE CA2GE_C37 % 2 2 1 !
 CONST CA2GE_C37 : CA : GE : !
$
$ Prototype Cr5B3 (tI32, I4/mcm)
$
 PHASE CA5GE3_D8L % 2 5 3 !
 CONST CA5GE3_D8L : CA : GE : !
$
$ Prototype Ca7Sn6 (oP52, Pnma, 62)
$
 PHASE CA7GE6 % 2 7 6 !
 CONST CA7GE6 : CA : GE : !
$
$ Prototype CrB (oC8, Cmcm)
$
 PHASE CAGE_B33 % 2 1 1 !
 CONST CAGE_B33 : CA : GE : !
$
$ Prototype CaSi2 (hR6, R-3m)
$
 PHASE CAGE2_C12 % 2 1 2 !
 CONST CAGE2_C12 : CA : GE : !
$ ------------------------------------------------------------------------------
$ Defaults
$
 DEFINE-SYSTEM-DEFAULT ELEMENT 2 !
 DEFAULT-COM DEFINE_SYSTEM_ELEMENT VA !
 TYPE-DEF % SEQ * !
 TYPE-DEF A GES AMEND_PHASE_DESCRIPTION @ MAGNETIC -3 0.28 !
 TYPE-DEF B GES AMEND_PHASE_DESCRIPTION @ MAGNETIC -1 0.4 !
 FUNCTION ZERO      298.15  0;                                         6000 N !
 FUNCTION UN_ASS    298.15  0;                                         6000 N !
 FUNCTION R         298.15  +8.31451;                                  6000 N !
$ ------------------------------------------------------------------------------
$ Element data
$ ------------------------------------------------------------------------------
$ Ca
$
$ FCC_A1, BCC_A2, HCP_A3 and LIQUID modified in unary 5.0
$ (upper T interval added + trailing decimals added)
$
 PAR  G(FCC_A1,CA:VA),,                 +GHSERCA;                3001 N 91Din !
 PAR  G(BCC_A2,CA:VA),,                 +GBCCCA;                 3001 N 91Din !
 PAR  G(HCP_A3,CA:VA),,                 +GHSERCA+500+0.7*T;      3001 N 91Din !
 PAR  G(LIQUID,CA),,                    +GLIQCA;                 3001 N 91Din !
$
 FUNCTION GHSERCA   298.15  -4955.062+72.794266*T-16.3138*T*LN(T)
       -0.01110455*T**2-133574*T**(-1);
      1115.00  Y  -107304.428+799.982066*T-114.2922467*T*LN(T)
       +0.023733814*T**2-1.2438E-06*T**3+18245540*T**(-1);
      3000.00  Y  -3703.12+192.63995*T-35.0*T*LN(T);
      3001.00  N !
 FUNCTION GBCCCA    298.15  -7020.852+142.970155*T-28.2541*T*LN(T)
       +0.0072326*T**2-4.500217E-06*T**3+60578*T**(-1);
       716.00  Y  +1640.475+1.999694*T-6.276*T*LN(T)
       -0.0161921*T**2-523000*T**(-1);
      1115.00  Y  -142331.096+1023.549046*T-143.8726979*T*LN(T)
       +0.032543127*T**2-1.704079E-06*T**3+25353771*T**(-1);
      3000.00  Y  +321.63+189.433057*T-35*T*LN(T);
      3001.00  N !
 FUNCTION GLIQCA    298.15  +10799.908-10.310466*T+GHSERCA;
       500.00  Y  +7838.856+18.2979*T-8.9874787*T*LN(T)
       -0.02266537*T**2+3.338303E-06*T**3-230193*T**(-1);
      1115.00  Y  -2654.938+188.9223*T-35*T*LN(T);
      3001.00  N !
$ ------------------------------------------------------------------------------
$ Ge
$
$ BCT_A5 and RHOMBOHEDRAL_A7 added in unary 4.1
$
 PAR  G(DIAMOND_A4,GE),,                +GHSERGE;                3200 N 91Din !
 PAR  G(FCC_A1,GE:VA),,                 +GHSERGE+36000-22.3*T;   3200 N 91Din !
 PAR  G(BCC_A2,GE:VA),,                 +GHSERGE+34100-23.5*T;   3200 N 91Din !
 PAR  G(HCP_A3,GE:VA),,                 +GHSERGE+35000-21.5*T;   3200 N 91Din !
$PAR  G(BCT_A5,GE),,                    +GHSERGE+28800-16.5*T;   3600 N 99SGUN !
$PAR  G(RHOMBOHEDRAL_A7,GE),,           +GHSERGE+29800-16.5*T;   3600 N 99SGUN !
 PAR  G(LIQUID,GE),,                    +GLIQGE;                 3200 N 91Din !
$
 FUNCTION GHSERGE   298.15  -9486.153+165.635573*T-29.5337682*T*LN(T)
       +0.005568297*T**2-1.513694E-06*T**3+163298*T**(-1);
       900.00  Y  -5689.239+102.86087*T-19.8536239*T*LN(T)-0.003672527*T**2;
      1211.40  Y  -9548.204+156.708024*T-27.6144*T*LN(T)-8.59809E+28*T**(-9);
      3200.00  N !
 FUNCTION GLIQGE    298.15  +37141.489-30.687043*T+GHSERGE+8.56632E-21*T**7;
      1211.40  Y  +27243.473+126.324186*T-27.6144*T*LN(T);
      3200.00  N !
$ ------------------------------------------------------------------------------
$ Binary system
$
$ Y. Djaballah, A. Pasturel, A. Belgacem-Bouzida,
$ J. Alloys Compd., 497, 74-79(2010).
$
$ Checked against paper. Checked at 6000.
$
$ The liquid interaction is horrible!
$
$ Gigantic inverse miscibility gap with minimum at 1939 K and x(Ge)=0.72.
$
 PAR  L(LIQUID,CA,GE;0),,               -239699.6+42.571*T;,,         N 10Dja !
 PAR  L(LIQUID,CA,GE;1),,               +146030.5-142.33*T;,,         N 10Dja !
 PAR  L(LIQUID,CA,GE;2),,               +381923.5-245.104*T;,,        N 10Dja !
 PAR  L(LIQUID,CA,GE;3),,               +70401.6-61.192*T;,,          N 10Dja !
 PAR  L(LIQUID,CA,GE;4),,               -91752.3-7.136*T;,,           N 10Dja !
$
 PAR  L(FCC_A1,CA,GE:VA;0),,            +UN_ASS;,,                    N !
 PAR  L(BCC_A2,CA,GE:VA;0),,            +UN_ASS;,,                    N !
$
 PAR  G(CA2GE_C37,CA:GE),,              +2*GHSERCA+GHSERGE
             -165502.5-8.307*T;,,                                     N 10Dja !
 PAR  G(CA5GE3_D8L,CA:GE),,             +5*GHSERCA+3*GHSERGE
             -478432+1.504*T;,,                                       N 10Dja !
 PAR  G(CA7GE6,CA:GE),,                 +7*GHSERCA+6*GHSERGE
             -869632.4+74.906*T;,,                                    N 10Dja !
 PAR  G(CAGE_B33,CA:GE),,               +GHSERCA+GHSERGE
             -127762.4+8.092*T;,,                                     N 10Dja !
 PAR  G(CAGE2_C12,CA:GE),,              +GHSERCA+2*GHSERGE
             -145407.3+13.335*T;,,                                    N 10Dja !
$ ------------------------------------------------------------------------------
$
$
 LIST-OF-REFERENCE
 NUMBER  SOURCE
  Null   'Unknown source'
  Same   'Same or similar interaction as in the corresponding stable phase'
  COST   'COST 507 database'
  91Din  'A.T. Dinsdale, Calphad, 15, 317-425(1991).'
  99SGUN 'SGTE unary database V.4.1, 1999.'
  10Dja  'Y. Djaballah, A. Pasturel, A. Belgacem-Bouzida,
          J. Alloys Compd., 497, 74-79(2010); Ca-Ge'
!

File: data/databases/sgte-binary/CaH-11Wan.tdb
$
$ Database for Ca-H from K. Wang et al. 2011
$
$ K. Wang, J. Du, X. Kong, X. Zeng, J. Zou, Z. Li, Z. Wu,
$ Int. J. Hydrogen Energy, 36, 13632-39(2011).
$
$ Dataset created 2017.11.19 by Bengt Hallstedt.
$ 2020.12.25: Modified for use with GES6.
$
$ Non-standard models for BCC_A2 and HCP_A3.
$
$ ------------------------------------------------------------------------------
 TEMP-LIM 298.15 6000.00 !
$
$ELEMENT NAME  REF. STATE               ATOMIC MASS H298-H0    S298    !
$
 ELEMENT VA   VACUUM                      0.0          0.0      0.0    ! 
 ELEMENT CA   FCC_A1                     40.08      5736.0     41.588  ! 
 ELEMENT H    1/2_MOLE_H2(G)              1.0079    4234.      65.285  ! 
$ ------------------------------------------------------------------------------
$ Species
$
 SPECIE  CA2                                CA2 !
 SPECIE  CAH                                CA1H1 !
 SPECIE  CAH2                               CA1H2 !
 SPECIE  H2                                 H2 !
$ ------------------------------------------------------------------------------
$ Phase definitions
$
 PHASE LIQUID:L % 1 1 !
 CONST LIQUID:L : CA CAH2 H : !
$
$ Fcc (cF4, Fm-3m) and MeX (cF8, Fm-3m)
$
 PHASE FCC_A1 %A 2 1 1 !
 CONST FCC_A1 : CA% : H VA% : !
$
$ Bcc (cI2, Im-3m)
$
 PHASE BCC_A2 %B 2 1 1.5 !
 CONST BCC_A2 : CA : H VA% : !
$
$ Hcp (hP2, P6_3/mmc)
$
 PHASE HCP_A3 %A 1 1 !
 CONST HCP_A3 : CA CAH2 : !
$
$ Co2Si (oP12, Pnma)
$
 PHASE CAH2_C37 % 2 1 2 !
 CONST CAH2_C37 : CA : H : !
$
$ (Fm-3m) CaF2 type?
$
 PHASE CAH2_BETA % 2 1 2 !
 CONST CAH2_BETA : CA : H : !
$
 PHASE GAS:G % 1 1 !
 CONST GAS:G : CA CA2 CAH H H2 : !
$ ------------------------------------------------------------------------------
$ Defaults
$
 DEFINE-SYSTEM-DEFAULT ELEMENT 2 !
 DEFAULT-COM DEFINE_SYSTEM_ELEMENT VA !
 TYPE-DEF % SEQ * !
 TYPE-DEF A GES AMEND_PHASE_DESCRIPTION @ MAGNETIC -3 0.28 !
 TYPE-DEF B GES AMEND_PHASE_DESCRIPTION @ MAGNETIC -1 0.4 !
 FUNCTION ZERO      298.15  0;                                         6000 N !
 FUNCTION UN_ASS    298.15  0;                                         6000 N !
 FUNCTION R         298.15  +8.31451;                                  6000 N !
 FUNCTION RTLNP     298.15  +8.31451*T*LN(1E-05*P);                    6000 N !
$ ------------------------------------------------------------------------------
$ Element data
$ ------------------------------------------------------------------------------
$ Ca
$
$ FCC_A1, BCC_A2, HCP_A3 and LIQUID modified in unary 5.0
$ (upper T interval added + trailing decimals added)
$
$ HCP_A3 from 11Wan not included in unary.
$
 PAR  G(FCC_A1,CA:VA),,                 +GHSERCA;                3001 N 91Din !
 PAR  G(BCC_A2,CA:VA),,                 +GBCCCA;                 3001 N 91Din !
$PAR  G(HCP_A3,CA:VA),,                 +GHSERCA+500+0.7*T;      3001 N 91Din !
 PAR  G(HCP_A3,CA),,                    +GHSERCA
             +598.833-0.8293*T;                                  3001 N 11Wan !
 PAR  G(LIQUID,CA),,                    +GLIQCA;                 3001 N 91Din !
$
 PAR  G(GAS,CA;0),,                     +F2131T+RTLNP;,,              N 92SUB !
 PAR  G(GAS,CA2;0),,                    +F2293T+RTLNP;,,              N 92SUB !
$
 FUNCTION GHSERCA   298.15  -4955.062+72.794266*T-16.3138*T*LN(T)
       -0.01110455*T**2-133574*T**(-1);
      1115.00  Y  -107304.428+799.982066*T-114.2922467*T*LN(T)
       +0.023733814*T**2-1.2438E-06*T**3+18245540*T**(-1);
      3000.00  Y  -3703.12+192.63995*T-35.0*T*LN(T);
      3001.00  N !
 FUNCTION GBCCCA    298.15  -7020.852+142.970155*T-28.2541*T*LN(T)
       +0.0072326*T**2-4.500217E-06*T**3+60578*T**(-1);
       716.00  Y  +1640.475+1.999694*T-6.276*T*LN(T)
       -0.0161921*T**2-523000*T**(-1);
      1115.00  Y  -142331.096+1023.549046*T-143.8726979*T*LN(T)
       +0.032543127*T**2-1.704079E-06*T**3+25353771*T**(-1);
      3000.00  Y  +321.63+189.433057*T-35*T*LN(T);
      3001.00  N !
 FUNCTION GLIQCA    298.15  +10799.908-10.310466*T+GHSERCA;
       500.00  Y  +7838.856+18.2979*T-8.9874787*T*LN(T)
       -0.02266537*T**2+3.338303E-06*T**3-230193*T**(-1);
      1115.00  Y  -2654.938+188.9223*T-35*T*LN(T);
      3001.00  N !
$ Ca(g) :
 FUNCTION F2131T    298.15  +173087.021-15.5575325*T-20.786112*T*LN(T);
      1300.00  Y  +172997.956+5588.5688*T**(-1)-13.9593335*T
       -21.0345161*T*LN(T)+2.38213948E-04*T**2-3.64413151E-08*T**3;
      2000.00  Y  +134081.53+9296659.72*T**(-1)+218.694199*T
       -51.8849472*T*LN(T)+0.0111923674*T**2-7.70260453E-07*T**3;
      3600.00  Y  +672690.384-2.35270504E+08*T**(-1)-1610.06137*T
       +171.348607*T*LN(T)-0.0300833784*T**2+6.66115115E-07*T**3;
      4800.00  Y  +672623.642-2.1604084E+08*T**(-1)-1685.46289*T
       +181.445018*T*LN(T)-0.032908206*T**2+7.77184973E-07*T**3;
      6000.00  N !
$ Ca2(g) :
 FUNCTION F2293T    298.15  +331036.623+118736.69*T**(-1)+92.462223*T
       -54.080292*T*LN(T)+0.0271296836*T**2-5.73392096E-06*T**3;
       600.00  Y  +340712.213-633424.128*T**(-1)-59.9992293*T
       -30.2654661*T*LN(T)+5.18998004E-04*T**2-4.10068261E-08*T**3;
      2200.00  Y  +343774.134-1755137.79*T**(-1)-73.0668827*T
       -28.6059243*T*LN(T)+6.54369232E-05*T**2-1.34699696E-08*T**3;
      6000.00  N !
$ ------------------------------------------------------------------------------
$ H
$
$ H is not included in unary
$
 PAR  G(LIQUID,H),,                     +0.5*GHSERH2
             +8035+25*T+2*T*LN(T);,,                                  N 06Qiu !
$
 PAR  G(GAS,H),,                        +F10383T+RTLNP;,,             N 97SUB !
 PAR  G(GAS,H2),,                       +GHSERH2+RTLNP;,,             N 97SUB !
$
$ H(g)
 FUNCTION F10383T   298.15  +211801.621+24.4989821*T-20.78611*T*LN(T);
      6000.00  N !
$ H2(g)
 FUNCTION GHSERH2   298.15  -9522.9741+78.5273879*T-31.35707*T*LN(T)
       +0.0027589925*T**2-7.46390667E-07*T**3+56582.3*T**(-1);
      1000.00  Y  +180.108664-15.6128256*T-17.84857*T*LN(T)
       -0.00584168*T**2+3.14618667E-07*T**3-1280036*T**(-1);
      2100.00  Y  -18840.1663+92.3120255*T-32.05082*T*LN(T)
       -0.0010728235*T**2+1.14281783E-08*T**3+3561002.5*T**(-1);
      6000.00  N !
$ ------------------------------------------------------------------------------
$ Binary system
$
$ K. Wang, J. Du, X. Kong, X. Zeng, J. Zou, Z. Li, Z. Wu,
$ Int. J. Hydrogen Energy, 36, 13632-39(2011).
$
$ Checked against paper.
$
$ Non-standard models for BCC_A2 and HCP_A3.
$
 PAR  G(LIQUID,CAH2),,                  +GCAH2A+50607.25-44.4435*T;,, N 11Wan !
 PAR  L(LIQUID,CA,CAH2;0),,             +319716-246.572*T;,,          N 11Wan !
 PAR  L(LIQUID,CA,CAH2;1),,             -47436.8+8.3952*T;,,          N 11Wan !
 PAR  L(LIQUID,CA,H;0),,                -31624.5-26.5835*T;,,         N 11Wan !
$
 PAR  G(FCC_A1,CA:H),,                  -36404.97975-1.08123*T
             -10.57263*T*LN(T)-0.03054*T**2+3.17851E-06*T**3
             -785525.06574*T**(-1);,,                                 N 11Wan !
 PAR  L(FCC_A1,CA:H,VA;0),,             +ZERO;,,                      N 11Wan !
$
 PAR  G(BCC_A2,CA:H),,                  -69531.32595+38.84472*T
             -17.14321*T*LN(T)-0.03096*T**2+3.16411E-06*T**3
             -821804.59697*T**(-1);,,                                 N 11Wan !
 PAR  L(BCC_A2,CA:H,VA;0),,             +ZERO;,,                      N 11Wan !
$
 PAR  G(HCP_A3,CAH2),,                  +GCAH2A+71479.4-6.4241*T;,,   N 11Wan !
 PAR  L(HCP_A3,CA,CAH2;0),,             -15207.2-80.5989*T;,,         N 11Wan !
 PAR  L(HCP_A3,CA,CAH2;1),,             +16066.8+45.7235*T;,,         N 11Wan !
 PAR  L(HCP_A3,CA,CAH2;2),,             -30065.8+3.9848*T;,,          N 11Wan !
$
 PAR  G(CAH2_C37,CA:H),,                +GCAH2A;,,                    N 11Wan !
 PAR  G(CAH2_BETA,CA:H),,               +GCAH2A
             +28607.34534-27.1636*T;,,                                N 11Wan !
$
 PAR  G(GAS,CAH),,                      +F5422T+RTLNP;,,              N 97SUB !
$
 FUNCTION GCAH2A    298.15  -202060.1937+354.9794*T-56.4724*T*LN(T)
       -0.01008*T**2+9.86727E-07*T**3+1102560*T**(-1);
      6000.00  N !
$ CaH(g)
 FUNCTION F5422T    298.15  +221747.08-39.5755609*T-23.34361*T*LN(T)
       -0.01125994*T**2+1.64618883E-06*T**3-31552.07*T**(-1);
       800.00  Y  +217494.791+21.6975697*T-32.70332*T*LN(T)
       -0.002461013*T**2+1.397199E-07*T**3+309731.9*T**(-1);
      3300.00  Y  +266500.909-68.8065818*T-23.08471*T*LN(T)
       -0.0018792575*T**2+2.32418833E-08*T**3-31537130*T**(-1);
      5800.00  Y  +640344.097-958.462013*T+80.41179*T*LN(T)
       -0.014648735*T**2+3.19216E-07*T**3-2.856714E+08*T**(-1);
      6000.00  N !
$ ------------------------------------------------------------------------------
$
$
 LIST-OF-REFERENCE
 NUMBER  SOURCE
  Null   'Unknown source'
  Same   'Same or similar interaction as in the corresponding stable phase'
  COST   'COST 507 database'
  91Din  'A.T. Dinsdale, Calphad, 15, 317-425(1991).'
  92SUB  'SGTE substance database, version 1992'
  97SUB  'SGTE substance database, version 1997'
  06Qiu  'C. Qiu, S.M. Opalka, G.B. Olson, D.L. Anton,
          Int. J. Mater. Res., 97, 845-53(2006); Na-H'
  11Wan  'K. Wang, J. Du, X. Kong, X. Zeng, J. Zou, Z. Li, Z. Wu,
          Int. J. Hydrogen Energy, 36, 13632-39(2011); Ca-H'
!

File: data/databases/sgte-binary/CaH-12Wan.tdb
$
$ Database for Ca-H from M. Wang et al. 2012
$
$ M. Wang, W. Sun, C. Sha, B. Hu, Y. Du, L. Sun, H. Xu, J. Wang, S. Liu,
$ J. Phase Equilib. Diffus., 33, 89-96(2012).
$
$ Dataset created 2017.11.19 by Bengt Hallstedt.
$ 2020.12.25: Modified for use with GES6.
$
$ ------------------------------------------------------------------------------
 TEMP-LIM 298.15 6000.00 !
$
$ELEMENT NAME  REF. STATE               ATOMIC MASS H298-H0    S298    !
$
 ELEMENT VA   VACUUM                      0.0          0.0      0.0    ! 
 ELEMENT CA   FCC_A1                     40.08      5736.0     41.588  ! 
 ELEMENT H    1/2_MOLE_H2(G)              1.0079    4234.      65.285  ! 
$ ------------------------------------------------------------------------------
$ Species
$
 SPECIE  CA2                                CA2 !
 SPECIE  CAH                                CA1H1 !
 SPECIE  H2                                 H2 !
$ ------------------------------------------------------------------------------
$ Phase definitions
$
 PHASE LIQUID:L % 1 1 !
 CONST LIQUID:L : CA H : !
$
$ Fcc (cF4, Fm-3m) and MeX (cF8, Fm-3m)
$
 PHASE FCC_A1 %A 2 1 1 !
 CONST FCC_A1 : CA% : H VA% : !
$
$ Bcc (cI2, Im-3m)
$
 PHASE BCC_A2 %B 2 1 3 !
 CONST BCC_A2 : CA : H VA% : !
$
$ Hcp (hP2, P6_3/mmc)
$
 PHASE HCP_A3 %A 2 1 0.5 !
 CONST HCP_A3 : CA : H VA% : !
$
$ Co2Si (oP12, Pnma)
$
 PHASE CAH2_C37 % 2 1 2 !
 CONST CAH2_C37 : CA : H : !
$
$ (Fm-3m) CaF2 type?
$
 PHASE CAH2_BETA % 2 1 2 !
 CONST CAH2_BETA : CA : H : !
$
 PHASE GAS:G % 1 1 !
 CONST GAS:G : CA CA2 CAH H H2 : !
$ ------------------------------------------------------------------------------
$ Defaults
$
 DEFINE-SYSTEM-DEFAULT ELEMENT 2 !
 DEFAULT-COM DEFINE_SYSTEM_ELEMENT VA !
 TYPE-DEF % SEQ * !
 TYPE-DEF A GES AMEND_PHASE_DESCRIPTION @ MAGNETIC -3 0.28 !
 TYPE-DEF B GES AMEND_PHASE_DESCRIPTION @ MAGNETIC -1 0.4 !
 FUNCTION ZERO      298.15  0;                                         6000 N !
 FUNCTION UN_ASS    298.15  0;                                         6000 N !
 FUNCTION R         298.15  +8.31451;                                  6000 N !
 FUNCTION RTLNP     298.15  +8.31451*T*LN(1E-05*P);                    6000 N !
$ ------------------------------------------------------------------------------
$ Element data
$ ------------------------------------------------------------------------------
$ Ca
$
$ FCC_A1, BCC_A2, HCP_A3 and LIQUID modified in unary 5.0
$ (upper T interval added + trailing decimals added)
$
$ HCP_A3 from 12Wan not included in unary.
$
 PAR  G(FCC_A1,CA:VA),,                 +GHSERCA;                3001 N 91Din !
 PAR  G(BCC_A2,CA:VA),,                 +GBCCCA;                 3001 N 91Din !
$PAR  G(HCP_A3,CA:VA),,                 +GHSERCA+500+0.7*T;      3001 N 91Din !
 PAR  G(HCP_A3,CA:VA),,                 +GHCPCA+17.29-1.3885*T;  3001 N 12Wan !
 PAR  G(LIQUID,CA),,                    +GLIQCA;                 3001 N 91Din !
$
 PAR  G(GAS,CA;0),,                     +F2131T+RTLNP;,,              N 92SUB !
 PAR  G(GAS,CA2;0),,                    +F2293T+RTLNP;,,              N 92SUB !
$
 FUNCTION GHSERCA   298.15  -4955.062+72.794266*T-16.3138*T*LN(T)
       -0.01110455*T**2-133574*T**(-1);
      1115.00  Y  -107304.428+799.982066*T-114.2922467*T*LN(T)
       +0.023733814*T**2-1.2438E-06*T**3+18245540*T**(-1);
      3000.00  Y  -3703.12+192.63995*T-35.0*T*LN(T);
      3001.00  N !
 FUNCTION GBCCCA    298.15  -7020.852+142.970155*T-28.2541*T*LN(T)
       +0.0072326*T**2-4.500217E-06*T**3+60578*T**(-1);
       716.00  Y  +1640.475+1.999694*T-6.276*T*LN(T)
       -0.0161921*T**2-523000*T**(-1);
      1115.00  Y  -142331.096+1023.549046*T-143.8726979*T*LN(T)
       +0.032543127*T**2-1.704079E-06*T**3+25353771*T**(-1);
      3000.00  Y  +321.63+189.433057*T-35*T*LN(T);
      3001.00  N !
 FUNCTION GLIQCA    298.15  +10799.908-10.310466*T+GHSERCA;
       500.00  Y  +7838.856+18.2979*T-8.9874787*T*LN(T)
       -0.02266537*T**2+3.338303E-06*T**3-230193*T**(-1);
      1115.00  Y  -2654.938+188.9223*T-35*T*LN(T);
      3001.00  N !
 FUNCTION GHCPCA    298.15  +GHSERCA+500+0.7*T;                        6000 N !
$ Ca(g) :
 FUNCTION F2131T    298.15  +173087.021-15.5575325*T-20.786112*T*LN(T);
      1300.00  Y  +172997.956+5588.5688*T**(-1)-13.9593335*T
       -21.0345161*T*LN(T)+2.38213948E-04*T**2-3.64413151E-08*T**3;
      2000.00  Y  +134081.53+9296659.72*T**(-1)+218.694199*T
       -51.8849472*T*LN(T)+0.0111923674*T**2-7.70260453E-07*T**3;
      3600.00  Y  +672690.384-2.35270504E+08*T**(-1)-1610.06137*T
       +171.348607*T*LN(T)-0.0300833784*T**2+6.66115115E-07*T**3;
      4800.00  Y  +672623.642-2.1604084E+08*T**(-1)-1685.46289*T
       +181.445018*T*LN(T)-0.032908206*T**2+7.77184973E-07*T**3;
      6000.00  N !
$ Ca2(g) :
 FUNCTION F2293T    298.15  +331036.623+118736.69*T**(-1)+92.462223*T
       -54.080292*T*LN(T)+0.0271296836*T**2-5.73392096E-06*T**3;
       600.00  Y  +340712.213-633424.128*T**(-1)-59.9992293*T
       -30.2654661*T*LN(T)+5.18998004E-04*T**2-4.10068261E-08*T**3;
      2200.00  Y  +343774.134-1755137.79*T**(-1)-73.0668827*T
       -28.6059243*T*LN(T)+6.54369232E-05*T**2-1.34699696E-08*T**3;
      6000.00  N !
$ ------------------------------------------------------------------------------
$ H
$
$ H is not included in unary
$
 PAR  G(LIQUID,H),,                     +0.5*GHSERH2
             +8035+25*T+2*T*LN(T);,,                                  N 06Qiu !
$
 PAR  G(GAS,H),,                        +F10383T+RTLNP;,,             N 97SUB !
 PAR  G(GAS,H2),,                       +GHSERH2+RTLNP;,,             N 97SUB !
$
$ H(g)
 FUNCTION F10383T   298.15  +211801.621+24.4989821*T-20.78611*T*LN(T);
      6000.00  N !
$ H2(g)
 FUNCTION GHSERH2   298.15  -9522.9741+78.5273879*T-31.35707*T*LN(T)
       +0.0027589925*T**2-7.46390667E-07*T**3+56582.3*T**(-1);
      1000.00  Y  +180.108664-15.6128256*T-17.84857*T*LN(T)
       -0.00584168*T**2+3.14618667E-07*T**3-1280036*T**(-1);
      2100.00  Y  -18840.1663+92.3120255*T-32.05082*T*LN(T)
       -0.0010728235*T**2+1.14281783E-08*T**3+3561002.5*T**(-1);
      6000.00  N !
$ ------------------------------------------------------------------------------
$ Binary system
$
$ M. Wang, W. Sun, C. Sha, B. Hu, Y. Du, L. Sun, H. Xu, J. Wang, S. Liu,
$ J. Phase Equilib. Diffus., 33, 89-96(2012).
$
$ Checked against paper.
$
 PAR  L(LIQUID,CA,H;0),,                +48728.4-128.2307*T;,,        N 12Wan !
 PAR  L(LIQUID,CA,H;1),,                -13293.9+56.8814*T;,,         N 12Wan !
 PAR  L(LIQUID,CA,H;2),,                -19772.5;,,                   N 12Wan !
$
 PAR  G(FCC_A1,CA:H),,                  +GHSERCA+0.5*GHSERH2
             -49968.6+37.775*T;,,                                     N 12Wan !
 PAR  L(FCC_A1,CA:H,VA;0),,             +ZERO;,,                      N 12Wan !
$
 PAR  G(BCC_A2,CA:H),,                  +GHSERCA+1.5*GHSERH2
             -107117.9+118.462*T;,,                                   N 12Wan !
 PAR  L(BCC_A2,CA:H,VA;0),,             -24873.1;,,                   N 12Wan !
$
 PAR  G(HCP_A3,CA:H),,                  +GHSERCA+0.25*GHSERH2
             -33312+21.8138*T;,,                                      N 12Wan !
 PAR  L(HCP_A3,CA:H,VA;0),,             +3284.4;,,                    N 12Wan !
$
 PAR  G(CAH2_C37,CA:H),,                +GHSERCA+GHSERH2
             -174380.22+127.28*T;,,                                   N 12Wan !
 PAR  G(CAH2_BETA,CA:H),,               +GHSERCA+GHSERH2
             -167681.34+120.92*T;,,                                   N 12Wan !
$
 PAR  G(GAS,CAH),,                      +F5422T+RTLNP;,,              N 97SUB !
$ CaH(g)
 FUNCTION F5422T    298.15  +221747.08-39.5755609*T-23.34361*T*LN(T)
       -0.01125994*T**2+1.64618883E-06*T**3-31552.07*T**(-1);
       800.00  Y  +217494.791+21.6975697*T-32.70332*T*LN(T)
       -0.002461013*T**2+1.397199E-07*T**3+309731.9*T**(-1);
      3300.00  Y  +266500.909-68.8065818*T-23.08471*T*LN(T)
       -0.0018792575*T**2+2.32418833E-08*T**3-31537130*T**(-1);
      5800.00  Y  +640344.097-958.462013*T+80.41179*T*LN(T)
       -0.014648735*T**2+3.19216E-07*T**3-2.856714E+08*T**(-1);
      6000.00  N !
$ ------------------------------------------------------------------------------
$
$
 LIST-OF-REFERENCE
 NUMBER  SOURCE
  Null   'Unknown source'
  Same   'Same or similar interaction as in the corresponding stable phase'
  COST   'COST 507 database'
  91Din  'A.T. Dinsdale, Calphad, 15, 317-425(1991).'
  92SUB  'SGTE substance database, version 1992'
  97SUB  'SGTE substance database, version 1997'
  06Qiu  'C. Qiu, S.M. Opalka, G.B. Olson, D.L. Anton,
          Int. J. Mater. Res., 97, 845-53(2006); Na-H'
  12Wan  'M. Wang, W. Sun, C. Sha, B. Hu, Y. Du, L. Sun, H. Xu, J. Wang, S. Liu,
          J. Phase Equilib. Diffus., 33, 89-96(2012); Ca-H'
!

File: data/databases/sgte-binary/CaI-92Sta.tdb
$
$ Database for Ca-I from L.-I. Staffansson and D. Sichen 1992.
$
$ L.-I. Staffansson, D. Sichen, Scand. J. Metall., 21, 165-71(1992).
$
$ Dataset created 2018.05.03 by Bengt Hallstedt.
$ 2020.12.25: Modified for use with GES6.
$
$ In the paper data for pure Ca were taken from the SGTE substance database,
$ not from the unary database. Here data for Ca are taken from the unary
$ database. No data for I are included in the paper. There are no data for I
$ in the unary database. Data for I are taken from SGSUB.
$
$ Liquid I2 behaves badly at high T. It was not included in in the paper anyway.
$
$ ------------------------------------------------------------------------------
 TEMP-LIM 298.15 6000.00 !
$
$ELEMENT NAME  REF. STATE               ATOMIC MASS H298-H0    S298    !
$
 ELEMENT /-   ELECTRON_GAS                0.0          0.0      0.0    ! 
 ELEMENT VA   VACUUM                      0.0          0.0      0.0    ! 
 ELEMENT I    ORTHORHOMBIC_I            126.90      6598.0    116.14   ! 
 ELEMENT CA   FCC_A1                     40.08      5736.0     41.588  ! 
$ ------------------------------------------------------------------------------
$ Species
$
 SPECIE  CA+2                               CA1/+2 !
 SPECIE  CA2                                CA2 !
 SPECIE  CAI                                CA1I1 !
 SPECIE  CAI2                               CA1I2 !
 SPECIE  I-1                                I1/-1 !
 SPECIE  I2                                 I2 !
$ ------------------------------------------------------------------------------
$ Phase definitions
$
 PHASE ION:Y % 2 1 1 !
 CONST ION:Y : CA+2 : I-1 VA I2 : !
$
 PHASE LIQUID:L % 1 1 !
 CONST LIQUID:L : CA I2 : !
$
$ Fcc (cF4, Fm-3m) and MeX (cF8, Fm-3m)
$
 PHASE FCC_A1 %A 2 1 1 !
 CONST FCC_A1 : CA : VA : !
$
$ Bcc (cI2, Im-3m)
$
 PHASE BCC_A2 %B 2 1 3 !
 CONST BCC_A2 : CA : VA : !
$
$ Hcp (hP2, P6_3/mmc) and Me2X (NiAs-type, hP4, P6_3/mmc, B8_1)
$
 PHASE HCP_A3 %A 2 1 0.5 !
 CONST HCP_A3 : CA : VA : !
$
$ Prototype I2 (oC8, Cmce, A14)
$
 PHASE ORTHORHOMBIC_I % 1 1 !
 CONST ORTHORHOMBIC_I : I2 : !
$
$ Prototype CdI2 (hP3, P-3m1)
$
 PHASE CAI2_C6:I % 2 1 2 !
 CONST CAI2_C6:I : CA+2 : I-1 : !
$
 PHASE GAS:G % 1 1 !
 CONST GAS:G : CA CA2 CAI CAI2 I I2 : !
$ ------------------------------------------------------------------------------
$ Defaults
$
 DEFINE-SYSTEM-DEFAULT ELEMENT 2 !
 DEFAULT-COM DEFINE_SYSTEM_ELEMENT VA /- !
 TYPE-DEF % SEQ * !
 TYPE-DEF A GES AMEND_PHASE_DESCRIPTION @ MAGNETIC -3 0.28 !
 TYPE-DEF B GES AMEND_PHASE_DESCRIPTION @ MAGNETIC -1 0.4 !
 DEFAULT-COM REJECT_PHASE LIQUID !
 FUNCTION ZERO      298.15  0;                                         6000 N !
 FUNCTION UN_ASS    298.15  0;                                         6000 N !
 FUNCTION R         298.15  +8.31451;                                  6000 N !
 FUNCTION RTLNP     298.15  +8.31451*T*LN(1E-05*P);                    6000 N !
$ ------------------------------------------------------------------------------
$ Element data
$ ------------------------------------------------------------------------------
$ Ca
$
$ FCC_A1, BCC_A2, HCP_A3 and LIQUID modified in unary 5.0
$ (upper T interval added + trailing decimals added)
$
 PAR  G(FCC_A1,CA:VA),,                 +GHSERCA;                3001 N 91Din !
 PAR  G(BCC_A2,CA:VA),,                 +GBCCCA;                 3001 N 91Din !
 PAR  G(HCP_A3,CA:VA),,                 +GHSERCA+500+0.7*T;      3001 N 91Din !
 PAR  G(LIQUID,CA),,                    +GLIQCA;                 3001 N 91Din !
$ 
 PAR  G(ION,CA+2:VA),,                  +GLIQCA;                 3000 N 91Din !
$
 PAR  G(GAS,CA;0),,                     +F2131T+RTLNP;,,              N 92SUB !
 PAR  G(GAS,CA2;0),,                    +F2293T+RTLNP;,,              N 92SUB !
$
 FUNCTION GHSERCA   298.15  -4955.062+72.794266*T-16.3138*T*LN(T)
       -0.01110455*T**2-133574*T**(-1);
      1115.00  Y  -107304.428+799.982066*T-114.2922467*T*LN(T)
       +0.023733814*T**2-1.2438E-06*T**3+18245540*T**(-1);
      3000.00  Y  -3703.12+192.63995*T-35.0*T*LN(T);
      3001.00  N !
 FUNCTION GBCCCA    298.15  -7020.852+142.970155*T-28.2541*T*LN(T)
       +0.0072326*T**2-4.500217E-06*T**3+60578*T**(-1);
       716.00  Y  +1640.475+1.999694*T-6.276*T*LN(T)
       -0.0161921*T**2-523000*T**(-1);
      1115.00  Y  -142331.096+1023.549046*T-143.8726979*T*LN(T)
       +0.032543127*T**2-1.704079E-06*T**3+25353771*T**(-1);
      3000.00  Y  +321.63+189.433057*T-35*T*LN(T);
      3001.00  N !
 FUNCTION GLIQCA    298.15  +10799.908-10.310466*T+GHSERCA;
       500.00  Y  +7838.856+18.2979*T-8.9874787*T*LN(T)
       -0.02266537*T**2+3.338303E-06*T**3-230193*T**(-1);
      1115.00  Y  -2654.938+188.9223*T-35*T*LN(T);
      3001.00  N !
$ Ca(g) :
 FUNCTION F2131T    298.15  +173087.021-15.5575325*T-20.786112*T*LN(T);
      1300.00  Y  +172997.956+5588.5688*T**(-1)-13.9593335*T
       -21.0345161*T*LN(T)+2.38213948E-04*T**2-3.64413151E-08*T**3;
      2000.00  Y  +134081.53+9296659.72*T**(-1)+218.694199*T
       -51.8849472*T*LN(T)+0.0111923674*T**2-7.70260453E-07*T**3;
      3600.00  Y  +672690.384-2.35270504E+08*T**(-1)-1610.06137*T
       +171.348607*T*LN(T)-0.0300833784*T**2+6.66115115E-07*T**3;
      4800.00  Y  +672623.642-2.1604084E+08*T**(-1)-1685.46289*T
       +181.445018*T*LN(T)-0.032908206*T**2+7.77184973E-07*T**3;
      6000.00  N !
$ Ca2(g) :
 FUNCTION F2293T    298.15  +331036.623+118736.69*T**(-1)+92.462223*T
       -54.080292*T*LN(T)+0.0271296836*T**2-5.73392096E-06*T**3;
       600.00  Y  +340712.213-633424.128*T**(-1)-59.9992293*T
       -30.2654661*T*LN(T)+5.18998004E-04*T**2-4.10068261E-08*T**3;
      2200.00  Y  +343774.134-1755137.79*T**(-1)-73.0668827*T
       -28.6059243*T*LN(T)+6.54369232E-05*T**2-1.34699696E-08*T**3;
      6000.00  N !
$ ------------------------------------------------------------------------------
$ I
$
$ Liquid I2 behaves badly at high T.
$
 PAR  G(ORTHORHOMBIC_I,I2),,            +F11442T;,,                   N 97SUB !
 PAR  G(LIQUID,I2),,                    +F11442T
             +15517.2-40.12723041*T;,,                                N 97SUB !
$ 
 PAR  G(ION,I2),,                       +F11442T
             +15517.2-40.12723041*T;,,                                N 97SUB !
$
 PAR  G(GAS,I;0),,                      +F11300T+RTLNP;,,             N 97SUB !
 PAR  G(GAS,I2;0),,                     +F11445T+RTLNP;,,             N 97SUB !
$
$ I2(s)
 FUNCTION F11442T   298.15  +13508.6788-397.468311*T+50.64648*T*LN(T)
       -0.1234531*T**2-1398711*T**(-1);
       386.70  Y  -26045.3572+430.07251*T-80.6717*T*LN(T);
      6000.00  N !
$ I(g)
 FUNCTION F11300T   298.15  +100565.721-41.5660179*T-20.78611*T*LN(T);
       900.00  Y  +100490.766-40.0891221*T-21.02293*T*LN(T)
       +2.8892195E-04*T**2-5.92257E-08*T**3+4271.7805*T**(-1);
      2400.00  Y  +96391.6885-37.6805368*T-21.00083*T*LN(T)
       -4.330963E-04*T**2+1.5565595E-08*T**3+2477618.5*T**(-1);
      6000.00  N !
$ I2(g)
 FUNCTION F11445T   298.15  +50783.8023-4.98552858*T-38.14594*T*LN(T)
       +5.89305E-04*T**2-1.96143167E-07*T**3+45464.01*T**(-1);
      2000.00  Y  +31804.691+32.3495768*T-41.67339*T*LN(T)
       -0.001681544*T**2+1.53575317E-07*T**3+8481775*T**(-1);
      4000.00  Y  -34016.1054+280.938546*T-72.42007*T*LN(T)
       +0.004574158*T**2-8.10419167E-08*T**3+34270380*T**(-1);
      6000.00  N !
$ ------------------------------------------------------------------------------
$ Binary system
$
$ L.-I. Staffansson, D. Sichen, Scand. J. Metall., 21, 165-71(1992).
$
$ Checked against paper.
$
$ In the paper data for pure Ca were taken from the SGTE substance database,
$ not from the unary database. Here data for Ca are taken from the unary
$ database. No data for I are included in the paper. There are no data for I
$ in the unary database. Data for I are taken from SGSUB.
$
$ Liquid I2 behaves badly at high T. It was not included in in the paper anyway.
$
 PAR  G(ION,CA+2:I-1),,                 +F5484T
             +41800-39.58333333*T;,,                                  N 97SUB !
 PAR  L(ION,CA+2:I-1,VA;0),,            +233255-109.63*T;,,           N 92Sta !
 PAR  L(ION,CA+2:I-1,VA;1),,            -85984.9+47.143*T;,,          N 92Sta !
$
 PAR  G(CAI2_C6,CA+2:I-1),,             +F5484T;,,                    N 97SUB !
$
 PAR  G(GAS,CAI),,                      +F5479T+RTLNP;,,              N 97SUB !
 PAR  G(GAS,CAI2),,                     +F5488T+RTLNP;,,              N 97SUB !
$
$ CaI2(s)
 FUNCTION F5484T    298.15  -558880.273+342.535831*T-71.94548*T*LN(T)
       -0.00949668*T**2-3.28427333E-11*T**3+27658.46*T**(-1);
      1056.00  Y  -581031.295+569.71758*T-103*T*LN(T)
       +4.0127185E-17*T**2-1.50931167E-21*T**3+3.256311E-08*T**(-1);
      4500.00  N !
$ CaI(g)
 FUNCTION F5479T    298.15  -16534.6824-9.08906638*T-37.58646*T*LN(T)
       +1.268643E-05*T**2-2.30827833E-08*T**3+42081.415*T**(-1);
      2400.00  Y  -10892.6334-18.935261*T-36.66581*T*LN(T)
       +5.22366E-04*T**2-9.16616833E-08*T**3-2829283.5*T**(-1);
      4200.00  Y  +106154.644-376.763227*T+6.394533*T*LN(T)
       -0.00656298*T**2+1.28171967E-07*T**3-62900350*T**(-1);
      6000.00  N !
$ CaI2(g)
 FUNCTION F5488T    298.15  -277239.876+90.70968*T-62.32403*T*LN(T)
       -7.465805E-06*T**2+2.56161833E-10*T**3+75210.75*T**(-1);
      6000.00  N !
$ ------------------------------------------------------------------------------
$
$
 LIST-OF-REFERENCE
 NUMBER  SOURCE
  Null   'Unknown source'
  Same   'Same or similar interaction as in the corresponding stable phase'
  REFLAV 'Laves phase convention: G(LAVES,X:X)=+3*GHSERXX+15000'
  91Din  'A.T. Dinsdale, Calphad, 15, 317-425(1991).'
  92Sta  'L.-I. Staffansson, D. Sichen,
          Scand. J. Metall., 21, 165-71(1992); Ca-I'
  92SUB  'SGTE substance database, version 1992'
  97SUB  'SGTE substance database, version 1997'
  00SUB  'SGTE substance database, version 2000'
!
