Repository: orchid-calphad/orchid-project.org

# orchid-project.org

Website and released data of **ORCHID** (Open Repository for CALPHAD Hypotheses, Intelligence, and Discovery),
served by GitHub Pages at https://orchid-project.org. Releases are archived on Zenodo (one DOI per version).

- `index.html`, `catalog/`, `best-practices.html` — static, self-contained pages (generated in the ORCHID tooling).
- `data/` — released data: catalog, redistributable TDB files, convex hulls. Licences: `data/LICENSES.md`, `data/NOTICE.md`.
- `llms.txt`, `data/croissant.json`, `CITATION.cff`, `.zenodo.json` — machine-readable metadata.

Only data with clear redistribution rights are published.

File: data/databases/sgte-binary/CaIn-13Wan.tdb
$
$ Database for Ca-In from L. Wang et al. 2013.
$
$ L. Wang, Y. Liu, J. Liu, J. Phase Equilib. Diffus., 34, 447-52(2013).
$
$ Dataset created 2018.05.04 by Bengt Hallstedt.
$ 2020.12.25: Modified for use with GES6.
$
$ ------------------------------------------------------------------------------
 TEMP-LIM 298.15 6000.00 !
$
$ELEMENT NAME  REF. STATE               ATOMIC MASS H298-H0    S298    !
$
 ELEMENT VA   VACUUM                      0.0          0.0      0.0    ! 
 ELEMENT CA   FCC_A1                     40.08      5736.0     41.588  ! 
 ELEMENT IN   TETRAGONAL_A6             114.82      6610.0     57.65   ! 
$ ------------------------------------------------------------------------------
$ Phase definitions
$
 PHASE LIQUID:L % 1 1 !
 CONST LIQUID:L : CA IN : !
$
$ Fcc (cF4) and MeX (cF8)
$
 PHASE FCC_A1 %A 2 1 1 !
 CONST FCC_A1 : CA% IN : VA : !
$
$ Bcc (cI2, Im-3m)
$
 PHASE BCC_A2 %B 2 1 3 !
 CONST BCC_A2 : CA% IN : VA : !
$
$ Hcp (hP2, P6_3/mmc) and Me2X (NiAs-type, hP4, P6_3/mmc, B8_1)
$
 PHASE HCP_A3 %A 2 1 0.5 !
 CONST HCP_A3 : CA IN : VA : !
$
$ Prototype In (tI2, I4/mmm)
$
 PHASE TETRAGONAL_A6 % 1 1 !
 CONST TETRAGONAL_A6 : IN : !
$
$ Prototype Ca8In3 (aP22, P-1)
$
 PHASE CA3IN % 2 3 1 !
 CONST CA3IN : CA : IN : !
$
$ Prototype GaPu (tI16, I4/mmm)
$
 PHASE CAIN % 2 1 1 !
 CONST CAIN : CA : IN : !
$
$ Prototype CaIn2 (hP6, P6_3/mmc)
$
 PHASE CAIN2 % 2 1 2 !
 CONST CAIN2 : CA : IN : !
$ ------------------------------------------------------------------------------
$ Defaults
$
 DEFINE-SYSTEM-DEFAULT ELEMENT 2 !
 DEFAULT-COM DEFINE_SYSTEM_ELEMENT VA !
 TYPE-DEF % SEQ * !
 TYPE-DEF A GES AMEND_PHASE_DESCRIPTION @ MAGNETIC -3 0.28 !
 TYPE-DEF B GES AMEND_PHASE_DESCRIPTION @ MAGNETIC -1 0.4 !
 FUNCTION ZERO      298.15  0;                                         6000 N !
 FUNCTION UN_ASS    298.15  0;                                         6000 N !
 FUNCTION R         298.15  +8.31451;                                  6000 N !
$ ------------------------------------------------------------------------------
$ Element data
$ ------------------------------------------------------------------------------
$ Ca
$
$ FCC_A1, BCC_A2, HCP_A3 and LIQUID modified in unary 5.0
$ (upper T interval added + trailing decimals added)
$
 PAR  G(FCC_A1,CA:VA),,                 +GHSERCA;                3001 N 91Din !
 PAR  G(BCC_A2,CA:VA),,                 +GBCCCA;                 3001 N 91Din !
 PAR  G(HCP_A3,CA:VA),,                 +GHSERCA+500+0.7*T;      3001 N 91Din !
 PAR  G(LIQUID,CA),,                    +GLIQCA;                 3001 N 91Din !
$
 FUNCTION GHSERCA   298.15  -4955.062+72.794266*T-16.3138*T*LN(T)
       -0.01110455*T**2-133574*T**(-1);
      1115.00  Y  -107304.428+799.982066*T-114.2922467*T*LN(T)
       +0.023733814*T**2-1.2438E-06*T**3+18245540*T**(-1);
      3000.00  Y  -3703.12+192.63995*T-35.0*T*LN(T);
      3001.00  N !
 FUNCTION GBCCCA    298.15  -7020.852+142.970155*T-28.2541*T*LN(T)
       +0.0072326*T**2-4.500217E-06*T**3+60578*T**(-1);
       716.00  Y  +1640.475+1.999694*T-6.276*T*LN(T)
       -0.0161921*T**2-523000*T**(-1);
      1115.00  Y  -142331.096+1023.549046*T-143.8726979*T*LN(T)
       +0.032543127*T**2-1.704079E-06*T**3+25353771*T**(-1);
      3000.00  Y  +321.63+189.433057*T-35*T*LN(T);
      3001.00  N !
 FUNCTION GLIQCA    298.15  +10799.908-10.310466*T+GHSERCA;
       500.00  Y  +7838.856+18.2979*T-8.9874787*T*LN(T)
       -0.02266537*T**2+3.338303E-06*T**3-230193*T**(-1);
      1115.00  Y  -2654.938+188.9223*T-35*T*LN(T);
      3001.00  N !
$ ------------------------------------------------------------------------------
$ In
$
$ FCC_A1 and TET_ALPHA1 revised in unary 4.1
$ BCT_A5 and RHOMBOHEDRAL_A7 added in unary 4.1
$ TET_ALPHA1 revised in unary 5.0 (using the value from 99Ans)
$ DHCP added in unary 5.0
$
$ There is quite a bit of confusion about TET_ALPHA1_A6. The structure is
$ the same as In (TETRAGONAL_A6), but with a different (presumably) c/a ratio.
$ TET_ALPHA1_A6 is present in Bi-In, In-Pb and In-Sn (possibly more). Between
$ the TETRAGONAL_A6 (In-ss) and TET_ALPHA1_A6 there is a narrow two-phase
$ region. In each system a different G(TET_ALPHA1_A6,IN) lattice stability
$ was used.
$ In 91Din a value from an unpublished revision of the Bi-In system by
$ P.-Y. Chevalier 1990 is included. In SGTE Unary V 4.4 a value from 98Boa
$ for the In-Pb system is included. 98Boa treated the TET_ALPHA1_A6
$ phase in Bi-In and In-Pb as two different phases and used the lattice
$ stability from 88Che0 for the Bi-In branch of this phase. Finally, SGTE
$ unary V 5.0 uses a value from an unpublished evaluation by 99Ans of the
$ In-Sn system. Due to the close proximity of the TETRAGONAL_A6 and
$ TET_ALPHA1_A6 phases in these systems, any change of lattice stability
$ will cause a distortion of the phase diagram and require reoptimisation.
$
$ The DHCP phase is labelled D0_24 in 03Liu and alpha-prime in 92Ans. The
$ phase is present between the fcc and hcp phases in the Au-Sn and Au-In
$ systems.
$
 PAR  G(TETRAGONAL_A6,IN),,             +GHSERIN;                3800 N 91Din !
 PAR  G(FCC_A1,IN:VA),,                 +GHSERIN+162.061;        3800 N 98Boa !
$PAR  G(FCC_A1,IN:VA),,                 +GHSERIN+123-0.1988*T;   3800 N 91Din !
 PAR  G(BCC_A2,IN:VA),,                 +GHSERIN+800-0.8*T;      3800 N 91Din !
 PAR  G(HCP_A3,IN:VA),,                 +GHSERIN+533-0.6868*T;   3800 N 91Din !
$PAR  G(DHCP,IN),,                      +GHSERIN+520-0.384*T;    3800 N 92Ans !
$PAR  G(TET_ALPHA1_A6,IN),,             +GHSERIN+123-0.1988*T;   3800 N 99Ans1 !
$PAR  G(TET_ALPHA1_A6,IN),,             +GHSERIN+0.31*T;         3800 N 98Boa !
$PAR  G(TET_ALPHA1_A6,IN),,             +GHSERIN+193-0.16479*T;  3800 N 91Din !
$PAR  G(TET_ALPHA1_A6,IN),,             +GHSERIN-33+0.16*T;      3800 N 88Che0 !
$PAR  G(BCT_A5,IN),,                    +GHSERIN
$            +5040.87-3.33969*T;                                 3800 N 99Ans1 !
$PAR  G(BCT_A5,IN),,                    +GHSERIN+2092;           3800 N 03Liu1 !
$PAR  G(RHOMBOHEDRAL_A7,IN),,           +GHSERIN+4184;           3800 N 88Che0 !
 PAR  G(LIQUID,IN),,                    +GLIQIN;                 3800 N 91Din !
$
 FUNCTION GHSERIN   298.15  -6978.89+92.338115*T-21.8386*T*LN(T)
       -0.00572566*T**2-2.120321E-06*T**3-22906*T**(-1);
       429.75  Y  -7033.516+124.476588*T-27.4562*T*LN(T)
       +5.4607E-04*T**2-8.367E-08*T**3-211708*T**(-1)+3.53116E+22*T**(-9);
      3800.00  N !
 FUNCTION GLIQIN    298.15  +3282.092-7.63686*T+GHSERIN-5.59058E-20*T**7;
       429.75  Y  +3283.706-7.640804*T+GHSERIN-3.53116E+22*T**(-9);
      3800.00  N !
$ ------------------------------------------------------------------------------
$ Binary system
$
$ L. Wang, Y. Liu, J. Liu, J. Phase Equilib. Diffus., 34, 447-52(2013).
$
$ Checked against paper. Checked at 6000 K.
$
 PAR  L(LIQUID,CA,IN;0),,               -195384.47;,,                 N 13Wan !
 PAR  L(LIQUID,CA,IN;1),,               -4027.01;,,                   N 13Wan !
 PAR  L(LIQUID,CA,IN;2),,               +31525.43;,,                  N 13Wan !
$
 PAR  L(FCC_A1,CA,IN:VA;0),,            +UN_ASS;,,                    N !
 PAR  L(BCC_A2,CA,IN:VA;0),,            +UN_ASS;,,                    N !
$
 PAR  G(CA3IN,CA:IN),,                  +3*GHSERCA+GHSERIN
             -230772+62.95*T;,,                                       N 13Wan !
 PAR  G(CAIN,CA:IN),,                   +GHSERCA+GHSERIN
             -129334+9.93*T;,,                                        N 13Wan !
 PAR  G(CAIN2,CA:IN),,                  +GHSERCA+2*GHSERIN
             -179049+21.2*T;,,                                        N 13Wan !
$ ------------------------------------------------------------------------------
$
$
 LIST-OF-REFERENCE
 NUMBER  SOURCE
  Null   'Unknown source'
  Same   'Same or similar interaction as in the corresponding stable phase'
  COST   'COST 507 database'
  88Che0 'P.-Y Chevalier, Calphad, 12, 383-92(1988)
          SGTE unary database V.4.1, 1999; In'
  91Din  'A.T. Dinsdale, Calphad, 15, 317-425(1991).'
  92Ans  'I. Ansara, J.-Ph. Nabot, Calphad, 16, 13-18(1992),
          SGTE unary database V.5.0, 2009; In'
  97Ans  'I. Ansara, N. Dupin, H.L. Lukas, B. Sundman,
          J. Alloys Compd., 247, 20-30(1997); Al-Ni'
  98Boa  'D. Boa, I. Ansara, Thermochim. Acta, 314, 79-86(1998),
          SGTE unary database V.4.1, 1999; In, Pb, In-Pb, Bi-In-Pb'
  99Ans1 'I. Ansara, S.G. Fries, H.L. Lukas, unpublished, 1999,
          SGTE unary database V.5.0, 2009; In, Sn'
  13Wan  'L. Wang, Y. Liu, J. Liu,
          J. Phase Equilib. Diffus., 34, 447-52(2013); Ca-In'
!

File: data/databases/sgte-binary/CaIn-15Qin.tdb
$
$ Database for Ca-In from S. Qin et al. 2015.
$
$ S. Qin, S. Liu, C. Zhang, J. Xin, Y. Wang, Y. Du, Calphad, 48, 35-42(2015).
$
$ Dataset created 2018.05.04 by Bengt Hallstedt.
$ 2020.12.25: Modified for use with GES6.
$
$ CaIn is modelled as bcc-B2. It has a GaPu structure which is a distorted B2
$ structure.
$
$ There is an inverse miscibility gap with a minimum at 3863 K and x(In)=0.87.
$
$ ------------------------------------------------------------------------------
 TEMP-LIM 298.15 6000.00 !
$
$ELEMENT NAME  REF. STATE               ATOMIC MASS H298-H0    S298    !
$
 ELEMENT VA   VACUUM                      0.0          0.0      0.0    ! 
 ELEMENT CA   FCC_A1                     40.08      5736.0     41.588  ! 
 ELEMENT IN   TETRAGONAL_A6             114.82      6610.0     57.65   ! 
$ ------------------------------------------------------------------------------
$ Phase definitions
$
 PHASE LIQUID:L % 1 1 !
 CONST LIQUID:L : CA IN : !
$
$ Fcc (cF4) and MeX (cF8)
$
 PHASE FCC_A1 %A 2 1 1 !
 CONST FCC_A1 : CA% IN : VA : !
$
$ Bcc (cI2, Im-3m)
$
 PHASE BCC_A2 %B 2 1 3 !
 CONST BCC_A2 : CA% IN : VA : !
$
$ Disordered part of B2_BCC, identical to BCC_A2
$
 PHASE A2_BCC %B 2 1 3 !
 CONST A2_BCC : CA% IN : VA : !
$
$ Prototype CsCl (cP2, Pm-3m)
$
 PHASE B2_BCC %BO 3 0.5 0.5 3 !
 CONST B2_BCC : CA% IN : CA IN% : VA : !
$
$ Hcp (hP2, P6_3/mmc) and Me2X (NiAs-type, hP4, P6_3/mmc, B8_1)
$
 PHASE HCP_A3 %A 2 1 0.5 !
 CONST HCP_A3 : CA IN : VA : !
$
$ Prototype In (tI2, I4/mmm)
$
 PHASE TETRAGONAL_A6 % 1 1 !
 CONST TETRAGONAL_A6 : IN : !
$
$ Prototype Ca8In3 (aP22, P-1)
$
 PHASE CA8IN3 % 2 8 3 !
 CONST CA8IN3 : CA : IN : !
$
$ Prototype CaIn2 (hP6, P6_3/mmc)
$
 PHASE CAIN2 % 2 1 2 !
 CONST CAIN2 : CA : IN : !
$ ------------------------------------------------------------------------------
$ Defaults
$
 DEFINE-SYSTEM-DEFAULT ELEMENT 2 !
 DEFAULT-COM DEFINE_SYSTEM_ELEMENT VA !
 DEFAULT-COM REJECT_PHASE BCC_A2 !
 TYPE-DEF % SEQ * !
 TYPE-DEF A GES AMEND_PHASE_DESCRIPTION @ MAGNETIC -3 0.28 !
 TYPE-DEF B GES AMEND_PHASE_DESCRIPTION @ MAGNETIC -1 0.4 !
 TYPE-DEF O GES AMEND_PHASE_DESCRIPTION B2_BCC DIS_PART A2_BCC !
 FUNCTION ZERO      298.15  0;                                         6000 N !
 FUNCTION UN_ASS    298.15  0;                                         6000 N !
 FUNCTION R         298.15  +8.31451;                                  6000 N !
$ ------------------------------------------------------------------------------
$ Element data
$ ------------------------------------------------------------------------------
$ Ca
$
$ FCC_A1, BCC_A2, HCP_A3 and LIQUID modified in unary 5.0
$ (upper T interval added + trailing decimals added)
$
 PAR  G(FCC_A1,CA:VA),,                 +GHSERCA;                3001 N 91Din !
 PAR  G(BCC_A2,CA:VA),,                 +GBCCCA;                 3001 N 91Din !
 PAR  G(A2_BCC,CA:VA),,                 +GBCCCA;                 3001 N 91Din !
 PAR  G(HCP_A3,CA:VA),,                 +GHSERCA+500+0.7*T;      3001 N 91Din !
 PAR  G(LIQUID,CA),,                    +GLIQCA;                 3001 N 91Din !
$
 FUNCTION GHSERCA   298.15  -4955.062+72.794266*T-16.3138*T*LN(T)
       -0.01110455*T**2-133574*T**(-1);
      1115.00  Y  -107304.428+799.982066*T-114.2922467*T*LN(T)
       +0.023733814*T**2-1.2438E-06*T**3+18245540*T**(-1);
      3000.00  Y  -3703.12+192.63995*T-35.0*T*LN(T);
      3001.00  N !
 FUNCTION GBCCCA    298.15  -7020.852+142.970155*T-28.2541*T*LN(T)
       +0.0072326*T**2-4.500217E-06*T**3+60578*T**(-1);
       716.00  Y  +1640.475+1.999694*T-6.276*T*LN(T)
       -0.0161921*T**2-523000*T**(-1);
      1115.00  Y  -142331.096+1023.549046*T-143.8726979*T*LN(T)
       +0.032543127*T**2-1.704079E-06*T**3+25353771*T**(-1);
      3000.00  Y  +321.63+189.433057*T-35*T*LN(T);
      3001.00  N !
 FUNCTION GLIQCA    298.15  +10799.908-10.310466*T+GHSERCA;
       500.00  Y  +7838.856+18.2979*T-8.9874787*T*LN(T)
       -0.02266537*T**2+3.338303E-06*T**3-230193*T**(-1);
      1115.00  Y  -2654.938+188.9223*T-35*T*LN(T);
      3001.00  N !
$ ------------------------------------------------------------------------------
$ In
$
$ FCC_A1 and TET_ALPHA1 revised in unary 4.1
$ BCT_A5 and RHOMBOHEDRAL_A7 added in unary 4.1
$ TET_ALPHA1 revised in unary 5.0 (using the value from 99Ans)
$ DHCP added in unary 5.0
$
$ There is quite a bit of confusion about TET_ALPHA1_A6. The structure is
$ the same as In (TETRAGONAL_A6), but with a different (presumably) c/a ratio.
$ TET_ALPHA1_A6 is present in Bi-In, In-Pb and In-Sn (possibly more). Between
$ the TETRAGONAL_A6 (In-ss) and TET_ALPHA1_A6 there is a narrow two-phase
$ region. In each system a different G(TET_ALPHA1_A6,IN) lattice stability
$ was used.
$ In 91Din a value from an unpublished revision of the Bi-In system by
$ P.-Y. Chevalier 1990 is included. In SGTE Unary V 4.4 a value from 98Boa
$ for the In-Pb system is included. 98Boa treated the TET_ALPHA1_A6
$ phase in Bi-In and In-Pb as two different phases and used the lattice
$ stability from 88Che0 for the Bi-In branch of this phase. Finally, SGTE
$ unary V 5.0 uses a value from an unpublished evaluation by 99Ans of the
$ In-Sn system. Due to the close proximity of the TETRAGONAL_A6 and
$ TET_ALPHA1_A6 phases in these systems, any change of lattice stability
$ will cause a distortion of the phase diagram and require reoptimisation.
$
$ The DHCP phase is labelled D0_24 in 03Liu and alpha-prime in 92Ans. The
$ phase is present between the fcc and hcp phases in the Au-Sn and Au-In
$ systems.
$
 PAR  G(TETRAGONAL_A6,IN),,             +GHSERIN;                3800 N 91Din !
 PAR  G(FCC_A1,IN:VA),,                 +GHSERIN+162.061;        3800 N 98Boa !
$PAR  G(FCC_A1,IN:VA),,                 +GHSERIN+123-0.1988*T;   3800 N 91Din !
 PAR  G(BCC_A2,IN:VA),,                 +GHSERIN+800-0.8*T;      3800 N 91Din !
 PAR  G(A2_BCC,IN:VA),,                 +GHSERIN+800-0.8*T;      3800 N 91Din !
 PAR  G(HCP_A3,IN:VA),,                 +GHSERIN+533-0.6868*T;   3800 N 91Din !
$PAR  G(DHCP,IN),,                      +GHSERIN+520-0.384*T;    3800 N 92Ans !
$PAR  G(TET_ALPHA1_A6,IN),,             +GHSERIN+123-0.1988*T;   3800 N 99Ans1 !
$PAR  G(TET_ALPHA1_A6,IN),,             +GHSERIN+0.31*T;         3800 N 98Boa !
$PAR  G(TET_ALPHA1_A6,IN),,             +GHSERIN+193-0.16479*T;  3800 N 91Din !
$PAR  G(TET_ALPHA1_A6,IN),,             +GHSERIN-33+0.16*T;      3800 N 88Che0 !
$PAR  G(BCT_A5,IN),,                    +GHSERIN
$            +5040.87-3.33969*T;                                 3800 N 99Ans1 !
$PAR  G(BCT_A5,IN),,                    +GHSERIN+2092;           3800 N 03Liu1 !
$PAR  G(RHOMBOHEDRAL_A7,IN),,           +GHSERIN+4184;           3800 N 88Che0 !
 PAR  G(LIQUID,IN),,                    +GLIQIN;                 3800 N 91Din !
$
 FUNCTION GHSERIN   298.15  -6978.89+92.338115*T-21.8386*T*LN(T)
       -0.00572566*T**2-2.120321E-06*T**3-22906*T**(-1);
       429.75  Y  -7033.516+124.476588*T-27.4562*T*LN(T)
       +5.4607E-04*T**2-8.367E-08*T**3-211708*T**(-1)+3.53116E+22*T**(-9);
      3800.00  N !
 FUNCTION GLIQIN    298.15  +3282.092-7.63686*T+GHSERIN-5.59058E-20*T**7;
       429.75  Y  +3283.706-7.640804*T+GHSERIN-3.53116E+22*T**(-9);
      3800.00  N !
$ ------------------------------------------------------------------------------
$ Binary system
$
$ S. Qin, S. Liu, C. Zhang, J. Xin, Y. Wang, Y. Du, Calphad, 48, 35-42(2015).
$
$ Checked against paper and author's tdb. Checked at 6000 K.
$
$ CaIn is modelled as bcc-B2. It has a GaPu structure which is a distorted B2
$ structure.
$
$ There is an inverse miscibility gap with a minimum at 3863 K and x(In)=0.87.
$
 PAR  L(LIQUID,CA,IN;0),,               -148791.6+23.01*T;,,          N 15Qin !
 PAR  L(LIQUID,CA,IN;1),,               +15705.17-18*T;,,             N 15Qin !
 PAR  L(LIQUID,CA,IN;2),,               +36036;,,                     N 15Qin !
$
 PAR  L(FCC_A1,CA,IN:VA;0),,            +ZERO;,,                      N 15Qin !
$
 PAR  L(BCC_A2,CA,IN:VA;0),,            +ZERO;,,                      N 15Qin !
 PAR  L(A2_BCC,CA,IN:VA;0),,            +ZERO;,,                      N 15Qin !
 PAR  G(B2_BCC,CA:IN:VA),,              -97042.04+14.41*T;,,          N 15Qin !
 PAR  G(B2_BCC,IN:CA:VA),,              -97042.04+14.41*T;,,          N 15Qin !
$
 PAR  G(CA8IN3,CA:IN),,                 +8*GHSERCA+3*GHSERIN
             -345685.56+18.48*T;,,                                    N 15Qin !
 PAR  G(CAIN2,CA:IN),,                  +GHSERCA+2*GHSERIN
             -130226.04+21*T;,,                                       N 15Qin !
$ ------------------------------------------------------------------------------
$
$
 LIST-OF-REFERENCE
 NUMBER  SOURCE
  Null   'Unknown source'
  Same   'Same or similar interaction as in the corresponding stable phase'
  COST   'COST 507 database'
  88Che0 'P.-Y Chevalier, Calphad, 12, 383-92(1988)
          SGTE unary database V.4.1, 1999; In'
  91Din  'A.T. Dinsdale, Calphad, 15, 317-425(1991).'
  92Ans  'I. Ansara, J.-Ph. Nabot, Calphad, 16, 13-18(1992),
          SGTE unary database V.5.0, 2009; In'
  97Ans  'I. Ansara, N. Dupin, H.L. Lukas, B. Sundman,
          J. Alloys Compd., 247, 20-30(1997); Al-Ni'
  98Boa  'D. Boa, I. Ansara, Thermochim. Acta, 314, 79-86(1998),
          SGTE unary database V.4.1, 1999; In, Pb, In-Pb, Bi-In-Pb'
  99Ans1 'I. Ansara, S.G. Fries, H.L. Lukas, unpublished, 1999,
          SGTE unary database V.5.0, 2009; In, Sn'
  15Qin  'S. Qin, S. Liu, C. Zhang, J. Xin, Y. Wang, Y. Du,
          Calphad, 48, 35-42(2015); Ca-In'
!

File: data/databases/sgte-binary/CaLi-02Gro-LB.tdb
$
$ Database for Ca-Li from J. Groebner et al. 2002 (included in LB vol. 5)
$
$ J. Groebner, R. Schmid-Fetzer, A. Pisch, C. Colinet, V.V. Pavlyuk,
$ G.S. Dmytriv, D.G. Kevorkov, O.I. Bodak, Thermochim. Acta, 389, 85-94(2002).
$
$ Dataset created 2015.03.22 by Bengt Hallstedt.
$ 2020.12.25: Modified for use with GES6.
$
$ ------------------------------------------------------------------------------
 TEMP-LIM 298.15 6000.00 !
$
$ELEMENT NAME  REF. STATE               ATOMIC MASS H298-H0    S298    !
$
 ELEMENT VA   VACUUM                      0.0          0.0      0.0    ! 
 ELEMENT CA   FCC_A1                     40.08      5736.0     41.588  ! 
 ELEMENT LI   BCC_A2                      6.941     4632.00    29.12   ! 
$ ------------------------------------------------------------------------------
$ Phase definitions
$
 PHASE LIQUID:L % 1 1 !
 CONST LIQUID:L : CA LI : !
$
$ Fcc (cF4, Fm-3m) and MeX (cF8, Fm-3m)
$
 PHASE FCC_A1 %A 2 1 1 !
 CONST FCC_A1 : CA% LI : VA : !
$
$ Bcc (cI2, Im-3m)
$
 PHASE BCC_A2 %B 2 1 3 !
 CONST BCC_A2 : CA% LI% : VA : !
$
$ Hcp (hP2, P6_3/mmc) and Me2X (NiAs-type, hP4, P6_3/mmc, B8_1)
$
 PHASE HCP_A3 %A 2 1 0.5 !
 CONST HCP_A3 : CA LI : VA : !
$
$ Prototype MgZn2 (hP12, P6_3/mmc)
$
 PHASE CALI2_C14 % 2 1 2 !
 CONST CALI2_C14 : CA : LI : !
$ ------------------------------------------------------------------------------
$ Defaults
$
 DEFINE-SYSTEM-DEFAULT ELEMENT 2 !
 DEFAULT-COM DEFINE_SYSTEM_ELEMENT VA !
 TYPE-DEF % SEQ * !
 TYPE-DEF A GES AMEND_PHASE_DESCRIPTION @ MAGNETIC -3 0.28 !
 TYPE-DEF B GES AMEND_PHASE_DESCRIPTION @ MAGNETIC -1 0.4 !
 FUNCTION ZERO      298.15  0;                                         6000 N !
 FUNCTION UN_ASS    298.15  0;                                         6000 N !
 FUNCTION R         298.15  +8.31451;                                  6000 N !
$ ------------------------------------------------------------------------------
$ Element data
$ ------------------------------------------------------------------------------
$ Ca
$
$ FCC_A1, BCC_A2, HCP_A3 and LIQUID modified in unary 5.0
$ (upper T interval added + trailing decimals added)
$
 PAR  G(FCC_A1,CA:VA),,                 +GHSERCA;                3001 N 91Din !
 PAR  G(BCC_A2,CA:VA),,                 +GBCCCA;                 3001 N 91Din !
 PAR  G(HCP_A3,CA:VA),,                 +GHSERCA+500+0.7*T;      3001 N 91Din !
 PAR  G(LIQUID,CA),,                    +GLIQCA;                 3001 N 91Din !
$
 FUNCTION GHSERCA   298.15  -4955.062+72.794266*T-16.3138*T*LN(T)
       -0.01110455*T**2-133574*T**(-1);
      1115.00  Y  -107304.428+799.982066*T-114.2922467*T*LN(T)
       +0.023733814*T**2-1.2438E-06*T**3+18245540*T**(-1);
      3000.00  Y  -3703.12+192.63995*T-35.0*T*LN(T);
      3001.00  N !
 FUNCTION GBCCCA    298.15  -7020.852+142.970155*T-28.2541*T*LN(T)
       +0.0072326*T**2-4.500217E-06*T**3+60578*T**(-1);
       716.00  Y  +1640.475+1.999694*T-6.276*T*LN(T)
       -0.0161921*T**2-523000*T**(-1);
      1115.00  Y  -142331.096+1023.549046*T-143.8726979*T*LN(T)
       +0.032543127*T**2-1.704079E-06*T**3+25353771*T**(-1);
      3000.00  Y  +321.63+189.433057*T-35*T*LN(T);
      3001.00  N !
 FUNCTION GLIQCA    298.15  +10799.908-10.310466*T+GHSERCA;
       500.00  Y  +7838.856+18.2979*T-8.9874787*T*LN(T)
       -0.02266537*T**2+3.338303E-06*T**3-230193*T**(-1);
      1115.00  Y  -2654.938+188.9223*T-35*T*LN(T);
      3001.00  N !
$ ------------------------------------------------------------------------------
$ Li
$
 PAR  G(BCC_A2,LI:VA)           200.00  +GHSERLI;                3000 N 91Din !
 PAR  G(FCC_A1,LI:VA)           200.00  +GHSERLI-108+1.3*T;      3000 N 91Din !
 PAR  G(HCP_A3,LI:VA)           200.00  +GHSERLI-154+2*T;        3000 N 91Din !
 PAR  G(LIQUID,LI)              200.00  +GLIQLI;                 3000 N 91Din !
$
 FUNCTION GHSERLI   200.00  -10583.817+217.637482*T-38.940488*T*LN(T)
       +0.035466931*T**2-1.9869816E-05*T**3+159994*T**(-1);
       453.60  Y  -559579.123+10547.8799*T-1702.88865*T*LN(T)
       +2.25832944*T**2-5.71066077E-04*T**3+33885874*T**(-1);
       500.00  Y  -9062.994+179.278285*T-31.2283718*T*LN(T)
       +0.002633221*T**2-4.38058E-07*T**3-102387*T**(-1);
      3000.00  N !
 FUNCTION GLIQLI    200.00  +2700.205-5.795621*T+GHSERLI;
       250.00  Y  +12015.027-362.187078*T+61.6104424*T*LN(T)
       -0.182426463*T**2+6.3955671E-05*T**3-559968*T**(-1);
       453.60  Y  -6057.31+172.652183*T-31.2283718*T*LN(T)
       +0.002633221*T**2-4.38058E-07*T**3-102387*T**(-1);
       500.00  Y  +3005.684-6.626102*T+GHSERLI;
      3000.00  N !
$ ------------------------------------------------------------------------------
$ Binary system
$
$ From J. Groebner et al. 2002 (included in LB vol. 5)
$
$ J. Groebner, R. Schmid-Fetzer, A. Pisch, C. Colinet, V.V. Pavlyuk,
$ G.S. Dmytriv, D.G. Kevorkov, O.I. Bodak, Thermochim. Acta, 389, 85-94(2002).
$
$ Checked against LB and paper. Checked at 6000.
$
 PAR  L(LIQUID,CA,LI;0),,               -5641.2-3.2065*T;,,           N 02Gro !
$
 PAR  L(FCC_A1,CA,LI:VA;0),,            +6458.3;,,                    N 02Gro !
 PAR  L(BCC_A2,CA,LI:VA;0),,            +5918.9;,,                    N 02Gro !
$
 PAR  G(CALI2_C14,CA:LI),,              +GHSERCA+2*GHSERLI
             -11681.91+6.396*T;,,                                     N 02Gro !
$
$ Metastable
$
 PAR  L(HCP_A3,CA,LI:VA;0),,            +5000;,,                      N 02Gro !
$ ------------------------------------------------------------------------------
$
 ASSESSED_SYSTEM
  CA-LI(TDB -* +LIQUID +FCC +BCC_A2 +CALI2_C14
  ;G5 C_S:BCC_A2/LI:VA MAJ:BCC_A2/CA:VA ;P3 *) !
$
$
 LIST-OF-REFERENCE
 NUMBER  SOURCE
  Null   'Unknown source'
  Same   'Same or similar interaction as in the corresponding stable phase'
  COST   'COST 507 database'
  91Din  'A.T. Dinsdale, Calphad, 15, 317-425(1991).'
  02Gro  'J. Groebner, R. Schmid-Fetzer, A. Pisch, C. Colinet, V.V. Pavlyuk,
          G.S. Dmytriv, D.G. Kevorkov, O.I. Bodak,
          Thermochim. Acta, 389, 85-94(2002); Ca-Li'
!

File: data/databases/sgte-binary/CaMg-05Isl.tdb
$
$ Database for Ca-Mg from F. Islam and M. Medraj 2005
$
$ F. Islam, M. Medraj, Can. Metall. Quart., 44, 523-36(2005).
$
$ Dataset created 2017.06.23 by Bengt Hallstedt.
$ 2020.12.25: Modified for use with GES6.
$
$ There is an inverse miscibility gap with a minimum at 4418 K and x(Mg)=0.47.
$
$ ------------------------------------------------------------------------------
 TEMP-LIM 298.15 6000.00 !
$
$ELEMENT NAME  REF. STATE               ATOMIC MASS H298-H0    S298    !
$
 ELEMENT VA   VACUUM                      0.0          0.0      0.0    ! 
 ELEMENT CA   FCC_A1                     40.08      5736.0     41.588  ! 
 ELEMENT MG   HCP_A3                     24.305     4998.      32.671  !
$ ------------------------------------------------------------------------------
$ Phase definitions
$
 PHASE LIQUID:L % 1 1 !
 CONST LIQUID:L : CA MG : !
$
$ Fcc (cF4, Fm-3m) and MeX (cF8, Fm-3m)
$
 PHASE FCC_A1 %A 2 1 1 !
 CONST FCC_A1 : CA% MG : VA : !
$
$ Bcc (cI2, Im-3m)
$
 PHASE BCC_A2 %B 2 1 3 !
 CONST BCC_A2 : CA% MG : VA : !
$
$ Hcp (hP2, P6_3/mmc) and Me2X (NiAs-type, hP4, P6_3/mmc, B8_1)
$
 PHASE HCP_A3 %A 2 1 0.5 !
 CONST HCP_A3 : CA MG% : VA : !
$
$ Prototype MgZn2 (hP12, P6_3/mmc)
$
 PHASE CAMG2_C14 % 2 1 2 !
 CONST CAMG2_C14 : CA : MG : !
$ ------------------------------------------------------------------------------
$ Defaults
$
 DEFINE-SYSTEM-DEFAULT ELEMENT 2 !
 DEFAULT-COM DEFINE_SYSTEM_ELEMENT VA !
 TYPE-DEF % SEQ * !
 TYPE-DEF A GES AMEND_PHASE_DESCRIPTION @ MAGNETIC -3 0.28 !
 TYPE-DEF B GES AMEND_PHASE_DESCRIPTION @ MAGNETIC -1 0.4 !
 FUNCTION ZERO      298.15  0;                                         6000 N !
 FUNCTION UN_ASS    298.15  0;                                         6000 N !
 FUNCTION R         298.15  +8.31451;                                  6000 N !
$ ------------------------------------------------------------------------------
$ Element data
$ ------------------------------------------------------------------------------
$ Ca
$
$ FCC_A1, BCC_A2, HCP_A3 and LIQUID modified in unary 5.0
$ (upper T interval added + trailing decimals added)
$
 PAR  G(FCC_A1,CA:VA),,                 +GHSERCA;                3001 N 91Din !
 PAR  G(BCC_A2,CA:VA),,                 +GBCCCA;                 3001 N 91Din !
 PAR  G(HCP_A3,CA:VA),,                 +GHSERCA+500+0.7*T;      3001 N 91Din !
 PAR  G(LIQUID,CA),,                    +GLIQCA;                 3001 N 91Din !
$
 FUNCTION GHSERCA   298.15  -4955.062+72.794266*T-16.3138*T*LN(T)
       -0.01110455*T**2-133574*T**(-1);
      1115.00  Y  -107304.428+799.982066*T-114.2922467*T*LN(T)
       +0.023733814*T**2-1.2438E-06*T**3+18245540*T**(-1);
      3000.00  Y  -3703.12+192.63995*T-35.0*T*LN(T);
      3001.00  N !
 FUNCTION GBCCCA    298.15  -7020.852+142.970155*T-28.2541*T*LN(T)
       +0.0072326*T**2-4.500217E-06*T**3+60578*T**(-1);
       716.00  Y  +1640.475+1.999694*T-6.276*T*LN(T)
       -0.0161921*T**2-523000*T**(-1);
      1115.00  Y  -142331.096+1023.549046*T-143.8726979*T*LN(T)
       +0.032543127*T**2-1.704079E-06*T**3+25353771*T**(-1);
      3000.00  Y  +321.63+189.433057*T-35*T*LN(T);
      3001.00  N !
 FUNCTION GLIQCA    298.15  +10799.908-10.310466*T+GHSERCA;
       500.00  Y  +7838.856+18.2979*T-8.9874787*T*LN(T)
       -0.02266537*T**2+3.338303E-06*T**3-230193*T**(-1);
      1115.00  Y  -2654.938+188.9223*T-35*T*LN(T);
      3001.00  N !
$ ------------------------------------------------------------------------------
$ Mg
$
 PAR  G(FCC_A1,MG:VA),,                 +GHSERMG+2600-0.9*T;     3000 N 91Din !
 PAR  G(BCC_A2,MG:VA),,                 +GHSERMG+3100-2.1*T;     3000 N 91Din !
 PAR  G(HCP_A3,MG:VA),,                 +GHSERMG;                3000 N 91Din !
 PAR  G(LIQUID,MG),,                    +GLIQMG;                 3000 N 91Din !
$
 FUNCTION GHSERMG   298.15  -8367.34+143.675547*T-26.1849782*T*LN(T)
       +4.858E-04*T**2-1.393669E-06*T**3+78950*T**(-1);
       923.00  Y  -14130.185+204.716215*T-34.3088*T*LN(T)+1.038192E+28*T**(-9);
      3000.00  N !
 FUNCTION GLIQMG    298.15  +8202.243-8.83693*T+GHSERMG-8.0176E-20*T**7;
       923.00  Y  -5439.869+195.324057*T-34.3088*T*LN(T);
      3000.00  N !
$ ------------------------------------------------------------------------------
$ Binary system
$
$ F. Islam, M. Medraj, Can. Metall. Quart., 44, 523-36(2005).
$
$ Checked against paper. Checked at 6000 K.
$
$ There is an inverse miscibility gap with a minimum at 4418 K and x(Mg)=0.47.
$
 PAR  L(LIQUID,CA,MG;0),,               -24018.6+1.9432*T;,,          N 05Isl !
 PAR  L(LIQUID,CA,MG;1),,               +1785.73+4.4724*T;,,          N 05Isl !
 PAR  L(LIQUID,CA,MG;2),,               +14387.5-22.9827*T;,,         N 05Isl !
$
 PAR  L(FCC_A1,CA,MG:VA;0),,            +80*T;,,                      N !
 PAR  L(BCC_A2,CA,MG:VA;0),,            +80*T;,,                      N !
 PAR  L(HCP_A3,CA,MG:VA;0),,            +7150.98-9.4012*T;,,          N 05Isl !
$
 PAR  G(CAMG2_C14,CA:MG),,              +GHSERCA+2*GHSERMG
             -38113.2+5.4279*T;,,                                     N 05Isl !
$ ------------------------------------------------------------------------------
$
 ASSESSED_SYSTEM
  CA-MG(TDB -* +LIQ +BCC_A2 +CAMG2_C14 +FCC_A1 +HCP_A3 ;G5 MAJ:FCC_A1/CA:VA
  ;P3 TMM:300/2000 STP:.8/800) !
$
$
 LIST-OF-REFERENCE
 NUMBER  SOURCE
  Null   'Unknown source'
  Same   'Same or similar interaction as in the corresponding stable phase'
  COST   'COST 507 database'
  91Din  'A.T. Dinsdale, Calphad, 15, 317-425(1991).'
  05Isl  'F. Islam, M. Medraj, Can. Metall. Quart., 44, 523-36(2005); Ca-Mg'
!

File: data/databases/sgte-binary/CaMg-08Koz.tdb
$
$ Database for Ca-Mg from A. Kozlov et al. 2008
$
$ A. Kozlov, M. Ohno, R. Arroyave, Z.-K. Liu, R. Schmid-Fetzer,
$ Intermetallics, 16, 299-315(2008).
$
$ Dataset created 2017.06.24 by Bengt Hallstedt.
$ 2020.12.25: Modified for use with GES6.
$
$ This is essentially the 95Aga dataset with a new Gibbs energy function for
$ CaMg2. There is no visible change in the phase diagram.
$
$ ------------------------------------------------------------------------------
 TEMP-LIM 298.15 6000.00 !
$
$ELEMENT NAME  REF. STATE               ATOMIC MASS H298-H0    S298    !
$
 ELEMENT VA   VACUUM                      0.0          0.0      0.0    ! 
 ELEMENT CA   FCC_A1                     40.08      5736.0     41.588  ! 
 ELEMENT MG   HCP_A3                     24.305     4998.      32.671  !
$ ------------------------------------------------------------------------------
$ Phase definitions
$
 PHASE LIQUID:L % 1 1 !
 CONST LIQUID:L : CA MG : !
$
$ Fcc (cF4, Fm-3m) and MeX (cF8, Fm-3m)
$
 PHASE FCC_A1 %A 2 1 1 !
 CONST FCC_A1 : CA% MG : VA : !
$
$ Bcc (cI2, Im-3m)
$
 PHASE BCC_A2 %B 2 1 3 !
 CONST BCC_A2 : CA% MG : VA : !
$
$ Hcp (hP2, P6_3/mmc) and Me2X (NiAs-type, hP4, P6_3/mmc, B8_1)
$
 PHASE HCP_A3 %A 2 1 0.5 !
 CONST HCP_A3 : CA MG% : VA : !
$
$ Prototype MgZn2 (hP12, P6_3/mmc)
$
 PHASE CAMG2_C14 % 2 1 2 !
 CONST CAMG2_C14 : CA : MG : !
$ ------------------------------------------------------------------------------
$ Defaults
$
 DEFINE-SYSTEM-DEFAULT ELEMENT 2 !
 DEFAULT-COM DEFINE_SYSTEM_ELEMENT VA !
 TYPE-DEF % SEQ * !
 TYPE-DEF A GES AMEND_PHASE_DESCRIPTION @ MAGNETIC -3 0.28 !
 TYPE-DEF B GES AMEND_PHASE_DESCRIPTION @ MAGNETIC -1 0.4 !
 FUNCTION ZERO      298.15  0;                                         6000 N !
 FUNCTION UN_ASS    298.15  0;                                         6000 N !
 FUNCTION R         298.15  +8.31451;                                  6000 N !
$ ------------------------------------------------------------------------------
$ Element data
$ ------------------------------------------------------------------------------
$ Ca
$
$ FCC_A1, BCC_A2, HCP_A3 and LIQUID modified in unary 5.0
$ (upper T interval added + trailing decimals added)
$
 PAR  G(FCC_A1,CA:VA),,                 +GHSERCA;                3001 N 91Din !
 PAR  G(BCC_A2,CA:VA),,                 +GBCCCA;                 3001 N 91Din !
 PAR  G(HCP_A3,CA:VA),,                 +GHSERCA+500+0.7*T;      3001 N 91Din !
 PAR  G(LIQUID,CA),,                    +GLIQCA;                 3001 N 91Din !
$
 FUNCTION GHSERCA   298.15  -4955.062+72.794266*T-16.3138*T*LN(T)
       -0.01110455*T**2-133574*T**(-1);
      1115.00  Y  -107304.428+799.982066*T-114.2922467*T*LN(T)
       +0.023733814*T**2-1.2438E-06*T**3+18245540*T**(-1);
      3000.00  Y  -3703.12+192.63995*T-35.0*T*LN(T);
      3001.00  N !
 FUNCTION GBCCCA    298.15  -7020.852+142.970155*T-28.2541*T*LN(T)
       +0.0072326*T**2-4.500217E-06*T**3+60578*T**(-1);
       716.00  Y  +1640.475+1.999694*T-6.276*T*LN(T)
       -0.0161921*T**2-523000*T**(-1);
      1115.00  Y  -142331.096+1023.549046*T-143.8726979*T*LN(T)
       +0.032543127*T**2-1.704079E-06*T**3+25353771*T**(-1);
      3000.00  Y  +321.63+189.433057*T-35*T*LN(T);
      3001.00  N !
 FUNCTION GLIQCA    298.15  +10799.908-10.310466*T+GHSERCA;
       500.00  Y  +7838.856+18.2979*T-8.9874787*T*LN(T)
       -0.02266537*T**2+3.338303E-06*T**3-230193*T**(-1);
      1115.00  Y  -2654.938+188.9223*T-35*T*LN(T);
      3001.00  N !
$ ------------------------------------------------------------------------------
$ Mg
$
 PAR  G(FCC_A1,MG:VA),,                 +GHSERMG+2600-0.9*T;     3000 N 91Din !
 PAR  G(BCC_A2,MG:VA),,                 +GHSERMG+3100-2.1*T;     3000 N 91Din !
 PAR  G(HCP_A3,MG:VA),,                 +GHSERMG;                3000 N 91Din !
 PAR  G(LIQUID,MG),,                    +GLIQMG;                 3000 N 91Din !
$
 FUNCTION GHSERMG   298.15  -8367.34+143.675547*T-26.1849782*T*LN(T)
       +4.858E-04*T**2-1.393669E-06*T**3+78950*T**(-1);
       923.00  Y  -14130.185+204.716215*T-34.3088*T*LN(T)+1.038192E+28*T**(-9);
      3000.00  N !
 FUNCTION GLIQMG    298.15  +8202.243-8.83693*T+GHSERMG-8.0176E-20*T**7;
       923.00  Y  -5439.869+195.324057*T-34.3088*T*LN(T);
      3000.00  N !
$ ------------------------------------------------------------------------------
$ Binary system
$
$ A. Kozlov, M. Ohno, R. Arroyave, Z.-K. Liu, R. Schmid-Fetzer,
$ Intermetallics, 16, 299-315(2008).
$
$ Checked against 95Aga. Checked at 6000 K.
$
$ This is essentially the 95Aga dataset with a new Gibbs energy function for
$ CaMg2. There is no visible change in the phase diagram.
$
 PAR  L(LIQUID,CA,MG;0),,               -32322.4+16.7211*T;,,         N 95Aga !
 PAR  L(LIQUID,CA,MG;1),,               +60.3+6.549*T;,,              N 95Aga !
 PAR  L(LIQUID,CA,MG;2),,               -5742.3+2.7596*T;,,           N 95Aga !
$
 PAR  L(FCC_A1,CA,MG:VA;0),,            +80*T;,,                      N 95Aga !
 PAR  L(BCC_A2,CA,MG:VA;0),,            +80*T;,,                      N 95Aga !
 PAR  L(HCP_A3,CA,MG:VA;0),,            -9183.2+16.981*T;,,           N 95Aga !
$
 PAR  G(CAMG2_C14,CA:MG),,              +3*GCAMG2;,,                  N 08Koz !
$
 FUNCTION GCAMG2    298.15  -20456.3+130.676*T-24.04541*T*LN(T)
       -0.0028942*T**2-2.31E-07*T**3+35456.5*T**(-1);
      6000.00  N !
$ ------------------------------------------------------------------------------
$
 ASSESSED_SYSTEM
  CA-MG(TDB -* +LIQ +BCC_A2 +CAMG2_C14 +FCC_A1 +HCP_A3 ;G5 MAJ:FCC_A1/CA:VA
  ;P3 TMM:300/2000 STP:.8/800) !
$
$
 LIST-OF-REFERENCE
 NUMBER  SOURCE
  Null   'Unknown source'
  Same   'Same or similar interaction as in the corresponding stable phase'
  COST   'COST 507 database'
  91Din  'A.T. Dinsdale, Calphad, 15, 317-425(1991).'
  95Aga  'R. Agarwal, J.J. Lee, H.L. Lukas, F. Sommer,
          Z. Metallkd., 86, 103-8(1995); Ca-Mg'
  08Koz  'A. Kozlov, M. Ohno, R. Arroyave, Z.-K. Liu, R. Schmid-Fetzer,
          Intermetallics, 16, 299-315(2008); Ca-Mg'
!
