Repository: orchid-calphad/orchid-project.org

# orchid-project.org

Website and released data of **ORCHID** (Open Repository for CALPHAD Hypotheses, Intelligence, and Discovery),
served by GitHub Pages at https://orchid-project.org. Releases are archived on Zenodo (one DOI per version).

- `index.html`, `catalog/`, `best-practices.html` — static, self-contained pages (generated in the ORCHID tooling).
- `data/` — released data: catalog, redistributable TDB files, convex hulls. Licences: `data/LICENSES.md`, `data/NOTICE.md`.
- `llms.txt`, `data/croissant.json`, `CITATION.cff`, `.zenodo.json` — machine-readable metadata.

Only data with clear redistribution rights are published.

File: data/databases/sgte-binary/CaO-96Sel.tdb
$
$ Database for Ca-O from M. Selleby and B. Sundman 1996
$
$ M. Selleby, B. Sundman, Calphad, 20, 391-92(1996).
$
$ Dataset created 2013.05.27 by Bengt Hallstedt.
$ 2019.11.24: Modified for use with GES6.
$ 2019.11.24: Changed phase name HALITE_B1 to B1_OXIDE.
$
$ Note! Oxygen solubility in fcc-Ca and bcc-Ca not modelled.
$
$ ------------------------------------------------------------------------------
 TEMP-LIM 298.15 6000.00 !
$
$ELEMENT NAME  REF. STATE               ATOMIC MASS H298-H0    S298    !
$
 ELEMENT /-   ELECTRON_GAS                0.0          0.0      0.0    ! 
 ELEMENT VA   VACUUM                      0.0          0.0      0.0    ! 
 ELEMENT CA   FCC_A1                     40.08      5736.0     41.588  ! 
 ELEMENT O    1/2_MOLE_O2(G)             15.999     4341.0    102.52   ! 
$ ------------------------------------------------------------------------------
$ Species
$
 SPECIE  CA+2                               CA1/+2 !
 SPECIE  CA2                                CA2 !
 SPECIE  CAO                                CA1O1 !
 SPECIE  O-2                                O/-2 !
 SPECIE  O2                                 O2 !
 SPECIE  O3                                 O3 !
$ ------------------------------------------------------------------------------
$ Phase definitions
$
 PHASE ION:Y % 2 1 1 !
 CONST ION:Y : CA+2 : O-2 VA : !
$
 PHASE LIQUID:L % 1 1 !
 CONST LIQUID:L : CA : !
$
$ Fcc (cF4, Fm-3m) and MeX (cF8, Fm-3m)
$
 PHASE FCC_A1 %A 2 1 1 !
 CONST FCC_A1 : CA : VA : !
$
$ Bcc (cI2, Im-3m)
$
 PHASE BCC_A2 %B 2 1 3 !
 CONST BCC_A2 : CA : VA : !
$
$ Hcp (hP2, P6_3/mmc) and Me2X (NiAs-type, hP4, P6_3/mmc, B8_1)
$
 PHASE HCP_A3 %A 2 1 0.5 !
 CONST HCP_A3 : CA : VA : !
$
$ Prototype NaCl (cF8, Fm-3m)
$
 PHASE B1_OXIDE:I % 2 1 1 !
 CONST B1_OXIDE:I : CA+2 : O-2 : !
$
 PHASE GAS:G % 1 1 !
 CONST GAS:G : CA CA2 CAO O O2% O3 : !
$
 PHASE O2GAS % 1 1 !
 CONST O2GAS : O2 : !
$ ------------------------------------------------------------------------------
$ Defaults
$
 DEFINE-SYSTEM-DEFAULT ELEMENT 2 !
 DEFAULT-COM DEFINE_SYSTEM_ELEMENT VA /- !
 DEFAULT-COM REJECT_PHASE LIQUID !
 TYPE-DEF % SEQ * !
 TYPE-DEF A GES AMEND_PHASE_DESCRIPTION @ MAGNETIC -3 0.28 !
 TYPE-DEF B GES AMEND_PHASE_DESCRIPTION @ MAGNETIC -1 0.4 !
 FUNCTION ZERO      298.15  0;                                         6000 N !
 FUNCTION UN_ASS    298.15  0;                                         6000 N !
 FUNCTION R         298.15  +8.31451;                                  6000 N !
 FUNCTION RTLNP     298.15  +8.31451*T*LN(1E-05*P);                    6000 N !
$ ------------------------------------------------------------------------------
$ Element data
$ ------------------------------------------------------------------------------
$ Ca
$
$ FCC_A1, BCC_A2, HCP_A3 and LIQUID modified in unary 5.0
$ (upper T interval added + trailing decimals added)
$
 PAR  G(FCC_A1,CA:VA),,                 +GHSERCA;                3001 N 91Din !
 PAR  G(BCC_A2,CA:VA),,                 +GBCCCA;                 3001 N 91Din !
 PAR  G(HCP_A3,CA:VA),,                 +GHSERCA+500+0.7*T;      3001 N 91Din !
 PAR  G(LIQUID,CA),,                    +GLIQCA;                 3001 N 91Din !
$ 
 PAR  G(ION,CA+2:VA),,                  +GLIQCA;                 3000 N 91Din !
$
 PAR  G(GAS,CA;0),,                     +F2131T+RTLNP;,,              N 92SUB !
 PAR  G(GAS,CA2;0),,                    +F2293T+RTLNP;,,              N 92SUB !
$
 FUNCTION GHSERCA   298.15  -4955.062+72.794266*T-16.3138*T*LN(T)
       -0.01110455*T**2-133574*T**(-1);
      1115.00  Y  -107304.428+799.982066*T-114.2922467*T*LN(T)
       +0.023733814*T**2-1.2438E-06*T**3+18245540*T**(-1);
      3000.00  Y  -3703.12+192.63995*T-35.0*T*LN(T);
      3001.00  N !
 FUNCTION GBCCCA    298.15  -7020.852+142.970155*T-28.2541*T*LN(T)
       +0.0072326*T**2-4.500217E-06*T**3+60578*T**(-1);
       716.00  Y  +1640.475+1.999694*T-6.276*T*LN(T)
       -0.0161921*T**2-523000*T**(-1);
      1115.00  Y  -142331.096+1023.549046*T-143.8726979*T*LN(T)
       +0.032543127*T**2-1.704079E-06*T**3+25353771*T**(-1);
      3000.00  Y  +321.63+189.433057*T-35*T*LN(T);
      3001.00  N !
 FUNCTION GLIQCA    298.15  +10799.908-10.310466*T+GHSERCA;
       500.00  Y  +7838.856+18.2979*T-8.9874787*T*LN(T)
       -0.02266537*T**2+3.338303E-06*T**3-230193*T**(-1);
      1115.00  Y  -2654.938+188.9223*T-35*T*LN(T);
      3001.00  N !
$ Ca(g) :
 FUNCTION F2131T    298.15  +173087.021-15.5575325*T-20.786112*T*LN(T);
      1300.00  Y  +172997.956+5588.5688*T**(-1)-13.9593335*T
       -21.0345161*T*LN(T)+2.38213948E-04*T**2-3.64413151E-08*T**3;
      2000.00  Y  +134081.53+9296659.72*T**(-1)+218.694199*T
       -51.8849472*T*LN(T)+0.0111923674*T**2-7.70260453E-07*T**3;
      3600.00  Y  +672690.384-2.35270504E+08*T**(-1)-1610.06137*T
       +171.348607*T*LN(T)-0.0300833784*T**2+6.66115115E-07*T**3;
      4800.00  Y  +672623.642-2.1604084E+08*T**(-1)-1685.46289*T
       +181.445018*T*LN(T)-0.032908206*T**2+7.77184973E-07*T**3;
      6000.00  N !
$ Ca2(g) :
 FUNCTION F2293T    298.15  +331036.623+118736.69*T**(-1)+92.462223*T
       -54.080292*T*LN(T)+0.0271296836*T**2-5.73392096E-06*T**3;
       600.00  Y  +340712.213-633424.128*T**(-1)-59.9992293*T
       -30.2654661*T*LN(T)+5.18998004E-04*T**2-4.10068261E-08*T**3;
      2200.00  Y  +343774.134-1755137.79*T**(-1)-73.0668827*T
       -28.6059243*T*LN(T)+6.54369232E-05*T**2-1.34699696E-08*T**3;
      6000.00  N !
$ ------------------------------------------------------------------------------
$ O
$
$ GHSEROO modified in unary 3.0
$
 PAR  G(O2GAS,O2),,                     +2*GHSEROO+RTLNP;,,           N 91Din !
$
 PAR  G(GAS,O),,                        +O1G+RTLNP;,,                 N 00SUB !
 PAR  G(GAS,O2),,                       +2*GHSEROO+RTLNP;,,           N 91Din !
 PAR  G(GAS,O3),,                       +O3G+RTLNP;,,                 N 00SUB !
$
$ 1/2 O2(g)
 FUNCTION GHSEROO   298.15  -3480.87-25.503038*T-11.1355*T*LN(T)
       -0.005098875*T**2+6.61845833E-07*T**3-38365*T**(-1);
      1000.00  Y  -6568.763+12.659879*T-16.8138*T*LN(T)
       -5.957975E-04*T**2+6.781E-09*T**3+262905*T**(-1);
      3300.00  Y  -13986.728+31.259624*T-18.9536*T*LN(T)
       -4.25243E-04*T**2+1.0721E-08*T**3+4383200*T**(-1);
      6000.00  N !
$ O(g)
 FUNCTION O1G       298.15  +243206.494-20.8612587*T-21.01555*T*LN(T)
       +1.2687055E-04*T**2-1.23131283E-08*T**3-42897.09*T**(-1);
      2950.00  Y  +252301.423-52.0847285*T-17.21188*T*LN(T)
       -5.413565E-04*T**2+7.64520667E-09*T**3-3973170.5*T**(-1);
      6000.00  N !
$ O3(g)
 FUNCTION O3G       298.15  +130696.944-37.9096651*T-27.58118*T*LN(T)
     -0.02763076*T**2+4.60539333E-06*T**3+99530.45*T**(-1);
     700.00  Y  +114760.623+176.626736*T-60.10286*T*LN(T)
     +0.00206456*T**2-5.17486667E-07*T**3+1572175*T**(-1);
    1300.00  Y  +49468.3958+710.094819*T-134.3696*T*LN(T)
     +0.039707355*T**2-4.10457667E-06*T**3+12362250*T**(-1);
    2100.00  Y  +866367.075-3566.80563*T+421.2001*T*LN(T)
     -0.1284109*T**2+5.44768833E-06*T**3-2.1304835E+08*T**(-1);
    2800.00  Y  +409416.384-1950.70834*T+223.4437*T*LN(T)
     -0.0922361*T**2+4.306855E-06*T**3-21589870*T**(-1);
    3500.00  Y  -1866338.6+6101.13383*T-764.8435*T*LN(T)
     +0.09852775*T**2-2.59784667E-06*T**3+9.610855E+08*T**(-1);
    4900.00  Y  +97590.0432+890.79836*T-149.9608*T*LN(T)
     +0.01283575*T**2-3.555105E-07*T**3-2.1699975E+08*T**(-1);
    6000.00  N !
$ ------------------------------------------------------------------------------
$ Binary system
$
$ M. Selleby, B. Sundman, Calphad, 20, 391-92(1996).
$
$ Checked against paper.
$
$ Note! Oxygen solubility in fcc-Ca and bcc-Ca not modelled.
$
 PAR  G(ION,CA+2:O-2),,                 +2*GCAOLIQ;,,                 N 88Din !
 PAR  L(ION,CA+2:O-2,VA;0),,            +17331;,,                     N 96Sel !
$PAR  L(ION,CA+2:O-2,VA;0),,            +17299;,,                     N 90Hil !
$
 PAR  G(B1_OXIDE,CA+2:O-2),,            +GCAOSOL;,,                   N 88Din !
$
 PAR  G(GAS,CAO),,                      +F2235T+RTLNP;,,              N 92SUB !
$
 FUNCTION GCAOSOL   298.15  -653631.356+315.221233*T-51.8583*T*LN(T)
       -0.0012193*T**2-2.4E-11*T**3+468307*T**(-1);
      3172.00  Y  +81436.321-2001.82115*T+227.015259*T*LN(T)
       -0.045385463*T**2+1.171193E-06*T**3-3.4861455E+08*T**(-1);
      6000.00  N !
 FUNCTION GCAOLIQ   298.15  -585630.854+300.654841*T-52.862*T*LN(T)
       -1.5545E-04*T**2-1.89185E-07*T**3+489415*T**(-1);
      1830.00  Y  -793806.269+1510.9933*T-212.686*T*LN(T)
       +0.0549185*T**2-3.789867E-06*T**3+51730500*T**(-1);
      2880.00  Y  -4191941.74+15458.9937*T-1961.24*T*LN(T)
       +0.4554355*T**2-2.1019333E-05*T**3+1.291855E+09*T**(-1);
      3172.00  Y  -663523.922+573.648795*T-84*T*LN(T);
      6000.00  N !
$ CaO(g) :
 FUNCTION F2235T    298.15  +33470.3914+89036.566*T**(-1)-4.24066723*T
       -31.527235*T*LN(T)-0.0058339604*T**2+1.02056825E-06*T**3;
       800.00  Y  +17473.6658+1829859.85*T**(-1)+184.18695*T
       -59.448364*T*LN(T)+0.0161848208*T**2-2.29953337E-06*T**3;
      1800.00  Y  +265033.997-54390326.4*T**(-1)-1354.60539*T
       +145.754661*T*LN(T)-0.0597157216*T**2+2.9855978E-06*T**3;
      3000.00  Y  -503699.701+2.29835488E+08*T**(-1)+1769.20442*T
       -245.333024*T*LN(T)+0.0289800576*T**2-7.96787013E-07*T**3;
      4500.00  Y  +15414.741-63575670.8*T**(-1)+317.241418*T
       -72.7559944*T*LN(T)+0.00342590104*T**2-8.57608427E-08*T**3;
      6000.00  N !
$ ------------------------------------------------------------------------------
$
$
 LIST-OF-REFERENCE
 NUMBER  SOURCE
  Null   'Unknown source'
  Same   'Same or similar interaction as in the corresponding stable phase'
  REFLAV 'Laves phase convention: G(LAVES,X:X)=+3*GHSERXX+15000'
  88Din  'A.T. Dinsdale, unpublished, 1988; CaO'
  90Hil  'M. Hillert, M. Selleby, B. Sundman,
          Metall. Trans. A, 21A, 2759-76(1990); Ca-O'
  91Din  'A.T. Dinsdale, Calphad, 15, 317-425(1991).'
  92SUB  'SGTE substance database, version 1992'
  96Sel  'M. Selleby, B. Sundman, Calphad, 20, 391-92(1996); Ca-O'
  00SUB  'SGTE substance database, version 2000'
!

File: data/databases/sgte-binary/CaPb-04Car.tdb
$
$ Database for Ca-Pb from Y. Cartigny et al. 2004.
$
$ Y. Cartigny, J.M. Fiorani, A. Maitre, M. Vilasi,
$ Thermochim. Acta, 414, 197-202(2004).
$
$ Dataset created 2019.12.01 by Bengt Hallstedt.
$
$ Invariant equilibria differ by up to 2 K.
$
$ There is one inverse miscibility gap on each side of the associate
$ composition with minima at 1529 K and 2109 K.
$
$ ------------------------------------------------------------------------------
 TEMP-LIM 298.15 6000.00 !
$
$ELEMENT NAME  REF. STATE               ATOMIC MASS H298-H0    S298    !
$
 ELEMENT VA   VACUUM                      0.0          0.0      0.0    ! 
 ELEMENT CA   FCC_A1                     40.08      5736.0     41.588  ! 
 ELEMENT PB   FCC_A1                    207.2       6870.      64.80   ! 
$ ------------------------------------------------------------------------------
$ Species
$
 SPECIE  CA2PB                              CA2PB1 !
$ ------------------------------------------------------------------------------
$ Phase definitions
$
 PHASE LIQUID:L % 1 1 !
 CONST LIQUID:L : CA CA2PB PB : !
$
$ Fcc (cF4, Fm-3m) and MeX (cF8, Fm-3m)
$
 PHASE FCC_A1 %A 2 1 1 !
 CONST FCC_A1 : CA% PB% : VA : !
$
$ Bcc (cI2, Im-3m)
$
 PHASE BCC_A2 %B 2 1 3 !
 CONST BCC_A2 : CA% PB : VA : !
$
$ Hcp (hP2, P6_3/mmc) and Me2X (NiAs-type, hP4, P6_3/mmc, B8_1)
$
 PHASE HCP_A3 %A 2 1 0.5 !
 CONST HCP_A3 : CA PB : VA : !
$
$ Prototype Co2Si (oP12, Pnma)
$
 PHASE CA2PB_C37 % 2 2 1 !
 CONST CA2PB_C37 : CA : PB : !
$
$ Prototype Ca5Pb3 (hP48, P6_3mc)
$
 PHASE CA5PB3 % 2 5 3 !
 CONST CA5PB3 : CA : PB : !
$
$ Prototype AuCu (tP4, P4/mmm)
$
 PHASE CAPB_L10 % 2 1 1 !
 CONST CAPB_L10 : CA : PB : !
$
$ Prototype AuCu3 (cP4, Pm-3m)
$
 PHASE CAPB3_L12 % 2 1 3 !
 CONST CAPB3_L12 : CA : PB : !
$ ------------------------------------------------------------------------------
$ Defaults
$
 DEFINE-SYSTEM-DEFAULT ELEMENT 2 !
 DEFAULT-COM DEFINE_SYSTEM_ELEMENT VA !
 TYPE-DEF % SEQ * !
 TYPE-DEF A GES AMEND_PHASE_DESCRIPTION @ MAGNETIC -3 0.28 !
 TYPE-DEF B GES AMEND_PHASE_DESCRIPTION @ MAGNETIC -1 0.4 !
 FUNCTION ZERO      298.15  0;                                         6000 N !
 FUNCTION UN_ASS    298.15  0;                                         6000 N !
 FUNCTION R         298.15  +8.31451;                                  6000 N !
$ ------------------------------------------------------------------------------
$ Element data
$ ------------------------------------------------------------------------------
$ Ca
$
$ FCC_A1, BCC_A2, HCP_A3 and LIQUID modified in unary 5.0
$ (upper T interval added + trailing decimals added)
$
 PAR  G(FCC_A1,CA:VA),,                 +GHSERCA;                3001 N 91Din !
 PAR  G(BCC_A2,CA:VA),,                 +GBCCCA;                 3001 N 91Din !
 PAR  G(HCP_A3,CA:VA),,                 +GHSERCA+500+0.7*T;      3001 N 91Din !
 PAR  G(LIQUID,CA),,                    +GLIQCA;                 3001 N 91Din !
$
 FUNCTION GHSERCA   298.15  -4955.062+72.794266*T-16.3138*T*LN(T)
       -0.01110455*T**2-133574*T**(-1);
      1115.00  Y  -107304.428+799.982066*T-114.2922467*T*LN(T)
       +0.023733814*T**2-1.2438E-06*T**3+18245540*T**(-1);
      3000.00  Y  -3703.12+192.63995*T-35.0*T*LN(T);
      3001.00  N !
 FUNCTION GBCCCA    298.15  -7020.852+142.970155*T-28.2541*T*LN(T)
       +0.0072326*T**2-4.500217E-06*T**3+60578*T**(-1);
       716.00  Y  +1640.475+1.999694*T-6.276*T*LN(T)
       -0.0161921*T**2-523000*T**(-1);
      1115.00  Y  -142331.096+1023.549046*T-143.8726979*T*LN(T)
       +0.032543127*T**2-1.704079E-06*T**3+25353771*T**(-1);
      3000.00  Y  +321.63+189.433057*T-35*T*LN(T);
      3001.00  N !
 FUNCTION GLIQCA    298.15  +10799.908-10.310466*T+GHSERCA;
       500.00  Y  +7838.856+18.2979*T-8.9874787*T*LN(T)
       -0.02266537*T**2+3.338303E-06*T**3-230193*T**(-1);
      1115.00  Y  -2654.938+188.9223*T-35*T*LN(T);
      3001.00  N !
$ ------------------------------------------------------------------------------
$ Pb
$
$ RHOMBOHEDRAL_A7 and TETRAGONAL_A6 added in unary 3.0
$ RHOMBOHEDRAL_A7, TETRAGONAL_A6 and TET_ALPHA1_A6 revised in unary 4.1
$ RHOMBO_A10 added in unary 5.0
$
 PAR  G(FCC_A1,PB:VA),,                 +GHSERPB;                2100 N 91Din !
 PAR  G(BCC_A2,PB:VA),,                 +GHSERPB+2400-1.1*T;     2100 N 91Din !
 PAR  G(HCP_A3,PB:VA),,                 +GHSERPB+300+T;          2100 N 91Din !
$PAR  G(BCT_A5,PB),,                    +GHSERPB+489+3.52*T;     2100 N 91Din !
$PAR  G(TETRAGONAL_A6,PB),,             +GHSERPB+4493.235;       2100 N 98Boa !
$PAR  G(TETRAGONAL_A6,PB),,             +GHSERPB+473.23+3.5531*T
$            -0.0396834*T*LN(T)+2.1489E-05*T**2;                 2100 N 96SGUN !
$PAR  G(TET_ALPHA1_A6,PB),,             +GHSERPB
$            +1903.3-2.0602*T;                                   2100 N 98Boa !
$PAR  G(TET_ALPHA1_A6,PB),,             +GHSERPB+183.2+0.45314*T
$            -0.0396834*T*LN(T)+2.149E-06*T**2;                  2100 N 91Din !
$PAR  G(RHOMBOHEDRAL_A7,PB),,           +GHSERPB+300+T;          2100 N 99SGUN !
$PAR  G(RHOMBOHEDRAL_A7,PB),,           +GHSERPB+4900+3.52*T;    2100 N 96SGUN !
$PAR  G(RHOMBO_A10,PB),,                +GHSERPB+10;             2100 N 09SGUN !
 PAR  G(LIQUID,PB),,                    +GLIQPB;                 2100 N 91Din !
$
 FUNCTION GHSERPB   298.15  -7650.085+101.700244*T-24.5242231*T*LN(T)
       -0.00365895*T**2-2.4395E-07*T**3;
       600.61  Y  -10531.095+154.243182*T-32.4913959*T*LN(T)
       +0.00154613*T**2+8.05448E+25*T**(-9);
      1200.00  Y  +4157.616+53.139072*T-18.9640637*T*LN(T)
       -0.002882943*T**2+9.8144E-08*T**3-2696755*T**(-1)+8.05448E+25*T**(-9);
      2100.00  N !
 FUNCTION GLIQPB    298.15  +4672.124-7.750683*T+GHSERPB-6.019E-19*T**7;
       600.61  Y  +4853.137-8.067136*T+GHSERPB-8.05448E+25*T**(-9);
      2100.00  N !
$ ------------------------------------------------------------------------------
$ Binary system
$
$ Y. Cartigny, J.M. Fiorani, A. Maitre, M. Vilasi,
$ Thermochim. Acta, 414, 197-202(2004).
$
$ Checked against paper. Checked at 6000.
$
$ Invariant equilibria differ by up to 2 K.
$
$ There is one inverse miscibility gap on each side of the associate
$ composition with minima at 1529 K and 2109 K.
$
 PAR  G(LIQUID,CA2PB),,                 +2*GLIQCA+GLIQPB
             -169862.955+9.49131559*T;,,                              N 04Car !
 PAR  L(LIQUID,CA,CA2PB;0),,            -75990.045+66.2967173*T;,,    N 04Car !
 PAR  L(LIQUID,CA,CA2PB;1),,            +41581.2797-27.7941238*T;,,   N 04Car !
 PAR  L(LIQUID,CA2PB,PB;0),,            -65301.0497+8.88562411*T;,,   N 04Car !
 PAR  L(LIQUID,CA2PB,PB;1),,            -8774.044328+30.1452214*T;,,  N 04Car !
$
 PAR  L(FCC_A1,CA,PB:VA;0),,            -100506.392;,,                N 04Car !
 PAR  L(BCC_A2,CA,PB:VA;0),,            +ZERO;,,                      N 04Car !
$
 PAR  G(CA2PB_C37,CA:PB),,              +2*GHSERCA+GHSERPB
             -208731.168+26.44762584*T;,,                             N 04Car !
 PAR  G(CA5PB3,CA:PB),,                 +5*GHSERCA+3*GHSERPB
             -554835.9536+71.46304688*T;,,                            N 04Car !
 PAR  G(CAPB_L10,CA:PB),,               +GHSERCA+GHSERPB
             -111658.6522+4.20784378*T;,,                             N 04Car !
 PAR  G(CAPB3_L12,CA:PB),,              +GHSERCA+3*GHSERPB
             -129630.1236+3.381302912*T;,,                            N 04Car !
$
$ Metastable
$
 PAR  L(HCP_A3,CA,PB:VA;0),,            -100506.392;,,                N Same !
$ ------------------------------------------------------------------------------
$
$
 LIST-OF-REFERENCE
 NUMBER  SOURCE
  Null   'Unknown source'
  Same   'Same or similar interaction as in the corresponding stable phase'
  COST   'COST 507 database'
  91Din  'A.T. Dinsdale, Calphad, 15, 317-425(1991).'
  96SGUN 'SGTE unary database V.3.0, 1996.'
  98Boa  'D. Boa, I. Ansara, Thermochim. Acta, 314, 79-86(1998),
          SGTE unary database V.4.1, 1999; In, Pb'
  99SGUN 'SGTE unary database V.4.1, 1999.'
  09SGUN 'SGTE unary database V.5.0, 2009.'
  04Car  'Y. Cartigny, J.M. Fiorani, A. Maitre, M. Vilasi,
          Thermochim. Acta, 414, 197-202(2004); Ca-Pb'
!

File: data/databases/sgte-binary/CaPb-08Idb.tdb
$
$ Database for Ca-Pb from M. Idbenali et al. 2008.
$
$ M. Idbenali, C. Servant, N. Selhaoui, L. Bouirden, Calphad, 32, 64-73(2008).
$
$ Dataset created 2019.12.01 by Bengt Hallstedt.
$
$ Invariant equilibria involving Ca2Pb differ by up to 2 K. Probably rounding
$ error.
$
$ ------------------------------------------------------------------------------
 TEMP-LIM 298.15 6000.00 !
$
$ELEMENT NAME  REF. STATE               ATOMIC MASS H298-H0    S298    !
$
 ELEMENT VA   VACUUM                      0.0          0.0      0.0    ! 
 ELEMENT CA   FCC_A1                     40.08      5736.0     41.588  ! 
 ELEMENT PB   FCC_A1                    207.2       6870.      64.80   ! 
$ ------------------------------------------------------------------------------
$ Species
$
 SPECIE  CA2PB                              CA2PB1 !
$ ------------------------------------------------------------------------------
$ Phase definitions
$
 PHASE LIQUID:L % 1 1 !
 CONST LIQUID:L : CA CA2PB PB : !
$
$ Fcc (cF4, Fm-3m) and MeX (cF8, Fm-3m)
$
 PHASE FCC_A1 %A 2 1 1 !
 CONST FCC_A1 : CA% PB% : VA : !
$
$ Bcc (cI2, Im-3m)
$
 PHASE BCC_A2 %B 2 1 3 !
 CONST BCC_A2 : CA% PB : VA : !
$
$ Hcp (hP2, P6_3/mmc) and Me2X (NiAs-type, hP4, P6_3/mmc, B8_1)
$
 PHASE HCP_A3 %A 2 1 0.5 !
 CONST HCP_A3 : CA PB : VA : !
$
$ Prototype Co2Si (oP12, Pnma)
$
 PHASE CA2PB_C37 % 2 2 1 !
 CONST CA2PB_C37 : CA : PB : !
$
$ Prototype Ca5Pb3 (hP48, P6_3mc)
$
 PHASE CA5PB3 % 2 5 3 !
 CONST CA5PB3 : CA : PB : !
$
$ Prototype AuCu (tP4, P4/mmm)
$
 PHASE CAPB_L10 % 2 1 1 !
 CONST CAPB_L10 : CA : PB : !
$
$ Prototype AuCu3 (cP4, Pm-3m)
$
 PHASE CAPB3_L12 % 2 1 3 !
 CONST CAPB3_L12 : CA : PB : !
$ ------------------------------------------------------------------------------
$ Defaults
$
 DEFINE-SYSTEM-DEFAULT ELEMENT 2 !
 DEFAULT-COM DEFINE_SYSTEM_ELEMENT VA !
 TYPE-DEF % SEQ * !
 TYPE-DEF A GES AMEND_PHASE_DESCRIPTION @ MAGNETIC -3 0.28 !
 TYPE-DEF B GES AMEND_PHASE_DESCRIPTION @ MAGNETIC -1 0.4 !
 FUNCTION ZERO      298.15  0;                                         6000 N !
 FUNCTION UN_ASS    298.15  0;                                         6000 N !
 FUNCTION R         298.15  +8.31451;                                  6000 N !
$ ------------------------------------------------------------------------------
$ Element data
$ ------------------------------------------------------------------------------
$ Ca
$
$ FCC_A1, BCC_A2, HCP_A3 and LIQUID modified in unary 5.0
$ (upper T interval added + trailing decimals added)
$
 PAR  G(FCC_A1,CA:VA),,                 +GHSERCA;                3001 N 91Din !
 PAR  G(BCC_A2,CA:VA),,                 +GBCCCA;                 3001 N 91Din !
 PAR  G(HCP_A3,CA:VA),,                 +GHSERCA+500+0.7*T;      3001 N 91Din !
 PAR  G(LIQUID,CA),,                    +GLIQCA;                 3001 N 91Din !
$
 FUNCTION GHSERCA   298.15  -4955.062+72.794266*T-16.3138*T*LN(T)
       -0.01110455*T**2-133574*T**(-1);
      1115.00  Y  -107304.428+799.982066*T-114.2922467*T*LN(T)
       +0.023733814*T**2-1.2438E-06*T**3+18245540*T**(-1);
      3000.00  Y  -3703.12+192.63995*T-35.0*T*LN(T);
      3001.00  N !
 FUNCTION GBCCCA    298.15  -7020.852+142.970155*T-28.2541*T*LN(T)
       +0.0072326*T**2-4.500217E-06*T**3+60578*T**(-1);
       716.00  Y  +1640.475+1.999694*T-6.276*T*LN(T)
       -0.0161921*T**2-523000*T**(-1);
      1115.00  Y  -142331.096+1023.549046*T-143.8726979*T*LN(T)
       +0.032543127*T**2-1.704079E-06*T**3+25353771*T**(-1);
      3000.00  Y  +321.63+189.433057*T-35*T*LN(T);
      3001.00  N !
 FUNCTION GLIQCA    298.15  +10799.908-10.310466*T+GHSERCA;
       500.00  Y  +7838.856+18.2979*T-8.9874787*T*LN(T)
       -0.02266537*T**2+3.338303E-06*T**3-230193*T**(-1);
      1115.00  Y  -2654.938+188.9223*T-35*T*LN(T);
      3001.00  N !
$ ------------------------------------------------------------------------------
$ Pb
$
$ RHOMBOHEDRAL_A7 and TETRAGONAL_A6 added in unary 3.0
$ RHOMBOHEDRAL_A7, TETRAGONAL_A6 and TET_ALPHA1_A6 revised in unary 4.1
$ RHOMBO_A10 added in unary 5.0
$
 PAR  G(FCC_A1,PB:VA),,                 +GHSERPB;                2100 N 91Din !
 PAR  G(BCC_A2,PB:VA),,                 +GHSERPB+2400-1.1*T;     2100 N 91Din !
 PAR  G(HCP_A3,PB:VA),,                 +GHSERPB+300+T;          2100 N 91Din !
$PAR  G(BCT_A5,PB),,                    +GHSERPB+489+3.52*T;     2100 N 91Din !
$PAR  G(TETRAGONAL_A6,PB),,             +GHSERPB+4493.235;       2100 N 98Boa !
$PAR  G(TETRAGONAL_A6,PB),,             +GHSERPB+473.23+3.5531*T
$            -0.0396834*T*LN(T)+2.1489E-05*T**2;                 2100 N 96SGUN !
$PAR  G(TET_ALPHA1_A6,PB),,             +GHSERPB
$            +1903.3-2.0602*T;                                   2100 N 98Boa !
$PAR  G(TET_ALPHA1_A6,PB),,             +GHSERPB+183.2+0.45314*T
$            -0.0396834*T*LN(T)+2.149E-06*T**2;                  2100 N 91Din !
$PAR  G(RHOMBOHEDRAL_A7,PB),,           +GHSERPB+300+T;          2100 N 99SGUN !
$PAR  G(RHOMBOHEDRAL_A7,PB),,           +GHSERPB+4900+3.52*T;    2100 N 96SGUN !
$PAR  G(RHOMBO_A10,PB),,                +GHSERPB+10;             2100 N 09SGUN !
 PAR  G(LIQUID,PB),,                    +GLIQPB;                 2100 N 91Din !
$
 FUNCTION GHSERPB   298.15  -7650.085+101.700244*T-24.5242231*T*LN(T)
       -0.00365895*T**2-2.4395E-07*T**3;
       600.61  Y  -10531.095+154.243182*T-32.4913959*T*LN(T)
       +0.00154613*T**2+8.05448E+25*T**(-9);
      1200.00  Y  +4157.616+53.139072*T-18.9640637*T*LN(T)
       -0.002882943*T**2+9.8144E-08*T**3-2696755*T**(-1)+8.05448E+25*T**(-9);
      2100.00  N !
 FUNCTION GLIQPB    298.15  +4672.124-7.750683*T+GHSERPB-6.019E-19*T**7;
       600.61  Y  +4853.137-8.067136*T+GHSERPB-8.05448E+25*T**(-9);
      2100.00  N !
$ ------------------------------------------------------------------------------
$ Binary system
$
$ M. Idbenali, C. Servant, N. Selhaoui, L. Bouirden, Calphad, 32, 64-73(2008).
$
$ Checked against paper. Checked at 6000.
$
$ Invariant equilibria involving Ca2Pb differ by up to 2 K. Probably rounding
$ error.
$
 PAR  G(LIQUID,CA2PB),,                 +2*GLIQCA+GLIQPB
             -161602.523-0.8*T;,,                                     N 08Idb !
 PAR  L(LIQUID,CA,PB;0),,               -104625.758-4.348*T;,,        N 08Idb !
 PAR  L(LIQUID,CA,CA2PB;0),,            -12807.6361+13.9926*T;,,      N 08Idb !
 PAR  L(LIQUID,CA2PB,PB;0),,            -52278.6127+2.945*T;,,        N 08Idb !
 PAR  L(LIQUID,CA2PB,PB;1),,            +25982.222-4.8298*T;,,        N 08Idb !
$
 PAR  L(FCC_A1,CA,PB:VA;0),,            -115471.5+24*T;,,             N 08Idb !
 PAR  L(BCC_A2,CA,PB:VA;0),,            +ZERO;,,                      N 08Idb !
$
 PAR  G(CA2PB_C37,CA:PB),,              +2*GHSERCA+GHSERPB
             -199059.5205+14.8806*T;,,                                N 08Idb !
 PAR  G(CA5PB3,CA:PB),,                 +5*GHSERCA+3*GHSERPB
             -512644.1424+29.3296*T;,,                                N 08Idb !
 PAR  G(CAPB_L10,CA:PB),,               +GHSERCA+GHSERPB
             -105827.862-1.5884*T;,,                                  N 08Idb !
 PAR  G(CAPB3_L12,CA:PB),,              +GHSERCA+3*GHSERPB
             -136062.02+11.47*T;,,                                    N 08Idb !
$
$ Metastable
$
 PAR  L(HCP_A3,CA,PB:VA;0),,            -115471.5+24*T;,,             N Same !
$ ------------------------------------------------------------------------------
$
$
 LIST-OF-REFERENCE
 NUMBER  SOURCE
  Null   'Unknown source'
  Same   'Same or similar interaction as in the corresponding stable phase'
  COST   'COST 507 database'
  91Din  'A.T. Dinsdale, Calphad, 15, 317-425(1991).'
  96SGUN 'SGTE unary database V.3.0, 1996.'
  98Boa  'D. Boa, I. Ansara, Thermochim. Acta, 314, 79-86(1998),
          SGTE unary database V.4.1, 1999; In, Pb'
  99SGUN 'SGTE unary database V.4.1, 1999.'
  09SGUN 'SGTE unary database V.5.0, 2009.'
  08Idb  'M. Idbenali, C. Servant, N. Selhaoui, L. Bouirden,
          Calphad, 32, 64-73(2008); Ca-Pb'
!

File: data/databases/sgte-binary/CaPb-89Not.tdb
$
$ Database for Ca-Pb from M. Notin et al. 1989
$
$ M. Notin, L. Bouirden, E. Belbacha, J. Hertz,
$ J. Less Common Met., 154, 121-35(1989).
$
$ Dataset created 2015.04.26 by Bengt Hallstedt.
$ 2019.12.01: Modified for use with GES6.
$
$ There is a huge inverse miscibility gap with a minimum at
$ 1979 K and x(Pb)=0.57.
$
$ ------------------------------------------------------------------------------
 TEMP-LIM 298.15 6000.00 !
$
$ELEMENT NAME  REF. STATE               ATOMIC MASS H298-H0    S298    !
$
 ELEMENT VA   VACUUM                      0.0          0.0      0.0    ! 
 ELEMENT CA   FCC_A1                     40.08      5736.0     41.588  ! 
 ELEMENT PB   FCC_A1                    207.2       6870.      64.80   ! 
$ ------------------------------------------------------------------------------
$ Phase definitions
$
 PHASE LIQUID:L % 1 1 !
 CONST LIQUID:L : CA PB : !
$
$ Fcc (cF4, Fm-3m) and MeX (cF8, Fm-3m)
$
 PHASE FCC_A1 %A 2 1 1 !
 CONST FCC_A1 : CA% PB% : VA : !
$
$ Bcc (cI2, Im-3m)
$
 PHASE BCC_A2 %B 2 1 3 !
 CONST BCC_A2 : CA% PB : VA : !
$
$ Hcp (hP2, P6_3/mmc) and Me2X (NiAs-type, hP4, P6_3/mmc, B8_1)
$
 PHASE HCP_A3 %A 2 1 0.5 !
 CONST HCP_A3 : CA PB : VA : !
$
$ Prototype Co2Si (oP12, Pnma)
$
 PHASE CA2PB_C37 % 2 2 1 !
 CONST CA2PB_C37 : CA : PB : !
$
$ Prototype Ca5Pb3 (hP48, P6_3mc)
$
 PHASE CA5PB3 % 2 5 3 !
 CONST CA5PB3 : CA : PB : !
$
$ Prototype AuCu (tP4, P4/mmm)
$
 PHASE CAPB_L10 % 2 1 1 !
 CONST CAPB_L10 : CA : PB : !
$
$ Prototype AuCu3 (cP4, Pm-3m)
$
 PHASE CAPB3_L12 % 2 1 3 !
 CONST CAPB3_L12 : CA : PB : !
$ ------------------------------------------------------------------------------
$ Defaults
$
 DEFINE-SYSTEM-DEFAULT ELEMENT 2 !
 DEFAULT-COM DEFINE_SYSTEM_ELEMENT VA !
 TYPE-DEF % SEQ * !
 TYPE-DEF A GES AMEND_PHASE_DESCRIPTION @ MAGNETIC -3 0.28 !
 TYPE-DEF B GES AMEND_PHASE_DESCRIPTION @ MAGNETIC -1 0.4 !
 FUNCTION ZERO      298.15  0;                                         6000 N !
 FUNCTION UN_ASS    298.15  0;                                         6000 N !
 FUNCTION R         298.15  +8.31451;                                  6000 N !
$ ------------------------------------------------------------------------------
$ Element data
$ ------------------------------------------------------------------------------
$ Ca
$
$ FCC_A1, BCC_A2, HCP_A3 and LIQUID modified in unary 5.0
$ (upper T interval added + trailing decimals added)
$
 PAR  G(FCC_A1,CA:VA),,                 +GHSERCA;                3001 N 91Din !
 PAR  G(BCC_A2,CA:VA),,                 +GBCCCA;                 3001 N 91Din !
 PAR  G(HCP_A3,CA:VA),,                 +GHSERCA+500+0.7*T;      3001 N 91Din !
 PAR  G(LIQUID,CA),,                    +GLIQCA;                 3001 N 91Din !
$
 FUNCTION GHSERCA   298.15  -4955.062+72.794266*T-16.3138*T*LN(T)
       -0.01110455*T**2-133574*T**(-1);
      1115.00  Y  -107304.428+799.982066*T-114.2922467*T*LN(T)
       +0.023733814*T**2-1.2438E-06*T**3+18245540*T**(-1);
      3000.00  Y  -3703.12+192.63995*T-35.0*T*LN(T);
      3001.00  N !
 FUNCTION GBCCCA    298.15  -7020.852+142.970155*T-28.2541*T*LN(T)
       +0.0072326*T**2-4.500217E-06*T**3+60578*T**(-1);
       716.00  Y  +1640.475+1.999694*T-6.276*T*LN(T)
       -0.0161921*T**2-523000*T**(-1);
      1115.00  Y  -142331.096+1023.549046*T-143.8726979*T*LN(T)
       +0.032543127*T**2-1.704079E-06*T**3+25353771*T**(-1);
      3000.00  Y  +321.63+189.433057*T-35*T*LN(T);
      3001.00  N !
 FUNCTION GLIQCA    298.15  +10799.908-10.310466*T+GHSERCA;
       500.00  Y  +7838.856+18.2979*T-8.9874787*T*LN(T)
       -0.02266537*T**2+3.338303E-06*T**3-230193*T**(-1);
      1115.00  Y  -2654.938+188.9223*T-35*T*LN(T);
      3001.00  N !
$ ------------------------------------------------------------------------------
$ Pb
$
$ RHOMBOHEDRAL_A7 and TETRAGONAL_A6 added in unary 3.0
$ RHOMBOHEDRAL_A7, TETRAGONAL_A6 and TET_ALPHA1_A6 revised in unary 4.1
$ RHOMBO_A10 added in unary 5.0
$
 PAR  G(FCC_A1,PB:VA),,                 +GHSERPB;                2100 N 91Din !
 PAR  G(BCC_A2,PB:VA),,                 +GHSERPB+2400-1.1*T;     2100 N 91Din !
 PAR  G(HCP_A3,PB:VA),,                 +GHSERPB+300+T;          2100 N 91Din !
$PAR  G(BCT_A5,PB),,                    +GHSERPB+489+3.52*T;     2100 N 91Din !
$PAR  G(TETRAGONAL_A6,PB),,             +GHSERPB+4493.235;       2100 N 98Boa !
$PAR  G(TETRAGONAL_A6,PB),,             +GHSERPB+473.23+3.5531*T
$            -0.0396834*T*LN(T)+2.1489E-05*T**2;                 2100 N 96SGUN !
$PAR  G(TET_ALPHA1_A6,PB),,             +GHSERPB
$            +1903.3-2.0602*T;                                   2100 N 98Boa !
$PAR  G(TET_ALPHA1_A6,PB),,             +GHSERPB+183.2+0.45314*T
$            -0.0396834*T*LN(T)+2.149E-06*T**2;                  2100 N 91Din !
$PAR  G(RHOMBOHEDRAL_A7,PB),,           +GHSERPB+300+T;          2100 N 99SGUN !
$PAR  G(RHOMBOHEDRAL_A7,PB),,           +GHSERPB+4900+3.52*T;    2100 N 96SGUN !
$PAR  G(RHOMBO_A10,PB),,                +GHSERPB+10;             2100 N 09SGUN !
 PAR  G(LIQUID,PB),,                    +GLIQPB;                 2100 N 91Din !
$
 FUNCTION GHSERPB   298.15  -7650.085+101.700244*T-24.5242231*T*LN(T)
       -0.00365895*T**2-2.4395E-07*T**3;
       600.61  Y  -10531.095+154.243182*T-32.4913959*T*LN(T)
       +0.00154613*T**2+8.05448E+25*T**(-9);
      1200.00  Y  +4157.616+53.139072*T-18.9640637*T*LN(T)
       -0.002882943*T**2+9.8144E-08*T**3-2696755*T**(-1)+8.05448E+25*T**(-9);
      2100.00  N !
 FUNCTION GLIQPB    298.15  +4672.124-7.750683*T+GHSERPB-6.019E-19*T**7;
       600.61  Y  +4853.137-8.067136*T+GHSERPB-8.05448E+25*T**(-9);
      2100.00  N !
$ ------------------------------------------------------------------------------
$ Binary system
$
$ M. Notin, L. Bouirden, E. Belbacha, J. Hertz,
$ J. Less Common Met., 154, 121-35(1989).
$
$ See also V.P. Itkin, C.B. Alcock, J. Phase Equilib., 13, 162-69(1992).
$
$ Checked against paper. Checked at 6000.
$
$ There is a huge inverse miscibility gap with a minimum at
$ 1979 K and x(Pb)=0.57.
$
 PAR  L(LIQUID,CA,PB;0),,               -189477+37*T;,,               N 89Not !
 PAR  L(LIQUID,CA,PB;1),,               -7443-52*T;,,                 N 89Not !
 PAR  L(LIQUID,CA,PB;2),,               +254823-197.63*T;,,           N 89Not !
 PAR  L(LIQUID,CA,PB;3),,               +164113-104.48*T;,,           N 89Not !
$
 PAR  L(FCC_A1,CA,PB:VA;0),,            +10000;,,                     N 89Not !
 PAR  L(BCC_A2,CA,PB:VA;0),,            +10000;,,                     N Same !
$
 PAR  G(CA2PB_C37,CA:PB),,              +2*GBCCCA+GLIQPB
             -185100+31.5*T;,,                                        N 89Not !
 PAR  G(CA5PB3,CA:PB),,                 +5*GBCCCA+3*GLIQPB
             -477600+74.4*T;,,                                        N 89Not !
 PAR  G(CAPB_L10,CA:PB),,               +GBCCCA+GLIQPB
             -113200+21.2*T;,,                                        N 89Not !
 PAR  G(CAPB3_L12,CA:PB),,              +GBCCCA+3*GLIQPB
             -140000+39.2*T;,,                                        N 89Not !
$
$ Metastable
$
 PAR  L(HCP_A3,CA,PB:VA;0),,            +10000;,,                     N Same !
$ ------------------------------------------------------------------------------
$
$
 LIST-OF-REFERENCE
 NUMBER  SOURCE
  Null   'Unknown source'
  Same   'Same or similar interaction as in the corresponding stable phase'
  COST   'COST 507 database'
  89Not  'M. Notin, L. Bouirden, E. Belbacha, J. Hertz,
          J. Less Common Met., 154, 121-35(1989); Ca-Pb'
  91Din  'A.T. Dinsdale, Calphad, 15, 317-425(1991).'
  96SGUN 'SGTE unary database V.3.0, 1996.'
  98Boa  'D. Boa, I. Ansara, Thermochim. Acta, 314, 79-86(1998),
          SGTE unary database V.4.1, 1999; In, Pb'
  99SGUN 'SGTE unary database V.4.1, 1999.'
  09SGUN 'SGTE unary database V.5.0, 2009.'
!
