Repository: orchid-calphad/orchid-project.org

# orchid-project.org

Website and released data of **ORCHID** (Open Repository for CALPHAD Hypotheses, Intelligence, and Discovery),
served by GitHub Pages at https://orchid-project.org. Releases are archived on Zenodo (one DOI per version).

- `index.html`, `catalog/`, `best-practices.html` — static, self-contained pages (generated in the ORCHID tooling).
- `data/` — released data: catalog, redistributable TDB files, convex hulls. Licences: `data/LICENSES.md`, `data/NOTICE.md`.
- `llms.txt`, `data/croissant.json`, `CITATION.cff`, `.zenodo.json` — machine-readable metadata.

Only data with clear redistribution rights are published.

File: data/databases/sgte-binary/CaRu-96Che-LB.tdb
$
$ Database for Ca-Ru from P.-Y. Chevalier and E. Fischer 1996
$ (included in LB vol. 5)
$
$ P.-Y. Chevalier, E. Fischer, unpublished work, 1996.
$
$ Dataset created 2015.03.22 by Bengt Hallstedt.
$ 2020.12.25: Modified for use with GES6.
$
$ In the original dataset, which is reproduced in the LB book, there is no Ca
$ in the hcp phase and no Ru in the fcc and bcc phases. Here and in
$ LBall-v7+fun.tdb solubilities are included. At the monotectic temperature
$ hcp-Ru dissolves 0.6 at.% Ca. The monotectic temperature is at 2600.9 K
$ compared to 2592.3 K in the original dataset.
$
$ ------------------------------------------------------------------------------
 TEMP-LIM 298.15 6000.00 !
$
$ELEMENT NAME  REF. STATE               ATOMIC MASS H298-H0    S298    !
$
 ELEMENT VA   VACUUM                      0.0          0.0      0.0    ! 
 ELEMENT CA   FCC_A1                     40.08      5736.0     41.588  ! 
 ELEMENT RU   HCP_A3                    101.07      4602.4     28.6144 ! 
$ ------------------------------------------------------------------------------
$ Phase definitions
$
 PHASE LIQUID:L % 1 1 !
 CONST LIQUID:L : CA RU : !
$
$ Fcc (cF4, Fm-3m) and MeX (cF8, Fm-3m)
$
 PHASE FCC_A1 %A 2 1 1 !
 CONST FCC_A1 : CA% RU : VA : !
$
$ Bcc (cI2, Im-3m)
$
 PHASE BCC_A2 %B 2 1 3 !
 CONST BCC_A2 : CA% RU : VA : !
$
$ Hcp (hP2, P6_3/mmc) and Me2X (NiAs-type, hP4, P6_3/mmc, B8_1)
$
 PHASE HCP_A3 %A 2 1 0.5 !
 CONST HCP_A3 : CA RU% : VA : !
$ ------------------------------------------------------------------------------
$ Defaults
$
 DEFINE-SYSTEM-DEFAULT ELEMENT 2 !
 DEFAULT-COM DEFINE_SYSTEM_ELEMENT VA !
 TYPE-DEF % SEQ * !
 TYPE-DEF A GES AMEND_PHASE_DESCRIPTION @ MAGNETIC -3 0.28 !
 TYPE-DEF B GES AMEND_PHASE_DESCRIPTION @ MAGNETIC -1 0.4 !
 FUNCTION ZERO      298.15  0;                                         6000 N !
 FUNCTION UN_ASS    298.15  0;                                         6000 N !
 FUNCTION R         298.15  +8.31451;                                  6000 N !
$ ------------------------------------------------------------------------------
$ Element data
$ ------------------------------------------------------------------------------
$ Ca
$
$ FCC_A1, BCC_A2, HCP_A3 and LIQUID modified in unary 5.0
$ (upper T interval added + trailing decimals added)
$
 PAR  G(FCC_A1,CA:VA),,                 +GHSERCA;                3001 N 91Din !
 PAR  G(BCC_A2,CA:VA),,                 +GBCCCA;                 3001 N 91Din !
 PAR  G(HCP_A3,CA:VA),,                 +GHSERCA+500+0.7*T;      3001 N 91Din !
 PAR  G(LIQUID,CA),,                    +GLIQCA;                 3001 N 91Din !
$
 FUNCTION GHSERCA   298.15  -4955.062+72.794266*T-16.3138*T*LN(T)
       -0.01110455*T**2-133574*T**(-1);
      1115.00  Y  -107304.428+799.982066*T-114.2922467*T*LN(T)
       +0.023733814*T**2-1.2438E-06*T**3+18245540*T**(-1);
      3000.00  Y  -3703.12+192.63995*T-35.0*T*LN(T);
      3001.00  N !
 FUNCTION GBCCCA    298.15  -7020.852+142.970155*T-28.2541*T*LN(T)
       +0.0072326*T**2-4.500217E-06*T**3+60578*T**(-1);
       716.00  Y  +1640.475+1.999694*T-6.276*T*LN(T)
       -0.0161921*T**2-523000*T**(-1);
      1115.00  Y  -142331.096+1023.549046*T-143.8726979*T*LN(T)
       +0.032543127*T**2-1.704079E-06*T**3+25353771*T**(-1);
      3000.00  Y  +321.63+189.433057*T-35*T*LN(T);
      3001.00  N !
 FUNCTION GLIQCA    298.15  +10799.908-10.310466*T+GHSERCA;
       500.00  Y  +7838.856+18.2979*T-8.9874787*T*LN(T)
       -0.02266537*T**2+3.338303E-06*T**3-230193*T**(-1);
      1115.00  Y  -2654.938+188.9223*T-35*T*LN(T);
      3001.00  N !
$ ------------------------------------------------------------------------------
$ Ru
$
$ BCC_A2 revised in unary 4.4
$
 PAR  G(HCP_A3,RU:VA),,                 +GHSERRU;                4500 N 91Din !
 PAR  G(FCC_A1,RU:VA),,                 +GHSERRU+12500-2.4*T;    4500 N 91Din !
 PAR  G(BCC_A2,RU:VA),,                 +GHSERRU+21500-5.05*T;   4500 N 01SGUN !
$PAR  G(BCC_A2,RU:VA),,                 +GHSERRU+26500-6.2*T;    4500 N 91Din !
 PAR  G(LIQUID,RU),,                    +GLIQRU;                 4500 N 91Din !
$
 FUNCTION GHSERRU   298.15  -7561.873+127.866233*T-22.9143287*T*LN(T)
       -0.004062566*T**2+1.7641E-07*T**3+56377*T**(-1);
      1500.00  Y  -59448.103+489.516214*T-72.3241219*T*LN(T)
       +0.018726245*T**2-1.952433E-06*T**3+11063885*T**(-1);
      2607.00  Y  -38588773+168610.517*T-21329.705*T*LN(T)
       +5.221639*T**2-2.40245985E-04*T**3+1.30829926E+10*T**(-1);
      2740.00  Y  -55768.304+364.482314*T-51.8816*T*LN(T);
      4500.00  N !
 FUNCTION GLIQRU    298.15  +27480.616-8.398748*T+GHSERRU;
       800.00  Y  +50827.232-179.818561*T+19.539341*T*LN(T)
       -0.026524167*T**2+1.667839E-06*T**3-3861125*T**(-1);
      2607.00  Y  -17161.807+349.673561*T-51.8816*T*LN(T);
      4500.00  N !
$ ------------------------------------------------------------------------------
$ Binary system
$
$ From P.-Y. Chevalier and E. Fischer 1996 (included in LB vol. 5)
$
$ P.-Y. Chevalier, E. Fischer, unpublished work, 1996.
$
$ Checked against LB. Checked at 6000.
$
$ In the original dataset, which is reproduced in the LB book, there is no Ca
$ in the hcp phase and no Ru in the fcc and bcc phases. Here and in
$ LBall-v7+fun.tdb solubilities are included. At the monotectic temperature
$ hcp-Ru dissolves 0.6 at.% Ca. The monotectic temperature is at 2600.9 K
$ compared to 2592.3 K in the original dataset.
$
 PAR  L(LIQUID,CA,RU;0),,               +100000;,,                    N 96Che !
$
 PAR  L(FCC_A1,CA,RU:VA;0),,            +100000;,,                    N 06Sun !
 PAR  L(BCC_A2,CA,RU:VA;0),,            +100000;,,                    N 06Sun !
 PAR  L(HCP_A3,CA,RU:VA;0),,            +100000;,,                    N 06Sun !
$ ------------------------------------------------------------------------------
$
 ASSESSED_SYSTEM
  CA-RU(TDB -* +LIQUID +FCC +BCC_A2 +HCP_A3 ;G5 C_S:LIQUID/RU MAJ:LIQUID/CA
  ;P3 TMM:400/3000 *) !
$
$
 LIST-OF-REFERENCE
 NUMBER  SOURCE
  Null   'Unknown source'
  Same   'Same or similar interaction as in the corresponding stable phase'
  COST   'COST 507 database'
  91Din  'A.T. Dinsdale, Calphad, 15, 317-425(1991).'
  96Che  'P.-Y. Chevalier, E. Fischer, unpublished work, 1996; Ca-Ru'
  01SGUN 'SGTE unary database V.4.4, 2001.'
  06Sun  'B. Sundman, correction when merging database, 2006; Ca-Ru'
!

File: data/databases/sgte-binary/CaS-16Dil.tdb
$
$ Database for Ca-S from D. Dilner et al. 2016.
$
$ D. Dilner, L. Kjellqvist, M. Selleby,
$ J. Phase Equilib. Diffus., 37, 277-92(2016).
$
$ Dataset created 2018.05.05 by Bengt Hallstedt.
$ 2020.12.25: Modified for use with GES6.
$ 2021.09.05: ION order fixed for GES6.
$
$ Old unary data for S used in the paper.
$
$ ------------------------------------------------------------------------------
 TEMP-LIM 298.15 6000.00 !
$
$ELEMENT NAME  REF. STATE               ATOMIC MASS H298-H0    S298    !
$
 ELEMENT /-   ELECTRON_GAS                0.0          0.0      0.0    ! 
 ELEMENT VA   VACUUM                      0.0          0.0      0.0    ! 
 ELEMENT CA   FCC_A1                     40.08      5736.0     41.588  ! 
 ELEMENT S    ORTHORHOMBIC_S             32.06      4412.0     32.07   ! 
$ ------------------------------------------------------------------------------
$ Species
$
 SPECIE  CA+2                               CA1/+2 !
 SPECIE  S-2                                S/-2 !
$ ------------------------------------------------------------------------------
$ Phase definitions
$
 PHASE ION:Y % 2 1 1 !
 CONST ION:Y : CA+2 : S-2 VA S : !
$
 PHASE LIQUID:L % 1 1 !
 CONST LIQUID:L : CA : !
$
$ Fcc (cF4, Fm-3m) and MeX (cF8, Fm-3m)
$
 PHASE FCC_A1 %A 2 1 1 !
 CONST FCC_A1 : CA% S : VA : !
$
$ Bcc (cI2, Im-3m)
$
 PHASE BCC_A2 %B 2 1 3 !
 CONST BCC_A2 : CA% S : VA : !
$
$ Hcp (hP2, P6_3/mmc) and Me2X (NiAs-type, hP4, P6_3/mmc, B8_1)
$
 PHASE HCP_A3 %A 2 1 0.5 !
 CONST HCP_A3 : CA : VA : !
$
$ Prototype alpha-S (oF128, Fddd), A16
$
 PHASE ORTHORHOMBIC_S % 1 1 !
 CONST ORTHORHOMBIC_S : S : !
$
$ Prototype beta-S (mP48, P2_1/a)
$
 PHASE MONOCLINIC_S % 1 1 !
 CONST MONOCLINIC_S : S : !
$
$ Prototype NaCl (cF8, Fm-3m)
$
 PHASE CAS_B1:I % 2 1 1 !
 CONST CAS_B1:I : CA+2 : S-2 : !
$ ------------------------------------------------------------------------------
$ Defaults
$
 DEFINE-SYSTEM-DEFAULT ELEMENT 2 !
 DEFAULT-COM DEFINE_SYSTEM_ELEMENT VA /- !
 TYPE-DEF % SEQ * !
 TYPE-DEF A GES AMEND_PHASE_DESCRIPTION @ MAGNETIC -3 0.28 !
 TYPE-DEF B GES AMEND_PHASE_DESCRIPTION @ MAGNETIC -1 0.4 !
 DEFAULT-COM REJECT_PHASE LIQUID !
 FUNCTION ZERO      298.15  0;                                         6000 N !
 FUNCTION UN_ASS    298.15  0;                                         6000 N !
 FUNCTION R         298.15  +8.31451;                                  6000 N !
 FUNCTION RTLNP     298.15  +8.31451*T*LN(1E-05*P);                    6000 N !
$ ------------------------------------------------------------------------------
$ Element data
$ ------------------------------------------------------------------------------
$ Ca
$
$ FCC_A1, BCC_A2, HCP_A3 and LIQUID modified in unary 5.0
$ (upper T interval added + trailing decimals added)
$
 PAR  G(FCC_A1,CA:VA),,                 +GHSERCA;                3001 N 91Din !
 PAR  G(BCC_A2,CA:VA),,                 +GBCCCA;                 3001 N 91Din !
 PAR  G(HCP_A3,CA:VA),,                 +GHSERCA+500+0.7*T;      3001 N 91Din !
 PAR  G(LIQUID,CA),,                    +GLIQCA;                 3001 N 91Din !
$ 
 PAR  G(ION,CA+2:VA),,                  +GLIQCA;                 3000 N 91Din !
$
 FUNCTION GHSERCA   298.15  -4955.062+72.794266*T-16.3138*T*LN(T)
       -0.01110455*T**2-133574*T**(-1);
      1115.00  Y  -107304.428+799.982066*T-114.2922467*T*LN(T)
       +0.023733814*T**2-1.2438E-06*T**3+18245540*T**(-1);
      3000.00  Y  -3703.12+192.63995*T-35.0*T*LN(T);
      3001.00  N !
 FUNCTION GBCCCA    298.15  -7020.852+142.970155*T-28.2541*T*LN(T)
       +0.0072326*T**2-4.500217E-06*T**3+60578*T**(-1);
       716.00  Y  +1640.475+1.999694*T-6.276*T*LN(T)
       -0.0161921*T**2-523000*T**(-1);
      1115.00  Y  -142331.096+1023.549046*T-143.8726979*T*LN(T)
       +0.032543127*T**2-1.704079E-06*T**3+25353771*T**(-1);
      3000.00  Y  +321.63+189.433057*T-35*T*LN(T);
      3001.00  N !
 FUNCTION GLIQCA    298.15  +10799.908-10.310466*T+GHSERCA;
       500.00  Y  +7838.856+18.2979*T-8.9874787*T*LN(T)
       -0.02266537*T**2+3.338303E-06*T**3-230193*T**(-1);
      1115.00  Y  -2654.938+188.9223*T-35*T*LN(T);
      3001.00  N !
$ ------------------------------------------------------------------------------
$ S
$
$ FCC_A1 and BCC_A2 revised in unary 3.0
$ ORTHORHOMBIC_S and LIQUID modified in unary 4.1
$ MONOCLINIC revised in unary 4.1
$ ORTHORHOMBIC_S and LIQUID revised in unary 4.4
$
 PAR  G(ORTHORHOMBIC_S,S),,             +GHSERSS;                1300 N 01SGUN !
 PAR  G(MONOCLINIC,S),,                 +GMONSS;                 1300 N 01SGUN !
 PAR  G(FCC_A1,S:VA),,                  +GHSERSS+105000;         1300 N Sundm !
$PAR  G(FCC_A1,S:VA),,                  +GHSERSS+30000+32*T;     1300 N 91Din !
 PAR  G(BCC_A2,S:VA),,                  +GHSERSS+105000;         1300 N Sundm !
$PAR  G(BCC_A2,S:VA),,                  +GHSERSS+31000+32*T;     1300 N 91Din !
 PAR  G(LIQUID,S),,                     +GLIQSS;                 1300 N 01SGUN !
$
 PAR  G(ION,S),,                        +GLIQSS;                 1300 N 01SGUN !
$
 FUNCTION GHSERSS   298.15  -5198.294+53.913855*T-10.726*T*LN(T)
       -0.0273801*T**2+8.179537E-6*T**3; 
       368.30  Y  -6475.706+94.182332*T-17.8693298*T*LN(T)
       -0.010936877*T**2+1.406467E-6*T**3+36871*T**(-1); 
      1300.00  Y  -12485.546+188.304687*T-32*T*LN(T); 
      1301.00  N !
 FUNCTION GMONSS    298.15  -5725.422+89.544275*T-17.413*T*LN(T)
       -0.00993935*T**2-0.070062E-6*T**3+1250*T**(-1); 
       388.36  Y  -7455.008+114.782945*T-21.1531404*T*LN(T)
       -0.008566163*T**2+1.112484E-6*T**3+122167*T**(-1); 
      1300.00  Y  -11779.415+186.699065*T-32*T*LN(T); 
      1301.00  N !
 FUNCTION GLIQSS    298.15  -4196.575+85.63027*T-17.413*T*LN(T)
       -0.00993935*T**2-0.070062E-6*T**3+1250*T**(-1); 
       335.00  Y  1790361.982-44195.451432*T+7511.6194258*T*LN(T)
       -13.985517511*T**2+4838.738601E-6*T**3-79880891*T**(-1); 
       388.36  Y  -876313.954+23366.872986*T-4028.756*T*LN(T)
       +7.954595*T**2-2908.513333E-6*T**3+33980035*T**(-1); 
       432.25  Y  454088.687-7814.670231*T+1237.001*T*LN(T)
       -1.5607295*T**2+359.883667E-6*T**3-31765395*T**(-1); 
       500.00  Y  18554.561-144.895285*T+16.535*T*LN(T)
       -0.0454119*T**2+8.327402E-6*T**3-2705030*T**(-1); 
       700.00  Y  21243.126-113.298877*T+9.944*T*LN(T)
       -0.0288384*T**2+3.791365E-6*T**3-3507570*T**(-1); 
       900.00  Y  16117.849-32.79523*T-2.425*T*LN(T)
       -0.01712545*T**2+1.84974E-6*T**3-3215170*T**(-1); 
      1300.00  Y  -6461.814+175.590536*T-32*T*LN(T); 
      1301.00  N !
$ ------------------------------------------------------------------------------
$ Binary system
$
$ D. Dilner, L. Kjellqvist, M. Selleby,
$ J. Phase Equilib. Diffus., 37, 277-92(2016).
$
$ Checked against paper. Checked at 6000 K.
$
$ Old unary data for S used in the paper.
$
 PAR  G(ION,CA+2:S-2),,                 +2*GLIQCA+2*GLIQSS
             -826244+97.3036*T;,,                                     N 16Dil !
 PAR  L(ION,CA+2:S-2,VA;0),,            +17331;,,                     N 16Dil !
 PAR  L(ION,CA+2:S,S-2;0),,             +100000;,,                    N 16Dil !
$
 PAR  G(CAS_B1,CA+2:S-2),,              +GHSERCA+GHSERSS
             -476000+57.22*T;,,                                       N 16Dil !
$ ------------------------------------------------------------------------------
$
$
 LIST-OF-REFERENCE
 NUMBER  SOURCE
  Null   'Unknown source'
  Same   'Same or similar interaction as in the corresponding stable phase'
  REFLAV 'Laves phase convention: G(LAVES,X:X)=+3*GHSERXX+15000'
  Sundm  'B. Sundman, unpublished, SGTE unary database V.3.0, 1996; S'
  91Din  'A.T. Dinsdale, Calphad, 15, 317-425(1991).'
  01SGUN 'SGTE unary database V.4.4, 2001.'
  16Dil  'D. Dilner, L. Kjellqvist, M. Selleby,
          J. Phase Equilib. Diffus., 37, 277-92(2016); Ca-S'
!

File: data/databases/sgte-binary/CaSb-15Qin.tdb
$
$ Database for Ca-Sb from S. Qin et al. 2015.
$
$ S. Qin, S. Liu, C. Zhang, J. Xin, Y. Wang, Y. Du, Calphad, 48, 35-42(2015).
$
$ Dataset created 2018.05.04 by Bengt Hallstedt.
$ 2020.12.25: Modified for use with GES6.
$
$ There is an inverse miscibility gap with a minimum at 3490 K and x(Sb)=0.10.
$
$ It is questionable if a substitutional liquid model can handle the strong
$ interactions in this system.
$
$ ------------------------------------------------------------------------------
 TEMP-LIM 298.15 6000.00 !
$
$ELEMENT NAME  REF. STATE               ATOMIC MASS H298-H0    S298    !
$
 ELEMENT VA   VACUUM                      0.0          0.0      0.0    ! 
 ELEMENT CA   FCC_A1                     40.08      5736.0     41.588  ! 
 ELEMENT SB   RHOMBOHEDRAL_A7           121.75      5870.152   45.5219 ! 
$ ------------------------------------------------------------------------------
$ Phase definitions
$
 PHASE LIQUID:L % 1 1 !
 CONST LIQUID:L : CA SB : !
$
$ Fcc (cF4) and MeX (cF8)
$
 PHASE FCC_A1 %A 2 1 1 !
 CONST FCC_A1 : CA% SB : VA : !
$
$ Bcc (cI2, Im-3m)
$
 PHASE BCC_A2 %B 2 1 3 !
 CONST BCC_A2 : CA% SB : VA : !
$
$ Hcp (hP2, P6_3/mmc) and Me2X (NiAs-type, hP4, P6_3/mmc, B8_1)
$
 PHASE HCP_A3 %A 2 1 0.5 !
 CONST HCP_A3 : CA SB : VA : !
$
$ Prototype alpha-As (hR2, R-3m)
$
 PHASE RHOMBOHEDRAL_A7 % 1 1 !
 CONST RHOMBOHEDRAL_A7 : SB : !
$
$ Prototype La2Sb (tI12, I4/mmm)
$
 PHASE CA2SB % 2 2 1 !
 CONST CA2SB : CA : SB : !
$
$ Prototype Mn5Si3 (hP16, P6_3/mcm)
$
 PHASE CA5SB3_D88 % 2 5 3 !
 CONST CA5SB3_D88 : CA : SB : !
$
$ Prototype Ge10Ho11 (tI84, I4/mmm)
$
 PHASE CA11SB10 % 2 11 10 !
 CONST CA11SB10 : CA : SB : !
$
$ Prototype CaSb2 (mP6, P2_1/m)
$
 PHASE CASB2 % 2 1 2 !
 CONST CASB2 : CA : SB : !
$ ------------------------------------------------------------------------------
$ Defaults
$
 DEFINE-SYSTEM-DEFAULT ELEMENT 2 !
 DEFAULT-COM DEFINE_SYSTEM_ELEMENT VA !
 TYPE-DEF % SEQ * !
 TYPE-DEF A GES AMEND_PHASE_DESCRIPTION @ MAGNETIC -3 0.28 !
 TYPE-DEF B GES AMEND_PHASE_DESCRIPTION @ MAGNETIC -1 0.4 !
 FUNCTION ZERO      298.15  0;                                         6000 N !
 FUNCTION UN_ASS    298.15  0;                                         6000 N !
 FUNCTION R         298.15  +8.31451;                                  6000 N !
$ ------------------------------------------------------------------------------
$ Element data
$ ------------------------------------------------------------------------------
$ Ca
$
$ FCC_A1, BCC_A2, HCP_A3 and LIQUID modified in unary 5.0
$ (upper T interval added + trailing decimals added)
$
 PAR  G(FCC_A1,CA:VA),,                 +GHSERCA;                3001 N 91Din !
 PAR  G(BCC_A2,CA:VA),,                 +GBCCCA;                 3001 N 91Din !
 PAR  G(HCP_A3,CA:VA),,                 +GHSERCA+500+0.7*T;      3001 N 91Din !
 PAR  G(LIQUID,CA),,                    +GLIQCA;                 3001 N 91Din !
$
 FUNCTION GHSERCA   298.15  -4955.062+72.794266*T-16.3138*T*LN(T)
       -0.01110455*T**2-133574*T**(-1);
      1115.00  Y  -107304.428+799.982066*T-114.2922467*T*LN(T)
       +0.023733814*T**2-1.2438E-06*T**3+18245540*T**(-1);
      3000.00  Y  -3703.12+192.63995*T-35.0*T*LN(T);
      3001.00  N !
 FUNCTION GBCCCA    298.15  -7020.852+142.970155*T-28.2541*T*LN(T)
       +0.0072326*T**2-4.500217E-06*T**3+60578*T**(-1);
       716.00  Y  +1640.475+1.999694*T-6.276*T*LN(T)
       -0.0161921*T**2-523000*T**(-1);
      1115.00  Y  -142331.096+1023.549046*T-143.8726979*T*LN(T)
       +0.032543127*T**2-1.704079E-06*T**3+25353771*T**(-1);
      3000.00  Y  +321.63+189.433057*T-35*T*LN(T);
      3001.00  N !
 FUNCTION GLIQCA    298.15  +10799.908-10.310466*T+GHSERCA;
       500.00  Y  +7838.856+18.2979*T-8.9874787*T*LN(T)
       -0.02266537*T**2+3.338303E-06*T**3-230193*T**(-1);
      1115.00  Y  -2654.938+188.9223*T-35*T*LN(T);
      3001.00  N !
$ ------------------------------------------------------------------------------
$ Sb
$
$ BCT_A5 revised in unary 3.0
$
$ BCT_A5 the value from 91Din is used in LBall-v7+fun.tdb.
$ BCT_A5 the value from 96SGUN is used in SGSOL 5.0.
$ It is only needed in Sb-Sn.
$
 PAR  G(RHOMBOHEDRAL_A7,SB),,           +GHSERSB;                2000 N 91Din !
 PAR  G(FCC_A1,SB:VA),,                 +GHSERSB+19874-13.7*T;   2000 N 91Din !
 PAR  G(BCC_A2,SB:VA),,                 +GHSERSB+19874-15.1*T;   2000 N 91Din !
 PAR  G(HCP_A3,SB:VA),,                 +GHSERSB+19874-13*T;     2000 N 91Din !
$PAR  G(BCT_A5,SB),,                    +GHSERSB+13000-8*T;      2000 N 96SGUN !
$PAR  G(BCT_A5,SB),,                    +GHSERSB+1000;           2000 N 91Din !
 PAR  G(LIQUID,SB),,                    +GLIQSB;                 2000 N 91Din !
$
 FUNCTION GHSERSB   298.15  -9242.858+156.154689*T-30.5130752*T*LN(T)
       +0.007748768*T**2-3.003415E-06*T**3+100625*T**(-1);
       903.78  Y  -11738.83+169.485872*T-31.38*T*LN(T)+1.616849E+27*T**(-9);
      2000.00  N !
 FUNCTION GLIQSB    298.15  +19822.328-21.923164*T+GHSERSB-1.74847E-20*T**7;
       903.78  Y  +8175.359+147.455986*T-31.38*T*LN(T);
      2000.00  N !
$ ------------------------------------------------------------------------------
$ Binary system
$
$ S. Qin, S. Liu, C. Zhang, J. Xin, Y. Wang, Y. Du, Calphad, 48, 35-42(2015).
$
$ Checked against paper and author's tdb. Checked at 6000 K.
$
$ There is an inverse miscibility gap with a minimum at 3490 K and x(Sb)=0.10.
$
$ It is questionable if a substitutional liquid model can handle the strong
$ interactions in this system.
$
 PAR  L(LIQUID,CA,SB;0),,               -237710.58+42.88*T;,,         N 15Qin !
 PAR  L(LIQUID,CA,SB;1),,               -27600+16.2*T;,,              N 15Qin !
 PAR  L(LIQUID,CA,SB;2),,               +63300.4;,,                   N 15Qin !
$
 PAR  L(FCC_A1,CA,SB:VA;0),,            +ZERO;,,                      N 15Qin !
 PAR  L(BCC_A2,CA,SB:VA;0),,            +ZERO;,,                      N 15Qin !
$
 PAR  G(CA2SB,CA:SB),,                  +2*GHSERCA+GHSERSB
             -230812.62+71.4*T;,,                                     N 15Qin !
 PAR  G(CA5SB3_D88,CA:SB),,             +5*GHSERCA+3*GHSERSB
             -675536.96+207.28*T;,,                                   N 15Qin !
 PAR  G(CA11SB10,CA:SB),,               +11*GHSERCA+10*GHSERSB
             -2032886.73+565.95*T;,,                                  N 15Qin !
 PAR  G(CASB2,CA:SB),,                  +GHSERCA+2*GHSERSB
             -225000+89.7*T;,,                                        N 15Qin !
$ ------------------------------------------------------------------------------
$
$
 LIST-OF-REFERENCE
 NUMBER  SOURCE
  Null   'Unknown source'
  Same   'Same or similar interaction as in the corresponding stable phase'
  COST   'COST 507 database'
  91Din  'A.T. Dinsdale, Calphad, 15, 317-425(1991).'
  96SGUN 'SGTE unary database V.3.0, 1996.'
  15Qin  'S. Qin, S. Liu, C. Zhang, J. Xin, Y. Wang, Y. Du,
          Calphad, 48, 35-42(2015); Ca-Sb'
!

File: data/databases/sgte-binary/CaSc-12Bu.tdb
$
$ Database for Ca-Sc from M.J. Bu et al. 2012.
$
$ M.J. Bu, Y.B. Peng, M. Wang, Y. Du, H.H. Xu, D.D. Zhao, C.S. Sha,
$ J. Phase Equilib. Diffus., 33, 40-45(2012).
$
$ Dataset created 2018.01.13 by Bengt Hallstedt.
$ 2020.12.25: Modified for use with GES6.
$
$ ------------------------------------------------------------------------------
 TEMP-LIM 298.15 6000.00 !
$
$ELEMENT NAME  REF. STATE               ATOMIC MASS H298-H0    S298    !
$
 ELEMENT VA   VACUUM                      0.0          0.0      0.0    ! 
 ELEMENT CA   FCC_A1                     40.08      5736.0     41.588  ! 
 ELEMENT SC   HCP_A3                     44.9559    5217.448   34.6435 ! 
$ ------------------------------------------------------------------------------
$ Phase definitions
$
 PHASE LIQUID:L % 1 1 !
 CONST LIQUID:L : CA SC : !
$
$ Fcc (cF4, Fm-3m) and MeX (cF8, Fm-3m)
$
 PHASE FCC_A1 %A 2 1 1 !
 CONST FCC_A1 : CA% SC : VA : !
$
$ Bcc (cI2, Im-3m)
$
 PHASE BCC_A2 %B 2 1 3 !
 CONST BCC_A2 : CA SC : VA : !
$
$ Hcp (hP2, P6_3/mmc) and Me2X (NiAs-type, hP4, P6_3/mmc, B8_1)
$
 PHASE HCP_A3 % 2 1 0.5 !
 CONST HCP_A3 : CA SC% : VA : !
$ ------------------------------------------------------------------------------
$ Defaults
$
 DEFINE-SYSTEM-DEFAULT ELEMENT 2 !
 DEFAULT-COM DEFINE_SYSTEM_ELEMENT VA !
 TYPE-DEF % SEQ * !
 TYPE-DEF A GES AMEND_PHASE_DESCRIPTION @ MAGNETIC -3 0.28 !
 TYPE-DEF B GES AMEND_PHASE_DESCRIPTION @ MAGNETIC -1 0.4 !
 FUNCTION ZERO      298.15  0;                                         6000 N !
 FUNCTION UN_ASS    298.15  0;                                         6000 N !
 FUNCTION R         298.15  +8.31451;                                  6000 N !
$ ------------------------------------------------------------------------------
$ Element data
$ ------------------------------------------------------------------------------
$ Ca
$
$ FCC_A1, BCC_A2, HCP_A3 and LIQUID modified in unary 5.0
$ (upper T interval added + trailing decimals added)
$
 PAR  G(FCC_A1,CA:VA),,                 +GHSERCA;                3001 N 91Din !
 PAR  G(BCC_A2,CA:VA),,                 +GBCCCA;                 3001 N 91Din !
 PAR  G(HCP_A3,CA:VA),,                 +GHSERCA+500+0.7*T;      3001 N 91Din !
 PAR  G(LIQUID,CA),,                    +GLIQCA;                 3001 N 91Din !
$
 FUNCTION GHSERCA   298.15  -4955.062+72.794266*T-16.3138*T*LN(T)
       -0.01110455*T**2-133574*T**(-1);
      1115.00  Y  -107304.428+799.982066*T-114.2922467*T*LN(T)
       +0.023733814*T**2-1.2438E-06*T**3+18245540*T**(-1);
      3000.00  Y  -3703.12+192.63995*T-35.0*T*LN(T);
      3001.00  N !
 FUNCTION GBCCCA    298.15  -7020.852+142.970155*T-28.2541*T*LN(T)
       +0.0072326*T**2-4.500217E-06*T**3+60578*T**(-1);
       716.00  Y  +1640.475+1.999694*T-6.276*T*LN(T)
       -0.0161921*T**2-523000*T**(-1);
      1115.00  Y  -142331.096+1023.549046*T-143.8726979*T*LN(T)
       +0.032543127*T**2-1.704079E-06*T**3+25353771*T**(-1);
      3000.00  Y  +321.63+189.433057*T-35*T*LN(T);
      3001.00  N !
 FUNCTION GLIQCA    298.15  +10799.908-10.310466*T+GHSERCA;
       500.00  Y  +7838.856+18.2979*T-8.9874787*T*LN(T)
       -0.02266537*T**2+3.338303E-06*T**3-230193*T**(-1);
      1115.00  Y  -2654.938+188.9223*T-35*T*LN(T);
      3001.00  N !
$ ------------------------------------------------------------------------------
$ Sc
$
$ FCC_A1 and DHCP added in unary 4.4
$
 PAR  G(HCP_A3,SC:VA),,                 +GHSERSC;                3200 N 91Din !
 PAR  G(BCC_A2,SC:VA),,                 +GBCCSC;                 3200 N 91Din !
 PAR  G(FCC_A1,SC:VA),,                 +GHSERSC+5000;           3200 N 99Cac !
$PAR  G(DHCP,SC),,                      +GHSERSC
$            +1200+0.4157255*T;                                  3200 N 00Nor2 !
 PAR  G(LIQUID,SC),,                    +GLIQSC;                 3200 N 91Din !
$
 FUNCTION GHSERSC   298.15  -8689.547+153.48097*T-28.1882*T*LN(T)
       +0.00321892*T**2-1.64531E-06*T**3+72177*T**(-1);
       800.00  Y  -7511.295+132.759582*T-24.9132*T*LN(T)
       -5.73295E-04*T**2-8.59345E-07*T**3;
      1608.00  Y  +261143.04-1817.92245*T+241.441051*T*LN(T)
       -0.117529396*T**2+8.7398E-06*T**3-50607159*T**(-1);
      2000.00  Y  -30515.246+286.474338*T-44.2249*T*LN(T);
      3200.00  N !
 FUNCTION GBCCSC    298.15  +1979.728-1.024135*T+GHSERSC;
      1000.00  Y  +230161.408-2004.05469*T+276.76664*T*LN(T)
       -0.167120107*T**2+1.5637371E-05*T**3-33783257*T**(-1);
      1608.00  Y  -25928.011+283.642312*T-44.2249*T*LN(T);
      2000.00  Y  +4587.235-2.832026*T+GHSERSC;
      3200.00  N !
 FUNCTION GLIQSC    298.15  +6478.66+45.427539*T-10.7967803*T*LN(T)
       -0.020636524*T**2+2.13106E-06*T**3-158106*T**(-1);
      1608.00  Y  -11832.111+275.871695*T-44.2249*T*LN(T);
      3200.00  N !
$ ------------------------------------------------------------------------------
$ Binary system
$
$ M.J. Bu, Y.B. Peng, M. Wang, Y. Du, H.H. Xu, D.D. Zhao, C.S. Sha,
$ J. Phase Equilib. Diffus., 33, 40-45(2012).
$
$ Checked against paper. Checked at 6000 K.
$
 PAR  L(LIQUID,CA,SC;0),,               +48386;,,                     N 12Bu !
$
 PAR  L(FCC_A1,CA,SC:VA;0),,            +56572;,,                     N 12Bu !
 PAR  L(BCC_A2,CA,SC:VA;0),,            +68940;,,                     N 12Bu !
 PAR  L(HCP_A3,CA,SC:VA;0),,            +65910;,,                     N 12Bu !
$ ------------------------------------------------------------------------------
$
$
 LIST-OF-REFERENCE
 NUMBER  SOURCE
  Null   'Unknown source'
  Same   'Same or similar interaction as in the corresponding stable phase'
  REFLAV 'Laves phase convention: G(LAVES,X:X)=+3*GHSERXX+15000'
  91Din  'A.T. Dinsdale, Calphad, 15, 317-425(1991).'
  99Cac  'G. Cacciamani, P. Riani, G. Borzone, N. Parodi, A. Saccone, R. Ferro,
          A. Pisch, R. Schmid-Fetzer, Intermetallics, 7, 101-8(1999),
          SGTE unary database V.4.4, 2001; Sc'
  00Nor2 'S. Norgren, PhD Thesis, KTH, Stockholm, 2000,
          SGTE unary database V.4.4, 2001; Nd, Sc'
  12Bu   'M.J. Bu, Y.B. Peng, M. Wang, Y. Du, H.H. Xu, D.D. Zhao, C.S. Sha,
          J. Phase Equilib. Diffus., 33, 40-45(2012); Ca-Sc'
!

File: data/databases/sgte-binary/CaSi-03Gro.tdb
$
$ Database for Ca-Si from J. Groebner et al. 2003
$
$ J. Groebner, I. Chumak, R. Schmid-Fetzer, Intermetallics, 11, 1065-74(2003).
$
$ Dataset created 2013.05.27 by Bengt Hallstedt.
$ 2020.12.25: Modified for use with GES6.
$
$ There are rounding errors giving differences up to 4 K for the two invariants
$ involving Ca3Si4 and Ca14Si19. For other invariants errors are less than 1 K.
$
$ ------------------------------------------------------------------------------
 TEMP-LIM 298.15 6000.00 !
$
$ELEMENT NAME  REF. STATE               ATOMIC MASS H298-H0    S298    !
$
 ELEMENT VA   VACUUM                      0.0          0.0      0.0    ! 
 ELEMENT CA   FCC_A1                     40.08      5736.0     41.588  ! 
 ELEMENT SI   DIAMOND_A4                 28.0855    3217.      18.81   ! 
$ ------------------------------------------------------------------------------
$ Phase definitions
$
 PHASE LIQUID:L % 1 1 !
 CONST LIQUID:L : CA SI : !
$
$ Fcc (cF4, Fm-3m) and MeX (cF8, Fm-3m)
$
 PHASE FCC_A1 %A 2 1 1 !
 CONST FCC_A1 : CA% SI : VA : !
$
$ Bcc (cI2, Im-3m)
$
 PHASE BCC_A2 %B 2 1 3 !
 CONST BCC_A2 : CA% SI : VA : !
$
$ Hcp (hP2, P6_3/mmc) and Me2X (NiAs-type, hP4, P6_3/mmc, B8_1)
$
 PHASE HCP_A3 %A 2 1 0.5 !
 CONST HCP_A3 : CA SI : VA : !
$
$ Prototype C (cF8, Fd-3m)
$
 PHASE DIAMOND_A4 % 1 1 !
 CONST DIAMOND_A4 : SI : !
$
$ Prototype Co2Si (oP12, Pnma)
$
 PHASE CA2SI_C37 % 2 2 1 !
 CONST CA2SI_C37 : CA : SI : !
$
$ Prototype Cr5B3 (tI32, I4/mcm)
$
 PHASE CA5SI3_D8L % 2 5 3 !
 CONST CA5SI3_D8L : CA : SI : !
$
$ Prototype CrB (oC8, Cmcm)
$
 PHASE CASI_B33 % 2 1 1 !
 CONST CASI_B33 : CA : SI : !
$
$ Prototype Ca3Si4 (hP42, P6_3/m)
$
 PHASE CA3SI4 % 2 3 4 !
 CONST CA3SI4 : CA : SI : !
$
$ Prototype Ca14Si19 (hR66, R-3c)
$
 PHASE CA14SI19 % 2 14 19 !
 CONST CA14SI19 : CA : SI : !
$
$ Prototype CaSi2 (hR6, R-3m)
$
 PHASE CASI2_C12 % 2 1 2 !
 CONST CASI2_C12 : CA : SI : !
$ ------------------------------------------------------------------------------
$ Defaults
$
 DEFINE-SYSTEM-DEFAULT ELEMENT 2 !
 DEFAULT-COM DEFINE_SYSTEM_ELEMENT VA !
 TYPE-DEF % SEQ * !
 TYPE-DEF A GES AMEND_PHASE_DESCRIPTION @ MAGNETIC -3 0.28 !
 TYPE-DEF B GES AMEND_PHASE_DESCRIPTION @ MAGNETIC -1 0.4 !
 FUNCTION ZERO      298.15  0;                                         6000 N !
 FUNCTION UN_ASS    298.15  0;                                         6000 N !
 FUNCTION R         298.15  +8.31451;                                  6000 N !
$ ------------------------------------------------------------------------------
$ Element data
$ ------------------------------------------------------------------------------
$ Ca
$
$ FCC_A1, BCC_A2, HCP_A3 and LIQUID modified in unary 5.0
$ (upper T interval added + trailing decimals added)
$
 PAR  G(FCC_A1,CA:VA),,                 +GHSERCA;                3001 N 91Din !
 PAR  G(BCC_A2,CA:VA),,                 +GBCCCA;                 3001 N 91Din !
 PAR  G(HCP_A3,CA:VA),,                 +GHSERCA+500+0.7*T;      3001 N 91Din !
 PAR  G(LIQUID,CA),,                    +GLIQCA;                 3001 N 91Din !
$
 FUNCTION GHSERCA   298.15  -4955.062+72.794266*T-16.3138*T*LN(T)
       -0.01110455*T**2-133574*T**(-1);
      1115.00  Y  -107304.428+799.982066*T-114.2922467*T*LN(T)
       +0.023733814*T**2-1.2438E-06*T**3+18245540*T**(-1);
      3000.00  Y  -3703.12+192.63995*T-35.0*T*LN(T);
      3001.00  N !
 FUNCTION GBCCCA    298.15  -7020.852+142.970155*T-28.2541*T*LN(T)
       +0.0072326*T**2-4.500217E-06*T**3+60578*T**(-1);
       716.00  Y  +1640.475+1.999694*T-6.276*T*LN(T)
       -0.0161921*T**2-523000*T**(-1);
      1115.00  Y  -142331.096+1023.549046*T-143.8726979*T*LN(T)
       +0.032543127*T**2-1.704079E-06*T**3+25353771*T**(-1);
      3000.00  Y  +321.63+189.433057*T-35*T*LN(T);
      3001.00  N !
 FUNCTION GLIQCA    298.15  +10799.908-10.310466*T+GHSERCA;
       500.00  Y  +7838.856+18.2979*T-8.9874787*T*LN(T)
       -0.02266537*T**2+3.338303E-06*T**3-230193*T**(-1);
      1115.00  Y  -2654.938+188.9223*T-35*T*LN(T);
      3001.00  N !
$ ------------------------------------------------------------------------------
$ Si
$
 PAR  G(DIAMOND_A4,SI),,                +GHSERSI;                3600 N 91Din !
 PAR  G(FCC_A1,SI:VA),,                 +GHSERSI+51000-21.8*T;   3600 N 91Din !
 PAR  G(BCC_A2,SI:VA),,                 +GHSERSI+47000-22.5*T;   3600 N 91Din !
 PAR  G(HCP_A3,SI:VA),,                 +GHSERSI+49200-20.8*T;   3600 N 91Din !
$PAR  G(CBCC_A12,SI:VA),,               +GHSERSI+50208-20.377*T; 3600 N 91Din !
$PAR  G(CUB_A13,SI:VA),,                +GHSERSI+47279-20.377*T; 3600 N 91Din !
 PAR  G(LIQUID,SI),,                    +GLIQSI;                 3600 N 91Din !
$
 FUNCTION GHSERSI   298.15  -8162.609+137.236859*T-22.8317533*T*LN(T)
       -0.001912904*T**2-3.552E-09*T**3+176667*T**(-1);
      1687.00  Y  -9457.642+167.281367*T-27.196*T*LN(T)-4.20369E+30*T**(-9);
      3600.00  N !
 FUNCTION GLIQSI    298.15  +50696.36-30.099439*T+GHSERSI+2.09307E-21*T**7;
      1687.00  Y  +40370.523+137.722298*T-27.196*T*LN(T);
      3600.00  N !
 FUNCTION GBCCSI    298.15  +GHSERSI+47000-22.5*T;               3600 N 91Din !
$ ------------------------------------------------------------------------------
$ Binary system
$
$ J. Groebner, I. Chumak, R. Schmid-Fetzer, Intermetallics, 11, 1065-74(2003).
$
$ Checked against paper. Checked at 6000.
$
$ There are rounding errors giving differences up to 4 K for the two invariants
$ involving Ca3Si4 and Ca14Si19. For other invariants errors are less than 1 K.
$
 PAR  L(LIQUID,CA,SI;0),,               -97107.55-29.257*T;,,         N 03Gro !
 PAR  L(LIQUID,CA,SI;1),,               -4318.66+5*T;,,               N 03Gro !
$
 PAR  L(FCC_A1,CA,SI:VA;0),,            +80*T;,,                      N Same !
 PAR  L(BCC_A2,CA,SI:VA;0),,            +80*T;,,                      N 03Gro !
$
 PAR  G(CA2SI_C37,CA:SI),,              +2*GHSERCA+GHSERSI
             -168300+30.99*T;,,                                       N 03Gro !
 PAR  G(CA5SI3_D8L,CA:SI),,             +5*GHSERCA+3*GHSERSI
             -442400+72.8*T;,,                                        N 03Gro !
 PAR  G(CASI_B33,CA:SI),,               +GHSERCA+GHSERSI
             -97800+5.68*T;,,                                         N 03Gro !
 PAR  G(CA3SI4,CA:SI),,                 +3*GHSERCA+4*GHSERSI
             -322000+34.139*T;,,                                      N 03Gro !
 PAR  G(CA14SI19,CA:SI),,               +14*GHSERCA+19*GHSERSI
             -1465200+126.06*T;,,                                     N 03Gro !
 PAR  G(CASI2_C12,CA:SI),,              +GHSERCA+2*GHSERSI
             -113400+15.357*T;,,                                      N 03Gro !
$
$ Metastable
$
 PAR  L(HCP_A3,CA,SI:VA;0),,            +80*T;,,                      N Same !
$ ------------------------------------------------------------------------------
$
 ASSESSED_SYSTEM
  CA-SI(TDB -* +LIQ +BCC_A2 +FCC_A1 +CA2SI_C37 +CASI_B33 +CASI2_C12 +DIAM
  +CA5SI3_D8L +CA3SI4 +CA14SI19 ;P3 TMM:300/2000 STP:.4/1000/-2) !
$
$
 LIST-OF-REFERENCE
 NUMBER  SOURCE
  Null   'Unknown source'
  Same   'Same or similar interaction as in the corresponding stable phase'
  COST   'COST 507 database'
  91Din  'A.T. Dinsdale, Calphad, 15, 317-425(1991).'
  03Gro  'J. Groebner, I. Chumak, R. Schmid-Fetzer,
          Intermetallics, 11, 1065-74(2003); Ca-Si'
!
