Repository: orchid-calphad/orchid-project.org

# orchid-project.org

Website and released data of **ORCHID** (Open Repository for CALPHAD Hypotheses, Intelligence, and Discovery),
served by GitHub Pages at https://orchid-project.org. Releases are archived on Zenodo (one DOI per version).

- `index.html`, `catalog/`, `best-practices.html` — static, self-contained pages (generated in the ORCHID tooling).
- `data/` — released data: catalog, redistributable TDB files, convex hulls. Licences: `data/LICENSES.md`, `data/NOTICE.md`.
- `llms.txt`, `data/croissant.json`, `CITATION.cff`, `.zenodo.json` — machine-readable metadata.

Only data with clear redistribution rights are published.

File: data/databases/sgte-binary/CaTi-15Ham.tdb
$
$ Database for Ca-Ti from M. Hampl and R. Schmid-Fetzer 2015.
$
$ M. Hampl, R. Schmid-Fetzer, J. Mater. Sci., 50, 5822-32(2015).
$
$ Dataset created 2018.05.06 by Bengt Hallstedt.
$ 2020.12.25: Modified for use with GES6.
$
$ ------------------------------------------------------------------------------
 TEMP-LIM 298.15 6000.00 !
$
$ELEMENT NAME  REF. STATE               ATOMIC MASS H298-H0    S298    !
$
 ELEMENT VA   VACUUM                      0.0          0.0      0.0    ! 
 ELEMENT CA   FCC_A1                     40.08      5736.0     41.588  ! 
 ELEMENT TI   HCP_A3                     47.88      4824.      30.72   ! 
$ ------------------------------------------------------------------------------
$ Phase definitions
$
 PHASE LIQUID:L % 1 1 !
 CONST LIQUID:L : CA TI : !
$
$ Fcc (cF4, Fm-3m) and MeX (cF8, Fm-3m)
$
 PHASE FCC_A1 %A 2 1 1 !
 CONST FCC_A1 : CA% TI : VA : !
$
$ Bcc (cI2, Im-3m)
$
 PHASE BCC_A2 %B 2 1 3 !
 CONST BCC_A2 : CA% TI% : VA : !
$
$ Hcp (hP2, P6_3/mmc) and Me2X (NiAs-type, hP4, P6_3/mmc, B8_1)
$
 PHASE HCP_A3 %A 2 1 0.5 !
 CONST HCP_A3 : CA TI% : VA : !
$ ------------------------------------------------------------------------------
$ Defaults
$
 DEFINE-SYSTEM-DEFAULT ELEMENT 2 !
 DEFAULT-COM DEFINE_SYSTEM_ELEMENT VA !
 TYPE-DEF % SEQ * !
 TYPE-DEF A GES AMEND_PHASE_DESCRIPTION @ MAGNETIC -3 0.28 !
 TYPE-DEF B GES AMEND_PHASE_DESCRIPTION @ MAGNETIC -1 0.4 !
 FUNCTION ZERO      298.15  0;                                         6000 N !
 FUNCTION UN_ASS    298.15  0;                                         6000 N !
 FUNCTION R         298.15  +8.31451;                                  6000 N !
$ ------------------------------------------------------------------------------
$ Element data
$ ------------------------------------------------------------------------------
$ Ca
$
$ FCC_A1, BCC_A2, HCP_A3 and LIQUID modified in unary 5.0
$ (upper T interval added + trailing decimals added)
$
 PAR  G(FCC_A1,CA:VA),,                 +GHSERCA;                3001 N 91Din !
 PAR  G(BCC_A2,CA:VA),,                 +GBCCCA;                 3001 N 91Din !
 PAR  G(HCP_A3,CA:VA),,                 +GHSERCA+500+0.7*T;      3001 N 91Din !
 PAR  G(LIQUID,CA),,                    +GLIQCA;                 3001 N 91Din !
$
 FUNCTION GHSERCA   298.15  -4955.062+72.794266*T-16.3138*T*LN(T)
       -0.01110455*T**2-133574*T**(-1);
      1115.00  Y  -107304.428+799.982066*T-114.2922467*T*LN(T)
       +0.023733814*T**2-1.2438E-06*T**3+18245540*T**(-1);
      3000.00  Y  -3703.12+192.63995*T-35.0*T*LN(T);
      3001.00  N !
 FUNCTION GBCCCA    298.15  -7020.852+142.970155*T-28.2541*T*LN(T)
       +0.0072326*T**2-4.500217E-06*T**3+60578*T**(-1);
       716.00  Y  +1640.475+1.999694*T-6.276*T*LN(T)
       -0.0161921*T**2-523000*T**(-1);
      1115.00  Y  -142331.096+1023.549046*T-143.8726979*T*LN(T)
       +0.032543127*T**2-1.704079E-06*T**3+25353771*T**(-1);
      3000.00  Y  +321.63+189.433057*T-35*T*LN(T);
      3001.00  N !
 FUNCTION GLIQCA    298.15  +10799.908-10.310466*T+GHSERCA;
       500.00  Y  +7838.856+18.2979*T-8.9874787*T*LN(T)
       -0.02266537*T**2+3.338303E-06*T**3-230193*T**(-1);
      1115.00  Y  -2654.938+188.9223*T-35*T*LN(T);
      3001.00  N !
$ ------------------------------------------------------------------------------
$ Ti
$
$ BCT_A5 added in unary 3.0
$
 PAR  G(HCP_A3,TI:VA),,                 +GHSERTI;                4000 N 91Din !
 PAR  G(BCC_A2,TI:VA),,                 +GBCCTI;                 4000 N 91Din !
 PAR  G(FCC_A1,TI:VA),,                 +GHSERTI+6000-0.1*T;     4000 N 91Din !
$PAR  G(CBCC_A12,TI:VA),,               +GHSERTI+4602.2;         4000 N 91Din !
$PAR  G(CUB_A13,TI:VA),,                +GHSERTI+7531.2;         4000 N 91Din !
$PAR  G(DIAMOND_A4,TI),,                +GHSERTI+25000;          4000 N 91Din !
$PAR  G(BCT_A5,TI),,                    +GHSERTI+4602.2;         3000 N SGCOST !
 PAR  G(LIQUID,TI),,                    +GLIQTI;                 4000 N 91Din !
$
 FUNCTION GHSERTI   298.15  -8059.921+133.615208*T-23.9933*T*LN(T)
       -0.004777975*T**2+1.06716E-07*T**3+72636*T**(-1);
       900.00  Y  -7811.815+132.988068*T-23.9887*T*LN(T)
       -0.0042033*T**2-9.0876E-08*T**3+42680*T**(-1);
      1155.00  Y  +908.837+66.976538*T-14.9466*T*LN(T)
       -0.0081465*T**2+2.02715E-07*T**3-1477660*T**(-1);
      1941.00  Y  -124526.786+638.806871*T-87.2182461*T*LN(T)
       +0.008204849*T**2-3.04747E-07*T**3+36699805*T**(-1);
      4000.00  N !
 FUNCTION GBCCTI    298.15  -1272.064+134.71418*T-25.5768*T*LN(T)
       -6.63845E-04*T**2-2.78803E-07*T**3+7208*T**(-1);
      1155.00  Y  +6667.385+105.366379*T-22.3771*T*LN(T)
       +0.00121707*T**2-8.4534E-07*T**3-2002750*T**(-1);
      1941.00  Y  +26483.26-182.426471*T+19.0900905*T*LN(T)
       -0.02200832*T**2+1.228863E-06*T**3+1400501*T**(-1);
      4000.00  N !
 FUNCTION GLIQTI    298.15  +12194.415-6.980938*T+GHSERTI;
      1300.00  Y  +369519.198-2554.0225*T+342.059267*T*LN(T)
       -0.163409355*T**2+1.2457117E-05*T**3-67034516*T**(-1);
      1941.00  Y  -19887.066+298.7367*T-46.29*T*LN(T);
      4000.00  N !
$ ------------------------------------------------------------------------------
$ Binary system
$
$ M. Hampl, R. Schmid-Fetzer, J. Mater. Sci., 50, 5822-32(2015).
$
$ Checked against paper. Checked at 6000 K.
$
 PAR  L(LIQUID,CA,TI;0),,               +50000+20*T;,,                N 15Ham !
$
 PAR  L(FCC_A1,CA,TI:VA;0),,            +90000;,,                     N 15Ham !
 PAR  L(BCC_A2,CA,TI:VA;0),,            +90000;,,                     N 15Ham !
 PAR  L(HCP_A3,CA,TI:VA;0),,            +71500;,,                     N 15Ham !
$ ------------------------------------------------------------------------------
$
$
 LIST-OF-REFERENCE
 NUMBER  SOURCE
  Null   'Unknown source'
  Same   'Same or similar interaction as in the corresponding stable phase'
  COST   'COST 507 database'
  SGCOST 'COST 507 database, SGTE unary database V.3.0, 1996; Al, B, Nd, Ti, Zn'
  91Din  'A.T. Dinsdale, Calphad, 15, 317-425(1991).'
  15Ham  'M. Hampl, R. Schmid-Fetzer, J. Mater. Sci., 50, 5822-32(2015); Ca-Ti'
!

File: data/databases/sgte-binary/CaV-88Smi.tdb
$
$ Database for Ca-V from J.F. Smith and K.J. Lee 1988.
$
$ J.F. Smith, K.J. Lee, Bull. Alloy Phase Diag., 9, 466-69(1988).
$
$ Dataset created 2018.05.06 by Bengt Hallstedt.
$ 2020.12.25: Modified for use with GES6.
$
$ The Miedema model was used to estimate interactions.
$
$ ------------------------------------------------------------------------------
 TEMP-LIM 298.15 6000.00 !
$
$ELEMENT NAME  REF. STATE               ATOMIC MASS H298-H0    S298    !
$
 ELEMENT VA   VACUUM                      0.0          0.0      0.0    ! 
 ELEMENT CA   FCC_A1                     40.08      5736.0     41.588  ! 
 ELEMENT V    BCC_A2                     50.9415    4507.0     30.89   ! 
$ ------------------------------------------------------------------------------
$ Phase definitions
$
 PHASE LIQUID:L % 1 1 !
 CONST LIQUID:L : CA V : !
$
$ Fcc (cF4, Fm-3m) and MeX (cF8, Fm-3m)
$
 PHASE FCC_A1 %A 2 1 1 !
 CONST FCC_A1 : CA% V : VA : !
$
$ Bcc (cI2, Im-3m)
$
 PHASE BCC_A2 %B 2 1 3 !
 CONST BCC_A2 : CA% V% : VA : !
$
$ Hcp (hP2, P6_3/mmc) and Me2X (NiAs-type, hP4, P6_3/mmc, B8_1)
$
 PHASE HCP_A3 %A 2 1 0.5 !
 CONST HCP_A3 : CA V : VA : !
$ ------------------------------------------------------------------------------
$ Defaults
$
 DEFINE-SYSTEM-DEFAULT ELEMENT 2 !
 DEFAULT-COM DEFINE_SYSTEM_ELEMENT VA !
 TYPE-DEF % SEQ * !
 TYPE-DEF A GES AMEND_PHASE_DESCRIPTION @ MAGNETIC -3 0.28 !
 TYPE-DEF B GES AMEND_PHASE_DESCRIPTION @ MAGNETIC -1 0.4 !
 FUNCTION ZERO      298.15  0;                                         6000 N !
 FUNCTION UN_ASS    298.15  0;                                         6000 N !
 FUNCTION R         298.15  +8.31451;                                  6000 N !
$ ------------------------------------------------------------------------------
$ Element data
$ ------------------------------------------------------------------------------
$ Ca
$
$ FCC_A1, BCC_A2, HCP_A3 and LIQUID modified in unary 5.0
$ (upper T interval added + trailing decimals added)
$
 PAR  G(FCC_A1,CA:VA),,                 +GHSERCA;                3001 N 91Din !
 PAR  G(BCC_A2,CA:VA),,                 +GBCCCA;                 3001 N 91Din !
 PAR  G(HCP_A3,CA:VA),,                 +GHSERCA+500+0.7*T;      3001 N 91Din !
 PAR  G(LIQUID,CA),,                    +GLIQCA;                 3001 N 91Din !
$
 FUNCTION GHSERCA   298.15  -4955.062+72.794266*T-16.3138*T*LN(T)
       -0.01110455*T**2-133574*T**(-1);
      1115.00  Y  -107304.428+799.982066*T-114.2922467*T*LN(T)
       +0.023733814*T**2-1.2438E-06*T**3+18245540*T**(-1);
      3000.00  Y  -3703.12+192.63995*T-35.0*T*LN(T);
      3001.00  N !
 FUNCTION GBCCCA    298.15  -7020.852+142.970155*T-28.2541*T*LN(T)
       +0.0072326*T**2-4.500217E-06*T**3+60578*T**(-1);
       716.00  Y  +1640.475+1.999694*T-6.276*T*LN(T)
       -0.0161921*T**2-523000*T**(-1);
      1115.00  Y  -142331.096+1023.549046*T-143.8726979*T*LN(T)
       +0.032543127*T**2-1.704079E-06*T**3+25353771*T**(-1);
      3000.00  Y  +321.63+189.433057*T-35*T*LN(T);
      3001.00  N !
 FUNCTION GLIQCA    298.15  +10799.908-10.310466*T+GHSERCA;
       500.00  Y  +7838.856+18.2979*T-8.9874787*T*LN(T)
       -0.02266537*T**2+3.338303E-06*T**3-230193*T**(-1);
      1115.00  Y  -2654.938+188.9223*T-35*T*LN(T);
      3001.00  N !
$ ------------------------------------------------------------------------------
$ V
$
 PAR  G(BCC_A2,V:VA),,                  +GHSERVV;                4000 N 91Din !
 PAR  G(FCC_A1,V:VA),,                  +GHSERVV+7500+1.7*T;     4000 N 91Din !
 PAR  G(HCP_A3,V:VA),,                  +GHSERVV+4000+2.4*T;     4000 N 91Din !
$PAR  G(CBCC_A12,V:VA),,                +GHSERVV+9000;           4000 N 91Din !
$PAR  G(CUB_A13,V:VA),,                 +GHSERVV+10000;          4000 N 91Din !
 PAR  G(LIQUID,V),,                     +GLIQVV;                 4000 N 91Din !
$
 FUNCTION GHSERVV   298.15  -7930.43+133.346053*T-24.134*T*LN(T)
       -0.003098*T**2+1.2175E-07*T**3+69460*T**(-1);
       790.00  Y  -7967.842+143.291093*T-25.9*T*LN(T)
       +6.25E-05*T**2-6.8E-07*T**3;
      2183.00  Y  -41689.864+321.140783*T-47.43*T*LN(T)+6.44389E+31*T**(-9);
      4000.00  N !
 FUNCTION GLIQVV    298.15  +20764.117-9.455552*T+GHSERVV-5.19136E-22*T**7;
      2183.00  Y  -19617.51+311.055983*T-47.43*T*LN(T);
      4000.00  N !
$ ------------------------------------------------------------------------------
$ Binary system
$
$ J.F. Smith, K.J. Lee, Bull. Alloy Phase Diag., 9, 466-69(1988).
$
$ Checked against paper. Checked at 6000 K.
$
$ The Miedema model was used to estimate interactions.
$
 PAR  L(LIQUID,CA,V;0),,                +173437;,,                    N 88Smi !
$
 PAR  L(FCC_A1,CA,V:VA;0),,             +173437;,,                    N 88Smi !
 PAR  L(BCC_A2,CA,V:VA;0),,             +173437;,,                    N 88Smi !
$
$ Metastable
$
 PAR  L(HCP_A3,CA,V:VA;0),,             +173437;,,                    N Same !
$ ------------------------------------------------------------------------------
$
$
 LIST-OF-REFERENCE
 NUMBER  SOURCE
  Null   'Unknown source'
  Same   'Same or similar interaction as in the corresponding stable phase'
  COST   'COST 507 database'
  88Smi  'J.F. Smith, K.J. Lee, Bull. Alloy Phase Diag., 9, 466-69(1988); Ca-V'
  91Din  'A.T. Dinsdale, Calphad, 15, 317-425(1991).'
!

File: data/databases/sgte-binary/CaYb-07Shi.tdb
$
$ Database for Ca-Yb from D. Shin 2007.
$
$ D. Shin, PhD Thesis, 2007.
$
$ Dataset created 2025.02.11 by Bengt Hallstedt.
$
$ Fcc interaction from SQS calculations.
$
$ ------------------------------------------------------------------------------
 TEMP-LIM 298.15 6000.00 !
$
$ELEMENT NAME  REF. STATE               ATOMIC MASS H298-H0    S298    !
$
 ELEMENT VA   VACUUM                      0.0          0.0      0.0    ! 
 ELEMENT CA   FCC_A1                     40.08      5736.0     41.588  ! 
 ELEMENT YB   FCC_A1                    173.04      6711.136   59.8312 ! 
$ ------------------------------------------------------------------------------
$ Phase definitions
$
 PHASE LIQUID:L % 1 1 !
 CONST LIQUID:L : CA YB : !
$
$ Fcc (cF4, Fm-3m) and MeX (cF8, Fm-3m)
$
 PHASE FCC_A1 %A 2 1 1 !
 CONST FCC_A1 : CA% YB% : VA : !
$
$ Bcc (cI2, Im-3m)
$
 PHASE BCC_A2 %B 2 1 3 !
 CONST BCC_A2 : CA% YB% : VA : !
$
$ Hcp (hP2, P6_3/mmc) and Me2X (NiAs-type, hP4, P6_3/mmc, B8_1)
$
 PHASE HCP_A3 %A 2 1 0.5 !
 CONST HCP_A3 : CA YB : VA : !
$ ------------------------------------------------------------------------------
$ Defaults
$
 DEFINE-SYSTEM-DEFAULT ELEMENT 2 !
 DEFAULT-COM DEFINE_SYSTEM_ELEMENT VA !
 TYPE-DEF % SEQ * !
 TYPE-DEF A GES AMEND_PHASE_DESCRIPTION @ MAGNETIC -3 0.28 !
 TYPE-DEF B GES AMEND_PHASE_DESCRIPTION @ MAGNETIC -1 0.4 !
 FUNCTION ZERO      298.15  0;                                         6000 N !
 FUNCTION UN_ASS    298.15  0;                                         6000 N !
 FUNCTION R         298.15  +8.31451;                                  6000 N !
$ ------------------------------------------------------------------------------
$ Element data
$ ------------------------------------------------------------------------------
$ Ca
$
$ FCC_A1, BCC_A2, HCP_A3 and LIQUID modified in unary 5.0
$ (upper T interval added + trailing decimals added)
$
 PAR  G(FCC_A1,CA:VA),,                 +GHSERCA;                3001 N 91Din !
 PAR  G(BCC_A2,CA:VA),,                 +GBCCCA;                 3001 N 91Din !
 PAR  G(HCP_A3,CA:VA),,                 +GHSERCA+500+0.7*T;      3001 N 91Din !
 PAR  G(LIQUID,CA),,                    +GLIQCA;                 3001 N 91Din !
$
 FUNCTION GHSERCA   298.15  -4955.062+72.794266*T-16.3138*T*LN(T)
       -0.01110455*T**2-133574*T**(-1);
      1115.00  Y  -107304.428+799.982066*T-114.2922467*T*LN(T)
       +0.023733814*T**2-1.2438E-06*T**3+18245540*T**(-1);
      3000.00  Y  -3703.12+192.63995*T-35.0*T*LN(T);
      3001.00  N !
 FUNCTION GBCCCA    298.15  -7020.852+142.970155*T-28.2541*T*LN(T)
       +0.0072326*T**2-4.500217E-06*T**3+60578*T**(-1);
       716.00  Y  +1640.475+1.999694*T-6.276*T*LN(T)
       -0.0161921*T**2-523000*T**(-1);
      1115.00  Y  -142331.096+1023.549046*T-143.8726979*T*LN(T)
       +0.032543127*T**2-1.704079E-06*T**3+25353771*T**(-1);
      3000.00  Y  +321.63+189.433057*T-35*T*LN(T);
      3001.00  N !
 FUNCTION GLIQCA    298.15  +10799.908-10.310466*T+GHSERCA;
       500.00  Y  +7838.856+18.2979*T-8.9874787*T*LN(T)
       -0.02266537*T**2+3.338303E-06*T**3-230193*T**(-1);
      1115.00  Y  -2654.938+188.9223*T-35*T*LN(T);
      3001.00  N !
$ ------------------------------------------------------------------------------
$ Yb
$
$ HCP_A3 added in unary 5.0
$
 PAR  G(FCC_A1,YB:VA),,                 +GHSERYB;                2000 N 91Din !
 PAR  G(BCC_A2,YB:VA),,                 +GBCCYB;                 2000 N 91Din !
 PAR  G(HCP_A3,YB:VA),,                 +GHSERYB+5000;           2000 N 06Guo !
 PAR  G(LIQUID,YB),,                    +GLIQYB;                 2000 N 91Din !
$
 FUNCTION GHSERYB   298.15  -9370.941+189.327664*T-40.0791*T*LN(T)
       +0.04227115*T**2-2.2242E-05*T**3;
       553.00  Y  -8192.154+121.065655*T-26.7591*T*LN(T)-0.00256065*T**2;
      1033.00  Y  +16034.89-89.478241*T+2.7623966*T*LN(T)
       -0.017961331*T**2+1.421719E-06*T**3-3631462*T**(-1);
      2000.00  N !
 FUNCTION GBCCYB    298.15  -965.99-21.293677*T-3.8534432*T*LN(T)
       -0.030009694*T**2+4.743871E-06*T**3-334650*T**(-1);
      1033.00  Y  -13368.113+188.313864*T-36.1079*T*LN(T);
      1097.00  Y  -3911.847+113.174165*T-25.7402233*T*LN(T)
       -0.004743348*T**2+3.63044E-07*T**3-1553668*T**(-1);
      2000.00  N !
 FUNCTION GLIQYB    298.15  +7030.788-40.615571*T-1.8061816*T*LN(T)
       -0.03250938*T**2+5.136665E-06*T**3-370554*T**(-1);
      1033.00  Y  -6445.835+186.690398*T-36.7774*T*LN(T);
      2000.00  N !
 FUNCTION GHCPYB    298.15  +GHSERYB+5000;                             2000 N !
$ ------------------------------------------------------------------------------
$ Binary system
$
$ D. Shin, PhD Thesis, 2007.
$
$ Checked against thesis. Checked at 6000 K.
$
$ Fcc interaction from SQS calculations.
$
 PAR  L(LIQUID,CA,YB;0),,               -8229;,,                      N 07Shi !
 PAR  L(LIQUID,CA,YB;1),,               +280;,,                       N 07Shi !
$
 PAR  L(FCC_A1,CA,YB:VA;0),,            -7668;,,                      N 07Shi !
 PAR  L(BCC_A2,CA,YB:VA;0),,            -7668;,,                      N 07Shi !
$
$ Metastable
$
 PAR  L(HCP_A3,CA,YB:VA;0),,            -7668;,,                      N Same !
$ ------------------------------------------------------------------------------
$
$
 LIST-OF-REFERENCE
 NUMBER  SOURCE
  Null   'Unknown source'
  Same   'Same or similar interaction as in the corresponding stable phase'
  COST   'COST 507 database'
  91Din  'A.T. Dinsdale, Calphad, 15, 317-425(1991).'
  06Guo  'C. Guo, Z. Du, J. Alloys Compd., 422, 102-8(2006),
          SGTE unary database V.5.0, 2009; Yb'
  07Shi  'D. Shin, PhD Thesis, 2007; Ca-Yb'
!

File: data/databases/sgte-binary/CaZn-01Bru-LB.tdb
$
$ Database for Ca-Zn from C.O. Brubaker and Z.-K. Liu 2001
$ (included in LB vol. 2)
$
$ C.O. Brubaker, Z.-K. Liu, Calphad, 25, 381-90(2001).
$
$ Dataset created 2015.03.22 by Bengt Hallstedt.
$ 2020.12.25: Modified for use with GES6.
$
$ The bcc+fcc+liq equilibrium is at 715.3 K here (and in LBall-v7+fun.tdb),
$ but at 710.3 K in the LB book. The reason for the difference is unknown.
$
$ There are two inverse miscibility gaps, one minimum is at
$ 2991 K and x(Zn)=0.11 and the other at 3215 K and x(Zn)=0.90.
$
$ ------------------------------------------------------------------------------
 TEMP-LIM 298.15 6000.00 !
$
$ELEMENT NAME  REF. STATE               ATOMIC MASS H298-H0    S298    !
$
 ELEMENT VA   VACUUM                      0.0          0.0      0.0    ! 
 ELEMENT CA   FCC_A1                     40.08      5736.0     41.588  ! 
 ELEMENT ZN   HCP_A3                     65.38      5657.0     41.63   ! 
$ ------------------------------------------------------------------------------
$ Phase definitions
$
 PHASE LIQUID:L % 1 1 !
 CONST LIQUID:L : CA ZN : !
$
$ Fcc (cF4, Fm-3m) and MeX (cF8, Fm-3m)
$
 PHASE FCC_A1 %A 2 1 1 !
 CONST FCC_A1 : CA% ZN : VA : !
$
$ Bcc (cI2, Im-3m)
$
 PHASE BCC_A2 %B 2 1 3 !
 CONST BCC_A2 : CA% ZN : VA : !
$
$ Hcp (hP2, P6_3/mmc) and Me2X (NiAs-type, hP4, P6_3/mmc, B8_1)
$
 PHASE HCP_A3 %A 2 1 0.5 !
 CONST HCP_A3 : CA ZN% : VA : !
$
$ Prototype Re3B (oC16, Cmcm)
$
 PHASE CA3ZN_E1A % 2 3 1 !
 CONST CA3ZN_E1A : CA : ZN : !
$
$ Prototype Cr5B3 (tI32, I4/mcm)
$
 PHASE CA5ZN3_D8L % 2 5 3 !
 CONST CA5ZN3_D8L : CA : ZN : !
$
$ Prototype CrB (oC8, Cmcm)
$
 PHASE CAZN_B33 % 2 1 1 !
 CONST CAZN_B33 : CA : ZN : !
$
$ Prototype Hg2K (oI12, Imma)
$
 PHASE CAZN2 % 2 1 2 !
 CONST CAZN2 : CA : ZN : !
$
$ Prototype CaZn3 (hP32, P6_3/mmc)
$
 PHASE CAZN3 % 2 1 3 !
 CONST CAZN3 : CA : ZN : !
$
$ Prototype CaCu5 (hP6, P6/mmm)
$
 PHASE CAZN5_D2D % 2 1 5 !
 CONST CAZN5_D2D : CA : ZN : !
$
$ Prototype BaCd11 (tI48, I4_1/amd)
$
 PHASE CAZN11 % 2 1 11 !
 CONST CAZN11 : CA : ZN : !
$
$ Prototype NaZn13 (cF112, Fm-3c)
$
 PHASE CAZN13_D23 % 2 1 13 !
 CONST CAZN13_D23 : CA : ZN : !
$ ------------------------------------------------------------------------------
$ Defaults
$
 DEFINE-SYSTEM-DEFAULT ELEMENT 2 !
 DEFAULT-COM DEFINE_SYSTEM_ELEMENT VA !
 TYPE-DEF % SEQ * !
 TYPE-DEF A GES AMEND_PHASE_DESCRIPTION @ MAGNETIC -3 0.28 !
 TYPE-DEF B GES AMEND_PHASE_DESCRIPTION @ MAGNETIC -1 0.4 !
 FUNCTION ZERO      298.15  0;                                         6000 N !
 FUNCTION UN_ASS    298.15  0;                                         6000 N !
 FUNCTION R         298.15  +8.31451;                                  6000 N !
$ ------------------------------------------------------------------------------
$ Element data
$ ------------------------------------------------------------------------------
$ Ca
$
$ FCC_A1, BCC_A2, HCP_A3 and LIQUID modified in unary 5.0
$ (upper T interval added + trailing decimals added)
$
 PAR  G(FCC_A1,CA:VA),,                 +GHSERCA;                3001 N 91Din !
 PAR  G(BCC_A2,CA:VA),,                 +GBCCCA;                 3001 N 91Din !
 PAR  G(HCP_A3,CA:VA),,                 +GHSERCA+500+0.7*T;      3001 N 91Din !
 PAR  G(LIQUID,CA),,                    +GLIQCA;                 3001 N 91Din !
$
 FUNCTION GHSERCA   298.15  -4955.062+72.794266*T-16.3138*T*LN(T)
       -0.01110455*T**2-133574*T**(-1);
      1115.00  Y  -107304.428+799.982066*T-114.2922467*T*LN(T)
       +0.023733814*T**2-1.2438E-06*T**3+18245540*T**(-1);
      3000.00  Y  -3703.12+192.63995*T-35.0*T*LN(T);
      3001.00  N !
 FUNCTION GBCCCA    298.15  -7020.852+142.970155*T-28.2541*T*LN(T)
       +0.0072326*T**2-4.500217E-06*T**3+60578*T**(-1);
       716.00  Y  +1640.475+1.999694*T-6.276*T*LN(T)
       -0.0161921*T**2-523000*T**(-1);
      1115.00  Y  -142331.096+1023.549046*T-143.8726979*T*LN(T)
       +0.032543127*T**2-1.704079E-06*T**3+25353771*T**(-1);
      3000.00  Y  +321.63+189.433057*T-35*T*LN(T);
      3001.00  N !
 FUNCTION GLIQCA    298.15  +10799.908-10.310466*T+GHSERCA;
       500.00  Y  +7838.856+18.2979*T-8.9874787*T*LN(T)
       -0.02266537*T**2+3.338303E-06*T**3-230193*T**(-1);
      1115.00  Y  -2654.938+188.9223*T-35*T*LN(T);
      3001.00  N !
$ ------------------------------------------------------------------------------
$ Zn
$
$ BCT_A5 and DIAMOND_A4 added in unary 3.0
$ HCP_A3 revised in unary 4.1 (due to introduction of HCP_ZN)
$ RHOMBOHEDRAL_A7 and TETRAGONAL_A6 added in unary 4.1
$ TETRAGONAL_A6 revised in unary 4.4
$ CBCC_A12 and CUB_A13 added in unary 4.4
$ HCP_A3 and LIQUID modified in unary 5.0 (melting T and coefficients adjusted)
$ RHOMBO_A10 added in unary 5.0
$
$ Pure Zn restored as HCP_A3
$
 PAR  G(HCP_A3,ZN:VA),,                 +GHSERZN;                1700 N 91Din !
$PAR  G(HCP_A3,ZN:VA),,                 +GHSERZN
$            +2969.82-1.56968*T;                                 1700 N 93Kow !
 PAR  G(FCC_A1,ZN:VA),,                 +GHSERZN
             +2969.82-1.56968*T;                                 1700 N 91Din !
 PAR  G(BCC_A2,ZN:VA),,                 +GHSERZN
             +2886.96-2.5104*T;                                  1700 N 91Din !
$PAR  G(DIAMOND_A4,ZN),,                +GHSERZN+30*T;           1700 N SGCOST !
$PAR  G(BCT_A5,ZN),,                    +GHSERZN
$            +2886.96-2.5104*T;                                  1700 N SGCOST !
$PAR  G(TETRAGONAL_A6,ZN),,             +GHSERZN+4184;           1700 N 96Lee !
$PAR  G(TETRAGONAL_A6,ZN),,             +GHSERZN
$            +2886.96-2.5104*T;                                  1700 N 99SGUN !
$PAR  G(RHOMBOHEDRAL_A7,ZN),,           +GHSERZN+2300+11.5*T;    1700 N 99SGUN !
$PAR  G(RHOMBO_A10,ZN),,                +GLIQZN-2000+10*T;       1700 N 98Han !
$PAR  G(CBCC_A12,ZN:VA),,               +GHSERZN+2000;           1700 N 01Mie !
$PAR  G(CUB_A13,ZN:VA),,                +GHSERZN+2000;           1700 N 01Mie !
 PAR  G(LIQUID,ZN),,                    +GLIQZN;                 1700 N 91Din !
$
 FUNCTION GHSERZN   298.15  -7285.787+118.470069*T-23.701314*T*LN(T)
       -0.001712034*T**2-1.264963E-06*T**3;
       692.677 Y  -11070.546+172.345644*T-31.38*T*LN(T)+4.7047E+26*T**(-9);
      1700.00  N !
 FUNCTION GLIQZN    298.15  +7157.222-10.29305*T+GHSERZN-3.58949E-19*T**7;
       692.677 Y  -3620.385+161.60854*T-31.38*T*LN(T);
      1700.00  N !
 FUNCTION GBCCZN    298.15  +GHSERZN+2886.96-2.5104*T;                 6000 N !
$ ------------------------------------------------------------------------------
$ Binary system
$
$ From C.O. Brubaker and Z.-K. Liu 2001 (included in LB vol. 2)
$
$ C.O. Brubaker, Z.-K. Liu, Calphad, 25, 381-90(2001).
$
$ Checked against LB and paper. Checked at 6000.
$
$ The bcc+fcc+liq equilibrium is at 715.3 K here (and in LBall-v7+fun.tdb),
$ but at 710.3 K in the LB book. The reason for the difference is unknown.
$
$ There are two inverse miscibility gaps, one minimum is at
$ 2991 K and x(Zn)=0.11 and the other at 3215 K and x(Zn)=0.90.
$
 PAR  L(LIQUID,CA,ZN;0),,               -65435+10.624*T;,,            N 01Bru !
 PAR  L(LIQUID,CA,ZN;1),,               +43288-12.978*T;,,            N 01Bru !
 PAR  L(LIQUID,CA,ZN;2),,               -49709+35.547*T;,,            N 01Bru !
$
 PAR  L(FCC_A1,CA,ZN:VA;0),,            +UN_ASS;,,                    N !
 PAR  L(BCC_A2,CA,ZN:VA;0),,            +UN_ASS;,,                    N !
 PAR  L(HCP_A3,CA,ZN:VA;0),,            +UN_ASS;,,                    N !
$
 PAR  G(CA3ZN_E1A,CA:ZN),,              +3*GHSERCA+GHSERZN
             -36353+0.471*T;,,                                        N 01Bru !
 PAR  G(CA5ZN3_D8L,CA:ZN),,             +5*GHSERCA+3*GHSERZN
             -108144+1.251*T;,,                                       N 01Bru !
 PAR  G(CAZN_B33,CA:ZN),,               +GHSERCA+GHSERZN
             -35605+1.606*T;,,                                        N 01Bru !
 PAR  G(CAZN2,CA:ZN),,                  +GHSERCA+2*GHSERZN
             -65952+0.582*T;,,                                        N 01Bru !
 PAR  G(CAZN3,CA:ZN),,                  +GHSERCA+3*GHSERZN
             -83210+3.953*T;,,                                        N 01Bru !
 PAR  G(CAZN5_D2D,CA:ZN),,              +GHSERCA+5*GHSERZN
             -118083+14.148*T;,,                                      N 01Bru !
 PAR  G(CAZN11,CA:ZN),,                 +GHSERCA+11*GHSERZN
             -210647+64.148*T;,,                                      N 01Bru !
 PAR  G(CAZN13_D23,CA:ZN),,             +GHSERCA+13*GHSERZN
             -209934+56.832*T;,,                                      N 01Bru !
$ ------------------------------------------------------------------------------
$
 ASSESSED_SYSTEM
  CA-ZN(TDB -* +LIQUID +BCC_A2 +FCC_A1 +HCP_A3 +CA3ZN_E1A +CA5ZN3_D8L +CAZN_B33
  +CAZN2 +CAZN3 +CAZN5_D2D +CAZN11 +CAZN13_D23 ;P3 TMM:500/1200 *) !
$
$
 LIST-OF-REFERENCE
 NUMBER  SOURCE
  Null   'Unknown source'
  Same   'Same or similar interaction as in the corresponding stable phase'
  COST   'COST 507 database'
  91Din  'A.T. Dinsdale, Calphad, 15, 317-425(1991).'
  93Kow  'M. Kowalski, P.J. Spencer, J. Phase Equilib., 14, 432-38 (1993),
          SGTE unary database V.4.1, 1999; Zn'
  96Lee  'B.-J. Lee, Calphad, 20, 471-80(1996)
          SGTE unary database V.4.4, 2001; Zn'
  98Han  'S.C. Hansen, Calphad, 22, 359-73(1998),
          SGTE unary database V.5.0, 2009; Zn'
  99SGUN 'SGTE unary database V.4.1, 1999.'
  01Bru  'C.O. Brubaker, Z.-K. Liu, Calphad, 25, 381-90(2001); Ca-Zn'
  01Mie  'J. Miettinen, Calphad, 25, 43-58(2001),
          SGTE unary database V.4.4, 2001; Sn, Zn'
!

File: data/databases/sgte-binary/CdB-13Zha.tdb
$
$ Database for Cd-B from C. Zhang et al. 2013.
$
$ C. Zhang, K. Cheng, W. Wang, X. Li, B. Hu, S. Liu, Y. Du,
$ Calphad, 42, 6-12(2013).
$
$ Dataset created 2018.05.06 by Bengt Hallstedt.
$ 2020.12.25: Modified for use with GES6.
$
$ ------------------------------------------------------------------------------
 TEMP-LIM 298.15 6000.00 !
$
$ELEMENT NAME  REF. STATE               ATOMIC MASS H298-H0    S298    !
$
 ELEMENT VA   VACUUM                      0.0          0.0      0.0    ! 
 ELEMENT B    BETA_RHOMBO_B              10.81      1222.0      5.9    ! 
 ELEMENT CD   HCP_A3                    112.41      6247.      51.80   ! 
$ ------------------------------------------------------------------------------
$ Phase definitions
$
 PHASE LIQUID:L % 1 1 !
 CONST LIQUID:L : B CD : !
$
$ Fcc (cF4, Fm-3m) and MeX (cF8, Fm-3m)
$
 PHASE FCC_A1 %A 2 1 1 !
 CONST FCC_A1 : CD : VA : !
$
$ Bcc (cI2, Im-3m)
$
 PHASE BCC_A2 %B 2 1 3 !
 CONST BCC_A2 : CD : VA : !
$
$ Hcp (hP2, P6_3/mmc) and Me2X (NiAs-type, hP4, P6_3/mmc, B8_1)
$
 PHASE HCP_A3 %A 2 1 0.5 !
 CONST HCP_A3 : CD : VA : !
$
$ Prototype alpha-B (hR12, R-3m)
$
 PHASE ALPHA_RHOMBO_B % 1 1 !
 CONST ALPHA_RHOMBO_B : B : !
$
$ Prototype beta-B (hR105, R-3m)
$
 PHASE BETA_RHOMBO_B % 1 1 !
 CONST BETA_RHOMBO_B : B : !
$ ------------------------------------------------------------------------------
$ Defaults
$
 DEFINE-SYSTEM-DEFAULT ELEMENT 2 !
 DEFAULT-COM DEFINE_SYSTEM_ELEMENT VA !
 TYPE-DEF % SEQ * !
 TYPE-DEF A GES AMEND_PHASE_DESCRIPTION @ MAGNETIC -3 0.28 !
 TYPE-DEF B GES AMEND_PHASE_DESCRIPTION @ MAGNETIC -1 0.4 !
 FUNCTION ZERO      298.15  0;                                         6000 N !
 FUNCTION UN_ASS    298.15  0;                                         6000 N !
 FUNCTION R         298.15  +8.31451;                                  6000 N !
$ ------------------------------------------------------------------------------
$ Element data
$ ------------------------------------------------------------------------------
$ B
$
$ FCC_A1, HCP_A3, DIAMOND_A4 and GRAPHITE added in unary 3.0
$ BCC_A2 added in unary 4.1
$ GRAPHITE revised in unary 4.4 (using the value from COST 507)
$ FCC_A1, BCC_A2 and HCP_A3 removed in unary 5.0
$ ALPHA_RHOMBO_B added in unary 5.0
$
$ FCC_A1, BCC_A2 and HCP_A3 still in SGSOL 5.0
$ The value for FCC_A1 in COST (and SGTE) is possibly incorrect.
$
 PAR  G(BETA_RHOMBO_B,B),,              +GHSERBB;,,                   N 91Din !
 PAR  G(ALPHA_RHOMBO_B,B),,             +GALPBB;,,                    N 09SGUN !
$PAR  G(FCC_A1,B:VA),,                  +GHSERBB+43514-12.217*T;,,    N SGCOST !
$PAR  G(FCC_A1,B:VA),,                  +GHSERBB+50208-13.472*T;,,    N 94Hal !
$PAR  G(BCC_A2,B:VA),,                  +GHSERBB+43514-12.217*T;,,    N 94Hal !
$PAR  G(HCP_A3,B:VA),,                  +GHSERBB+50208-9.706*T;,,     N SGCOST !
$PAR  G(GRAPHITE,B),,                   +GHSERBB+10000-2*T;,,         N SGCOST !
$PAR  G(GRAPHITE,B),,                   +GHSERBB+5000;,,              N 96SGUN !
$PAR  G(DIAMOND_A4,B),,                 +GHSERBB+10;,,                N 99SGUN !
$PAR  G(DIAMOND_A4,B),,                 +GHSERBB+20;,,                N COST !
$PAR  G(DIAMOND_A4,B),,                 +GHSERBB;,,                   N 96SGUN !
 PAR  G(LIQUID,B),,                     +GLIQBB;,,                    N 91Din !
$
 FUNCTION GHSERBB   298.15  -7735.284+107.111864*T-15.6641*T*LN(T)
       -0.006864515*T**2+6.18878E-07*T**3+370843*T**(-1);
      1100.00  Y  -16649.474+184.801744*T-26.6047*T*LN(T)
       -7.9809E-04*T**2-2.556E-08*T**3+1748270*T**(-1);
      2348.00  Y  -36667.582+231.336244*T-31.5957527*T*LN(T)
       -0.00159488*T**2+1.34719E-07*T**3+11205883*T**(-1);
      3000.00  Y  -21530.653+222.396264*T-31.4*T*LN(T);
      6000.00  N !
 FUNCTION GALPBB    298.15  -6076.24+86.648762*T-12.942464*T*LN(T)
       -7.089468E-3*T**2+0.659896E-6*T**3-45*T**(-1);
      1400.00  Y  +28477.506-106.789208*T+12.1072478*T*LN(T)
       -13.316875E-3*T**2+0.706895E-6*T**3-8002403*T**(-1);
      3000.00  Y  -25699.64+225.127135*T-31.4*T*LN(T);
      6000.00  N !
 FUNCTION GLIQBB    298.15  +48458.559-20.268025*T+GHSERBB;
       500.00  Y  +41119.703+82.101722*T-14.9827763*T*LN(T)
       -0.007095669*T**2+5.07347E-07*T**3+335484*T**(-1);
      2348.00  Y  +28842.012+200.94731*T-31.4*T*LN(T);
      3000.00  Y  +50372.665-21.448954*T+GHSERBB;
      6000.00  N !
 FUNCTION GFCCBB    298.15  +GHSERBB+43514-12.217*T;                   6000 N !
$ ------------------------------------------------------------------------------
$ Cd
$
$ FCC_A1 and TETRAGONAL_A6 added in unary 3.0
$ BCT_A5 and RHOMBO_A10 added in unary 4.1
$ BCC_A2 added in unary 5.0
$
 PAR  G(HCP_A3,CD:VA),,                 +GHSERCD;                1600 N 91Din !
 PAR  G(FCC_A1,CD:VA),,                 +GHSERCD+892.3-0.92*T;   1600 N 93Zak !
 PAR  G(BCC_A2,CD:VA),,                 +GHSERCD+1000;           1600 N 04Che1 !
$PAR  G(TETRAGONAL_A6,CD),,             +GHSERCD+892.3-0.92*T;   1600 N 93Zak !
$PAR  G(BCT_A5,CD),,                    +GHSERCD+5000;           1600 N 95Yan !
$PAR  G(RHOMBO_A10,CD),,                +GHSERCD+800-0.62*T;     1600 N 95Yan !
 PAR  G(LIQUID,CD),,                    +GLIQCD;                 1600 N 91Din !
$
 FUNCTION GHSERCD   298.15  -7083.469+99.506198*T-22.0442408*T*LN(T)
       -0.006273908*T**2-6966*T**(-1);
       594.22  Y  -20064.971+256.812233*T-45.1611543*T*LN(T)
       +0.008832011*T**2-8.99604E-07*T**3+1241290*T**(-1);
      1500.00  Y  -9027.489+148.20548*T-29.7064*T*LN(T);
      1600.00  N !
 FUNCTION GLIQCD    298.15  +6128.444-10.296916*T+GHSERCD;
       400.00  Y  +21716.884-371.046869*T+53.1313898*T*LN(T)
       -0.115159917*T**2+2.8899781E-05*T**3-1271815*T**(-1);
       594.22  Y  -3252.303+138.251107*T-29.7064*T*LN(T);
      1500.00  Y  +5775.186-9.954373*T+GHSERCD;
      1600.00  N !
 FUNCTION GBCCCD    298.15  +GHSERCD+1000;                             6000 N !
$ ------------------------------------------------------------------------------
$ Binary system
$
$ C. Zhang, K. Cheng, W. Wang, X. Li, B. Hu, S. Liu, Y. Du,
$ Calphad, 42, 6-12(2013).
$
$ Checked against paper and author's tdb. Checked at 6000 K.
$
 PAR  L(LIQUID,B,CD;0),,                +26453.5+3.223*T;,,           N 13Zha !
 PAR  L(LIQUID,B,CD;1),,                +20385.2;,,                   N 13Zha !
$ ------------------------------------------------------------------------------
$
$
 LIST-OF-REFERENCE
 NUMBER  SOURCE
  Null   'Unknown source'
  Same   'Same or similar interaction as in the corresponding stable phase'
  COST   'COST 507 database'
  SGCOST 'COST 507 database, SGTE unary database V.3.0, 1996; Al, B, Nd, Ti, Zn'
  91Din  'A.T. Dinsdale, Calphad, 15, 317-425(1991).'
  93Zak  'W. Zakulski, Z. Moser, K. Rzyman, H.L. Lukas, S.G. Fries,
          M. Sukiennik, R. Kaczmarczyk, R. Castanet,
          J. Phase Equilib., 14, 184-96(1993),
          SGTE unary database V.3.0, 1996; Cd'
  94Hal  'B. Hallemans, P. Wollants, J.R. Roos,
          Z. Metallkd., 85, 676-82(1994), SGTE unary database V.4.1, 1999; B'
  95Yan  'J. Yang, N.J. Silk, A. Watson, A.W. Bryant, T.G. Chart, B.B. Argent,
          Calphad, 19, 415-30(1995), SGTE unary database V.4.1, 1999; Cd, Hg'
  96SGUN 'SGTE unary database V.3.0, 1996.'
  99SGUN 'SGTE unary database V.4.1, 1999.'
  04Che1 'P.-Y. Chevalier, unpublished, Thermodata, 2004,
          SGTE unary database V.5.0, 2009; Cd'
  09SGUN 'SGTE unary database V.5.0, 2009.'
  13Zha  'C. Zhang, K. Cheng, W. Wang, X. Li, B. Hu, S. Liu, Y. Du,
          Calphad, 42, 6-12(2013); Cd-B'
!

File: data/databases/sgte-binary/CdCe-23Liu.tdb
$
$ Database for Cd-Ce from J. Liu et al. 2023.
$
$ J. Liu, X. Huang, Q. Du, L. Ouyang, J. Xiao, Y. Li,
$ Int. J. Mater. Res., 114, 1101-10(2023).
$
$ Dataset created 2024.01.29 by Bengt Hallstedt.
$
$ The paper contains both a Wagner-Schottky-like and an order-disorder model
$ for CdCe-B2.
$
$ The order-disorder model is incorrect. It was tested and did not work.
$ This dataset, thus, contains the Wagner-Schottky-like model (model I).
$
$ The bcc interaction has a very large temperature dependence.
$
$ ------------------------------------------------------------------------------
 TEMP-LIM 298.15 6000.00 !
$
$ELEMENT NAME  REF. STATE               ATOMIC MASS H298-H0    S298    !
$
 ELEMENT VA   VACUUM                      0.0          0.0      0.0    ! 
 ELEMENT CD   HCP_A3                    112.41      6247.      51.80   ! 
 ELEMENT CE   FCC_A1                    140.12      7280.16    69.454  ! 
$ ------------------------------------------------------------------------------
$ Phase definitions
$
 PHASE LIQUID:L % 1 1 !
 CONST LIQUID:L : CD CE : !
$
$ Fcc (cF4, Fm-3m) and MeX (cF8, Fm-3m)
$
 PHASE FCC_A1 %A 2 1 1 !
 CONST FCC_A1 : CD CE% : VA : !
$
$ Bcc (cI2, Im-3m)
$
 PHASE BCC_A2 %B 2 1 3 !
 CONST BCC_A2 : CD CE% : VA : !
$
$ Hcp (hP2, P6_3/mmc) and Me2X (NiAs-type, hP4, P6_3/mmc, B8_1)
$
 PHASE HCP_A3 %A 2 1 0.5 !
 CONST HCP_A3 : CD% CE : VA : !
$
$ Prototype BaHg11 (cP36, Pm-3m)
$
 PHASE CD11CE_D2E % 2 11 1 !
 CONST CD11CE_D2E : CD : CE : !
$
$ Prototype Ni17Th2 (hP38, P6_3/mmc)
$
 PHASE CD17CE2 % 2 17 2 !
 CONST CD17CE2 : CD : CE : !
$
$ Prototype Cd37Ce6 (cP188, Pn-3)
$
 PHASE CD6CE % 2 6 1 !
 CONST CD6CE : CD : CE : !
$
$ Prototype Gd13Zn58 (hP142, P6_3/mmc)
$
 PHASE CD58CE13 % 2 58 13 !
 CONST CD58CE13 : CD% CE : CD CE% : !
$
$ Prototype BiF3 (cF16, Fm-3m)
$
 PHASE CD3CE_D03 % 2 3 1 !
 CONST CD3CE_D03 : CD : CE : !
$
$ Prototype Cd2Ce (hP3, P-3m1)
$
 PHASE CD2CE % 2 2 1 !
 CONST CD2CE : CD% CE : CD CE% : !
$
$ Prototype CsCl (cP2, Pm-3m)
$
 PHASE CDCE_B2 % 2 1 1 !
 CONST CDCE_B2 : CD% CE : CE CD% : !
$ ------------------------------------------------------------------------------
$ Defaults
$
 DEFINE-SYSTEM-DEFAULT ELEMENT 2 !
 DEFAULT-COM DEFINE_SYSTEM_ELEMENT VA !
 TYPE-DEF % SEQ * !
 TYPE-DEF A GES AMEND_PHASE_DESCRIPTION @ MAGNETIC -3 0.28 !
 TYPE-DEF B GES AMEND_PHASE_DESCRIPTION @ MAGNETIC -1 0.4 !
 FUNCTION ZERO      298.15  0;                                         6000 N !
 FUNCTION UN_ASS    298.15  0;                                         6000 N !
 FUNCTION R         298.15  +8.31451;                                  6000 N !
$ ------------------------------------------------------------------------------
$ Element data
$ ------------------------------------------------------------------------------
$ Cd
$
$ FCC_A1 and TETRAGONAL_A6 added in unary 3.0
$ BCT_A5 and RHOMBO_A10 added in unary 4.1
$ BCC_A2 added in unary 5.0
$
$ FCC_A1 from 10Che not included in unary
$ BCC_A2 from 23Liu not included in unary
$
 PAR  G(HCP_A3,CD:VA),,                 +GHSERCD;                1600 N 91Din !
$PAR  G(FCC_A1,CD:VA),,                 +GHSERCD+892.3-0.92*T;   1600 N 93Zak !
 PAR  G(FCC_A1,CD:VA),,                 +GHSERCD+5000;           1600 N 10Che !
$PAR  G(BCC_A2,CD:VA),,                 +GHSERCD+1000;           1600 N 04Che1 !
 PAR  G(BCC_A2,CD:VA),,                 +GHSERCD+5000;           1600 N 23Liu !
$PAR  G(TETRAGONAL_A6,CD),,             +GHSERCD+892.3-0.92*T;   1600 N 93Zak !
$PAR  G(BCT_A5,CD),,                    +GHSERCD+5000;           1600 N 95Yan !
$PAR  G(RHOMBO_A10,CD),,                +GHSERCD+800-0.62*T;     1600 N 95Yan !
 PAR  G(LIQUID,CD),,                    +GLIQCD;                 1600 N 91Din !
$
 PAR  G(CD58CE13,CD:CD),,               +71*GHSERCD+2130000;,,        N 23Liu !
 PAR  G(CD2CE,CD:CD),,                  +3*GHSERCD+30000;,,           N 23Liu !
 PAR  G(CDCE_B2,CD:CD),,                +2*GHSERCD+60686.8;,,         N 23Liu !
$
 FUNCTION GHSERCD   298.15  -7083.469+99.506198*T-22.0442408*T*LN(T)
       -0.006273908*T**2-6966*T**(-1);
       594.22  Y  -20064.971+256.812233*T-45.1611543*T*LN(T)
       +0.008832011*T**2-8.99604E-07*T**3+1241290*T**(-1);
      1500.00  Y  -9027.489+148.20548*T-29.7064*T*LN(T);
      1600.00  N !
 FUNCTION GLIQCD    298.15  +6128.444-10.296916*T+GHSERCD;
       400.00  Y  +21716.884-371.046869*T+53.1313898*T*LN(T)
       -0.115159917*T**2+2.8899781E-05*T**3-1271815*T**(-1);
       594.22  Y  -3252.303+138.251107*T-29.7064*T*LN(T);
      1500.00  Y  +5775.186-9.954373*T+GHSERCD;
      1600.00  N !
 FUNCTION GBCCCD    298.15  +GHSERCD+1000;                             6000 N !
$ ------------------------------------------------------------------------------
$ Ce
$
$ HCP_A3 and DHCP added in unary 3.0
$ HCP_A3 and DHCP revised in unary 4.4
$
$ HCP_A3 from 23Liu not included in unary
$
 PAR  G(FCC_A1,CE:VA),,                 +GHSERCE;                4000 N 91Din !
 PAR  G(BCC_A2,CE:VA),,                 +GBCCCE;                 4000 N 91Din !
$PAR  G(HCP_A3,CE:VA),,                 +GHSERCE+300;            4000 N Frank !
$PAR  G(HCP_A3,CE:VA),,                 +GHSERCE+50000;          4000 N 96SGUN !
 PAR  G(HCP_A3,CE:VA),,                 +GHSERCE+5000;           4000 N 23Liu !
$PAR  G(DHCP,CE:VA),,                   +GHSERCE
$            -122.539+0.433*T;                                   4000 N 99Gsc !
$PAR  G(DHCP,CE),,                      +GHSERCE-190+0.56886*T;  4000 N 96SGUN !
 PAR  G(LIQUID,CE),,                    +GLIQCE;                 4000 N 91Din !
$
 PAR  G(CD58CE13,CE:CE),,               +71*GHSERCE+2130000;,,        N 23Liu !
 PAR  G(CD2CE,CE:CE),,                  +3*GHSERCE+30000;,,           N 23Liu !
 PAR  G(CDCE_B2,CE:CE),,                +2*GHSERCE+60686.8;,,         N 23Liu !
$
 FUNCTION GHSERCE   298.15  -7160.519+84.23022*T-22.3664*T*LN(T)
       -0.0067103*T**2-3.20773E-07*T**3-18117*T**(-1);
      1000.00  Y  -79678.506+659.4604*T-101.32248*T*LN(T)
       +0.026046487*T**2-1.930297E-06*T**3+11531707*T**(-1);
      2000.00  Y  -14198.639+190.370192*T-37.6978*T*LN(T);
      4000.00  N !
 FUNCTION GBCCCE    298.15  -1354.69-5.21501*T-7.7305867*T*LN(T)
       -0.029098402*T**2+4.784299E-06*T**3-196303*T**(-1);
      1000.00  Y  -12101.106+187.449688*T-37.6142*T*LN(T);
      1072.00  Y  -11950.375+186.333811*T-37.4627992*T*LN(T)
       -5.7145E-05*T**2+2.348E-09*T**3-25897*T**(-1);
      4000.00  N !
 FUNCTION GLIQCE    298.15  +4117.865-11.423898*T-7.5383948*T*LN(T)
       -0.02936407*T**2+4.827734E-06*T**3-198834*T**(-1);
      1000.00  Y  -6730.605+183.023193*T-37.6978*T*LN(T);
      4000.00  N !
$ ------------------------------------------------------------------------------
$ Binary system
$
$ J. Liu, X. Huang, Q. Du, L. Ouyang, J. Xiao, Y. Li,
$ Int. J. Mater. Res., 114, 1101-10(2023).
$
$ Checked against paper. Checked at 6000 K.
$
$ The paper contains both a Wagner-Schottky-like and an order-disorder model
$ for CdCe-B2.
$
$ The order-disorder model is incorrect. It was tested and did not work.
$ This dataset, thus, contains the Wagner-Schottky-like model (model I).
$
$ The bcc interaction has a very large temperature dependence.
$
 PAR  L(LIQUID,CD,CE;0),,               -86759.4+13.0127*T;,,         N 23Liu !
 PAR  L(LIQUID,CD,CE;1),,               -54600.5+20.6554*T;,,         N 23Liu !
 PAR  L(LIQUID,CD,CE;2),,               -18182.9-5.162*T;,,           N 23Liu !
$
 PAR  L(FCC_A1,CD,CE:VA;0),,            -60044.6+15.0234*T;,,         N 23Liu !
$
$ Model I below
 PAR  L(BCC_A2,CD,CE:VA;0),,            -163269.4+80.765*T;,,         N 23Liu !
 PAR  L(BCC_A2,CD,CE:VA;1),,            -86482.1+37.1475*T;,,         N 23Liu !
 PAR  L(BCC_A2,CD,CE:VA;2),,            -18124-4.2034*T;,,            N 23Liu !
$
$ Model II below
$PAR  L(BCC_A2,CD,CE:VA;0),,            -81571.4+40.34444*T;,,        N 23Liu !
$PAR  L(BCC_A2,CD,CE:VA;1),,            -25856.7+78.2763*T;,,         N 23Liu !
$PAR  L(BCC_A2,CD,CE:VA;2),,            +29707.4-5.0344*T;,,          N 23Liu !
$
$ Model II below; these parameters do not work
$PAR  G(B2_BCC,CD:CE:VA),,              -20233.4+30.0023*T;,,         N 23Liu !
$PAR  G(B2_BCC,CE:CE:VA),,              -20233.4+30.0023*T;,,         N 23Liu !
$PAR  L(B2_BCC,CD,CE:CD:VA;0),,         +70234.3+20.2334*T;,,         N 23Liu !
$PAR  L(B2_BCC,CD:CD,CE:VA;0),,         +70234.3+20.2334*T;,,         N 23Liu !
$PAR  L(B2_BCC,CD,CE:CD:VA;1),,         +20233.4-10.0233*T;,,         N 23Liu !
$PAR  L(B2_BCC,CD:CD,CE:VA;1),,         +20233.4-10.0233*T;,,         N 23Liu !
$PAR  L(B2_BCC,CD,CE:CE:VA;0),,         +70234.3+32.5023*T;,,         N 23Liu !
$PAR  L(B2_BCC,CE:CD,CE:VA;0),,         +70234.3+32.5023*T;,,         N 23Liu !
$PAR  L(B2_BCC,CD,CE:CE:VA;1),,         +10234.3+14.1023*T;,,         N 23Liu !
$PAR  L(B2_BCC,CE:CD,CE:VA;1),,         +10234.3+14.1023*T;,,         N 23Liu !
$PAR  L(B2_BCC,CD,CE:CE:VA;2),,         -30223.3;,,                   N 23Liu !
$PAR  L(B2_BCC,CE:CD,CE:VA;2),,         -30223.3;,,                   N 23Liu !
$
 PAR  L(HCP_A3,CD,CE:VA;0),,            +ZERO;,,                      N 23Liu !
$
 PAR  G(CD11CE_D2E,CD:CE),,             +11*GHSERCD+GHSERCE
             -261027.6+96.2808*T;,,                                   N 23Liu !
 PAR  G(CD17CE2,CD:CE),,                +17*GHSERCD+2*GHSERCE
             -468338.6+152.4788*T;,,                                  N 23Liu !
 PAR  G(CD6CE,CD:CE),,                  +6*GHSERCD+GHSERCE
             -209689.2+59.1549*T;,,                                   N 23Liu !
$
 PAR  G(CD58CE13,CD:CE),,               +58*GHSERCD+13*GHSERCE
             -2402199.8+583.6697*T;,,                                 N 23Liu !
 PAR  G(CD58CE13,CE:CD),,               +58*GHSERCE+13*GHSERCD
             +2402199.8-583.6697*T;,,                                 N 23Liu !
 PAR  L(CD58CE13,CD,CE:CD;0),,          -2856571.4;,,                 N 23Liu !
 PAR  L(CD58CE13,CD,CE:CE;0),,          -2856571.4;,,                 N 23Liu !
 PAR  L(CD58CE13,CD:CD,CE;0),,          -2414234.3;,,                 N 23Liu !
 PAR  L(CD58CE13,CE:CD,CE;0),,          -2414234.3;,,                 N 23Liu !
$
 PAR  G(CD3CE_D03,CD:CE),,              +3*GHSERCD+GHSERCE
             -153665.6+38.4*T;,,                                      N 23Liu !
$
 PAR  G(CD2CE,CD:CE),,                  +2*GHSERCD+GHSERCE
             -129009.6+31*T;,,                                        N 23Liu !
 PAR  G(CD2CE,CE:CD),,                  +2*GHSERCE+GHSERCD
             +129009.6-31*T;,,                                        N 23Liu !
$ Model I below
 PAR  L(CD2CE,CD,CE:CD;0),,             -24700.2;,,                   N 23Liu !
 PAR  L(CD2CE,CD,CE:CE;0),,             -24700.2;,,                   N 23Liu !
 PAR  L(CD2CE,CD:CD,CE;0),,             +91036.5;,,                   N 23Liu !
 PAR  L(CD2CE,CE:CD,CE;0),,             +91036.5;,,                   N 23Liu !
$ Model II below
$PAR  L(CD2CE,CD,CE:CD;0),,             -6700.2;,,                    N 23Liu !
$PAR  L(CD2CE,CD,CE:CE;0),,             -6700.2;,,                    N 23Liu !
$PAR  L(CD2CE,CD:CD,CE;0),,             +91036.5;,,                   N 23Liu !
$PAR  L(CD2CE,CE:CD,CE;0),,             +91036.5;,,                   N 23Liu !
$
 PAR  G(CDCE_B2,CD:CE),,                +GHSERCD+GHSERCE
             -87782.2+24.5508*T;,,                                    N 23Liu !
 PAR  G(CDCE_B2,CE:CD),,                +GHSERCD+GHSERCE
             +87782.2-24.5508*T;,,                                    N 23Liu !
 PAR  L(CDCE_B2,CD,CE:CD;0),,           -40466.6;,,                   N 23Liu !
 PAR  L(CDCE_B2,CD,CE:CE;0),,           -40466.6;,,                   N 23Liu !
 PAR  L(CDCE_B2,CD:CD,CE;0),,           -40466.6;,,                   N 23Liu !
 PAR  L(CDCE_B2,CE:CD,CE;0),,           -40466.6;,,                   N 23Liu !
$ ------------------------------------------------------------------------------
$
$
 LIST-OF-REFERENCE
 NUMBER  SOURCE
  Null   'Unknown source'
  Same   'Same or similar interaction as in the corresponding stable phase'
  COST   'COST 507 database'
  Frank  'Peter Franke, unpublished, SGTE unary database V.4.4, 2001; Ce'
  91Din  'A.T. Dinsdale, Calphad, 15, 317-425(1991).'
  93Zak  'W. Zakulski, Z. Moser, K. Rzyman, H.L. Lukas, S.G. Fries,
          M. Sukiennik, R. Kaczmarczyk, R. Castanet,
          J. Phase Equilib., 14, 184-96(1993),
          SGTE unary database V.3.0, 1996; Cd'
  95Yan  'J. Yang, N.J. Silk, A. Watson, A.W. Bryant, T.G. Chart, B.B. Argent,
          Calphad, 19, 415-30(1995),
          SGTE unary database V.4.1, 1999; Cd, Hg'
  96SGUN 'SGTE unary database V.3.0, 1996.'
  99Gsc  'K.A. Gschneidner, Jr., V.K. Pecharsky, J. Phase Equilib.,
          20, 612-14(1999), SGTE unary database V.4.4, 2001; Ce'
  04Che1 'P.-Y. Chevalier, unpublished, Thermodata, 2004,
          SGTE unary database V.5.0, 2009; Cd'
  10Che  'X.M. Chen, L.B. Liu, L.G. Zhang, H. Bo, Z.P. Jin,
          Trans. Nonferrous Met. Soc. China, 20, 649-54(2010); Cd'
  23Liu  'J. Liu, X. Huang, Q. Du, L. Ouyang, J. Xiao, Y. Li,
          Int. J. Mater. Res., 114, 1101-10(2023); Cd, Ce, Cd-Ce'
!
