Repository: orchid-calphad/orchid-project.org

# orchid-project.org

Website and released data of **ORCHID** (Open Repository for CALPHAD Hypotheses, Intelligence, and Discovery),
served by GitHub Pages at https://orchid-project.org. Releases are archived on Zenodo (one DOI per version).

- `index.html`, `catalog/`, `best-practices.html` — static, self-contained pages (generated in the ORCHID tooling).
- `data/` — released data: catalog, redistributable TDB files, convex hulls. Licences: `data/LICENSES.md`, `data/NOTICE.md`.
- `llms.txt`, `data/croissant.json`, `CITATION.cff`, `.zenodo.json` — machine-readable metadata.

Only data with clear redistribution rights are published.

File: data/databases/sgte-binary/CdCu-10Che.tdb
$
$ Database for Cd-Cu from X. Chen et al. 2010.
$
$ X.M. Chen, L.B. Liu, L.G. Zhang, H. Bo, Z.P. Jin,
$ Trans. Nonferrous Met. Soc. China, 20, 649-54(2010).
$
$ Dataset created 2018.05.19 by Bengt Hallstedt.
$ 2020.12.25: Modified for use with GES6.
$
$ Invariant equilibria differ by up to 3 K.
$
$ ------------------------------------------------------------------------------
 TEMP-LIM 298.15 6000.00 !
$
$ELEMENT NAME  REF. STATE               ATOMIC MASS H298-H0    S298    !
$
 ELEMENT VA   VACUUM                      0.0          0.0      0.0    ! 
 ELEMENT CD   HCP_A3                    112.41      6247.      51.80   ! 
 ELEMENT CU   FCC_A1                     63.546     5004.      33.15   !
$ ------------------------------------------------------------------------------
$ Phase definitions
$
 PHASE LIQUID:L % 1 1 !
 CONST LIQUID:L : CD CU : !
$
$ Fcc (cF4, Fm-3m) and MeX (cF8, Fm-3m)
$
 PHASE FCC_A1 %A 2 1 1 !
 CONST FCC_A1 : CD CU% : VA : !
$
$ Bcc (cI2, Im-3m)
$
 PHASE BCC_A2 %B 2 1 3 !
 CONST BCC_A2 : CD CU : VA : !
$
$ Hcp (hP2, P6_3/mmc) and Me2X (NiAs-type, hP4, P6_3/mmc, B8_1)
$
 PHASE HCP_A3 %A 2 1 0.5 !
 CONST HCP_A3 : CD% CU : VA : !
$
$ Prototype Al5Co2 (hP28, P6_3/mmc)
$
 PHASE CD10CU3_D811 % 2 10 3 !
 CONST CD10CU3_D811 : CD : CU : !
$
$ Prototype Cu5Zn8 (cI52, I-43m)
$
 PHASE CD8CU5_D82 % 2 8 5 !
 CONST CD8CU5_D82 : CD% CU : CD CU% : !
$
$ Prototype Cd3Cu4 (cF1124, F-43m, 216)
$
 PHASE CD3CU4 % 2 3 4 !
 CONST CD3CU4 : CD : CU : !
$
$ Prototype MgZn2 (hP12, P6_3/mmc)
$
 PHASE CDCU2_C14 % 2 1 2 !
 CONST CDCU2_C14 : CD : CU : !
$ ------------------------------------------------------------------------------
$ Defaults
$
 DEFINE-SYSTEM-DEFAULT ELEMENT 2 !
 DEFAULT-COM DEFINE_SYSTEM_ELEMENT VA !
 TYPE-DEF % SEQ * !
 TYPE-DEF A GES AMEND_PHASE_DESCRIPTION @ MAGNETIC -3 0.28 !
 TYPE-DEF B GES AMEND_PHASE_DESCRIPTION @ MAGNETIC -1 0.4 !
 FUNCTION ZERO      298.15  0;                                         6000 N !
 FUNCTION UN_ASS    298.15  0;                                         6000 N !
 FUNCTION R         298.15  +8.31451;                                  6000 N !
$ ------------------------------------------------------------------------------
$ Element data
$ ------------------------------------------------------------------------------
$ Cd
$
$ FCC_A1 and TETRAGONAL_A6 added in unary 3.0
$ BCT_A5 and RHOMBO_A10 added in unary 4.1
$ BCC_A2 added in unary 5.0
$
$ FCC_A1 from 04Che2 and 10Che not included in unary
$
 PAR  G(HCP_A3,CD:VA),,                 +GHSERCD;                1600 N 91Din !
$PAR  G(FCC_A1,CD:VA),,                 +GHSERCD+892.3-0.92*T;   1600 N 93Zak !
$PAR  G(FCC_A1,CD:VA),,                 +GLIQCD-5300+9.5*T;      1600 N 04Che2 !
 PAR  G(FCC_A1,CD:VA),,                 +GHSERCD+5000;           1600 N 10Che !
 PAR  G(BCC_A2,CD:VA),,                 +GHSERCD+1000;           1600 N 04Che1 !
$PAR  G(TETRAGONAL_A6,CD),,             +GHSERCD+892.3-0.92*T;   1600 N 93Zak !
$PAR  G(BCT_A5,CD),,                    +GHSERCD+5000;           1600 N 95Yan !
$PAR  G(RHOMBO_A10,CD),,                +GHSERCD+800-0.62*T;     1600 N 95Yan !
 PAR  G(LIQUID,CD),,                    +GLIQCD;                 1600 N 91Din !
$
 PAR  G(CD8CU5_D82,CD:CD),,             +13*GHSERCD+248313;,,         N 10Che !
$
 FUNCTION GHSERCD   298.15  -7083.469+99.506198*T-22.0442408*T*LN(T)
       -0.006273908*T**2-6966*T**(-1);
       594.22  Y  -20064.971+256.812233*T-45.1611543*T*LN(T)
       +0.008832011*T**2-8.99604E-07*T**3+1241290*T**(-1);
      1500.00  Y  -9027.489+148.20548*T-29.7064*T*LN(T);
      1600.00  N !
 FUNCTION GLIQCD    298.15  +6128.444-10.296916*T+GHSERCD;
       400.00  Y  +21716.884-371.046869*T+53.1313898*T*LN(T)
       -0.115159917*T**2+2.8899781E-05*T**3-1271815*T**(-1);
       594.22  Y  -3252.303+138.251107*T-29.7064*T*LN(T);
      1500.00  Y  +5775.186-9.954373*T+GHSERCD;
      1600.00  N !
 FUNCTION GBCCCD    298.15  +GHSERCD+1000;                             6000 N !
$ ------------------------------------------------------------------------------
$ Cu
$
 PAR  G(FCC_A1,CU:VA),,                 +GHSERCU;                3200 N 91Din !
 PAR  G(BCC_A2,CU:VA),,                 +GHSERCU+4017-1.255*T;   3200 N 91Din !
 PAR  G(HCP_A3,CU:VA),,                 +GHSERCU+600+0.2*T;      3200 N 91Din !
 PAR  G(LIQUID,CU),,                    +GLIQCU;                 3200 N 91Din !
$
 PAR  G(CD8CU5_D82,CU:CU),,             +13*GHSERCU+110422;,,         N 10Che !
$
 FUNCTION GHSERCU   298.15  -7770.458+130.485235*T-24.112392*T*LN(T)
       -0.00265684*T**2+1.29223E-07*T**3+52478*T**(-1);
      1357.77  Y  -13542.026+183.803828*T-31.38*T*LN(T)+3.64167E+29*T**(-9);
      3200.00  N !
 FUNCTION GLIQCU    298.15  +12964.735-9.511904*T+GHSERCU-5.8489E-21*T**7;
      1357.77  Y  -46.545+173.881484*T-31.38*T*LN(T);
      3200.00  N !
$ ------------------------------------------------------------------------------
$ Binary system
$
$ X.M. Chen, L.B. Liu, L.G. Zhang, H. Bo, Z.P. Jin,
$ Trans. Nonferrous Met. Soc. China, 20, 649-54(2010).
$
$ Checked against paper. Checked at 6000 K.
$
$ Invariant equilibria differ by up to 3 K.
$
 PAR  L(LIQUID,CD,CU;0),,               -4630+3.557*T;,,              N 10Che !
 PAR  L(LIQUID,CD,CU;1),,               +5819-2.261*T;,,              N 10Che !
 PAR  L(LIQUID,CD,CU;2),,               +968;,,                       N 10Che !
$
 PAR  L(FCC_A1,CD,CU:VA;0),,            +23185-11*T;,,                N 10Che !
 PAR  L(HCP_A3,CD,CU:VA;0),,            +19346;,,                     N 10Che !
$
 PAR  G(CD10CU3_D811,CD:CU),,           +10*GHSERCD+3*GHSERCU
             -46800+11.7*T;,,                                         N 10Che !
$
 PAR  G(CD8CU5_D82,CD:CU),,             +8*GHSERCD+5*GHSERCU
             -59800+19.5*T;,,                                         N 10Che !
 PAR  G(CD8CU5_D82,CU:CD),,             +8*GHSERCU+5*GHSERCD
             +74100;,,                                                N 10Che !
 PAR  L(CD8CU5_D82,CD,CU:CD;0),,        -162500+247*T;,,              N 10Che !
 PAR  L(CD8CU5_D82,CD,CU:CU;0),,        -162500+247*T;,,              N 10Che !
 PAR  L(CD8CU5_D82,CD:CD,CU;0),,        -104000-247*T;,,              N 10Che !
 PAR  L(CD8CU5_D82,CU:CD,CU;0),,        -104000-247*T;,,              N 10Che !
$
 PAR  G(CD3CU4,CD:CU),,                 +3*GHSERCD+4*GHSERCU
             -22995;,,                                                N 10Che !
 PAR  G(CDCU2_C14,CD:CU),,              +GHSERCD+2*GHSERCU
             -7803;,,                                                 N 10Che !
$
$ Metastable
$
 PAR  L(BCC_A2,CD,CU:VA;0),,            +23185-11*T;,,                N Same !
$ ------------------------------------------------------------------------------
$
$
 LIST-OF-REFERENCE
 NUMBER  SOURCE
  Null   'Unknown source'
  Same   'Same or similar interaction as in the corresponding stable phase'
  COST   'COST 507 database'
  91Din  'A.T. Dinsdale, Calphad, 15, 317-425(1991).'
  93Zak  'W. Zakulski, Z. Moser, K. Rzyman, H.L. Lukas, S.G. Fries,
          M. Sukiennik, R. Kaczmarczyk, R. Castanet,
          J. Phase Equilib., 14, 184-96(1993),
          SGTE unary database V.3.0, 1996; Cd'
  95Yan  'J. Yang, N.J. Silk, A. Watson, A.W. Bryant, T.G. Chart, B.B. Argent,
          Calphad, 19, 415-30(1995), SGTE unary database V.4.1, 1999; Cd, Hg'
  04Che1 'P.-Y. Chevalier, unpublished, Thermodata, 2004,
          SGTE unary database V.5.0, 2009; Cd'
  04Che2 'P.-Y. Chevalier, unpublished, Thermodata, 2004; Cd'
  10Che  'X.M. Chen, L.B. Liu, L.G. Zhang, H. Bo, Z.P. Jin,
          Trans. Nonferrous Met. Soc. China, 20, 649-54(2010); Cd, Cd-Cu'
!

File: data/databases/sgte-binary/CdFe-14Qin.tdb
$
$ Database for Cd-Fe from A. Qin et al. 2014.
$
$ A. Qin, R. Wang, Y. Wang, J. Wang, S. Liu, K. Cheng, Y. Du, B. Sundman,
$ Calphad, 47, 83-91(2014).
$
$ Dataset created 2018.05.19 by Bengt Hallstedt.
$ 2020.12.25: Modified for use with GES6.
$
$ ------------------------------------------------------------------------------
 TEMP-LIM 298.15 6000.00 !
$
$ELEMENT NAME  REF. STATE               ATOMIC MASS H298-H0    S298    !
$
 ELEMENT VA   VACUUM                      0.0          0.0      0.0    ! 
 ELEMENT CD   HCP_A3                    112.41      6247.      51.80   ! 
 ELEMENT FE   BCC_A2                     55.847     4489.0     27.2797 ! 
$ ------------------------------------------------------------------------------
$ Phase definitions
$
 PHASE LIQUID:L % 1 1 !
 CONST LIQUID:L : CD FE : !
$
$ Fcc (cF4, Fm-3m) and MeX (cF8, Fm-3m)
$
 PHASE FCC_A1 %A 2 1 1 !
 CONST FCC_A1 : CD FE% : VA : !
$
$ Bcc (cI2, Im-3m)
$
 PHASE BCC_A2 %B 2 1 3 !
 CONST BCC_A2 : CD FE% : VA : !
$
$ Hcp (hP2, P6_3/mmc) and Me2X (NiAs-type, hP4, P6_3/mmc, B8_1)
$
 PHASE HCP_A3 %A 2 1 0.5 !
 CONST HCP_A3 : CD% FE : VA : !
$ ------------------------------------------------------------------------------
$ Defaults
$
 DEFINE-SYSTEM-DEFAULT ELEMENT 2 !
 DEFAULT-COM DEFINE_SYSTEM_ELEMENT VA !
 TYPE-DEF % SEQ * !
 TYPE-DEF A GES AMEND_PHASE_DESCRIPTION @ MAGNETIC -3 0.28 !
 TYPE-DEF B GES AMEND_PHASE_DESCRIPTION @ MAGNETIC -1 0.4 !
 FUNCTION ZERO      298.15  0;                                         6000 N !
 FUNCTION UN_ASS    298.15  0;                                         6000 N !
 FUNCTION R         298.15  +8.31451;                                  6000 N !
$ ------------------------------------------------------------------------------
$ Element data
$ ------------------------------------------------------------------------------
$ Cd
$
$ FCC_A1 and TETRAGONAL_A6 added in unary 3.0
$ BCT_A5 and RHOMBO_A10 added in unary 4.1
$ BCC_A2 added in unary 5.0
$
$ FCC_A1 from 04Che2 and 10Che not included in unary
$
 PAR  G(HCP_A3,CD:VA),,                 +GHSERCD;                1600 N 91Din !
 PAR  G(FCC_A1,CD:VA),,                 +GHSERCD+892.3-0.92*T;   1600 N 93Zak !
$PAR  G(FCC_A1,CD:VA),,                 +GLIQCD-5300+9.5*T;      1600 N 04Che2 !
$PAR  G(FCC_A1,CD:VA),,                 +GHSERCD+5000;           1600 N 10Che !
 PAR  G(BCC_A2,CD:VA),,                 +GHSERCD+1000;           1600 N 04Che1 !
$PAR  G(TETRAGONAL_A6,CD),,             +GHSERCD+892.3-0.92*T;   1600 N 93Zak !
$PAR  G(BCT_A5,CD),,                    +GHSERCD+5000;           1600 N 95Yan !
$PAR  G(RHOMBO_A10,CD),,                +GHSERCD+800-0.62*T;     1600 N 95Yan !
 PAR  G(LIQUID,CD),,                    +GLIQCD;                 1600 N 91Din !
$
 FUNCTION GHSERCD   298.15  -7083.469+99.506198*T-22.0442408*T*LN(T)
       -0.006273908*T**2-6966*T**(-1);
       594.22  Y  -20064.971+256.812233*T-45.1611543*T*LN(T)
       +0.008832011*T**2-8.99604E-07*T**3+1241290*T**(-1);
      1500.00  Y  -9027.489+148.20548*T-29.7064*T*LN(T);
      1600.00  N !
 FUNCTION GLIQCD    298.15  +6128.444-10.296916*T+GHSERCD;
       400.00  Y  +21716.884-371.046869*T+53.1313898*T*LN(T)
       -0.115159917*T**2+2.8899781E-05*T**3-1271815*T**(-1);
       594.22  Y  -3252.303+138.251107*T-29.7064*T*LN(T);
      1500.00  Y  +5775.186-9.954373*T+GHSERCD;
      1600.00  N !
 FUNCTION GBCCCD    298.15  +GHSERCD+1000;                             6000 N !
$ ------------------------------------------------------------------------------
$ Fe
$
$ ORTHORHOMBIC_A20 and TETRAGONAL_U added im unary 4.1
$
 PAR  G(BCC_A2,FE:VA),,                 +GHSERFE;,,                   N 91Din !
 PAR  TC(BCC_A2,FE:VA),,                 1043.00;,,                   N 91Din !
 PAR  BM(BCC_A2,FE:VA),,                    2.22;,,                   N 91Din !
 PAR  G(FCC_A1,FE:VA),,                 +GFCCFE;,,                    N 91Din !
 PAR  TC(FCC_A1,FE:VA),,                 -201.00;,,                   N 91Din !
 PAR  BM(FCC_A1,FE:VA),,                   -2.10;,,                   N 91Din !
 PAR  G(HCP_A3,FE:VA),,                 +GHCPFE;,,                    N 91Din !
$PAR  G(CBCC_A12,FE:VA),,               +GHSERFE+4745;,,              N 91Din !
$PAR  G(CUB_A13,FE:VA),,                +GHSERFE+3745;,,              N 91Din !
$PAR  G(ORTHORHOMBIC_A20,FE),,          +GHSERFE+5000;,,              N 99SGUN !
$PAR  G(TETRAGONAL_U,FE),,              +GHSERFE+5000;,,              N 99SGUN !
 PAR  G(LIQUID,FE),,                    +GLIQFE;,,                    N 91Din !
$
 FUNCTION GHSERFE   298.15  +1225.7+124.134*T-23.5143*T*LN(T)
       -0.00439752*T**2-5.8927E-08*T**3+77359*T**(-1);
      1811.00  Y  -25383.581+299.31255*T-46*T*LN(T)+2.29603E+31*T**(-9);
      6000.00  N !
 FUNCTION GFCCFE    298.15  -1462.4+8.282*T-1.15*T*LN(T)
       +6.4E-04*T**2+GHSERFE;
      1811.00  Y  -1713.815+0.940009*T+GHSERFE+4.9251E+30*T**(-9);
      6000.00  N !
 FUNCTION GHCPFE    298.15  -3705.78+12.591*T-1.15*T*LN(T)
       +6.4E-04*T**2+GHSERFE;
      1811.00  Y  -3957.195+5.249009*T+GHSERFE+4.9251E+30*T**(-9);
      6000.00  N !
 FUNCTION GLIQFE    298.15  +12040.17-6.55843*T+GHSERFE-3.67516E-21*T**7;
      1811.00  Y  -10838.83+291.302*T-46*T*LN(T);
      6000.00  N !
$ ------------------------------------------------------------------------------
$ Binary system
$
$ A. Qin, R. Wang, Y. Wang, J. Wang, S. Liu, K. Cheng, Y. Du, B. Sundman,
$ Calphad, 47, 83-91(2014).
$
$ Checked against paper and author's tdb. Checked at 6000 K.
$
 PAR  L(LIQUID,CD,FE;0),,               +90000;,,                     N 14Qin !
 PAR  L(LIQUID,CD,FE;1),,               -16000;,,                     N 14Qin !
$
 PAR  L(FCC_A1,CD,FE:VA;0),,            +92500;,,                     N 14Qin !
 PAR  L(BCC_A2,CD,FE:VA;0),,            +90000;,,                     N 14Qin !
 PAR  L(HCP_A3,CD,FE:VA;0),,            +50025;,,                     N 14Qin !
$ ------------------------------------------------------------------------------
$
$
 LIST-OF-REFERENCE
 NUMBER  SOURCE
  Null   'Unknown source'
  Same   'Same or similar interaction as in the corresponding stable phase'
  COST   'COST 507 database'
  91Din  'A.T. Dinsdale, Calphad, 15, 317-425(1991).'
  93Zak  'W. Zakulski, Z. Moser, K. Rzyman, H.L. Lukas, S.G. Fries,
          M. Sukiennik, R. Kaczmarczyk, R. Castanet,
          J. Phase Equilib., 14, 184-96(1993),
          SGTE unary database V.3.0, 1996; Cd'
  95Yan  'J. Yang, N.J. Silk, A. Watson, A.W. Bryant, T.G. Chart, B.B. Argent,
          Calphad, 19, 415-30(1995), SGTE unary database V.4.1, 1999; Cd, Hg'
  99SGUN 'SGTE unary database V.4.1, 1999.'
  04Che1 'P.-Y. Chevalier, unpublished, Thermodata, 2004,
          SGTE unary database V.5.0, 2009; Cd'
  04Che2 'P.-Y. Chevalier, unpublished, Thermodata, 2004; Cd'
  10Che  'X.M. Chen, L.B. Liu, L.G. Zhang, H. Bo, Z.P. Jin,
          Trans. Nonferrous Met. Soc. China, 20, 649-54(2010); Cd'
  14Qin  'A. Qin, R. Wang, Y. Wang, J. Wang, S. Liu, K. Cheng, Y. Du,
          B. Sundman, Calphad, 47, 83-91(2014); Cd-Fe'
!

File: data/databases/sgte-binary/CdGa-93Zak-LB.tdb
$
$ Database for Cd-Ga from W. Zakulski et al. 1993 (included in LB vol. 2)
$
$ W. Zakulski, Z. Moser, K. Rzyman, H.L. Lukas, S.G. Fries, M. Sukiennik,
$ R. Kaczmarczyk, R. Castanet, J. Phase Equilib., 14, 184-96(1993).
$
$ Dataset created 2015.03.28 by Bengt Hallstedt.
$ 2020.12.25: Modified for use with GES6.
$
$ There is a gigantic inverse miscibility gap with a minimum at 1895 K and
$ x(Ga)=0.48.
$
$ In LBall-v7+fun.tdb an ionic liquid is used for this system without any
$ apparent reason. The result is the same.
$
$ ------------------------------------------------------------------------------
 TEMP-LIM 298.15 6000.00 !
$
$ELEMENT NAME  REF. STATE               ATOMIC MASS H298-H0    S298    !
$
 ELEMENT VA   VACUUM                      0.0          0.0      0.0    ! 
 ELEMENT CD   HCP_A3                    112.41      6247.      51.80   ! 
 ELEMENT GA   ORTHORHOMBIC_A11           69.72      5572.0     40.7271 ! 
$ ------------------------------------------------------------------------------
$ Phase definitions
$
 PHASE LIQUID:L % 1 1 !
 CONST LIQUID:L : CD GA : !
$
$ Fcc (cF4, Fm-3m) and MeX (cF8, Fm-3m)
$
 PHASE FCC_A1 %A 2 1 1 !
 CONST FCC_A1 : CD GA : VA : !
$
$ Bcc (cI2, Im-3m)
$
 PHASE BCC_A2 %B 2 1 3 !
 CONST BCC_A2 : CD GA : VA : !
$
$ Hcp (hP2, P6_3/mmc) and Me2X (NiAs-type, hP4, P6_3/mmc, B8_1)
$
 PHASE HCP_A3 %A 2 1 0.5 !
 CONST HCP_A3 : CD% GA : VA : !
$
$ alpha-Ga (oC8, Cmca)
$
 PHASE ORTHORHOMBIC_A11 % 1 1 !
 CONST ORTHORHOMBIC_A11 : GA : !
$ ------------------------------------------------------------------------------
$ Defaults
$
 DEFINE-SYSTEM-DEFAULT ELEMENT 2 !
 DEFAULT-COM DEFINE_SYSTEM_ELEMENT VA !
 TYPE-DEF % SEQ * !
 TYPE-DEF A GES AMEND_PHASE_DESCRIPTION @ MAGNETIC -3 0.28 !
 TYPE-DEF B GES AMEND_PHASE_DESCRIPTION @ MAGNETIC -1 0.4 !
 FUNCTION ZERO      298.15  0;                                         6000 N !
 FUNCTION UN_ASS    298.15  0;                                         6000 N !
 FUNCTION R         298.15  +8.31451;                                  6000 N !
$ ------------------------------------------------------------------------------
$ Element data
$ ------------------------------------------------------------------------------
$ Cd
$
$ FCC_A1 and TETRAGONAL_A6 added in unary 3.0
$ BCT_A5 and RHOMBO_A10 added in unary 4.1
$ BCC_A2 added in unary 5.0
$
 PAR  G(HCP_A3,CD:VA),,                 +GHSERCD;                1600 N 91Din !
 PAR  G(FCC_A1,CD:VA),,                 +GHSERCD+892.3-0.92*T;   1600 N 93Zak !
 PAR  G(BCC_A2,CD:VA),,                 +GHSERCD+1000;           1600 N 04Che1 !
$PAR  G(TETRAGONAL_A6,CD),,             +GHSERCD+892.3-0.92*T;   1600 N 93Zak !
$PAR  G(BCT_A5,CD),,                    +GHSERCD+5000;           1600 N 95Yan !
$PAR  G(RHOMBO_A10,CD),,                +GHSERCD+800-0.62*T;     1600 N 95Yan !
 PAR  G(LIQUID,CD),,                    +GLIQCD;                 1600 N 91Din !
$
 FUNCTION GHSERCD   298.15  -7083.469+99.506198*T-22.0442408*T*LN(T)
       -0.006273908*T**2-6966*T**(-1);
       594.22  Y  -20064.971+256.812233*T-45.1611543*T*LN(T)
       +0.008832011*T**2-8.99604E-07*T**3+1241290*T**(-1);
      1500.00  Y  -9027.489+148.20548*T-29.7064*T*LN(T);
      1600.00  N !
 FUNCTION GLIQCD    298.15  +6128.444-10.296916*T+GHSERCD;
       400.00  Y  +21716.884-371.046869*T+53.1313898*T*LN(T)
       -0.115159917*T**2+2.8899781E-05*T**3-1271815*T**(-1);
       594.22  Y  -3252.303+138.251107*T-29.7064*T*LN(T);
      1500.00  Y  +5775.186-9.954373*T+GHSERCD;
      1600.00  N !
 FUNCTION GBCCCD    298.15  +GHSERCD+1000;                             6000 N !
$ ------------------------------------------------------------------------------
$ Ga
$
$ DIAMOND_A4 added in unary 5.0
$
$ Changed name from ORTHORHOMBIC_GA to ORTHORHOMBIC_A11
$
 PAR  G(ORTHORHOMBIC_A11,GA)    200.00  +GHSERGA;                4000 N 91Din !
 PAR  G(FCC_A1,GA:VA)           200.00  +GHSERGA+3800-10.2*T;    4000 N 91Din !
 PAR  G(BCC_A2,GA:VA)           200.00  +GHSERGA+4500-11.7*T;    4000 N 91Din !
 PAR  G(HCP_A3,GA:VA)           200.00  +GHSERGA+4500-9.5*T;     4000 N 91Din !
$PAR  G(DIAMOND_A4,GA)          200.00  +GHSERGA+20900-2*T;      4000 N 09SGUN !
$PAR  G(BCT_A5,GA)              200.00  +GHSERGA+3846-9.8*T;     4000 N 91Din !
$PAR  G(TETRAGONAL_A6,GA)       200.00  +GHSERGA+3500-10*T;      4000 N 91Din !
 PAR  G(LIQUID,GA)              200.00  +GLIQGA;                 4000 N 91Din !
$
 FUNCTION GHSERGA   200.00  -21312.331+585.263691*T-108.228783*T*LN(T)
       +0.227155636*T**2-1.18575257E-04*T**3+439954*T**(-1);
       302.91  Y  -7055.643+132.73019*T-26.0692906*T*LN(T)
       +1.506E-04*T**2-4.0173E-08*T**3-118332*T**(-1)+1.64547E+23*T**(-9);
      4000.00  N !
 FUNCTION GLIQGA    200.00  +5491.298-18.073995*T+GHSERGA-7.0171E-17*T**7;
       302.91  Y  +5666.455-18.681147*T+GHSERGA-1.64547E+23*T**(-9);
      4000.00  N !
$ ------------------------------------------------------------------------------
$ Binary system
$
$ From W. Zakulski et al. 1993 (included in LB vol. 2)
$
$ W. Zakulski, Z. Moser, K. Rzyman, H.L. Lukas, S.G. Fries, M. Sukiennik,
$ R. Kaczmarczyk, R. Castanet, J. Phase Equilib., 14, 184-96(1993).
$
$ Checked against LB and paper. Checked at 6000 K.
$
$ There is a gigantic inverse miscibility gap with a minimum at 1895 K and
$ x(Ga)=0.48.
$
$ In LBall-v7+fun.tdb an ionic liquid is used for this system without any
$ apparent reason. The result is the same.
$
 PAR  L(LIQUID,CD,GA;0),,               -24221+615.89674*T
             -92.548711*T*LN(T)+0.058286525*T**2;,,                   N 93Zak !
 PAR  L(LIQUID,CD,GA;1),,               +869.69-10.35857*T
             +1.404442*T*LN(T);,,                                     N 93Zak !
 PAR  L(LIQUID,CD,GA;2),,               +3470.13-3.30883*T;,,         N 93Zak !
$
 PAR  L(HCP_A3,CD,GA:VA;0),,            +80*T;,,                      N 99Che !
$
$ Metastable
$
 PAR  L(FCC_A1,CD,GA:VA;0),,            +80*T;,,                      N Same !
 PAR  L(BCC_A2,CD,GA:VA;0),,            +80*T;,,                      N Same !
$ ------------------------------------------------------------------------------
$
 ASSESSED_SYSTEM
  CD-GA(TDB -* +LIQ +HCP_A3 +ORTHO_A11
  ;G5 C_S:ION/GA+3:VA MAJ:ION/CD+2:VA ;P3 TMM:200/1000 STP:0.5/400) !
$
$
 LIST-OF-REFERENCE
 NUMBER  SOURCE
  Null   'Unknown source'
  Same   'Same or similar interaction as in the corresponding stable phase'
  COST   'COST 507 database'
  91Din  'A.T. Dinsdale, Calphad, 15, 317-425(1991).'
  93Zak  'W. Zakulski, Z. Moser, K. Rzyman, H.L. Lukas, S.G. Fries,
          M. Sukiennik, R. Kaczmarczyk, R. Castanet,
          J. Phase Equilib., 14, 184-96(1993),
          SGTE unary database V.3.0, 1996; Cd, Cd-Ga'
  95Yan  'J. Yang, N.J. Silk, A. Watson, A.W. Bryant, T.G. Chart, B.B. Argent,
          Calphad, 19, 415-30(1995), SGTE unary database V.4.1, 1999; Cd, Hg'
  99Che  'P.-Y. Chevalier, unpublished work, 1999; Cd-Ga'
  04Che1 'P.-Y. Chevalier, unpublished, Thermodata, 2004,
          SGTE unary database V.5.0, 2009; Cd'
  09SGUN 'SGTE unary database V.5.0, 2009.'
!

File: data/databases/sgte-binary/CdGd-01Kur.tdb
$
$ Database for Cd-Gd from M. Kurata and Y. Sakamura 2001
$
$ M. Kurata, Y. Sakamura, J. Phase Equilib., 22, 232-40(2001).
$
$ Dataset created 2016.10.08 by Bengt Hallstedt.
$ 2019.11.10: Modified for use with GES6.
$
$ The CdGd+hcp-Gd eutectic is 6 K lower than in the paper. Other invariant
$ equilibria differ by less than 2 K. Probably different data for pure Gd
$ were used.
$
$ There is an inverse miscibility gap with a minimum at 3666 K and x(Gd)=0.50.
$
$ The entropy parameters are too large.
$
$ ------------------------------------------------------------------------------
 TEMP-LIM 298.15 6000.00 !
$
$ELEMENT NAME  REF. STATE               ATOMIC MASS H298-H0    S298    !
$
 ELEMENT VA   VACUUM                      0.0          0.0      0.0    ! 
 ELEMENT CD   HCP_A3                    112.41      6247.      51.80   ! 
 ELEMENT GD   HCP_A3                    157.25      9087.648   68.0894 ! 
$ ------------------------------------------------------------------------------
$ Phase definitions
$
 PHASE LIQUID:L % 1 1 !
 CONST LIQUID:L : CD GD : !
$
$ Fcc (cF4, Fm-3m) and MeX (cF8, Fm-3m)
$
 PHASE FCC_A1 %A 2 1 1 !
 CONST FCC_A1 : CD GD : VA : !
$
$ Bcc (cI2, Im-3m)
$
 PHASE BCC_A2 %B 2 1 3 !
 CONST BCC_A2 : CD GD% : VA : !
$
$ Hcp (hP2, P6_3/mmc) and Me2X (NiAs-type, hP4, P6_3/mmc, B8_1)
$
 PHASE HCP_A3 %A 2 1 0.5 !
 CONST HCP_A3 : CD% GD% : VA : !
$
$ Prototype Cd6Y (cI184, Im-3)
$
 PHASE CD6GD % 2 6 1 !
 CONST CD6GD : CD : GD : !
$
$ Prototype Gd13Zn58 (hP142, P6_3/mmc)
$
 PHASE CD58GD13 % 2 58 13 !
 CONST CD58GD13 : CD : GD : !
$
$ Prototype Cd45Sm11 (cF448, F-43m)
$
 PHASE CD45GD11 % 2 45 11 !
 CONST CD45GD11 : CD : GD : !
$
$ Prototype CdMg3 (hP8, P6_3/mmc)
$
 PHASE CD3GD_D019 % 2 3 1 !
 CONST CD3GD_D019 : CD : GD : !
$
$ Prototype Cd2Ce (hP3, P-3m1)
$
 PHASE CD2GD % 2 2 1 !
 CONST CD2GD : CD : GD : !
$
$ Prototype CsCl (cP2, Pm-3m)
$
 PHASE CDGD_B2 % 2 1 1 !
 CONST CDGD_B2 : CD : GD : !
$ ------------------------------------------------------------------------------
$ Defaults
$
 DEFINE-SYSTEM-DEFAULT ELEMENT 2 !
 DEFAULT-COM DEFINE_SYSTEM_ELEMENT VA !
 TYPE-DEF % SEQ * !
 TYPE-DEF A GES AMEND_PHASE_DESCRIPTION @ MAGNETIC -3 0.28 !
 TYPE-DEF B GES AMEND_PHASE_DESCRIPTION @ MAGNETIC -1 0.4 !
 FUNCTION ZERO      298.15  0;                                         6000 N !
 FUNCTION UN_ASS    298.15  0;                                         6000 N !
 FUNCTION R         298.15  +8.31451;                                  6000 N !
$ ------------------------------------------------------------------------------
$ Element data
$ ------------------------------------------------------------------------------
$ Cd
$
$ FCC_A1 and TETRAGONAL_A6 added in unary 3.0
$ BCT_A5 and RHOMBO_A10 added in unary 4.1
$ BCC_A2 added in unary 5.0
$
 PAR  G(HCP_A3,CD:VA),,                 +GHSERCD;                1600 N 91Din !
 PAR  G(FCC_A1,CD:VA),,                 +GHSERCD+892.3-0.92*T;   1600 N 93Zak !
 PAR  G(BCC_A2,CD:VA),,                 +GHSERCD+1000;           1600 N 04Che1 !
$PAR  G(TETRAGONAL_A6,CD),,             +GHSERCD+892.3-0.92*T;   1600 N 93Zak !
$PAR  G(BCT_A5,CD),,                    +GHSERCD+5000;           1600 N 95Yan !
$PAR  G(RHOMBO_A10,CD),,                +GHSERCD+800-0.62*T;     1600 N 95Yan !
 PAR  G(LIQUID,CD),,                    +GLIQCD;                 1600 N 91Din !
$
 FUNCTION GHSERCD   298.15  -7083.469+99.506198*T-22.0442408*T*LN(T)
       -0.006273908*T**2-6966*T**(-1);
       594.22  Y  -20064.971+256.812233*T-45.1611543*T*LN(T)
       +0.008832011*T**2-8.99604E-07*T**3+1241290*T**(-1);
      1500.00  Y  -9027.489+148.20548*T-29.7064*T*LN(T);
      1600.00  N !
 FUNCTION GLIQCD    298.15  +6128.444-10.296916*T+GHSERCD;
       400.00  Y  +21716.884-371.046869*T+53.1313898*T*LN(T)
       -0.115159917*T**2+2.8899781E-05*T**3-1271815*T**(-1);
       594.22  Y  -3252.303+138.251107*T-29.7064*T*LN(T);
      1500.00  Y  +5775.186-9.954373*T+GHSERCD;
      1600.00  N !
 FUNCTION GBCCCD    298.15  +GHSERCD+1000;                             6000 N !
$ ------------------------------------------------------------------------------
$ Gd
$
$ HCP_A3, BCC_A2 and LIQUID revised in unary 3.0
$ Small correction made to top two temperature ranges of BCC_A2 to ensure 
$ continuity in Gibbs energy, AD, Dec 2002
$ FCC_A1 added in unary 4.4
$
$ FCC_A1 from 03Cac not included in unary
$
 PAR  G(HCP_A3,GD:VA)           200.00  +GHSERGD;                3600 N 95She2 !
 PAR  TC(HCP_A3,GD:VA)          200.00    293.4;                 3600 N 95She2 !
 PAR  BMAGN(HCP_A3,GD:VA)       200.00      3.0;                 3600 N 95She2 !
$PAR  TC(HCP_A3,GD:VA)          200.00    291.8;                 3600 N 91Din !
$PAR  BMAGN(HCP_A3,GD:VA)       200.00      3.0;                 3600 N 91Din !
 PAR  G(FCC_A1,GD:VA)           200.00  +GHSERGD+500;            3600 N 00Zin !
$PAR  G(FCC_A1,GD:VA)           200.00  +GHSERGD
$            +1800-0.831451*T;                                   3600 N 03Cac !
 PAR  G(BCC_A2,GD:VA)           200.00  +GBCCGD;                 3600 N 95She2 !
 PAR  G(LIQUID,GD)              200.00  +GLIQGD;                 3600 N 95She2 !
$
 FUNCTION GHSERGD   200.00  -6834.5855+97.13101*T-24.7214131*T*LN(T)
       -0.00285240521*T**2-3.14674076E-07*T**3-8665.73348*T**(-1);
      1000.00  Y  -6483.25362+95.6919924*T-24.6598297*T*LN(T)
       -0.00185225011*T**2-6.61211607E-07*T**3;
      1508.15  Y  -123124.992+699.125537*T-101.800197*T*LN(T)
       +0.0150644246*T**2-6.39165948E-07*T**3+29356890.3*T**(-1);
      3600.00  N !
 FUNCTION GBCCGD    200.00  +3233.80866-2.11184585*T+GHSERGD;
      1000.00  Y  +152792.743-1349.58873*T+180.097094*T*LN(T)
       -0.119550229*T**2+1.17915728E-05*T**3-22038836*T**(-1);
      1508.15  Y  -15783.7618+202.222183*T-38.960425*T*LN(T);
      1586.15  Y  -19850.5562+224.818035*T-41.904333*T*LN(T)
       +8.58222759E-04*T**2-3.77570269E-08*T**3+995428.573*T**(-1);
      3600.00  N !
 FUNCTION GLIQGD    200.00  +13060.0262-8.32179974*T+GHSERGD;
      1000.00  Y  +146262.037-1208.70685*T+159.352082*T*LN(T)
       -0.108247135*T**2+1.06945505E-05*T**3-19678357*T**(-1);
      1508.15  Y  -5397.314+192.336215*T-38.5075*T*LN(T);
      3600.00  N !
$ ------------------------------------------------------------------------------
$ Binary system
$
$ M. Kurata, Y. Sakamura, J. Phase Equilib., 22, 232-40(2001).
$
$ Checked against paper. Checked at 6000 K.
$
$ The CdGd+hcp-Gd eutectic is 6 K lower than in the paper. Other invariant
$ equilibria differ by less than 2 K. Probably different data for pure Gd
$ were used.
$
$ There is an inverse miscibility gap with a minimum at 3666 K and x(Gd)=0.50.
$
$ The entropy parameters are too large.
$
 PAR  L(LIQUID,CD,GD;0),,               -141000+55.09*T;,,            N 01Kur !
$
 PAR  L(HCP_A3,CD,GD:VA;0),,            +50000;,,                     N 16Hal !
 PAR  L(BCC_A2,CD,GD:VA;0),,            +50000;,,                     N 16Hal !
$
 PAR  G(CD6GD,CD:GD),,                  +6*GLIQCD+GHSERGD
             -187500+92.94*T;,,                                       N 01Kur !
 PAR  G(CD58GD13,CD:GD),,               +58*GLIQCD+13*GHSERGD
             -2267000+1069*T;,,                                       N 01Kur !
 PAR  G(CD45GD11,CD:GD),,               +45*GLIQCD+11*GHSERGD
             -1854000+860*T;,,                                        N 01Kur !
 PAR  G(CD3GD_D019,CD:GD),,             +3*GLIQCD+GHSERGD
             -148700+64*T;,,                                          N 01Kur !
 PAR  G(CD2GD,CD:GD),,                  +2*GLIQCD+GHSERGD
             -128900+50*T;,,                                          N 01Kur !
 PAR  G(CDGD_B2,CD:GD),,                +GLIQCD+GHSERGD
             -111300+45*T;,,                                          N 01Kur !
$
$ Metastable
$
 PAR  L(FCC_A1,CD,GD:VA;0),,            +50000;,,                     N 16Hal !
$ ------------------------------------------------------------------------------
$
$
 LIST-OF-REFERENCE
 NUMBER  SOURCE
  Null   'Unknown source'
  Same   'Same or similar interaction as in the corresponding stable phase'
  COST   'COST 507 database'
  91Din  'A.T. Dinsdale, Calphad, 15, 317-425(1991).'
  93Zak  'W. Zakulski, Z. Moser, K. Rzyman, H.L. Lukas, S.G. Fries,
          M. Sukiennik, R. Kaczmarczyk, R. Castanet,
          J. Phase Equilib., 14, 184-96(1993),
          SGTE unary database V.3.0, 1996; Cd'
  95She2 'H. Shen, W. Zhang, G. Liu, R. Wang, Z. Du, Report F-95-02,
          University of Science and Technology, Beijing, May 1995,
          SGTE unary database V.3.0, 1996; Gd'
  95Yan  'J. Yang, N.J. Silk, A. Watson, A.W. Bryant, T.G. Chart, B.B. Argent,
          Calphad, 19, 415-30(1995),
          SGTE unary database V.4.1, 1999; Cd, Hg'
  00Zin  'M. Zinkevich, N. Mattern, H. J Seifert,
          J. Phase Equilib., 21, 385-94(2000),
          SGTE unary database V.4.4, 2001; Gd'
  01Kur  'M. Kurata, Y. Sakamura, J. Phase Equilib., 22, 232-40(2001); Cd-Gd'
  03Cac  'G. Cacciamani, S. De Negri, A. Saccone, R. Ferro,
          Intermetallics, 11, 1135-51(2003); Dy, Gd, Ho'
  04Che1 'P.-Y. Chevalier, unpublished, Thermodata, 2004,
          SGTE unary database V.5.0, 2009; Cd'
  16Hal  'B. Hallstedt, dummy interaction, 2016; Cd-Gd'
!
