Repository: orchid-calphad/orchid-project.org

# orchid-project.org

Website and released data of **ORCHID** (Open Repository for CALPHAD Hypotheses, Intelligence, and Discovery),
served by GitHub Pages at https://orchid-project.org. Releases are archived on Zenodo (one DOI per version).

- `index.html`, `catalog/`, `best-practices.html` — static, self-contained pages (generated in the ORCHID tooling).
- `data/` — released data: catalog, redistributable TDB files, convex hulls. Licences: `data/LICENSES.md`, `data/NOTICE.md`.
- `llms.txt`, `data/croissant.json`, `CITATION.cff`, `.zenodo.json` — machine-readable metadata.

Only data with clear redistribution rights are published.

File: data/databases/sgte-binary/CdHg-95Yan-LB.tdb
$
$ Database for Cd-Hg from J. Yang et al. 1995 (included in LB vol. 2)
$
$ J. Yang, N.J. Silk, A. Watson, A.W. Bryant, T.G. Chart, B.B. Argent,
$ Calphad, 19, 415-30(1995).
$
$ Dataset created 2015.03.28 by Bengt Hallstedt.
$ 2019.12.01: Modified for use with GES6.
$
$ ------------------------------------------------------------------------------
 TEMP-LIM 298.15 6000.00 !
$
$ELEMENT NAME  REF. STATE               ATOMIC MASS H298-H0    S298    !
$
 ELEMENT VA   VACUUM                      0.0          0.0      0.0    ! 
 ELEMENT CD   HCP_A3                    112.41      6247.      51.80   ! 
 ELEMENT HG   LIQUID                    200.59      9342.      75.90   ! 
$ ------------------------------------------------------------------------------
$ Phase definitions
$
 PHASE LIQUID:L % 1 1 !
 CONST LIQUID:L : CD HG : !
$
$ Fcc (cF4, Fm-3m) and MeX (cF8, Fm-3m)
$
 PHASE FCC_A1 %A 2 1 1 !
 CONST FCC_A1 : CD HG : VA : !
$
$ Bcc (cI2, Im-3m)
$
 PHASE BCC_A2 %B 2 1 3 !
 CONST BCC_A2 : CD HG : VA : !
$
$ Hcp (hP2, P6_3/mmc) and Me2X (NiAs-type, hP4, P6_3/mmc, B8_1)
$
 PHASE HCP_A3 %A 2 1 0.5 !
 CONST HCP_A3 : CD% HG : VA : !
$
$ Prototype In (tI2, I4/mmm)
$
 PHASE TETRAGONAL_A6 % 1 1 !
 CONST TETRAGONAL_A6 : CD HG : !
$
$ Prototype Hg (hR1, R-3m)
$
 PHASE RHOMBO_A10 % 1 1 !
 CONST RHOMBO_A10 : CD HG% : !
$ ------------------------------------------------------------------------------
$ Defaults
$
 DEFINE-SYSTEM-DEFAULT ELEMENT 2 !
 DEFAULT-COM DEFINE_SYSTEM_ELEMENT VA !
 TYPE-DEF % SEQ * !
 TYPE-DEF A GES AMEND_PHASE_DESCRIPTION @ MAGNETIC -3 0.28 !
 TYPE-DEF B GES AMEND_PHASE_DESCRIPTION @ MAGNETIC -1 0.4 !
 FUNCTION ZERO      298.15  0;                                         6000 N !
 FUNCTION UN_ASS    298.15  0;                                         6000 N !
 FUNCTION R         298.15  +8.31451;                                  6000 N !
$ ------------------------------------------------------------------------------
$ Element data
$ ------------------------------------------------------------------------------
$ Cd
$
$ FCC_A1 and TETRAGONAL_A6 added in unary 3.0
$ BCT_A5 and RHOMBO_A10 added in unary 4.1
$ BCC_A2 added in unary 5.0
$
 PAR  G(HCP_A3,CD:VA),,                 +GHSERCD;                1600 N 91Din !
 PAR  G(FCC_A1,CD:VA),,                 +GHSERCD+892.3-0.92*T;   1600 N 93Zak !
 PAR  G(BCC_A2,CD:VA),,                 +GHSERCD+1000;           1600 N 04Che1 !
 PAR  G(TETRAGONAL_A6,CD),,             +GHSERCD+892.3-0.92*T;   1600 N 93Zak !
$PAR  G(BCT_A5,CD),,                    +GHSERCD+5000;           1600 N 95Yan !
 PAR  G(RHOMBO_A10,CD),,                +GHSERCD+800-0.62*T;     1600 N 95Yan !
 PAR  G(LIQUID,CD),,                    +GLIQCD;                 1600 N 91Din !
$
 FUNCTION GHSERCD   298.15  -7083.469+99.506198*T-22.0442408*T*LN(T)
       -0.006273908*T**2-6966*T**(-1);
       594.22  Y  -20064.971+256.812233*T-45.1611543*T*LN(T)
       +0.008832011*T**2-8.99604E-07*T**3+1241290*T**(-1);
      1500.00  Y  -9027.489+148.20548*T-29.7064*T*LN(T);
      1600.00  N !
 FUNCTION GLIQCD    298.15  +6128.444-10.296916*T+GHSERCD;
       400.00  Y  +21716.884-371.046869*T+53.1313898*T*LN(T)
       -0.115159917*T**2+2.8899781E-05*T**3-1271815*T**(-1);
       594.22  Y  -3252.303+138.251107*T-29.7064*T*LN(T);
      1500.00  Y  +5775.186-9.954373*T+GHSERCD;
      1600.00  N !
 FUNCTION GBCCCD    298.15  +GHSERCD+1000;                             6000 N !
$ ------------------------------------------------------------------------------
$ Hg
$
$ HCP_A3 and TETRAGONAL_A6 added in unary 4.1
$ FCC_A1 added in unary 5.0
$
 PAR  G(LIQUID,HG)              200.00  +GHSERHG;                2000 N 91Din !
 PAR  G(RHOMBO_A10,HG)          200.00  +GRHOHG;                 2000 N 91Din !
 PAR  G(FCC_A1,HG:VA)           200.00  +GHSERHG+5+8.368*T;      2000 N 02Mai !
 PAR  G(HCP_A3,HG:VA)           200.00  +GRHOHG+200+0.7*T;       2000 N 95Yan !
 PAR  G(TETRAGONAL_A6,HG)       200.00  +GRHOHG
             +208.68+1.765592*T;                                 2000 N 95Yan !
$
 FUNCTION GHSERHG   200.00  +82356.855-3348.19466*T+618.193308*T*LN(T)
       -2.0282337*T**2+0.00118398213*T**3-2366612*T**(-1);
       234.32  Y  -8961.207+135.232291*T-32.257*T*LN(T)
       +0.0097977*T**2-3.20695E-06*T**3+6670*T**(-1);
       400.00  Y  -7970.627+112.33345*T-28.414*T*LN(T)
       +0.00318535*T**2-1.077802E-06*T**3-41095*T**(-1);
       700.00  Y  -7161.338+90.797305*T-24.87*T*LN(T)
       -0.00166775*T**2+8.737E-09*T**3-27495*T**(-1);
      2000.00  N !
 FUNCTION GRHOHG    200.00  -10668.401+123.274598*T-28.847*T*LN(T)
       +0.01699705*T**2-2.4555667E-05*T**3+13330*T**(-1);
       234.32  Y  -11425.394+135.928158*T-30.2091*T*LN(T)
       +0.00107555*T**2-2.28298E-07*T**3+35545*T**(-1);
      2000.00  N !
$ ------------------------------------------------------------------------------
$ Binary system
$
$ From J. Yang et al. 1995 (included in LB vol. 2)
$
$ J. Yang, N.J. Silk, A. Watson, A.W. Bryant, T.G. Chart, B.B. Argent,
$ Calphad, 19, 415-30(1995).
$
$ Checked against LB and paper. Checked at 6000 K.
$
 PAR  L(LIQUID,CD,HG;0),,               -10651.38+4.17628*T;,,        N 95Yan !
 PAR  L(LIQUID,CD,HG;1),,               -1548.36+0.71716*T;,,         N 95Yan !
 PAR  L(LIQUID,CD,HG;2),,               +353.78;,,                    N 95Yan !
$
 PAR  L(HCP_A3,CD,HG:VA;0),,            -6062.01-5.39655*T;,,         N 95Yan !
 PAR  L(RHOMBO_A10,CD,HG;0),,           -7040.2;,,                    N 95Yan !
$
 PAR  L(TETRAGONAL_A6,CD,HG;0),,        -11896.23+1.1994*T;,,         N 95Yan !
 PAR  L(TETRAGONAL_A6,CD,HG;1),,        +6347.01-11.68573*T;,,        N 95Yan !
$
$ Metastable
$
 PAR  L(FCC_A1,CD,HG:VA;0),,            -6062.01-5.39655*T;,,         N Same !
 PAR  L(BCC_A2,CD,HG:VA;0),,            -6062.01-5.39655*T;,,         N Same !
$ ------------------------------------------------------------------------------
$
 ASSESSED_SYSTEM
  CD-HG(TDB -* +LIQ +HCP_A3 +RHOM_A10 +TETRA_A6 ;P3 TMM:200/1000 *) !
$
$
 LIST-OF-REFERENCE
 NUMBER  SOURCE
  Null   'Unknown source'
  Same   'Same or similar interaction as in the corresponding stable phase'
  COST   'COST 507 database'
  91Din  'A.T. Dinsdale, Calphad, 15, 317-425(1991).'
  93Zak  'W. Zakulski, Z. Moser, K. Rzyman, H.L. Lukas, S.G. Fries,
          M. Sukiennik, R. Kaczmarczyk, R. Castanet,
          J. Phase Equilib., 14, 184-96(1993),
          SGTE unary database V.3.0, 1996; Cd'
  95Yan  'J. Yang, N.J. Silk, A. Watson, A.W. Bryant, T.G. Chart, B.B. Argent,
          Calphad, 19, 415-30(1995),
          SGTE unary database V.4.1, 1999; Cd, Hg, Cd-Hg'
  02Mai  'A. Maitre, J.M. Fiorani, M. Vilasi, J. Phase Equilib.,
          23, 329-38(2002), SGTE unary database V.5.0, 2009; Hg'
  04Che1 'P.-Y. Chevalier, unpublished, Thermodata, 2004,
          SGTE unary database V.5.0, 2009; Cd'
!

File: data/databases/sgte-binary/CdIn-19Fis.tdb
$
$ Database for Cd-In from E. Fischer et al. 2019.
$
$ E. Fischer, K. Gajavalli, G. Mikaelian, P. Benigni, J. Rogez, A. Decreton,
$ M. Barrachin, Calphad, 64, 292-305(2019).
$
$ Dataset created 2019.04.07 by Bengt Hallstedt.
$ 2020.12.25: Modified for use with GES6.
$
$ Modified from 93Zak.
$
$ ------------------------------------------------------------------------------
 TEMP-LIM 298.15 6000.00 !
$
$ELEMENT NAME  REF. STATE               ATOMIC MASS H298-H0    S298    !
$
 ELEMENT VA   VACUUM                      0.0          0.0      0.0    ! 
 ELEMENT CD   HCP_A3                    112.41      6247.      51.80   ! 
 ELEMENT IN   TETRAGONAL_A6             114.82      6610.0     57.65   ! 
$ ------------------------------------------------------------------------------
$ Phase definitions
$
 PHASE LIQUID:L % 1 1 !
 CONST LIQUID:L : CD IN : !
$
$ Fcc (cF4, Fm-3m) and MeX (cF8, Fm-3m)
$
 PHASE FCC_A1 %A 2 1 1 !
 CONST FCC_A1 : CD IN : VA : !
$
$ Bcc (cI2, Im-3m)
$
 PHASE BCC_A2 %B 2 1 3 !
 CONST BCC_A2 : CD IN : VA : !
$
$ Hcp (hP2, P6_3/mmc) and Me2X (NiAs-type, hP4, P6_3/mmc, B8_1)
$
 PHASE HCP_A3 %A 2 1 0.5 !
 CONST HCP_A3 : CD% IN : VA : !
$
$ Prototype In (tI2, I4/mmm)
$
 PHASE TETRAGONAL_A6 % 1 1 !
 CONST TETRAGONAL_A6 : CD IN% : !
$
$ unknown structure
$
 PHASE CD3IN % 2 3 1 !
 CONST CD3IN : CD : IN : !
$ ------------------------------------------------------------------------------
$ Defaults
$
 DEFINE-SYSTEM-DEFAULT ELEMENT 2 !
 DEFAULT-COM DEFINE_SYSTEM_ELEMENT VA !
 TYPE-DEF % SEQ * !
 TYPE-DEF A GES AMEND_PHASE_DESCRIPTION @ MAGNETIC -3 0.28 !
 TYPE-DEF B GES AMEND_PHASE_DESCRIPTION @ MAGNETIC -1 0.4 !
 FUNCTION ZERO      298.15  0;                                         6000 N !
 FUNCTION UN_ASS    298.15  0;                                         6000 N !
 FUNCTION R         298.15  +8.31451;                                  6000 N !
$ ------------------------------------------------------------------------------
$ Element data
$ ------------------------------------------------------------------------------
$ Cd
$
$ FCC_A1 and TETRAGONAL_A6 added in unary 3.0
$ BCT_A5 and RHOMBO_A10 added in unary 4.1
$ BCC_A2 added in unary 5.0
$
$ FCC_A1 from 04Che not included in unary
$ BCC_A2 and HCP_IM_A3 from 19Fis not included in unary
$
 PAR  G(HCP_A3,CD:VA),,                 +GHSERCD;                1600 N 91Din !
 PAR  G(HCP_IM_A3,CD),,                 +GHSERCD+3100-2.12*T;    1600 N 19Fis !
 PAR  G(FCC_A1,CD:VA),,                 +GHSERCD+892.3-0.92*T;   1600 N 93Zak !
$PAR  G(FCC_A1,CD:VA),,                 +GLIQCD-5300+9.5*T;      1600 N 04Che2 !
$PAR  G(BCC_A2,CD:VA),,                 +GHSERCD+1000;           1600 N 04Che1 !
 PAR  G(BCC_A2,CD:VA),,                 +GHSERCD+3500-2.12*T;    1600 N 19Fis !
 PAR  G(TETRAGONAL_A6,CD),,             +GHSERCD+892.3-0.92*T;   1600 N 93Zak !
$PAR  G(BCT_A5,CD),,                    +GHSERCD+5000;           1600 N 95Yan !
$PAR  G(RHOMBO_A10,CD),,                +GHSERCD+800-0.62*T;     1600 N 95Yan !
 PAR  G(LIQUID,CD),,                    +GLIQCD;                 1600 N 91Din !
$
 FUNCTION GHSERCD   298.15  -7083.469+99.506198*T-22.0442408*T*LN(T)
       -0.006273908*T**2-6966*T**(-1);
       594.22  Y  -20064.971+256.812233*T-45.1611543*T*LN(T)
       +0.008832011*T**2-8.99604E-07*T**3+1241290*T**(-1);
      1500.00  Y  -9027.489+148.20548*T-29.7064*T*LN(T);
      1600.00  N !
 FUNCTION GLIQCD    298.15  +6128.444-10.296916*T+GHSERCD;
       400.00  Y  +21716.884-371.046869*T+53.1313898*T*LN(T)
       -0.115159917*T**2+2.8899781E-05*T**3-1271815*T**(-1);
       594.22  Y  -3252.303+138.251107*T-29.7064*T*LN(T);
      1500.00  Y  +5775.186-9.954373*T+GHSERCD;
      1600.00  N !
 FUNCTION GBCCCD    298.15  +GHSERCD+1000;                             6000 N !
$ ------------------------------------------------------------------------------
$ In
$
$ FCC_A1 and TET_ALPHA1 revised in unary 4.1
$ BCT_A5 and RHOMBOHEDRAL_A7 added in unary 4.1
$ TET_ALPHA1 revised in unary 5.0 (using the value from 99Ans)
$ DHCP added in unary 5.0
$
$ There is quite a bit of confusion about TET_ALPHA1_A6. The structure is
$ the same as In (TETRAGONAL_A6), but with a different (presumably) c/a ratio.
$ TET_ALPHA1_A6 is present in Bi-In, In-Pb and In-Sn (possibly more). Between
$ the TETRAGONAL_A6 (In-ss) and TET_ALPHA1_A6 there is a narrow two-phase
$ region. In each system a different G(TET_ALPHA1_A6,IN) lattice stability
$ was used.
$ In 91Din a value from an unpublished revision of the Bi-In system by
$ P.-Y. Chevalier 1990 is included. In SGTE Unary V 4.4 a value from 98Boa
$ for the In-Pb system is included. 98Boa treated the TET_ALPHA1_A6
$ phase in Bi-In and In-Pb as two different phases and used the lattice
$ stability from 88Che0 for the Bi-In branch of this phase. Finally, SGTE
$ unary V 5.0 uses a value from an unpublished evaluation by 99Ans of the
$ In-Sn system. Due to the close proximity of the TETRAGONAL_A6 and
$ TET_ALPHA1_A6 phases in these systems, any change of lattice stability
$ will cause a distortion of the phase diagram and require reoptimisation.
$
$ The DHCP phase is labelled D0_24 in 03Liu and alpha-prime in 92Ans. The
$ phase is present between the fcc and hcp phases in the Au-Sn and Au-In
$ systems.
$
 PAR  G(TETRAGONAL_A6,IN),,             +GHSERIN;                3800 N 91Din !
 PAR  G(FCC_A1,IN:VA),,                 +GHSERIN+162.061;        3800 N 98Boa !
$PAR  G(FCC_A1,IN:VA),,                 +GHSERIN+123-0.1988*T;   3800 N 91Din !
 PAR  G(BCC_A2,IN:VA),,                 +GHSERIN+800-0.8*T;      3800 N 91Din !
 PAR  G(HCP_A3,IN:VA),,                 +GHSERIN+533-0.6868*T;   3800 N 91Din !
$PAR  G(DHCP,IN),,                      +GHSERIN+520-0.384*T;    3800 N 92Ans !
$PAR  G(TET_ALPHA1_A6,IN),,             +GHSERIN+123-0.1988*T;   3800 N 99Ans !
$PAR  G(TET_ALPHA1_A6,IN),,             +GHSERIN+0.31*T;         3800 N 98Boa !
$PAR  G(TET_ALPHA1_A6,IN),,             +GHSERIN+193-0.16479*T;  3800 N 91Din !
$PAR  G(TET_ALPHA1_A6,IN),,             +GHSERIN-33+0.16*T;      3800 N 88Che0 !
$PAR  G(BCT_A5,IN),,                    +GHSERIN
$            +5040.87-3.33969*T;                                 3800 N 99Ans !
$PAR  G(RHOMBOHEDRAL_A7,IN),,           +GHSERIN+4184;           3800 N 88Che0 !
 PAR  G(LIQUID,IN),,                    +GLIQIN;                 3800 N 91Din !
$
 FUNCTION GHSERIN   298.15  -6978.89+92.338115*T-21.8386*T*LN(T)
       -0.00572566*T**2-2.120321E-06*T**3-22906*T**(-1);
       429.75  Y  -7033.516+124.476588*T-27.4562*T*LN(T)
       +5.4607E-04*T**2-8.367E-08*T**3-211708*T**(-1)+3.53116E+22*T**(-9);
      3800.00  N !
 FUNCTION GLIQIN    298.15  +3282.092-7.63686*T+GHSERIN-5.59058E-20*T**7;
       429.75  Y  +3283.706-7.640804*T+GHSERIN-3.53116E+22*T**(-9);
      3800.00  N !
$ ------------------------------------------------------------------------------
$ Binary system
$
$ E. Fischer, K. Gajavalli, G. Mikaelian, P. Benigni, J. Rogez, A. Decreton,
$ M. Barrachin, Calphad, 64, 292-305(2019).
$
$ Modified from 93Zak.
$
$ Checked against paper and author's tdb. Checked at 6000 K.
$
 PAR  L(LIQUID,CD,IN;0),,               +5763.48-3.2521*T;,,          N 93Zak !
 PAR  L(LIQUID,CD,IN;1),,               +1282.26-1.63311*T;,,         N 93Zak !
 PAR  L(LIQUID,CD,IN;2),,               +117.86+0.58527*T;,,          N 93Zak !
$
 PAR  L(HCP_A3,CD,IN:VA;0),,            +13422.48+0.71961*T;,,        N 93Zak !
$
 PAR  L(TETRAGONAL_A6,CD,IN;0),,        +9012.84+2.66064*T;,,         N 19Fis !
 PAR  L(TETRAGONAL_A6,CD,IN;1),,        +2015.94-0.99628*T;,,         N 19Fis !
$
 PAR  L(FCC_A1,CD,IN:VA;0),,            +8762.27-2.75015*T;,,         N 19Fis !
 PAR  L(FCC_A1,CD,IN:VA;1),,            +647.99+0.67751*T;,,          N 19Fis !
 PAR  L(FCC_A1,CD,IN:VA;2),,            -2187;,,                      N 19Fis !
$
 PAR  G(CD3IN,CD:IN),,                  +3*GHSERCD+GHSERIN
             +9413.48-25.24568*T;,,                                   N 93Zak !
$
$ Metastable
$
 PAR  L(BCC_A2,CD,IN:VA;0),,            +8762.27-2.75015*T;,,         N Same !
 PAR  L(BCC_A2,CD,IN:VA;1),,            +647.99+0.67751*T;,,          N Same !
 PAR  L(BCC_A2,CD,IN:VA;2),,            -2187;,,                      N Same !
$ ------------------------------------------------------------------------------
$
 ASSESSED_SYSTEM
  CD-IN(TDB -* +LIQ +HCP_A3 +FCC_A1 +CD3IN +TETRA_A6 ;P3 TMM:200/1000 *) !
$
$
 LIST-OF-REFERENCE
 NUMBER  SOURCE
  Null   'Unknown source'
  Same   'Same or similar interaction as in the corresponding stable phase'
  COST   'COST 507 database'
  88Che0 'P.-Y Chevalier, Calphad, 12, 383-92(1988)
          SGTE unary database V.4.1, 1999; In'
  91Din  'A.T. Dinsdale, Calphad, 15, 317-425(1991).'
  92Ans  'I. Ansara, J.-Ph. Nabot, Calphad, 16, 13-18(1992),
          SGTE unary database V.5.0, 2009; In'
  93Zak  'W. Zakulski, Z. Moser, K. Rzyman, H.L. Lukas, S.G. Fries,
          M. Sukiennik, R. Kaczmarczyk, R. Castanet,
          J. Phase Equilib., 14, 184-96(1993),
          SGTE unary database V.3.0, 1996; Cd, Cd-In'
  95Yan  'J. Yang, N.J. Silk, A. Watson, A.W. Bryant, T.G. Chart, B.B. Argent,
          Calphad, 19, 415-30(1995), SGTE unary database V.4.1, 1999; Cd, Hg'
  98Boa  'D. Boa, I. Ansara, Thermochim. Acta, 314, 79-86(1998),
          SGTE unary database V.4.1, 1999; In, Pb'
  99Ans  'I. Ansara, S.G. Fries, H.L. Lukas, unpublished, 1999,
          SGTE unary database V.5.0, 2009; In, Sn'
  04Che1 'P.-Y. Chevalier, unpublished, Thermodata, 2004,
          SGTE unary database V.5.0, 2009; Cd'
  04Che2 'P.-Y. Chevalier, unpublished, Thermodata, 2004; Cd'
  19Fis  'E. Fischer, K. Gajavalli, G. Mikaelian, P. Benigni, J. Rogez,
          A. Decreton, M. Barrachin, Calphad, 64, 292-305(2019); Cd, Ag-Cd'
!

File: data/databases/sgte-binary/CdIn-93Zak.tdb
$
$ Database for Cd-In from W. Zakulski et al. 1993
$
$ W. Zakulski, Z. Moser, K. Rzyman, H.L. Lukas, S.G. Fries, M. Sukiennik,
$ R. Kaczmarczyk, R. Castanet, J. Phase Equilib., 14, 184-96(1993).
$
$ Dataset created 2012.10.04 by Bengt Hallstedt.
$ 2020.12.25: Modified for use with GES6.
$
$ Cd-In is included (broken) in the LBall-v7+fun.tdb database but not
$ in the printed LB.
$
$ The fcc-In lattice stability from 91Din is required, not the one from 98Boa.
$ In SGSOL V 5.0 the lattice stability from 98Boa is used. The fcc phase field
$ then disappears.
$
$ ------------------------------------------------------------------------------
 TEMP-LIM 298.15 6000.00 !
$
$ELEMENT NAME  REF. STATE               ATOMIC MASS H298-H0    S298    !
$
 ELEMENT VA   VACUUM                      0.0          0.0      0.0    ! 
 ELEMENT CD   HCP_A3                    112.41      6247.      51.80   ! 
 ELEMENT IN   TETRAGONAL_A6             114.82      6610.0     57.65   ! 
$ ------------------------------------------------------------------------------
$ Phase definitions
$
 PHASE LIQUID:L % 1 1 !
 CONST LIQUID:L : CD IN : !
$
$ Fcc (cF4, Fm-3m) and MeX (cF8, Fm-3m)
$
 PHASE FCC_A1 %A 2 1 1 !
 CONST FCC_A1 : CD IN : VA : !
$
$ Bcc (cI2, Im-3m)
$
 PHASE BCC_A2 %B 2 1 3 !
 CONST BCC_A2 : CD IN : VA : !
$
$ Hcp (hP2, P6_3/mmc) and Me2X (NiAs-type, hP4, P6_3/mmc, B8_1)
$
 PHASE HCP_A3 %A 2 1 0.5 !
 CONST HCP_A3 : CD% IN : VA : !
$
$ Prototype In (tI2, I4/mmm)
$
 PHASE TETRAGONAL_A6 % 1 1 !
 CONST TETRAGONAL_A6 : CD IN% : !
$
$ unknown structure
$
 PHASE CD3IN % 2 3 1 !
 CONST CD3IN : CD : IN : !
$ ------------------------------------------------------------------------------
$ Defaults
$
 DEFINE-SYSTEM-DEFAULT ELEMENT 2 !
 DEFAULT-COM DEFINE_SYSTEM_ELEMENT VA !
 TYPE-DEF % SEQ * !
 TYPE-DEF A GES AMEND_PHASE_DESCRIPTION @ MAGNETIC -3 0.28 !
 TYPE-DEF B GES AMEND_PHASE_DESCRIPTION @ MAGNETIC -1 0.4 !
 FUNCTION ZERO      298.15  0;                                         6000 N !
 FUNCTION UN_ASS    298.15  0;                                         6000 N !
 FUNCTION R         298.15  +8.31451;                                  6000 N !
$ ------------------------------------------------------------------------------
$ Element data
$ ------------------------------------------------------------------------------
$ Cd
$
$ FCC_A1 and TETRAGONAL_A6 added in unary 3.0
$ BCT_A5 and RHOMBO_A10 added in unary 4.1
$ BCC_A2 added in unary 5.0
$
 PAR  G(HCP_A3,CD:VA),,                 +GHSERCD;                1600 N 91Din !
 PAR  G(FCC_A1,CD:VA),,                 +GHSERCD+892.3-0.92*T;   1600 N 93Zak !
 PAR  G(BCC_A2,CD:VA),,                 +GHSERCD+1000;           1600 N 04Che1 !
 PAR  G(TETRAGONAL_A6,CD),,             +GHSERCD+892.3-0.92*T;   1600 N 93Zak !
$PAR  G(BCT_A5,CD),,                    +GHSERCD+5000;           1600 N 95Yan !
$PAR  G(RHOMBO_A10,CD),,                +GHSERCD+800-0.62*T;     1600 N 95Yan !
 PAR  G(LIQUID,CD),,                    +GLIQCD;                 1600 N 91Din !
$
 FUNCTION GHSERCD   298.15  -7083.469+99.506198*T-22.0442408*T*LN(T)
       -0.006273908*T**2-6966*T**(-1);
       594.22  Y  -20064.971+256.812233*T-45.1611543*T*LN(T)
       +0.008832011*T**2-8.99604E-07*T**3+1241290*T**(-1);
      1500.00  Y  -9027.489+148.20548*T-29.7064*T*LN(T);
      1600.00  N !
 FUNCTION GLIQCD    298.15  +6128.444-10.296916*T+GHSERCD;
       400.00  Y  +21716.884-371.046869*T+53.1313898*T*LN(T)
       -0.115159917*T**2+2.8899781E-05*T**3-1271815*T**(-1);
       594.22  Y  -3252.303+138.251107*T-29.7064*T*LN(T);
      1500.00  Y  +5775.186-9.954373*T+GHSERCD;
      1600.00  N !
 FUNCTION GBCCCD    298.15  +GHSERCD+1000;                             6000 N !
$ ------------------------------------------------------------------------------
$ In
$
$ FCC_A1 and TET_ALPHA1 revised in unary 4.1
$ BCT_A5 and RHOMBOHEDRAL_A7 added in unary 4.1
$ TET_ALPHA1 revised in unary 5.0 (using the value from 99Ans)
$ DHCP added in unary 5.0
$
$ There is quite a bit of confusion about TET_ALPHA1_A6. The structure is
$ the same as In (TETRAGONAL_A6), but with a different (presumably) c/a ratio.
$ TET_ALPHA1_A6 is present in Bi-In, In-Pb and In-Sn (possibly more). Between
$ the TETRAGONAL_A6 (In-ss) and TET_ALPHA1_A6 there is a narrow two-phase
$ region. In each system a different G(TET_ALPHA1_A6,IN) lattice stability
$ was used.
$ In 91Din a value from an unpublished revision of the Bi-In system by
$ P.-Y. Chevalier 1990 is included. In SGTE Unary V 4.4 a value from 98Boa
$ for the In-Pb system is included. 98Boa treated the TET_ALPHA1_A6
$ phase in Bi-In and In-Pb as two different phases and used the lattice
$ stability from 88Che0 for the Bi-In branch of this phase. Finally, SGTE
$ unary V 5.0 uses a value from an unpublished evaluation by 99Ans of the
$ In-Sn system. Due to the close proximity of the TETRAGONAL_A6 and
$ TET_ALPHA1_A6 phases in these systems, any change of lattice stability
$ will cause a distortion of the phase diagram and require reoptimisation.
$
$ The DHCP phase is labelled D0_24 in 03Liu and alpha-prime in 92Ans. The
$ phase is present between the fcc and hcp phases in the Au-Sn and Au-In
$ systems.
$
 PAR  G(TETRAGONAL_A6,IN),,             +GHSERIN;                3800 N 91Din !
$PAR  G(FCC_A1,IN:VA),,                 +GHSERIN+162.061;        3800 N 98Boa !
 PAR  G(FCC_A1,IN:VA),,                 +GHSERIN+123-0.1988*T;   3800 N 91Din !
 PAR  G(BCC_A2,IN:VA),,                 +GHSERIN+800-0.8*T;      3800 N 91Din !
 PAR  G(HCP_A3,IN:VA),,                 +GHSERIN+533-0.6868*T;   3800 N 91Din !
$PAR  G(DHCP,IN),,                      +GHSERIN+520-0.384*T;    3800 N 92Ans !
$PAR  G(TET_ALPHA1_A6,IN),,             +GHSERIN+123-0.1988*T;   3800 N 99Ans !
$PAR  G(TET_ALPHA1_A6,IN),,             +GHSERIN+0.31*T;         3800 N 98Boa !
$PAR  G(TET_ALPHA1_A6,IN),,             +GHSERIN+193-0.16479*T;  3800 N 91Din !
$PAR  G(TET_ALPHA1_A6,IN),,             +GHSERIN-33+0.16*T;      3800 N 88Che0 !
$PAR  G(BCT_A5,IN),,                    +GHSERIN
$            +5040.87-3.33969*T;                                 3800 N 99Ans !
$PAR  G(RHOMBOHEDRAL_A7,IN),,           +GHSERIN+4184;           3800 N 88Che0 !
 PAR  G(LIQUID,IN),,                    +GLIQIN;                 3800 N 91Din !
$
 FUNCTION GHSERIN   298.15  -6978.89+92.338115*T-21.8386*T*LN(T)
       -0.00572566*T**2-2.120321E-06*T**3-22906*T**(-1);
       429.75  Y  -7033.516+124.476588*T-27.4562*T*LN(T)
       +5.4607E-04*T**2-8.367E-08*T**3-211708*T**(-1)+3.53116E+22*T**(-9);
      3800.00  N !
 FUNCTION GLIQIN    298.15  +3282.092-7.63686*T+GHSERIN-5.59058E-20*T**7;
       429.75  Y  +3283.706-7.640804*T+GHSERIN-3.53116E+22*T**(-9);
      3800.00  N !
$ ------------------------------------------------------------------------------
$ Binary system
$
$ W. Zakulski, Z. Moser, K. Rzyman, H.L. Lukas, S.G. Fries, M. Sukiennik,
$ R. Kaczmarczyk, R. Castanet, J. Phase Equilib., 14, 184-96(1993).
$
$ Checked against paper. Checked at 6000 K.
$
$ Cd-In is included (broken) in the LBall-v7+fun.tdb database but not
$ in the printed LB.
$
$ The fcc-In lattice stability from 91Din is required, not the one from 98Boa.
$ In SGSOL V 5.0 the lattice stability from 98Boa is used. The fcc phase field
$ then disappears.
$
 PAR  L(LIQUID,CD,IN;0),,               +5763.48-3.2521*T;,,          N 93Zak !
 PAR  L(LIQUID,CD,IN;1),,               +1282.26-1.63311*T;,,         N 93Zak !
 PAR  L(LIQUID,CD,IN;2),,               +117.86+0.58527*T;,,          N 93Zak !
$
 PAR  L(HCP_A3,CD,IN:VA;0),,            +13422.48+0.71961*T;,,        N 93Zak !
 PAR  L(TETRAGONAL_A6,CD,IN;0),,        +7486.51+0.01344*T;,,         N 93Zak !
$
 PAR  L(FCC_A1,CD,IN:VA;0),,            +8635.34-2.15015*T;,,         N 93Zak !
 PAR  L(FCC_A1,CD,IN:VA;1),,            +1297.52+0.67751*T;,,         N 93Zak !
$
 PAR  G(CD3IN,CD:IN),,                  +3*GHSERCD+GHSERIN
             +9413.48-25.24568*T;,,                                   N 93Zak !
$
$ Metastable
$
 PAR  L(BCC_A2,CD,IN:VA;0),,            +13422.48+0.71961*T;,,        N Same !
$ ------------------------------------------------------------------------------
$
 ASSESSED_SYSTEM
  CD-IN(TDB -* +LIQ +HCP_A3 +FCC_A1 +CD3IN +TETRA_A6 ;P3 TMM:200/1000 *) !
$
$
 LIST-OF-REFERENCE
 NUMBER  SOURCE
  Null   'Unknown source'
  Same   'Same or similar interaction as in the corresponding stable phase'
  COST   'COST 507 database'
  88Che0 'P.-Y Chevalier, Calphad, 12, 383-92(1988)
          SGTE unary database V.4.1, 1999; In'
  91Din  'A.T. Dinsdale, Calphad, 15, 317-425(1991).'
  92Ans  'I. Ansara, J.-Ph. Nabot, Calphad, 16, 13-18(1992),
          SGTE unary database V.5.0, 2009; In'
  93Zak  'W. Zakulski, Z. Moser, K. Rzyman, H.L. Lukas, S.G. Fries,
          M. Sukiennik, R. Kaczmarczyk, R. Castanet,
          J. Phase Equilib., 14, 184-96(1993),
          SGTE unary database V.3.0, 1996; Cd, Cd-In'
  95Yan  'J. Yang, N.J. Silk, A. Watson, A.W. Bryant, T.G. Chart, B.B. Argent,
          Calphad, 19, 415-30(1995), SGTE unary database V.4.1, 1999; Cd, Hg'
  98Boa  'D. Boa, I. Ansara, Thermochim. Acta, 314, 79-86(1998),
          SGTE unary database V.4.1, 1999; In, Pb'
  99Ans  'I. Ansara, S.G. Fries, H.L. Lukas, unpublished, 1999,
          SGTE unary database V.5.0, 2009; In, Sn'
  04Che1 'P.-Y. Chevalier, unpublished, Thermodata, 2004,
          SGTE unary database V.5.0, 2009; Cd'
!

File: data/databases/sgte-binary/CdMg-12Ren.tdb
$
$ Database for Cd-Mg from X. Ren et al. 2012.
$
$ X. Ren, C. Li, C. Guo, Z.Du, Thermochim. Acta, 534, 1-8(2012).
$
$ Dataset created 2018.05.20 by Bengt Hallstedt.
$ 2020.12.25: Modified for use with GES6.
$
$ 4-SL model for hcp ordering. To my understanding option F cannot be used
$ because of different values for different reciprocal interactions.
$
$ ------------------------------------------------------------------------------
 TEMP-LIM 298.15 6000.00 !
$
$ELEMENT NAME  REF. STATE               ATOMIC MASS H298-H0    S298    !
$
 ELEMENT VA   VACUUM                      0.0          0.0      0.0    ! 
 ELEMENT CD   HCP_A3                    112.41      6247.      51.80   ! 
 ELEMENT MG   HCP_A3                     24.305     4998.      32.671  !
$ ------------------------------------------------------------------------------
$ Phase definitions
$
 PHASE LIQUID:L % 1 1 !
 CONST LIQUID:L : CD MG : !
$
$ Fcc (cF4, Fm-3m) and MeX (cF8, Fm-3m)
$
 PHASE FCC_A1 %A 2 1 1 !
 CONST FCC_A1 : CD MG : VA : !
$
$ Bcc (cI2, Im-3m)
$
 PHASE BCC_A2 %B 2 1 3 !
 CONST BCC_A2 : CD MG : VA : !
$
$ Hcp (hP2, P6_3/mmc) and Me2X (NiAs-type, hP4, P6_3/mmc, B8_1)
$
 PHASE HCP_A3 %A 2 1 0.5 !
 CONST HCP_A3 : CD MG : VA : !
$
$ Disordered part of HCP_4SL, identical to HCP_A3
$
 PHASE A3_HCP %A 2 1 0.5 !
 CONST A3_HCP : CD MG : VA : !
$
$ Prototype AuCd (B19, oP4, Pmma) and CdMg3 (D0_19, hP8, P6_3/mmc)
$
 PHASE HCP_4SL %AZ 5 0.25 0.25 0.25 0.25 0.5 !
 CONST HCP_4SL : CD MG : CD MG : CD MG : CD MG : VA : !
$ ------------------------------------------------------------------------------
$ Defaults
$
 DEFINE-SYSTEM-DEFAULT ELEMENT 2 !
 DEFAULT-COM DEFINE_SYSTEM_ELEMENT VA !
 DEFAULT-COM REJECT-PHASE HCP_A3 !
 TYPE-DEF % SEQ * !
 TYPE-DEF A GES AMEND_PHASE_DESCRIPTION @ MAGNETIC -3 0.28 !
 TYPE-DEF B GES AMEND_PHASE_DESCRIPTION @ MAGNETIC -1 0.4 !
 TYPE-DEF Z GES AMEND_PHASE_DESCRIPTION HCP_4SL DIS_PART A3_HCP !
 FUNCTION ZERO      298.15  0;                                         6000 N !
 FUNCTION UN_ASS    298.15  0;                                         6000 N !
 FUNCTION R         298.15  +8.31451;                                  6000 N !
$ ------------------------------------------------------------------------------
$ Element data
$ ------------------------------------------------------------------------------
$ Cd
$
$ FCC_A1 and TETRAGONAL_A6 added in unary 3.0
$ BCT_A5 and RHOMBO_A10 added in unary 4.1
$ BCC_A2 added in unary 5.0
$
$ FCC_A1 from 04Che2 and 10Che not included in unary
$
 PAR  G(HCP_A3,CD:VA),,                 +GHSERCD;                1600 N 91Din !
 PAR  G(A3_HCP,CD:VA),,                 +GHSERCD;                1600 N 91Din !
 PAR  G(FCC_A1,CD:VA),,                 +GHSERCD+892.3-0.92*T;   1600 N 93Zak !
$PAR  G(FCC_A1,CD:VA),,                 +GLIQCD-5300+9.5*T;      1600 N 04Che2 !
$PAR  G(FCC_A1,CD:VA),,                 +GHSERCD+5000;           1600 N 10Che !
 PAR  G(BCC_A2,CD:VA),,                 +GHSERCD+1000;           1600 N 04Che1 !
$PAR  G(TETRAGONAL_A6,CD),,             +GHSERCD+892.3-0.92*T;   1600 N 93Zak !
$PAR  G(BCT_A5,CD),,                    +GHSERCD+5000;           1600 N 95Yan !
$PAR  G(RHOMBO_A10,CD),,                +GHSERCD+800-0.62*T;     1600 N 95Yan !
 PAR  G(LIQUID,CD),,                    +GLIQCD;                 1600 N 91Din !
$
 FUNCTION GHSERCD   298.15  -7083.469+99.506198*T-22.0442408*T*LN(T)
       -0.006273908*T**2-6966*T**(-1);
       594.22  Y  -20064.971+256.812233*T-45.1611543*T*LN(T)
       +0.008832011*T**2-8.99604E-07*T**3+1241290*T**(-1);
      1500.00  Y  -9027.489+148.20548*T-29.7064*T*LN(T);
      1600.00  N !
 FUNCTION GLIQCD    298.15  +6128.444-10.296916*T+GHSERCD;
       400.00  Y  +21716.884-371.046869*T+53.1313898*T*LN(T)
       -0.115159917*T**2+2.8899781E-05*T**3-1271815*T**(-1);
       594.22  Y  -3252.303+138.251107*T-29.7064*T*LN(T);
      1500.00  Y  +5775.186-9.954373*T+GHSERCD;
      1600.00  N !
 FUNCTION GBCCCD    298.15  +GHSERCD+1000;                             6000 N !
$ ------------------------------------------------------------------------------
$ Mg
$
 PAR  G(HCP_A3,MG:VA),,                 +GHSERMG;                3000 N 91Din !
 PAR  G(A3_HCP,MG:VA),,                 +GHSERMG;                3000 N 91Din !
 PAR  G(FCC_A1,MG:VA),,                 +GHSERMG+2600-0.9*T;     3000 N 91Din !
 PAR  G(BCC_A2,MG:VA),,                 +GHSERMG+3100-2.1*T;     3000 N 91Din !
 PAR  G(LIQUID,MG),,                    +GLIQMG;                 3000 N 91Din !
$
 FUNCTION GHSERMG   298.15  -8367.34+143.675547*T-26.1849782*T*LN(T)
       +4.858E-04*T**2-1.393669E-06*T**3+78950*T**(-1);
       923.00  Y  -14130.185+204.716215*T-34.3088*T*LN(T)+1.038192E+28*T**(-9);
      3000.00  N !
 FUNCTION GLIQMG    298.15  +8202.243-8.83693*T+GHSERMG-8.0176E-20*T**7;
       923.00  Y  -5439.869+195.324057*T-34.3088*T*LN(T);
      3000.00  N !
$ ------------------------------------------------------------------------------
$ Binary system
$
$ X. Ren, C. Li, C. Guo, Z.Du, Thermochim. Acta, 534, 1-8(2012).
$
$ Checked against paper. Checked at 6000 K.
$
$ 4-SL model for hcp ordering. To my understanding option F cannot be used
$ because of different values for different reciprocal interactions.
$
 PAR  L(LIQUID,CD,MG;0),,               -22425.127+4.527*T;,,         N 12Ren !
 PAR  L(LIQUID,CD,MG;1),,               -441.119-0.059*T;,,           N 12Ren !
$
 PAR  L(HCP_A3,CD,MG:VA;0),,            -22110.062+6.624*T;,,         N 12Ren !
 PAR  L(HCP_A3,CD,MG:VA;1),,            +1619.529-4.844*T;,,          N 12Ren !
 PAR  L(HCP_A3,CD,MG:VA;2),,            +9185.106-12.09*T;,,          N 12Ren !
$
 PAR  L(A3_HCP,CD,MG:VA;0),,            -22110.062+6.624*T;,,         N 12Ren !
 PAR  L(A3_HCP,CD,MG:VA;1),,            +1619.529-4.844*T;,,          N 12Ren !
 PAR  L(A3_HCP,CD,MG:VA;2),,            +9185.106-12.09*T;,,          N 12Ren !
$
 PAR  G(HCP_4SL,CD:CD:CD:MG:VA),,       -5669.51+5.2*T
             -1.19*T*LN(T);,,                                         N 12Ren !
 PAR  G(HCP_4SL,CD:CD:MG:CD:VA),,       -5669.51+5.2*T
             -1.19*T*LN(T);,,                                         N 12Ren !
 PAR  G(HCP_4SL,CD:MG:CD:CD:VA),,       -5669.51+5.2*T
             -1.19*T*LN(T);,,                                         N 12Ren !
 PAR  G(HCP_4SL,MG:CD:CD:CD:VA),,       -5669.51+5.2*T
             -1.19*T*LN(T);,,                                         N 12Ren !
 PAR  G(HCP_4SL,CD:CD:MG:MG:VA),,       -10018.449+8.62*T
             -1.19*T*LN(T);,,                                         N 12Ren !
 PAR  G(HCP_4SL,CD:MG:CD:MG:VA),,       -10018.449+8.62*T
             -1.19*T*LN(T);,,                                         N 12Ren !
 PAR  G(HCP_4SL,CD:MG:MG:CD:VA),,       -10018.449+8.62*T
             -1.19*T*LN(T);,,                                         N 12Ren !
 PAR  G(HCP_4SL,MG:CD:CD:MG:VA),,       -10018.449+8.62*T
             -1.19*T*LN(T);,,                                         N 12Ren !
 PAR  G(HCP_4SL,MG:CD:MG:CD:VA),,       -10018.449+8.62*T
             -1.19*T*LN(T);,,                                         N 12Ren !
 PAR  G(HCP_4SL,MG:MG:CD:CD:VA),,       -10018.449+8.62*T
             -1.19*T*LN(T);,,                                         N 12Ren !
 PAR  G(HCP_4SL,CD:MG:MG:MG:VA),,       -6780+8.89*T-1.182*T*LN(T);,, N 12Ren !
 PAR  G(HCP_4SL,MG:CD:MG:MG:VA),,       -6780+8.89*T-1.182*T*LN(T);,, N 12Ren !
 PAR  G(HCP_4SL,MG:MG:CD:MG:VA),,       -6780+8.89*T-1.182*T*LN(T);,, N 12Ren !
 PAR  G(HCP_4SL,MG:MG:MG:CD:VA),,       -6780+8.89*T-1.182*T*LN(T);,, N 12Ren !
 PAR  L(HCP_4SL,CD,MG:*:*:*:VA;0),,     +450+1.49*T;,,                N 12Ren !
 PAR  L(HCP_4SL,*:CD,MG:*:*:VA;0),,     +450+1.49*T;,,                N 12Ren !
 PAR  L(HCP_4SL,*:*:CD,MG:*:VA;0),,     +450+1.49*T;,,                N 12Ren !
 PAR  L(HCP_4SL,*:*:*:CD,MG:VA;0),,     +450+1.49*T;,,                N 12Ren !
 PAR  L(HCP_4SL,CD,MG:CD,MG:CD:CD:VA;0),, -1200-5.4*T;,,              N 12Ren !
 PAR  L(HCP_4SL,CD,MG:CD:CD,MG:CD:VA;0),, -1200-5.4*T;,,              N 12Ren !
 PAR  L(HCP_4SL,CD,MG:CD:CD:CD,MG:VA;0),, -1200-5.4*T;,,              N 12Ren !
 PAR  L(HCP_4SL,CD:CD,MG:CD,MG:CD:VA;0),, -1200-5.4*T;,,              N 12Ren !
 PAR  L(HCP_4SL,CD:CD,MG:CD:CD,MG:VA;0),, -1200-5.4*T;,,              N 12Ren !
 PAR  L(HCP_4SL,CD:CD:CD,MG:CD,MG:VA;0),, -1200-5.4*T;,,              N 12Ren !
 PAR  L(HCP_4SL,CD,MG:CD,MG:CD:MG:VA;0),, -1234.22-2.93*T;,,          N 12Ren !
 PAR  L(HCP_4SL,CD,MG:CD,MG:MG:CD:VA;0),, -1234.22-2.93*T;,,          N 12Ren !
 PAR  L(HCP_4SL,CD,MG:CD:CD,MG:MG:VA;0),, -1234.22-2.93*T;,,          N 12Ren !
 PAR  L(HCP_4SL,CD,MG:MG:CD,MG:CD:VA;0),, -1234.22-2.93*T;,,          N 12Ren !
 PAR  L(HCP_4SL,CD,MG:CD:MG:CD,MG:VA;0),, -1234.22-2.93*T;,,          N 12Ren !
 PAR  L(HCP_4SL,CD,MG:MG:CD:CD,MG:VA;0),, -1234.22-2.93*T;,,          N 12Ren !
 PAR  L(HCP_4SL,CD:CD,MG:CD,MG:MG:VA;0),, -1234.22-2.93*T;,,          N 12Ren !
 PAR  L(HCP_4SL,MG:CD,MG:CD,MG:CD:VA;0),, -1234.22-2.93*T;,,          N 12Ren !
 PAR  L(HCP_4SL,CD:CD,MG:MG:CD,MG:VA;0),, -1234.22-2.93*T;,,          N 12Ren !
 PAR  L(HCP_4SL,MG:CD,MG:CD:CD,MG:VA;0),, -1234.22-2.93*T;,,          N 12Ren !
 PAR  L(HCP_4SL,CD:MG:CD,MG:CD,MG:VA;0),, -1234.22-2.93*T;,,          N 12Ren !
 PAR  L(HCP_4SL,MG:CD:CD,MG:CD,MG:VA;0),, -1234.22-2.93*T;,,          N 12Ren !
 PAR  L(HCP_4SL,CD,MG:CD,MG:MG:MG:VA;0),, +1513.791-4.53*T;,,         N 12Ren !
 PAR  L(HCP_4SL,CD,MG:MG:CD,MG:MG:VA;0),, +1513.791-4.53*T;,,         N 12Ren !
 PAR  L(HCP_4SL,CD,MG:MG:MG:CD,MG:VA;0),, +1513.791-4.53*T;,,         N 12Ren !
 PAR  L(HCP_4SL,MG:CD,MG:CD,MG:MG:VA;0),, +1513.791-4.53*T;,,         N 12Ren !
 PAR  L(HCP_4SL,MG:CD,MG:MG:CD,MG:VA;0),, +1513.791-4.53*T;,,         N 12Ren !
 PAR  L(HCP_4SL,MG:MG:CD,MG:CD,MG:VA;0),, +1513.791-4.53*T;,,         N 12Ren !
$
$ Metastable
$
 PAR  L(FCC_A1,CD,MG:VA;0),,            -22110.062+6.624*T;,,         N Same !
 PAR  L(FCC_A1,CD,MG:VA;1),,            +1619.529-4.844*T;,,          N Same !
 PAR  L(FCC_A1,CD,MG:VA;2),,            +9185.106-12.09*T;,,          N Same !
$
 PAR  L(BCC_A2,CD,MG:VA;0),,            -22110.062+6.624*T;,,         N Same !
 PAR  L(BCC_A2,CD,MG:VA;1),,            +1619.529-4.844*T;,,          N Same !
 PAR  L(BCC_A2,CD,MG:VA;2),,            +9185.106-12.09*T;,,          N Same !
$ ------------------------------------------------------------------------------
$
$
 LIST-OF-REFERENCE
 NUMBER  SOURCE
  Null   'Unknown source'
  Same   'Same or similar interaction as in the corresponding stable phase'
  COST   'COST 507 database'
  91Din  'A.T. Dinsdale, Calphad, 15, 317-425(1991).'
  93Zak  'W. Zakulski, Z. Moser, K. Rzyman, H.L. Lukas, S.G. Fries,
          M. Sukiennik, R. Kaczmarczyk, R. Castanet,
          J. Phase Equilib., 14, 184-96(1993),
          SGTE unary database V.3.0, 1996; Cd'
  95Yan  'J. Yang, N.J. Silk, A. Watson, A.W. Bryant, T.G. Chart, B.B. Argent,
          Calphad, 19, 415-30(1995), SGTE unary database V.4.1, 1999; Cd, Hg'
  04Che1 'P.-Y. Chevalier, unpublished, Thermodata, 2004,
          SGTE unary database V.5.0, 2009; Cd'
  04Che2 'P.-Y. Chevalier, unpublished, Thermodata, 2004; Cd'
  10Che  'X.M. Chen, L.B. Liu, L.G. Zhang, H. Bo, Z.P. Jin,
          Trans. Nonferrous Met. Soc. China, 20, 649-54(2010); Cd'
  12Ren  'X. Ren, C. Li, C. Guo, Z.Du, Thermochim. Acta, 534, 1-8(2012); Cd-Mg'
!

File: data/databases/sgte-binary/CdMn-14Qin.tdb
$
$ Database for Cd-Mn from A. Qin et al. 2014.
$
$ A. Qin, R. Wang, Y. Wang, J. Wang, S. Liu, K. Cheng, Y. Du, B. Sundman,
$ Calphad, 47, 83-91(2014).
$
$ Dataset created 2018.05.19 by Bengt Hallstedt.
$ 2020.12.25: Modified for use with GES6.
$
$ ------------------------------------------------------------------------------
 TEMP-LIM 298.15 6000.00 !
$
$ELEMENT NAME  REF. STATE               ATOMIC MASS H298-H0    S298    !
$
 ELEMENT VA   VACUUM                      0.0          0.0      0.0    ! 
 ELEMENT CD   HCP_A3                    112.41      6247.      51.80   ! 
 ELEMENT MN   CBCC_A12                   54.9380    4995.696   32.2206 ! 
$ ------------------------------------------------------------------------------
$ Phase definitions
$
 PHASE LIQUID:L % 1 1 !
 CONST LIQUID:L : CD MN : !
$
$ Fcc (cF4, Fm-3m) and MeX (cF8, Fm-3m)
$
 PHASE FCC_A1 %A 2 1 1 !
 CONST FCC_A1 : CD MN% : VA : !
$
$ Bcc (cI2, Im-3m)
$
 PHASE BCC_A2 %B 2 1 3 !
 CONST BCC_A2 : CD MN% : VA : !
$
$ Hcp (hP2, P6_3/mmc) and Me2X (NiAs-type, hP4, P6_3/mmc, B8_1)
$
 PHASE HCP_A3 %A 2 1 0.5 !
 CONST HCP_A3 : CD% MN : VA : !
$
$ Prototype alpha-Mn (cI58, I-43m)
$
 PHASE CBCC_A12 %A 2 1 1 !
 CONST CBCC_A12 : MN : VA : !
$
$ Prototype beta-Mn (cP20, P4_132)
$
 PHASE CUB_A13 % 2 1 1 !
 CONST CUB_A13 : MN : VA : !
$ ------------------------------------------------------------------------------
$ Defaults
$
 DEFINE-SYSTEM-DEFAULT ELEMENT 2 !
 DEFAULT-COM DEFINE_SYSTEM_ELEMENT VA !
 TYPE-DEF % SEQ * !
 TYPE-DEF A GES AMEND_PHASE_DESCRIPTION @ MAGNETIC -3 0.28 !
 TYPE-DEF B GES AMEND_PHASE_DESCRIPTION @ MAGNETIC -1 0.4 !
 FUNCTION ZERO      298.15  0;                                         6000 N !
 FUNCTION UN_ASS    298.15  0;                                         6000 N !
 FUNCTION R         298.15  +8.31451;                                  6000 N !
$ ------------------------------------------------------------------------------
$ Element data
$ ------------------------------------------------------------------------------
$ Cd
$
$ FCC_A1 and TETRAGONAL_A6 added in unary 3.0
$ BCT_A5 and RHOMBO_A10 added in unary 4.1
$ BCC_A2 added in unary 5.0
$
$ FCC_A1 from 04Che2 and 10Che not included in unary
$
 PAR  G(HCP_A3,CD:VA),,                 +GHSERCD;                1600 N 91Din !
 PAR  G(FCC_A1,CD:VA),,                 +GHSERCD+892.3-0.92*T;   1600 N 93Zak !
$PAR  G(FCC_A1,CD:VA),,                 +GLIQCD-5300+9.5*T;      1600 N 04Che2 !
$PAR  G(FCC_A1,CD:VA),,                 +GHSERCD+5000;           1600 N 10Che !
 PAR  G(BCC_A2,CD:VA),,                 +GHSERCD+1000;           1600 N 04Che1 !
$PAR  G(TETRAGONAL_A6,CD),,             +GHSERCD+892.3-0.92*T;   1600 N 93Zak !
$PAR  G(BCT_A5,CD),,                    +GHSERCD+5000;           1600 N 95Yan !
$PAR  G(RHOMBO_A10,CD),,                +GHSERCD+800-0.62*T;     1600 N 95Yan !
 PAR  G(LIQUID,CD),,                    +GLIQCD;                 1600 N 91Din !
$
 FUNCTION GHSERCD   298.15  -7083.469+99.506198*T-22.0442408*T*LN(T)
       -0.006273908*T**2-6966*T**(-1);
       594.22  Y  -20064.971+256.812233*T-45.1611543*T*LN(T)
       +0.008832011*T**2-8.99604E-07*T**3+1241290*T**(-1);
      1500.00  Y  -9027.489+148.20548*T-29.7064*T*LN(T);
      1600.00  N !
 FUNCTION GLIQCD    298.15  +6128.444-10.296916*T+GHSERCD;
       400.00  Y  +21716.884-371.046869*T+53.1313898*T*LN(T)
       -0.115159917*T**2+2.8899781E-05*T**3-1271815*T**(-1);
       594.22  Y  -3252.303+138.251107*T-29.7064*T*LN(T);
      1500.00  Y  +5775.186-9.954373*T+GHSERCD;
      1600.00  N !
 FUNCTION GBCCCD    298.15  +GHSERCD+1000;                             6000 N !
$ ------------------------------------------------------------------------------
$ Mn
$
 PAR  G(CBCC_A12,MN:VA),,               +GHSERMN;                2000 N 91Din !
 PAR  TC(CBCC_A12,MN:VA),,               -285.00;                2000 N 91Din !
 PAR  BM(CBCC_A12,MN:VA),,                 -0.66;                2000 N 91Din !
 PAR  G(CUB_A13,MN:VA),,                +GCUBMN;                 2000 N 91Din !
 PAR  G(FCC_A1,MN:VA),,                 +GFCCMN;                 2000 N 91Din !
 PAR  TC(FCC_A1,MN:VA),,                -1620.00;                2000 N 91Din !
 PAR  BM(FCC_A1,MN:VA),,                   -1.86;                2000 N 91Din !
 PAR  G(BCC_A2,MN:VA),,                 +GBCCMN;                 2000 N 91Din !
 PAR  TC(BCC_A2,MN:VA),,                 -580.00;                2000 N 91Din !
 PAR  BM(BCC_A2,MN:VA),,                   -0.27;                2000 N 91Din !
 PAR  G(HCP_A3,MN:VA),,                 +GHCPMN;                 2000 N 91Din !
 PAR  TC(HCP_A3,MN:VA),,                -1620.00;                2000 N 91Din !
 PAR  BM(HCP_A3,MN:VA),,                   -1.86;                2000 N 91Din !
 PAR  G(LIQUID,MN),,                    +GLIQMN;                 2000 N 91Din !
$
 FUNCTION GHSERMN   298.15  -8115.28+130.059*T-23.4582*T*LN(T)
       -0.00734768*T**2+69827*T**(-1);
      1519.00  Y  -28733.41+312.2648*T-48*T*LN(T)+1.656847E+30*T**(-9);
      2000.00  N !
 FUNCTION GCUBMN    298.15  -5800.4+135.995*T-24.8785*T*LN(T)
       -0.00583359*T**2+70269*T**(-1);
      1519.00  Y  +442.65-0.9715*T+GHSERMN+2.310723E+30*T**(-9);
      2000.00  N !
 FUNCTION GFCCMN    298.15  -3439.3+131.884*T-24.5177*T*LN(T)
       -0.006*T**2+69600*T**(-1);
      1519.00  Y  +2663.31-2.5984*T+GHSERMN+2.205113E+30*T**(-9);
      2000.00  N !
 FUNCTION GBCCMN    298.15  -3235.3+127.85*T-23.7*T*LN(T)
       -0.00744271*T**2+60000*T**(-1);
      1519.00  Y  +5544.58-4.5605*T+GHSERMN-3.91695E+29*T**(-9);
      2000.00  N !
 FUNCTION GHCPMN    298.15  -4439.3+133.007*T-24.5177*T*LN(T)
       -0.006*T**2+69600*T**(-1);
      1519.00  Y  +1663.31-1.4754*T+GHSERMN+2.205113E+30*T**(-9);
      2000.00  N !
 FUNCTION GLIQMN    298.15  +17859.91-12.6208*T+GHSERMN-4.41929E-21*T**7;
      1519.00  Y  -9993.9+299.036*T-48*T*LN(T);
      2000.00  N !
$ ------------------------------------------------------------------------------
$ Binary system
$
$ A. Qin, R. Wang, Y. Wang, J. Wang, S. Liu, K. Cheng, Y. Du, B. Sundman,
$ Calphad, 47, 83-91(2014).
$
$ Checked against paper and author's tdb. Checked at 6000 K.
$
 PAR  L(LIQUID,CD,MN;0),,               +22570-1.598*T;,,             N 14Qin !
$
 PAR  L(FCC_A1,CD,MN:VA;0),,            +50020;,,                     N 14Qin !
 PAR  L(BCC_A2,CD,MN:VA;0),,            +50020;,,                     N 14Qin !
 PAR  L(HCP_A3,CD,MN:VA;0),,            +38750;,,                     N 14Qin !
$ ------------------------------------------------------------------------------
$
$
 LIST-OF-REFERENCE
 NUMBER  SOURCE
  Null   'Unknown source'
  Same   'Same or similar interaction as in the corresponding stable phase'
  COST   'COST 507 database'
  91Din  'A.T. Dinsdale, Calphad, 15, 317-425(1991).'
  93Zak  'W. Zakulski, Z. Moser, K. Rzyman, H.L. Lukas, S.G. Fries,
          M. Sukiennik, R. Kaczmarczyk, R. Castanet,
          J. Phase Equilib., 14, 184-96(1993),
          SGTE unary database V.3.0, 1996; Cd'
  95Yan  'J. Yang, N.J. Silk, A. Watson, A.W. Bryant, T.G. Chart, B.B. Argent,
          Calphad, 19, 415-30(1995), SGTE unary database V.4.1, 1999; Cd, Hg'
  04Che1 'P.-Y. Chevalier, unpublished, Thermodata, 2004,
          SGTE unary database V.5.0, 2009; Cd'
  04Che2 'P.-Y. Chevalier, unpublished, Thermodata, 2004; Cd'
  10Che  'X.M. Chen, L.B. Liu, L.G. Zhang, H. Bo, Z.P. Jin,
          Trans. Nonferrous Met. Soc. China, 20, 649-54(2010); Cd'
  14Qin  'A. Qin, R. Wang, Y. Wang, J. Wang, S. Liu, K. Cheng, Y. Du,
          B. Sundman, Calphad, 47, 83-91(2014); Cd-Mn'
!
