Repository: orchid-calphad/orchid-project.org

# orchid-project.org

Website and released data of **ORCHID** (Open Repository for CALPHAD Hypotheses, Intelligence, and Discovery),
served by GitHub Pages at https://orchid-project.org. Releases are archived on Zenodo (one DOI per version).

- `index.html`, `catalog/`, `best-practices.html` — static, self-contained pages (generated in the ORCHID tooling).
- `data/` — released data: catalog, redistributable TDB files, convex hulls. Licences: `data/LICENSES.md`, `data/NOTICE.md`.
- `llms.txt`, `data/croissant.json`, `CITATION.cff`, `.zenodo.json` — machine-readable metadata.

Only data with clear redistribution rights are published.

File: data/databases/sgte-binary/CdNa-09Liu.tdb
$
$ Database for Cd-Na from Y. Liu et al. 2009
$
$ Y. Liu, D. Yu, Y. Ge, J. Alloys Compd., 473, 60-64(2009).
$
$ Dataset created 2016.10.08 by Bengt Hallstedt.
$ 2020.12.25: Modified for use with GES6.
$
$ There is an inverse miscibility gap with a minimum at 3443 K and x(Na)=0.34.
$
$ ------------------------------------------------------------------------------
 TEMP-LIM 298.15 6000.00 !
$
$ELEMENT NAME  REF. STATE               ATOMIC MASS H298-H0    S298    !
$
 ELEMENT VA   VACUUM                      0.0          0.0      0.0    ! 
 ELEMENT CD   HCP_A3                    112.41      6247.      51.80   ! 
 ELEMENT NA   BCC_A2                     22.98977   6460.      51.3000 ! 
$ ------------------------------------------------------------------------------
$ Phase definitions
$
 PHASE LIQUID:L % 1 1 !
 CONST LIQUID:L : CD NA : !
$
$ Fcc (cF4, Fm-3m) and MeX (cF8, Fm-3m)
$
 PHASE FCC_A1 %A 2 1 1 !
 CONST FCC_A1 : CD NA : VA : !
$
$ Bcc (cI2, Im-3m)
$
 PHASE BCC_A2 %B 2 1 3 !
 CONST BCC_A2 : CD NA% : VA : !
$
$ Hcp (hP2, P6_3/mmc) and Me2X (NiAs-type, hP4, P6_3/mmc, B8_1)
$
 PHASE HCP_A3 %A 2 1 0.5 !
 CONST HCP_A3 : CD% NA : VA : !
$
$ Prototype Mg2Zn11 (cP39, Pm-3)
$
 PHASE CD11NA2_D8C % 2 11 2 !
 CONST CD11NA2_D8C : CD : NA : !
$
$ Prototype Cd2Na (cF1192, Fd-3m)
$
 PHASE CD2NA % 2 2 1 !
 CONST CD2NA : CD : NA : !
$ ------------------------------------------------------------------------------
$ Defaults
$
 DEFINE-SYSTEM-DEFAULT ELEMENT 2 !
 DEFAULT-COM DEFINE_SYSTEM_ELEMENT VA !
 TYPE-DEF % SEQ * !
 TYPE-DEF A GES AMEND_PHASE_DESCRIPTION @ MAGNETIC -3 0.28 !
 TYPE-DEF B GES AMEND_PHASE_DESCRIPTION @ MAGNETIC -1 0.4 !
 FUNCTION ZERO      298.15  0;                                         6000 N !
 FUNCTION UN_ASS    298.15  0;                                         6000 N !
 FUNCTION R         298.15  +8.31451;                                  6000 N !
$ ------------------------------------------------------------------------------
$ Element data
$ ------------------------------------------------------------------------------
$ Cd
$
$ FCC_A1 and TETRAGONAL_A6 added in unary 3.0
$ BCT_A5 and RHOMBO_A10 added in unary 4.1
$ BCC_A2 added in unary 5.0
$
 PAR  G(HCP_A3,CD:VA),,                 +GHSERCD;                1600 N 91Din !
 PAR  G(FCC_A1,CD:VA),,                 +GHSERCD+892.3-0.92*T;   1600 N 93Zak !
 PAR  G(BCC_A2,CD:VA),,                 +GHSERCD+1000;           1600 N 04Che1 !
$PAR  G(TETRAGONAL_A6,CD),,             +GHSERCD+892.3-0.92*T;   1600 N 93Zak !
$PAR  G(BCT_A5,CD),,                    +GHSERCD+5000;           1600 N 95Yan !
$PAR  G(RHOMBO_A10,CD),,                +GHSERCD+800-0.62*T;     1600 N 95Yan !
 PAR  G(LIQUID,CD),,                    +GLIQCD;                 1600 N 91Din !
$
 FUNCTION GHSERCD   298.15  -7083.469+99.506198*T-22.0442408*T*LN(T)
       -0.006273908*T**2-6966*T**(-1);
       594.22  Y  -20064.971+256.812233*T-45.1611543*T*LN(T)
       +0.008832011*T**2-8.99604E-07*T**3+1241290*T**(-1);
      1500.00  Y  -9027.489+148.20548*T-29.7064*T*LN(T);
      1600.00  N !
 FUNCTION GLIQCD    298.15  +6128.444-10.296916*T+GHSERCD;
       400.00  Y  +21716.884-371.046869*T+53.1313898*T*LN(T)
       -0.115159917*T**2+2.8899781E-05*T**3-1271815*T**(-1);
       594.22  Y  -3252.303+138.251107*T-29.7064*T*LN(T);
      1500.00  Y  +5775.186-9.954373*T+GHSERCD;
      1600.00  N !
 FUNCTION GBCCCD    298.15  +GHSERCD+1000;                             6000 N !
$ ------------------------------------------------------------------------------
$ Na
$
 PAR  G(BCC_A2,NA:VA)           200.00  +GHSERNA;                2300 N 91Din !
 PAR  G(HCP_A3,NA:VA)           200.00  +GHSERNA-104+2*T;        2300 N 91Din !
 PAR  G(FCC_A1,NA:VA)           200.00  +GHSERNA-50+1.3*T;       2300 N 91Din !
 PAR  G(LIQUID,NA)              200.00  +GLIQNA;                 2300 N 91Din !
$
 FUNCTION GHSERNA   200.00  -11989.434+260.548732*T-51.0393608*T*LN(T)
       +0.072306633*T**2-4.3638283E-05*T**3+132154*T**(-1);
       370.87  Y  -11009.884+199.619999*T-38.1198801*T*LN(T)
       +0.009745854*T**2-1.70664E-06*T**3+34342*T**(-1)+1.65071E+23*T**(-9);
      2300.00  N !
 FUNCTION GLIQNA    200.00  +2581.02-6.95218*T+GHSERNA-2.76132E-18*T**7;
       370.87  Y  +2609.444-7.032656*T+GHSERNA-1.65071E+23*T**(-9);
      2300.00  N !
$ ------------------------------------------------------------------------------
$ Binary system
$
$ Y. Liu, D. Yu, Y. Ge, J. Alloys Compd., 473, 60-64(2009).
$
$ Checked against paper. Checked at 6000 K.
$
$ There is an inverse miscibility gap with a minimum at 3443 K and x(Na)=0.34.
$
 PAR  L(LIQUID,CD,NA;0),,               -14280.3+15.5*T;,,            N 09Liu !
 PAR  L(LIQUID,CD,NA;1),,               -19716.9+12.5*T;,,            N 09Liu !
 PAR  L(LIQUID,CD,NA;2),,               -5971.6;,,                    N 09Liu !
$
 PAR  L(HCP_A3,CD,NA:VA;0),,            +50000;,,                     N 16Hal !
 PAR  L(BCC_A2,CD,NA:VA;0),,            +50000;,,                     N 16Hal !
$
 PAR  G(CD11NA2_D8C,CD:NA),,            +11*GHSERCD+2*GHSERNA
             -105235+66*T;,,                                          N 09Liu !
 PAR  G(CD2NA,CD:NA),,                  +2*GHSERCD+GHSERNA
             -34530+23.16*T;,,                                        N 09Liu !
$
$ Metastable
$
 PAR  L(FCC_A1,CD,NA:VA;0),,            +50000;,,                     N 16Hal !
$ ------------------------------------------------------------------------------
$
$
 LIST-OF-REFERENCE
 NUMBER  SOURCE
  Null   'Unknown source'
  Same   'Same or similar interaction as in the corresponding stable phase'
  COST   'COST 507 database'
  91Din  'A.T. Dinsdale, Calphad, 15, 317-425(1991).'
  93Zak  'W. Zakulski, Z. Moser, K. Rzyman, H.L. Lukas, S.G. Fries,
          M. Sukiennik, R. Kaczmarczyk, R. Castanet,
          J. Phase Equilib., 14, 184-96(1993),
          SGTE unary database V.3.0, 1996; Cd'
  95Yan  'J. Yang, N.J. Silk, A. Watson, A.W. Bryant, T.G. Chart, B.B. Argent,
          Calphad, 19, 415-30(1995),
          SGTE unary database V.4.1, 1999; Cd, Hg'
  04Che1 'P.-Y. Chevalier, unpublished, Thermodata, 2004,
          SGTE unary database V.5.0, 2009; Cd'
  09Liu  'Y. Liu, D. Yu, Y. Ge, J. Alloys Compd., 473, 60-64(2009); Cd-Na'
  16Hal  'B. Hallstedt, dummy interaction, 2016; Cd-Na'
!

File: data/databases/sgte-binary/CdPb-09Liu.tdb
$
$ Database for Cd-Pb from Y. Liu et al. 2009.
$
$ Y. Liu, L. Zhang, D. Yu, J. Electron. Mater., 38, 2033-45(2009).
$
$ Dataset created 2019.12.07 by Bengt Hallstedt.
$
$ The hcp interaction is improbable.
$
$ ------------------------------------------------------------------------------
 TEMP-LIM 298.15 6000.00 !
$
$ELEMENT NAME  REF. STATE               ATOMIC MASS H298-H0    S298    !
$
 ELEMENT VA   VACUUM                      0.0          0.0      0.0    ! 
 ELEMENT CD   HCP_A3                    112.41      6247.      51.80   ! 
 ELEMENT PB   FCC_A1                    207.2       6870.      64.80   ! 
$ ------------------------------------------------------------------------------
$ Phase definitions
$
 PHASE LIQUID:L % 1 1 !
 CONST LIQUID:L : CD PB : !
$
$ Fcc (cF4, Fm-3m) and MeX (cF8, Fm-3m)
$
 PHASE FCC_A1 %A 2 1 1 !
 CONST FCC_A1 : CD PB% : VA : !
$
$ Bcc (cI2, Im-3m)
$
 PHASE BCC_A2 %B 2 1 3 !
 CONST BCC_A2 : CD PB : VA : !
$
$ Hcp (hP2, P6_3/mmc) and Me2X (NiAs-type, hP4, P6_3/mmc, B8_1)
$
 PHASE HCP_A3 %A 2 1 0.5 !
 CONST HCP_A3 : CD% PB : VA : !
$ ------------------------------------------------------------------------------
$ Defaults
$
 DEFINE-SYSTEM-DEFAULT ELEMENT 2 !
 DEFAULT-COM DEFINE_SYSTEM_ELEMENT VA !
 TYPE-DEF % SEQ * !
 TYPE-DEF A GES AMEND_PHASE_DESCRIPTION @ MAGNETIC -3 0.28 !
 TYPE-DEF B GES AMEND_PHASE_DESCRIPTION @ MAGNETIC -1 0.4 !
 FUNCTION ZERO      298.15  0;                                         6000 N !
 FUNCTION UN_ASS    298.15  0;                                         6000 N !
 FUNCTION R         298.15  +8.31451;                                  6000 N !
$ ------------------------------------------------------------------------------
$ Element data
$ ------------------------------------------------------------------------------
$ Cd
$
$ FCC_A1 and TETRAGONAL_A6 added in unary 3.0
$ BCT_A5 and RHOMBO_A10 added in unary 4.1
$ BCC_A2 added in unary 5.0
$
 PAR  G(HCP_A3,CD:VA),,                 +GHSERCD;                1600 N 91Din !
 PAR  G(FCC_A1,CD:VA),,                 +GHSERCD+892.3-0.92*T;   1600 N 93Zak !
 PAR  G(BCC_A2,CD:VA),,                 +GHSERCD+1000;           1600 N 04Che1 !
$PAR  G(TETRAGONAL_A6,CD),,             +GHSERCD+892.3-0.92*T;   1600 N 93Zak !
$PAR  G(BCT_A5,CD),,                    +GHSERCD+5000;           1600 N 95Yan !
$PAR  G(RHOMBO_A10,CD),,                +GHSERCD+800-0.62*T;     1600 N 95Yan !
 PAR  G(LIQUID,CD),,                    +GLIQCD;                 1600 N 91Din !
$
 FUNCTION GHSERCD   298.15  -7083.469+99.506198*T-22.0442408*T*LN(T)
       -0.006273908*T**2-6966*T**(-1);
       594.22  Y  -20064.971+256.812233*T-45.1611543*T*LN(T)
       +0.008832011*T**2-8.99604E-07*T**3+1241290*T**(-1);
      1500.00  Y  -9027.489+148.20548*T-29.7064*T*LN(T);
      1600.00  N !
 FUNCTION GLIQCD    298.15  +6128.444-10.296916*T+GHSERCD;
       400.00  Y  +21716.884-371.046869*T+53.1313898*T*LN(T)
       -0.115159917*T**2+2.8899781E-05*T**3-1271815*T**(-1);
       594.22  Y  -3252.303+138.251107*T-29.7064*T*LN(T);
      1500.00  Y  +5775.186-9.954373*T+GHSERCD;
      1600.00  N !
 FUNCTION GBCCCD    298.15  +GHSERCD+1000;                             6000 N !
$ ------------------------------------------------------------------------------
$ Pb
$
$ RHOMBOHEDRAL_A7 and TETRAGONAL_A6 added in unary 3.0
$ RHOMBOHEDRAL_A7, TETRAGONAL_A6 and TET_ALPHA1_A6 revised in unary 4.1
$ RHOMBO_A10 added in unary 5.0
$
 PAR  G(FCC_A1,PB:VA),,                 +GHSERPB;                2100 N 91Din !
 PAR  G(BCC_A2,PB:VA),,                 +GHSERPB+2400-1.1*T;     2100 N 91Din !
 PAR  G(HCP_A3,PB:VA),,                 +GHSERPB+300+T;          2100 N 91Din !
$PAR  G(BCT_A5,PB),,                    +GHSERPB+489+3.52*T;     2100 N 91Din !
$PAR  G(TETRAGONAL_A6,PB),,             +GHSERPB+4493.235;       2100 N 98Boa !
$PAR  G(TETRAGONAL_A6,PB),,             +GHSERPB+473.23+3.5531*T
$            -0.0396834*T*LN(T)+2.1489E-05*T**2;                 2100 N 96SGUN !
$PAR  G(TET_ALPHA1_A6,PB),,             +GHSERPB
$            +1903.3-2.0602*T;                                   2100 N 98Boa !
$PAR  G(TET_ALPHA1_A6,PB),,             +GHSERPB+183.2+0.45314*T
$            -0.0396834*T*LN(T)+2.149E-06*T**2;                  2100 N 91Din !
$PAR  G(RHOMBOHEDRAL_A7,PB),,           +GHSERPB+300+T;          2100 N 99SGUN !
$PAR  G(RHOMBOHEDRAL_A7,PB),,           +GHSERPB+4900+3.52*T;    2100 N 96SGUN !
$PAR  G(RHOMBO_A10,PB),,                +GHSERPB+10;             2100 N 09SGUN !
 PAR  G(LIQUID,PB),,                    +GLIQPB;                 2100 N 91Din !
$
 FUNCTION GHSERPB   298.15  -7650.085+101.700244*T-24.5242231*T*LN(T)
       -0.00365895*T**2-2.4395E-07*T**3;
       600.61  Y  -10531.095+154.243182*T-32.4913959*T*LN(T)
       +0.00154613*T**2+8.05448E+25*T**(-9);
      1200.00  Y  +4157.616+53.139072*T-18.9640637*T*LN(T)
       -0.002882943*T**2+9.8144E-08*T**3-2696755*T**(-1)+8.05448E+25*T**(-9);
      2100.00  N !
 FUNCTION GLIQPB    298.15  +4672.124-7.750683*T+GHSERPB-6.019E-19*T**7;
       600.61  Y  +4853.137-8.067136*T+GHSERPB-8.05448E+25*T**(-9);
      2100.00  N !
$ ------------------------------------------------------------------------------
$ Binary system
$
$ Y. Liu, L. Zhang, D. Yu, J. Electron. Mater., 38, 2033-45(2009).
$
$ Checked against paper. Checked at 6000 K.
$
$ The hcp interaction is improbable.
$
 PAR  L(LIQUID,CD,PB;0),,               +10736-3.18*T;,,              N 09Liu !
 PAR  L(LIQUID,CD,PB;1),,               +1451.33;,,                   N 09Liu !
 PAR  L(LIQUID,CD,PB;2),,               +1074.3;,,                    N 09Liu !
$
 PAR  L(FCC_A1,CD,PB:VA;0),,            +14501.8-1.418*T;,,           N 09Liu !
 PAR  L(HCP_A3,CD,PB:VA;0),,            +80*T;,,                      N !
$
$ Metastable
$
 PAR  L(BCC_A2,CD,PB:VA;0),,            +14501.8-1.418*T;,,           N Same !
$ ------------------------------------------------------------------------------
$
 ASSESSED_SYSTEM
  CD-PB(TDB -* +LIQ +FCC_A1 +HCP_A3 ;P3 TMM:200/1000 STP:0.4/700) !
$
$
 LIST-OF-REFERENCE
 NUMBER  SOURCE
  Null   'Unknown source'
  Same   'Same or similar interaction as in the corresponding stable phase'
  COST   'COST 507 database'
  91Din  'A.T. Dinsdale, Calphad, 15, 317-425(1991).'
  93Zak  'W. Zakulski, Z. Moser, K. Rzyman, H.L. Lukas, S.G. Fries,
          M. Sukiennik, R. Kaczmarczyk, R. Castanet,
          J. Phase Equilib., 14, 184-96(1993),
          SGTE unary database V.3.0, 1996; Cd'
  95Yan  'J. Yang, N.J. Silk, A. Watson, A.W. Bryant, T.G. Chart, B.B. Argent,
          Calphad, 19, 415-30(1995),
          SGTE unary database V.4.1, 1999; Cd, Hg'
  96SGUN 'SGTE unary database V.3.0, 1996.'
  98Boa  'D. Boa, I. Ansara, Thermochim. Acta, 314, 79-86(1998),
          SGTE unary database V.4.1, 1999; In, Pb, Bi-Pb'
  99SGUN 'SGTE unary database V.4.1, 1999.'
  04Che1 'P.-Y. Chevalier, unpublished, Thermodata, 2004,
          SGTE unary database V.5.0, 2009; Cd'
  09Liu  'Y. Liu, L. Zhang, D. Yu,
          J. Electron. Mater., 38, 2033-45(2009); Cd-Pb'
  09SGUN 'SGTE unary database V.5.0, 2009.'
!

File: data/databases/sgte-binary/CdPb-13Chu.tdb
$
$ Database for Cd-Pb from Y.-Y. Chuang et al. 2013.
$
$ Y.-Y. Chuang, J.-S. Paik, C. Zhang, J.H. Perepezko, Y.A. Chang,
$ Metall. Mater. Trans. A, 44A, 3004-13(2013).
$
$ Dataset created 2019.12.07 by Bengt Hallstedt.
$
$ ------------------------------------------------------------------------------
 TEMP-LIM 298.15 6000.00 !
$
$ELEMENT NAME  REF. STATE               ATOMIC MASS H298-H0    S298    !
$
 ELEMENT VA   VACUUM                      0.0          0.0      0.0    ! 
 ELEMENT CD   HCP_A3                    112.41      6247.      51.80   ! 
 ELEMENT PB   FCC_A1                    207.2       6870.      64.80   ! 
$ ------------------------------------------------------------------------------
$ Phase definitions
$
 PHASE LIQUID:L % 1 1 !
 CONST LIQUID:L : CD PB : !
$
$ Fcc (cF4, Fm-3m) and MeX (cF8, Fm-3m)
$
 PHASE FCC_A1 %A 2 1 1 !
 CONST FCC_A1 : CD PB% : VA : !
$
$ Bcc (cI2, Im-3m)
$
 PHASE BCC_A2 %B 2 1 3 !
 CONST BCC_A2 : CD PB : VA : !
$
$ Hcp (hP2, P6_3/mmc) and Me2X (NiAs-type, hP4, P6_3/mmc, B8_1)
$
 PHASE HCP_A3 %A 2 1 0.5 !
 CONST HCP_A3 : CD% PB : VA : !
$ ------------------------------------------------------------------------------
$ Defaults
$
 DEFINE-SYSTEM-DEFAULT ELEMENT 2 !
 DEFAULT-COM DEFINE_SYSTEM_ELEMENT VA !
 TYPE-DEF % SEQ * !
 TYPE-DEF A GES AMEND_PHASE_DESCRIPTION @ MAGNETIC -3 0.28 !
 TYPE-DEF B GES AMEND_PHASE_DESCRIPTION @ MAGNETIC -1 0.4 !
 FUNCTION ZERO      298.15  0;                                         6000 N !
 FUNCTION UN_ASS    298.15  0;                                         6000 N !
 FUNCTION R         298.15  +8.31451;                                  6000 N !
$ ------------------------------------------------------------------------------
$ Element data
$ ------------------------------------------------------------------------------
$ Cd
$
$ FCC_A1 and TETRAGONAL_A6 added in unary 3.0
$ BCT_A5 and RHOMBO_A10 added in unary 4.1
$ BCC_A2 added in unary 5.0
$
 PAR  G(HCP_A3,CD:VA),,                 +GHSERCD;                1600 N 91Din !
 PAR  G(FCC_A1,CD:VA),,                 +GHSERCD+892.3-0.92*T;   1600 N 93Zak !
 PAR  G(BCC_A2,CD:VA),,                 +GHSERCD+1000;           1600 N 04Che1 !
$PAR  G(TETRAGONAL_A6,CD),,             +GHSERCD+892.3-0.92*T;   1600 N 93Zak !
$PAR  G(BCT_A5,CD),,                    +GHSERCD+5000;           1600 N 95Yan !
$PAR  G(RHOMBO_A10,CD),,                +GHSERCD+800-0.62*T;     1600 N 95Yan !
 PAR  G(LIQUID,CD),,                    +GLIQCD;                 1600 N 91Din !
$
 FUNCTION GHSERCD   298.15  -7083.469+99.506198*T-22.0442408*T*LN(T)
       -0.006273908*T**2-6966*T**(-1);
       594.22  Y  -20064.971+256.812233*T-45.1611543*T*LN(T)
       +0.008832011*T**2-8.99604E-07*T**3+1241290*T**(-1);
      1500.00  Y  -9027.489+148.20548*T-29.7064*T*LN(T);
      1600.00  N !
 FUNCTION GLIQCD    298.15  +6128.444-10.296916*T+GHSERCD;
       400.00  Y  +21716.884-371.046869*T+53.1313898*T*LN(T)
       -0.115159917*T**2+2.8899781E-05*T**3-1271815*T**(-1);
       594.22  Y  -3252.303+138.251107*T-29.7064*T*LN(T);
      1500.00  Y  +5775.186-9.954373*T+GHSERCD;
      1600.00  N !
 FUNCTION GBCCCD    298.15  +GHSERCD+1000;                             6000 N !
$ ------------------------------------------------------------------------------
$ Pb
$
$ RHOMBOHEDRAL_A7 and TETRAGONAL_A6 added in unary 3.0
$ RHOMBOHEDRAL_A7, TETRAGONAL_A6 and TET_ALPHA1_A6 revised in unary 4.1
$ RHOMBO_A10 added in unary 5.0
$
 PAR  G(FCC_A1,PB:VA),,                 +GHSERPB;                2100 N 91Din !
 PAR  G(BCC_A2,PB:VA),,                 +GHSERPB+2400-1.1*T;     2100 N 91Din !
 PAR  G(HCP_A3,PB:VA),,                 +GHSERPB+300+T;          2100 N 91Din !
$PAR  G(BCT_A5,PB),,                    +GHSERPB+489+3.52*T;     2100 N 91Din !
$PAR  G(TETRAGONAL_A6,PB),,             +GHSERPB+4493.235;       2100 N 98Boa !
$PAR  G(TETRAGONAL_A6,PB),,             +GHSERPB+473.23+3.5531*T
$            -0.0396834*T*LN(T)+2.1489E-05*T**2;                 2100 N 96SGUN !
$PAR  G(TET_ALPHA1_A6,PB),,             +GHSERPB
$            +1903.3-2.0602*T;                                   2100 N 98Boa !
$PAR  G(TET_ALPHA1_A6,PB),,             +GHSERPB+183.2+0.45314*T
$            -0.0396834*T*LN(T)+2.149E-06*T**2;                  2100 N 91Din !
$PAR  G(RHOMBOHEDRAL_A7,PB),,           +GHSERPB+300+T;          2100 N 99SGUN !
$PAR  G(RHOMBOHEDRAL_A7,PB),,           +GHSERPB+4900+3.52*T;    2100 N 96SGUN !
$PAR  G(RHOMBO_A10,PB),,                +GHSERPB+10;             2100 N 09SGUN !
 PAR  G(LIQUID,PB),,                    +GLIQPB;                 2100 N 91Din !
$
 FUNCTION GHSERPB   298.15  -7650.085+101.700244*T-24.5242231*T*LN(T)
       -0.00365895*T**2-2.4395E-07*T**3;
       600.61  Y  -10531.095+154.243182*T-32.4913959*T*LN(T)
       +0.00154613*T**2+8.05448E+25*T**(-9);
      1200.00  Y  +4157.616+53.139072*T-18.9640637*T*LN(T)
       -0.002882943*T**2+9.8144E-08*T**3-2696755*T**(-1)+8.05448E+25*T**(-9);
      2100.00  N !
 FUNCTION GLIQPB    298.15  +4672.124-7.750683*T+GHSERPB-6.019E-19*T**7;
       600.61  Y  +4853.137-8.067136*T+GHSERPB-8.05448E+25*T**(-9);
      2100.00  N !
$ ------------------------------------------------------------------------------
$ Binary system
$
$ Y.-Y. Chuang, J.-S. Paik, C. Zhang, J.H. Perepezko, Y.A. Chang,
$ Metall. Mater. Trans. A, 44A, 3004-13(2013).
$
$ Checked against paper. Checked at 6000 K.
$
 PAR  L(LIQUID,CD,PB;0),,               +9092.488;,,                  N 13Chu !
 PAR  L(LIQUID,CD,PB;1),,               +1527.27;,,                   N 13Chu !
 PAR  L(LIQUID,CD,PB;2),,               +639.423;,,                   N 13Chu !
$
 PAR  L(FCC_A1,CD,PB:VA;0),,            +13136.1;,,                   N 13Chu !
 PAR  L(HCP_A3,CD,PB:VA;0),,            +30000;,,                     N 13Chu !
$
$ Metastable
$
 PAR  L(BCC_A2,CD,PB:VA;0),,            +13136.1;,,                   N Same !
$ ------------------------------------------------------------------------------
$
 ASSESSED_SYSTEM
  CD-PB(TDB -* +LIQ +FCC_A1 +HCP_A3 ;P3 TMM:200/1000 STP:0.4/700) !
$
$
 LIST-OF-REFERENCE
 NUMBER  SOURCE
  Null   'Unknown source'
  Same   'Same or similar interaction as in the corresponding stable phase'
  COST   'COST 507 database'
  91Din  'A.T. Dinsdale, Calphad, 15, 317-425(1991).'
  93Zak  'W. Zakulski, Z. Moser, K. Rzyman, H.L. Lukas, S.G. Fries,
          M. Sukiennik, R. Kaczmarczyk, R. Castanet,
          J. Phase Equilib., 14, 184-96(1993),
          SGTE unary database V.3.0, 1996; Cd'
  95Yan  'J. Yang, N.J. Silk, A. Watson, A.W. Bryant, T.G. Chart, B.B. Argent,
          Calphad, 19, 415-30(1995),
          SGTE unary database V.4.1, 1999; Cd, Hg'
  96SGUN 'SGTE unary database V.3.0, 1996.'
  98Boa  'D. Boa, I. Ansara, Thermochim. Acta, 314, 79-86(1998),
          SGTE unary database V.4.1, 1999; In, Pb'
  99SGUN 'SGTE unary database V.4.1, 1999.'
  04Che1 'P.-Y. Chevalier, unpublished, Thermodata, 2004,
          SGTE unary database V.5.0, 2009; Cd'
  09SGUN 'SGTE unary database V.5.0, 2009.'
  13Chu  'Y.-Y. Chuang, J.-S. Paik, C. Zhang, J.H. Perepezko, Y.A. Chang,
          Metall. Mater. Trans. A, 44A, 3004-13(2013); Cd-Pb'
!

File: data/databases/sgte-binary/CdPb-95Zak-LB.tdb
$
$ Database for Cd-Pb from W. Zakulski and Z. Moser 1995 (included in LB vol. 2)
$
$ W. Zakulski, Z. Moser, J. Phase Equilib., 16, 239-42(1995).
$
$ Dataset created 2015.03.28 by Bengt Hallstedt.
$ 2019.12.07: Modified for use with GES6.
$
$ The hcp interaction is improbable.
$
$ ------------------------------------------------------------------------------
 TEMP-LIM 298.15 6000.00 !
$
$ELEMENT NAME  REF. STATE               ATOMIC MASS H298-H0    S298    !
$
 ELEMENT VA   VACUUM                      0.0          0.0      0.0    ! 
 ELEMENT CD   HCP_A3                    112.41      6247.      51.80   ! 
 ELEMENT PB   FCC_A1                    207.2       6870.      64.80   ! 
$ ------------------------------------------------------------------------------
$ Phase definitions
$
 PHASE LIQUID:L % 1 1 !
 CONST LIQUID:L : CD PB : !
$
$ Fcc (cF4, Fm-3m) and MeX (cF8, Fm-3m)
$
 PHASE FCC_A1 %A 2 1 1 !
 CONST FCC_A1 : CD PB% : VA : !
$
$ Bcc (cI2, Im-3m)
$
 PHASE BCC_A2 %B 2 1 3 !
 CONST BCC_A2 : CD PB : VA : !
$
$ Hcp (hP2, P6_3/mmc) and Me2X (NiAs-type, hP4, P6_3/mmc, B8_1)
$
 PHASE HCP_A3 %A 2 1 0.5 !
 CONST HCP_A3 : CD% PB : VA : !
$ ------------------------------------------------------------------------------
$ Defaults
$
 DEFINE-SYSTEM-DEFAULT ELEMENT 2 !
 DEFAULT-COM DEFINE_SYSTEM_ELEMENT VA !
 TYPE-DEF % SEQ * !
 TYPE-DEF A GES AMEND_PHASE_DESCRIPTION @ MAGNETIC -3 0.28 !
 TYPE-DEF B GES AMEND_PHASE_DESCRIPTION @ MAGNETIC -1 0.4 !
 FUNCTION ZERO      298.15  0;                                         6000 N !
 FUNCTION UN_ASS    298.15  0;                                         6000 N !
 FUNCTION R         298.15  +8.31451;                                  6000 N !
$ ------------------------------------------------------------------------------
$ Element data
$ ------------------------------------------------------------------------------
$ Cd
$
$ FCC_A1 and TETRAGONAL_A6 added in unary 3.0
$ BCT_A5 and RHOMBO_A10 added in unary 4.1
$ BCC_A2 added in unary 5.0
$
 PAR  G(HCP_A3,CD:VA),,                 +GHSERCD;                1600 N 91Din !
 PAR  G(FCC_A1,CD:VA),,                 +GHSERCD+892.3-0.92*T;   1600 N 93Zak !
 PAR  G(BCC_A2,CD:VA),,                 +GHSERCD+1000;           1600 N 04Che1 !
$PAR  G(TETRAGONAL_A6,CD),,             +GHSERCD+892.3-0.92*T;   1600 N 93Zak !
$PAR  G(BCT_A5,CD),,                    +GHSERCD+5000;           1600 N 95Yan !
$PAR  G(RHOMBO_A10,CD),,                +GHSERCD+800-0.62*T;     1600 N 95Yan !
 PAR  G(LIQUID,CD),,                    +GLIQCD;                 1600 N 91Din !
$
 FUNCTION GHSERCD   298.15  -7083.469+99.506198*T-22.0442408*T*LN(T)
       -0.006273908*T**2-6966*T**(-1);
       594.22  Y  -20064.971+256.812233*T-45.1611543*T*LN(T)
       +0.008832011*T**2-8.99604E-07*T**3+1241290*T**(-1);
      1500.00  Y  -9027.489+148.20548*T-29.7064*T*LN(T);
      1600.00  N !
 FUNCTION GLIQCD    298.15  +6128.444-10.296916*T+GHSERCD;
       400.00  Y  +21716.884-371.046869*T+53.1313898*T*LN(T)
       -0.115159917*T**2+2.8899781E-05*T**3-1271815*T**(-1);
       594.22  Y  -3252.303+138.251107*T-29.7064*T*LN(T);
      1500.00  Y  +5775.186-9.954373*T+GHSERCD;
      1600.00  N !
 FUNCTION GBCCCD    298.15  +GHSERCD+1000;                             6000 N !
$ ------------------------------------------------------------------------------
$ Pb
$
$ RHOMBOHEDRAL_A7 and TETRAGONAL_A6 added in unary 3.0
$ RHOMBOHEDRAL_A7, TETRAGONAL_A6 and TET_ALPHA1_A6 revised in unary 4.1
$ RHOMBO_A10 added in unary 5.0
$
 PAR  G(FCC_A1,PB:VA),,                 +GHSERPB;                2100 N 91Din !
 PAR  G(BCC_A2,PB:VA),,                 +GHSERPB+2400-1.1*T;     2100 N 91Din !
 PAR  G(HCP_A3,PB:VA),,                 +GHSERPB+300+T;          2100 N 91Din !
$PAR  G(BCT_A5,PB),,                    +GHSERPB+489+3.52*T;     2100 N 91Din !
$PAR  G(TETRAGONAL_A6,PB),,             +GHSERPB+4493.235;       2100 N 98Boa !
$PAR  G(TETRAGONAL_A6,PB),,             +GHSERPB+473.23+3.5531*T
$            -0.0396834*T*LN(T)+2.1489E-05*T**2;                 2100 N 96SGUN !
$PAR  G(TET_ALPHA1_A6,PB),,             +GHSERPB
$            +1903.3-2.0602*T;                                   2100 N 98Boa !
$PAR  G(TET_ALPHA1_A6,PB),,             +GHSERPB+183.2+0.45314*T
$            -0.0396834*T*LN(T)+2.149E-06*T**2;                  2100 N 91Din !
$PAR  G(RHOMBOHEDRAL_A7,PB),,           +GHSERPB+300+T;          2100 N 99SGUN !
$PAR  G(RHOMBOHEDRAL_A7,PB),,           +GHSERPB+4900+3.52*T;    2100 N 96SGUN !
$PAR  G(RHOMBO_A10,PB),,                +GHSERPB+10;             2100 N 09SGUN !
 PAR  G(LIQUID,PB),,                    +GLIQPB;                 2100 N 91Din !
$
 FUNCTION GHSERPB   298.15  -7650.085+101.700244*T-24.5242231*T*LN(T)
       -0.00365895*T**2-2.4395E-07*T**3;
       600.61  Y  -10531.095+154.243182*T-32.4913959*T*LN(T)
       +0.00154613*T**2+8.05448E+25*T**(-9);
      1200.00  Y  +4157.616+53.139072*T-18.9640637*T*LN(T)
       -0.002882943*T**2+9.8144E-08*T**3-2696755*T**(-1)+8.05448E+25*T**(-9);
      2100.00  N !
 FUNCTION GLIQPB    298.15  +4672.124-7.750683*T+GHSERPB-6.019E-19*T**7;
       600.61  Y  +4853.137-8.067136*T+GHSERPB-8.05448E+25*T**(-9);
      2100.00  N !
$ ------------------------------------------------------------------------------
$ Binary system
$
$ From W. Zakulski and Z. Moser 1995 (included in LB vol. 2)
$
$ W. Zakulski, Z. Moser, J. Phase Equilib., 16, 239-42(1995).
$
$ Checked against LB and paper. Checked at 6000 K.
$
$ The hcp interaction is improbable.
$
 PAR  L(LIQUID,CD,PB;0),,               +10806.38-3.18031*T;,,        N 95Zak !
 PAR  L(LIQUID,CD,PB;1),,               +1698.83-0.80598*T;,,         N 95Zak !
 PAR  L(LIQUID,CD,PB;2),,               +1148.38-0.4889*T;,,          N 95Zak !
 PAR  L(LIQUID,CD,PB;3),,               +2233.55-2.92065*T;,,         N 95Zak !
 PAR  L(LIQUID,CD,PB;4),,               +509.74-0.61439*T;,,          N 95Zak !
$
 PAR  L(FCC_A1,CD,PB:VA;0),,            +14232.25-1.41303*T;,,        N 95Zak !
 PAR  L(HCP_A3,CD,PB:VA;0),,            +80*T;,,                      N !
$
$ Metastable
$
 PAR  L(BCC_A2,CD,PB:VA;0),,            +14232.25-1.41303*T;,,        N Same !
$ ------------------------------------------------------------------------------
$
 ASSESSED_SYSTEM
  CD-PB(TDB -* +LIQ +FCC_A1 +HCP_A3 ;P3 TMM:200/1000 STP:0.4/700) !
$
$
 LIST-OF-REFERENCE
 NUMBER  SOURCE
  Null   'Unknown source'
  Same   'Same or similar interaction as in the corresponding stable phase'
  COST   'COST 507 database'
  91Din  'A.T. Dinsdale, Calphad, 15, 317-425(1991).'
  93Zak  'W. Zakulski, Z. Moser, K. Rzyman, H.L. Lukas, S.G. Fries,
          M. Sukiennik, R. Kaczmarczyk, R. Castanet,
          J. Phase Equilib., 14, 184-96(1993),
          SGTE unary database V.3.0, 1996; Cd'
  95Yan  'J. Yang, N.J. Silk, A. Watson, A.W. Bryant, T.G. Chart, B.B. Argent,
          Calphad, 19, 415-30(1995),
          SGTE unary database V.4.1, 1999; Cd, Hg'
  95Zak  'W. Zakulski, Z. Moser, J. Phase Equilib., 16, 239-42(1995); Cd-Pb'
  96SGUN 'SGTE unary database V.3.0, 1996.'
  98Boa  'D. Boa, I. Ansara, Thermochim. Acta, 314, 79-86(1998),
          SGTE unary database V.4.1, 1999; In, Pb, Bi-Pb'
  99SGUN 'SGTE unary database V.4.1, 1999.'
  04Che1 'P.-Y. Chevalier, unpublished, Thermodata, 2004,
          SGTE unary database V.5.0, 2009; Cd'
  09SGUN 'SGTE unary database V.5.0, 2009.'
!

File: data/databases/sgte-binary/CdPr-14Rei.tdb
$
$ Database for Cd-Pr from T.L. Reichmann et al. 2014.
$
$ T.L. Reichmann, K.W. Richter, S. Delsante, G. Borzone, H. Ipser,
$ Calphad, 47, 56-62(2014).
$
$ Dataset created 2018.05.20 by Bengt Hallstedt.
$ 2020.12.25: Modified for use with GES6.
$
$ Compound compositions have insufficient accuracy in the paper. Therefore
$ invariant equilibria differ by up to 10 K. The Gibbs energy of Cd45Pr11 was
$ adjusted. Otherwise its decomposition temperature would have been a couple
$ of 100 K too low.
$
$ There is an inverse miscibility gap with a minimum at 3198 K and x(Pr)=0.73.
$
$ ------------------------------------------------------------------------------
 TEMP-LIM 298.15 6000.00 !
$
$ELEMENT NAME  REF. STATE               ATOMIC MASS H298-H0    S298    !
$
 ELEMENT VA   VACUUM                      0.0          0.0      0.0    ! 
 ELEMENT CD   HCP_A3                    112.41      6247.      51.80   ! 
 ELEMENT PR   DHCP                      140.9077    7418.232   73.9313 ! 
$ ------------------------------------------------------------------------------
$ Phase definitions
$
 PHASE LIQUID:L % 1 1 !
 CONST LIQUID:L : CD PR : !
$
$ Fcc (cF4, Fm-3m) and MeX (cF8, Fm-3m)
$
 PHASE FCC_A1 %A 2 1 1 !
 CONST FCC_A1 : CD : VA : !
$
$ Bcc (cI2, Im-3m)
$
 PHASE BCC_A2 %B 2 1 3 !
 CONST BCC_A2 : CD PR% : VA : !
$
$ Hcp (hP2, P6_3/mmc) and Me2X (NiAs-type, hP4, P6_3/mmc, B8_1)
$
 PHASE HCP_A3 %A 2 1 0.5 !
 CONST HCP_A3 : CD : VA : !
$
$ Prototype alpha-La (hP4, P6_3/mmc)
$
 PHASE DHCP % 1 1 !
 CONST DHCP : CD PR% : !
$
$ Prototype BaHg11 (cP36, Pm-3m)
$
 PHASE CD11PR_D2E % 2 11 1 !
 CONST CD11PR_D2E : CD : PR : !
$
$ Prototype Cd6Y (cI184, Im-3)
$
 PHASE CD6PR % 2 6 1 !
 CONST CD6PR : CD : PR : !
$
$ Prototype Gd13Zn58 (hP142, P6_3/mmc)
$
 PHASE CD58PR13 % 2 58 13 !
 CONST CD58PR13 : CD : PR : !
$
$ Prototype Cd45Sm11 (cF448, F-43m)
$
 PHASE CD45PR11 % 2 45 11 !
 CONST CD45PR11 : CD : PR : !
$
$ Prototype BiF3 (cF16, Fm-3m)
$
 PHASE CD3PR_D03 % 2 3 1 !
 CONST CD3PR_D03 : CD : PR : !
$
$ Prototype Cd2Ce (hP3, P-3m1)
$
 PHASE CD2PR % 2 2 1 !
 CONST CD2PR : CD : PR : !
$
$ Prototype CsCl (cP2, Pm-3m)
$
 PHASE CDPR_B2 % 2 1 1 !
 CONST CDPR_B2 : CD% PR : PR : !
$ ------------------------------------------------------------------------------
$ Defaults
$
 DEFINE-SYSTEM-DEFAULT ELEMENT 2 !
 DEFAULT-COM DEFINE_SYSTEM_ELEMENT VA !
 TYPE-DEF % SEQ * !
 TYPE-DEF A GES AMEND_PHASE_DESCRIPTION @ MAGNETIC -3 0.28 !
 TYPE-DEF B GES AMEND_PHASE_DESCRIPTION @ MAGNETIC -1 0.4 !
 FUNCTION ZERO      298.15  0;                                         6000 N !
 FUNCTION UN_ASS    298.15  0;                                         6000 N !
 FUNCTION R         298.15  +8.31451;                                  6000 N !
$ ------------------------------------------------------------------------------
$ Element data
$ ------------------------------------------------------------------------------
$ Cd
$
$ FCC_A1 and TETRAGONAL_A6 added in unary 3.0
$ BCT_A5 and RHOMBO_A10 added in unary 4.1
$ BCC_A2 added in unary 5.0
$
$ DHCP from 14Rei not included in unary
$
 PAR  G(HCP_A3,CD:VA),,                 +GHSERCD;                1600 N 91Din !
 PAR  G(FCC_A1,CD:VA),,                 +GHSERCD+892.3-0.92*T;   1600 N 93Zak !
 PAR  G(BCC_A2,CD:VA),,                 +GHSERCD+1000;           1600 N 04Che1 !
$PAR  G(TETRAGONAL_A6,CD),,             +GHSERCD+892.3-0.92*T;   1600 N 93Zak !
$PAR  G(BCT_A5,CD),,                    +GHSERCD+5000;           1600 N 95Yan !
$PAR  G(RHOMBO_A10,CD),,                +GHSERCD+800-0.62*T;     1600 N 95Yan !
 PAR  G(DHCP,CD),,                      +GHSERCD+5000;           1600 N 14Rei !
 PAR  G(LIQUID,CD),,                    +GLIQCD;                 1600 N 91Din !
$
 FUNCTION GHSERCD   298.15  -7083.469+99.506198*T-22.0442408*T*LN(T)
       -0.006273908*T**2-6966*T**(-1);
       594.22  Y  -20064.971+256.812233*T-45.1611543*T*LN(T)
       +0.008832011*T**2-8.99604E-07*T**3+1241290*T**(-1);
      1500.00  Y  -9027.489+148.20548*T-29.7064*T*LN(T);
      1600.00  N !
 FUNCTION GLIQCD    298.15  +6128.444-10.296916*T+GHSERCD;
       400.00  Y  +21716.884-371.046869*T+53.1313898*T*LN(T)
       -0.115159917*T**2+2.8899781E-05*T**3-1271815*T**(-1);
       594.22  Y  -3252.303+138.251107*T-29.7064*T*LN(T);
      1500.00  Y  +5775.186-9.954373*T+GHSERCD;
      1600.00  N !
 FUNCTION GBCCCD    298.15  +GHSERCD+1000;                             6000 N !
$ ------------------------------------------------------------------------------
$ Pr
$
 PAR  G(DHCP,PR),,                      +GHSERPR;                3800 N 91Din !
 PAR  G(BCC_A2,PR:VA),,                 +GBCCPR;                 3800 N 91Din !
 PAR  G(LIQUID,PR),,                    +GLIQPR;                 3800 N 91Din !
$
 PAR  G(CDPR_B2,PR:PR),,                +2*GHSERPR+12361+6*T;,,       N 14Rei !
$
 FUNCTION GHSERPR   298.15  -18803.379+356.587384*T-68.9176*T*LN(T)
       +0.072929*T**2-2.5184333E-05*T**3+507385*T**(-1);
       500.00  Y  -7246.848+82.427384*T-22.8909*T*LN(T)
       -0.00497126*T**2-1.22951E-06*T**3;
       800.00  Y  +95411.023-1073.55111*T+146.764*T*LN(T)
       -0.1288205*T**2+1.5592233E-05*T**3-11588800*T**(-1);
      1068.00  Y  -481663.131+4234.33311*T-606.120311*T*LN(T)
       +0.305181506*T**2-3.0994702E-05*T**3+70926840*T**(-1);
      1204.00  Y  -20014.678+227.685155*T-42.9697*T*LN(T);
      3800.00  N !
 FUNCTION GBCCPR    298.15  -2863.651+28.274853*T-13.7470527*T*LN(T)
       -0.02284377*T**2+3.542468E-06*T**3-87486*T**(-1);
      1068.00  Y  -11985.919+188.657121*T-38.451*T*LN(T);
      1204.00  Y  +953.224+100.826281*T-26.6824313*T*LN(T)
       -0.004106833*T**2+1.76214E-07*T**3-2473024*T**(-1);
      3800.00  N !
 FUNCTION GLIQPR    298.15  +3848.961-29.099465*T-4.7344931*T*LN(T)
       -0.035119723*T**2+5.427467E-06*T**3-207406*T**(-1);
      1068.00  Y  -10539.574+219.508805*T-42.9697*T*LN(T);
      3800.00  N !
$ ------------------------------------------------------------------------------
$ Binary system
$
$ T.L. Reichmann, K.W. Richter, S. Delsante, G. Borzone, H. Ipser,
$ Calphad, 47, 56-62(2014).
$
$ Checked against paper and author's tdb. Checked at 6000 K.
$
$ Compound compositions have insufficient accuracy in the paper. Therefore
$ invariant equilibria differ by up to 10 K. The Gibbs energy of Cd45Pr11 was
$ adjusted. Otherwise its decomposition temperature would have been a couple
$ of 100 K too low.
$
$ There is an inverse miscibility gap with a minimum at 3198 K and x(Pr)=0.73.
$
 PAR  L(LIQUID,CD,PR;0),,               -132020+52*T;,,               N 14Rei !
 PAR  L(LIQUID,CD,PR;1),,               -27000+T;,,                   N 14Rei !
 PAR  L(LIQUID,CD,PR;2),,               -2000+T;,,                    N 14Rei !
$
 PAR  L(BCC_A2,CD,PR:VA;0),,            -152571+68*T;,,               N 14Rei !
 PAR  L(BCC_A2,CD,PR:VA;1),,            -54630+23*T;,,                N 14Rei !
$
 PAR  L(DHCP,CD,PR;0),,                 -108290+60*T;,,               N 14Rei !
$
 PAR  G(CD11PR_D2E,CD:PR),,             +11*GHSERCD+GHSERPR
             -190800+36*T;,,                                          N 14Rei !
 PAR  G(CD6PR,CD:PR),,                  +6*GHSERCD+GHSERPR
             -185518.9+46.2*T;,,                                      N 14Rei !
 PAR  G(CD58PR13,CD:PR),,               +58*GHSERCD+13*GHSERPR
             -2369014.4+674.5*T;,,                                    N 14Rei !
$PAR  G(CD45PR11,CD:PR),,               +45*GHSERCD+11*GHSERPR
$            -1943687.2+567.056*T;,,                                  N 14Rei !
 PAR  G(CD45PR11,CD:PR),,               +45*GHSERCD+11*GHSERPR
             -1944687.2+567.056*T;,,                                  N 14Rei !
 PAR  G(CD3PR_D03,CD:PR),,              +3*GHSERCD+GHSERPR
             -159308.8+49.2*T;,,                                      N 14Rei !
 PAR  G(CD2PR,CD:PR),,                  +2*GHSERCD+GHSERPR
             -137969.1+42.6*T;,,                                      N 14Rei !
 PAR  G(CDPR_B2,CD:PR),,                +GHSERCD+GHSERPR
             -95226.4+31.4*T;,,                                       N 14Rei !
$ ------------------------------------------------------------------------------
$
$
 LIST-OF-REFERENCE
 NUMBER  SOURCE
  Null   'Unknown source'
  Same   'Same or similar interaction as in the corresponding stable phase'
  COST   'COST 507 database'
  91Din  'A.T. Dinsdale, Calphad, 15, 317-425(1991).'
  93Zak  'W. Zakulski, Z. Moser, K. Rzyman, H.L. Lukas, S.G. Fries,
          M. Sukiennik, R. Kaczmarczyk, R. Castanet,
          J. Phase Equilib., 14, 184-96(1993),
          SGTE unary database V.3.0, 1996; Cd'
  95Yan  'J. Yang, N.J. Silk, A. Watson, A.W. Bryant, T.G. Chart, B.B. Argent,
          Calphad, 19, 415-30(1995),
          SGTE unary database V.4.1, 1999; Cd, Hg'
  04Che1 'P.-Y. Chevalier, unpublished, Thermodata, 2004,
          SGTE unary database V.5.0, 2009; Cd'
  14Rei  'T.L. Reichmann, K.W. Richter, S. Delsante, G. Borzone, H. Ipser,
          Calphad, 47, 56-62(2014); Cd, Cd-Pr'
!
