Repository: orchid-calphad/orchid-project.org

# orchid-project.org

Website and released data of **ORCHID** (Open Repository for CALPHAD Hypotheses, Intelligence, and Discovery),
served by GitHub Pages at https://orchid-project.org. Releases are archived on Zenodo (one DOI per version).

- `index.html`, `catalog/`, `best-practices.html` — static, self-contained pages (generated in the ORCHID tooling).
- `data/` — released data: catalog, redistributable TDB files, convex hulls. Licences: `data/LICENSES.md`, `data/NOTICE.md`.
- `llms.txt`, `data/croissant.json`, `CITATION.cff`, `.zenodo.json` — machine-readable metadata.

Only data with clear redistribution rights are published.

File: data/databases/sgte-binary/CdSn-14Qin.tdb
$
$ Database for Cd-Sn from A. Qin et al. 2014.
$
$ A. Qin, R. Wang, Y. Wang, J. Wang, S. Liu, K. Cheng, Y. Du, B. Sundman,
$ Calphad, 47, 83-91(2014).
$
$ Dataset created 2018.05.19 by Bengt Hallstedt.
$ 2020.12.25: Modified for use with GES6.
$
$ Hcp is also stable as a high-temperature phase close to Sn. This has been
$ modelled as a separate phase (HCP_A3_CDSN in this dataset). It is not clear
$ why.
$
$ ------------------------------------------------------------------------------
 TEMP-LIM 298.15 6000.00 !
$
$ELEMENT NAME  REF. STATE               ATOMIC MASS H298-H0    S298    !
$
 ELEMENT VA   VACUUM                      0.0          0.0      0.0    ! 
 ELEMENT CD   HCP_A3                    112.41      6247.      51.80   ! 
 ELEMENT SN   BCT_A5                    118.69      6323.      51.18   ! 
$ ------------------------------------------------------------------------------
$ Phase definitions
$
 PHASE LIQUID:L % 1 1 !
 CONST LIQUID:L : CD SN : !
$
$ Fcc (cF4, Fm-3m) and MeX (cF8, Fm-3m)
$
 PHASE FCC_A1 %A 2 1 1 !
 CONST FCC_A1 : CD SN : VA : !
$
$ Bcc (cI2, Im-3m)
$
 PHASE BCC_A2 %B 2 1 3 !
 CONST BCC_A2 : CD SN : VA : !
$
$ Hcp (hP2, P6_3/mmc) and Me2X (NiAs-type, hP4, P6_3/mmc, B8_1)
$
 PHASE HCP_A3 %A 2 1 0.5 !
 CONST HCP_A3 : CD% SN : VA : !
$
$ Prototype Mg (hP2, P6_3/mmc)
$
 PHASE HCP_A3_CDSN % 1 1 !
 CONST HCP_A3_CDSN : CD SN% : !
$
$ Prototype C (cF8, Fd-3m)
$
 PHASE DIAMOND_A4 % 1 1 !
 CONST DIAMOND_A4 : SN : !
$
$ Prototype beta-Sn (tI4, I4_1/amd)
$
 PHASE BCT_A5 % 1 1 !
 CONST BCT_A5 : CD SN% : !
$ ------------------------------------------------------------------------------
$ Defaults
$
 DEFINE-SYSTEM-DEFAULT ELEMENT 2 !
 DEFAULT-COM DEFINE_SYSTEM_ELEMENT VA !
 TYPE-DEF % SEQ * !
 TYPE-DEF A GES AMEND_PHASE_DESCRIPTION @ MAGNETIC -3 0.28 !
 TYPE-DEF B GES AMEND_PHASE_DESCRIPTION @ MAGNETIC -1 0.4 !
 FUNCTION ZERO      298.15  0;                                         6000 N !
 FUNCTION UN_ASS    298.15  0;                                         6000 N !
 FUNCTION R         298.15  +8.31451;                                  6000 N !
$ ------------------------------------------------------------------------------
$ Element data
$ ------------------------------------------------------------------------------
$ Cd
$
$ FCC_A1 and TETRAGONAL_A6 added in unary 3.0
$ BCT_A5 and RHOMBO_A10 added in unary 4.1
$ BCC_A2 added in unary 5.0
$
$ FCC_A1 from 04Che2 and 10Che not included in unary
$
 PAR  G(HCP_A3,CD:VA),,                 +GHSERCD;                1600 N 91Din !
 PAR  G(FCC_A1,CD:VA),,                 +GHSERCD+892.3-0.92*T;   1600 N 93Zak !
$PAR  G(FCC_A1,CD:VA),,                 +GLIQCD-5300+9.5*T;      1600 N 04Che2 !
$PAR  G(FCC_A1,CD:VA),,                 +GHSERCD+5000;           1600 N 10Che !
 PAR  G(BCC_A2,CD:VA),,                 +GHSERCD+1000;           1600 N 04Che1 !
$PAR  G(TETRAGONAL_A6,CD),,             +GHSERCD+892.3-0.92*T;   1600 N 93Zak !
 PAR  G(BCT_A5,CD),,                    +GHSERCD+5000;           1600 N 95Yan !
$PAR  G(RHOMBO_A10,CD),,                +GHSERCD+800-0.62*T;     1600 N 95Yan !
 PAR  G(LIQUID,CD),,                    +GLIQCD;                 1600 N 91Din !
$
 PAR  G(HCP_A3_CDSN,CD),,               +GHSERCD+1000;           1600 N 14Qin !
$
 FUNCTION GHSERCD   298.15  -7083.469+99.506198*T-22.0442408*T*LN(T)
       -0.006273908*T**2-6966*T**(-1);
       594.22  Y  -20064.971+256.812233*T-45.1611543*T*LN(T)
       +0.008832011*T**2-8.99604E-07*T**3+1241290*T**(-1);
      1500.00  Y  -9027.489+148.20548*T-29.7064*T*LN(T);
      1600.00  N !
 FUNCTION GLIQCD    298.15  +6128.444-10.296916*T+GHSERCD;
       400.00  Y  +21716.884-371.046869*T+53.1313898*T*LN(T)
       -0.115159917*T**2+2.8899781E-05*T**3-1271815*T**(-1);
       594.22  Y  -3252.303+138.251107*T-29.7064*T*LN(T);
      1500.00  Y  +5775.186-9.954373*T+GHSERCD;
      1600.00  N !
 FUNCTION GBCCCD    298.15  +GHSERCD+1000;                             6000 N !
$ ------------------------------------------------------------------------------
$ Sn
$
$ FCC_A1 revised in unary 3.0
$ HCP_A3 revised in unary 4.1
$ TETRAGONAL_A6 added in unary 4.1
$ CBCC_A12 and CUB_A13 added in unary 4.4
$ FCC_A1 modified in unary 5.0
$ DHCP and TET_ALPHA1_A6 added in unary 5.0
$
$ The DHCP phase is labelled D0_24 in 03Liu and alpha-prime in 92Ans. The
$ phase is present between the fcc and hcp phases in the Au-Sn and Au-In
$ systems.
$
 PAR  G(BCT_A5,SN)              100.00  +GHSERSN;                3000 N 91Din !
 PAR  G(DIAMOND_A4,SN)          100.00  +GDIASN;                 3000 N 91Din !
 PAR  G(FCC_A1,SN:VA)           100.00  +GHSERSN+5510-8.46*T;    3000 N 89Fec !
$PAR  G(FCC_A1,SN:VA)           100.00  +GHSERSN+4150-5.2*T;     3000 N 91Din !
 PAR  G(BCC_A2,SN:VA)           100.00  +GHSERSN+4400-6*T;       3000 N 91Din !
 PAR  G(HCP_A3,SN:VA)           100.00  +GHSERSN+3900-7.646*T;   3000 N Ansar !
$PAR  G(HCP_A3,SN:VA)           100.00  +GHSERSN+3900-4.4*T;     3000 N 91Din !
$PAR  G(DHCP,SN)                100.00  +GHSERSN+3803.52-3.46*T; 3000 N 03Liu !
$PAR  G(RHOMBOHEDRAL_A7,SN)     100.00  +GHSERSN+2035;           3000 N 91Din !
$PAR  G(TETRAGONAL_A6,SN)       100.00  +GHSERSN+5387-8.26212*T; 3000 N 99Ans !
$PAR  G(CBCC_A12,SN:VA)         100.00  +GHSERSN+2000;           3000 N 01Mie !
$PAR  G(CUB_A13,SN:VA)          100.00  +GHSERSN+2000;           3000 N 01Mie !
$PAR  G(TET_ALPHA1_A6,SN)       100.00  +GHSERSN+5510-8.46*T;    3000 N 99Ans !
 PAR  G(LIQUID,SN)              100.00  +GLIQSN;                 3000 N 91Din !
$
 PAR  G(HCP_A3_CDSN,SN)         100.00  +GHSERSN+885.1-1.671*T;  3000 N 14Qin !
$
 FUNCTION GHSERSN   100.00  -7958.517+122.765451*T-25.858*T*LN(T)
       +5.1185E-04*T**2-3.192767E-06*T**3+18440*T**(-1);
       250.00  Y  -5855.135+65.443315*T-15.961*T*LN(T)
       -0.0188702*T**2+3.121167E-06*T**3-61960*T**(-1);
       505.08  Y  +2524.724+4.005269*T-8.2590486*T*LN(T)
       -0.016814429*T**2+2.623131E-06*T**3-1081244*T**(-1)-1.2307E+25*T**(-9);
       800.00  Y  -8256.959+138.99688*T-28.4512*T*LN(T)-1.2307E+25*T**(-9);
      3000.00  N !
 FUNCTION GDIASN    100.00  -9579.608+114.007785*T-22.972*T*LN(T)
       -0.00813975*T**2+2.7288E-06*T**3+25615*T**(-1);
       298.15  Y  -9063.001+104.84654*T-21.5750771*T*LN(T)
       -0.008575282*T**2+1.784447E-06*T**3-2544*T**(-1);
       800.00  Y  -10909.351+147.396535*T-28.4512*T*LN(T);
      3000.00  N !
 FUNCTION GLIQSN    100.00  +7103.092-14.087767*T+GHSERSN+1.47031E-18*T**7;
       505.08  Y  +6971.586-13.814383*T+GHSERSN+1.2307E+25*T**(-9);
       800.00  Y  -1285.372+125.182498*T-28.4512*T*LN(T);
      3000.00  N !
 FUNCTION GBCCSN    298.15  +GHSERSN+4400-6*T;                         3000 N !
$ ------------------------------------------------------------------------------
$ Binary system
$
$ A. Qin, R. Wang, Y. Wang, J. Wang, S. Liu, K. Cheng, Y. Du, B. Sundman,
$ Calphad, 47, 83-91(2014).
$
$ Checked against paper and author's tdb. Checked at 6000 K.
$
$ Hcp is also stable as a high-temperature phase close to Sn. This has been
$ modelled as a separate phase (HCP_A3_CDSN in this dataset). It is not clear
$ why.
$
 PAR  L(LIQUID,CD,SN;0),,               +7912.5-5.4*T;,,              N 14Qin !
 PAR  L(LIQUID,CD,SN;1),,               +1460.8-1.45*T;,,             N 14Qin !
$
 PAR  L(HCP_A3,CD,SN:VA;0),,            +22505;,,                     N 14Qin !
 PAR  L(BCT_A5,CD,SN;0),,               +21000-26.19*T;,,             N 14Qin !
$
 PAR  L(HCP_A3_CDSN,CD,SN;0),,          +23543+3.496*T;,,             N 14Qin !
 PAR  L(HCP_A3_CDSN,CD,SN;1),,          +18725;,,                     N 14Qin !
$
$ Metastable
$
 PAR  L(FCC_A1,CD,SN:VA;0),,            +22505;,,                     N Same !
 PAR  L(BCC_A2,CD,SN:VA;0),,            +22505;,,                     N Same !
$ ------------------------------------------------------------------------------
$
$
 LIST-OF-REFERENCE
 NUMBER  SOURCE
  Null   'Unknown source'
  Same   'Same or similar interaction as in the corresponding stable phase'
  COST   'COST 507 database'
  Ansar  'Himo Ansara, unpublished, SGTE unary database V.4.1, 1999; Sn'
  89Fec  'H.J. Fecht, M.X. Zhang, Y.A. Chang, J.H. Perepezko,
          Metall. Trans. A, 20A, 795-803(1989),
          SGTE unary database V.3.0, 1996; Sn'
  91Din  'A.T. Dinsdale, Calphad, 15, 317-425(1991).'
  93Zak  'W. Zakulski, Z. Moser, K. Rzyman, H.L. Lukas, S.G. Fries,
          M. Sukiennik, R. Kaczmarczyk, R. Castanet,
          J. Phase Equilib., 14, 184-96(1993),
          SGTE unary database V.3.0, 1996; Cd'
  95Yan  'J. Yang, N.J. Silk, A. Watson, A.W. Bryant, T.G. Chart, B.B. Argent,
          Calphad, 19, 415-30(1995), SGTE unary database V.4.1, 1999; Cd, Hg'
  99Ans  'I. Ansara, S.G. Fries, H.L. Lukas, unpublished, 1999,
          SGTE unary database V.5.0, 2009; In, Sn'
  01Mie  'J. Miettinen, Calphad, 25, 43-58(2001),
          SGTE unary database V.4.4, 2001; Sn, Zn'
  03Liu  'H.S. Liu, C.L. Liu, K. Ishida, Z.P. Jin, J. Electron. Mater.,
          32, 1290-96(2003), SGTE unary database V.5.0, 2009; Sn'
  04Che1 'P.-Y. Chevalier, unpublished, Thermodata, 2004,
          SGTE unary database V.5.0, 2009; Cd'
  04Che2 'P.-Y. Chevalier, unpublished, Thermodata, 2004; Cd'
  10Che  'X.M. Chen, L.B. Liu, L.G. Zhang, H. Bo, Z.P. Jin,
          Trans. Nonferrous Met. Soc. China, 20, 649-54(2010); Cd'
  14Qin  'A. Qin, R. Wang, Y. Wang, J. Wang, S. Liu, K. Cheng, Y. Du,
          B. Sundman, Calphad, 47, 83-91(2014); Cd-Sn'
!

File: data/databases/sgte-binary/CdSr-13Zha.tdb
$
$ Database for Cd-Sr from C. Zhang et al. 2013.
$
$ C. Zhang, K. Cheng, W. Wang, X. Li, B. Hu, S. Liu, Y. Du,
$ Calphad, 42, 6-12(2013).
$
$ Dataset created 2018.05.06 by Bengt Hallstedt.
$ 2020.12.25: Modified for use with GES6.
$
$ ------------------------------------------------------------------------------
 TEMP-LIM 298.15 6000.00 !
$
$ELEMENT NAME  REF. STATE               ATOMIC MASS H298-H0    S298    !
$
 ELEMENT VA   VACUUM                      0.0          0.0      0.0    ! 
 ELEMENT CD   HCP_A3                    112.41      6247.      51.80   ! 
 ELEMENT SR   FCC_A1                     87.62      6568.      55.694  ! 
$ ------------------------------------------------------------------------------
$ Phase definitions
$
 PHASE LIQUID:L % 1 1 !
 CONST LIQUID:L : CD SR : !
$
$ Fcc (cF4, Fm-3m) and MeX (cF8, Fm-3m)
$
 PHASE FCC_A1 %A 2 1 1 !
 CONST FCC_A1 : CD SR% : VA : !
$
$ Bcc (cI2, Im-3m)
$
 PHASE BCC_A2 %B 2 1 3 !
 CONST BCC_A2 : CD SR% : VA : !
$
$ Hcp (hP2, P6_3/mmc) and Me2X (NiAs-type, hP4, P6_3/mmc, B8_1)
$
 PHASE HCP_A3 %A 2 1 0.5 !
 CONST HCP_A3 : CD% SR : VA : !
$
$ Prototype BaCd11 (tI48, I4_1/amd)
$
 PHASE CD11SR % 2 11 1 !
 CONST CD11SR : CD : SR : !
$
$ Prototype Cd6Y (cI184, Im-3)
$
 PHASE CD6SR % 2 6 1 !
 CONST CD6SR : CD : SR : !
$
$ Prototype Gd13Zn58 (hP142, P6_3/mmc)
$
 PHASE CD58SR13 % 2 58 13 !
 CONST CD58SR13 : CD : SR : !
$
$ Prototype Hg2K (oI12, Imma)
$
 PHASE CD2SR % 2 2 1 !
 CONST CD2SR : CD : SR : !
$
$ Prototype CsCl (cP2, Pm-3m)
$
 PHASE CDSR_B2 % 2 1 1 !
 CONST CDSR_B2 : CD : SR : !
$
$ Prototype Cr5B3 (tI32, I4/mcm)
$
 PHASE CD3SR5_D8L % 2 3 5 !
 CONST CD3SR5_D8L : CD : SR : !
$ ------------------------------------------------------------------------------
$ Defaults
$
 DEFINE-SYSTEM-DEFAULT ELEMENT 2 !
 DEFAULT-COM DEFINE_SYSTEM_ELEMENT VA !
 TYPE-DEF % SEQ * !
 TYPE-DEF A GES AMEND_PHASE_DESCRIPTION @ MAGNETIC -3 0.28 !
 TYPE-DEF B GES AMEND_PHASE_DESCRIPTION @ MAGNETIC -1 0.4 !
 FUNCTION ZERO      298.15  0;                                         6000 N !
 FUNCTION UN_ASS    298.15  0;                                         6000 N !
 FUNCTION R         298.15  +8.31451;                                  6000 N !
$ ------------------------------------------------------------------------------
$ Element data
$ ------------------------------------------------------------------------------
$ Cd
$
$ FCC_A1 and TETRAGONAL_A6 added in unary 3.0
$ BCT_A5 and RHOMBO_A10 added in unary 4.1
$ BCC_A2 added in unary 5.0
$
 PAR  G(HCP_A3,CD:VA),,                 +GHSERCD;                1600 N 91Din !
 PAR  G(FCC_A1,CD:VA),,                 +GHSERCD+892.3-0.92*T;   1600 N 93Zak !
 PAR  G(BCC_A2,CD:VA),,                 +GHSERCD+1000;           1600 N 04Che1 !
$PAR  G(TETRAGONAL_A6,CD),,             +GHSERCD+892.3-0.92*T;   1600 N 93Zak !
$PAR  G(BCT_A5,CD),,                    +GHSERCD+5000;           1600 N 95Yan !
$PAR  G(RHOMBO_A10,CD),,                +GHSERCD+800-0.62*T;     1600 N 95Yan !
 PAR  G(LIQUID,CD),,                    +GLIQCD;                 1600 N 91Din !
$
 FUNCTION GHSERCD   298.15  -7083.469+99.506198*T-22.0442408*T*LN(T)
       -0.006273908*T**2-6966*T**(-1);
       594.22  Y  -20064.971+256.812233*T-45.1611543*T*LN(T)
       +0.008832011*T**2-8.99604E-07*T**3+1241290*T**(-1);
      1500.00  Y  -9027.489+148.20548*T-29.7064*T*LN(T);
      1600.00  N !
 FUNCTION GLIQCD    298.15  +6128.444-10.296916*T+GHSERCD;
       400.00  Y  +21716.884-371.046869*T+53.1313898*T*LN(T)
       -0.115159917*T**2+2.8899781E-05*T**3-1271815*T**(-1);
       594.22  Y  -3252.303+138.251107*T-29.7064*T*LN(T);
      1500.00  Y  +5775.186-9.954373*T+GHSERCD;
      1600.00  N !
 FUNCTION GBCCCD    298.15  +GHSERCD+1000;                             6000 N !
$ ------------------------------------------------------------------------------
$ Sr
$
 PAR  G(FCC_A1,SR:VA),,                 +GHSERSR;                3000 N 91Din !
 PAR  G(BCC_A2,SR:VA),,                 +GBCCSR;                 3000 N 91Din !
 PAR  G(HCP_A3,SR:VA),,                 +GHSERSR+250+0.7*T;      3000 N 91Din !
 PAR  G(LIQUID,SR),,                    +GLIQSR;                 3000 N 91Din !
$
 FUNCTION GHSERSR   298.15  -7532.367+107.183879*T-23.905*T*LN(T)
       -0.00461225*T**2-1.67477E-07*T**3-2055*T**(-1);
       820.00  Y  -13380.102+153.196104*T-30.0905432*T*LN(T)
       -0.003251266*T**2+1.84189E-07*T**3+850134*T**(-1);
      3000.00  N !
 FUNCTION GBCCSR    298.15  -6779.234+116.583654*T-25.6708365*T*LN(T)
       -0.003126762*T**2+2.2965E-07*T**3+27649*T**(-1);
       820.00  Y  -6970.594+122.067301*T-26.57*T*LN(T)
       -0.0019493*T**2-1.7895E-08*T**3+16495*T**(-1);
      1050.00  Y  +8168.357+0.423037*T-9.7788593*T*LN(T)
       -0.009539908*T**2+5.20221E-07*T**3-2414794*T**(-1);
      3000.00  N !
 FUNCTION GLIQSR    298.15  +2194.997-10.118994*T-5.0668978*T*LN(T)
       -0.031840595*T**2+4.981237E-06*T**3-265559*T**(-1);
      1050.00  Y  -10855.29+213.406219*T-39.463*T*LN(T);
      3000.00  N !
$ ------------------------------------------------------------------------------
$ Binary system
$
$ C. Zhang, K. Cheng, W. Wang, X. Li, B. Hu, S. Liu, Y. Du,
$ Calphad, 42, 6-12(2013).
$
$ Checked against paper and author's tdb. Checked at 6000 K.
$
 PAR  L(LIQUID,CD,SR;0),,               -93391.13+20.583*T;,,         N 13Zha !
 PAR  L(LIQUID,CD,SR;1),,               -49338.66;,,                  N 13Zha !
 PAR  L(LIQUID,CD,SR;2),,               -24512.07;,,                  N 13Zha !
$
 PAR  L(FCC_A1,CD,SR:VA;0),,            +UN_ASS;,,                    N !
 PAR  L(BCC_A2,CD,SR:VA;0),,            +UN_ASS;,,                    N !
 PAR  L(HCP_A3,CD,SR:VA;0),,            +UN_ASS;,,                    N !
$
 PAR  G(CD11SR,CD:SR),,                 +11*GHSERCD+GHSERSR
             -198103.92+35.988*T;,,                                   N 13Zha !
 PAR  G(CD6SR,CD:SR),,                  +6*GHSERCD+GHSERSR
             -175463.26+37.856*T;,,                                   N 13Zha !
 PAR  G(CD58SR13,CD:SR),,               +58*GHSERCD+13*GHSERSR
             -1916816.82+290.603*T;,,                                 N 13Zha !
 PAR  G(CD2SR,CD:SR),,                  +2*GHSERCD+GHSERSR
             -101955.54+16.437*T;,,                                   N 13Zha !
 PAR  G(CDSR_B2,CD:SR),,                +GHSERCD+GHSERSR
             -59065.52+11.674*T;,,                                    N 13Zha !
 PAR  G(CD3SR5_D8L,CD:SR),,             +3*GHSERCD+5*GHSERSR
             -193562.88+54.592*T;,,                                   N 13Zha !
$ ------------------------------------------------------------------------------
$
$
 LIST-OF-REFERENCE
 NUMBER  SOURCE
  Null   'Unknown source'
  Same   'Same or similar interaction as in the corresponding stable phase'
  COST   'COST 507 database'
  91Din  'A.T. Dinsdale, Calphad, 15, 317-425(1991).'
  93Zak  'W. Zakulski, Z. Moser, K. Rzyman, H.L. Lukas, S.G. Fries,
          M. Sukiennik, R. Kaczmarczyk, R. Castanet,
          J. Phase Equilib., 14, 184-96(1993),
          SGTE unary database V.3.0, 1996; Cd'
  95Yan  'J. Yang, N.J. Silk, A. Watson, A.W. Bryant, T.G. Chart, B.B. Argent,
          Calphad, 19, 415-30(1995), SGTE unary database V.4.1, 1999; Cd, Hg'
  04Che1 'P.-Y. Chevalier, unpublished, Thermodata, 2004,
          SGTE unary database V.5.0, 2009; Cd'
  13Zha  'C. Zhang, K. Cheng, W. Wang, X. Li, B. Hu, S. Liu, Y. Du,
          Calphad, 42, 6-12(2013); Cd-Sr'
!

File: data/databases/sgte-binary/CdTe-00Yam-LB.tdb
$
$ Database for Cd-Te from K. Yamaguchi et al. 2000 (included in LB Vol. 2)
$
$ K. Yamaguchi, K. Hongo, K. Hack, I. Hurtado, D. Neuschuetz,
$ Mater. Trans. JIM, 41, 790-98(2000).
$
$ Dataset created 2013.05.30 by Bengt Hallstedt.
$ 2019.12.07: Modified for use with GES6.
$
$ There is a narrow inverse miscibility gap with a min at 2521 K and x(Te)=0.44.
$
$ The dataset in LBall-v7+fun.tdb is broken.
$
$ ------------------------------------------------------------------------------
 TEMP-LIM 298.15 6000.00 !
$
$ELEMENT NAME  REF. STATE               ATOMIC MASS H298-H0    S298    !
$
 ELEMENT VA   VACUUM                      0.0          0.0      0.0    ! 
 ELEMENT CD   HCP_A3                    112.41      6247.      51.80   ! 
 ELEMENT TE   HEXAGONAL_A8              127.60      6080.      49.221  ! 
$ ------------------------------------------------------------------------------
$ Species
$
 SPECIE  CDTE                               CD1TE1 !
 SPECIE  TE2                                TE2 !
 SPECIE  TE3                                TE3 !
 SPECIE  TE4                                TE4 !
 SPECIE  TE5                                TE5 !
 SPECIE  TE6                                TE6 !
 SPECIE  TE7                                TE7 !
$ ------------------------------------------------------------------------------
$ Phase definitions
$
 PHASE LIQUID:L % 1 1 !
 CONST LIQUID:L : CD CDTE TE : !
$
$ Fcc (cF4, Fm-3m) and MeX (cF8, Fm-3m)
$
 PHASE FCC_A1 %A 2 1 1 !
 CONST FCC_A1 : CD : VA : !
$
$ Bcc (cI2, Im-3m)
$
 PHASE BCC_A2 %B 2 1 3 !
 CONST BCC_A2 : CD : VA : !
$
$ Hcp (hP2, P6_3/mmc) and Me2X (NiAs-type, hP4, P6_3/mmc, B8_1)
$
 PHASE HCP_A3 %A 2 1 0.5 !
 CONST HCP_A3 : CD% : VA : !
$
$ Prototype gamma-Se (hP3, P3_121)
$ The phase is named HEXAGONAL_A8 in the SGTE unary database and
$ TRIGONAL_A8 in LB.
$
 PHASE HEXAGONAL_A8 % 1 1 !
 CONST HEXAGONAL_A8 : TE : !
$
$ Prototype ZnS (cF8, F-43m)
$
 PHASE ZINCBLENDE_B3 % 2 1 1 !
 CONST ZINCBLENDE_B3 : CD : TE : !
$
 PHASE GAS:G % 1 1 !
 CONST GAS:G : CD TE TE2 TE3 TE4 TE5 TE6 TE7 : !
$ ------------------------------------------------------------------------------
$ Defaults
$
 DEFINE-SYSTEM-DEFAULT ELEMENT 2 !
 DEFAULT-COM DEFINE_SYSTEM_ELEMENT VA !
 TYPE-DEF % SEQ * !
 TYPE-DEF A GES AMEND_PHASE_DESCRIPTION @ MAGNETIC -3 0.28 !
 TYPE-DEF B GES AMEND_PHASE_DESCRIPTION @ MAGNETIC -1 0.4 !
 FUNCTION ZERO      298.15  0;                                         6000 N !
 FUNCTION UN_ASS    298.15  0;                                         6000 N !
 FUNCTION R         298.15  +8.31451;                                  6000 N !
 FUNCTION RTLNP     298.15  +8.31451*T*LN(1E-05*P);                    6000 N !
$ ------------------------------------------------------------------------------
$ Element data
$ ------------------------------------------------------------------------------
$ Cd
$
$ FCC_A1 and TETRAGONAL_A6 added in unary 3.0
$ BCT_A5 and RHOMBO_A10 added in unary 4.1
$ BCC_A2 added in unary 5.0
$
 PAR  G(HCP_A3,CD:VA),,                 +GHSERCD;                1600 N 91Din !
 PAR  G(FCC_A1,CD:VA),,                 +GHSERCD+892.3-0.92*T;   1600 N 93Zak !
 PAR  G(BCC_A2,CD:VA),,                 +GHSERCD+1000;           1600 N 04Che1 !
$PAR  G(TETRAGONAL_A6,CD),,             +GHSERCD+892.3-0.92*T;   1600 N 93Zak !
$PAR  G(BCT_A5,CD),,                    +GHSERCD+5000;           1600 N 95Yan !
$PAR  G(RHOMBO_A10,CD),,                +GHSERCD+800-0.62*T;     1600 N 95Yan !
 PAR  G(LIQUID,CD),,                    +GLIQCD;                 1600 N 91Din !
$
 PAR  G(GAS,CD),,                       +FCD+RTLNP;,,                 N 99SUB !
$
 FUNCTION GHSERCD   298.15  -7083.469+99.506198*T-22.0442408*T*LN(T)
       -0.006273908*T**2-6966*T**(-1);
       594.22  Y  -20064.971+256.812233*T-45.1611543*T*LN(T)
       +0.008832011*T**2-8.99604E-07*T**3+1241290*T**(-1);
      1500.00  Y  -9027.489+148.20548*T-29.7064*T*LN(T);
      1600.00  N !
 FUNCTION GLIQCD    298.15  +6128.444-10.296916*T+GHSERCD;
       400.00  Y  +21716.884-371.046869*T+53.1313898*T*LN(T)
       -0.115159917*T**2+2.8899781E-05*T**3-1271815*T**(-1);
       594.22  Y  -3252.303+138.251107*T-29.7064*T*LN(T);
      1500.00  Y  +5775.186-9.954373*T+GHSERCD;
      1600.00  N !
 FUNCTION GBCCCD    298.15  +GHSERCD+1000;                             6000 N !
$ Cd (g) :
 FUNCTION FCD       298.15  +105599.121-28.5240179*T-20.78611*T*LN(T); 1500 N !
$ ------------------------------------------------------------------------------
$ Te
$
$ HEXAGONAL_A8 and LIQUID revised in unary 3.0
$
 PAR  G(HEXAGONAL_A8,TE),,              +GHSERTE;                2000 N 95Dav !
 PAR  G(LIQUID,TE),,                    +GLIQTE;                 2000 N 95Dav !
$
 PAR  G(GAS,TE),,                       +FTE+RTLNP;,,                 N 00SUB !
 PAR  G(GAS,TE2),,                      +FTE2+RTLNP;,,                N 00SUB !
 PAR  G(GAS,TE3),,                      +FTE3+RTLNP;,,                N 00SUB !
 PAR  G(GAS,TE4),,                      +FTE4+RTLNP;,,                N 00SUB !
 PAR  G(GAS,TE5),,                      +FTE5+RTLNP;,,                N 00SUB !
 PAR  G(GAS,TE6),,                      +FTE6+RTLNP;,,                N 00SUB !
 PAR  G(GAS,TE7),,                      +FTE7+RTLNP;,,                N 00SUB !
$
 FUNCTION GHSERTE   298.15  -10544.679+183.372894*T-35.6687*T*LN(T)
       +0.01583435*T**2-5.240417E-06*T**3+155015*T**(-1);
       722.66  Y  +9160.595-129.265373*T+13.004*T*LN(T)
       -0.0362361*T**2+5.006367E-06*T**3-1286810*T**(-1);
      1150.00  Y  -12781.349+174.901226*T-32.5596*T*LN(T);
      1600.00  N !
 FUNCTION GLIQTE    298.15  -17554.731+685.877639*T-126.318*T*LN(T)
       +0.2219435*T**2-9.42075E-05*T**3+827930*T**(-1);
       626.49  Y  -3165763.48+46756.357*T-7196.41*T*LN(T)
       +7.09775*T**2-0.00130692833*T**3+2.58051E+08*T**(-1);
       722.66  Y  +180326.959-1500.57909*T+202.743*T*LN(T)
       -0.142016*T**2+1.6129733E-05*T**3-24238450*T**(-1);
      1150.00  Y  +19110.036-26.1929273*T+GHSERTE;
      1600.00  N !
$ Te (g) :
 FUNCTION FTE       298.15  +203077-39.3937*T-21.4658*T*LN(T)
       +0.00106813*T**2-3.03132E-07*T**3+9080.15*T**(-1);
      1300.00  Y  +204434-64.4228*T-17.6757*T*LN(T)
       -0.00193648*T**2+8.01703E-08*T**3+123672*T**(-1);
      4100.00  Y  +169215+51.7696*T-31.8142*T*LN(T)
       +6.2125E-04*T**2-7.38245E-09*T**3+16889800*T**(-1);
     10000.00  N !
$ Te2 (g) :
 FUNCTION FTE2      298.15  +155823-93.7413*T-23.3943*T*LN(T)
       -0.0186449*T**2+2.81237E-06*T**3-164708*T**(-1);
      1000.00  Y  +141003+90.3569*T-50.7498*T*LN(T)
       +0.0026634*T**2-1.91725E-07*T**3+1217270*T**(-1);
      2600.00  Y  +136052+57.9731*T-45.6215*T*LN(T)
       -6.77045E-04*T**2+6.52445E-08*T**3+7374000*T**(-1);
      5800.00  Y  +128152+120.993*T-53.6328*T*LN(T)
       +0.00102992*T**2+9.34818E-09*T**3-1196190*T**(-1);
      6000.00  N !
$ Te3 (g) :
 FUNCTION FTE3      298.15  +185372+54.5927*T-58.1833*T*LN(T)
       -4.42972E-06*T**2+1.7586E-10*T**3+75006*T**(-1);
      6000.00  N !
$ Te4 (g) :
 FUNCTION FTE4      298.15  +191687+179.006*T-83.1138*T*LN(T)
       -7.69355E-06*T**2+3.07578E-10*T**3+127262*T**(-1);
      6000.00  N !
$ Te5 (g) :
 FUNCTION FTE5      298.15  +187059+263.053*T-108.07*T*LN(T)
       -4.33393E-06*T**2+1.71808E-10*T**3+111272*T**(-1);
      6000.00  N !
$ Te6 (g) :
 FUNCTION FTE6      298.15  +186041+400.857*T-133.016*T*LN(T)
       -3.74116E-06*T**2+1.49701E-10*T**3+128382*T**(-1);
      6000.00  N !
$ Te7 (g) :
 FUNCTION FTE7      298.15  +206091+501.61*T-157.955*T*LN(T)
       -4.85134E-06*T**2+1.92685E-10*T**3+156512*T**(-1);
      6000.00  N !
$ ------------------------------------------------------------------------------
$ Binary system
$
$ From K. Yamaguchi et al. 2000 (included in LB Vol. 2)
$
$ K. Yamaguchi, K. Hongo, K. Hack, I. Hurtado, D. Neuschuetz,
$ Mater. Trans. JIM, 41, 790-98(2000).
$
$ Checked against LB and paper. Checked at 6000 K.
$
$ There is a narrow inverse miscibility gap with a min at 2521 K and x(Te)=0.44.
$
$ The dataset in LBall-v7+fun.tdb is broken.
$
 PAR  G(LIQUID,CDTE),,                  +GLCDTE;,,                    N 00Yam !
 PAR  L(LIQUID,CD,CDTE;0),,             +19054-2.08*T;,,              N 00Yam !
 PAR  L(LIQUID,CD,CDTE;1),,             +31484-24.023*T;,,            N 00Yam !
 PAR  L(LIQUID,CD,TE;0),,               +ZERO;,,                      N 00Yam !
 PAR  L(LIQUID,CDTE,TE;0),,             -7770+12.359*T;,,             N 00Yam !
 PAR  L(LIQUID,CDTE,TE;1),,             -2464-1.21*T;,,               N 00Yam !
$
 PAR  G(ZINCBLENDE_B3,CD:TE),,          -125574.2+226.389*T
             -47.2*T*LN(T)-0.0054*T**2+24500*T**(-1);,,               N 00Yam !
$
 FUNCTION GLCDTE    298.15  -83471.4+195.968*T-47.2*T*LN(T)
       -0.0054*T**2+24500*T**(-1);
      1373.00  Y  -254619.9+1267.603*T-179.3*T*LN(T);
      1500.00  N !
$ ------------------------------------------------------------------------------
$
 ASSESSED_SYSTEM
  CD-TE(TDB -* +LIQ +HCP_A3 +GAS +ZINCBLENDE_B3 +HEXAGONAL_A8
  ;P3 TMM:300/2000 *) !
$
$
 LIST-OF-REFERENCE
 NUMBER  SOURCE
  Null   'Unknown source'
  Same   'Same or similar interaction as in the corresponding stable phase'
  COST   'COST 507 database'
  Ansar  'Himo Ansara, unpublished; In, Sn'
  91Din  'A.T. Dinsdale, Calphad, 15, 317-425(1991).'
  93Zak  'W. Zakulski, Z. Moser, K. Rzyman, H.L. Lukas, S.G. Fries,
          M. Sukiennik, R. Kaczmarczyk, R. Castanet,
          J. Phase Equilib., 14, 184-96(1993),
          SGTE unary database V.3.0, 1996; Cd'
  95Dav  'A.V. Davydov, M.H. Rand, B.B. Argent, Calphad, 19, 375-87(1995),
          SGTE unary database V.3.0, 1996; Te'
  95Yan  'J. Yang, N.J. Silk, A. Watson, A.W. Bryant, T.G. Chart, B.B. Argent,
          Calphad, 19, 415-30(1995), SGTE unary database V.4.1, 1999; Cd, Hg'
  99SUB  'SGTE Substance Database, version 1999'
  00SUB  'SGTE Substance Database, version 2000'
  00Yam  'K. Yamaguchi, K. Hongo, K. Hack, I. Hurtado, D. Neuschuetz,
          Mater. Trans. JIM, 41, 790-98(2000); Cd-Te'
  04Che1 'P.-Y. Chevalier, unpublished, Thermodata, 2004,
          SGTE unary database V.5.0, 2009; Cd'
!

File: data/databases/sgte-binary/CdTe-09Liu.tdb
$
$ Database for Cd-Te from Y. Liu et al. 2009.
$
$ Y. Liu, L. Zhang, D. Yu, J. Electron. Mater., 38, 2033-45(2009).
$
$ Dataset created 2019.12.07 by Bengt Hallstedt.
$
$ ------------------------------------------------------------------------------
 TEMP-LIM 298.15 6000.00 !
$
$ELEMENT NAME  REF. STATE               ATOMIC MASS H298-H0    S298    !
$
 ELEMENT VA   VACUUM                      0.0          0.0      0.0    ! 
 ELEMENT CD   HCP_A3                    112.41      6247.      51.80   ! 
 ELEMENT TE   HEXAGONAL_A8              127.60      6080.      49.221  ! 
$ ------------------------------------------------------------------------------
$ Species
$
 SPECIE  CDTE                               CD1TE1 !
 SPECIE  TE2                                TE2 !
 SPECIE  TE3                                TE3 !
 SPECIE  TE4                                TE4 !
 SPECIE  TE5                                TE5 !
 SPECIE  TE6                                TE6 !
 SPECIE  TE7                                TE7 !
$ ------------------------------------------------------------------------------
$ Phase definitions
$
 PHASE LIQUID:L % 1 1 !
 CONST LIQUID:L : CD CDTE TE : !
$
$ Fcc (cF4, Fm-3m) and MeX (cF8, Fm-3m)
$
 PHASE FCC_A1 %A 2 1 1 !
 CONST FCC_A1 : CD : VA : !
$
$ Bcc (cI2, Im-3m)
$
 PHASE BCC_A2 %B 2 1 3 !
 CONST BCC_A2 : CD : VA : !
$
$ Hcp (hP2, P6_3/mmc) and Me2X (NiAs-type, hP4, P6_3/mmc, B8_1)
$
 PHASE HCP_A3 %A 2 1 0.5 !
 CONST HCP_A3 : CD% : VA : !
$
$ Prototype gamma-Se (hP3, P3_121)
$ The phase is named HEXAGONAL_A8 in the SGTE unary database and
$ TRIGONAL_A8 in LB.
$
 PHASE HEXAGONAL_A8 % 1 1 !
 CONST HEXAGONAL_A8 : TE : !
$
$ Prototype ZnS (cF8, F-43m)
$
 PHASE ZINCBLENDE_B3 % 2 1 1 !
 CONST ZINCBLENDE_B3 : CD : TE : !
$
 PHASE GAS:G % 1 1 !
 CONST GAS:G : CD TE TE2 TE3 TE4 TE5 TE6 TE7 : !
$ ------------------------------------------------------------------------------
$ Defaults
$
 DEFINE-SYSTEM-DEFAULT ELEMENT 2 !
 DEFAULT-COM DEFINE_SYSTEM_ELEMENT VA !
 TYPE-DEF % SEQ * !
 TYPE-DEF A GES AMEND_PHASE_DESCRIPTION @ MAGNETIC -3 0.28 !
 TYPE-DEF B GES AMEND_PHASE_DESCRIPTION @ MAGNETIC -1 0.4 !
 FUNCTION ZERO      298.15  0;                                         6000 N !
 FUNCTION UN_ASS    298.15  0;                                         6000 N !
 FUNCTION R         298.15  +8.31451;                                  6000 N !
 FUNCTION RTLNP     298.15  +8.31451*T*LN(1E-05*P);                    6000 N !
$ ------------------------------------------------------------------------------
$ Element data
$ ------------------------------------------------------------------------------
$ Cd
$
$ FCC_A1 and TETRAGONAL_A6 added in unary 3.0
$ BCT_A5 and RHOMBO_A10 added in unary 4.1
$ BCC_A2 added in unary 5.0
$
 PAR  G(HCP_A3,CD:VA),,                 +GHSERCD;                1600 N 91Din !
 PAR  G(FCC_A1,CD:VA),,                 +GHSERCD+892.3-0.92*T;   1600 N 93Zak !
 PAR  G(BCC_A2,CD:VA),,                 +GHSERCD+1000;           1600 N 04Che1 !
$PAR  G(TETRAGONAL_A6,CD),,             +GHSERCD+892.3-0.92*T;   1600 N 93Zak !
$PAR  G(BCT_A5,CD),,                    +GHSERCD+5000;           1600 N 95Yan !
$PAR  G(RHOMBO_A10,CD),,                +GHSERCD+800-0.62*T;     1600 N 95Yan !
 PAR  G(LIQUID,CD),,                    +GLIQCD;                 1600 N 91Din !
$
 PAR  G(GAS,CD),,                       +FCD+RTLNP;,,                 N 99SUB !
$
 FUNCTION GHSERCD   298.15  -7083.469+99.506198*T-22.0442408*T*LN(T)
       -0.006273908*T**2-6966*T**(-1);
       594.22  Y  -20064.971+256.812233*T-45.1611543*T*LN(T)
       +0.008832011*T**2-8.99604E-07*T**3+1241290*T**(-1);
      1500.00  Y  -9027.489+148.20548*T-29.7064*T*LN(T);
      1600.00  N !
 FUNCTION GLIQCD    298.15  +6128.444-10.296916*T+GHSERCD;
       400.00  Y  +21716.884-371.046869*T+53.1313898*T*LN(T)
       -0.115159917*T**2+2.8899781E-05*T**3-1271815*T**(-1);
       594.22  Y  -3252.303+138.251107*T-29.7064*T*LN(T);
      1500.00  Y  +5775.186-9.954373*T+GHSERCD;
      1600.00  N !
 FUNCTION GBCCCD    298.15  +GHSERCD+1000;                             6000 N !
$ Cd (g) :
 FUNCTION FCD       298.15  +105599.121-28.5240179*T-20.78611*T*LN(T); 1500 N !
$ ------------------------------------------------------------------------------
$ Te
$
$ HEXAGONAL_A8 and LIQUID revised in unary 3.0
$
 PAR  G(HEXAGONAL_A8,TE),,              +GHSERTE;                2000 N 95Dav !
 PAR  G(LIQUID,TE),,                    +GLIQTE;                 2000 N 95Dav !
$
 PAR  G(GAS,TE),,                       +FTE+RTLNP;,,                 N 00SUB !
 PAR  G(GAS,TE2),,                      +FTE2+RTLNP;,,                N 00SUB !
 PAR  G(GAS,TE3),,                      +FTE3+RTLNP;,,                N 00SUB !
 PAR  G(GAS,TE4),,                      +FTE4+RTLNP;,,                N 00SUB !
 PAR  G(GAS,TE5),,                      +FTE5+RTLNP;,,                N 00SUB !
 PAR  G(GAS,TE6),,                      +FTE6+RTLNP;,,                N 00SUB !
 PAR  G(GAS,TE7),,                      +FTE7+RTLNP;,,                N 00SUB !
$
 FUNCTION GHSERTE   298.15  -10544.679+183.372894*T-35.6687*T*LN(T)
       +0.01583435*T**2-5.240417E-06*T**3+155015*T**(-1);
       722.66  Y  +9160.595-129.265373*T+13.004*T*LN(T)
       -0.0362361*T**2+5.006367E-06*T**3-1286810*T**(-1);
      1150.00  Y  -12781.349+174.901226*T-32.5596*T*LN(T);
      1600.00  N !
 FUNCTION GLIQTE    298.15  -17554.731+685.877639*T-126.318*T*LN(T)
       +0.2219435*T**2-9.42075E-05*T**3+827930*T**(-1);
       626.49  Y  -3165763.48+46756.357*T-7196.41*T*LN(T)
       +7.09775*T**2-0.00130692833*T**3+2.58051E+08*T**(-1);
       722.66  Y  +180326.959-1500.57909*T+202.743*T*LN(T)
       -0.142016*T**2+1.6129733E-05*T**3-24238450*T**(-1);
      1150.00  Y  +19110.036-26.1929273*T+GHSERTE;
      1600.00  N !
$ Te (g) :
 FUNCTION FTE       298.15  +203077-39.3937*T-21.4658*T*LN(T)
       +0.00106813*T**2-3.03132E-07*T**3+9080.15*T**(-1);
      1300.00  Y  +204434-64.4228*T-17.6757*T*LN(T)
       -0.00193648*T**2+8.01703E-08*T**3+123672*T**(-1);
      4100.00  Y  +169215+51.7696*T-31.8142*T*LN(T)
       +6.2125E-04*T**2-7.38245E-09*T**3+16889800*T**(-1);
     10000.00  N !
$ Te2 (g) :
 FUNCTION FTE2      298.15  +155823-93.7413*T-23.3943*T*LN(T)
       -0.0186449*T**2+2.81237E-06*T**3-164708*T**(-1);
      1000.00  Y  +141003+90.3569*T-50.7498*T*LN(T)
       +0.0026634*T**2-1.91725E-07*T**3+1217270*T**(-1);
      2600.00  Y  +136052+57.9731*T-45.6215*T*LN(T)
       -6.77045E-04*T**2+6.52445E-08*T**3+7374000*T**(-1);
      5800.00  Y  +128152+120.993*T-53.6328*T*LN(T)
       +0.00102992*T**2+9.34818E-09*T**3-1196190*T**(-1);
      6000.00  N !
$ Te3 (g) :
 FUNCTION FTE3      298.15  +185372+54.5927*T-58.1833*T*LN(T)
       -4.42972E-06*T**2+1.7586E-10*T**3+75006*T**(-1);
      6000.00  N !
$ Te4 (g) :
 FUNCTION FTE4      298.15  +191687+179.006*T-83.1138*T*LN(T)
       -7.69355E-06*T**2+3.07578E-10*T**3+127262*T**(-1);
      6000.00  N !
$ Te5 (g) :
 FUNCTION FTE5      298.15  +187059+263.053*T-108.07*T*LN(T)
       -4.33393E-06*T**2+1.71808E-10*T**3+111272*T**(-1);
      6000.00  N !
$ Te6 (g) :
 FUNCTION FTE6      298.15  +186041+400.857*T-133.016*T*LN(T)
       -3.74116E-06*T**2+1.49701E-10*T**3+128382*T**(-1);
      6000.00  N !
$ Te7 (g) :
 FUNCTION FTE7      298.15  +206091+501.61*T-157.955*T*LN(T)
       -4.85134E-06*T**2+1.92685E-10*T**3+156512*T**(-1);
      6000.00  N !
$ ------------------------------------------------------------------------------
$ Binary system
$
$ Y. Liu, L. Zhang, D. Yu, J. Electron. Mater., 38, 2033-45(2009).
$
$ Checked against paper. Checked at 6000 K.
$
 PAR  G(LIQUID,CDTE),,                  +GLIQCD+GLIQTE
             -94592.54+24.801*T;,,                                    N 09Liu !
 PAR  L(LIQUID,CD,CDTE;0),,             +21473.103-2.003*T;,,         N 09Liu !
 PAR  L(LIQUID,CD,CDTE;1),,             +6400-3.4*T;,,                N 09Liu !
 PAR  L(LIQUID,CD,TE;0),,               +ZERO;,,                      N 09Liu !
 PAR  L(LIQUID,CDTE,TE;0),,             +9213.833+0.274*T;,,          N 09Liu !
 PAR  L(LIQUID,CDTE,TE;1),,             +1242.366;,,                  N 09Liu !
$
 PAR  G(ZINCBLENDE_B3,CD:TE),,          +GHSERCD+GHSERTE
             -102000+11.846*T;,,                                      N 09Liu !
$ ------------------------------------------------------------------------------
$
 ASSESSED_SYSTEM
  CD-TE(TDB -* +LIQ +HCP_A3 +GAS +ZINCBLENDE_B3 +HEXAGONAL_A8
  ;P3 TMM:300/2000 *) !
$
$
 LIST-OF-REFERENCE
 NUMBER  SOURCE
  Null   'Unknown source'
  Same   'Same or similar interaction as in the corresponding stable phase'
  COST   'COST 507 database'
  Ansar  'Himo Ansara, unpublished; In, Sn'
  91Din  'A.T. Dinsdale, Calphad, 15, 317-425(1991).'
  93Zak  'W. Zakulski, Z. Moser, K. Rzyman, H.L. Lukas, S.G. Fries,
          M. Sukiennik, R. Kaczmarczyk, R. Castanet,
          J. Phase Equilib., 14, 184-96(1993),
          SGTE unary database V.3.0, 1996; Cd'
  95Dav  'A.V. Davydov, M.H. Rand, B.B. Argent, Calphad, 19, 375-87(1995),
          SGTE unary database V.3.0, 1996; Te'
  95Yan  'J. Yang, N.J. Silk, A. Watson, A.W. Bryant, T.G. Chart, B.B. Argent,
          Calphad, 19, 415-30(1995), SGTE unary database V.4.1, 1999; Cd, Hg'
  99SUB  'SGTE Substance Database, version 1999'
  00SUB  'SGTE Substance Database, version 2000'
  04Che1 'P.-Y. Chevalier, unpublished, Thermodata, 2004,
          SGTE unary database V.5.0, 2009; Cd'
  09Liu  'Y. Liu, L. Zhang, D. Yu,
          J. Electron. Mater., 38, 2033-45(2009); Cd-Te'
!

File: data/databases/sgte-binary/CdTe-95Yan.tdb
$
$ Database for Cd-Te from J. Yang et al. 1995.
$
$ J. Yang, N.J. Silk, A. Watson, A.W. Bryant, B.B. Argent,
$ Calphad, 19, 399-414(1995).
$
$ Dataset created 2019.12.07 by Bengt Hallstedt.
$
$ ------------------------------------------------------------------------------
 TEMP-LIM 298.15 6000.00 !
$
$ELEMENT NAME  REF. STATE               ATOMIC MASS H298-H0    S298    !
$
 ELEMENT VA   VACUUM                      0.0          0.0      0.0    ! 
 ELEMENT CD   HCP_A3                    112.41      6247.      51.80   ! 
 ELEMENT TE   HEXAGONAL_A8              127.60      6080.      49.221  ! 
$ ------------------------------------------------------------------------------
$ Species
$
 SPECIE  CDTE                               CD1TE1 !
 SPECIE  TE2                                TE2 !
 SPECIE  TE3                                TE3 !
 SPECIE  TE4                                TE4 !
 SPECIE  TE5                                TE5 !
 SPECIE  TE6                                TE6 !
 SPECIE  TE7                                TE7 !
$ ------------------------------------------------------------------------------
$ Phase definitions
$
 PHASE LIQUID:L % 1 1 !
 CONST LIQUID:L : CD CDTE TE : !
$
$ Fcc (cF4, Fm-3m) and MeX (cF8, Fm-3m)
$
 PHASE FCC_A1 %A 2 1 1 !
 CONST FCC_A1 : CD : VA : !
$
$ Bcc (cI2, Im-3m)
$
 PHASE BCC_A2 %B 2 1 3 !
 CONST BCC_A2 : CD : VA : !
$
$ Hcp (hP2, P6_3/mmc) and Me2X (NiAs-type, hP4, P6_3/mmc, B8_1)
$
 PHASE HCP_A3 %A 2 1 0.5 !
 CONST HCP_A3 : CD% : VA : !
$
$ Prototype gamma-Se (hP3, P3_121)
$ The phase is named HEXAGONAL_A8 in the SGTE unary database and
$ TRIGONAL_A8 in LB.
$
 PHASE HEXAGONAL_A8 % 1 1 !
 CONST HEXAGONAL_A8 : TE : !
$
$ Prototype ZnS (cF8, F-43m)
$
 PHASE ZINCBLENDE_B3 % 2 1 1 !
 CONST ZINCBLENDE_B3 : CD : TE : !
$
 PHASE GAS:G % 1 1 !
 CONST GAS:G : CD TE TE2 TE3 TE4 TE5 TE6 TE7 : !
$ ------------------------------------------------------------------------------
$ Defaults
$
 DEFINE-SYSTEM-DEFAULT ELEMENT 2 !
 DEFAULT-COM DEFINE_SYSTEM_ELEMENT VA !
 TYPE-DEF % SEQ * !
 TYPE-DEF A GES AMEND_PHASE_DESCRIPTION @ MAGNETIC -3 0.28 !
 TYPE-DEF B GES AMEND_PHASE_DESCRIPTION @ MAGNETIC -1 0.4 !
 FUNCTION ZERO      298.15  0;                                         6000 N !
 FUNCTION UN_ASS    298.15  0;                                         6000 N !
 FUNCTION R         298.15  +8.31451;                                  6000 N !
 FUNCTION RTLNP     298.15  +8.31451*T*LN(1E-05*P);                    6000 N !
$ ------------------------------------------------------------------------------
$ Element data
$ ------------------------------------------------------------------------------
$ Cd
$
$ FCC_A1 and TETRAGONAL_A6 added in unary 3.0
$ BCT_A5 and RHOMBO_A10 added in unary 4.1
$ BCC_A2 added in unary 5.0
$
 PAR  G(HCP_A3,CD:VA),,                 +GHSERCD;                1600 N 91Din !
 PAR  G(FCC_A1,CD:VA),,                 +GHSERCD+892.3-0.92*T;   1600 N 93Zak !
 PAR  G(BCC_A2,CD:VA),,                 +GHSERCD+1000;           1600 N 04Che1 !
$PAR  G(TETRAGONAL_A6,CD),,             +GHSERCD+892.3-0.92*T;   1600 N 93Zak !
$PAR  G(BCT_A5,CD),,                    +GHSERCD+5000;           1600 N 95Yan2 !
$PAR  G(RHOMBO_A10,CD),,                +GHSERCD+800-0.62*T;     1600 N 95Yan2 !
 PAR  G(LIQUID,CD),,                    +GLIQCD;                 1600 N 91Din !
$
 PAR  G(GAS,CD),,                       +FCD+RTLNP;,,                 N 99SUB !
$
 FUNCTION GHSERCD   298.15  -7083.469+99.506198*T-22.0442408*T*LN(T)
       -0.006273908*T**2-6966*T**(-1);
       594.22  Y  -20064.971+256.812233*T-45.1611543*T*LN(T)
       +0.008832011*T**2-8.99604E-07*T**3+1241290*T**(-1);
      1500.00  Y  -9027.489+148.20548*T-29.7064*T*LN(T);
      1600.00  N !
 FUNCTION GLIQCD    298.15  +6128.444-10.296916*T+GHSERCD;
       400.00  Y  +21716.884-371.046869*T+53.1313898*T*LN(T)
       -0.115159917*T**2+2.8899781E-05*T**3-1271815*T**(-1);
       594.22  Y  -3252.303+138.251107*T-29.7064*T*LN(T);
      1500.00  Y  +5775.186-9.954373*T+GHSERCD;
      1600.00  N !
 FUNCTION GBCCCD    298.15  +GHSERCD+1000;                             6000 N !
$ Cd (g) :
 FUNCTION FCD       298.15  +105599.121-28.5240179*T-20.78611*T*LN(T); 1500 N !
$ ------------------------------------------------------------------------------
$ Te
$
$ HEXAGONAL_A8 and LIQUID revised in unary 3.0
$
 PAR  G(HEXAGONAL_A8,TE),,              +GHSERTE;                2000 N 95Dav !
 PAR  G(LIQUID,TE),,                    +GLIQTE;                 2000 N 95Dav !
$
 PAR  G(GAS,TE),,                       +FTE+RTLNP;,,                 N 00SUB !
 PAR  G(GAS,TE2),,                      +FTE2+RTLNP;,,                N 00SUB !
 PAR  G(GAS,TE3),,                      +FTE3+RTLNP;,,                N 00SUB !
 PAR  G(GAS,TE4),,                      +FTE4+RTLNP;,,                N 00SUB !
 PAR  G(GAS,TE5),,                      +FTE5+RTLNP;,,                N 00SUB !
 PAR  G(GAS,TE6),,                      +FTE6+RTLNP;,,                N 00SUB !
 PAR  G(GAS,TE7),,                      +FTE7+RTLNP;,,                N 00SUB !
$
 FUNCTION GHSERTE   298.15  -10544.679+183.372894*T-35.6687*T*LN(T)
       +0.01583435*T**2-5.240417E-06*T**3+155015*T**(-1);
       722.66  Y  +9160.595-129.265373*T+13.004*T*LN(T)
       -0.0362361*T**2+5.006367E-06*T**3-1286810*T**(-1);
      1150.00  Y  -12781.349+174.901226*T-32.5596*T*LN(T);
      1600.00  N !
 FUNCTION GLIQTE    298.15  -17554.731+685.877639*T-126.318*T*LN(T)
       +0.2219435*T**2-9.42075E-05*T**3+827930*T**(-1);
       626.49  Y  -3165763.48+46756.357*T-7196.41*T*LN(T)
       +7.09775*T**2-0.00130692833*T**3+2.58051E+08*T**(-1);
       722.66  Y  +180326.959-1500.57909*T+202.743*T*LN(T)
       -0.142016*T**2+1.6129733E-05*T**3-24238450*T**(-1);
      1150.00  Y  +19110.036-26.1929273*T+GHSERTE;
      1600.00  N !
$ Te (g) :
 FUNCTION FTE       298.15  +203077-39.3937*T-21.4658*T*LN(T)
       +0.00106813*T**2-3.03132E-07*T**3+9080.15*T**(-1);
      1300.00  Y  +204434-64.4228*T-17.6757*T*LN(T)
       -0.00193648*T**2+8.01703E-08*T**3+123672*T**(-1);
      4100.00  Y  +169215+51.7696*T-31.8142*T*LN(T)
       +6.2125E-04*T**2-7.38245E-09*T**3+16889800*T**(-1);
     10000.00  N !
$ Te2 (g) :
 FUNCTION FTE2      298.15  +155823-93.7413*T-23.3943*T*LN(T)
       -0.0186449*T**2+2.81237E-06*T**3-164708*T**(-1);
      1000.00  Y  +141003+90.3569*T-50.7498*T*LN(T)
       +0.0026634*T**2-1.91725E-07*T**3+1217270*T**(-1);
      2600.00  Y  +136052+57.9731*T-45.6215*T*LN(T)
       -6.77045E-04*T**2+6.52445E-08*T**3+7374000*T**(-1);
      5800.00  Y  +128152+120.993*T-53.6328*T*LN(T)
       +0.00102992*T**2+9.34818E-09*T**3-1196190*T**(-1);
      6000.00  N !
$ Te3 (g) :
 FUNCTION FTE3      298.15  +185372+54.5927*T-58.1833*T*LN(T)
       -4.42972E-06*T**2+1.7586E-10*T**3+75006*T**(-1);
      6000.00  N !
$ Te4 (g) :
 FUNCTION FTE4      298.15  +191687+179.006*T-83.1138*T*LN(T)
       -7.69355E-06*T**2+3.07578E-10*T**3+127262*T**(-1);
      6000.00  N !
$ Te5 (g) :
 FUNCTION FTE5      298.15  +187059+263.053*T-108.07*T*LN(T)
       -4.33393E-06*T**2+1.71808E-10*T**3+111272*T**(-1);
      6000.00  N !
$ Te6 (g) :
 FUNCTION FTE6      298.15  +186041+400.857*T-133.016*T*LN(T)
       -3.74116E-06*T**2+1.49701E-10*T**3+128382*T**(-1);
      6000.00  N !
$ Te7 (g) :
 FUNCTION FTE7      298.15  +206091+501.61*T-157.955*T*LN(T)
       -4.85134E-06*T**2+1.92685E-10*T**3+156512*T**(-1);
      6000.00  N !
$ ------------------------------------------------------------------------------
$ Binary system
$
$ J. Yang, N.J. Silk, A. Watson, A.W. Bryant, B.B. Argent,
$ Calphad, 19, 399-414(1995).
$
$ Checked against paper. Checked at 6000 K.
$
 PAR  G(LIQUID,CDTE),,                  +GLIQCD+GLIQTE
             -74791.7+4.48582*T;,,                                    N 95Yan1 !
 PAR  L(LIQUID,CD,CDTE;0),,             +50245.05-28.03484*T;,,       N 95Yan1 !
 PAR  L(LIQUID,CD,TE;0),,               +ZERO;,,                      N 95Yan1 !
 PAR  L(LIQUID,CDTE,TE;0),,             +4006.43+0.67542*T;,,         N 95Yan1 !
 PAR  L(LIQUID,CDTE,TE;1),,             +4741.89-7.27527*T;,,         N 95Yan1 !
$
 PAR  G(ZINCBLENDE_B3,CD:TE),,          -119675.66+268.36806*T
             -52.509202*T*LN(T)-0.0094977*T**2+368192*T**(-1);,,      N 95Yan1 !
$ ------------------------------------------------------------------------------
$
 ASSESSED_SYSTEM
  CD-TE(TDB -* +LIQ +HCP_A3 +GAS +ZINCBLENDE_B3 +HEXAGONAL_A8
  ;P3 TMM:300/2000 *) !
$
$
 LIST-OF-REFERENCE
 NUMBER  SOURCE
  Null   'Unknown source'
  Same   'Same or similar interaction as in the corresponding stable phase'
  COST   'COST 507 database'
  Ansar  'Himo Ansara, unpublished; In, Sn'
  91Din  'A.T. Dinsdale, Calphad, 15, 317-425(1991).'
  93Zak  'W. Zakulski, Z. Moser, K. Rzyman, H.L. Lukas, S.G. Fries,
          M. Sukiennik, R. Kaczmarczyk, R. Castanet,
          J. Phase Equilib., 14, 184-96(1993),
          SGTE unary database V.3.0, 1996; Cd'
  95Dav  'A.V. Davydov, M.H. Rand, B.B. Argent, Calphad, 19, 375-87(1995),
          SGTE unary database V.3.0, 1996; Te'
  95Yan1 'J. Yang, N.J. Silk, A. Watson, A.W. Bryant, B.B. Argent,
          Calphad, 19, 399-414(1995); Cd-Te'
  95Yan2 'J. Yang, N.J. Silk, A. Watson, A.W. Bryant, T.G. Chart, B.B. Argent,
          Calphad, 19, 415-30(1995), SGTE unary database V.4.1, 1999; Cd, Hg'
  99SUB  'SGTE Substance Database, version 1999'
  00SUB  'SGTE Substance Database, version 2000'
  04Che1 'P.-Y. Chevalier, unpublished, Thermodata, 2004,
          SGTE unary database V.5.0, 2009; Cd'
!
