Repository: orchid-calphad/orchid-project.org

# orchid-project.org

Website and released data of **ORCHID** (Open Repository for CALPHAD Hypotheses, Intelligence, and Discovery),
served by GitHub Pages at https://orchid-project.org. Releases are archived on Zenodo (one DOI per version).

- `index.html`, `catalog/`, `best-practices.html` — static, self-contained pages (generated in the ORCHID tooling).
- `data/` — released data: catalog, redistributable TDB files, convex hulls. Licences: `data/LICENSES.md`, `data/NOTICE.md`.
- `llms.txt`, `data/croissant.json`, `CITATION.cff`, `.zenodo.json` — machine-readable metadata.

Only data with clear redistribution rights are published.

File: data/databases/sgte-binary/CdTi-13Zha.tdb
$
$ Database for Cd-Ti from C. Zhang et al. 2013.
$
$ C. Zhang, K. Cheng, W. Wang, X. Li, B. Hu, S. Liu, Y. Du,
$ Calphad, 42, 6-12(2013).
$
$ Dataset created 2018.05.06 by Bengt Hallstedt.
$ 2020.12.25: Modified for use with GES6.
$
$ ------------------------------------------------------------------------------
 TEMP-LIM 298.15 6000.00 !
$
$ELEMENT NAME  REF. STATE               ATOMIC MASS H298-H0    S298    !
$
 ELEMENT VA   VACUUM                      0.0          0.0      0.0    ! 
 ELEMENT CD   HCP_A3                    112.41      6247.      51.80   ! 
 ELEMENT TI   HCP_A3                     47.88      4824.      30.72   ! 
$ ------------------------------------------------------------------------------
$ Phase definitions
$
 PHASE LIQUID:L % 1 1 !
 CONST LIQUID:L : CD TI : !
$
$ Fcc (cF4, Fm-3m) and MeX (cF8, Fm-3m)
$
 PHASE FCC_A1 %A 2 1 1 !
 CONST FCC_A1 : CD TI : VA : !
$
$ Bcc (cI2, Im-3m)
$
 PHASE BCC_A2 %B 2 1 3 !
 CONST BCC_A2 : CD TI% : VA : !
$
$ Hcp (hP2, P6_3/mmc) and Me2X (NiAs-type, hP4, P6_3/mmc, B8_1)
$
 PHASE HCP_A3 %A 2 1 0.5 !
 CONST HCP_A3 : CD% TI% : VA : !
$
$ Prototype CuTi-gamma (tP4, P4/nmm)
$
 PHASE CDTI_B11 % 2 1 1 !
 CONST CDTI_B11 : CD : TI : !
$
$ Prototype CuZr2 (tI6, I4/mmm)
$
 PHASE CDTI2 % 2 1 2 !
 CONST CDTI2 : CD : TI : !
$ ------------------------------------------------------------------------------
$ Defaults
$
 DEFINE-SYSTEM-DEFAULT ELEMENT 2 !
 DEFAULT-COM DEFINE_SYSTEM_ELEMENT VA !
 TYPE-DEF % SEQ * !
 TYPE-DEF A GES AMEND_PHASE_DESCRIPTION @ MAGNETIC -3 0.28 !
 TYPE-DEF B GES AMEND_PHASE_DESCRIPTION @ MAGNETIC -1 0.4 !
 FUNCTION ZERO      298.15  0;                                         6000 N !
 FUNCTION UN_ASS    298.15  0;                                         6000 N !
 FUNCTION R         298.15  +8.31451;                                  6000 N !
$ ------------------------------------------------------------------------------
$ Element data
$ ------------------------------------------------------------------------------
$ Cd
$
$ FCC_A1 and TETRAGONAL_A6 added in unary 3.0
$ BCT_A5 and RHOMBO_A10 added in unary 4.1
$ BCC_A2 added in unary 5.0
$
 PAR  G(HCP_A3,CD:VA),,                 +GHSERCD;                1600 N 91Din !
 PAR  G(FCC_A1,CD:VA),,                 +GHSERCD+892.3-0.92*T;   1600 N 93Zak !
 PAR  G(BCC_A2,CD:VA),,                 +GHSERCD+1000;           1600 N 04Che1 !
$PAR  G(TETRAGONAL_A6,CD),,             +GHSERCD+892.3-0.92*T;   1600 N 93Zak !
$PAR  G(BCT_A5,CD),,                    +GHSERCD+5000;           1600 N 95Yan !
$PAR  G(RHOMBO_A10,CD),,                +GHSERCD+800-0.62*T;     1600 N 95Yan !
 PAR  G(LIQUID,CD),,                    +GLIQCD;                 1600 N 91Din !
$
 FUNCTION GHSERCD   298.15  -7083.469+99.506198*T-22.0442408*T*LN(T)
       -0.006273908*T**2-6966*T**(-1);
       594.22  Y  -20064.971+256.812233*T-45.1611543*T*LN(T)
       +0.008832011*T**2-8.99604E-07*T**3+1241290*T**(-1);
      1500.00  Y  -9027.489+148.20548*T-29.7064*T*LN(T);
      1600.00  N !
 FUNCTION GLIQCD    298.15  +6128.444-10.296916*T+GHSERCD;
       400.00  Y  +21716.884-371.046869*T+53.1313898*T*LN(T)
       -0.115159917*T**2+2.8899781E-05*T**3-1271815*T**(-1);
       594.22  Y  -3252.303+138.251107*T-29.7064*T*LN(T);
      1500.00  Y  +5775.186-9.954373*T+GHSERCD;
      1600.00  N !
 FUNCTION GBCCCD    298.15  +GHSERCD+1000;                             6000 N !
$ ------------------------------------------------------------------------------
$ Ti
$
$ BCT_A5 added in unary 3.0
$
 PAR  G(HCP_A3,TI:VA),,                 +GHSERTI;                4000 N 91Din !
 PAR  G(BCC_A2,TI:VA),,                 +GBCCTI;                 4000 N 91Din !
 PAR  G(FCC_A1,TI:VA),,                 +GHSERTI+6000-0.1*T;     4000 N 91Din !
$PAR  G(CBCC_A12,TI:VA),,               +GHSERTI+4602.2;         4000 N 91Din !
$PAR  G(CUB_A13,TI:VA),,                +GHSERTI+7531.2;         4000 N 91Din !
$PAR  G(DIAMOND_A4,TI),,                +GHSERTI+25000;          4000 N 91Din !
$PAR  G(BCT_A5,TI),,                    +GHSERTI+4602.2;         3000 N SGCOST !
 PAR  G(LIQUID,TI),,                    +GLIQTI;                 4000 N 91Din !
$
 FUNCTION GHSERTI   298.15  -8059.921+133.615208*T-23.9933*T*LN(T)
       -0.004777975*T**2+1.06716E-07*T**3+72636*T**(-1);
       900.00  Y  -7811.815+132.988068*T-23.9887*T*LN(T)
       -0.0042033*T**2-9.0876E-08*T**3+42680*T**(-1);
      1155.00  Y  +908.837+66.976538*T-14.9466*T*LN(T)
       -0.0081465*T**2+2.02715E-07*T**3-1477660*T**(-1);
      1941.00  Y  -124526.786+638.806871*T-87.2182461*T*LN(T)
       +0.008204849*T**2-3.04747E-07*T**3+36699805*T**(-1);
      4000.00  N !
 FUNCTION GBCCTI    298.15  -1272.064+134.71418*T-25.5768*T*LN(T)
       -6.63845E-04*T**2-2.78803E-07*T**3+7208*T**(-1);
      1155.00  Y  +6667.385+105.366379*T-22.3771*T*LN(T)
       +0.00121707*T**2-8.4534E-07*T**3-2002750*T**(-1);
      1941.00  Y  +26483.26-182.426471*T+19.0900905*T*LN(T)
       -0.02200832*T**2+1.228863E-06*T**3+1400501*T**(-1);
      4000.00  N !
 FUNCTION GLIQTI    298.15  +12194.415-6.980938*T+GHSERTI;
      1300.00  Y  +369519.198-2554.0225*T+342.059267*T*LN(T)
       -0.163409355*T**2+1.2457117E-05*T**3-67034516*T**(-1);
      1941.00  Y  -19887.066+298.7367*T-46.29*T*LN(T);
      4000.00  N !
$ ------------------------------------------------------------------------------
$ Binary system
$
$ C. Zhang, K. Cheng, W. Wang, X. Li, B. Hu, S. Liu, Y. Du,
$ Calphad, 42, 6-12(2013).
$
$ Checked against paper and author's tdb. Checked at 6000 K.
$
 PAR  L(LIQUID,CD,TI;0),,               +55000-16*T;,,                N 13Zha !
$
 PAR  L(BCC_A2,CD,TI:VA;0),,            +21727.5-4.914*T;,,           N 13Zha !
 PAR  L(BCC_A2,CD,TI:VA;1),,            +24217.66;,,                  N 13Zha !
 PAR  L(BCC_A2,CD,TI:VA;2),,            +26005.76;,,                  N 13Zha !
$
 PAR  L(HCP_A3,CD,TI:VA;0),,            +18543.27;,,                  N 13Zha !
$
 PAR  G(CDTI_B11,CD:TI),,               +GHSERCD+GHSERTI
             -11943.68+5.264*T;,,                                     N 13Zha !
 PAR  G(CDTI2,CD:TI),,                  +GHSERCD+2*GHSERTI
             -21296.34+11.088*T;,,                                    N 13Zha !
$
$ Metastable
$
 PAR  L(FCC_A1,CD,TI:VA;0),,            +18543.27;,,                  N Same !
$ ------------------------------------------------------------------------------
$
$
 LIST-OF-REFERENCE
 NUMBER  SOURCE
  Null   'Unknown source'
  Same   'Same or similar interaction as in the corresponding stable phase'
  COST   'COST 507 database'
  SGCOST 'COST 507 database, SGTE unary database V.3.0, 1996; Al, B, Nd, Ti, Zn'
  91Din  'A.T. Dinsdale, Calphad, 15, 317-425(1991).'
  93Zak  'W. Zakulski, Z. Moser, K. Rzyman, H.L. Lukas, S.G. Fries,
          M. Sukiennik, R. Kaczmarczyk, R. Castanet,
          J. Phase Equilib., 14, 184-96(1993),
          SGTE unary database V.3.0, 1996; Cd'
  95Yan  'J. Yang, N.J. Silk, A. Watson, A.W. Bryant, T.G. Chart, B.B. Argent,
          Calphad, 19, 415-30(1995), SGTE unary database V.4.1, 1999; Cd, Hg'
  04Che1 'P.-Y. Chevalier, unpublished, Thermodata, 2004,
          SGTE unary database V.5.0, 2009; Cd'
  13Zha  'C. Zhang, K. Cheng, W. Wang, X. Li, B. Hu, S. Liu, Y. Du,
          Calphad, 42, 6-12(2013); Cd-Ti'
!

File: data/databases/sgte-binary/CdTl-09Liu.tdb
$
$ Database for Cd-Tl from Y. Liu et al. 2009
$
$ Y. Liu, D. Yu, Y. Ge, J. Alloys Compd., 473, 60-64(2009).
$
$ Dataset created 2016.10.08 by Bengt Hallstedt.
$ 2020.12.25: Modified for use with GES6.
$ 2024.08.29: Added upper T-interval for GHSERTL and GBCCTL.
$
$ ------------------------------------------------------------------------------
 TEMP-LIM 298.15 6000.00 !
$
$ELEMENT NAME  REF. STATE               ATOMIC MASS H298-H0    S298    !
$
 ELEMENT VA   VACUUM                      0.0          0.0      0.0    ! 
 ELEMENT CD   HCP_A3                    112.41      6247.      51.80   ! 
 ELEMENT TL   HCP_A3                    204.383     6831.97    64.2997 ! 
$ ------------------------------------------------------------------------------
$ Phase definitions
$
 PHASE LIQUID:L % 1 1 !
 CONST LIQUID:L : CD TL : !
$
$ Fcc (cF4, Fm-3m) and MeX (cF8, Fm-3m)
$
 PHASE FCC_A1 %A 2 1 1 !
 CONST FCC_A1 : CD TL : VA : !
$
$ Bcc (cI2, Im-3m)
$
 PHASE BCC_A2 %B 2 1 3 !
 CONST BCC_A2 : CD TL% : VA : !
$
$ Hcp (hP2, P6_3/mmc) and Me2X (NiAs-type, hP4, P6_3/mmc, B8_1)
$
 PHASE HCP_A3 %A 2 1 0.5 !
 CONST HCP_A3 : CD% TL% : VA : !
$ ------------------------------------------------------------------------------
$ Defaults
$
 DEFINE-SYSTEM-DEFAULT ELEMENT 2 !
 DEFAULT-COM DEFINE_SYSTEM_ELEMENT VA !
 TYPE-DEF % SEQ * !
 TYPE-DEF A GES AMEND_PHASE_DESCRIPTION @ MAGNETIC -3 0.28 !
 TYPE-DEF B GES AMEND_PHASE_DESCRIPTION @ MAGNETIC -1 0.4 !
 FUNCTION ZERO      298.15  0;                                         6000 N !
 FUNCTION UN_ASS    298.15  0;                                         6000 N !
 FUNCTION R         298.15  +8.31451;                                  6000 N !
$ ------------------------------------------------------------------------------
$ Element data
$ ------------------------------------------------------------------------------
$ Cd
$
$ FCC_A1 and TETRAGONAL_A6 added in unary 3.0
$ BCT_A5 and RHOMBO_A10 added in unary 4.1
$ BCC_A2 added in unary 5.0
$ BCC_A2 from 09Liu not included in unary
$
 PAR  G(HCP_A3,CD:VA),,                 +GHSERCD;                1600 N 91Din !
 PAR  G(FCC_A1,CD:VA),,                 +GHSERCD+892.3-0.92*T;   1600 N 93Zak !
$PAR  G(BCC_A2,CD:VA),,                 +GHSERCD+1000;           1600 N 04Che1 !
 PAR  G(BCC_A2,CD:VA),,                 +GHSERCD+10000;          1600 N 09Liu !
$PAR  G(TETRAGONAL_A6,CD),,             +GHSERCD+892.3-0.92*T;   1600 N 93Zak !
$PAR  G(BCT_A5,CD),,                    +GHSERCD+5000;           1600 N 95Yan !
$PAR  G(RHOMBO_A10,CD),,                +GHSERCD+800-0.62*T;     1600 N 95Yan !
 PAR  G(LIQUID,CD),,                    +GLIQCD;                 1600 N 91Din !
$
 FUNCTION GHSERCD   298.15  -7083.469+99.506198*T-22.0442408*T*LN(T)
       -0.006273908*T**2-6966*T**(-1);
       594.22  Y  -20064.971+256.812233*T-45.1611543*T*LN(T)
       +0.008832011*T**2-8.99604E-07*T**3+1241290*T**(-1);
      1500.00  Y  -9027.489+148.20548*T-29.7064*T*LN(T);
      1600.00  N !
 FUNCTION GLIQCD    298.15  +6128.444-10.296916*T+GHSERCD;
       400.00  Y  +21716.884-371.046869*T+53.1313898*T*LN(T)
       -0.115159917*T**2+2.8899781E-05*T**3-1271815*T**(-1);
       594.22  Y  -3252.303+138.251107*T-29.7064*T*LN(T);
      1500.00  Y  +5775.186-9.954373*T+GHSERCD;
      1600.00  N !
 FUNCTION GBCCCD    298.15  +GHSERCD+1000;                             6000 N !
$ ------------------------------------------------------------------------------
$ Tl
$
$ Upper T-interval for GHSERTL and GBCCTL added in Version 5.0
$
 PAR  G(HCP_A3,TL:VA)           200.00  +GHSERTL;                1801 N 91Din !
 PAR  G(BCC_A2,TL:VA)           200.00  +GBCCTL;                 1801 N 91Din !
 PAR  G(FCC_A1,TL:VA)           200.00  +GHSERTL+310;            1801 N 91Din !
 PAR  G(LIQUID,TL)              200.00  +GLIQTL;                 1801 N 91Din !
$
 FUNCTION GHSERTL   200.00  -8104.038+107.140405*T-25.2274*T*LN(T)
       -0.0033063*T**2-1.21807E-07*T**3+42058*T**(-1);
       577.00  Y  -15406.859+196.771926*T-38.4130658*T*LN(T)
       +0.005228106*T**2-5.19136E-07*T**3+729665*T**(-1);
      1800.00  Y  -4885.034+106.361006*T-25.8437*T*LN(T)
       -8.3662E-04*T**2+9E-12*T**3-612570*T**(-1);
      1801.00  N !
 FUNCTION GBCCTL    200.00  -9194.493+150.019517*T-33.0508*T*LN(T)
       +0.0172318*T**2-1.0115933E-05*T**3+82153*T**(-1);
       577.00  Y  -41836.403+482.633817*T-79.2926704*T*LN(T)
       +0.026042993*T**2-2.359101E-06*T**3+3507810*T**(-1);
      1800.00  Y  -623.343+101.120182*T-25.8437*T*LN(T)
       -8.3662E-04*T**2+9E-12*T**3-612570*T**(-1);
      1801.00  N !
 FUNCTION GLIQTL    200.00  -946.623+0.755649*T-7.44455*T*LN(T)
       -0.044350292*T**2+1.4248046E-05*T**3-54228*T**(-1);
       577.00  Y  -614.74+98.472609*T-25.8437*T*LN(T)
       -8.3662E-04*T**2+9E-12*T**3-612570*T**(-1);
      1801.00  N !
$ ------------------------------------------------------------------------------
$ Binary system
$
$ Y. Liu, D. Yu, Y. Ge, J. Alloys Compd., 473, 60-64(2009).
$
$ Checked against paper. Checked at 6000 K.
$
 PAR  L(LIQUID,CD,TL;0),,               +7034.55;,,                   N 09Liu !
 PAR  L(LIQUID,CD,TL;1),,               +1312.04;,,                   N 09Liu !
$
 PAR  L(HCP_A3,CD,TL:VA;0),,            +35515;,,                     N 09Liu !
 PAR  L(HCP_A3,CD,TL:VA;1),,            +23659.13;,,                  N 09Liu !
$
 PAR  L(BCC_A2,CD,TL:VA;0),,            +1552.73;,,                   N 09Liu !
$
$ Metastable
$
 PAR  L(FCC_A1,CD,TL:VA;0),,            +35515;,,                     N Same !
 PAR  L(FCC_A1,CD,TL:VA;1),,            +23659.13;,,                  N Same !
$ ------------------------------------------------------------------------------
$
$
 LIST-OF-REFERENCE
 NUMBER  SOURCE
  Null   'Unknown source'
  Same   'Same or similar interaction as in the corresponding stable phase'
  COST   'COST 507 database'
  91Din  'A.T. Dinsdale, Calphad, 15, 317-425(1991).'
  93Zak  'W. Zakulski, Z. Moser, K. Rzyman, H.L. Lukas, S.G. Fries,
          M. Sukiennik, R. Kaczmarczyk, R. Castanet,
          J. Phase Equilib., 14, 184-96(1993),
          SGTE unary database V.3.0, 1996; Cd'
  95Yan  'J. Yang, N.J. Silk, A. Watson, A.W. Bryant, T.G. Chart, B.B. Argent,
          Calphad, 19, 415-30(1995),
          SGTE unary database V.4.1, 1999; Cd, Hg'
  04Che1 'P.-Y. Chevalier, unpublished, Thermodata, 2004,
          SGTE unary database V.5.0, 2009; Cd'
  09Liu  'Y. Liu, D. Yu, Y. Ge, J. Alloys Compd., 473, 60-64(2009); Cd-Tl'
!

File: data/databases/sgte-binary/CdV-13Zha.tdb
$
$ Database for Cd-V from C. Zhang et al. 2013.
$
$ C. Zhang, K. Cheng, W. Wang, X. Li, B. Hu, S. Liu, Y. Du,
$ Calphad, 42, 6-12(2013).
$
$ Dataset created 2018.05.06 by Bengt Hallstedt.
$ 2020.12.25: Modified for use with GES6.
$
$ ------------------------------------------------------------------------------
 TEMP-LIM 298.15 6000.00 !
$
$ELEMENT NAME  REF. STATE               ATOMIC MASS H298-H0    S298    !
$
 ELEMENT VA   VACUUM                      0.0          0.0      0.0    ! 
 ELEMENT CD   HCP_A3                    112.41      6247.      51.80   ! 
 ELEMENT V    BCC_A2                     50.9415    4507.0     30.89   ! 
$ ------------------------------------------------------------------------------
$ Phase definitions
$
 PHASE LIQUID:L % 1 1 !
 CONST LIQUID:L : CD V : !
$
$ Fcc (cF4, Fm-3m) and MeX (cF8, Fm-3m)
$
 PHASE FCC_A1 %A 2 1 1 !
 CONST FCC_A1 : CD V : VA : !
$
$ Bcc (cI2, Im-3m)
$
 PHASE BCC_A2 %B 2 1 3 !
 CONST BCC_A2 : CD V% : VA : !
$
$ Hcp (hP2, P6_3/mmc) and Me2X (NiAs-type, hP4, P6_3/mmc, B8_1)
$
 PHASE HCP_A3 %A 2 1 0.5 !
 CONST HCP_A3 : CD% V : VA : !
$ ------------------------------------------------------------------------------
$ Defaults
$
 DEFINE-SYSTEM-DEFAULT ELEMENT 2 !
 DEFAULT-COM DEFINE_SYSTEM_ELEMENT VA !
 TYPE-DEF % SEQ * !
 TYPE-DEF A GES AMEND_PHASE_DESCRIPTION @ MAGNETIC -3 0.28 !
 TYPE-DEF B GES AMEND_PHASE_DESCRIPTION @ MAGNETIC -1 0.4 !
 FUNCTION ZERO      298.15  0;                                         6000 N !
 FUNCTION UN_ASS    298.15  0;                                         6000 N !
 FUNCTION R         298.15  +8.31451;                                  6000 N !
$ ------------------------------------------------------------------------------
$ Element data
$ ------------------------------------------------------------------------------
$ Cd
$
$ FCC_A1 and TETRAGONAL_A6 added in unary 3.0
$ BCT_A5 and RHOMBO_A10 added in unary 4.1
$ BCC_A2 added in unary 5.0
$
 PAR  G(HCP_A3,CD:VA),,                 +GHSERCD;                1600 N 91Din !
 PAR  G(FCC_A1,CD:VA),,                 +GHSERCD+892.3-0.92*T;   1600 N 93Zak !
 PAR  G(BCC_A2,CD:VA),,                 +GHSERCD+1000;           1600 N 04Che1 !
$PAR  G(TETRAGONAL_A6,CD),,             +GHSERCD+892.3-0.92*T;   1600 N 93Zak !
$PAR  G(BCT_A5,CD),,                    +GHSERCD+5000;           1600 N 95Yan !
$PAR  G(RHOMBO_A10,CD),,                +GHSERCD+800-0.62*T;     1600 N 95Yan !
 PAR  G(LIQUID,CD),,                    +GLIQCD;                 1600 N 91Din !
$
 FUNCTION GHSERCD   298.15  -7083.469+99.506198*T-22.0442408*T*LN(T)
       -0.006273908*T**2-6966*T**(-1);
       594.22  Y  -20064.971+256.812233*T-45.1611543*T*LN(T)
       +0.008832011*T**2-8.99604E-07*T**3+1241290*T**(-1);
      1500.00  Y  -9027.489+148.20548*T-29.7064*T*LN(T);
      1600.00  N !
 FUNCTION GLIQCD    298.15  +6128.444-10.296916*T+GHSERCD;
       400.00  Y  +21716.884-371.046869*T+53.1313898*T*LN(T)
       -0.115159917*T**2+2.8899781E-05*T**3-1271815*T**(-1);
       594.22  Y  -3252.303+138.251107*T-29.7064*T*LN(T);
      1500.00  Y  +5775.186-9.954373*T+GHSERCD;
      1600.00  N !
 FUNCTION GBCCCD    298.15  +GHSERCD+1000;                             6000 N !
$ ------------------------------------------------------------------------------
$ V
$
 PAR  G(BCC_A2,V:VA),,                  +GHSERVV;                4000 N 91Din !
 PAR  G(FCC_A1,V:VA),,                  +GHSERVV+7500+1.7*T;     4000 N 91Din !
 PAR  G(HCP_A3,V:VA),,                  +GHSERVV+4000+2.4*T;     4000 N 91Din !
$PAR  G(CBCC_A12,V:VA),,                +GHSERVV+9000;           4000 N 91Din !
$PAR  G(CUB_A13,V:VA),,                 +GHSERVV+10000;          4000 N 91Din !
 PAR  G(LIQUID,V),,                     +GLIQVV;                 4000 N 91Din !
$
 FUNCTION GHSERVV   298.15  -7930.43+133.346053*T-24.134*T*LN(T)
       -0.003098*T**2+1.2175E-07*T**3+69460*T**(-1);
       790.00  Y  -7967.842+143.291093*T-25.9*T*LN(T)
       +6.25E-05*T**2-6.8E-07*T**3;
      2183.00  Y  -41689.864+321.140783*T-47.43*T*LN(T)+6.44389E+31*T**(-9);
      4000.00  N !
 FUNCTION GLIQVV    298.15  +20764.117-9.455552*T+GHSERVV-5.19136E-22*T**7;
      2183.00  Y  -19617.51+311.055983*T-47.43*T*LN(T);
      4000.00  N !
$ ------------------------------------------------------------------------------
$ Binary system
$
$ C. Zhang, K. Cheng, W. Wang, X. Li, B. Hu, S. Liu, Y. Du,
$ Calphad, 42, 6-12(2013).
$
$ Checked against paper and author's tdb. Checked at 6000 K.
$
 PAR  L(LIQUID,CD,V;0),,                +86974.5;,,                   N 13Zha !
$
 PAR  L(BCC_A2,CD,V:VA;0),,             +256517.9;,,                  N 13Zha !
 PAR  L(HCP_A3,CD,V:VA;0),,             +245965.6;,,                  N 13Zha !
$
$ Metastable
$
 PAR  L(FCC_A1,CD,V:VA;0),,             +245965.6;,,                  N Same !
$ ------------------------------------------------------------------------------
$
$
 LIST-OF-REFERENCE
 NUMBER  SOURCE
  Null   'Unknown source'
  Same   'Same or similar interaction as in the corresponding stable phase'
  COST   'COST 507 database'
  91Din  'A.T. Dinsdale, Calphad, 15, 317-425(1991).'
  93Zak  'W. Zakulski, Z. Moser, K. Rzyman, H.L. Lukas, S.G. Fries,
          M. Sukiennik, R. Kaczmarczyk, R. Castanet,
          J. Phase Equilib., 14, 184-96(1993),
          SGTE unary database V.3.0, 1996; Cd'
  95Yan  'J. Yang, N.J. Silk, A. Watson, A.W. Bryant, T.G. Chart, B.B. Argent,
          Calphad, 19, 415-30(1995), SGTE unary database V.4.1, 1999; Cd, Hg'
  04Che1 'P.-Y. Chevalier, unpublished, Thermodata, 2004,
          SGTE unary database V.5.0, 2009; Cd'
  13Zha  'C. Zhang, K. Cheng, W. Wang, X. Li, B. Hu, S. Liu, Y. Du,
          Calphad, 42, 6-12(2013); Cd-V'
!

File: data/databases/sgte-binary/CdY-01Kur-LB.tdb
$
$ Database for Cd-Y from M. Kurata and Y. Sakamura 2001 (included in LB vol. 5)
$
$ M. Kurata, Y. Sakamura, J. Phase Equilib., 22, 232-40(2001).
$
$ Dataset created 2015.04.04 by Bengt Hallstedt.
$ 2020.12.25: Modified for use with GES6.
$
$ The entropy parameters are too large.
$
$ This dataset reproduces the results from lb5-v2.tdb exactly, but differs
$ from the printed LB by about 2 K for most invariants and 10 K for the
$ CdY + hcp-Y eutectic. Possibly an old description of pure Y was used
$ for the printed LB. In the paper the eutectic is 12 K higher than in the
$ present dataset and 22 K higher than in the printed LB.
$
$ There is an inverse miscibility gap with a minimum at 4656 K and x(Y)=0.50.
$
$ ------------------------------------------------------------------------------
 TEMP-LIM 298.15 6000.00 !
$
$ELEMENT NAME  REF. STATE               ATOMIC MASS H298-H0    S298    !
$
 ELEMENT VA   VACUUM                      0.0          0.0      0.0    ! 
 ELEMENT CD   HCP_A3                    112.41      6247.      51.80   ! 
 ELEMENT Y    HCP_A3                     88.9059    5983.457   44.7875 ! 
$ ------------------------------------------------------------------------------
$ Phase definitions
$
 PHASE LIQUID:L % 1 1 !
 CONST LIQUID:L : CD Y : !
$
$ Fcc (cF4, Fm-3m) and MeX (cF8, Fm-3m)
$
 PHASE FCC_A1 %A 2 1 1 !
 CONST FCC_A1 : CD Y : VA : !
$
$ Bcc (cI2, Im-3m)
$
 PHASE BCC_A2 %B 2 1 3 !
 CONST BCC_A2 : CD Y% : VA : !
$
$ Hcp (hP2, P6_3/mmc) and Me2X (NiAs-type, hP4, P6_3/mmc, B8_1)
$
 PHASE HCP_A3 %A 2 1 0.5 !
 CONST HCP_A3 : CD% Y% : VA : !
$
$ Prototype Cd6Y (cI184, Im-3)
$
 PHASE CD6Y % 2 6 1 !
 CONST CD6Y : CD : Y : !
$
$ Prototype Gd13Zn58 (hP142, P6_3/mmc)
$
 PHASE CD58Y13 % 2 58 13 !
 CONST CD58Y13 : CD : Y : !
$
$ Prototype Cd45Sm11 (cF448, F-43m)
$
 PHASE CD45Y11 % 2 45 11 !
 CONST CD45Y11 : CD : Y : !
$
$ Prototype Cd3Er (oC16, Cmcm)
$
 PHASE CD3Y % 2 3 1 !
 CONST CD3Y : CD : Y : !
$
$ Prototype Cd2Ce (hP3, P-3m1)
$
 PHASE CD2Y % 2 2 1 !
 CONST CD2Y : CD : Y : !
$
$ Prototype CsCl (cP2, Pm-3m)
$
 PHASE CDY_B2 % 2 1 1 !
 CONST CDY_B2 : CD : Y : !
$ ------------------------------------------------------------------------------
$ Defaults
$
 DEFINE-SYSTEM-DEFAULT ELEMENT 2 !
 DEFAULT-COM DEFINE_SYSTEM_ELEMENT VA !
 TYPE-DEF % SEQ * !
 TYPE-DEF A GES AMEND_PHASE_DESCRIPTION @ MAGNETIC -3 0.28 !
 TYPE-DEF B GES AMEND_PHASE_DESCRIPTION @ MAGNETIC -1 0.4 !
 FUNCTION ZERO      298.15  0;                                         6000 N !
 FUNCTION UN_ASS    298.15  0;                                         6000 N !
 FUNCTION R         298.15  +8.31451;                                  6000 N !
$ ------------------------------------------------------------------------------
$ Element data
$ ------------------------------------------------------------------------------
$ Cd
$
$ FCC_A1 and TETRAGONAL_A6 added in unary 3.0
$ BCT_A5 and RHOMBO_A10 added in unary 4.1
$ BCC_A2 added in unary 5.0
$
 PAR  G(HCP_A3,CD:VA),,                 +GHSERCD;                1600 N 91Din !
 PAR  G(FCC_A1,CD:VA),,                 +GHSERCD+892.3-0.92*T;   1600 N 93Zak !
 PAR  G(BCC_A2,CD:VA),,                 +GHSERCD+1000;           1600 N 04Che1 !
$PAR  G(TETRAGONAL_A6,CD),,             +GHSERCD+892.3-0.92*T;   1600 N 93Zak !
$PAR  G(BCT_A5,CD),,                    +GHSERCD+5000;           1600 N 95Yan !
$PAR  G(RHOMBO_A10,CD),,                +GHSERCD+800-0.62*T;     1600 N 95Yan !
 PAR  G(LIQUID,CD),,                    +GLIQCD;                 1600 N 91Din !
$
 FUNCTION GHSERCD   298.15  -7083.469+99.506198*T-22.0442408*T*LN(T)
       -0.006273908*T**2-6966*T**(-1);
       594.22  Y  -20064.971+256.812233*T-45.1611543*T*LN(T)
       +0.008832011*T**2-8.99604E-07*T**3+1241290*T**(-1);
      1500.00  Y  -9027.489+148.20548*T-29.7064*T*LN(T);
      1600.00  N !
 FUNCTION GLIQCD    298.15  +6128.444-10.296916*T+GHSERCD;
       400.00  Y  +21716.884-371.046869*T+53.1313898*T*LN(T)
       -0.115159917*T**2+2.8899781E-05*T**3-1271815*T**(-1);
       594.22  Y  -3252.303+138.251107*T-29.7064*T*LN(T);
      1500.00  Y  +5775.186-9.954373*T+GHSERCD;
      1600.00  N !
 FUNCTION GBCCCD    298.15  +GHSERCD+1000;                             6000 N !
$ ------------------------------------------------------------------------------
$ Y
$
$ HCP_A3, BCC_A2 and LIQUID revised in unary 3.0
$ FCC_A1 added in unary 4.1
$
 PAR  G(HCP_A3,Y:VA)            100.00  +GHSERYY;                3700 N 95She3 !
 PAR  G(BCC_A2,Y:VA)            100.00  +GBCCYY;                 3700 N 95She3 !
 PAR  G(FCC_A1,Y:VA)            100.00  +GHSERYY+6000;           3700 N Frie2 !
 PAR  G(LIQUID,Y)               100.00  +GLIQYY;                 3700 N 95She3 !
$
 FUNCTION GHSERYY   100.00  -8011.09379+128.572856*T-25.6656992*T*LN(T)
       -0.00175716414*T**2-4.17561786E-07*T**3+26911.509*T**(-1);
      1000.00  Y  -7179.74574+114.497104*T-23.4941827*T*LN(T)
       -0.0038211802*T**2-8.2534534E-08*T**3;
      1795.15  Y  -67480.7761+382.124727*T-56.9527111*T*LN(T)
       +0.00231774379*T**2-7.22513088E-08*T**3+18077162.6*T**(-1);
      3700.00  N !
 FUNCTION GBCCYY    100.00  -833.658863+123.667346*T-25.5832578*T*LN(T)
       -0.00237175965*T**2+9.10372497E-09*T**3+27340.0687*T**(-1);
      1000.00  Y  -1297.79829+134.528352*T-27.3038477*T*LN(T)
       -5.41757644E-04*T**2-3.05012175E-07*T**3;
      1795.15  Y  +15389.4975+0.981325399*T-8.88296647*T*LN(T)
       -0.00904576576*T**2+4.02944768E-07*T**3-2542575.96*T**(-1);
      3700.00  N !
 FUNCTION GLIQYY    100.00  +2098.50738+119.41873*T-24.6467508*T*LN(T)
       -0.00347023463*T**2-8.12981167E-07*T**3+23713.7332*T**(-1);
      1000.00  Y  +7386.44846+19.4520171*T-9.0681627*T*LN(T)
       -0.0189533369*T**2+1.7595327E-06*T**3;
      1795.15  Y  -12976.5957+257.400783*T-43.0952*T*LN(T);
      3700.00  N !
$ ------------------------------------------------------------------------------
$ Binary system
$
$ From M. Kurata and Y. Sakamura 2001 (included in LB vol. 5)
$
$ M. Kurata, Y. Sakamura, J. Phase Equilib., 22, 232-40(2001).
$
$ Checked against LB and paper. Checked at 6000 K.
$
$ This dataset reproduces the results from lb5-v2.tdb exactly, but differs
$ from the printed LB by about 2 K for most invariants and 10 K for the
$ CdY + hcp-Y eutectic. Possibly an old description of pure Y was used
$ for the printed LB. In the paper the eutectic is 12 K higher than in the
$ present dataset and 22 K higher than in the printed LB.
$
$ There is an inverse miscibility gap with a minimum at 4656 K and x(Y)=0.50.
$
$ The entropy parameters are too large.
$
 PAR  L(LIQUID,CD,Y;0),,                -132100+45*T;,,               N 01Kur !
$
 PAR  L(HCP_A3,CD,Y:VA;0),,             +50000;,,                     N !
 PAR  L(BCC_A2,CD,Y:VA;0),,             +50000;,,                     N !
$
 PAR  G(CD6Y,CD:Y),,                    +6*GLIQCD+GHSERYY
             -182900+90*T;,,                                          N 01Kur !
 PAR  G(CD58Y13,CD:Y),,                 +58*GLIQCD+13*GHSERYY
             -2168000+1000*T;,,                                       N 01Kur !
 PAR  G(CD45Y11,CD:Y),,                 +45*GLIQCD+11*GHSERYY
             -1778000+800*T;,,                                        N 01Kur !
 PAR  G(CD3Y,CD:Y),,                    +3*GLIQCD+GHSERYY
             -142800+58*T;,,                                          N 01Kur !
 PAR  G(CD2Y,CD:Y),,                    +2*GLIQCD+GHSERYY
             -125700+46*T;,,                                          N 01Kur !
 PAR  G(CDY_B2,CD:Y),,                  +GLIQCD+GHSERYY
             -110000+42*T;,,                                          N 01Kur !
$
$ Metastable
$
 PAR  L(FCC_A1,CD,Y:VA;0),,             +50000;,,                     N !
$ ------------------------------------------------------------------------------
$
 ASSESSED_SYSTEM
  CD-Y(TDB-* +LIQUID +HCP_A3 +BCC_A2 +CD6Y +CD58Y13 +CD45Y11 +CD3Y +CD2Y
  +CDY_B2 ;G5 C_S:BCC/Y:VA MAJ:BCC/CD:VA ;P3 0.45/1200/1) !
$
$
 LIST-OF-REFERENCE
 NUMBER  SOURCE
  Null   'Unknown source'
  Same   'Same or similar interaction as in the corresponding stable phase'
  COST   'COST 507 database'
  Frie2  'Suzana Fries and Leo Lukas, unpublished,
          SGTE unary database V.4.1, 1999; Y'
  91Din  'A.T. Dinsdale, Calphad, 15, 317-425(1991).'
  93Zak  'W. Zakulski, Z. Moser, K. Rzyman, H.L. Lukas, S.G. Fries,
          M. Sukiennik, R. Kaczmarczyk, R. Castanet,
          J. Phase Equilib., 14, 184-96(1993),
          SGTE unary database V.3.0, 1996; Cd'
  95She3 'H. Shen, W. Zhang, G. Liu, R. Wang, Z. Du, Report F-95-03,
          University of Science and Technology, Beijing, May 1995,
          SGTE unary database V.3.0, 1996; Y'
  95Yan  'J. Yang, N.J. Silk, A. Watson, A.W. Bryant, T.G. Chart, B.B. Argent,
          Calphad, 19, 415-30(1995),
          SGTE unary database V.4.1, 1999; Cd, Hg'
  01Kur  'M. Kurata, Y. Sakamura, J. Phase Equilib., 22, 232-40(2001); Cd-Y'
  04Che1 'P.-Y. Chevalier, unpublished, Thermodata, 2004,
          SGTE unary database V.5.0, 2009; Cd'
!

File: data/databases/sgte-binary/CdYb-17Kal.tdb
$
$ Database for Cd-Yb from F. Kali-Ali et al. 2017.
$
$ F. Kali-Ali, Y. Djaballah, S. Triaa, S. Ugur, A. Belgacem-Bouzida, M. Drir,
$ G. Ugur, J. Phase Equilib. Diffus., 38, 665-75(2017).
$
$ Dataset created 2018.05.20 by Bengt Hallstedt.
$ 2020.12.25: Modified for use with GES6.
$
$ Compound compositions have insufficient accuracy in the paper. Therefore
$ invariant equilibria differ by up to 14 K.
$
$ ------------------------------------------------------------------------------
 TEMP-LIM 298.15 6000.00 !
$
$ELEMENT NAME  REF. STATE               ATOMIC MASS H298-H0    S298    !
$
 ELEMENT VA   VACUUM                      0.0          0.0      0.0    ! 
 ELEMENT CD   HCP_A3                    112.41      6247.      51.80   ! 
 ELEMENT YB   FCC_A1                    173.04      6711.136   59.8312 ! 
$ ------------------------------------------------------------------------------
$ Phase definitions
$
 PHASE LIQUID:L % 1 1 !
 CONST LIQUID:L : CD YB : !
$
$ Fcc (cF4, Fm-3m) and MeX (cF8, Fm-3m)
$
 PHASE FCC_A1 %A 2 1 1 !
 CONST FCC_A1 : CD YB% : VA : !
$
$ Bcc (cI2, Im-3m)
$
 PHASE BCC_A2 %B 2 1 3 !
 CONST BCC_A2 : CD YB% : VA : !
$
$ Hcp (hP2, P6_3/mmc) and Me2X (NiAs-type, hP4, P6_3/mmc, B8_1)
$
 PHASE HCP_A3 %A 2 1 0.5 !
 CONST HCP_A3 : CD YB : VA : !
$
$ Prototype Cd6Y (cI184, Im-3) and/or Cd6Yb (cI168, I23)
$
 PHASE CD6YB % 2 6 1 !
 CONST CD6YB : CD : YB : !
$
$ Unknown structure 
$
 PHASE CD57YB10 % 2 5.7 1 !
 CONST CD57YB10 : CD : YB : !
$
$ Prototype Ag51Gd14 (hP68, P6/m)
$
 PHASE CD51YB14 % 2 51 14 !
 CONST CD51YB14 : CD : YB : !
$
$ Unknown structure 
$
 PHASE CD8YB3 % 2 8 3 !
 CONST CD8YB3 : CD : YB : !
$
$ Prototype MgZn2 (hP12, P6_3/mmc)
$
 PHASE CD2YB_C14 % 2 2 1 !
 CONST CD2YB_C14 : CD : YB : !
$
$ Unknown structure
$
 PHASE CD2YB_HT % 2 2 1 !
 CONST CD2YB_HT : CD : YB : !
$
$ Prototype CsCl (cP2, Pm-3m)
$
 PHASE CDYB_B2 % 2 1 1 !
 CONST CDYB_B2 : CD : YB : !
$ ------------------------------------------------------------------------------
$ Defaults
$
 DEFINE-SYSTEM-DEFAULT ELEMENT 2 !
 DEFAULT-COM DEFINE_SYSTEM_ELEMENT VA !
 TYPE-DEF % SEQ * !
 TYPE-DEF A GES AMEND_PHASE_DESCRIPTION @ MAGNETIC -3 0.28 !
 TYPE-DEF B GES AMEND_PHASE_DESCRIPTION @ MAGNETIC -1 0.4 !
 FUNCTION ZERO      298.15  0;                                         6000 N !
 FUNCTION UN_ASS    298.15  0;                                         6000 N !
 FUNCTION R         298.15  +8.31451;                                  6000 N !
$ ------------------------------------------------------------------------------
$ Element data
$ ------------------------------------------------------------------------------
$ Cd
$
$ FCC_A1 and TETRAGONAL_A6 added in unary 3.0
$ BCT_A5 and RHOMBO_A10 added in unary 4.1
$ BCC_A2 added in unary 5.0
$
$ DHCP from 14Rei not included in unary
$
 PAR  G(HCP_A3,CD:VA),,                 +GHSERCD;                1600 N 91Din !
 PAR  G(FCC_A1,CD:VA),,                 +GHSERCD+892.3-0.92*T;   1600 N 93Zak !
 PAR  G(BCC_A2,CD:VA),,                 +GHSERCD+1000;           1600 N 04Che1 !
$PAR  G(TETRAGONAL_A6,CD),,             +GHSERCD+892.3-0.92*T;   1600 N 93Zak !
$PAR  G(BCT_A5,CD),,                    +GHSERCD+5000;           1600 N 95Yan !
$PAR  G(RHOMBO_A10,CD),,                +GHSERCD+800-0.62*T;     1600 N 95Yan !
$PAR  G(DHCP,CD),,                      +GHSERCD+5000;           1600 N 14Rei !
 PAR  G(LIQUID,CD),,                    +GLIQCD;                 1600 N 91Din !
$
 FUNCTION GHSERCD   298.15  -7083.469+99.506198*T-22.0442408*T*LN(T)
       -0.006273908*T**2-6966*T**(-1);
       594.22  Y  -20064.971+256.812233*T-45.1611543*T*LN(T)
       +0.008832011*T**2-8.99604E-07*T**3+1241290*T**(-1);
      1500.00  Y  -9027.489+148.20548*T-29.7064*T*LN(T);
      1600.00  N !
 FUNCTION GLIQCD    298.15  +6128.444-10.296916*T+GHSERCD;
       400.00  Y  +21716.884-371.046869*T+53.1313898*T*LN(T)
       -0.115159917*T**2+2.8899781E-05*T**3-1271815*T**(-1);
       594.22  Y  -3252.303+138.251107*T-29.7064*T*LN(T);
      1500.00  Y  +5775.186-9.954373*T+GHSERCD;
      1600.00  N !
 FUNCTION GBCCCD    298.15  +GHSERCD+1000;                             6000 N !
$ ------------------------------------------------------------------------------
$ Yb
$
$ HCP_A3 added in unary 5.0
$
 PAR  G(FCC_A1,YB:VA),,                 +GHSERYB;                2000 N 91Din !
 PAR  G(BCC_A2,YB:VA),,                 +GBCCYB;                 2000 N 91Din !
 PAR  G(HCP_A3,YB:VA),,                 +GHSERYB+5000;           2000 N 06Guo !
 PAR  G(LIQUID,YB),,                    +GLIQYB;                 2000 N 91Din !
$
 FUNCTION GHSERYB   298.15  -9370.941+189.327664*T-40.0791*T*LN(T)
       +0.04227115*T**2-2.2242E-05*T**3;
       553.00  Y  -8192.154+121.065655*T-26.7591*T*LN(T)-0.00256065*T**2;
      1033.00  Y  +16034.89-89.478241*T+2.7623966*T*LN(T)
       -0.017961331*T**2+1.421719E-06*T**3-3631462*T**(-1);
      2000.00  N !
 FUNCTION GBCCYB    298.15  -965.99-21.293677*T-3.8534432*T*LN(T)
       -0.030009694*T**2+4.743871E-06*T**3-334650*T**(-1);
      1033.00  Y  -13368.113+188.313864*T-36.1079*T*LN(T);
      1097.00  Y  -3911.847+113.174165*T-25.7402233*T*LN(T)
       -0.004743348*T**2+3.63044E-07*T**3-1553668*T**(-1);
      2000.00  N !
 FUNCTION GLIQYB    298.15  +7030.788-40.615571*T-1.8061816*T*LN(T)
       -0.03250938*T**2+5.136665E-06*T**3-370554*T**(-1);
      1033.00  Y  -6445.835+186.690398*T-36.7774*T*LN(T);
      2000.00  N !
 FUNCTION GHCPYB    298.15  +GHSERYB+5000;                             2000 N !
$ ------------------------------------------------------------------------------
$ Binary system
$
$ F. Kali-Ali, Y. Djaballah, S. Triaa, S. Ugur, A. Belgacem-Bouzida, M. Drir,
$ G. Ugur, J. Phase Equilib. Diffus., 38, 665-75(2017).
$
$ Checked against paper. Checked at 6000 K.
$
$ Compound compositions have insufficient accuracy in the paper. Therefore
$ invariant equilibria differ by up to 14 K.
$
 PAR  L(LIQUID,CD,YB;0),,               -117026+11.247*T;,,           N 17Kal !
 PAR  L(LIQUID,CD,YB;1),,               -39068+2.102*T;,,             N 17Kal !
$
 PAR  L(FCC_A1,CD,YB:VA;0),,            -10000+10*T;,,                N 17Kal !
 PAR  L(FCC_A1,CD,YB:VA;1),,            +56500;,,                     N 17Kal !
$
 PAR  L(BCC_A2,CD,YB:VA;0),,            -62000;,,                     N 17Kal !
 PAR  L(HCP_A3,CD,YB:VA;0),,            +UN_ASS;,,                    N !
$
 PAR  G(CD6YB,CD:YB),,                  +6*GHSERCD+GHSERYB
             -146811-7.5475*T;,,                                      N 17Kal !
 PAR  G(CD57YB10,CD:YB),,               +5.7*GHSERCD+GHSERYB
             -144740.1-7.3164*T;,,                                    N 17Kal !
 PAR  G(CD51YB14,CD:YB),,               +51*GHSERCD+14*GHSERYB
             -1810250-11.7*T;,,                                       N 17Kal !
 PAR  G(CD8YB3,CD:YB),,                 +8*GHSERCD+3*GHSERYB
             -365200+24.475*T;,,                                      N 17Kal !
 PAR  G(CD2YB_C14,CD:YB),,              +2*GHSERCD+GHSERYB
             -108588+7.437*T;,,                                       N 17Kal !
 PAR  G(CD2YB_HT,CD:YB),,               +2*GHSERCD+GHSERYB
             -106740+5.526*T;,,                                       N 17Kal !
 PAR  G(CDYB_B2,CD:YB),,                +GHSERCD+GHSERYB
             -84042+13.518*T;,,                                       N 17Kal !
$ ------------------------------------------------------------------------------
$
$
 LIST-OF-REFERENCE
 NUMBER  SOURCE
  Null   'Unknown source'
  Same   'Same or similar interaction as in the corresponding stable phase'
  COST   'COST 507 database'
  91Din  'A.T. Dinsdale, Calphad, 15, 317-425(1991).'
  93Zak  'W. Zakulski, Z. Moser, K. Rzyman, H.L. Lukas, S.G. Fries,
          M. Sukiennik, R. Kaczmarczyk, R. Castanet,
          J. Phase Equilib., 14, 184-96(1993),
          SGTE unary database V.3.0, 1996; Cd'
  95Yan  'J. Yang, N.J. Silk, A. Watson, A.W. Bryant, T.G. Chart, B.B. Argent,
          Calphad, 19, 415-30(1995),
          SGTE unary database V.4.1, 1999; Cd, Hg'
  04Che1 'P.-Y. Chevalier, unpublished, Thermodata, 2004,
          SGTE unary database V.5.0, 2009; Cd'
  06Guo  'C. Guo, Z. Du, J. Alloys Compd., 422, 102-8(2006),
          SGTE unary database V.5.0, 2009; Yb'
  14Rei  'T.L. Reichmann, K.W. Richter, S. Delsante, G. Borzone, H. Ipser,
          Calphad, 47, 56-62(2014); Cd'
  17Kal  'F. Kali-Ali, Y. Djaballah, S. Triaa, S. Ugur, A. Belgacem-Bouzida,
          M. Drir, G. Ugur, J. Phase Equilib. Diffus., 38, 665-75(2017); Cd-Yb'
!
