Repository: orchid-calphad/orchid-project.org

# orchid-project.org

Website and released data of **ORCHID** (Open Repository for CALPHAD Hypotheses, Intelligence, and Discovery),
served by GitHub Pages at https://orchid-project.org. Releases are archived on Zenodo (one DOI per version).

- `index.html`, `catalog/`, `best-practices.html` — static, self-contained pages (generated in the ORCHID tooling).
- `data/` — released data: catalog, redistributable TDB files, convex hulls. Licences: `data/LICENSES.md`, `data/NOTICE.md`.
- `llms.txt`, `data/croissant.json`, `CITATION.cff`, `.zenodo.json` — machine-readable metadata.

Only data with clear redistribution rights are published.

File: data/databases/sgte-binary/CdZn-93Zab.tdb
$
$ Database for Cd-Zn from L.A. Zabdyr and W. Zakulski 1993
$
$ L.A. Zabdyr, W. Zakulski, Arch. Metall., 38, 3-18(1993).
$
$ Dataset created 2015.03.28 by Bengt Hallstedt.
$ 2020.12.25: Modified for use with GES6.
$
$ ------------------------------------------------------------------------------
 TEMP-LIM 298.15 6000.00 !
$
$ELEMENT NAME  REF. STATE               ATOMIC MASS H298-H0    S298    !
$
 ELEMENT VA   VACUUM                      0.0          0.0      0.0    ! 
 ELEMENT CD   HCP_A3                    112.41      6247.      51.80   ! 
 ELEMENT ZN   HCP_A3                     65.38      5657.0     41.63   ! 
$ ------------------------------------------------------------------------------
$ Phase definitions
$
 PHASE LIQUID:L % 1 1 !
 CONST LIQUID:L : CD ZN : !
$
$ Fcc (cF4, Fm-3m) and MeX (cF8, Fm-3m)
$
 PHASE FCC_A1 %A 2 1 1 !
 CONST FCC_A1 : CD ZN : VA : !
$
$ Bcc (cI2, Im-3m)
$
 PHASE BCC_A2 %B 2 1 3 !
 CONST BCC_A2 : CD ZN : VA : !
$
$ Hcp (hP2, P6_3/mmc) and Me2X (NiAs-type, hP4, P6_3/mmc, B8_1)
$
 PHASE HCP_A3 %A 2 1 0.5 !
 CONST HCP_A3 : CD ZN : VA : !
$ ------------------------------------------------------------------------------
$ Defaults
$
 DEFINE-SYSTEM-DEFAULT ELEMENT 2 !
 DEFAULT-COM DEFINE_SYSTEM_ELEMENT VA !
 TYPE-DEF % SEQ * !
 TYPE-DEF A GES AMEND_PHASE_DESCRIPTION @ MAGNETIC -3 0.28 !
 TYPE-DEF B GES AMEND_PHASE_DESCRIPTION @ MAGNETIC -1 0.4 !
 FUNCTION ZERO      298.15  0;                                         6000 N !
 FUNCTION UN_ASS    298.15  0;                                         6000 N !
 FUNCTION R         298.15  +8.31451;                                  6000 N !
$ ------------------------------------------------------------------------------
$ Element data
$ ------------------------------------------------------------------------------
$ Cd
$
$ FCC_A1 and TETRAGONAL_A6 added in unary 3.0
$ BCT_A5 and RHOMBO_A10 added in unary 4.1
$ BCC_A2 added in unary 5.0
$
 PAR  G(HCP_A3,CD:VA),,                 +GHSERCD;                1600 N 91Din !
 PAR  G(FCC_A1,CD:VA),,                 +GHSERCD+892.3-0.92*T;   1600 N 93Zak !
 PAR  G(BCC_A2,CD:VA),,                 +GHSERCD+1000;           1600 N 04Che1 !
$PAR  G(TETRAGONAL_A6,CD),,             +GHSERCD+892.3-0.92*T;   1600 N 93Zak !
$PAR  G(BCT_A5,CD),,                    +GHSERCD+5000;           1600 N 95Yan !
$PAR  G(RHOMBO_A10,CD),,                +GHSERCD+800-0.62*T;     1600 N 95Yan !
 PAR  G(LIQUID,CD),,                    +GLIQCD;                 1600 N 91Din !
$
 FUNCTION GHSERCD   298.15  -7083.469+99.506198*T-22.0442408*T*LN(T)
       -0.006273908*T**2-6966*T**(-1);
       594.22  Y  -20064.971+256.812233*T-45.1611543*T*LN(T)
       +0.008832011*T**2-8.99604E-07*T**3+1241290*T**(-1);
      1500.00  Y  -9027.489+148.20548*T-29.7064*T*LN(T);
      1600.00  N !
 FUNCTION GLIQCD    298.15  +6128.444-10.296916*T+GHSERCD;
       400.00  Y  +21716.884-371.046869*T+53.1313898*T*LN(T)
       -0.115159917*T**2+2.8899781E-05*T**3-1271815*T**(-1);
       594.22  Y  -3252.303+138.251107*T-29.7064*T*LN(T);
      1500.00  Y  +5775.186-9.954373*T+GHSERCD;
      1600.00  N !
 FUNCTION GBCCCD    298.15  +GHSERCD+1000;                             6000 N !
$ ------------------------------------------------------------------------------
$ Zn
$
$ BCT_A5 and DIAMOND_A4 added in unary 3.0
$ HCP_A3 revised in unary 4.1 (due to introduction of HCP_ZN)
$ RHOMBOHEDRAL_A7 and TETRAGONAL_A6 added in unary 4.1
$ TETRAGONAL_A6 revised in unary 4.4
$ CBCC_A12 and CUB_A13 added in unary 4.4
$ HCP_A3 and LIQUID modified in unary 5.0 (melting T and coefficients adjusted)
$ RHOMBO_A10 added in unary 5.0
$
$ Pure Zn restored as HCP_A3
$
 PAR  G(HCP_A3,ZN:VA),,                 +GHSERZN;                1700 N 91Din !
$PAR  G(HCP_A3,ZN:VA),,                 +GHSERZN
$            +2969.82-1.56968*T;                                 1700 N 93Kow !
 PAR  G(FCC_A1,ZN:VA),,                 +GHSERZN
             +2969.82-1.56968*T;                                 1700 N 91Din !
 PAR  G(BCC_A2,ZN:VA),,                 +GHSERZN
             +2886.96-2.5104*T;                                  1700 N 91Din !
$PAR  G(DIAMOND_A4,ZN),,                +GHSERZN+30*T;           1700 N SGCOST !
$PAR  G(BCT_A5,ZN),,                    +GHSERZN
$            +2886.96-2.5104*T;                                  1700 N SGCOST !
$PAR  G(TETRAGONAL_A6,ZN),,             +GHSERZN+4184;           1700 N 96Lee !
$PAR  G(TETRAGONAL_A6,ZN),,             +GHSERZN
$            +2886.96-2.5104*T;                                  1700 N 99SGUN !
$PAR  G(RHOMBOHEDRAL_A7,ZN),,           +GHSERZN+2300+11.5*T;    1700 N 99SGUN !
$PAR  G(RHOMBO_A10,ZN),,                +GLIQZN-2000+10*T;       1700 N 98Han !
$PAR  G(CBCC_A12,ZN:VA),,               +GHSERZN+2000;           1700 N 01Mie !
$PAR  G(CUB_A13,ZN:VA),,                +GHSERZN+2000;           1700 N 01Mie !
 PAR  G(LIQUID,ZN),,                    +GLIQZN;                 1700 N 91Din !
$
 FUNCTION GHSERZN   298.15  -7285.787+118.470069*T-23.701314*T*LN(T)
       -0.001712034*T**2-1.264963E-06*T**3;
       692.677 Y  -11070.546+172.345644*T-31.38*T*LN(T)+4.7047E+26*T**(-9);
      1700.00  N !
 FUNCTION GLIQZN    298.15  +7157.222-10.29305*T+GHSERZN-3.58949E-19*T**7;
       692.677 Y  -3620.385+161.60854*T-31.38*T*LN(T);
      1700.00  N !
 FUNCTION GBCCZN    298.15  +GHSERZN+2886.96-2.5104*T;                 6000 N !
$ ------------------------------------------------------------------------------
$ Binary system
$
$ L.A. Zabdyr, W. Zakulski, Arch. Metall., 38, 3-18(1993).
$
$ Checked at 6000 K.
$
 PAR  L(LIQUID,CD,ZN;0),,               +8443.78-.22511*T;,,          N 93Zab !
 PAR  L(LIQUID,CD,ZN;1),,               +332.82-1.07674*T;,,          N 93Zab !
 PAR  L(LIQUID,CD,ZN;2),,               +428.77;,,                    N 93Zab !
$
 PAR  L(HCP_A3,CD,ZN:VA;0),,            +15540.38+3.67536*T;,,        N 93Zab !
 PAR  L(HCP_A3,CD,ZN:VA;1),,            -6976.6+7.92335*T;,,          N 93Zab !
$
$ Metastable
$
 PAR  L(FCC_A1,CD,ZN:VA;0),,            +15540.38+3.67536*T;,,        N Same !
 PAR  L(FCC_A1,CD,ZN:VA;1),,            -6976.6+7.92335*T;,,          N Same !
$
 PAR  L(BCC_A2,CD,ZN:VA;0),,            +15540.38+3.67536*T;,,        N Same !
 PAR  L(BCC_A2,CD,ZN:VA;1),,            -6976.6+7.92335*T;,,          N Same !
$ ------------------------------------------------------------------------------
$
$
 LIST-OF-REFERENCE
 NUMBER  SOURCE
  Null   'Unknown source'
  Same   'Same or similar interaction as in the corresponding stable phase'
  COST   'COST 507 database'
  91Din  'A.T. Dinsdale, Calphad, 15, 317-425(1991).'
  93Kow  'M. Kowalski, P.J. Spencer, J. Phase Equilib., 14, 432-38 (1993),
          SGTE unary database V.4.1, 1999; Zn'
  93Zab  'L.A. Zabdyr, W. Zakulski, Arch. Metall., 38, 3-18(1993); Cd-Zn'
  93Zak  'W. Zakulski, Z. Moser, K. Rzyman, H.L. Lukas, S.G. Fries,
          M. Sukiennik, R. Kaczmarczyk, R. Castanet,
          J. Phase Equilib., 14, 184-96(1993),
          SGTE unary database V.3.0, 1996; Cd'
  95Yan  'J. Yang, N.J. Silk, A. Watson, A.W. Bryant, T.G. Chart, B.B. Argent,
          Calphad, 19, 415-30(1995),
          SGTE unary database V.4.1, 1999; Cd, Hg'
  96Lee  'B.-J. Lee, Calphad, 20, 471-80(1996)
          SGTE unary database V.4.4, 2001; Zn'
  98Han  'S.C. Hansen, Calphad, 22, 359-73(1998),
          SGTE unary database V.5.0, 2009; Zn'
  99SGUN 'SGTE unary database V.4.1, 1999.'
  01Mie  'J. Miettinen, Calphad, 25, 43-58(2001),
          SGTE unary database V.4.4, 2001; Sn, Zn'
  04Che1 'P.-Y. Chevalier, unpublished, Thermodata, 2004,
          SGTE unary database V.5.0, 2009; Cd'
!

File: data/databases/sgte-binary/CdZn-97Zab-LB.tdb
$
$ Database for Cd-Zn from L.A. Zabdyr 1997 (included in LB vol. 2)
$
$ L.A. Zabdyr, Calphad, 21, 349-58(1997).
$
$ Dataset created 2015.03.28 by Bengt Hallstedt.
$ 2020.12.25: Modified for use with GES6.
$
$ The eutectic is 0.3 K higher than in the printed LB and 4 K higher than with
$ LBall-v7+fun.tdb. The Zn solubility in hcp-Cd is also considerably lower
$ with LBall-v7+fun.tdb. This is because Zn is modelled as hcp-Zn (rather than
$ hcp-A3) in LBall-v7+fun.tdb but the original interaction parameter for hcp-A3
$ is kept unchanged although the lattice stability of Zn as hcp-A3 has changed
$ (to that of fcc-A1).
$
$ ------------------------------------------------------------------------------
 TEMP-LIM 298.15 6000.00 !
$
$ELEMENT NAME  REF. STATE               ATOMIC MASS H298-H0    S298    !
$
 ELEMENT VA   VACUUM                      0.0          0.0      0.0    ! 
 ELEMENT CD   HCP_A3                    112.41      6247.      51.80   ! 
 ELEMENT ZN   HCP_A3                     65.38      5657.0     41.63   ! 
$ ------------------------------------------------------------------------------
$ Phase definitions
$
 PHASE LIQUID:L % 1 1 !
 CONST LIQUID:L : CD ZN : !
$
$ Fcc (cF4, Fm-3m) and MeX (cF8, Fm-3m)
$
 PHASE FCC_A1 %A 2 1 1 !
 CONST FCC_A1 : CD ZN : VA : !
$
$ Bcc (cI2, Im-3m)
$
 PHASE BCC_A2 %B 2 1 3 !
 CONST BCC_A2 : CD ZN : VA : !
$
$ Hcp (hP2, P6_3/mmc) and Me2X (NiAs-type, hP4, P6_3/mmc, B8_1)
$
 PHASE HCP_A3 %A 2 1 0.5 !
 CONST HCP_A3 : CD ZN : VA : !
$ ------------------------------------------------------------------------------
$ Defaults
$
 DEFINE-SYSTEM-DEFAULT ELEMENT 2 !
 DEFAULT-COM DEFINE_SYSTEM_ELEMENT VA !
 TYPE-DEF % SEQ * !
 TYPE-DEF A GES AMEND_PHASE_DESCRIPTION @ MAGNETIC -3 0.28 !
 TYPE-DEF B GES AMEND_PHASE_DESCRIPTION @ MAGNETIC -1 0.4 !
 FUNCTION ZERO      298.15  0;                                         6000 N !
 FUNCTION UN_ASS    298.15  0;                                         6000 N !
 FUNCTION R         298.15  +8.31451;                                  6000 N !
$ ------------------------------------------------------------------------------
$ Element data
$ ------------------------------------------------------------------------------
$ Cd
$
$ FCC_A1 and TETRAGONAL_A6 added in unary 3.0
$ BCT_A5 and RHOMBO_A10 added in unary 4.1
$ BCC_A2 added in unary 5.0
$
 PAR  G(HCP_A3,CD:VA),,                 +GHSERCD;                1600 N 91Din !
 PAR  G(FCC_A1,CD:VA),,                 +GHSERCD+892.3-0.92*T;   1600 N 93Zak !
 PAR  G(BCC_A2,CD:VA),,                 +GHSERCD+1000;           1600 N 04Che1 !
$PAR  G(TETRAGONAL_A6,CD),,             +GHSERCD+892.3-0.92*T;   1600 N 93Zak !
$PAR  G(BCT_A5,CD),,                    +GHSERCD+5000;           1600 N 95Yan !
$PAR  G(RHOMBO_A10,CD),,                +GHSERCD+800-0.62*T;     1600 N 95Yan !
 PAR  G(LIQUID,CD),,                    +GLIQCD;                 1600 N 91Din !
$
 FUNCTION GHSERCD   298.15  -7083.469+99.506198*T-22.0442408*T*LN(T)
       -0.006273908*T**2-6966*T**(-1);
       594.22  Y  -20064.971+256.812233*T-45.1611543*T*LN(T)
       +0.008832011*T**2-8.99604E-07*T**3+1241290*T**(-1);
      1500.00  Y  -9027.489+148.20548*T-29.7064*T*LN(T);
      1600.00  N !
 FUNCTION GLIQCD    298.15  +6128.444-10.296916*T+GHSERCD;
       400.00  Y  +21716.884-371.046869*T+53.1313898*T*LN(T)
       -0.115159917*T**2+2.8899781E-05*T**3-1271815*T**(-1);
       594.22  Y  -3252.303+138.251107*T-29.7064*T*LN(T);
      1500.00  Y  +5775.186-9.954373*T+GHSERCD;
      1600.00  N !
 FUNCTION GBCCCD    298.15  +GHSERCD+1000;                             6000 N !
$ ------------------------------------------------------------------------------
$ Zn
$
$ BCT_A5 and DIAMOND_A4 added in unary 3.0
$ HCP_A3 revised in unary 4.1 (due to introduction of HCP_ZN)
$ RHOMBOHEDRAL_A7 and TETRAGONAL_A6 added in unary 4.1
$ TETRAGONAL_A6 revised in unary 4.4
$ CBCC_A12 and CUB_A13 added in unary 4.4
$ HCP_A3 and LIQUID modified in unary 5.0 (melting T and coefficients adjusted)
$ RHOMBO_A10 added in unary 5.0
$
$ Pure Zn restored as HCP_A3
$
 PAR  G(HCP_A3,ZN:VA),,                 +GHSERZN;                1700 N 91Din !
$PAR  G(HCP_A3,ZN:VA),,                 +GHSERZN
$            +2969.82-1.56968*T;                                 1700 N 93Kow !
 PAR  G(FCC_A1,ZN:VA),,                 +GHSERZN
             +2969.82-1.56968*T;                                 1700 N 91Din !
 PAR  G(BCC_A2,ZN:VA),,                 +GHSERZN
             +2886.96-2.5104*T;                                  1700 N 91Din !
$PAR  G(DIAMOND_A4,ZN),,                +GHSERZN+30*T;           1700 N SGCOST !
$PAR  G(BCT_A5,ZN),,                    +GHSERZN
$            +2886.96-2.5104*T;                                  1700 N SGCOST !
$PAR  G(TETRAGONAL_A6,ZN),,             +GHSERZN+4184;           1700 N 96Lee !
$PAR  G(TETRAGONAL_A6,ZN),,             +GHSERZN
$            +2886.96-2.5104*T;                                  1700 N 99SGUN !
$PAR  G(RHOMBOHEDRAL_A7,ZN),,           +GHSERZN+2300+11.5*T;    1700 N 99SGUN !
$PAR  G(RHOMBO_A10,ZN),,                +GLIQZN-2000+10*T;       1700 N 98Han !
$PAR  G(CBCC_A12,ZN:VA),,               +GHSERZN+2000;           1700 N 01Mie !
$PAR  G(CUB_A13,ZN:VA),,                +GHSERZN+2000;           1700 N 01Mie !
 PAR  G(LIQUID,ZN),,                    +GLIQZN;                 1700 N 91Din !
$
 FUNCTION GHSERZN   298.15  -7285.787+118.470069*T-23.701314*T*LN(T)
       -0.001712034*T**2-1.264963E-06*T**3;
       692.677 Y  -11070.546+172.345644*T-31.38*T*LN(T)+4.7047E+26*T**(-9);
      1700.00  N !
 FUNCTION GLIQZN    298.15  +7157.222-10.29305*T+GHSERZN-3.58949E-19*T**7;
       692.677 Y  -3620.385+161.60854*T-31.38*T*LN(T);
      1700.00  N !
 FUNCTION GBCCZN    298.15  +GHSERZN+2886.96-2.5104*T;                 6000 N !
$ ------------------------------------------------------------------------------
$ Binary system
$
$ From L.A. Zabdyr 1997 (included in LB vol. 2)
$
$ L.A. Zabdyr, Calphad, 21, 349-58(1997).
$
$ Checked against LB and paper. Checked at 6000 K.
$
$ The eutectic is 0.3 K higher than in the printed LB and 4 K higher than with
$ LBall-v7+fun.tdb. The Zn solubility in hcp-Cd is also considerably lower
$ with LBall-v7+fun.tdb. This is because Zn is modelled as hcp-Zn (rather than
$ hcp-A3) in LBall-v7+fun.tdb but the original interaction parameter for hcp-A3
$ is kept unchanged although the lattice stability of Zn as hcp-A3 has changed
$ (to that of fcc-A1).
$
 PAR  L(LIQUID,CD,ZN;0),,               +8376.5-0.479*T;,,            N 97Zab !
 PAR  L(LIQUID,CD,ZN;1),,               -58.2-0.412*T;,,              N 97Zab !
 PAR  L(LIQUID,CD,ZN;2),,               +567.5;,,                     N 97Zab !
$
 PAR  L(HCP_A3,CD,ZN:VA;0),,            +17845.8-0.639*T;,,           N 97Zab !
 PAR  L(HCP_A3,CD,ZN:VA;1),,            -7167.4+7.955*T;,,            N 97Zab !
$
$ Metastable
$
 PAR  L(FCC_A1,CD,ZN:VA;0),,            +17845.8-0.639*T;,,           N Same !
 PAR  L(FCC_A1,CD,ZN:VA;1),,            -7167.4+7.955*T;,,            N Same !
$
 PAR  L(BCC_A2,CD,ZN:VA;0),,            +17845.8-0.639*T;,,           N Same !
 PAR  L(BCC_A2,CD,ZN:VA;1),,            -7167.4+7.955*T;,,            N Same !
$ ------------------------------------------------------------------------------
$
$
 LIST-OF-REFERENCE
 NUMBER  SOURCE
  Null   'Unknown source'
  Same   'Same or similar interaction as in the corresponding stable phase'
  COST   'COST 507 database'
  91Din  'A.T. Dinsdale, Calphad, 15, 317-425(1991).'
  93Kow  'M. Kowalski, P.J. Spencer, J. Phase Equilib., 14, 432-38 (1993),
          SGTE unary database V.4.1, 1999; Zn'
  93Zak  'W. Zakulski, Z. Moser, K. Rzyman, H.L. Lukas, S.G. Fries,
          M. Sukiennik, R. Kaczmarczyk, R. Castanet,
          J. Phase Equilib., 14, 184-96(1993),
          SGTE unary database V.3.0, 1996; Cd'
  95Yan  'J. Yang, N.J. Silk, A. Watson, A.W. Bryant, T.G. Chart, B.B. Argent,
          Calphad, 19, 415-30(1995),
          SGTE unary database V.4.1, 1999; Cd, Hg'
  96Lee  'B.-J. Lee, Calphad, 20, 471-80(1996)
          SGTE unary database V.4.4, 2001; Zn'
  97Zab  'L.A. Zabdyr, Calphad, 21, 349-58(1997); Cd-Zn'
  98Han  'S.C. Hansen, Calphad, 22, 359-73(1998),
          SGTE unary database V.5.0, 2009; Zn'
  99SGUN 'SGTE unary database V.4.1, 1999.'
  01Mie  'J. Miettinen, Calphad, 25, 43-58(2001),
          SGTE unary database V.4.4, 2001; Sn, Zn'
  04Che1 'P.-Y. Chevalier, unpublished, Thermodata, 2004,
          SGTE unary database V.5.0, 2009; Cd'
!

File: data/databases/sgte-binary/CeB-13Wan.tdb
$
$ Database for Ce-B from C.P. Wang et al. 2013.
$
$ C.P. Wang, Y. Shi, D. Wang, Y. Lu, D.L. Zhao, X.J. Liu,
$ Calphad, 41, 150-55(2013).
$
$ Dataset created 2018.05.21 by Bengt Hallstedt.
$ 2020.04.12: Modified for use with GES6.
$
$ ------------------------------------------------------------------------------
 TEMP-LIM 298.15 6000.00 !
$
$ELEMENT NAME  REF. STATE               ATOMIC MASS H298-H0    S298    !
$
 ELEMENT VA   VACUUM                      0.0          0.0      0.0    ! 
 ELEMENT B    BETA_RHOMBO_B              10.81      1222.0      5.9    ! 
 ELEMENT CE   FCC_A1                    140.12      7280.16    69.454  ! 
$ ------------------------------------------------------------------------------
$ Phase definitions
$
 PHASE LIQUID:L % 1 1 !
 CONST LIQUID:L : B CE : !
$
$ Fcc (cF4, Fm-3m) and MeX (cF8, Fm-3m)
$
 PHASE FCC_A1 %A 2 1 1 !
 CONST FCC_A1 : B CE% : VA : !
$
$ Bcc (cI2, Im-3m)
$
 PHASE BCC_A2 %B 2 1 3 !
 CONST BCC_A2 : B CE% : VA : !
$
$ Hcp (hP2, P6_3/mmc) and Me2X (NiAs-type, hP4, P6_3/mmc, B8_1)
$
 PHASE HCP_A3 %A 2 1 0.5 !
 CONST HCP_A3 : B CE : VA : !
$
$ Prototype alpha-B (hR12, R-3m)
$
 PHASE ALPHA_RHOMBO_B % 1 1 !
 CONST ALPHA_RHOMBO_B : B : !
$
$ Prototype beta-B (hR105, R-3m)
$
 PHASE BETA_RHOMBO_B % 1 1 !
 CONST BETA_RHOMBO_B : B : !
$
$ Prototype UB4 (tP20, P4/mbm)
$
 PHASE CEB4_D1E % 2 1 4 !
 CONST CEB4_D1E : CE : B : !
$
$ Prototype CaB6 (cP7, Pm-3m)
$
 PHASE CEB6_D21 % 2 1 6 !
 CONST CEB6_D21 : CE : B : !
$ ------------------------------------------------------------------------------
$ Defaults
$
 DEFINE-SYSTEM-DEFAULT ELEMENT 2 !
 DEFAULT-COM DEFINE_SYSTEM_ELEMENT VA !
 TYPE-DEF % SEQ * !
 TYPE-DEF A GES AMEND_PHASE_DESCRIPTION @ MAGNETIC -3 0.28 !
 TYPE-DEF B GES AMEND_PHASE_DESCRIPTION @ MAGNETIC -1 0.4 !
 FUNCTION ZERO      298.15  0;                                         6000 N !
 FUNCTION UN_ASS    298.15  0;                                         6000 N !
 FUNCTION R         298.15  +8.31451;                                  6000 N !
$ ------------------------------------------------------------------------------
$ Element data
$ ------------------------------------------------------------------------------
$ B
$
$ FCC_A1, HCP_A3, DIAMOND_A4 and GRAPHITE added in unary 3.0
$ BCC_A2 added in unary 4.1
$ GRAPHITE revised in unary 4.4 (using the value from COST 507)
$ FCC_A1, BCC_A2 and HCP_A3 removed in unary 5.0
$ ALPHA_RHOMBO_B added in unary 5.0
$
$ FCC_A1, BCC_A2 and HCP_A3 still in SGSOL 5.0
$ The value for FCC_A1 in COST (and SGTE) is possibly incorrect.
$
 PAR  G(BETA_RHOMBO_B,B),,              +GHSERBB;,,                   N 91Din !
 PAR  G(ALPHA_RHOMBO_B,B),,             +GALPBB;,,                    N 09SGUN !
$PAR  G(FCC_A1,B:VA),,                  +GHSERBB+43514-12.217*T;,,    N SGCOST !
 PAR  G(FCC_A1,B:VA),,                  +GHSERBB+50208-13.472*T;,,    N 94Hal !
 PAR  G(BCC_A2,B:VA),,                  +GHSERBB+43514-12.217*T;,,    N 94Hal !
 PAR  G(HCP_A3,B:VA),,                  +GHSERBB+50208-9.706*T;,,     N SGCOST !
$PAR  G(GRAPHITE,B),,                   +GHSERBB+10000-2*T;,,         N SGCOST !
$PAR  G(GRAPHITE,B),,                   +GHSERBB+5000;,,              N 96SGUN !
$PAR  G(DIAMOND_A4,B),,                 +GHSERBB+10;,,                N 99SGUN !
$PAR  G(DIAMOND_A4,B),,                 +GHSERBB+20;,,                N COST !
$PAR  G(DIAMOND_A4,B),,                 +GHSERBB;,,                   N 96SGUN !
 PAR  G(LIQUID,B),,                     +GLIQBB;,,                    N 91Din !
$
 FUNCTION GHSERBB   298.15  -7735.284+107.111864*T-15.6641*T*LN(T)
       -0.006864515*T**2+6.18878E-07*T**3+370843*T**(-1);
      1100.00  Y  -16649.474+184.801744*T-26.6047*T*LN(T)
       -7.9809E-04*T**2-2.556E-08*T**3+1748270*T**(-1);
      2348.00  Y  -36667.582+231.336244*T-31.5957527*T*LN(T)
       -0.00159488*T**2+1.34719E-07*T**3+11205883*T**(-1);
      3000.00  Y  -21530.653+222.396264*T-31.4*T*LN(T);
      6000.00  N !
 FUNCTION GALPBB    298.15  -6076.24+86.648762*T-12.942464*T*LN(T)
       -7.089468E-3*T**2+0.659896E-6*T**3-45*T**(-1);
      1400.00  Y  +28477.506-106.789208*T+12.1072478*T*LN(T)
       -13.316875E-3*T**2+0.706895E-6*T**3-8002403*T**(-1);
      3000.00  Y  -25699.64+225.127135*T-31.4*T*LN(T);
      6000.00  N !
 FUNCTION GLIQBB    298.15  +48458.559-20.268025*T+GHSERBB;
       500.00  Y  +41119.703+82.101722*T-14.9827763*T*LN(T)
       -0.007095669*T**2+5.07347E-07*T**3+335484*T**(-1);
      2348.00  Y  +28842.012+200.94731*T-31.4*T*LN(T);
      3000.00  Y  +50372.665-21.448954*T+GHSERBB;
      6000.00  N !
 FUNCTION GFCCBB    298.15  +GHSERBB+43514-12.217*T;                   6000 N !
$ ------------------------------------------------------------------------------
$ Ce
$
$ HCP_A3 and DHCP added in unary 3.0
$ HCP_A3 and DHCP revised in unary 4.4
$
 PAR  G(FCC_A1,CE:VA),,                 +GHSERCE;                4000 N 91Din !
 PAR  G(BCC_A2,CE:VA),,                 +GBCCCE;                 4000 N 91Din !
 PAR  G(HCP_A3,CE:VA),,                 +GHSERCE+300;            4000 N Frank !
$PAR  G(HCP_A3,CE:VA),,                 +GHSERCE+50000;          4000 N 96SGUN !
$PAR  G(DHCP,CE:VA),,                   +GHSERCE
$            -122.539+0.433*T;                                   4000 N 99Gsc !
$PAR  G(DHCP,CE),,                      +GHSERCE-190+0.56886*T;  4000 N 96SGUN !
 PAR  G(LIQUID,CE),,                    +GLIQCE;                 4000 N 91Din !
$
 FUNCTION GHSERCE   298.15  -7160.519+84.23022*T-22.3664*T*LN(T)
       -0.0067103*T**2-3.20773E-07*T**3-18117*T**(-1);
      1000.00  Y  -79678.506+659.4604*T-101.32248*T*LN(T)
       +0.026046487*T**2-1.930297E-06*T**3+11531707*T**(-1);
      2000.00  Y  -14198.639+190.370192*T-37.6978*T*LN(T);
      4000.00  N !
 FUNCTION GBCCCE    298.15  -1354.69-5.21501*T-7.7305867*T*LN(T)
       -0.029098402*T**2+4.784299E-06*T**3-196303*T**(-1);
      1000.00  Y  -12101.106+187.449688*T-37.6142*T*LN(T);
      1072.00  Y  -11950.375+186.333811*T-37.4627992*T*LN(T)
       -5.7145E-05*T**2+2.348E-09*T**3-25897*T**(-1);
      4000.00  N !
 FUNCTION GLIQCE    298.15  +4117.865-11.423898*T-7.5383948*T*LN(T)
       -0.02936407*T**2+4.827734E-06*T**3-198834*T**(-1);
      1000.00  Y  -6730.605+183.023193*T-37.6978*T*LN(T);
      4000.00  N !
$ ------------------------------------------------------------------------------
$ Binary system
$
$ C.P. Wang, Y. Shi, D. Wang, Y. Lu, D.L. Zhao, X.J. Liu,
$ Calphad, 41, 150-55(2013).
$
$ Checked against paper and author's tdb. Checked at 6000K.
$
 PAR  L(LIQUID,B,CE;0),,                -71000-16*T;,,                N 13Wan !
 PAR  L(LIQUID,B,CE;1),,                -45000-23*T;,,                N 13Wan !
 PAR  L(LIQUID,B,CE;2),,                -42000-11*T;,,                N 13Wan !
 PAR  L(LIQUID,B,CE;3),,                -29000;,,                     N 13Wan !
$
 PAR  L(FCC_A1,B,CE:VA;0),,             +10000;,,                     N 13Wan !
 PAR  L(BCC_A2,B,CE:VA;0),,             +10000;,,                     N 13Wan !
$
 PAR  G(CEB4_D1E,CE:B),,                +GHSERCE+4*GHSERBB
             -268825+13.5*T;,,                                        N 13Wan !
 PAR  G(CEB6_D21,CE:B),,                +GHSERCE+6*GHSERBB
             -380240+28*T;,,                                          N 13Wan !
$
$ Metastable
$
 PAR  L(HCP_A3,B,CE:VA;0),,             +10000;,,                     N Same !
$ ------------------------------------------------------------------------------
$
$
 LIST-OF-REFERENCE
 NUMBER  SOURCE
  Null   'Unknown source'
  Same   'Same or similar interaction as in the corresponding stable phase'
  REFLAV 'Laves phase convention: G(LAVES,X:X)=+3*GHSERXX+15000'
  COST   'COST 507 database'
  SGCOST 'COST 507 database, SGTE unary database V.3.0, 1996; Al, B, Nd, Ti, Zn'
  Frank  'Peter Franke, unpublished, SGTE unary database V.4.4, 2001; Ce'
  91Din  'A.T. Dinsdale, Calphad, 15, 317-425(1991).'
  94Hal  'B. Hallemans, P. Wollants, J.R. Roos,
          Z. Metallkd., 85, 676-82(1994), SGTE unary database V.4.1, 1999; B'
  96SGUN 'SGTE unary database V.3.0, 1996.'
  99Gsc  'K.A. Gschneidner, Jr., V.K. Pecharsky, J. Phase Equilib.,
          20, 612-14(1999), SGTE unary database V.4.4, 2001; Ce'
  99SGUN 'SGTE unary database V.4.1, 1999.'
  09SGUN 'SGTE unary database V.5.0, 2009.'
  13Wan  'C.P. Wang, Y. Shi, D. Wang, Y. Lu, D.L. Zhao, X.J. Liu,
          Calphad, 41, 150-55(2013); Ce-B'
!

File: data/databases/sgte-binary/CeB-17Pre.tdb
$
$ Database for Ce-B from M. Premovic et al. 2017.
$
$ M. Premovic, Y. Du, F. Zhang, B. Sundman, D. Minic, B. Hu,
$ Thermochim. Acta, 657, 185-96(2017).
$
$ Dataset created 2018.05.26 by Bengt Hallstedt.
$ 2020.04.12: Modified for use with GES6.
$
$ The liquid interaction is not acceptable.
$
$ Invariant equilibria differ by up to 5 K, probably because of insufficient
$ accuracy of the CeB6 composition.
$
$ ------------------------------------------------------------------------------
 TEMP-LIM 298.15 6000.00 !
$
$ELEMENT NAME  REF. STATE               ATOMIC MASS H298-H0    S298    !
$
 ELEMENT VA   VACUUM                      0.0          0.0      0.0    ! 
 ELEMENT B    BETA_RHOMBO_B              10.81      1222.0      5.9    ! 
 ELEMENT CE   FCC_A1                    140.12      7280.16    69.454  ! 
$ ------------------------------------------------------------------------------
$ Phase definitions
$
 PHASE LIQUID:L % 1 1 !
 CONST LIQUID:L : B CE : !
$
$ Fcc (cF4, Fm-3m) and MeX (cF8, Fm-3m)
$
 PHASE FCC_A1 %A 2 1 1 !
 CONST FCC_A1 : B CE% : VA : !
$
$ Bcc (cI2, Im-3m)
$
 PHASE BCC_A2 %B 2 1 3 !
 CONST BCC_A2 : B CE% : VA : !
$
$ Hcp (hP2, P6_3/mmc) and Me2X (NiAs-type, hP4, P6_3/mmc, B8_1)
$
 PHASE HCP_A3 %A 2 1 0.5 !
 CONST HCP_A3 : B CE : VA : !
$
$ Prototype alpha-B (hR12, R-3m)
$
 PHASE ALPHA_RHOMBO_B % 1 1 !
 CONST ALPHA_RHOMBO_B : B : !
$
$ Prototype beta-B (hR105, R-3m)
$
 PHASE BETA_RHOMBO_B % 1 1 !
 CONST BETA_RHOMBO_B : B : !
$
$ Prototype UB4 (tP20, P4/mbm)
$
 PHASE CEB4_D1E % 2 1 4 !
 CONST CEB4_D1E : CE : B : !
$
$ Prototype CaB6 (cP7, Pm-3m)
$
 PHASE CEB6_D21 %A 2 1 6 !
 CONST CEB6_D21 : CE : B : !
$ ------------------------------------------------------------------------------
$ Defaults
$
 DEFINE-SYSTEM-DEFAULT ELEMENT 2 !
 DEFAULT-COM DEFINE_SYSTEM_ELEMENT VA !
 TYPE-DEF % SEQ * !
 TYPE-DEF A GES AMEND_PHASE_DESCRIPTION @ MAGNETIC -3 0.28 !
 TYPE-DEF B GES AMEND_PHASE_DESCRIPTION @ MAGNETIC -1 0.4 !
 FUNCTION ZERO      298.15  0;                                         6000 N !
 FUNCTION UN_ASS    298.15  0;                                         6000 N !
 FUNCTION R         298.15  +8.31451;                                  6000 N !
$ ------------------------------------------------------------------------------
$ Element data
$ ------------------------------------------------------------------------------
$ B
$
$ FCC_A1, HCP_A3, DIAMOND_A4 and GRAPHITE added in unary 3.0
$ BCC_A2 added in unary 4.1
$ GRAPHITE revised in unary 4.4 (using the value from COST 507)
$ FCC_A1, BCC_A2 and HCP_A3 removed in unary 5.0
$ ALPHA_RHOMBO_B added in unary 5.0
$
$ FCC_A1, BCC_A2 and HCP_A3 still in SGSOL 5.0
$ The value for FCC_A1 in COST (and SGTE) is possibly incorrect.
$
 PAR  G(BETA_RHOMBO_B,B),,              +GHSERBB;,,                   N 91Din !
 PAR  G(ALPHA_RHOMBO_B,B),,             +GALPBB;,,                    N 09SGUN !
$PAR  G(FCC_A1,B:VA),,                  +GHSERBB+43514-12.217*T;,,    N SGCOST !
 PAR  G(FCC_A1,B:VA),,                  +GHSERBB+50208-13.472*T;,,    N 94Hal !
 PAR  G(BCC_A2,B:VA),,                  +GHSERBB+43514-12.217*T;,,    N 94Hal !
 PAR  G(HCP_A3,B:VA),,                  +GHSERBB+50208-9.706*T;,,     N SGCOST !
$PAR  G(GRAPHITE,B),,                   +GHSERBB+10000-2*T;,,         N SGCOST !
$PAR  G(GRAPHITE,B),,                   +GHSERBB+5000;,,              N 96SGUN !
$PAR  G(DIAMOND_A4,B),,                 +GHSERBB+10;,,                N 99SGUN !
$PAR  G(DIAMOND_A4,B),,                 +GHSERBB+20;,,                N COST !
$PAR  G(DIAMOND_A4,B),,                 +GHSERBB;,,                   N 96SGUN !
 PAR  G(LIQUID,B),,                     +GLIQBB;,,                    N 91Din !
$
 FUNCTION GHSERBB   298.15  -7735.284+107.111864*T-15.6641*T*LN(T)
       -0.006864515*T**2+6.18878E-07*T**3+370843*T**(-1);
      1100.00  Y  -16649.474+184.801744*T-26.6047*T*LN(T)
       -7.9809E-04*T**2-2.556E-08*T**3+1748270*T**(-1);
      2348.00  Y  -36667.582+231.336244*T-31.5957527*T*LN(T)
       -0.00159488*T**2+1.34719E-07*T**3+11205883*T**(-1);
      3000.00  Y  -21530.653+222.396264*T-31.4*T*LN(T);
      6000.00  N !
 FUNCTION GALPBB    298.15  -6076.24+86.648762*T-12.942464*T*LN(T)
       -7.089468E-3*T**2+0.659896E-6*T**3-45*T**(-1);
      1400.00  Y  +28477.506-106.789208*T+12.1072478*T*LN(T)
       -13.316875E-3*T**2+0.706895E-6*T**3-8002403*T**(-1);
      3000.00  Y  -25699.64+225.127135*T-31.4*T*LN(T);
      6000.00  N !
 FUNCTION GLIQBB    298.15  +48458.559-20.268025*T+GHSERBB;
       500.00  Y  +41119.703+82.101722*T-14.9827763*T*LN(T)
       -0.007095669*T**2+5.07347E-07*T**3+335484*T**(-1);
      2348.00  Y  +28842.012+200.94731*T-31.4*T*LN(T);
      3000.00  Y  +50372.665-21.448954*T+GHSERBB;
      6000.00  N !
 FUNCTION GFCCBB    298.15  +GHSERBB+43514-12.217*T;                   6000 N !
$ ------------------------------------------------------------------------------
$ Ce
$
$ HCP_A3 and DHCP added in unary 3.0
$ HCP_A3 and DHCP revised in unary 4.4
$
 PAR  G(FCC_A1,CE:VA),,                 +GHSERCE;                4000 N 91Din !
 PAR  G(BCC_A2,CE:VA),,                 +GBCCCE;                 4000 N 91Din !
 PAR  G(HCP_A3,CE:VA),,                 +GHSERCE+300;            4000 N Frank !
$PAR  G(HCP_A3,CE:VA),,                 +GHSERCE+50000;          4000 N 96SGUN !
$PAR  G(DHCP,CE:VA),,                   +GHSERCE
$            -122.539+0.433*T;                                   4000 N 99Gsc !
$PAR  G(DHCP,CE),,                      +GHSERCE-190+0.56886*T;  4000 N 96SGUN !
 PAR  G(LIQUID,CE),,                    +GLIQCE;                 4000 N 91Din !
$
 FUNCTION GHSERCE   298.15  -7160.519+84.23022*T-22.3664*T*LN(T)
       -0.0067103*T**2-3.20773E-07*T**3-18117*T**(-1);
      1000.00  Y  -79678.506+659.4604*T-101.32248*T*LN(T)
       +0.026046487*T**2-1.930297E-06*T**3+11531707*T**(-1);
      2000.00  Y  -14198.639+190.370192*T-37.6978*T*LN(T);
      4000.00  N !
 FUNCTION GBCCCE    298.15  -1354.69-5.21501*T-7.7305867*T*LN(T)
       -0.029098402*T**2+4.784299E-06*T**3-196303*T**(-1);
      1000.00  Y  -12101.106+187.449688*T-37.6142*T*LN(T);
      1072.00  Y  -11950.375+186.333811*T-37.4627992*T*LN(T)
       -5.7145E-05*T**2+2.348E-09*T**3-25897*T**(-1);
      4000.00  N !
 FUNCTION GLIQCE    298.15  +4117.865-11.423898*T-7.5383948*T*LN(T)
       -0.02936407*T**2+4.827734E-06*T**3-198834*T**(-1);
      1000.00  Y  -6730.605+183.023193*T-37.6978*T*LN(T);
      4000.00  N !
$ ------------------------------------------------------------------------------
$ Binary system
$
$ M. Premovic, Y. Du, F. Zhang, B. Sundman, D. Minic, B. Hu,
$ Thermochim. Acta, 657, 185-96(2017).
$
$ Checked against paper. Checked at 6000K.
$
$ The liquid interaction is not acceptable.
$
$ Invariant equilibria differ by up to 5 K, probably because of insufficient
$ accuracy of the CeB6 composition.
$
 PAR  L(LIQUID,B,CE;0),,                +35117.2613-80.54025*T;,,     N 17Pre !
 PAR  L(LIQUID,B,CE;1),,                -234678.454+99.9998465*T;,,   N 17Pre !
 PAR  L(LIQUID,B,CE;2),,                -123350.83;,,                 N 17Pre !
$
 PAR  L(FCC_A1,B,CE:VA;0),,             -10000;,,                     N 17Pre !
 PAR  L(BCC_A2,B,CE:VA;0),,             -10000;,,                     N 17Pre !
$
 PAR  G(CEB4_D1E,CE:B),,                +5*GCEB4;,,                   N 17Pre !
 PAR  G(CEB6_D21,CE:B),,                +7*GCEB6;,,                   N 17Pre !
 PAR  TC(CEB6_D21,CE:B),,                 -62.00;,,                   N 17Pre !
 PAR  BM(CEB6_D21,CE:B),,               +4636.87;,,                   N 17Pre !
$ For one mole of atoms below
$PAR  BM(CEB6_D21,CE:B),,                  +2.34;,,                   N 17Pre !
$
$ Metastable
$
 PAR  L(HCP_A3,B,CE:VA;0),,             -10000;,,                     N Same !
$
 FUNCTION GCEB4     298.15  -55784.3205+72.5195706*T-12.7969719*T*LN(T)
       -0.00725674085*T**2+2.968049E-07*T**3;
      6000.00  N !
 FUNCTION GCEB6     298.15  -53136.126+101.667144*T-16.5199726*T*LN(T)
       -0.0046764582*T**2+9.5808817E-08*T**3+200142.659*T**(-1);
      6000.00  N !
$ ------------------------------------------------------------------------------
$
$
 LIST-OF-REFERENCE
 NUMBER  SOURCE
  Null   'Unknown source'
  Same   'Same or similar interaction as in the corresponding stable phase'
  REFLAV 'Laves phase convention: G(LAVES,X:X)=+3*GHSERXX+15000'
  COST   'COST 507 database'
  SGCOST 'COST 507 database, SGTE unary database V.3.0, 1996; Al, B, Nd, Ti, Zn'
  Frank  'Peter Franke, unpublished, SGTE unary database V.4.4, 2001; Ce'
  91Din  'A.T. Dinsdale, Calphad, 15, 317-425(1991).'
  94Hal  'B. Hallemans, P. Wollants, J.R. Roos,
          Z. Metallkd., 85, 676-82(1994), SGTE unary database V.4.1, 1999; B'
  96SGUN 'SGTE unary database V.3.0, 1996.'
  99Gsc  'K.A. Gschneidner, Jr., V.K. Pecharsky, J. Phase Equilib.,
          20, 612-14(1999), SGTE unary database V.4.4, 2001; Ce'
  99SGUN 'SGTE unary database V.4.1, 1999.'
  09SGUN 'SGTE unary database V.5.0, 2009.'
  17Pre  'M. Premovic, Y. Du, F. Zhang, B. Sundman, D. Minic, B. Hu,
          Thermochim. Acta, 657, 185-96(2017); Ce-B'
!

File: data/databases/sgte-binary/CeB-20Li.tdb
$
$ Database for Ce-B from S. Li et al. 2020.
$
$ S.Li, M.H. Rong, L. Xu, Q. Wei, J. Wang, G.H. Rao, H.Y. Zhou,
$ Calphad, 68, 101740(2020).
$
$ Dataset created 2020.04.12 by Bengt Hallstedt.
$
$ ------------------------------------------------------------------------------
 TEMP-LIM 298.15 6000.00 !
$
$ELEMENT NAME  REF. STATE               ATOMIC MASS H298-H0    S298    !
$
 ELEMENT VA   VACUUM                      0.0          0.0      0.0    ! 
 ELEMENT B    BETA_RHOMBO_B              10.81      1222.0      5.9    ! 
 ELEMENT CE   FCC_A1                    140.12      7280.16    69.454  ! 
$ ------------------------------------------------------------------------------
$ Phase definitions
$
 PHASE LIQUID:L % 1 1 !
 CONST LIQUID:L : B CE : !
$
$ Fcc (cF4, Fm-3m) and MeX (cF8, Fm-3m)
$
 PHASE FCC_A1 %A 2 1 1 !
 CONST FCC_A1 : B CE% : VA : !
$
$ Bcc (cI2, Im-3m)
$
 PHASE BCC_A2 %B 2 1 3 !
 CONST BCC_A2 : B CE% : VA : !
$
$ Hcp (hP2, P6_3/mmc) and Me2X (NiAs-type, hP4, P6_3/mmc, B8_1)
$
 PHASE HCP_A3 %A 2 1 0.5 !
 CONST HCP_A3 : B CE : VA : !
$
$ Prototype alpha-B (hR12, R-3m)
$
 PHASE ALPHA_RHOMBO_B % 1 1 !
 CONST ALPHA_RHOMBO_B : B : !
$
$ Prototype beta-B (hR105, R-3m)
$
 PHASE BETA_RHOMBO_B % 1 1 !
 CONST BETA_RHOMBO_B : B : !
$
$ Prototype UB4 (tP20, P4/mbm)
$
 PHASE CEB4_D1E % 2 1 4 !
 CONST CEB4_D1E : CE : B : !
$
$ Prototype CaB6 (cP7, Pm-3m)
$
 PHASE CEB6_D21 % 2 1 6 !
 CONST CEB6_D21 : CE : B : !
$ ------------------------------------------------------------------------------
$ Defaults
$
 DEFINE-SYSTEM-DEFAULT ELEMENT 2 !
 DEFAULT-COM DEFINE_SYSTEM_ELEMENT VA !
 TYPE-DEF % SEQ * !
 TYPE-DEF A GES AMEND_PHASE_DESCRIPTION @ MAGNETIC -3 0.28 !
 TYPE-DEF B GES AMEND_PHASE_DESCRIPTION @ MAGNETIC -1 0.4 !
 FUNCTION ZERO      298.15  0;                                         6000 N !
 FUNCTION UN_ASS    298.15  0;                                         6000 N !
 FUNCTION R         298.15  +8.31451;                                  6000 N !
$ ------------------------------------------------------------------------------
$ Element data
$ ------------------------------------------------------------------------------
$ B
$
$ FCC_A1, HCP_A3, DIAMOND_A4 and GRAPHITE added in unary 3.0
$ BCC_A2 added in unary 4.1
$ GRAPHITE revised in unary 4.4 (using the value from COST 507)
$ FCC_A1, BCC_A2 and HCP_A3 removed in unary 5.0
$ ALPHA_RHOMBO_B added in unary 5.0
$
$ FCC_A1, BCC_A2 and HCP_A3 still in SGSOL 5.0
$ The value for FCC_A1 in COST (and SGTE) is possibly incorrect.
$
 PAR  G(BETA_RHOMBO_B,B),,              +GHSERBB;,,                   N 91Din !
 PAR  G(ALPHA_RHOMBO_B,B),,             +GALPBB;,,                    N 09SGUN !
$PAR  G(FCC_A1,B:VA),,                  +GHSERBB+43514-12.217*T;,,    N SGCOST !
 PAR  G(FCC_A1,B:VA),,                  +GHSERBB+50208-13.472*T;,,    N 94Hal !
 PAR  G(BCC_A2,B:VA),,                  +GHSERBB+43514-12.217*T;,,    N 94Hal !
 PAR  G(HCP_A3,B:VA),,                  +GHSERBB+50208-9.706*T;,,     N SGCOST !
$PAR  G(GRAPHITE,B),,                   +GHSERBB+10000-2*T;,,         N SGCOST !
$PAR  G(GRAPHITE,B),,                   +GHSERBB+5000;,,              N 96SGUN !
$PAR  G(DIAMOND_A4,B),,                 +GHSERBB+10;,,                N 99SGUN !
$PAR  G(DIAMOND_A4,B),,                 +GHSERBB+20;,,                N COST !
$PAR  G(DIAMOND_A4,B),,                 +GHSERBB;,,                   N 96SGUN !
 PAR  G(LIQUID,B),,                     +GLIQBB;,,                    N 91Din !
$
 FUNCTION GHSERBB   298.15  -7735.284+107.111864*T-15.6641*T*LN(T)
       -0.006864515*T**2+6.18878E-07*T**3+370843*T**(-1);
      1100.00  Y  -16649.474+184.801744*T-26.6047*T*LN(T)
       -7.9809E-04*T**2-2.556E-08*T**3+1748270*T**(-1);
      2348.00  Y  -36667.582+231.336244*T-31.5957527*T*LN(T)
       -0.00159488*T**2+1.34719E-07*T**3+11205883*T**(-1);
      3000.00  Y  -21530.653+222.396264*T-31.4*T*LN(T);
      6000.00  N !
 FUNCTION GALPBB    298.15  -6076.24+86.648762*T-12.942464*T*LN(T)
       -7.089468E-3*T**2+0.659896E-6*T**3-45*T**(-1);
      1400.00  Y  +28477.506-106.789208*T+12.1072478*T*LN(T)
       -13.316875E-3*T**2+0.706895E-6*T**3-8002403*T**(-1);
      3000.00  Y  -25699.64+225.127135*T-31.4*T*LN(T);
      6000.00  N !
 FUNCTION GLIQBB    298.15  +48458.559-20.268025*T+GHSERBB;
       500.00  Y  +41119.703+82.101722*T-14.9827763*T*LN(T)
       -0.007095669*T**2+5.07347E-07*T**3+335484*T**(-1);
      2348.00  Y  +28842.012+200.94731*T-31.4*T*LN(T);
      3000.00  Y  +50372.665-21.448954*T+GHSERBB;
      6000.00  N !
 FUNCTION GFCCBB    298.15  +GHSERBB+43514-12.217*T;                   6000 N !
$ ------------------------------------------------------------------------------
$ Ce
$
$ HCP_A3 and DHCP added in unary 3.0
$ HCP_A3 and DHCP revised in unary 4.4
$
 PAR  G(FCC_A1,CE:VA),,                 +GHSERCE;                4000 N 91Din !
 PAR  G(BCC_A2,CE:VA),,                 +GBCCCE;                 4000 N 91Din !
 PAR  G(HCP_A3,CE:VA),,                 +GHSERCE+300;            4000 N Frank !
$PAR  G(HCP_A3,CE:VA),,                 +GHSERCE+50000;          4000 N 96SGUN !
$PAR  G(DHCP,CE:VA),,                   +GHSERCE
$            -122.539+0.433*T;                                   4000 N 99Gsc !
$PAR  G(DHCP,CE),,                      +GHSERCE-190+0.56886*T;  4000 N 96SGUN !
 PAR  G(LIQUID,CE),,                    +GLIQCE;                 4000 N 91Din !
$
 FUNCTION GHSERCE   298.15  -7160.519+84.23022*T-22.3664*T*LN(T)
       -0.0067103*T**2-3.20773E-07*T**3-18117*T**(-1);
      1000.00  Y  -79678.506+659.4604*T-101.32248*T*LN(T)
       +0.026046487*T**2-1.930297E-06*T**3+11531707*T**(-1);
      2000.00  Y  -14198.639+190.370192*T-37.6978*T*LN(T);
      4000.00  N !
 FUNCTION GBCCCE    298.15  -1354.69-5.21501*T-7.7305867*T*LN(T)
       -0.029098402*T**2+4.784299E-06*T**3-196303*T**(-1);
      1000.00  Y  -12101.106+187.449688*T-37.6142*T*LN(T);
      1072.00  Y  -11950.375+186.333811*T-37.4627992*T*LN(T)
       -5.7145E-05*T**2+2.348E-09*T**3-25897*T**(-1);
      4000.00  N !
 FUNCTION GLIQCE    298.15  +4117.865-11.423898*T-7.5383948*T*LN(T)
       -0.02936407*T**2+4.827734E-06*T**3-198834*T**(-1);
      1000.00  Y  -6730.605+183.023193*T-37.6978*T*LN(T);
      4000.00  N !
$ ------------------------------------------------------------------------------
$ Binary system
$
$ S.Li, M.H. Rong, L. Xu, Q. Wei, J. Wang, G.H. Rao, H.Y. Zhou,
$ Calphad, 68, 101740(2020).
$
$ Checked against paper and author's tdb. Checked at 6000K.
$
 PAR  L(LIQUID,B,CE;0),,                -63630-20*T;,,                N 20Li !
 PAR  L(LIQUID,B,CE;1),,                -52581-10*T;,,                N 20Li !
 PAR  L(LIQUID,B,CE;2),,                -46297-5*T;,,                 N 20Li !
 PAR  L(LIQUID,B,CE;3),,                -25294;,,                     N 20Li !
$
 PAR  L(FCC_A1,B,CE:VA;0),,             +UN_ASS;,,                    N !
 PAR  L(BCC_A2,B,CE:VA;0),,             +UN_ASS;,,                    N !
$
 PAR  G(CEB4_D1E,CE:B),,                +GHSERCE+4*GHSERBB
             +5*DGCEB4;,,                                             N 20Li !
 PAR  G(CEB6_D21,CE:B),,                +GHSERCE+6*GHSERBB
             +7*DGCEB6;,,                                             N 20Li !
$
 FUNCTION DGCEB4    298.15  -55000-6.92507*T+1.4*T*LN(T)
       +0.001*T**2-3.5E-07*T**3-140000*T**(-1);
      6000.00  N !
 FUNCTION DGCEB6    298.15  -47944+0.25575*T-0.006*T*LN(T)
       +0.002*T**2-4.1E-07*T**3-80000*T**(-1);
      6000.00  N !
$ ------------------------------------------------------------------------------
$
$
 LIST-OF-REFERENCE
 NUMBER  SOURCE
  Null   'Unknown source'
  Same   'Same or similar interaction as in the corresponding stable phase'
  REFLAV 'Laves phase convention: G(LAVES,X:X)=+3*GHSERXX+15000'
  COST   'COST 507 database'
  SGCOST 'COST 507 database, SGTE unary database V.3.0, 1996; Al, B, Nd, Ti, Zn'
  Frank  'Peter Franke, unpublished, SGTE unary database V.4.4, 2001; Ce'
  91Din  'A.T. Dinsdale, Calphad, 15, 317-425(1991).'
  94Hal  'B. Hallemans, P. Wollants, J.R. Roos,
          Z. Metallkd., 85, 676-82(1994), SGTE unary database V.4.1, 1999; B'
  96SGUN 'SGTE unary database V.3.0, 1996.'
  99Gsc  'K.A. Gschneidner, Jr., V.K. Pecharsky, J. Phase Equilib.,
          20, 612-14(1999), SGTE unary database V.4.4, 2001; Ce'
  99SGUN 'SGTE unary database V.4.1, 1999.'
  09SGUN 'SGTE unary database V.5.0, 2009.'
  20Li   'S.Li, M.H. Rong, L. Xu, Q. Wei, J. Wang, G.H. Rao, H.Y. Zhou,
          Calphad, 68, 101740(2020); Ce-B'
!
