Repository: orchid-calphad/orchid-project.org

# orchid-project.org

Website and released data of **ORCHID** (Open Repository for CALPHAD Hypotheses, Intelligence, and Discovery),
served by GitHub Pages at https://orchid-project.org. Releases are archived on Zenodo (one DOI per version).

- `index.html`, `catalog/`, `best-practices.html` — static, self-contained pages (generated in the ORCHID tooling).
- `data/` — released data: catalog, redistributable TDB files, convex hulls. Licences: `data/LICENSES.md`, `data/NOTICE.md`.
- `llms.txt`, `data/croissant.json`, `CITATION.cff`, `.zenodo.json` — machine-readable metadata.

Only data with clear redistribution rights are published.

File: data/databases/sgte-binary/CeC-11Pen.tdb
$
$ Database for Ce-C from Y. Peng et al. 2011
$
$ Y. Peng, Y. Du, L. Zhang, C. Sha, S. Liu, F. Zheng, D. Zhao, X. Yuan, L. Chen,
$ Calphad, 35, 533-41(2011).
$
$ Dataset created 2016.09.25 by Bengt Hallstedt.
$ 2019.10.28: Modified for use with GES6.
$
$ This dataset reproduces the results from the author's own tdb, but not quite
$ the invariant equilibria given in the paper. The invariant equilibria and
$ the phase diagram in the paper appear to have been calculated with a
$ different set of parameters than those given in the paper and included
$ in the submitted tdb.
$
$ ------------------------------------------------------------------------------
 TEMP-LIM 298.15 6000.00 !
$
$ELEMENT NAME  REF. STATE               ATOMIC MASS H298-H0    S298    !
$
 ELEMENT VA   VACUUM                      0.0          0.0      0.0    ! 
 ELEMENT C    GRAPHITE_A9                12.011     1054.0      5.7423 ! 
 ELEMENT CE   FCC_A1                    140.12      7280.16    69.454  ! 
$ ------------------------------------------------------------------------------
$ Phase definitions
$
 PHASE LIQUID:L % 1 1 !
 CONST LIQUID:L : C CE : !
$
$ Fcc (cF4, Fm-3m) and MeX (cF8, Fm-3m)
$
 PHASE FCC_A1 %A 2 1 1 !
 CONST FCC_A1 : CE : C VA% : !
$
$ Bcc (cI2, Im-3m)
$
 PHASE BCC_A2 %B 2 1 3 !
 CONST BCC_A2 : CE : C VA% : !
$
$ Hcp (hP2, P6_3/mmc) and Me2X (NiAs-type, hP4, P6_3/mmc, B8_1)
$
 PHASE HCP_A3 %A 2 1 0.5 !
 CONST HCP_A3 : CE : C VA% : !
$
$ Prototype alpha-La (SB A3', hP4, P6_3/mmc)
$
 PHASE DHCP % 1 1 !
 CONST DHCP : CE : !
$
$ Prototype C (cF8, Fd-3m)
$
 PHASE DIAMOND_A4 % 1 1 !
 CONST DIAMOND_A4 : C : !
$
$ Prototype C (hP4, P6_3/mmc)
$
 PHASE GRAPHITE_A9 % 1 1 !
 CONST GRAPHITE_A9 : C : !
$
$ Prototype Pu2C3 (cI40, I-43d)
$
 PHASE CE2C3_D5C % 2 2 3 !
 CONST CE2C3_D5C : CE : C : !
$
$ Prototype CaC2 (tI6, I4/mmm), alpha
$
 PHASE CEC2_C11A % 2 1 2 !
 CONST CEC2_C11A : CE : C : !
$
$ Prototype CaC2 (cF36, Fm-3m), beta
$
 PHASE CEC2_BETA % 2 1 2 !
 CONST CEC2_BETA : CE : C : !
$ ------------------------------------------------------------------------------
$ Defaults
$
 DEFINE-SYSTEM-DEFAULT ELEMENT 2 !
 DEFAULT-COM DEFINE_SYSTEM_ELEMENT VA !
 TYPE-DEF % SEQ * !
 TYPE-DEF A GES AMEND_PHASE_DESCRIPTION @ MAGNETIC -3 0.28 !
 TYPE-DEF B GES AMEND_PHASE_DESCRIPTION @ MAGNETIC -1 0.4 !
 FUNCTION ZERO      298.15  0;                                         6000 N !
 FUNCTION UN_ASS    298.15  0;                                         6000 N !
 FUNCTION R         298.15  +8.31451;                                  6000 N !
$ ------------------------------------------------------------------------------
$ Element data
$ ------------------------------------------------------------------------------
$ C
$
 PAR  G(GRAPHITE_A9,C),,                +GHSERCC;,,                   N 91Din !
 PAR  G(DIAMOND_A4,C),,                 +GDIACC;,,                    N 91Din !
 PAR  G(LIQUID,C),,                     +GHSERCC+117369-24.63*T;,,    N 91Din !
$
 FUNCTION GHSERCC   298.15  -17368.441+170.73*T-24.3*T*LN(T)
       -4.723E-04*T**2+2562600*T**(-1)-2.643E+08*T**(-2)+1.2E+10*T**(-3);
      6000.00  N !
 FUNCTION GDIACC    298.15  -16359.441+175.61*T-24.31*T*LN(T)
       -4.723E-04*T**2+2698000*T**(-1)-2.61E+08*T**(-2)+1.11E+10*T**(-3);
      6000.00  N !
$ ------------------------------------------------------------------------------
$ Ce
$
$ HCP_A3 and DHCP added in unary 3.0
$ HCP_A3 and DHCP revised in unary 4.4
$
 PAR  G(FCC_A1,CE:VA),,                 +GHSERCE;                4000 N 91Din !
 PAR  G(BCC_A2,CE:VA),,                 +GBCCCE;                 4000 N 91Din !
 PAR  G(HCP_A3,CE:VA),,                 +GHSERCE+300;            4000 N Frank !
$PAR  G(HCP_A3,CE:VA),,                 +GHSERCE+50000;          4000 N 96SGUN !
 PAR  G(DHCP,CE),,                      +GHSERCE
             -122.539+0.433*T;                                   4000 N 99Gsc !
$PAR  G(DHCP,CE),,                      +GHSERCE-190+0.56886*T;  4000 N 96SGUN !
 PAR  G(LIQUID,CE),,                    +GLIQCE;                 4000 N 91Din !
$
 FUNCTION GHSERCE   298.15  -7160.519+84.23022*T-22.3664*T*LN(T)
       -0.0067103*T**2-3.20773E-07*T**3-18117*T**(-1);
      1000.00  Y  -79678.506+659.4604*T-101.32248*T*LN(T)
       +0.026046487*T**2-1.930297E-06*T**3+11531707*T**(-1);
      2000.00  Y  -14198.639+190.370192*T-37.6978*T*LN(T);
      4000.00  N !
 FUNCTION GBCCCE    298.15  -1354.69-5.21501*T-7.7305867*T*LN(T)
       -0.029098402*T**2+4.784299E-06*T**3-196303*T**(-1);
      1000.00  Y  -12101.106+187.449688*T-37.6142*T*LN(T);
      1072.00  Y  -11950.375+186.333811*T-37.4627992*T*LN(T)
       -5.7145E-05*T**2+2.348E-09*T**3-25897*T**(-1);
      4000.00  N !
 FUNCTION GLIQCE    298.15  +4117.865-11.423898*T-7.5383948*T*LN(T)
       -0.02936407*T**2+4.827734E-06*T**3-198834*T**(-1);
      1000.00  Y  -6730.605+183.023193*T-37.6978*T*LN(T);
      4000.00  N !
$ ------------------------------------------------------------------------------
$ Binary system
$
$ Y. Peng, Y. Du, L. Zhang, C. Sha, S. Liu, F. Zheng, D. Zhao, X. Yuan, L. Chen,
$ Calphad, 35, 533-41(2011).
$
$ Checked against paper. Checked at 6000K.
$
$ This dataset reproduces the results from the author's own tdb, but not quite
$ the invariant equilibria given in the paper. The invariant equilibria and
$ the phase diagram in the paper appear to have been calculated with a
$ different set of parameters than those given in the paper and included
$ in the submitted tdb.
$
 PAR  L(LIQUID,C,CE;0),,                -268285.3+22.2*T;,,           N 11Pen !
 PAR  L(LIQUID,C,CE;1),,                -139372.9;,,                  N 11Pen !
 PAR  L(LIQUID,C,CE;2),,                -24515.3;,,                   N 11Pen !
$
 PAR  G(FCC_A1,CE:C),,                  +GHSERCE+GHSERCC-33956;,,     N 11Pen !
 PAR  G(BCC_A2,CE:C),,                  +GBCCCE+3*GHSERCC-64654.8;,,  N 11Pen !
$
 PAR  G(CE2C3_D5C,CE:C),,               +2*GHSERCE+3*GHSERCC
             -179256.5+8.75*T;,,                                      N 11Pen !
 PAR  G(CEC2_C11A,CE:C),,               +GHSERCE+2*GHSERCC
             -97194.9+9.87*T;,,                                       N 11Pen !
 PAR  G(CEC2_BETA,CE:C),,               +GHSERCE+2*GHSERCC
             -44919.6-28.17*T;,,                                      N 11Pen !
$
$ Metastable
$
 PAR  G(HCP_A3,CE:C),,                  +UN_ASS;,,                    N !
$ ------------------------------------------------------------------------------
$
$
 LIST-OF-REFERENCE
 NUMBER  SOURCE
  Null   'Unknown source'
  Same   'Same or similar interaction as in the corresponding stable phase'
  REFLAV 'Laves phase convention: G(LAVES,X:X)=+3*GHSERXX+15000'
  COST   'COST 507 database'
  Frank  'Peter Franke, unpublished, SGTE unary database V.4.4, 2001; Ce'
  91Din  'A.T. Dinsdale, Calphad, 15, 317-425(1991).'
  96SGUN 'SGTE unary database V.3.0, 1996.'
  99Gsc  'K.A. Gschneidner, Jr., V.K. Pecharsky, J. Phase Equilib.,
          20, 612-14(1999), SGTE unary database V.4.4, 2001; Ce'
  11Pen  'Y. Peng, Y. Du, L. Zhang, C. Sha, S. Liu, F. Zheng, D. Zhao, X. Yuan,
          L. Chen, Calphad, 35, 533-41(2011); Ce-C'
!

File: data/databases/sgte-binary/CeCo-19Xu.tdb
$
$ Database for Ce-Co from C. Xu et al. 2019.
$
$ C. Xu, C. Li, C. Guo, Z. Du, Calphad, 66, 101628(2019).
$
$ Dataset created 2024.07.22 by Bengt Hallstedt.
$
$ 98Su is cited, but the parameters are different. There seem to have been a
$ reoptimization. The inverse miscibility gap is removed.
$
$ The bcc and hcp interactions have been replaced with something
$ that makes sense. The corresponding solubilities remain very small.
$
$ Several intermetallic compounds are magnetic, but this was not modelled.
$ Curie temperatures and magnetic moments are given in the paper.
$
$ ------------------------------------------------------------------------------
 TEMP-LIM 298.15 6000.00 !
$
$ELEMENT NAME  REF. STATE               ATOMIC MASS H298-H0    S298    !
$
 ELEMENT VA   VACUUM                      0.0          0.0      0.0    ! 
 ELEMENT CE   FCC_A1                    140.12      7280.16    69.454  ! 
 ELEMENT CO   HCP_A3                     58.9332    4765.567   30.0400 ! 
$ ------------------------------------------------------------------------------
$ Phase definitions
$
 PHASE LIQUID:L % 1 1 !
 CONST LIQUID:L : CE CO : !
$
$ Fcc (cF4, Fm-3m) and MeX (cF8, Fm-3m)
$
 PHASE FCC_A1 %A 2 1 1 !
 CONST FCC_A1 : CE% CO% : VA : !
$
$ Bcc (cI2, Im-3m)
$
 PHASE BCC_A2 %B 2 1 3 !
 CONST BCC_A2 : CE% CO : VA : !
$
$ Hcp (hP2, P6_3/mmc) and Me2X (NiAs-type, hP4, P6_3/mmc, B8_1)
$
 PHASE HCP_A3 %A 2 1 0.5 !
 CONST HCP_A3 : CE CO% : VA : !
$
$ Prototype Ce24Co11 (hP70, P6_3mc)
$
 PHASE CE24CO11 % 2 24 11 !
 CONST CE24CO11 : CE : CO : !
$
$ Prototype Cu2Mg (cF24, Fd-3m)
$
 PHASE CECO2_C15 % 2 1 2 !
 CONST CECO2_C15 : CE : CO : !
$
$ Prototype Ni3Pu (hR12, R-3m)
$
 PHASE CECO3 % 2 1 3 !
 CONST CECO3 : CE : CO : !
$
$ Prototype Ce2Ni7 (hP36, P6_3/mmc, ht) and Co7Gd2 (hR18, R-3m, lt)
$
 PHASE CE2CO7 % 2 2 7 !
 CONST CE2CO7 : CE : CO : !
$
$ Prototype Ce5Co19 (hR24, R-3m)
$
 PHASE CE5CO19 % 2 5 19 !
 CONST CE5CO19 : CE : CO : !
$
$ Prototype CaCu5 (hP6, P6/mmm)
$
 PHASE CECO5_D2D % 2 1 5 !
 CONST CECO5_D2D : CE : CO : !
$
$ Prototype Ni17Th2 (hP38, P6_3/mmc, ht) and Th2Zn17 (hR19, R-3m, lt)
$
 PHASE CE2CO17 % 2 2 17 !
 CONST CE2CO17 : CE : CO : !
$ ------------------------------------------------------------------------------
$ Defaults
$
 DEFINE-SYSTEM-DEFAULT ELEMENT 2 !
 DEFAULT-COM DEFINE_SYSTEM_ELEMENT VA !
 TYPE-DEF % SEQ * !
 TYPE-DEF A GES AMEND_PHASE_DESCRIPTION @ MAGNETIC -3 0.28 !
 TYPE-DEF B GES AMEND_PHASE_DESCRIPTION @ MAGNETIC -1 0.4 !
 FUNCTION ZERO      298.15  0;                                         6000 N !
 FUNCTION UN_ASS    298.15  0;                                         6000 N !
 FUNCTION R         298.15  +8.31451;                                  6000 N !
$ ------------------------------------------------------------------------------
$ Element data
$ ------------------------------------------------------------------------------
$ Ce
$
$ HCP_A3 and DHCP added in unary 3.0
$ HCP_A3 and DHCP revised in unary 4.4
$
 PAR  G(FCC_A1,CE:VA),,                 +GHSERCE;                4000 N 91Din !
 PAR  G(BCC_A2,CE:VA),,                 +GBCCCE;                 4000 N 91Din !
 PAR  G(HCP_A3,CE:VA),,                 +GHSERCE+300;            4000 N Frank !
$PAR  G(HCP_A3,CE:VA),,                 +GHSERCE+50000;          4000 N 96SGUN !
$PAR  G(DHCP,CE:VA),,                   +GHSERCE
$            -122.539+0.433*T;                                   4000 N 99Gsc !
$PAR  G(DHCP,CE),,                      +GHSERCE-190+0.56886*T;  4000 N 96SGUN !
 PAR  G(LIQUID,CE),,                    +GLIQCE;                 4000 N 91Din !
$
 FUNCTION GHSERCE   298.15  -7160.519+84.23022*T-22.3664*T*LN(T)
       -0.0067103*T**2-3.20773E-07*T**3-18117*T**(-1);
      1000.00  Y  -79678.506+659.4604*T-101.32248*T*LN(T)
       +0.026046487*T**2-1.930297E-06*T**3+11531707*T**(-1);
      2000.00  Y  -14198.639+190.370192*T-37.6978*T*LN(T);
      4000.00  N !
 FUNCTION GBCCCE    298.15  -1354.69-5.21501*T-7.7305867*T*LN(T)
       -0.029098402*T**2+4.784299E-06*T**3-196303*T**(-1);
      1000.00  Y  -12101.106+187.449688*T-37.6142*T*LN(T);
      1072.00  Y  -11950.375+186.333811*T-37.4627992*T*LN(T)
       -5.7145E-05*T**2+2.348E-09*T**3-25897*T**(-1);
      4000.00  N !
 FUNCTION GLIQCE    298.15  +4117.865-11.423898*T-7.5383948*T*LN(T)
       -0.02936407*T**2+4.827734E-06*T**3-198834*T**(-1);
      1000.00  Y  -6730.605+183.023193*T-37.6978*T*LN(T);
      4000.00  N !
$ ------------------------------------------------------------------------------
$ Co
$
 PAR  G(HCP_A3,CO:VA),,                 +GHSERCO;,,                   N 91Din !
 PAR  TC(HCP_A3,CO:VA),,                 1396.00;,,                   N 91Din !
 PAR  BM(HCP_A3,CO:VA),,                    1.35;,,                   N 91Din !
 PAR  G(FCC_A1,CO:VA),,                 +GHSERCO
             +427.591-0.615248*T;,,                                   N 91Din !
 PAR  TC(FCC_A1,CO:VA),,                 1396.00;,,                   N 91Din !
 PAR  BM(FCC_A1,CO:VA),,                    1.35;,,                   N 91Din !
 PAR  G(BCC_A2,CO:VA),,                 +GHSERCO+2938-0.7138*T;,,     N 91Din !
 PAR  TC(BCC_A2,CO:VA),,                 1450.00;,,                   N 91Din !
 PAR  BM(BCC_A2,CO:VA),,                    1.35;,,                   N 91Din !
$PAR  G(CBCC_A12,CO:VA),,               +GHSERCO+4155;,,              N 91Din !
$PAR  G(CUB_A13,CO:VA),,                +GHSERCO+3155;,,              N 91Din !
 PAR  G(LIQUID,CO),,                    +GLIQCO;,,                    N 91Din !
$
 FUNCTION GHSERCO   298.15  +310.241+133.36601*T-25.0861*T*LN(T)
       -0.002654739*T**2-1.7348E-07*T**3+72527*T**(-1);
      1768.00  Y  -17197.666+253.28374*T-40.5*T*LN(T)+9.3488E+30*T**(-9);
      6000.00  N !
 FUNCTION GLIQCO    298.15  +15085.037-8.931932*T+GHSERCO-2.19801E-21*T**7;
      1768.00  Y  -846.61+243.599944*T-40.5*T*LN(T);
      6000.00  N !
 FUNCTION GFCCCO    298.15  +GHSERCO+427.59-0.615248*T;                6000 N !
 FUNCTION GBCCCO    298.15  +GHSERCO+2938-0.7138*T;                    6000 N !
$ ------------------------------------------------------------------------------
$ Binary system
$
$ C. Xu, C. Li, C. Guo, Z. Du, Calphad, 66, 101628(2019).
$
$ Checked against paper and author's tdb. Checked at 6000 K.
$
$ 98Su is cited, but the parameters are different. There seem to have been a
$ reoptimization. The inverse miscibility gap is removed.
$
$ The bcc and hcp interactions have been replaced with something
$ that makes sense. The corresponding solubilities remain very small.
$
$ Several intermetallic compounds are magnetic, but this was not modelled.
$ Curie temperatures and magnetic moments are given in the paper.
$
 PAR  L(LIQUID,CE,CO;0),,               -71568+6.602*T;,,             N 19Xu !
 PAR  L(LIQUID,CE,CO;1),,               +14800-1.661*T;,,             N 19Xu !
 PAR  L(LIQUID,CE,CO;2),,               +9800;,,                      N 19Xu !
$
 PAR  L(FCC_A1,CE,CO:VA;0),,            -2127;,,                      N 98Su !
$PAR  L(BCC_A2,CE,CO:VA;0),,            +1000000;,,                   N 98Su !
 PAR  L(BCC_A2,CE,CO:VA;0),,            +ZERO;,,                      N 17Hal !
$PAR  L(HCP_A3,CE,CO:VA;0),,            +1000000;,,                   N 98Su !
 PAR  L(HCP_A3,CE,CO:VA;0),,            +ZERO;,,                      N 17Hal !
$
 PAR  G(CE24CO11,CE:CO),,               +24*GHSERCE+11*GHSERCO
             -470163.05+60.3575*T;,,                                  N 19Xu !
 PAR  G(CECO2_C15,CE:CO),,              +GHSERCE+2*GHSERCO
             -71810.988+8.667*T;,,                                    N 19Xu !
 PAR  G(CECO3,CE:CO),,                  +GHSERCE+3*GHSERCO
             -105865.2+25.5472*T;,,                                   N 19Xu !
 PAR  G(CE2CO7,CE:CO),,                 +2*GHSERCE+7*GHSERCO
             -245612.97+69.1326*T;,,                                  N 19Xu !
 PAR  G(CE5CO19,CE:CO),,                +5*GHSERCE+19*GHSERCO
             -658152.96+196.9824*T;,,                                 N 19Xu !
 PAR  G(CECO5_D2D,CE:CO),,              +GHSERCE+5*GHSERCO
             -132939+35.8656*T;,,                                     N 19Xu !
 PAR  G(CE2CO17,CE:CO),,                +2*GHSERCE+17*GHSERCO
             -337990.05+111.093*T;,,                                  N 19Xu !
$ ------------------------------------------------------------------------------
$
$
 LIST-OF-REFERENCE
 NUMBER  SOURCE
  Null   'Unknown source'
  Same   'Same or similar interaction as in the corresponding stable phase'
  COST   'COST 507 database'
  Frank  'Peter Franke, unpublished, SGTE unary database V.4.4, 2001; Ce'
  91Din  'A.T. Dinsdale, Calphad, 15, 317-425(1991).'
  96SGUN 'SGTE unary database V.3.0, 1996.'
  98Su   'X. Su, W. Zhang, Z. Du, J. Alloys Compd., 267, 121-27(1998); Ce-Co'
  99Gsc  'K.A. Gschneidner, Jr., V.K. Pecharsky, J. Phase Equilib.,
          20, 612-14(1999), SGTE unary database V.4.4, 2001; Ce'
  17Hal  'B. Hallstedt, sanitized bcc and hcp interactions, 2017; Ce-Co'
  19Xu   'C. Xu, C. Li, C. Guo, Z. Du, Calphad, 66, 101628(2019); Ce-Co'
!

File: data/databases/sgte-binary/CeCo-98Su.tdb
$
$ Database for Ce-Co from X. Su et al. 1998.
$
$ X. Su, W. Zhang, Z. Du, J. Alloys Compd., 267, 121-27(1998).
$
$ Dataset created 2017.11.25 by Bengt Hallstedt.
$ 2020.12.25: Modified for use with GES6.
$
$ The bcc and hcp interactions have been replaced with something
$ that makes sense. The corresponding solubilities remain very small.
$
$ Ce2Co17 is not stable below 651 K.
$
$ There is an inverse miscibility gap with a minimum at 2813 K and x(Co)=0.84.
$
$ Several intermetallic compounds are magnetic, but this was not modelled.
$ Curie temperatures and magnetic moments are given in the paper.
$
$ The paper contains an alternative version where CeCo5 and Ce2Co17 are
$ described with the common model Co15Ce2(Ce,Co2). From the paper it is not
$ clear whether this makes sense crystallographically or not.
$
$ ------------------------------------------------------------------------------
 TEMP-LIM 298.15 6000.00 !
$
$ELEMENT NAME  REF. STATE               ATOMIC MASS H298-H0    S298    !
$
 ELEMENT VA   VACUUM                      0.0          0.0      0.0    ! 
 ELEMENT CE   FCC_A1                    140.12      7280.16    69.454  ! 
 ELEMENT CO   HCP_A3                     58.9332    4765.567   30.0400 ! 
$ ------------------------------------------------------------------------------
$ Phase definitions
$
 PHASE LIQUID:L % 1 1 !
 CONST LIQUID:L : CE CO : !
$
$ Fcc (cF4, Fm-3m) and MeX (cF8, Fm-3m)
$
 PHASE FCC_A1 %A 2 1 1 !
 CONST FCC_A1 : CE% CO% : VA : !
$
$ Bcc (cI2, Im-3m)
$
 PHASE BCC_A2 %B 2 1 3 !
 CONST BCC_A2 : CE% CO : VA : !
$
$ Hcp (hP2, P6_3/mmc) and Me2X (NiAs-type, hP4, P6_3/mmc, B8_1)
$
 PHASE HCP_A3 %A 2 1 0.5 !
 CONST HCP_A3 : CE CO% : VA : !
$
$ Prototype Ce24Co11 (hP70, P6_3mc)
$
 PHASE CE24CO11 % 2 24 11 !
 CONST CE24CO11 : CE : CO : !
$
$ Prototype Cu2Mg (cF24, Fd-3m)
$
 PHASE CECO2_C15 % 2 1 2 !
 CONST CECO2_C15 : CE : CO : !
$
$ Prototype Ni3Pu (hR12, R-3m)
$
 PHASE CECO3 % 2 1 3 !
 CONST CECO3 : CE : CO : !
$
$ Prototype Ce2Ni7 (hP36, P6_3/mmc, ht) and Co7Gd2 (hR18, R-3m, lt)
$
 PHASE CE2CO7 % 2 2 7 !
 CONST CE2CO7 : CE : CO : !
$
$ Prototype Ce5Co19 (hR24, R-3m)
$
 PHASE CE5CO19 % 2 5 19 !
 CONST CE5CO19 : CE : CO : !
$
$ Prototype CaCu5 (hP6, P6/mmm)
$
 PHASE CECO5_D2D % 2 1 5 !
 CONST CECO5_D2D : CE : CO : !
$
$ Prototype Ni17Th2 (hP38, P6_3/mmc, ht) and Th2Zn17 (hR19, R-3m, lt)
$
 PHASE CE2CO17 % 2 2 17 !
 CONST CE2CO17 : CE : CO : !
$ ------------------------------------------------------------------------------
$ Defaults
$
 DEFINE-SYSTEM-DEFAULT ELEMENT 2 !
 DEFAULT-COM DEFINE_SYSTEM_ELEMENT VA !
 TYPE-DEF % SEQ * !
 TYPE-DEF A GES AMEND_PHASE_DESCRIPTION @ MAGNETIC -3 0.28 !
 TYPE-DEF B GES AMEND_PHASE_DESCRIPTION @ MAGNETIC -1 0.4 !
 FUNCTION ZERO      298.15  0;                                         6000 N !
 FUNCTION UN_ASS    298.15  0;                                         6000 N !
 FUNCTION R         298.15  +8.31451;                                  6000 N !
$ ------------------------------------------------------------------------------
$ Element data
$ ------------------------------------------------------------------------------
$ Ce
$
$ HCP_A3 and DHCP added in unary 3.0
$ HCP_A3 and DHCP revised in unary 4.4
$
 PAR  G(FCC_A1,CE:VA),,                 +GHSERCE;                4000 N 91Din !
 PAR  G(BCC_A2,CE:VA),,                 +GBCCCE;                 4000 N 91Din !
 PAR  G(HCP_A3,CE:VA),,                 +GHSERCE+300;            4000 N Frank !
$PAR  G(HCP_A3,CE:VA),,                 +GHSERCE+50000;          4000 N 96SGUN !
$PAR  G(DHCP,CE:VA),,                   +GHSERCE
$            -122.539+0.433*T;                                   4000 N 99Gsc !
$PAR  G(DHCP,CE),,                      +GHSERCE-190+0.56886*T;  4000 N 96SGUN !
 PAR  G(LIQUID,CE),,                    +GLIQCE;                 4000 N 91Din !
$
 FUNCTION GHSERCE   298.15  -7160.519+84.23022*T-22.3664*T*LN(T)
       -0.0067103*T**2-3.20773E-07*T**3-18117*T**(-1);
      1000.00  Y  -79678.506+659.4604*T-101.32248*T*LN(T)
       +0.026046487*T**2-1.930297E-06*T**3+11531707*T**(-1);
      2000.00  Y  -14198.639+190.370192*T-37.6978*T*LN(T);
      4000.00  N !
 FUNCTION GBCCCE    298.15  -1354.69-5.21501*T-7.7305867*T*LN(T)
       -0.029098402*T**2+4.784299E-06*T**3-196303*T**(-1);
      1000.00  Y  -12101.106+187.449688*T-37.6142*T*LN(T);
      1072.00  Y  -11950.375+186.333811*T-37.4627992*T*LN(T)
       -5.7145E-05*T**2+2.348E-09*T**3-25897*T**(-1);
      4000.00  N !
 FUNCTION GLIQCE    298.15  +4117.865-11.423898*T-7.5383948*T*LN(T)
       -0.02936407*T**2+4.827734E-06*T**3-198834*T**(-1);
      1000.00  Y  -6730.605+183.023193*T-37.6978*T*LN(T);
      4000.00  N !
$ ------------------------------------------------------------------------------
$ Co
$
 PAR  G(HCP_A3,CO:VA),,                 +GHSERCO;,,                   N 91Din !
 PAR  TC(HCP_A3,CO:VA),,                 1396.00;,,                   N 91Din !
 PAR  BM(HCP_A3,CO:VA),,                    1.35;,,                   N 91Din !
 PAR  G(FCC_A1,CO:VA),,                 +GHSERCO
             +427.591-0.615248*T;,,                                   N 91Din !
 PAR  TC(FCC_A1,CO:VA),,                 1396.00;,,                   N 91Din !
 PAR  BM(FCC_A1,CO:VA),,                    1.35;,,                   N 91Din !
 PAR  G(BCC_A2,CO:VA),,                 +GHSERCO+2938-0.7138*T;,,     N 91Din !
 PAR  TC(BCC_A2,CO:VA),,                 1450.00;,,                   N 91Din !
 PAR  BM(BCC_A2,CO:VA),,                    1.35;,,                   N 91Din !
$PAR  G(CBCC_A12,CO:VA),,               +GHSERCO+4155;,,              N 91Din !
$PAR  G(CUB_A13,CO:VA),,                +GHSERCO+3155;,,              N 91Din !
 PAR  G(LIQUID,CO),,                    +GLIQCO;,,                    N 91Din !
$
 FUNCTION GHSERCO   298.15  +310.241+133.36601*T-25.0861*T*LN(T)
       -0.002654739*T**2-1.7348E-07*T**3+72527*T**(-1);
      1768.00  Y  -17197.666+253.28374*T-40.5*T*LN(T)+9.3488E+30*T**(-9);
      6000.00  N !
 FUNCTION GLIQCO    298.15  +15085.037-8.931932*T+GHSERCO-2.19801E-21*T**7;
      1768.00  Y  -846.61+243.599944*T-40.5*T*LN(T);
      6000.00  N !
 FUNCTION GFCCCO    298.15  +GHSERCO+427.59-0.615248*T;                6000 N !
 FUNCTION GBCCCO    298.15  +GHSERCO+2938-0.7138*T;                    6000 N !
$ ------------------------------------------------------------------------------
$ Binary system
$
$ X. Su, W. Zhang, Z. Du, J. Alloys Compd., 267, 121-27(1998).
$
$ Checked against paper. Checked at 6000 K.
$
$ The bcc and hcp interactions have been replaced with something
$ that makes sense. The corresponding solubilities remain very small.
$
$ Ce2Co17 is not stable below 651 K.
$
$ There is an inverse miscibility gap with a minimum at 2813 K and x(Co)=0.84.
$
$ Several intermetallic compounds are magnetic, but this was not modelled.
$ Curie temperatures and magnetic moments are given in the paper.
$
$ The paper contains an alternative version where CeCo5 and Ce2Co17 are
$ described with the common model Co15Ce2(Ce,Co2). From the paper it is not
$ clear whether this makes sense crystallographically or not.
$
 PAR  L(LIQUID,CE,CO;0),,               -72678+5.169*T;,,             N 98Su !
 PAR  L(LIQUID,CE,CO;1),,               +53797-44.419*T;,,            N 98Su !
$
 PAR  L(FCC_A1,CE,CO:VA;0),,            -2127;,,                      N 98Su !
$PAR  L(BCC_A2,CE,CO:VA;0),,            +1000000;,,                   N 98Su !
 PAR  L(BCC_A2,CE,CO:VA;0),,            +ZERO;,,                      N 17Hal !
$PAR  L(HCP_A3,CE,CO:VA;0),,            +1000000;,,                   N 98Su !
 PAR  L(HCP_A3,CE,CO:VA;0),,            +ZERO;,,                      N 17Hal !
$
 PAR  G(CE24CO11,CE:CO),,               +24*GHSERCE+11*GHSERCO
             -470618+60*T;,,                                          N 98Su !
 PAR  G(CECO2_C15,CE:CO),,              +GHSERCE+2*GHSERCO
             -71155+8.915*T;,,                                        N 98Su !
 PAR  G(CECO3,CE:CO),,                  +GHSERCE+3*GHSERCO
             -105354+27.467*T;,,                                      N 98Su !
 PAR  G(CE2CO7,CE:CO),,                 +2*GHSERCE+7*GHSERCO
             -244650+74.244*T;,,                                      N 98Su !
 PAR  G(CE5CO19,CE:CO),,                +5*GHSERCE+19*GHSERCO
             -652151+208.655*T;,,                                     N 98Su !
 PAR  G(CECO5_D2D,CE:CO),,              +GHSERCE+5*GHSERCO
             -131071+38.595*T;,,                                      N 98Su !
 PAR  G(CE2CO17,CE:CO),,                +2*GHSERCE+17*GHSERCO
             -312229+104.769*T;,,                                     N 98Su !
$ ------------------------------------------------------------------------------
$
$
 LIST-OF-REFERENCE
 NUMBER  SOURCE
  Null   'Unknown source'
  Same   'Same or similar interaction as in the corresponding stable phase'
  COST   'COST 507 database'
  Frank  'Peter Franke, unpublished, SGTE unary database V.4.4, 2001; Ce'
  91Din  'A.T. Dinsdale, Calphad, 15, 317-425(1991).'
  96SGUN 'SGTE unary database V.3.0, 1996.'
  98Su   'X. Su, W. Zhang, Z. Du, J. Alloys Compd., 267, 121-27(1998); Ce-Co'
  99Gsc  'K.A. Gschneidner, Jr., V.K. Pecharsky, J. Phase Equilib.,
          20, 612-14(1999), SGTE unary database V.4.4, 2001; Ce'
  17Hal  'B. Hallstedt, sanitized bcc and hcp interactions, 2017; Ce-Co'
!

File: data/databases/sgte-binary/CeCr-09Cha.tdb
$
$ Database for Ce-Cr from W. Chan et al. 2009
$
$ W. Chan, C. Gao, O.N. Dogan, P. King, A.D. Rollett,
$ J. Phase Equilib. Diffus., 30, 578-86(2009).
$
$ Dataset created 2011.09.18 by Bengt Hallstedt.
$ 2016.11.26: DHCP included in the dataset (Ce is DHCP below 283 K).
$ 2020.12.25: Modified for use with GES6.
$
$ ------------------------------------------------------------------------------
 TEMP-LIM 298.15 6000.00 !
$
$ELEMENT NAME  REF. STATE               ATOMIC MASS H298-H0    S298    !
$
 ELEMENT VA   VACUUM                      0.0          0.0      0.0    ! 
 ELEMENT CE   FCC_A1                    140.12      7280.16    69.454  ! 
 ELEMENT CR   BCC_A2                     51.996     4050.0     23.5429 ! 
$ ------------------------------------------------------------------------------
$ Phase definitions
$
 PHASE LIQUID:L % 1 1 !
 CONST LIQUID:L : CE CR : !
$
$ Fcc (cF4, Fm-3m) and MeX (cF8, Fm-3m)
$
 PHASE FCC_A1 %A 2 1 1 !
 CONST FCC_A1 : CE CR : VA : !
$
$ Bcc (cI2, Im-3m)
$
 PHASE BCC_A2 %B 2 1 3 !
 CONST BCC_A2 : CE CR : VA : !
$
$ Hcp (hP2, P6_3/mmc) and Me2X (NiAs-type, hP4, P6_3/mmc, B8_1)
$
 PHASE HCP_A3 %A 2 1 0.5 !
 CONST HCP_A3 : CE CR : VA : !
$
$ Prototype alpha-La (hP4, P6_3/mmc)
$
 PHASE DHCP % 1 1 !
 CONST DHCP : CE : !
$ ------------------------------------------------------------------------------
$ Defaults
$
 DEFINE-SYSTEM-DEFAULT ELEMENT 2 !
 DEFAULT-COM DEFINE_SYSTEM_ELEMENT VA !
 TYPE-DEF % SEQ * !
 TYPE-DEF A GES AMEND_PHASE_DESCRIPTION @ MAGNETIC -3 0.28 !
 TYPE-DEF B GES AMEND_PHASE_DESCRIPTION @ MAGNETIC -1 0.4 !
 FUNCTION ZERO      298.15  0;                                         6000 N !
 FUNCTION UN_ASS    298.15  0;                                         6000 N !
 FUNCTION R         298.15  +8.31451;                                  6000 N !
$ ------------------------------------------------------------------------------
$ Element data
$ ------------------------------------------------------------------------------
$ Ce
$
$ HCP_A3 and DHCP added in unary 3.0
$ HCP_A3 and DHCP revised in unary 4.4
$
 PAR  G(FCC_A1,CE:VA),,                 +GHSERCE;                4000 N 91Din !
 PAR  G(BCC_A2,CE:VA),,                 +GBCCCE;                 4000 N 91Din !
 PAR  G(HCP_A3,CE:VA),,                 +GHSERCE+300;            4000 N Frank !
$PAR  G(HCP_A3,CE:VA),,                 +GHSERCE+50000;          4000 N 96SGUN !
 PAR  G(DHCP,CE:VA),,                   +GHSERCE
             -122.539+0.433*T;                                   4000 N 99Gsc !
$PAR  G(DHCP,CE),,                      +GHSERCE-190+0.56886*T;  4000 N 96SGUN !
 PAR  G(LIQUID,CE),,                    +GLIQCE;                 4000 N 91Din !
$
 FUNCTION GHSERCE   298.15  -7160.519+84.23022*T-22.3664*T*LN(T)
       -0.0067103*T**2-3.20773E-07*T**3-18117*T**(-1);
      1000.00  Y  -79678.506+659.4604*T-101.32248*T*LN(T)
       +0.026046487*T**2-1.930297E-06*T**3+11531707*T**(-1);
      2000.00  Y  -14198.639+190.370192*T-37.6978*T*LN(T);
      4000.00  N !
 FUNCTION GBCCCE    298.15  -1354.69-5.21501*T-7.7305867*T*LN(T)
       -0.029098402*T**2+4.784299E-06*T**3-196303*T**(-1);
      1000.00  Y  -12101.106+187.449688*T-37.6142*T*LN(T);
      1072.00  Y  -11950.375+186.333811*T-37.4627992*T*LN(T)
       -5.7145E-05*T**2+2.348E-09*T**3-25897*T**(-1);
      4000.00  N !
 FUNCTION GLIQCE    298.15  +4117.865-11.423898*T-7.5383948*T*LN(T)
       -0.02936407*T**2+4.827734E-06*T**3-198834*T**(-1);
      1000.00  Y  -6730.605+183.023193*T-37.6978*T*LN(T);
      4000.00  N !
$ ------------------------------------------------------------------------------
$ Cr
$
 PAR  G(BCC_A2,CR:VA),,                 +GHSERCR;,,                   N 91Din !
 PAR  TC(BCC_A2,CR:VA),,                 -311.50;,,                   N 91Din !
 PAR  BM(BCC_A2,CR:VA),,                   -0.008;,,                  N 91Din !
 PAR  G(FCC_A1,CR:VA),,                 +GHSERCR+7284+0.163*T;,,      N 91Din !
 PAR  TC(FCC_A1,CR:VA),,                -1109.00;,,                   N 91Din !
 PAR  BM(FCC_A1,CR:VA),,                   -2.46;,,                   N 91Din !
 PAR  G(HCP_A3,CR:VA),,                 +GHSERCR+4438;,,              N 91Din !
 PAR  TC(HCP_A3,CR:VA),,                -1109.00;,,                   N 91Din !
 PAR  BM(HCP_A3,CR:VA),,                   -2.46;,,                   N 91Din !
$PAR  G(CBCC_A12,CR:VA),,               +GHSERCR+11087+2.7196*T;,,    N 91Din !
$PAR  G(CUB_A13,CR:VA),,                +GHSERCR+15899+0.6276*T;,,    N 91Din !
 PAR  G(LIQUID,CR),,                    +GLIQCR;,,                    N 91Din !
$
 FUNCTION GHSERCR   298.15  -8856.94+157.48*T-26.908*T*LN(T)
       +0.00189435*T**2-1.47721E-06*T**3+139250*T**(-1);
      2180.00  Y  -34869.344+344.18*T-50*T*LN(T)-2.88526E+32*T**(-9);
      6000.00  N !
 FUNCTION GLIQCR    298.15  +24339.955-11.420225*T+GHSERCR+2.37615E-21*T**7;
      2180.00  Y  -16459.984+335.616316*T-50*T*LN(T);
      6000.00  N !
 FUNCTION GFCCCR    298.15  +GHSERCR+7284+0.163*T;                     6000 N !
$ ------------------------------------------------------------------------------
$ Binary system
$
$ W. Chan, C. Gao, O.N. Dogan, P. King, A.D. Rollett,
$ J. Phase Equilib. Diffus., 30, 578-86(2009).
$
$ Checked against paper. Checked at 6000 K.
$
 PAR  L(LIQUID,CE,CR;0),,               +33900;,,                     N 09Cha !
 PAR  L(LIQUID,CE,CR;1),,               -10646;,,                     N 09Cha !
 PAR  L(LIQUID,CE,CR;2),,               -3549;,,                      N 09Cha !
$
 PAR  L(FCC_A1,CE,CR:VA;0),,            +52594;,,                     N 09Cha !
 PAR  L(FCC_A1,CE,CR:VA;1),,            -18794;,,                     N 09Cha !
$
 PAR  L(BCC_A2,CE,CR:VA;0),,            +29434;,,                     N 09Cha !
 PAR  L(BCC_A2,CE,CR:VA;1),,            -11304;,,                     N 09Cha !
 PAR  L(BCC_A2,CE,CR:VA;2),,            +20351;,,                     N 09Cha !
$
$ Metastable
$
 PAR  L(HCP_A3,CE,CR:VA;0),,            +52594;,,                     N Same !
 PAR  L(HCP_A3,CE,CR:VA;1),,            -18794;,,                     N Same !
$ ------------------------------------------------------------------------------
$
$
 LIST-OF-REFERENCE
 NUMBER  SOURCE
  Null   'Unknown source'
  Same   'Same or similar interaction as in the corresponding stable phase'
  REFLAV 'Laves phase convention: G(LAVES,X:X)=+3*GHSERXX+15000'
  Frank  'Peter Franke, unpublished, SGTE unary database V.4.4, 2001; Ce'
  91Din  'A.T. Dinsdale, Calphad, 15, 317-425(1991).'
  96SGUN 'SGTE unary database V.3.0, 1996.'
  99Gsc  'K.A. Gschneidner, Jr., V.K. Pecharsky, J. Phase Equilib.,
          20, 612-14(1999), SGTE unary database V.4.4, 2001; Ce'
  09Cha  'W. Chan, C. Gao, O.N. Dogan, P. King, A.D. Rollett,
          J. Phase Equilib. Diffus., 30, 578-86(2009); Ce-Cr'
!

File: data/databases/sgte-binary/CeCu-09Bo.tdb
$
$ Database for Ce-Cu from H. Bo et al. 2009.
$
$ H. Bo, S. Jin, L.G. Zhang, X.M. Chen, L.B. Liu, F. Zheng, Z.P. Jin,
$ J. Alloys Compd., 484, 286-95(2009).
$
$ Dataset created 2017.11.25 by Bengt Hallstedt.
$ 2020.12.25: Modified for use with GES6.
$
$ There is no obvious improvement compared to the previous 95Zhu assessment.
$
$ Invariant equilibria are shifted by up to 3 K from rounding errors from
$ fractional compositions.
$
$ ------------------------------------------------------------------------------
 TEMP-LIM 298.15 6000.00 !
$
$ELEMENT NAME  REF. STATE               ATOMIC MASS H298-H0    S298    !
$
 ELEMENT VA   VACUUM                      0.0          0.0      0.0    ! 
 ELEMENT CE   FCC_A1                    140.12      7280.16    69.454  ! 
 ELEMENT CU   FCC_A1                     63.546     5004.      33.15   !
$ ------------------------------------------------------------------------------
$ Phase definitions
$
 PHASE LIQUID:L % 1 1 !
 CONST LIQUID:L : CE CU : !
$
$ Fcc (cF4, Fm-3m) and MeX (cF8, Fm-3m)
$
 PHASE FCC_A1 %A 2 1 1 !
 CONST FCC_A1 : CE% CU% : VA : !
$
$ Bcc (cI2, Im-3m)
$
 PHASE BCC_A2 %B 2 1 3 !
 CONST BCC_A2 : CE% CU : VA : !
$
$ Hcp (hP2, P6_3/mmc) and Me2X (NiAs-type, hP4, P6_3/mmc, B8_1)
$
 PHASE HCP_A3 %A 2 1 0.5 !
 CONST HCP_A3 : CE CU% : VA : !
$
$ Prototype FeB (oP8, Pnma)
$
 PHASE CECU_B27 % 2 1 1 !
 CONST CECU_B27 : CE : CU : !
$
$ Prototype Hg2K (oI12, Imma)
$
 PHASE CECU2 % 2 1 2 !
 CONST CECU2 : CE : CU : !
$
$ Prototype CeCu4 (oP20, Pnnm)
$
 PHASE CECU4 % 2 1 4 !
 CONST CECU4 : CE : CU : !
$
$ Prototype CaCu5 (hP6, P6/mmm)
$
 PHASE CECU5_D2D % 2 1 5 !
 CONST CECU5_D2D : CE : CU : !
$
$ Prototype CeCu6 (oP28, Pnma)
$
 PHASE CECU6 % 2 1 6 !
 CONST CECU6 : CE : CU : !
$ ------------------------------------------------------------------------------
$ Defaults
$
 DEFINE-SYSTEM-DEFAULT ELEMENT 2 !
 DEFAULT-COM DEFINE_SYSTEM_ELEMENT VA !
 TYPE-DEF % SEQ * !
 TYPE-DEF A GES AMEND_PHASE_DESCRIPTION @ MAGNETIC -3 0.28 !
 TYPE-DEF B GES AMEND_PHASE_DESCRIPTION @ MAGNETIC -1 0.4 !
 FUNCTION ZERO      298.15  0;                                         6000 N !
 FUNCTION UN_ASS    298.15  0;                                         6000 N !
 FUNCTION R         298.15  +8.31451;                                  6000 N !
$ ------------------------------------------------------------------------------
$ Element data
$ ------------------------------------------------------------------------------
$ Ce
$
$ HCP_A3 and DHCP added in unary 3.0
$ HCP_A3 and DHCP revised in unary 4.4
$
 PAR  G(FCC_A1,CE:VA),,                 +GHSERCE;                4000 N 91Din !
 PAR  G(BCC_A2,CE:VA),,                 +GBCCCE;                 4000 N 91Din !
 PAR  G(HCP_A3,CE:VA),,                 +GHSERCE+300;            4000 N Frank !
$PAR  G(HCP_A3,CE:VA),,                 +GHSERCE+50000;          4000 N 96SGUN !
$PAR  G(DHCP,CE:VA),,                   +GHSERCE
$            -122.539+0.433*T;                                   4000 N 99Gsc !
$PAR  G(DHCP,CE),,                      +GHSERCE-190+0.56886*T;  4000 N 96SGUN !
 PAR  G(LIQUID,CE),,                    +GLIQCE;                 4000 N 91Din !
$
 FUNCTION GHSERCE   298.15  -7160.519+84.23022*T-22.3664*T*LN(T)
       -0.0067103*T**2-3.20773E-07*T**3-18117*T**(-1);
      1000.00  Y  -79678.506+659.4604*T-101.32248*T*LN(T)
       +0.026046487*T**2-1.930297E-06*T**3+11531707*T**(-1);
      2000.00  Y  -14198.639+190.370192*T-37.6978*T*LN(T);
      4000.00  N !
 FUNCTION GBCCCE    298.15  -1354.69-5.21501*T-7.7305867*T*LN(T)
       -0.029098402*T**2+4.784299E-06*T**3-196303*T**(-1);
      1000.00  Y  -12101.106+187.449688*T-37.6142*T*LN(T);
      1072.00  Y  -11950.375+186.333811*T-37.4627992*T*LN(T)
       -5.7145E-05*T**2+2.348E-09*T**3-25897*T**(-1);
      4000.00  N !
 FUNCTION GLIQCE    298.15  +4117.865-11.423898*T-7.5383948*T*LN(T)
       -0.02936407*T**2+4.827734E-06*T**3-198834*T**(-1);
      1000.00  Y  -6730.605+183.023193*T-37.6978*T*LN(T);
      4000.00  N !
$ ------------------------------------------------------------------------------
$ Cu
$
 PAR  G(FCC_A1,CU:VA),,                 +GHSERCU;                3200 N 91Din !
 PAR  G(BCC_A2,CU:VA),,                 +GHSERCU+4017-1.255*T;   3200 N 91Din !
 PAR  G(HCP_A3,CU:VA),,                 +GHSERCU+600+0.2*T;      3200 N 91Din !
 PAR  G(LIQUID,CU),,                    +GLIQCU;                 3200 N 91Din !
$
 FUNCTION GHSERCU   298.15  -7770.458+130.485235*T-24.112392*T*LN(T)
       -0.00265684*T**2+1.29223E-07*T**3+52478*T**(-1);
      1357.77  Y  -13542.026+183.803828*T-31.38*T*LN(T)+3.64167E+29*T**(-9);
      3200.00  N !
 FUNCTION GLIQCU    298.15  +12964.735-9.511904*T+GHSERCU-5.8489E-21*T**7;
      1357.77  Y  -46.545+173.881484*T-31.38*T*LN(T);
      3200.00  N !
$ ------------------------------------------------------------------------------
$ Binary system
$
$ H. Bo, S. Jin, L.G. Zhang, X.M. Chen, L.B. Liu, F. Zheng, Z.P. Jin,
$ J. Alloys Compd., 484, 286-95(2009).
$
$ Checked against paper. Checked at 6000 K.
$
$ There is no obvious improvement compared to the previous 95Zhu assessment.
$
$ Invariant equilibria are shifted by up to 3 K from rounding errors from
$ fractional compositions.
$
 PAR  L(LIQUID,CE,CU;0),,               -44488-0.398*T;,,             N 09Bo !
 PAR  L(LIQUID,CE,CU;1),,               +34088-6.247*T;,,             N 09Bo !
 PAR  L(LIQUID,CE,CU;2),,               -20951+10.387*T;,,            N 09Bo !
$
 PAR  L(FCC_A1,CE,CU:VA;0),,               +25019;,,                  N 09Bo !
 PAR  L(BCC_A2,CE,CU:VA;0),,               -8545;,,                   N 09Bo !
$
 PAR  G(CECU_B27,CE:CU),,               +GHSERCE+GHSERCU
             -18840-7*T;,,                                            N 09Bo !
 PAR  G(CECU2,CE:CU),,                  +GHSERCE+2*GHSERCU
             -34320-13.623*T;,,                                       N 09Bo !
 PAR  G(CECU4,CE:CU),,                  +GHSERCE+4*GHSERCU
             -58200-5.87*T;,,                                         N 09Bo !
 PAR  G(CECU5_D2D,CE:CU),,              +GHSERCE+5*GHSERCU
             -61740-9*T;,,                                            N 09Bo !
 PAR  G(CECU6,CE:CU),,                  +GHSERCE+6*GHSERCU
             -62748-14.35*T;,,                                        N 09Bo !
$
$ Metastable
$
 PAR  L(HCP_A3,CE,CU:VA;0),,               +25019;,,                  N Same !
$ ------------------------------------------------------------------------------
$
$
 LIST-OF-REFERENCE
 NUMBER  SOURCE
  Null   'Unknown source'
  Same   'Same or similar interaction as in the corresponding stable phase'
  COST   'COST 507 database'
  Frank  'Peter Franke, unpublished, SGTE unary database V.4.4, 2001; Ce'
  91Din  'A.T. Dinsdale, Calphad, 15, 317-425(1991).'
  96SGUN 'SGTE unary database V.3.0, 1996.'
  96Zhu  'W. Zhuang, Z.-Y. Qiao, S. Wei, J. Shen,
          J. Phase Equilib., 17, 508-21(1996); Ce-Cu'
  99Gsc  'K.A. Gschneidner, Jr., V.K. Pecharsky, J. Phase Equilib.,
          20, 612-14(1999), SGTE unary database V.4.4, 2001; Ce'
  09Bo   'H. Bo, S. Jin, L.G. Zhang, X.M. Chen, L.B. Liu, F. Zheng, Z.P. Jin,
          J. Alloys Compd., 484, 286-95(2009); Ce-Cu'
!
