Repository: orchid-calphad/orchid-project.org

# orchid-project.org

Website and released data of **ORCHID** (Open Repository for CALPHAD Hypotheses, Intelligence, and Discovery),
served by GitHub Pages at https://orchid-project.org. Releases are archived on Zenodo (one DOI per version).

- `index.html`, `catalog/`, `best-practices.html` — static, self-contained pages (generated in the ORCHID tooling).
- `data/` — released data: catalog, redistributable TDB files, convex hulls. Licences: `data/LICENSES.md`, `data/NOTICE.md`.
- `llms.txt`, `data/croissant.json`, `CITATION.cff`, `.zenodo.json` — machine-readable metadata.

Only data with clear redistribution rights are published.

File: data/databases/sgte-binary/CeCu-96Zhu.tdb
$
$ Database for Ce-Cu from W. Zhuang et al. 1996.
$
$ W. Zhuang, Z.-Y. Qiao, S. Wei, J. Shen, J. Phase Equilib., 17, 508-21(1996).
$
$ Dataset created 2017.11.25 by Bengt Hallstedt.
$ 2020.12.25: Modified for use with GES6.
$
$ No fcc, bcc or hcp interactions are included in the paper. Without fcc
$ interaction the Cu solubility in fcc-Ce is up to 1%, leading a eutectic
$ temperature of 703 K and not 700 K as given in the paper.
$
$ Invariant equilibria are shifted by up to 2 K from rounding errors from
$ fractional compositions.
$
$ ------------------------------------------------------------------------------
 TEMP-LIM 298.15 6000.00 !
$
$ELEMENT NAME  REF. STATE               ATOMIC MASS H298-H0    S298    !
$
 ELEMENT VA   VACUUM                      0.0          0.0      0.0    ! 
 ELEMENT CE   FCC_A1                    140.12      7280.16    69.454  ! 
 ELEMENT CU   FCC_A1                     63.546     5004.      33.15   !
$ ------------------------------------------------------------------------------
$ Phase definitions
$
 PHASE LIQUID:L % 1 1 !
 CONST LIQUID:L : CE CU : !
$
$ Fcc (cF4, Fm-3m) and MeX (cF8, Fm-3m)
$
 PHASE FCC_A1 %A 2 1 1 !
 CONST FCC_A1 : CE% CU% : VA : !
$
$ Bcc (cI2, Im-3m)
$
 PHASE BCC_A2 %B 2 1 3 !
 CONST BCC_A2 : CE% CU : VA : !
$
$ Hcp (hP2, P6_3/mmc) and Me2X (NiAs-type, hP4, P6_3/mmc, B8_1)
$
 PHASE HCP_A3 %A 2 1 0.5 !
 CONST HCP_A3 : CE CU% : VA : !
$
$ Prototype FeB (oP8, Pnma)
$
 PHASE CECU_B27 % 2 1 1 !
 CONST CECU_B27 : CE : CU : !
$
$ Prototype Hg2K (oI12, Imma)
$
 PHASE CECU2 % 2 1 2 !
 CONST CECU2 : CE : CU : !
$
$ Prototype CeCu4 (oP20, Pnnm)
$
 PHASE CECU4 % 2 1 4 !
 CONST CECU4 : CE : CU : !
$
$ Prototype CaCu5 (hP6, P6/mmm)
$
 PHASE CECU5_D2D % 2 1 5 !
 CONST CECU5_D2D : CE : CU : !
$
$ Prototype CeCu6 (oP28, Pnma)
$
 PHASE CECU6 % 2 1 6 !
 CONST CECU6 : CE : CU : !
$ ------------------------------------------------------------------------------
$ Defaults
$
 DEFINE-SYSTEM-DEFAULT ELEMENT 2 !
 DEFAULT-COM DEFINE_SYSTEM_ELEMENT VA !
 TYPE-DEF % SEQ * !
 TYPE-DEF A GES AMEND_PHASE_DESCRIPTION @ MAGNETIC -3 0.28 !
 TYPE-DEF B GES AMEND_PHASE_DESCRIPTION @ MAGNETIC -1 0.4 !
 FUNCTION ZERO      298.15  0;                                         6000 N !
 FUNCTION UN_ASS    298.15  0;                                         6000 N !
 FUNCTION R         298.15  +8.31451;                                  6000 N !
$ ------------------------------------------------------------------------------
$ Element data
$ ------------------------------------------------------------------------------
$ Ce
$
$ HCP_A3 and DHCP added in unary 3.0
$ HCP_A3 and DHCP revised in unary 4.4
$
 PAR  G(FCC_A1,CE:VA),,                 +GHSERCE;                4000 N 91Din !
 PAR  G(BCC_A2,CE:VA),,                 +GBCCCE;                 4000 N 91Din !
 PAR  G(HCP_A3,CE:VA),,                 +GHSERCE+300;            4000 N Frank !
$PAR  G(HCP_A3,CE:VA),,                 +GHSERCE+50000;          4000 N 96SGUN !
$PAR  G(DHCP,CE:VA),,                   +GHSERCE
$            -122.539+0.433*T;                                   4000 N 99Gsc !
$PAR  G(DHCP,CE),,                      +GHSERCE-190+0.56886*T;  4000 N 96SGUN !
 PAR  G(LIQUID,CE),,                    +GLIQCE;                 4000 N 91Din !
$
 FUNCTION GHSERCE   298.15  -7160.519+84.23022*T-22.3664*T*LN(T)
       -0.0067103*T**2-3.20773E-07*T**3-18117*T**(-1);
      1000.00  Y  -79678.506+659.4604*T-101.32248*T*LN(T)
       +0.026046487*T**2-1.930297E-06*T**3+11531707*T**(-1);
      2000.00  Y  -14198.639+190.370192*T-37.6978*T*LN(T);
      4000.00  N !
 FUNCTION GBCCCE    298.15  -1354.69-5.21501*T-7.7305867*T*LN(T)
       -0.029098402*T**2+4.784299E-06*T**3-196303*T**(-1);
      1000.00  Y  -12101.106+187.449688*T-37.6142*T*LN(T);
      1072.00  Y  -11950.375+186.333811*T-37.4627992*T*LN(T)
       -5.7145E-05*T**2+2.348E-09*T**3-25897*T**(-1);
      4000.00  N !
 FUNCTION GLIQCE    298.15  +4117.865-11.423898*T-7.5383948*T*LN(T)
       -0.02936407*T**2+4.827734E-06*T**3-198834*T**(-1);
      1000.00  Y  -6730.605+183.023193*T-37.6978*T*LN(T);
      4000.00  N !
$ ------------------------------------------------------------------------------
$ Cu
$
 PAR  G(FCC_A1,CU:VA),,                 +GHSERCU;                3200 N 91Din !
 PAR  G(BCC_A2,CU:VA),,                 +GHSERCU+4017-1.255*T;   3200 N 91Din !
 PAR  G(HCP_A3,CU:VA),,                 +GHSERCU+600+0.2*T;      3200 N 91Din !
 PAR  G(LIQUID,CU),,                    +GLIQCU;                 3200 N 91Din !
$
 FUNCTION GHSERCU   298.15  -7770.458+130.485235*T-24.112392*T*LN(T)
       -0.00265684*T**2+1.29223E-07*T**3+52478*T**(-1);
      1357.77  Y  -13542.026+183.803828*T-31.38*T*LN(T)+3.64167E+29*T**(-9);
      3200.00  N !
 FUNCTION GLIQCU    298.15  +12964.735-9.511904*T+GHSERCU-5.8489E-21*T**7;
      1357.77  Y  -46.545+173.881484*T-31.38*T*LN(T);
      3200.00  N !
$ ------------------------------------------------------------------------------
$ Binary system
$
$ W. Zhuang, Z.-Y. Qiao, S. Wei, J. Shen, J. Phase Equilib., 17, 508-21(1996).
$
$ Checked against paper. Checked at 6000 K.
$
$ No fcc, bcc or hcp interactions are included in the paper. Without fcc
$ interaction the Cu solubility in fcc-Ce is up to 1%, leading a eutectic
$ temperature of 703 K and not 700 K as given in the paper.
$
$ Invariant equilibria are shifted by up to 2 K from rounding errors from
$ fractional compositions.
$
 PAR  L(LIQUID,CE,CU;0),,               -44377-4.03*T;,,              N 96Zhu !
 PAR  L(LIQUID,CE,CU;1),,               +27205-2.93*T;,,              N 96Zhu !
 PAR  L(LIQUID,CE,CU;2),,               -15465+9.88*T;,,              N 96Zhu !
$
 PAR  L(FCC_A1,CE,CU:VA;0),,            +UN_ASS;,,                    N !
 PAR  L(BCC_A2,CE,CU:VA;0),,            +UN_ASS;,,                    N !
$
 PAR  G(CECU_B27,CE:CU),,               +GHSERCE+GHSERCU
             -25416-1.18*T;,,                                         N 96Zhu !
 PAR  G(CECU2,CE:CU),,                  +GHSERCE+2*GHSERCU
             -44376-5.79*T;,,                                         N 96Zhu !
 PAR  G(CECU4,CE:CU),,                  +GHSERCE+4*GHSERCU
             -62055-2.8*T;,,                                          N 96Zhu !
 PAR  G(CECU5_D2D,CE:CU),,              +GHSERCE+5*GHSERCU
             -68850-3.06*T;,,                                         N 96Zhu !
 PAR  G(CECU6,CE:CU),,                  +GHSERCE+6*GHSERCU
             -70791-7.56*T;,,                                         N 96Zhu !
$ ------------------------------------------------------------------------------
$
$
 LIST-OF-REFERENCE
 NUMBER  SOURCE
  Null   'Unknown source'
  Same   'Same or similar interaction as in the corresponding stable phase'
  COST   'COST 507 database'
  Frank  'Peter Franke, unpublished, SGTE unary database V.4.4, 2001; Ce'
  91Din  'A.T. Dinsdale, Calphad, 15, 317-425(1991).'
  96SGUN 'SGTE unary database V.3.0, 1996.'
  96Zhu  'W. Zhuang, Z.-Y. Qiao, S. Wei, J. Shen,
          J. Phase Equilib., 17, 508-21(1996); Ce-Cu'
  99Gsc  'K.A. Gschneidner, Jr., V.K. Pecharsky, J. Phase Equilib.,
          20, 612-14(1999), SGTE unary database V.4.4, 2001; Ce'
!

File: data/databases/sgte-binary/CeFe-06Su.tdb
$
$ Database for Ce-Fe from X. Su and J.-C. Tedenac 2006
$
$ X. Su, J.-C. Tedenac, Calphad, 30, 455-60(2006).
$
$ Dataset created 2016.10.08 by Bengt Hallstedt.
$ 2020.12.25: Modified for use with GES6.
$
$ Invariant equilibria differ by up to 4 K. The composition of the liquid
$ differ more than the differences in temperature would suggest. The
$ invariant equilibria in the paper may have been calculated with a 
$ different set of parameters.
$
$ ------------------------------------------------------------------------------
 TEMP-LIM 298.15 6000.00 !
$
$ELEMENT NAME  REF. STATE               ATOMIC MASS H298-H0    S298    !
$
 ELEMENT VA   VACUUM                      0.0          0.0      0.0    ! 
 ELEMENT CE   FCC_A1                    140.12      7280.16    69.454  ! 
 ELEMENT FE   BCC_A2                     55.847     4489.0     27.2797 ! 
$ ------------------------------------------------------------------------------
$ Phase definitions
$
 PHASE LIQUID:L % 1 1 !
 CONST LIQUID:L : CE FE : !
$
$ Fcc (cF4, Fm-3m) and MeX (cF8, Fm-3m)
$
 PHASE FCC_A1 %A 2 1 1 !
 CONST FCC_A1 : CE% FE% : VA : !
$
$ Bcc (cI2, Im-3m)
$
 PHASE BCC_A2 %B 2 1 3 !
 CONST BCC_A2 : CE% FE% : VA : !
$
$ Hcp (hP2, P6_3/mmc) and Me2X (NiAs-type, hP4, P6_3/mmc, B8_1)
$
 PHASE HCP_A3 %A 2 1 0.5 !
 CONST HCP_A3 : CE FE : VA : !
$
$ Prototype Cu2Mg (cF24, Fd-3m)
$
 PHASE CEFE2_C15 % 2 1 2 !
 CONST CEFE2_C15 : CE : FE : !
$
$ Prototype Ni17Th2 (hP38, P6_3/mmc), alpha
$ Prototype Th2Zn17 (hR19, R-3m), beta
$
 PHASE CE2FE17 % 2 2 17 !
 CONST CE2FE17 : CE : FE : !
$ ------------------------------------------------------------------------------
$ Defaults
$
 DEFINE-SYSTEM-DEFAULT ELEMENT 2 !
 DEFAULT-COM DEFINE_SYSTEM_ELEMENT VA !
 TYPE-DEF % SEQ * !
 TYPE-DEF A GES AMEND_PHASE_DESCRIPTION @ MAGNETIC -3 0.28 !
 TYPE-DEF B GES AMEND_PHASE_DESCRIPTION @ MAGNETIC -1 0.4 !
 FUNCTION ZERO      298.15  0;                                         6000 N !
 FUNCTION UN_ASS    298.15  0;                                         6000 N !
$ ------------------------------------------------------------------------------
$ Element data
$ ------------------------------------------------------------------------------
$ Ce
$
$ HCP_A3 and DHCP added in unary 3.0
$ HCP_A3 and DHCP revised in unary 4.4
$
 PAR  G(FCC_A1,CE:VA),,                 +GHSERCE;                4000 N 91Din !
 PAR  G(BCC_A2,CE:VA),,                 +GBCCCE;                 4000 N 91Din !
 PAR  G(HCP_A3,CE:VA),,                 +GHSERCE+300;            4000 N Frank !
$PAR  G(HCP_A3,CE:VA),,                 +GHSERCE+50000;          4000 N 96SGUN !
$PAR  G(DHCP,CE:VA),,                   +GHSERCE
$            -122.539+0.433*T;                                   4000 N 99Gsc !
$PAR  G(DHCP,CE),,                      +GHSERCE-190+0.56886*T;  4000 N 96SGUN !
 PAR  G(LIQUID,CE),,                    +GLIQCE;                 4000 N 91Din !
$
 FUNCTION GHSERCE   298.15  -7160.519+84.23022*T-22.3664*T*LN(T)
       -0.0067103*T**2-3.20773E-07*T**3-18117*T**(-1);
      1000.00  Y  -79678.506+659.4604*T-101.32248*T*LN(T)
       +0.026046487*T**2-1.930297E-06*T**3+11531707*T**(-1);
      2000.00  Y  -14198.639+190.370192*T-37.6978*T*LN(T);
      4000.00  N !
 FUNCTION GBCCCE    298.15  -1354.69-5.21501*T-7.7305867*T*LN(T)
       -0.029098402*T**2+4.784299E-06*T**3-196303*T**(-1);
      1000.00  Y  -12101.106+187.449688*T-37.6142*T*LN(T);
      1072.00  Y  -11950.375+186.333811*T-37.4627992*T*LN(T)
       -5.7145E-05*T**2+2.348E-09*T**3-25897*T**(-1);
      4000.00  N !
 FUNCTION GLIQCE    298.15  +4117.865-11.423898*T-7.5383948*T*LN(T)
       -0.02936407*T**2+4.827734E-06*T**3-198834*T**(-1);
      1000.00  Y  -6730.605+183.023193*T-37.6978*T*LN(T);
      4000.00  N !
$ ------------------------------------------------------------------------------
$ Fe
$
$ ORTHORHOMBIC_A20 and TETRAGONAL_U added im unary 4.1
$
 PAR  G(BCC_A2,FE:VA),,                 +GHSERFE;,,                   N 91Din !
 PAR  TC(BCC_A2,FE:VA),,                 1043.00;,,                   N 91Din !
 PAR  BM(BCC_A2,FE:VA),,                    2.22;,,                   N 91Din !
 PAR  G(FCC_A1,FE:VA),,                 +GFCCFE;,,                    N 91Din !
 PAR  TC(FCC_A1,FE:VA),,                 -201.00;,,                   N 91Din !
 PAR  BM(FCC_A1,FE:VA),,                   -2.10;,,                   N 91Din !
 PAR  G(HCP_A3,FE:VA),,                 +GHCPFE;,,                    N 91Din !
$PAR  G(CBCC_A12,FE:VA),,               +GHSERFE+4745;,,              N 91Din !
$PAR  G(CUB_A13,FE:VA),,                +GHSERFE+3745;,,              N 91Din !
$PAR  G(ORTHORHOMBIC_A20,FE),,          +GHSERFE+5000;,,              N 99SGUN !
$PAR  G(TETRAGONAL_U,FE),,              +GHSERFE+5000;,,              N 99SGUN !
 PAR  G(LIQUID,FE),,                    +GLIQFE;,,                    N 91Din !
$
 FUNCTION GHSERFE   298.15  +1225.7+124.134*T-23.5143*T*LN(T)
       -0.00439752*T**2-5.8927E-08*T**3+77359*T**(-1);
      1811.00  Y  -25383.581+299.31255*T-46*T*LN(T)+2.29603E+31*T**(-9);
      6000.00  N !
 FUNCTION GFCCFE    298.15  -1462.4+8.282*T-1.15*T*LN(T)
       +6.4E-04*T**2+GHSERFE;
      1811.00  Y  -1713.815+0.940009*T+GHSERFE+4.9251E+30*T**(-9);
      6000.00  N !
 FUNCTION GHCPFE    298.15  -3705.78+12.591*T-1.15*T*LN(T)
       +6.4E-04*T**2+GHSERFE;
      1811.00  Y  -3957.195+5.249009*T+GHSERFE+4.9251E+30*T**(-9);
      6000.00  N !
 FUNCTION GLIQFE    298.15  +12040.17-6.55843*T+GHSERFE-3.67516E-21*T**7;
      1811.00  Y  -10838.83+291.302*T-46*T*LN(T);
      6000.00  N !
$ ------------------------------------------------------------------------------
$ Binary system
$
$ X. Su, J.-C. Tedenac, Calphad, 30, 455-60(2006).
$
$ Checked against paper. Checked at 6000 K.
$
$ Invariant equilibria differ by up to 4 K. The composition of the liquid
$ differ more than the differences in temperature would suggest. The
$ invariant equilibria in the paper may have been calculated with a 
$ different set of parameters.
$
 PAR  L(LIQUID,CE,FE;0),,               +5881.8-8.5586*T;,,           N 06Su !
 PAR  L(LIQUID,CE,FE;1),,               +12585-20.1552*T;,,           N 06Su !
 PAR  L(LIQUID,CE,FE;2),,               +2591;,,                      N 06Su !
$
 PAR  L(FCC_A1,CE,FE:VA;0),,            +59316.5;,,                   N 06Su !
 PAR  L(BCC_A2,CE,FE:VA;0),,            +3736.6+35.2022*T;,,          N 06Su !
$
 PAR  G(CEFE2_C15,CE:FE),,              +GHSERCE+2*GHSERFE
             -26825+9.8533*T;,,                                       N 06Su !
 PAR  G(CE2FE17,CE:FE),,                +2*GHSERCE+17*GHSERFE
             -184007.7+107.7769*T;,,                                  N 06Su !
$
$ Metastable
$
 PAR  L(HCP_A3,CE,FE:VA;0),,            +59316.5;,,                   N Same !
$ ------------------------------------------------------------------------------
$
$
 LIST-OF-REFERENCE
 NUMBER  SOURCE
  Null   'Unknown source'
  Same   'Same or similar interaction as in the corresponding stable phase'
  REFLAV 'Laves phase convention: G(LAVES,X:X)=+3*GHSERXX+15000'
  Frank  'Peter Franke, unpublished, SGTE unary database V.4.4, 2001; Ce'
  91Din  'A.T. Dinsdale, Calphad, 15, 317-425(1991).'
  96SGUN 'SGTE unary database V.3.0, 1996.'
  99Gsc  'K.A. Gschneidner, Jr., V.K. Pecharsky, J. Phase Equilib.,
          20, 612-14(1999), SGTE unary database V.4.4, 2001; Ce'
  99SGUN 'SGTE unary database V.4.1, 1999.'
  06Su   'X. Su, J.-C. Tedenac, Calphad, 30, 455-60(2006); Ce-Fe'
!

File: data/databases/sgte-binary/CeFe-19Zhu.tdb
$
$ Database for Ce-Fe from D. Zhu et al. 2019.
$
$ D. Zhu, C. Xu, C. Li, C. Guo, Z. Du, Calphad, 64, 23-36(2019).
$
$ Dataset created 2023.05.27 by Bengt Hallstedt.
$
$ In the paper reference is given to Konar et al. 2016, but they used an
$ MQM model.
$
$ ------------------------------------------------------------------------------
 TEMP-LIM 298.15 6000.00 !
$
$ELEMENT NAME  REF. STATE               ATOMIC MASS H298-H0    S298    !
$
 ELEMENT VA   VACUUM                      0.0          0.0      0.0    ! 
 ELEMENT CE   FCC_A1                    140.12      7280.16    69.454  ! 
 ELEMENT FE   BCC_A2                     55.847     4489.0     27.2797 ! 
$ ------------------------------------------------------------------------------
$ Phase definitions
$
 PHASE LIQUID:L % 1 1 !
 CONST LIQUID:L : CE FE : !
$
$ Fcc (cF4, Fm-3m) and MeX (cF8, Fm-3m)
$
 PHASE FCC_A1 %A 2 1 1 !
 CONST FCC_A1 : CE% FE% : VA : !
$
$ Bcc (cI2, Im-3m)
$
 PHASE BCC_A2 %B 2 1 3 !
 CONST BCC_A2 : CE% FE% : VA : !
$
$ Hcp (hP2, P6_3/mmc) and Me2X (NiAs-type, hP4, P6_3/mmc, B8_1)
$
 PHASE HCP_A3 %A 2 1 0.5 !
 CONST HCP_A3 : CE FE : VA : !
$
$ Prototype Cu2Mg (cF24, Fd-3m)
$
 PHASE CEFE2_C15 % 2 1 2 !
 CONST CEFE2_C15 : CE : FE : !
$
$ Prototype Ni17Th2 (hP38, P6_3/mmc), alpha
$ Prototype Th2Zn17 (hR19, R-3m), beta
$
 PHASE CE2FE17 % 2 2 17 !
 CONST CE2FE17 : CE : FE : !
$ ------------------------------------------------------------------------------
$ Defaults
$
 DEFINE-SYSTEM-DEFAULT ELEMENT 2 !
 DEFAULT-COM DEFINE_SYSTEM_ELEMENT VA !
 TYPE-DEF % SEQ * !
 TYPE-DEF A GES AMEND_PHASE_DESCRIPTION @ MAGNETIC -3 0.28 !
 TYPE-DEF B GES AMEND_PHASE_DESCRIPTION @ MAGNETIC -1 0.4 !
 FUNCTION ZERO      298.15  0;                                         6000 N !
 FUNCTION UN_ASS    298.15  0;                                         6000 N !
$ ------------------------------------------------------------------------------
$ Element data
$ ------------------------------------------------------------------------------
$ Ce
$
$ HCP_A3 and DHCP added in unary 3.0
$ HCP_A3 and DHCP revised in unary 4.4
$
 PAR  G(FCC_A1,CE:VA),,                 +GHSERCE;                4000 N 91Din !
 PAR  G(BCC_A2,CE:VA),,                 +GBCCCE;                 4000 N 91Din !
 PAR  G(HCP_A3,CE:VA),,                 +GHSERCE+300;            4000 N Frank !
$PAR  G(HCP_A3,CE:VA),,                 +GHSERCE+50000;          4000 N 96SGUN !
$PAR  G(DHCP,CE:VA),,                   +GHSERCE
$            -122.539+0.433*T;                                   4000 N 99Gsc !
$PAR  G(DHCP,CE),,                      +GHSERCE-190+0.56886*T;  4000 N 96SGUN !
 PAR  G(LIQUID,CE),,                    +GLIQCE;                 4000 N 91Din !
$
 FUNCTION GHSERCE   298.15  -7160.519+84.23022*T-22.3664*T*LN(T)
       -0.0067103*T**2-3.20773E-07*T**3-18117*T**(-1);
      1000.00  Y  -79678.506+659.4604*T-101.32248*T*LN(T)
       +0.026046487*T**2-1.930297E-06*T**3+11531707*T**(-1);
      2000.00  Y  -14198.639+190.370192*T-37.6978*T*LN(T);
      4000.00  N !
 FUNCTION GBCCCE    298.15  -1354.69-5.21501*T-7.7305867*T*LN(T)
       -0.029098402*T**2+4.784299E-06*T**3-196303*T**(-1);
      1000.00  Y  -12101.106+187.449688*T-37.6142*T*LN(T);
      1072.00  Y  -11950.375+186.333811*T-37.4627992*T*LN(T)
       -5.7145E-05*T**2+2.348E-09*T**3-25897*T**(-1);
      4000.00  N !
 FUNCTION GLIQCE    298.15  +4117.865-11.423898*T-7.5383948*T*LN(T)
       -0.02936407*T**2+4.827734E-06*T**3-198834*T**(-1);
      1000.00  Y  -6730.605+183.023193*T-37.6978*T*LN(T);
      4000.00  N !
$ ------------------------------------------------------------------------------
$ Fe
$
$ ORTHORHOMBIC_A20 and TETRAGONAL_U added im unary 4.1
$
 PAR  G(BCC_A2,FE:VA),,                 +GHSERFE;,,                   N 91Din !
 PAR  TC(BCC_A2,FE:VA),,                 1043.00;,,                   N 91Din !
 PAR  BM(BCC_A2,FE:VA),,                    2.22;,,                   N 91Din !
 PAR  G(FCC_A1,FE:VA),,                 +GFCCFE;,,                    N 91Din !
 PAR  TC(FCC_A1,FE:VA),,                 -201.00;,,                   N 91Din !
 PAR  BM(FCC_A1,FE:VA),,                   -2.10;,,                   N 91Din !
 PAR  G(HCP_A3,FE:VA),,                 +GHCPFE;,,                    N 91Din !
$PAR  G(CBCC_A12,FE:VA),,               +GHSERFE+4745;,,              N 91Din !
$PAR  G(CUB_A13,FE:VA),,                +GHSERFE+3745;,,              N 91Din !
$PAR  G(ORTHORHOMBIC_A20,FE),,          +GHSERFE+5000;,,              N 99SGUN !
$PAR  G(TETRAGONAL_U,FE),,              +GHSERFE+5000;,,              N 99SGUN !
 PAR  G(LIQUID,FE),,                    +GLIQFE;,,                    N 91Din !
$
 FUNCTION GHSERFE   298.15  +1225.7+124.134*T-23.5143*T*LN(T)
       -0.00439752*T**2-5.8927E-08*T**3+77359*T**(-1);
      1811.00  Y  -25383.581+299.31255*T-46*T*LN(T)+2.29603E+31*T**(-9);
      6000.00  N !
 FUNCTION GFCCFE    298.15  -1462.4+8.282*T-1.15*T*LN(T)
       +6.4E-04*T**2+GHSERFE;
      1811.00  Y  -1713.815+0.940009*T+GHSERFE+4.9251E+30*T**(-9);
      6000.00  N !
 FUNCTION GHCPFE    298.15  -3705.78+12.591*T-1.15*T*LN(T)
       +6.4E-04*T**2+GHSERFE;
      1811.00  Y  -3957.195+5.249009*T+GHSERFE+4.9251E+30*T**(-9);
      6000.00  N !
 FUNCTION GLIQFE    298.15  +12040.17-6.55843*T+GHSERFE-3.67516E-21*T**7;
      1811.00  Y  -10838.83+291.302*T-46*T*LN(T);
      6000.00  N !
$ ------------------------------------------------------------------------------
$ Binary system
$
$ D. Zhu, C. Xu, C. Li, C. Guo, Z. Du, Calphad, 64, 23-36(2019).
$
$ Checked against paper and author's tdb. Checked at 6000 K.
$
$ In the paper reference is given to Konar et al. 2016, but they used an
$ MQM model.
$
 PAR  L(LIQUID,CE,FE;0),,               -3581.8+1.91723*T;,,          N 19Zhu !
 PAR  L(LIQUID,CE,FE;1),,               +2285-7.5868*T;,,             N 19Zhu !
$
 PAR  L(FCC_A1,CE,FE:VA;0),,            +59316.5;,,                   N 06Su !
 PAR  L(BCC_A2,CE,FE:VA;0),,            +3736.6+35.2022*T;,,          N 06Su !
$
 PAR  G(CEFE2_C15,CE:FE),,              +GHSERCE+2*GHSERFE
             -36425+19.119*T;,,                                       N 19Zhu !
 PAR  G(CE2FE17,CE:FE),,                +2*GHSERCE+17*GHSERFE
             -195407.7+119.092*T;,,                                   N 19Zhu !
$
$ Metastable
$
 PAR  L(HCP_A3,CE,FE:VA;0),,            +59316.5;,,                   N Same !
$ ------------------------------------------------------------------------------
$
$
 LIST-OF-REFERENCE
 NUMBER  SOURCE
  Null   'Unknown source'
  Same   'Same or similar interaction as in the corresponding stable phase'
  REFLAV 'Laves phase convention: G(LAVES,X:X)=+3*GHSERXX+15000'
  Frank  'Peter Franke, unpublished, SGTE unary database V.4.4, 2001; Ce'
  91Din  'A.T. Dinsdale, Calphad, 15, 317-425(1991).'
  96SGUN 'SGTE unary database V.3.0, 1996.'
  99Gsc  'K.A. Gschneidner, Jr., V.K. Pecharsky, J. Phase Equilib.,
          20, 612-14(1999), SGTE unary database V.4.4, 2001; Ce'
  99SGUN 'SGTE unary database V.4.1, 1999.'
  06Su   'X. Su, J.-C. Tedenac, Calphad, 30, 455-60(2006); Ce-Fe'
  19Zhu  'D. Zhu, C. Xu, C. Li, C. Guo, Z. Du, Calphad, 64, 23-36(2019); Ce-Fe'
!

File: data/databases/sgte-binary/CeFe-23Su.tdb
$
$ Database for Ce-Fe from D. Su et al. 2023.
$
$ D. Su, K.C. Yang, M.H. Rong, P.P. Liu, Q.R. Yao, J. Wang, Q. Chen, G.H. Rao,
$ H.Y. Zhou, Calphad, 80, 102506(2023).
$
$ Dataset created 2023.05.27 by Bengt Hallstedt.
$
$ Einstein-based Gibbs energies for CeFe2 and Ce2Fe17.
$
$ ------------------------------------------------------------------------------
 TEMP-LIM 298.15 6000.00 !
$
$ELEMENT NAME  REF. STATE               ATOMIC MASS H298-H0    S298    !
$
 ELEMENT VA   VACUUM                      0.0          0.0      0.0    ! 
 ELEMENT CE   FCC_A1                    140.12      7280.16    69.454  ! 
 ELEMENT FE   BCC_A2                     55.847     4489.0     27.2797 ! 
$ ------------------------------------------------------------------------------
$ Phase definitions
$
 PHASE LIQUID:L % 1 1 !
 CONST LIQUID:L : CE FE : !
$
$ Fcc (cF4, Fm-3m) and MeX (cF8, Fm-3m)
$
 PHASE FCC_A1 %A 2 1 1 !
 CONST FCC_A1 : CE% FE% : VA : !
$
$ Bcc (cI2, Im-3m)
$
 PHASE BCC_A2 %B 2 1 3 !
 CONST BCC_A2 : CE% FE% : VA : !
$
$ Hcp (hP2, P6_3/mmc) and Me2X (NiAs-type, hP4, P6_3/mmc, B8_1)
$
 PHASE HCP_A3 %A 2 1 0.5 !
 CONST HCP_A3 : CE FE : VA : !
$
$ Prototype Cu2Mg (cF24, Fd-3m)
$
 PHASE CEFE2_C15 %A 2 0.333333 0.666667 !
 CONST CEFE2_C15 : CE : FE : !
$
$ Prototype Ni17Th2 (hP38, P6_3/mmc), alpha
$ Prototype Th2Zn17 (hR19, R-3m), beta
$
 PHASE CE2FE17 %A 2 0.105263 0.894737 !
 CONST CE2FE17 : CE : FE : !
$ ------------------------------------------------------------------------------
$ Defaults
$
 DEFINE-SYSTEM-DEFAULT ELEMENT 2 !
 DEFAULT-COM DEFINE_SYSTEM_ELEMENT VA !
 TYPE-DEF % SEQ * !
 TYPE-DEF A GES AMEND_PHASE_DESCRIPTION @ MAGNETIC -3 0.28 !
 TYPE-DEF B GES AMEND_PHASE_DESCRIPTION @ MAGNETIC -1 0.4 !
 FUNCTION ZERO      298.15  0;                                         6000 N !
 FUNCTION UN_ASS    298.15  0;                                         6000 N !
$ ------------------------------------------------------------------------------
$ Element data
$ ------------------------------------------------------------------------------
$ Ce
$
$ HCP_A3 and DHCP added in unary 3.0
$ HCP_A3 and DHCP revised in unary 4.4
$
 PAR  G(FCC_A1,CE:VA),,                 +GHSERCE;                4000 N 91Din !
 PAR  G(BCC_A2,CE:VA),,                 +GBCCCE;                 4000 N 91Din !
 PAR  G(HCP_A3,CE:VA),,                 +GHSERCE+300;            4000 N Frank !
$PAR  G(HCP_A3,CE:VA),,                 +GHSERCE+50000;          4000 N 96SGUN !
$PAR  G(DHCP,CE:VA),,                   +GHSERCE
$            -122.539+0.433*T;                                   4000 N 99Gsc !
$PAR  G(DHCP,CE),,                      +GHSERCE-190+0.56886*T;  4000 N 96SGUN !
 PAR  G(LIQUID,CE),,                    +GLIQCE;                 4000 N 91Din !
$
 FUNCTION GHSERCE   298.15  -7160.519+84.23022*T-22.3664*T*LN(T)
       -0.0067103*T**2-3.20773E-07*T**3-18117*T**(-1);
      1000.00  Y  -79678.506+659.4604*T-101.32248*T*LN(T)
       +0.026046487*T**2-1.930297E-06*T**3+11531707*T**(-1);
      2000.00  Y  -14198.639+190.370192*T-37.6978*T*LN(T);
      4000.00  N !
 FUNCTION GBCCCE    298.15  -1354.69-5.21501*T-7.7305867*T*LN(T)
       -0.029098402*T**2+4.784299E-06*T**3-196303*T**(-1);
      1000.00  Y  -12101.106+187.449688*T-37.6142*T*LN(T);
      1072.00  Y  -11950.375+186.333811*T-37.4627992*T*LN(T)
       -5.7145E-05*T**2+2.348E-09*T**3-25897*T**(-1);
      4000.00  N !
 FUNCTION GLIQCE    298.15  +4117.865-11.423898*T-7.5383948*T*LN(T)
       -0.02936407*T**2+4.827734E-06*T**3-198834*T**(-1);
      1000.00  Y  -6730.605+183.023193*T-37.6978*T*LN(T);
      4000.00  N !
$ ------------------------------------------------------------------------------
$ Fe
$
$ ORTHORHOMBIC_A20 and TETRAGONAL_U added im unary 4.1
$
 PAR  G(BCC_A2,FE:VA),,                 +GHSERFE;,,                   N 91Din !
 PAR  TC(BCC_A2,FE:VA),,                 1043.00;,,                   N 91Din !
 PAR  BM(BCC_A2,FE:VA),,                    2.22;,,                   N 91Din !
 PAR  G(FCC_A1,FE:VA),,                 +GFCCFE;,,                    N 91Din !
 PAR  TC(FCC_A1,FE:VA),,                 -201.00;,,                   N 91Din !
 PAR  BM(FCC_A1,FE:VA),,                   -2.10;,,                   N 91Din !
 PAR  G(HCP_A3,FE:VA),,                 +GHCPFE;,,                    N 91Din !
$PAR  G(CBCC_A12,FE:VA),,               +GHSERFE+4745;,,              N 91Din !
$PAR  G(CUB_A13,FE:VA),,                +GHSERFE+3745;,,              N 91Din !
$PAR  G(ORTHORHOMBIC_A20,FE),,          +GHSERFE+5000;,,              N 99SGUN !
$PAR  G(TETRAGONAL_U,FE),,              +GHSERFE+5000;,,              N 99SGUN !
 PAR  G(LIQUID,FE),,                    +GLIQFE;,,                    N 91Din !
$
 FUNCTION GHSERFE   298.15  +1225.7+124.134*T-23.5143*T*LN(T)
       -0.00439752*T**2-5.8927E-08*T**3+77359*T**(-1);
      1811.00  Y  -25383.581+299.31255*T-46*T*LN(T)+2.29603E+31*T**(-9);
      6000.00  N !
 FUNCTION GFCCFE    298.15  -1462.4+8.282*T-1.15*T*LN(T)
       +6.4E-04*T**2+GHSERFE;
      1811.00  Y  -1713.815+0.940009*T+GHSERFE+4.9251E+30*T**(-9);
      6000.00  N !
 FUNCTION GHCPFE    298.15  -3705.78+12.591*T-1.15*T*LN(T)
       +6.4E-04*T**2+GHSERFE;
      1811.00  Y  -3957.195+5.249009*T+GHSERFE+4.9251E+30*T**(-9);
      6000.00  N !
 FUNCTION GLIQFE    298.15  +12040.17-6.55843*T+GHSERFE-3.67516E-21*T**7;
      1811.00  Y  -10838.83+291.302*T-46*T*LN(T);
      6000.00  N !
$ ------------------------------------------------------------------------------
$ Binary system
$
$ D. Su, K.C. Yang, M.H. Rong, P.P. Liu, Q.R. Yao, J. Wang, Q. Chen, G.H. Rao,
$ H.Y. Zhou, Calphad, 80, 102506(2023).
$
$ Checked against paper and author's tdb. Checked at 6000 K.
$
$ Einstein-based Gibbs energies for CeFe2 and Ce2Fe17.
$
 PAR  L(LIQUID,CE,FE;0),,               -3638.7639+4.7833*T;,,        N 23Su !
 PAR  L(LIQUID,CE,FE;1),,               +2511.8248-8.8095*T;,,        N 23Su !
$
 PAR  L(FCC_A1,CE,FE:VA;0),,            +53702.3173;,,                N 23Su !
 PAR  L(BCC_A2,CE,FE:VA;0),,            +15396.0027+24.1502*T;,,      N 23Su !
$
 PAR  G(CEFE2_C15,CE:FE),,              -10970.0145-6.2035902*T
             -0.0034*T**2+GVIB12;,,                                   N 23Su !
 PAR  TC(CEFE2_C15,CE:FE),,               224.00;,,                   N 23Su !
 PAR  BMAG(CEFE2_C15,CE:FE),,               0.15;,,                   N 23Su !
$
 PAR  G(CE2FE17,CE:FE),,                -10013.7225+0.0441027757*T
             -0.006*T**2+GVIB217;,,                                   N 23Su !
 PAR  TC(CE2FE17,CE:FE),,                 209.00;,,                   N 23Su !
 PAR  BMAG(CE2FE17,CE:FE),,                 0.15;,,                   N 23Su !
$
$ Metastable
$
 PAR  L(HCP_A3,CE,FE:VA;0),,            +53702.3173;,,                N Same !
$
 FUNCTION GEIN1T    298.15  +200;                                      6000 N !
 FUNCTION TEMP      298.15  +T**(-1);                                  6000 N !
 FUNCTION TEMPC1    298.15  -GEIN1T*TEMP ;                             6000 N !
 FUNCTION GEINV1C   298.15  +1-1*EXP(TEMPC1);                          6000 N !
 FUNCTION GEINVS    298.15  +LN(GEINV1C);                              6000 N !
 FUNCTION GEINVE    298.15  +3*R*T*GEINVS;                             6000 N !
 FUNCTION GVIB12    298.15  +1.5*R*GEIN1T+GEINVE#;                     6000 N !
$
 FUNCTION XGEIN1T   298.15  +265;                                      6000 N !
 FUNCTION XTEMP     298.15  +T**(-1);                                  6000 N !
 FUNCTION XTEMPC1   298.15  -XGEIN1T*XTEMP ;                           6000 N !
 FUNCTION XGEINV1C  298.15  +1-1*EXP(XTEMPC1);                         6000 N !
 FUNCTION XGEINVS   298.15  +LN(XGEINV1C);                             6000 N !
 FUNCTION XGEINVE   298.15  +3*R*T*XGEINVS;                            6000 N !
 FUNCTION GVIB217   298.15  +1.5*R*XGEIN1T+XGEINVE;                    6000 N !
$ ------------------------------------------------------------------------------
$
$
 LIST-OF-REFERENCE
 NUMBER  SOURCE
  Null   'Unknown source'
  Same   'Same or similar interaction as in the corresponding stable phase'
  REFLAV 'Laves phase convention: G(LAVES,X:X)=+3*GHSERXX+15000'
  Frank  'Peter Franke, unpublished, SGTE unary database V.4.4, 2001; Ce'
  91Din  'A.T. Dinsdale, Calphad, 15, 317-425(1991).'
  96SGUN 'SGTE unary database V.3.0, 1996.'
  99Gsc  'K.A. Gschneidner, Jr., V.K. Pecharsky, J. Phase Equilib.,
          20, 612-14(1999), SGTE unary database V.4.4, 2001; Ce'
  99SGUN 'SGTE unary database V.4.1, 1999.'
  23Su   'D. Su, K.C. Yang, M.H. Rong, P.P. Liu, Q.R. Yao, J. Wang, Q. Chen,
          G.H. Rao, H.Y. Zhou, Calphad, 80, 102506(2023); Ce-Fe'
!

File: data/databases/sgte-binary/CeGa-13Idb.tdb
$
$ Database for Ce-Ga from M. Idbenali et al. 2013.
$
$ M. Idbenali, C. Servant, M. Feddaoui,
$ J. Phase Diag. Diffus., 34, 467-73(2013).
$
$ Dataset created 2018.05.27 by Bengt Hallstedt.
$ 2020.12.25: Modified for use with GES6.
$
$ Warning! This is really bad modelling!
$
$ The modelling of the liquid and CeGa2 do not make sense.
$
$ The liquid is also stable below 250 K in the centre of the system. Since this
$ is below 298.15 K, the dataset is not considered formally broken.
$
$ GHSERCE was redefined as DHCP in the paper. Old data were used for dhcp-Ce.
$
$ Invariant equilibria differ by up to 22 K.
$
$ ------------------------------------------------------------------------------
 TEMP-LIM 298.15 6000.00 !
$
$ELEMENT NAME  REF. STATE               ATOMIC MASS H298-H0    S298    !
$
 ELEMENT VA   VACUUM                      0.0          0.0      0.0    ! 
 ELEMENT CE   FCC_A1                    140.12      7280.16    69.454  ! 
 ELEMENT GA   ORTHORHOMBIC_GA            69.72      5572.0     40.7271 ! 
$ ------------------------------------------------------------------------------
$ Species
$
 SPECIE  CEGA                               CE1GA1 !
$ ------------------------------------------------------------------------------
$ Phase definitions
$
 PHASE LIQUID:L % 1 1 !
 CONST LIQUID:L : CE CEGA GA : !
$
$ Fcc (cF4, Fm-3m) and MeX (cF8, Fm-3m)
$
 PHASE FCC_A1 %A 2 1 1 !
 CONST FCC_A1 : CE% GA : VA : !
$
$ Bcc (cI2, Im-3m)
$
 PHASE BCC_A2 %B 2 1 3 !
 CONST BCC_A2 : CE% GA : VA : !
$
$ Hcp (hP2, P6_3/mmc) and Me2X (NiAs-type, hP4, P6_3/mmc, B8_1)
$
 PHASE HCP_A3 %A 2 1 0.5 !
 CONST HCP_A3 : CE GA : VA : !
$
$ Prototype alpha-La (hP4, P6_3/mmc)
$
 PHASE DHCP % 1 1 !
 CONST DHCP : CE : !
$
$ alpha-Ga (oC8, Cmca)
$
 PHASE ORTHORHOMBIC_A11 % 1 1 !
 CONST ORTHORHOMBIC_A11 : GA : !
$
$ Prototype AuCu3 (cP4, Pm-3m)
$
 PHASE CE3GA_L12 % 2 3 1 !
 CONST CE3GA_L12 : CE : GA : !
$
$ Prototype Ba5Si3 (tP32, P4/ncc)
$
 PHASE CE3GA2 % 2 3 2 !
 CONST CE3GA2 : CE : GA : !
$
$ Prototype CrB (oC8, Cmcm)
$
 PHASE CEGA_B33 % 2 1 1 !
 CONST CEGA_B33 : CE : GA : !
$
$ Prototype AlB2 (hP3, P6/mmm)
$
 PHASE CEGA2_C32 % 2 1 2 !
 CONST CEGA2_C32 : CE% GA : GA : !
$
$ Prototype Ga6Pu (tP14, P4/nbm)
$
 PHASE CEGA6_LT % 2 1 6 !
 CONST CEGA6_LT : CE : GA : !
$
$ unknown structure 
$
 PHASE CEGA6_HT % 2 1 6 !
 CONST CEGA6_HT : CE : GA : !
$ ------------------------------------------------------------------------------
$ Defaults
$
 DEFINE-SYSTEM-DEFAULT ELEMENT 2 !
 DEFAULT-COM DEFINE_SYSTEM_ELEMENT VA !
 TYPE-DEF % SEQ * !
 TYPE-DEF A GES AMEND_PHASE_DESCRIPTION @ MAGNETIC -3 0.28 !
 TYPE-DEF B GES AMEND_PHASE_DESCRIPTION @ MAGNETIC -1 0.4 !
 FUNCTION ZERO      298.15  0;                                         6000 N !
 FUNCTION UN_ASS    298.15  0;                                         6000 N !
 FUNCTION R         298.15  +8.31451;                                  6000 N !
$ ------------------------------------------------------------------------------
$ Element data
$ ------------------------------------------------------------------------------
$ Ce
$
$ HCP_A3 and DHCP added in unary 3.0
$ HCP_A3 and DHCP revised in unary 4.4
$
 PAR  G(FCC_A1,CE:VA),,                 +GHSERCE;                4000 N 91Din !
 PAR  G(BCC_A2,CE:VA),,                 +GBCCCE;                 4000 N 91Din !
 PAR  G(HCP_A3,CE:VA),,                 +GHSERCE+300;            4000 N Frank !
$PAR  G(HCP_A3,CE:VA),,                 +GHSERCE+50000;          4000 N 96SGUN !
 PAR  G(DHCP,CE),,                      +GHSERCE
             -122.539+0.433*T;                                   4000 N 99Gsc !
$PAR  G(DHCP,CE),,                      +GHSERCE-190+0.56886*T;  4000 N 96SGUN !
 PAR  G(LIQUID,CE),,                    +GLIQCE;                 4000 N 91Din !
$
 FUNCTION GHSERCE   298.15  -7160.519+84.23022*T-22.3664*T*LN(T)
       -0.0067103*T**2-3.20773E-07*T**3-18117*T**(-1);
      1000.00  Y  -79678.506+659.4604*T-101.32248*T*LN(T)
       +0.026046487*T**2-1.930297E-06*T**3+11531707*T**(-1);
      2000.00  Y  -14198.639+190.370192*T-37.6978*T*LN(T);
      4000.00  N !
 FUNCTION GBCCCE    298.15  -1354.69-5.21501*T-7.7305867*T*LN(T)
       -0.029098402*T**2+4.784299E-06*T**3-196303*T**(-1);
      1000.00  Y  -12101.106+187.449688*T-37.6142*T*LN(T);
      1072.00  Y  -11950.375+186.333811*T-37.4627992*T*LN(T)
       -5.7145E-05*T**2+2.348E-09*T**3-25897*T**(-1);
      4000.00  N !
 FUNCTION GLIQCE    298.15  +4117.865-11.423898*T-7.5383948*T*LN(T)
       -0.02936407*T**2+4.827734E-06*T**3-198834*T**(-1);
      1000.00  Y  -6730.605+183.023193*T-37.6978*T*LN(T);
      4000.00  N !
 FUNCTION GDHCPCE   298.15  +GHSERCE-122.539+0.433*T;                  6000 N !
$ ------------------------------------------------------------------------------
$ Ga
$
$ DIAMOND_A4 added in unary 5.0
$
$ Changed name from ORTHORHOMBIC_GA to ORTHORHOMBIC_A11
$
 PAR  G(ORTHORHOMBIC_A11,GA)    200.00  +GHSERGA;                4000 N 91Din !
 PAR  G(FCC_A1,GA:VA)           200.00  +GHSERGA+3800-10.2*T;    4000 N 91Din !
 PAR  G(BCC_A2,GA:VA)           200.00  +GHSERGA+4500-11.7*T;    4000 N 91Din !
 PAR  G(HCP_A3,GA:VA)           200.00  +GHSERGA+4500-9.5*T;     4000 N 91Din !
$PAR  G(DIAMOND_A4,GA)          200.00  +GHSERGA+20900-2*T;      4000 N 09SGUN !
$PAR  G(BCT_A5,GA)              200.00  +GHSERGA+3846-9.8*T;     4000 N 91Din !
$PAR  G(TETRAGONAL_A6,GA)       200.00  +GHSERGA+3500-10*T;      4000 N 91Din !
 PAR  G(LIQUID,GA)              200.00  +GLIQGA;                 4000 N 91Din !
$
 PAR  G(CEGA2_C32,GA:GA),,              +3*GHSERGA+15000;,,           N 13Idb !
$
 FUNCTION GHSERGA   200.00  -21312.331+585.263691*T-108.228783*T*LN(T)
       +0.227155636*T**2-1.18575257E-04*T**3+439954*T**(-1);
       302.91  Y  -7055.643+132.73019*T-26.0692906*T*LN(T)
       +1.506E-04*T**2-4.0173E-08*T**3-118332*T**(-1)+1.64547E+23*T**(-9);
      4000.00  N !
 FUNCTION GLIQGA    200.00  +5491.298-18.073995*T+GHSERGA-7.0171E-17*T**7;
       302.91  Y  +5666.455-18.681147*T+GHSERGA-1.64547E+23*T**(-9);
      4000.00  N !
 FUNCTION GHCPGA    298.15  +GHSERGA+4500-9.5*T;                       6000 N !
$ ------------------------------------------------------------------------------
$ Binary system
$
$ M. Idbenali, C. Servant, M. Feddaoui,
$ J. Phase Diag. Diffus., 34, 467-73(2013).
$
$ Checked against paper. Checked at 6000K.
$
$ Warning! This is really bad modelling!
$
$ The modelling of the liquid and CeGa2 do not make sense.
$
$ The liquid is also stable below 250 K in the centre of the system. Since this
$ is below 298.15 K, the dataset is not considered formally broken.
$
$ GHSERCE was redefined as DHCP in the paper. Old data were used for dhcp-Ce.
$
$ Invariant equilibria differ by up to 22 K.
$
 PAR  G(LIQUID,CEGA),,                  +GDHCPCE+GHSERGA
             -152878.518+262.502939*T;,,                              N 13Idb !
 PAR  L(LIQUID,CE,GA;0),,               -178540.327+65.7125153*T
             -2.91783955*T*LN(T);,,                                   N 13Idb !
 PAR  L(LIQUID,CE,CEGA;0),,             -21795.2093-208.374027*T;,,   N 13Idb !
 PAR  L(LIQUID,CEGA,GA;0),,             -220117.945-52.1883433*T;,,   N 13Idb !
$
 PAR  L(FCC_A1,CE,GA:VA;0),,            +UN_ASS;,,                    N !
 PAR  L(BCC_A2,CE,GA:VA;0),,            +UN_ASS;,,                    N !
$
 PAR  G(CE3GA_L12,CE:GA),,              +3*GDHCPCE+GHSERGA
             -202891.982+80.7519424*T;,,                              N 13Idb !
 PAR  G(CE3GA2,CE:GA),,                 +3*GDHCPCE+2*GHSERGA
             -345158.6905+103.7186505*T;,,                            N 13Idb !
 PAR  G(CEGA_B33,CE:GA),,               +GDHCPCE+GHSERGA
             -140416.7984+32.5633946*T;,,                             N 13Idb !
$
 PAR  G(CEGA2_C32,CE:GA),,              +GDHCPCE+2*GHSERGA
             -217973.0376+36.5894778*T;,,                             N 13Idb !
 PAR  L(CEGA2_C32,CE,GA:GA;0),,         -141338.55+66.08616*T;,,      N 13Idb !
 PAR  L(CEGA2_C32,CE,GA:GA;1),,         -120036+105*T;,,              N 13Idb !
$
 PAR  G(CEGA6_LT,CE:GA),,               +GDHCPCE+6*GHSERGA
             -360920+125.2265*T;,,                                    N 13Idb !
 PAR  G(CEGA6_HT,CE:GA),,               +GDHCPCE+6*GHSERGA
             -359521.1445+123.361*T;,,                                N 13Idb !
$ ------------------------------------------------------------------------------
$
$
 LIST-OF-REFERENCE
 NUMBER  SOURCE
  Null   'Unknown source'
  Same   'Same or similar interaction as in the corresponding stable phase'
  REFLAV 'Laves phase convention: G(LAVES,X:X)=+3*GHSERXX+15000'
  COST   'COST 507 database'
  Frank  'Peter Franke, unpublished, SGTE unary database V.4.4, 2001; Ce'
  91Din  'A.T. Dinsdale, Calphad, 15, 317-425(1991).'
  96SGUN 'SGTE unary database V.3.0, 1996.'
  99Gsc  'K.A. Gschneidner, Jr., V.K. Pecharsky, J. Phase Equilib.,
          20, 612-14(1999), SGTE unary database V.4.4, 2001; Ce'
  09SGUN 'SGTE unary database V.5.0, 2009.'
  13Idb  'M. Idbenali, C. Servant, M. Feddaoui,
          J. Phase Diag. Diffus., 34, 467-73(2013); Ce-Ga'
!
