Repository: orchid-calphad/orchid-project.org

# orchid-project.org

Website and released data of **ORCHID** (Open Repository for CALPHAD Hypotheses, Intelligence, and Discovery),
served by GitHub Pages at https://orchid-project.org. Releases are archived on Zenodo (one DOI per version).

- `index.html`, `catalog/`, `best-practices.html` — static, self-contained pages (generated in the ORCHID tooling).
- `data/` — released data: catalog, redistributable TDB files, convex hulls. Licences: `data/LICENSES.md`, `data/NOTICE.md`.
- `llms.txt`, `data/croissant.json`, `CITATION.cff`, `.zenodo.json` — machine-readable metadata.

Only data with clear redistribution rights are published.

File: data/databases/sgte-binary/CeGa-19Liu.tdb
$
$ Database for Ce-Ga from J. Liu et al. 2019.
$
$ J. Liu, F. Li, J. Liu, X. Zhang, T. Ahmad, T. Liang,
$ Monatsh. Chem., 150, 1225-33(2019).
$
$ Dataset created 2023.05.28 by Bengt Hallstedt.
$
$ ------------------------------------------------------------------------------
 TEMP-LIM 298.15 6000.00 !
$
$ELEMENT NAME  REF. STATE               ATOMIC MASS H298-H0    S298    !
$
 ELEMENT VA   VACUUM                      0.0          0.0      0.0    ! 
 ELEMENT CE   FCC_A1                    140.12      7280.16    69.454  ! 
 ELEMENT GA   ORTHORHOMBIC_GA            69.72      5572.0     40.7271 ! 
$ ------------------------------------------------------------------------------
$ Phase definitions
$
 PHASE LIQUID:L % 1 1 !
 CONST LIQUID:L : CE GA : !
$
$ Fcc (cF4, Fm-3m) and MeX (cF8, Fm-3m)
$
 PHASE FCC_A1 %A 2 1 1 !
 CONST FCC_A1 : CE% GA : VA : !
$
$ Bcc (cI2, Im-3m)
$
 PHASE BCC_A2 %B 2 1 3 !
 CONST BCC_A2 : CE% GA : VA : !
$
$ Hcp (hP2, P6_3/mmc) and Me2X (NiAs-type, hP4, P6_3/mmc, B8_1)
$
 PHASE HCP_A3 %A 2 1 0.5 !
 CONST HCP_A3 : CE GA : VA : !
$
$ Prototype alpha-La (hP4, P6_3/mmc)
$
 PHASE DHCP % 1 1 !
 CONST DHCP : CE : !
$
$ alpha-Ga (oC8, Cmca)
$
 PHASE ORTHORHOMBIC_A11 % 1 1 !
 CONST ORTHORHOMBIC_A11 : GA : !
$
$ Prototype AuCu3 (cP4, Pm-3m)
$
 PHASE CE3GA_L12 % 2 3 1 !
 CONST CE3GA_L12 : CE : GA : !
$
$ Prototype Ba5Si3 (tP32, P4/ncc)
$
 PHASE CE3GA2 % 2 3 2 !
 CONST CE3GA2 : CE : GA : !
$
$ Prototype CrB (oC8, Cmcm)
$
 PHASE CEGA_B33 % 2 1 1 !
 CONST CEGA_B33 : CE : GA : !
$
$ Prototype AlB2 (hP3, P6/mmm)
$
 PHASE CEGA2_C32 % 2 1 2 !
 CONST CEGA2_C32 : CE% GA : CE GA% : !
$
$ Prototype Ga6Pu (tP14, P4/nbm)
$
 PHASE CEGA6_LT % 2 1 6 !
 CONST CEGA6_LT : CE : GA : !
$
$ unknown structure 
$
 PHASE CEGA6_HT % 2 1 6 !
 CONST CEGA6_HT : CE : GA : !
$ ------------------------------------------------------------------------------
$ Defaults
$
 DEFINE-SYSTEM-DEFAULT ELEMENT 2 !
 DEFAULT-COM DEFINE_SYSTEM_ELEMENT VA !
 TYPE-DEF % SEQ * !
 TYPE-DEF A GES AMEND_PHASE_DESCRIPTION @ MAGNETIC -3 0.28 !
 TYPE-DEF B GES AMEND_PHASE_DESCRIPTION @ MAGNETIC -1 0.4 !
 FUNCTION ZERO      298.15  0;                                         6000 N !
 FUNCTION UN_ASS    298.15  0;                                         6000 N !
 FUNCTION R         298.15  +8.31451;                                  6000 N !
$ ------------------------------------------------------------------------------
$ Element data
$ ------------------------------------------------------------------------------
$ Ce
$
$ HCP_A3 and DHCP added in unary 3.0
$ HCP_A3 and DHCP revised in unary 4.4
$
 PAR  G(FCC_A1,CE:VA),,                 +GHSERCE;                4000 N 91Din !
 PAR  G(BCC_A2,CE:VA),,                 +GBCCCE;                 4000 N 91Din !
 PAR  G(HCP_A3,CE:VA),,                 +GHSERCE+300;            4000 N Frank !
$PAR  G(HCP_A3,CE:VA),,                 +GHSERCE+50000;          4000 N 96SGUN !
 PAR  G(DHCP,CE),,                      +GHSERCE
             -122.539+0.433*T;                                   4000 N 99Gsc !
$PAR  G(DHCP,CE),,                      +GHSERCE-190+0.56886*T;  4000 N 96SGUN !
 PAR  G(LIQUID,CE),,                    +GLIQCE;                 4000 N 91Din !
$
 PAR  G(CEGA2_C32,CE:CE),,              +3*GHSERCE+150729.9;,,        N 19Liu !
$
 FUNCTION GHSERCE   298.15  -7160.519+84.23022*T-22.3664*T*LN(T)
       -0.0067103*T**2-3.20773E-07*T**3-18117*T**(-1);
      1000.00  Y  -79678.506+659.4604*T-101.32248*T*LN(T)
       +0.026046487*T**2-1.930297E-06*T**3+11531707*T**(-1);
      2000.00  Y  -14198.639+190.370192*T-37.6978*T*LN(T);
      4000.00  N !
 FUNCTION GBCCCE    298.15  -1354.69-5.21501*T-7.7305867*T*LN(T)
       -0.029098402*T**2+4.784299E-06*T**3-196303*T**(-1);
      1000.00  Y  -12101.106+187.449688*T-37.6142*T*LN(T);
      1072.00  Y  -11950.375+186.333811*T-37.4627992*T*LN(T)
       -5.7145E-05*T**2+2.348E-09*T**3-25897*T**(-1);
      4000.00  N !
 FUNCTION GLIQCE    298.15  +4117.865-11.423898*T-7.5383948*T*LN(T)
       -0.02936407*T**2+4.827734E-06*T**3-198834*T**(-1);
      1000.00  Y  -6730.605+183.023193*T-37.6978*T*LN(T);
      4000.00  N !
 FUNCTION GDHCPCE   298.15  +GHSERCE-122.539+0.433*T;                  6000 N !
$ ------------------------------------------------------------------------------
$ Ga
$
$ DIAMOND_A4 added in unary 5.0
$
$ Changed name from ORTHORHOMBIC_GA to ORTHORHOMBIC_A11
$
 PAR  G(ORTHORHOMBIC_A11,GA)    200.00  +GHSERGA;                4000 N 91Din !
 PAR  G(FCC_A1,GA:VA)           200.00  +GHSERGA+3800-10.2*T;    4000 N 91Din !
 PAR  G(BCC_A2,GA:VA)           200.00  +GHSERGA+4500-11.7*T;    4000 N 91Din !
 PAR  G(HCP_A3,GA:VA)           200.00  +GHSERGA+4500-9.5*T;     4000 N 91Din !
$PAR  G(DIAMOND_A4,GA)          200.00  +GHSERGA+20900-2*T;      4000 N 09SGUN !
$PAR  G(BCT_A5,GA)              200.00  +GHSERGA+3846-9.8*T;     4000 N 91Din !
$PAR  G(TETRAGONAL_A6,GA)       200.00  +GHSERGA+3500-10*T;      4000 N 91Din !
 PAR  G(LIQUID,GA)              200.00  +GLIQGA;                 4000 N 91Din !
$
 PAR  G(CEGA2_C32,GA:GA),,              +3*GHSERGA+30702.9;,,         N 19Liu !
$
 FUNCTION GHSERGA   200.00  -21312.331+585.263691*T-108.228783*T*LN(T)
       +0.227155636*T**2-1.18575257E-04*T**3+439954*T**(-1);
       302.91  Y  -7055.643+132.73019*T-26.0692906*T*LN(T)
       +1.506E-04*T**2-4.0173E-08*T**3-118332*T**(-1)+1.64547E+23*T**(-9);
      4000.00  N !
 FUNCTION GLIQGA    200.00  +5491.298-18.073995*T+GHSERGA-7.0171E-17*T**7;
       302.91  Y  +5666.455-18.681147*T+GHSERGA-1.64547E+23*T**(-9);
      4000.00  N !
 FUNCTION GHCPGA    298.15  +GHSERGA+4500-9.5*T;                       6000 N !
$ ------------------------------------------------------------------------------
$ Binary system
$
$ J. Liu, F. Li, J. Liu, X. Zhang, T. Ahmad, T. Liang,
$ Monatsh. Chem., 150, 1225-33(2019).
$
$ Checked against paper. Checked at 6000K.
$
 PAR  L(LIQUID,CE,GA;0),,               -253596.1+63.8096*T
             -0.0013*T*LN(T)-0.0049*T**2;,,                           N 19Liu !
 PAR  L(LIQUID,CE,GA;1),,               +81990.8-0.4089*T;,,          N 19Liu !
 PAR  L(LIQUID,CE,GA;2),,               -31446.3;,,                   N 19Liu !
 PAR  L(LIQUID,CE,GA;3),,               +31966.8;,,                   N 19Liu !
$
 PAR  L(FCC_A1,CE,GA:VA;0),,            +UN_ASS;,,                    N !
 PAR  L(BCC_A2,CE,GA:VA;0),,            +UN_ASS;,,                    N !
$
 PAR  G(CE3GA_L12,CE:GA),,              +3*GHSERCE+GHSERGA
             -201588+66.9976*T;,,                                     N 19Liu !
 PAR  G(CE3GA2,CE:GA),,                 +3*GHSERCE+2*GHSERGA
             -325250.5+47.153*T;,,                                    N 19Liu !
 PAR  G(CEGA_B33,CE:GA),,               +GHSERCE+GHSERGA
             -151497.2+20.2644*T;,,                                   N 19Liu !
$
 PAR  G(CEGA2_C32,CE:GA),,              +GHSERCE+2*GHSERGA
             -282056.7+40.8372*T;,,                                   N 19Liu !
 PAR  G(CEGA2_C32,GA:CE),,              +GHSERGA+2*GHSERCE+30700.2;,, N 19Liu !
 PAR  L(CEGA2_C32,CE,GA:GA;0),,         -155057.1-9.8859*T;,,         N 19Liu !
$
 PAR  G(CEGA6_LT,CE:GA),,               +GHSERCE+6*GHSERGA
             -398328+72.4304*T;,,                                     N 19Liu !
 PAR  G(CEGA6_HT,CE:GA),,               +GHSERCE+6*GHSERGA
             -365232+28.1995*T;,,                                     N 19Liu !
$ ------------------------------------------------------------------------------
$
$
 LIST-OF-REFERENCE
 NUMBER  SOURCE
  Null   'Unknown source'
  Same   'Same or similar interaction as in the corresponding stable phase'
  REFLAV 'Laves phase convention: G(LAVES,X:X)=+3*GHSERXX+15000'
  COST   'COST 507 database'
  Frank  'Peter Franke, unpublished, SGTE unary database V.4.4, 2001; Ce'
  91Din  'A.T. Dinsdale, Calphad, 15, 317-425(1991).'
  96SGUN 'SGTE unary database V.3.0, 1996.'
  99Gsc  'K.A. Gschneidner, Jr., V.K. Pecharsky, J. Phase Equilib.,
          20, 612-14(1999), SGTE unary database V.4.4, 2001; Ce'
  09SGUN 'SGTE unary database V.5.0, 2009.'
  19Liu  'J. Liu, F. Li, J. Liu, X. Zhang, T. Ahmad, T. Liang,
          Monatsh. Chem., 150, 1225-33(2019); Ce-Ga'
!

File: data/databases/sgte-binary/CeGd-10Gro.tdb
$
$ Database for Ce-Gd from J. Groebner and R. Schmid-Fetzer 2010.
$
$ J. Groebner, R. Schmid-Fetzer, Scripta Mater., 63, 674-79(2010).
$
$ Dataset created 2023.06.03 by Bengt Hallstedt.
$
$ Modelled as ideal. There is no phase diagram in the paper.
$
$ ------------------------------------------------------------------------------
 TEMP-LIM 298.15 6000.00 !
$
$ELEMENT NAME  REF. STATE               ATOMIC MASS H298-H0    S298    !
$
 ELEMENT VA   VACUUM                      0.0          0.0      0.0    ! 
 ELEMENT CE   FCC_A1                    140.12      7280.16    69.454  ! 
 ELEMENT GD   HCP_A3                    157.25      9087.648   68.0894 ! 
$ ------------------------------------------------------------------------------
$ Phase definitions
$
 PHASE LIQUID:L % 1 1 !
 CONST LIQUID:L : CE GD : !
$
$ Fcc (cF4, Fm-3m) and MeX (cF8, Fm-3m)
$
 PHASE FCC_A1 %A 2 1 1 !
 CONST FCC_A1 : CE% GD : VA : !
$
$ Bcc (cI2, Im-3m)
$
 PHASE BCC_A2 %B 2 1 3 !
 CONST BCC_A2 : CE% GD% : VA : !
$
$ Hcp (hP2, P6_3/mmc) and Me2X (NiAs-type, hP4, P6_3/mmc, B8_1)
$
 PHASE HCP_A3 %A 2 1 0.5 !
 CONST HCP_A3 : CE GD% : VA : !
$
$ Prototype alpha-La (SB A3', hP4, P6_3/mmc)
$
 PHASE DHCP %A 1 1 !
 CONST DHCP : CE : !
$ ------------------------------------------------------------------------------
$ Defaults
$
 DEFINE-SYSTEM-DEFAULT ELEMENT 2 !
 DEFAULT-COM DEFINE_SYSTEM_ELEMENT VA !
 TYPE-DEF % SEQ * !
 TYPE-DEF A GES AMEND_PHASE_DESCRIPTION @ MAGNETIC -3 0.28 !
 TYPE-DEF B GES AMEND_PHASE_DESCRIPTION @ MAGNETIC -1 0.4 !
 FUNCTION ZERO      298.15  0;                                         6000 N !
 FUNCTION UN_ASS    298.15  0;                                         6000 N !
 FUNCTION R         298.15  +8.31451;                                  6000 N !
$ ------------------------------------------------------------------------------
$ Element data
$ ------------------------------------------------------------------------------
$ Ce
$
$ HCP_A3 and DHCP added in unary 3.0
$ HCP_A3 and DHCP revised in unary 4.4
$
 PAR  G(FCC_A1,CE:VA),,                 +GHSERCE;                4000 N 91Din !
 PAR  G(BCC_A2,CE:VA),,                 +GBCCCE;                 4000 N 91Din !
 PAR  G(HCP_A3,CE:VA),,                 +GHSERCE+300;            4000 N Frank !
$PAR  G(HCP_A3,CE:VA),,                 +GHSERCE+50000;          4000 N 96SGUN !
 PAR  G(DHCP,CE),,                      +GHSERCE
             -122.539+0.433*T;                                   4000 N 99Gsc !
$PAR  G(DHCP,CE),,                      +GHSERCE-190+0.56886*T;  4000 N 96SGUN !
 PAR  G(LIQUID,CE),,                    +GLIQCE;                 4000 N 91Din !
$
 FUNCTION GHSERCE   298.15  -7160.519+84.23022*T-22.3664*T*LN(T)
       -0.0067103*T**2-3.20773E-07*T**3-18117*T**(-1);
      1000.00  Y  -79678.506+659.4604*T-101.32248*T*LN(T)
       +0.026046487*T**2-1.930297E-06*T**3+11531707*T**(-1);
      2000.00  Y  -14198.639+190.370192*T-37.6978*T*LN(T);
      4000.00  N !
 FUNCTION GBCCCE    298.15  -1354.69-5.21501*T-7.7305867*T*LN(T)
       -0.029098402*T**2+4.784299E-06*T**3-196303*T**(-1);
      1000.00  Y  -12101.106+187.449688*T-37.6142*T*LN(T);
      1072.00  Y  -11950.375+186.333811*T-37.4627992*T*LN(T)
       -5.7145E-05*T**2+2.348E-09*T**3-25897*T**(-1);
      4000.00  N !
 FUNCTION GLIQCE    298.15  +4117.865-11.423898*T-7.5383948*T*LN(T)
       -0.02936407*T**2+4.827734E-06*T**3-198834*T**(-1);
      1000.00  Y  -6730.605+183.023193*T-37.6978*T*LN(T);
      4000.00  N !
$ ------------------------------------------------------------------------------
$ Gd
$
$ HCP_A3, BCC_A2 and LIQUID revised in unary 3.0
$ Small correction made to top two temperature ranges of bcc_A2 to ensure 
$ continuity in Gibbs energy, AD, Dec 2002
$ FCC_A1 added in unary 4.4
$
$ RHOMB_C19 from 10Guo not included in unary
$
 PAR  G(HCP_A3,GD:VA)           200.00  +GHSERGD;                3600 N 95She2 !
 PAR  TC(HCP_A3,GD:VA)          200.00    293.4;                 3600 N 95She2 !
 PAR  BMAGN(HCP_A3,GD:VA)       200.00      3.0;                 3600 N 95She2 !
$PAR  TC(HCP_A3,GD:VA)          200.00    291.8;                 3600 N 91Din !
$PAR  BMAGN(HCP_A3,GD:VA)       200.00      3.0;                 3600 N 91Din !
 PAR  G(FCC_A1,GD:VA)           200.00  +GHSERGD+500;            3600 N 00Zin !
 PAR  G(BCC_A2,GD:VA)           200.00  +GBCCGD;                 3600 N 95She2 !
$PAR  G(RHOMB_C19,GD)           200.00  +GHSERGD+5000;           3600 N 10Guo !
 PAR  G(LIQUID,GD)              200.00  +GLIQGD;                 3600 N 95She2 !
$
 FUNCTION GHSERGD   200.00  -6834.5855+97.13101*T-24.7214131*T*LN(T)
       -0.00285240521*T**2-3.14674076E-07*T**3-8665.73348*T**(-1);
      1000.00  Y  -6483.25362+95.6919924*T-24.6598297*T*LN(T)
       -0.00185225011*T**2-6.61211607E-07*T**3;
      1508.15  Y  -123124.992+699.125537*T-101.800197*T*LN(T)
       +0.0150644246*T**2-6.39165948E-07*T**3+29356890.3*T**(-1);
      3600.00  N !
 FUNCTION GBCCGD    200.00  +3233.80866-2.11184585*T+GHSERGD;
      1000.00  Y  +152792.743-1349.58873*T+180.097094*T*LN(T)
       -0.119550229*T**2+1.17915728E-05*T**3-22038836*T**(-1);
      1508.15  Y  -15783.7618+202.222183*T-38.960425*T*LN(T);
      1586.15  Y  -19850.5562+224.818035*T-41.904333*T*LN(T)
       +8.58222759E-04*T**2-3.77570269E-08*T**3+995428.573*T**(-1);
      3600.00  N !
 FUNCTION GLIQGD    200.00  +13060.0262-8.32179974*T+GHSERGD;
      1000.00  Y  +146262.037-1208.70685*T+159.352082*T*LN(T)
       -0.108247135*T**2+1.06945505E-05*T**3-19678357*T**(-1);
      1508.15  Y  -5397.314+192.336215*T-38.5075*T*LN(T);
      3600.00  N !
$ ------------------------------------------------------------------------------
$ Binary system
$
$ J. Groebner, R. Schmid-Fetzer, Scripta Mater., 63, 674-79(2010).
$
$ Checked at 6000 K.
$
$ Modelled as ideal. There is no phase diagram in the paper.
$
 PAR  L(LIQUID,CE,GD;0),,               +ZERO;,,                      N 10Gro !
$
 PAR  L(FCC_A1,CE,GD:VA;0),,            +ZERO;,,                      N 10Gro !
 PAR  L(BCC_A2,CE,GD:VA;0),,            +ZERO;,,                      N 10Gro !
 PAR  L(HCP_A3,CE,GD:VA;0),,            +ZERO;,,                      N 10Gro !
$ ------------------------------------------------------------------------------
$
$
 LIST-OF-REFERENCE
 NUMBER  SOURCE
  Null   'Unknown source'
  COST   'COST 507 database'
  Frank  'Peter Franke, unpublished, SGTE unary database V.4.4, 2001; Ce'
  91Din  'A.T. Dinsdale, Calphad, 15, 317-425(1991).'
  95She2 'H. Shen, W. Zhang, G. Liu, R. Wang, Z. Du, Report F-95-02,
          University of Science and Technology, Beijing, May 1995,
          SGTE unary database V.3.0, 1996; Gd'
  96SGUN 'SGTE unary database V.3.0, 1996.'
  99Gsc  'K.A. Gschneidner, Jr., V.K. Pecharsky, J. Phase Equilib.,
          20, 612-14(1999), SGTE unary database V.4.4, 2001; Ce'
  00Zin  'M. Zinkevich, N. Mattern, H. J Seifert,
          J. Phase Equilib., 21, 385-94(2000),
          SGTE unary database V.4.4, 2001; Gd'
  10Gro  'J. Groebner, R. Schmid-Fetzer,
          Scripta Mater., 63, 674-79(2010); Ce-Gd'
!

File: data/databases/sgte-binary/CeH-24Han-mod1.tdb
$
$ Database for Ce-H from P. Hannappel et al. 2024.
$
$ P. Hannappel, E. Alvares, F. Heubner, C. Pistidda, P. Jerabek,
$ T. Weissgaerber, Calphad, 85, 102701(2024).
$
$ Dataset created 2024.07.23 by Bengt Hallstedt.
$
$ This is model 1.
$
$ CeH3 is fcc-Ce with H in tetrahedral and octahedral positions. Should
$ probably be modelled using an fcc interstitial model.
$
$ There are misprints in the parameter table.
$
$ ------------------------------------------------------------------------------
 TEMP-LIM 298.15 6000.00 !
$
$ELEMENT NAME  REF. STATE               ATOMIC MASS H298-H0    S298    !
$
 ELEMENT VA   VACUUM                      0.0          0.0      0.0    ! 
 ELEMENT CE   FCC_A1                    140.12      7280.16    69.454  ! 
 ELEMENT H    1/2_MOLE_H2(G)              1.0079    4234.      65.285  ! 
$ ------------------------------------------------------------------------------
$ Species
$
 SPECIE  H2                                 H2 !
$ ------------------------------------------------------------------------------
$ Phase definitions
$
 PHASE LIQUID:L % 1 1 !
 CONST LIQUID:L : CE H : !
$
$ Fcc (cF4, Fm-3m) and MeX (cF8, Fm-3m)
$
 PHASE FCC_A1 %A 2 1 1 !
 CONST FCC_A1 : CE : H VA% : !
$
$ Bcc (cI2, Im-3m)
$
 PHASE BCC_A2 %B 2 1 3 !
 CONST BCC_A2 : CE : H VA% : !
$
$ Hcp (hP2, P6_3/mmc) and Me2X (NiAs-type, hP4, P6_3/mmc, B8_1)
$ and HoH3 (hP24, P-3c1)
$
 PHASE HCP_A3 %A 2 1 0.5 !
 CONST HCP_A3 : CE : VA : !
$
$ Prototype CeH3 (cF44, Fm-3m, 225)
$
 PHASE CEH3 % 3 1 2 1 !
 CONST CEH3 : CE : H% VA : H% VA : !
$
 PHASE GAS:G % 1 1 !
 CONST GAS:G : H H2 : !
$ ------------------------------------------------------------------------------
$ Defaults
$
 DEFINE-SYSTEM-DEFAULT ELEMENT 2 !
 DEFAULT-COM DEFINE_SYSTEM_ELEMENT VA !
 TYPE-DEF % SEQ * !
 TYPE-DEF A GES AMEND_PHASE_DESCRIPTION @ MAGNETIC -3 0.28 !
 TYPE-DEF B GES AMEND_PHASE_DESCRIPTION @ MAGNETIC -1 0.4 !
 FUNCTION ZERO      298.15  0;                                         6000 N !
 FUNCTION UN_ASS    298.15  0;                                         6000 N !
 FUNCTION R         298.15  +8.31451;                                  6000 N !
 FUNCTION RTLNP     298.15  +8.31451*T*LN(1E-05*P);                    6000 N !
$ ------------------------------------------------------------------------------
$ Element data
$ ------------------------------------------------------------------------------
$ Ce
$
$ HCP_A3 and DHCP added in unary 3.0
$ HCP_A3 and DHCP revised in unary 4.4
$
 PAR  G(FCC_A1,CE:VA),,                 +GHSERCE;                4000 N 91Din !
 PAR  G(BCC_A2,CE:VA),,                 +GBCCCE;                 4000 N 91Din !
 PAR  G(HCP_A3,CE:VA),,                 +GHSERCE+300;            4000 N Frank !
$PAR  G(HCP_A3,CE:VA),,                 +GHSERCE+50000;          4000 N 96SGUN !
$PAR  G(DHCP,CE:VA),,                   +GHSERCE
$            -122.539+0.433*T;                                   4000 N 99Gsc !
$PAR  G(DHCP,CE),,                      +GHSERCE-190+0.56886*T;  4000 N 96SGUN !
 PAR  G(LIQUID,CE),,                    +GLIQCE;                 4000 N 91Din !
$
 FUNCTION GHSERCE   298.15  -7160.519+84.23022*T-22.3664*T*LN(T)
       -0.0067103*T**2-3.20773E-07*T**3-18117*T**(-1);
      1000.00  Y  -79678.506+659.4604*T-101.32248*T*LN(T)
       +0.026046487*T**2-1.930297E-06*T**3+11531707*T**(-1);
      2000.00  Y  -14198.639+190.370192*T-37.6978*T*LN(T);
      4000.00  N !
 FUNCTION GBCCCE    298.15  -1354.69-5.21501*T-7.7305867*T*LN(T)
       -0.029098402*T**2+4.784299E-06*T**3-196303*T**(-1);
      1000.00  Y  -12101.106+187.449688*T-37.6142*T*LN(T);
      1072.00  Y  -11950.375+186.333811*T-37.4627992*T*LN(T)
       -5.7145E-05*T**2+2.348E-09*T**3-25897*T**(-1);
      4000.00  N !
 FUNCTION GLIQCE    298.15  +4117.865-11.423898*T-7.5383948*T*LN(T)
       -0.02936407*T**2+4.827734E-06*T**3-198834*T**(-1);
      1000.00  Y  -6730.605+183.023193*T-37.6978*T*LN(T);
      4000.00  N !
$ ------------------------------------------------------------------------------
$ H
$
$ H is not included in unary
$
 PAR  G(LIQUID,H),,                     +0.5*GHSERH2
             +8035+25*T+2*T*LN(T);,,                                  N 06Qiu !
$
 PAR  G(GAS,H),,                        +F10383T+RTLNP;,,             N 97SUB !
 PAR  G(GAS,H2),,                       +GHSERH2+RTLNP;,,             N 97SUB !
$
$ H(g)
 FUNCTION F10383T   298.15  +211801.621+24.4989821*T-20.78611*T*LN(T);
      6000.00  N !
$ H2(g)
 FUNCTION GHSERH2   298.15  -9522.9741+78.5273879*T-31.35707*T*LN(T)
       +0.0027589925*T**2-7.46390667E-07*T**3+56582.3*T**(-1);
      1000.00  Y  +180.108664-15.6128256*T-17.84857*T*LN(T)
       -0.00584168*T**2+3.14618667E-07*T**3-1280036*T**(-1);
      2100.00  Y  -18840.1663+92.3120255*T-32.05082*T*LN(T)
       -0.0010728235*T**2+1.14281783E-08*T**3+3561002.5*T**(-1);
      6000.00  N !
$ ------------------------------------------------------------------------------
$ Binary system
$
$ P. Hannappel, E. Alvares, F. Heubner, C. Pistidda, P. Jerabek,
$ T. Weissgaerber, Calphad, 85, 102701(2024).
$
$ Checked against paper and author's tdb. Checked at 6000 K.
$
$ This is model 1.
$
$ CeH3 is fcc-Ce with H in tetrahedral and octahedral positions. Should
$ probably be modelled using an fcc interstitial model.
$
$ There are misprints in the parameter table.
$
 PAR  L(LIQUID,CE,H;0),,                -49587-41.87*T;,,             N 24Han !
 PAR  L(LIQUID,CE,H;1),,                +46543-0.6023*T;,,            N 24Han !
$
 PAR  G(FCC_A1,CE:H),,                  +GHSERCE+0.5*GHSERH2
             -53676+39.211*T;,,                                       N 24Han !
 PAR  L(FCC_A1,CE:H,VA;0),,             -212.54;,,                    N 24Han !
$
 PAR  G(BCC_A2,CE:H),,                  +GHSERCE+1.5*GHSERH2
             -112706+104.111*T;,,                                     N 24Han !
$
 PAR  G(CEH3,CE:VA:VA),,                +GHSERCE+10824+23.88*T;,,     N 24Han !
 PAR  G(CEH3,CE:H:H),,                  +GHSERCE+1.5*GHSERH2
             -229212+184.84*T;,,                                      N 24Han !
 PAR  G(CEH3,CE:H:VA),,                 +GHSERCE+GHSERH2
             -188576+136.72*T;,,                                      N 24Han !
 PAR  G(CEH3,CE:VA:H),,                 +GHSERCE+0.5*GHSERH2
             -3372.64-0.112*T;,,                                      N 24Han !
 PAR  L(CEH3,CE:H:H,VA;0),,             -6146;,,                      N 24Han !
 PAR  L(CEH3,CE:VA:H,VA;0),,            -11475.2;,,                   N 24Han !
$ ------------------------------------------------------------------------------
$
$
 LIST-OF-REFERENCE
 NUMBER  SOURCE
  Null   'Unknown source'
  Same   'Same or similar interaction as in the corresponding stable phase'
  REFLAV 'Laves phase convention: G(LAVES,X:X)=+3*GHSERXX+15000'
  Frank  'Peter Franke, unpublished, SGTE unary database V.4.4, 2001; Ce'
  91Din  'A.T. Dinsdale, Calphad, 15, 317-425(1991).'
  96SGUN 'SGTE unary database V.3.0, 1996.'
  97SUB  'SGTE substance database, version 1997'
  99Gsc  'K.A. Gschneidner, Jr., V.K. Pecharsky, J. Phase Equilib.,
          20, 612-14(1999), SGTE unary database V.4.4, 2001; Ce'
  06Qiu  'C. Qiu, S.M. Opalka, G.B. Olson, D.L. Anton,
          Int. J. Mater. Res., 97, 845-53(2006); H'
  24Han  'P. Hannappel, E. Alvares, F. Heubner, C. Pistidda, P. Jerabek,
          T. Weissgaerber, Calphad, 85, 102701(2024); Ce-H'
!

File: data/databases/sgte-binary/CeH-24Han-mod2.tdb
$
$ Database for Ce-H from P. Hannappel et al. 2024.
$
$ P. Hannappel, E. Alvares, F. Heubner, C. Pistidda, P. Jerabek,
$ T. Weissgaerber, Calphad, 85, 102701(2024).
$
$ Dataset created 2024.07.23 by Bengt Hallstedt.
$
$ This is model 2.
$
$ CeH3 is fcc-Ce with H in tetrahedral and octahedral positions. Should
$ probably be modelled using an fcc interstitial model.
$
$ ------------------------------------------------------------------------------
 TEMP-LIM 298.15 6000.00 !
$
$ELEMENT NAME  REF. STATE               ATOMIC MASS H298-H0    S298    !
$
 ELEMENT VA   VACUUM                      0.0          0.0      0.0    ! 
 ELEMENT CE   FCC_A1                    140.12      7280.16    69.454  ! 
 ELEMENT H    1/2_MOLE_H2(G)              1.0079    4234.      65.285  ! 
$ ------------------------------------------------------------------------------
$ Species
$
 SPECIE  H2                                 H2 !
$ ------------------------------------------------------------------------------
$ Phase definitions
$
 PHASE LIQUID:L % 1 1 !
 CONST LIQUID:L : CE H : !
$
$ Fcc (cF4, Fm-3m) and MeX (cF8, Fm-3m)
$
 PHASE FCC_A1 %A 2 1 1 !
 CONST FCC_A1 : CE : H VA% : !
$
$ Bcc (cI2, Im-3m)
$
 PHASE BCC_A2 %B 2 1 3 !
 CONST BCC_A2 : CE : H VA% : !
$
$ Hcp (hP2, P6_3/mmc) and Me2X (NiAs-type, hP4, P6_3/mmc, B8_1)
$ and HoH3 (hP24, P-3c1)
$
 PHASE HCP_A3 %A 2 1 0.5 !
 CONST HCP_A3 : CE : VA : !
$
$ Prototype CeH3 (cF44, Fm-3m, 225)
$
 PHASE CEH3 % 3 1 2 1 !
 CONST CEH3 : CE : H% VA : H% VA : !
$
 PHASE GAS:G % 1 1 !
 CONST GAS:G : H H2 : !
$ ------------------------------------------------------------------------------
$ Defaults
$
 DEFINE-SYSTEM-DEFAULT ELEMENT 2 !
 DEFAULT-COM DEFINE_SYSTEM_ELEMENT VA !
 TYPE-DEF % SEQ * !
 TYPE-DEF A GES AMEND_PHASE_DESCRIPTION @ MAGNETIC -3 0.28 !
 TYPE-DEF B GES AMEND_PHASE_DESCRIPTION @ MAGNETIC -1 0.4 !
 FUNCTION ZERO      298.15  0;                                         6000 N !
 FUNCTION UN_ASS    298.15  0;                                         6000 N !
 FUNCTION R         298.15  +8.31451;                                  6000 N !
 FUNCTION RTLNP     298.15  +8.31451*T*LN(1E-05*P);                    6000 N !
$ ------------------------------------------------------------------------------
$ Element data
$ ------------------------------------------------------------------------------
$ Ce
$
$ HCP_A3 and DHCP added in unary 3.0
$ HCP_A3 and DHCP revised in unary 4.4
$
 PAR  G(FCC_A1,CE:VA),,                 +GHSERCE;                4000 N 91Din !
 PAR  G(BCC_A2,CE:VA),,                 +GBCCCE;                 4000 N 91Din !
 PAR  G(HCP_A3,CE:VA),,                 +GHSERCE+300;            4000 N Frank !
$PAR  G(HCP_A3,CE:VA),,                 +GHSERCE+50000;          4000 N 96SGUN !
$PAR  G(DHCP,CE:VA),,                   +GHSERCE
$            -122.539+0.433*T;                                   4000 N 99Gsc !
$PAR  G(DHCP,CE),,                      +GHSERCE-190+0.56886*T;  4000 N 96SGUN !
 PAR  G(LIQUID,CE),,                    +GLIQCE;                 4000 N 91Din !
$
 FUNCTION GHSERCE   298.15  -7160.519+84.23022*T-22.3664*T*LN(T)
       -0.0067103*T**2-3.20773E-07*T**3-18117*T**(-1);
      1000.00  Y  -79678.506+659.4604*T-101.32248*T*LN(T)
       +0.026046487*T**2-1.930297E-06*T**3+11531707*T**(-1);
      2000.00  Y  -14198.639+190.370192*T-37.6978*T*LN(T);
      4000.00  N !
 FUNCTION GBCCCE    298.15  -1354.69-5.21501*T-7.7305867*T*LN(T)
       -0.029098402*T**2+4.784299E-06*T**3-196303*T**(-1);
      1000.00  Y  -12101.106+187.449688*T-37.6142*T*LN(T);
      1072.00  Y  -11950.375+186.333811*T-37.4627992*T*LN(T)
       -5.7145E-05*T**2+2.348E-09*T**3-25897*T**(-1);
      4000.00  N !
 FUNCTION GLIQCE    298.15  +4117.865-11.423898*T-7.5383948*T*LN(T)
       -0.02936407*T**2+4.827734E-06*T**3-198834*T**(-1);
      1000.00  Y  -6730.605+183.023193*T-37.6978*T*LN(T);
      4000.00  N !
$ ------------------------------------------------------------------------------
$ H
$
$ H is not included in unary
$
 PAR  G(LIQUID,H),,                     +0.5*GHSERH2
             +8035+25*T+2*T*LN(T);,,                                  N 06Qiu !
$
 PAR  G(GAS,H),,                        +F10383T+RTLNP;,,             N 97SUB !
 PAR  G(GAS,H2),,                       +GHSERH2+RTLNP;,,             N 97SUB !
$
$ H(g)
 FUNCTION F10383T   298.15  +211801.621+24.4989821*T-20.78611*T*LN(T);
      6000.00  N !
$ H2(g)
 FUNCTION GHSERH2   298.15  -9522.9741+78.5273879*T-31.35707*T*LN(T)
       +0.0027589925*T**2-7.46390667E-07*T**3+56582.3*T**(-1);
      1000.00  Y  +180.108664-15.6128256*T-17.84857*T*LN(T)
       -0.00584168*T**2+3.14618667E-07*T**3-1280036*T**(-1);
      2100.00  Y  -18840.1663+92.3120255*T-32.05082*T*LN(T)
       -0.0010728235*T**2+1.14281783E-08*T**3+3561002.5*T**(-1);
      6000.00  N !
$ ------------------------------------------------------------------------------
$ Binary system
$
$ P. Hannappel, E. Alvares, F. Heubner, C. Pistidda, P. Jerabek,
$ T. Weissgaerber, Calphad, 85, 102701(2024).
$
$ Checked against paper and author's tdb. Checked at 6000 K.
$
$ This is model 2.
$
$ CeH3 is fcc-Ce with H in tetrahedral and octahedral positions. Should
$ probably be modelled using an fcc interstitial model.
$
 PAR  L(LIQUID,CE,H;0),,                -33662-52.24*T;,,             N 24Han !
 PAR  L(LIQUID,CE,H;1),,                -15188+40.31*T;,,             N 24Han !
$
 PAR  G(FCC_A1,CE:H),,                  +GHSERCE+0.5*GHSERH2
             -59239+40.93*T;,,                                        N 24Han !
 PAR  L(FCC_A1,CE:H,VA;0),,             +1278.2;,,                    N 24Han !
$
 PAR  G(BCC_A2,CE:H),,                  +GHSERCE+1.5*GHSERH2
             -145670+127.452*T;,,                                     N 24Han !
$
 PAR  G(CEH3,CE:VA:VA),,                +GHSERCE+33571.6;,,           N 24Han !
 PAR  G(CEH3,CE:H:H),,                  +GHSERCE+1.5*GHSERH2
             -241848+182.04*T;,,                                      N 24Han !
 PAR  G(CEH3,CE:H:VA),,                 +GHSERCE+GHSERH2
             -201320+153.4*T;,,                                       N 24Han !
 PAR  G(CEH3,CE:VA:H),,                 +GHSERCE+0.5*GHSERH2
             +33571.6;,,                                              N 24Han !
 PAR  L(CEH3,CE:H:H,VA;0),,             -9492-2.48*T;,,               N 24Han !
 PAR  L(CEH3,CE:VA:H,VA;0),,            -9492-2.48*T;,,               N 24Han !
 PAR  L(CEH3,CE:H,VA:VA;0),,            -30072;,,                     N 24Han !
$ ------------------------------------------------------------------------------
$
$
 LIST-OF-REFERENCE
 NUMBER  SOURCE
  Null   'Unknown source'
  Same   'Same or similar interaction as in the corresponding stable phase'
  REFLAV 'Laves phase convention: G(LAVES,X:X)=+3*GHSERXX+15000'
  Frank  'Peter Franke, unpublished, SGTE unary database V.4.4, 2001; Ce'
  91Din  'A.T. Dinsdale, Calphad, 15, 317-425(1991).'
  96SGUN 'SGTE unary database V.3.0, 1996.'
  97SUB  'SGTE substance database, version 1997'
  99Gsc  'K.A. Gschneidner, Jr., V.K. Pecharsky, J. Phase Equilib.,
          20, 612-14(1999), SGTE unary database V.4.4, 2001; Ce'
  06Qiu  'C. Qiu, S.M. Opalka, G.B. Olson, D.L. Anton,
          Int. J. Mater. Res., 97, 845-53(2006); H'
  24Han  'P. Hannappel, E. Alvares, F. Heubner, C. Pistidda, P. Jerabek,
          T. Weissgaerber, Calphad, 85, 102701(2024); Ce-H'
!

File: data/databases/sgte-binary/CeLa-10Guo.tdb
$
$ Database for Ce-La from C. Guo et al. 2010
$
$ C. Guo, Z. Du, C. Li, Int. J. Mater. Res., 101, 1424-31(2010).
$
$ Dataset created 2010.11.28 by Bengt Hallstedt.
$ 2020.12.25: Modified for use with GES6.
$
$ ------------------------------------------------------------------------------
 TEMP-LIM 298.15 6000.00 !
$
$ELEMENT NAME  REF. STATE               ATOMIC MASS H298-H0    S298    !
$
 ELEMENT VA   VACUUM                      0.0          0.0      0.0    ! 
 ELEMENT CE   FCC_A1                    140.12      7280.16    69.454  ! 
 ELEMENT LA   DHCP                      138.9055    6665.112   56.9024 ! 
$ ------------------------------------------------------------------------------
$ Phase definitions
$
 PHASE LIQUID:L % 1 1 !
 CONST LIQUID:L : CE LA : !
$
$ Fcc (cF4, Fm-3m) and MeX (cF8, Fm-3m)
$
 PHASE FCC_A1 %A 2 1 1 !
 CONST FCC_A1 : CE% LA% : VA% : !
$
$ Bcc (cI2, Im-3m)
$
 PHASE BCC_A2 %B 2 1 3 !
 CONST BCC_A2 : CE% LA% : VA% : !
$
$ Hcp (hP2, P6_3/mmc) and Me2X (NiAs-type, hP4, P6_3/mmc, B8_1)
$
 PHASE HCP_A3 %A 2 1 0.5 !
 CONST HCP_A3 : CE LA : VA% : !
$
$ Prototype alpha-La (SB A3', hP4, P6_3/mmc)
$
 PHASE DHCP %A 2 1 0.5 !
 CONST DHCP : CE% LA% : VA% : !
$ ------------------------------------------------------------------------------
$ Defaults
$
 DEFINE-SYSTEM-DEFAULT ELEMENT 2 !
 DEFAULT-COM DEFINE_SYSTEM_ELEMENT VA !
 TYPE-DEF % SEQ * !
 TYPE-DEF A GES AMEND_PHASE_DESCRIPTION @ MAGNETIC -3 0.28 !
 TYPE-DEF B GES AMEND_PHASE_DESCRIPTION @ MAGNETIC -1 0.4 !
 TYPE-DEF O GES AMEND_PHASE_DESCRIPTION B2_BCC DIS_PART BCC_A2 !
 FUNCTION ZERO      298.15  0;                                         6000 N !
 FUNCTION UN_ASS    298.15  0;                                         6000 N !
 FUNCTION R         298.15  +8.31451;                                  6000 N !
 FUNCTION RTLNP     298.15  +8.31451*T*LN(1E-05*P);                    6000 N !
$ ------------------------------------------------------------------------------
$ Element data
$ ------------------------------------------------------------------------------
$ Ce
$
$ HCP_A3 and DHCP added in unary 3.0
$ HCP_A3 and DHCP revised in unary 4.4
$
 PAR  G(FCC_A1,CE:VA),,                 +GHSERCE;                4000 N 91Din !
 PAR  G(BCC_A2,CE:VA),,                 +GBCCCE;                 4000 N 91Din !
 PAR  G(HCP_A3,CE:VA),,                 +GHSERCE+300;            4000 N Frank !
$PAR  G(HCP_A3,CE:VA),,                 +GHSERCE+50000;          4000 N 96SGUN !
 PAR  G(DHCP,CE:VA),,                   +GHSERCE
             -122.539+0.433*T;                                   4000 N 99Gsc !
$PAR  G(DHCP,CE),,                      +GHSERCE-190+0.56886*T;  4000 N 96SGUN !
 PAR  G(LIQUID,CE),,                    +GLIQCE;                 4000 N 91Din !
$
 FUNCTION GHSERCE   298.15  -7160.519+84.23022*T-22.3664*T*LN(T)
       -0.0067103*T**2-3.20773E-07*T**3-18117*T**(-1);
      1000.00  Y  -79678.506+659.4604*T-101.32248*T*LN(T)
       +0.026046487*T**2-1.930297E-06*T**3+11531707*T**(-1);
      2000.00  Y  -14198.639+190.370192*T-37.6978*T*LN(T);
      4000.00  N !
 FUNCTION GBCCCE    298.15  -1354.69-5.21501*T-7.7305867*T*LN(T)
       -0.029098402*T**2+4.784299E-06*T**3-196303*T**(-1);
      1000.00  Y  -12101.106+187.449688*T-37.6142*T*LN(T);
      1072.00  Y  -11950.375+186.333811*T-37.4627992*T*LN(T)
       -5.7145E-05*T**2+2.348E-09*T**3-25897*T**(-1);
      4000.00  N !
 FUNCTION GLIQCE    298.15  +4117.865-11.423898*T-7.5383948*T*LN(T)
       -0.02936407*T**2+4.827734E-06*T**3-198834*T**(-1);
      1000.00  Y  -6730.605+183.023193*T-37.6978*T*LN(T);
      4000.00  N !
$ ------------------------------------------------------------------------------
$ La
$
$ HCP_A3 from 10Guo not included in unary
$
 PAR  G(DHCP,LA:VA),,                   +GHSERLA;                4000 N 91Din !
 PAR  G(FCC_A1,LA:VA),,                 +GFCCLA;                 4000 N 91Din !
 PAR  G(BCC_A2,LA:VA),,                 +GBCCLA;                 4000 N 91Din !
 PAR  G(HCP_A3,LA:VA),,                 +GHSERLA+303.4;          4000 N 10Guo !
 PAR  G(LIQUID,LA),,                    +GLIQLA;                 4000 N 91Din !
$
 FUNCTION GHSERLA   298.15  -7968.403+120.284604*T-26.34*T*LN(T)
       -0.001295165*T**2;
       550.00  Y  -3381.413+59.06113*T-17.1659411*T*LN(T)
       -0.008371705*T**2+6.8932E-07*T**3-399448*T**(-1);
      2000.00  Y  -15608.882+181.390071*T-34.3088*T*LN(T);
      4000.00  N !
 FUNCTION GFCCLA    298.15  -6109.797+89.878761*T-21.7919*T*LN(T)
       -0.004045175*T**2-5.25865E-07*T**3;
      1134.00  Y  -124598.976+955.878375*T-139.346741*T*LN(T)
       +0.042032405*T**2-3.066199E-06*T**3+20994153*T**(-1);
      2000.00  Y  +3009.496-2.846081*T+GHSERLA;
      4000.00  N !
 FUNCTION GBCCLA    298.15  -3952.161+88.072353*T-21.7919*T*LN(T)
       -0.004045175*T**2-5.25865E-07*T**3;
       800.00  Y  +321682.673-3565.08252*T+513.440708*T*LN(T)
       -0.387295093*T**2+4.9547989E-05*T**3-36581228*T**(-1);
      1134.00  Y  -16377.894+218.492988*T-39.5388*T*LN(T);
      1193.00  Y  -136609.91+1123.34397*T-163.413074*T*LN(T)
       +0.053968535*T**2-4.056395E-06*T**3+21167204*T**(-1);
      2000.00  Y  +7402.894-6.553756*T+GHSERLA;
      4000.00  N !
 FUNCTION GLIQLA    298.15  +5332.653+18.23012*T-11.0188191*T*LN(T)
       -0.020171603*T**2+2.93775E-06*T**3-133541*T**(-1);
      1134.00  Y  -3942.004+171.018431*T-34.3088*T*LN(T);
      4000.00  N !
$ ------------------------------------------------------------------------------
$ Binary system
$
$ C. Guo, Z. Du, C. Li, Int. J. Mater. Res., 101, 1424-31(2010).
$
$ Checked against paper.
$
 PAR  L(DHCP,CE,LA:VA;0),,              +100;,,                       N 10Guo !
$ ------------------------------------------------------------------------------
$
$
 LIST-OF-REFERENCE
 NUMBER  SOURCE
  Null   'Unknown source'
  COST   'COST 507 database'
  Frank  'Peter Franke, unpublished, SGTE unary database V.4.4, 2001; Ce'
  91Din  'A.T. Dinsdale, Calphad, 15, 317-425(1991).'
  96SGUN 'SGTE unary database V.3.0, 1996.'
  99Gsc  'K.A. Gschneidner, Jr., V.K. Pecharsky, J. Phase Equilib.,
          20, 612-14(1999), SGTE unary database V.4.4, 2001; Ce'
  10Guo  'C. Guo, Z. Du, C. Li,
          Int. J. Mater. Res., 101, 1424-31(2010); La, Ce-La'
!
