Repository: orchid-calphad/orchid-project.org

# orchid-project.org

Website and released data of **ORCHID** (Open Repository for CALPHAD Hypotheses, Intelligence, and Discovery),
served by GitHub Pages at https://orchid-project.org. Releases are archived on Zenodo (one DOI per version).

- `index.html`, `catalog/`, `best-practices.html` — static, self-contained pages (generated in the ORCHID tooling).
- `data/` — released data: catalog, redistributable TDB files, convex hulls. Licences: `data/LICENSES.md`, `data/NOTICE.md`.
- `llms.txt`, `data/croissant.json`, `CITATION.cff`, `.zenodo.json` — machine-readable metadata.

Only data with clear redistribution rights are published.

File: data/databases/sgte-binary/CeMn-07Tan.tdb
$
$ Database for Ce-Mn from C. Tang et al. 2007
$
$ C. Tang, Y. Du, L. Zhang, H. Xu, Z. Zhu,
$ J. Alloys Compd., 437, 102-6(2007).
$
$ Dataset created 2010.04.08 by Bengt Hallstedt.
$ 2020.12.25: Modified for use with GES6.
$
$ ------------------------------------------------------------------------------
 TEMP-LIM 298.15 6000.00 !
$
$ELEMENT NAME  REF. STATE               ATOMIC MASS H298-H0    S298    !
$
 ELEMENT VA   VACUUM                      0.0          0.0      0.0    ! 
 ELEMENT CE   FCC_A1                    140.12      7280.16    69.454  ! 
 ELEMENT MN   CBCC_A12                   54.9380    4995.696   32.2206 ! 
$ ------------------------------------------------------------------------------
$ Phase definitions
$
 PHASE LIQUID:L % 1 1 !
 CONST LIQUID:L : CE MN : !
$
$ Fcc (cF4, Fm-3m) and MeX (cF8, Fm-3m)
$
 PHASE FCC_A1 %A 2 1 1 !
 CONST FCC_A1 : CE% MN% : VA : !
$
$ Bcc (cI2, Im-3m)
$
 PHASE BCC_A2 %B 2 1 3 !
 CONST BCC_A2 : CE% MN% : VA : !
$
$ Hcp (hP2, P6_3/mmc) and Me2X (NiAs-type, hP4, P6_3/mmc, B8_1)
$
 PHASE HCP_A3 %A 2 1 0.5 !
 CONST HCP_A3 : CE MN : VA : !
$
$ Prototype alpha-Mn (cI58, I-43m)
$
 PHASE CBCC_A12 %A 2 1 1 !
 CONST CBCC_A12 : MN% : VA : !
$
$ Prototype beta-Mn (cP20, P4_132)
$
 PHASE CUB_A13 % 2 1 1 !
 CONST CUB_A13 : CE MN% : VA : !
$ ------------------------------------------------------------------------------
$ Defaults
$
 DEFINE-SYSTEM-DEFAULT ELEMENT 2 !
 DEFAULT-COM DEFINE_SYSTEM_ELEMENT VA !
 TYPE-DEF % SEQ * !
 TYPE-DEF A GES AMEND_PHASE_DESCRIPTION @ MAGNETIC -3 0.28 !
 TYPE-DEF B GES AMEND_PHASE_DESCRIPTION @ MAGNETIC -1 0.4 !
 FUNCTION ZERO      298.15  0;                                         6000 N !
 FUNCTION UN_ASS    298.15  0;                                         6000 N !
$ ------------------------------------------------------------------------------
$ Element data
$ ------------------------------------------------------------------------------
$ Ce
$
$ HCP_A3 and DHCP added in unary 3.0
$ HCP_A3 and DHCP revised in unary 4.4
$
$ CUB_A13 from 07Tan included in SGSOL 5.0, but not in unary
$
 PAR  G(FCC_A1,CE:VA),,                 +GHSERCE;                4000 N 91Din !
 PAR  G(BCC_A2,CE:VA),,                 +GBCCCE;                 4000 N 91Din !
 PAR  G(HCP_A3,CE:VA),,                 +GHSERCE+300;            4000 N Frank !
$PAR  G(HCP_A3,CE:VA),,                 +GHSERCE+50000;          4000 N 96SGUN !
$PAR  G(DHCP,CE:VA),,                   +GHSERCE
$            -122.539+0.433*T;                                   4000 N 99Gsc !
$PAR  G(DHCP,CE),,                      +GHSERCE-190+0.56886*T;  4000 N 96SGUN !
 PAR  G(CUB_A13,CE:VA),,                +GHSERCE+2500;           4000 N 07Tan !
 PAR  G(LIQUID,CE),,                    +GLIQCE;                 4000 N 91Din !
$
 FUNCTION GHSERCE   298.15  -7160.519+84.23022*T-22.3664*T*LN(T)
       -0.0067103*T**2-3.20773E-07*T**3-18117*T**(-1);
      1000.00  Y  -79678.506+659.4604*T-101.32248*T*LN(T)
       +0.026046487*T**2-1.930297E-06*T**3+11531707*T**(-1);
      2000.00  Y  -14198.639+190.370192*T-37.6978*T*LN(T);
      4000.00  N !
 FUNCTION GBCCCE    298.15  -1354.69-5.21501*T-7.7305867*T*LN(T)
       -0.029098402*T**2+4.784299E-06*T**3-196303*T**(-1);
      1000.00  Y  -12101.106+187.449688*T-37.6142*T*LN(T);
      1072.00  Y  -11950.375+186.333811*T-37.4627992*T*LN(T)
       -5.7145E-05*T**2+2.348E-09*T**3-25897*T**(-1);
      4000.00  N !
 FUNCTION GLIQCE    298.15  +4117.865-11.423898*T-7.5383948*T*LN(T)
       -0.02936407*T**2+4.827734E-06*T**3-198834*T**(-1);
      1000.00  Y  -6730.605+183.023193*T-37.6978*T*LN(T);
      4000.00  N !
$ ------------------------------------------------------------------------------
$ Mn
$
 PAR  G(CBCC_A12,MN:VA),,               +GHSERMN;                2000 N 91Din !
 PAR  TC(CBCC_A12,MN:VA),,               -285.00;                2000 N 91Din !
 PAR  BM(CBCC_A12,MN:VA),,                 -0.66;                2000 N 91Din !
 PAR  G(CUB_A13,MN:VA),,                +GCUBMN;                 2000 N 91Din !
 PAR  G(FCC_A1,MN:VA),,                 +GFCCMN;                 2000 N 91Din !
 PAR  TC(FCC_A1,MN:VA),,                -1620.00;                2000 N 91Din !
 PAR  BM(FCC_A1,MN:VA),,                   -1.86;                2000 N 91Din !
 PAR  G(BCC_A2,MN:VA),,                 +GBCCMN;                 2000 N 91Din !
 PAR  TC(BCC_A2,MN:VA),,                 -580.00;                2000 N 91Din !
 PAR  BM(BCC_A2,MN:VA),,                   -0.27;                2000 N 91Din !
 PAR  G(HCP_A3,MN:VA),,                 +GHCPMN;                 2000 N 91Din !
 PAR  TC(HCP_A3,MN:VA),,                -1620.00;                2000 N 91Din !
 PAR  BM(HCP_A3,MN:VA),,                   -1.86;                2000 N 91Din !
 PAR  G(LIQUID,MN),,                    +GLIQMN;                 2000 N 91Din !
$
 FUNCTION GHSERMN   298.15  -8115.28+130.059*T-23.4582*T*LN(T)
       -0.00734768*T**2+69827*T**(-1);
      1519.00  Y  -28733.41+312.2648*T-48*T*LN(T)+1.656847E+30*T**(-9);
      2000.00  N !
 FUNCTION GCUBMN    298.15  -5800.4+135.995*T-24.8785*T*LN(T)
       -0.00583359*T**2+70269*T**(-1);
      1519.00  Y  +442.65-0.9715*T+GHSERMN+2.310723E+30*T**(-9);
      2000.00  N !
 FUNCTION GFCCMN    298.15  -3439.3+131.884*T-24.5177*T*LN(T)
       -0.006*T**2+69600*T**(-1);
      1519.00  Y  +2663.31-2.5984*T+GHSERMN+2.205113E+30*T**(-9);
      2000.00  N !
 FUNCTION GBCCMN    298.15  -3235.3+127.85*T-23.7*T*LN(T)
       -0.00744271*T**2+60000*T**(-1);
      1519.00  Y  +5544.58-4.5605*T+GHSERMN-3.91695E+29*T**(-9);
      2000.00  N !
 FUNCTION GHCPMN    298.15  -4439.3+133.007*T-24.5177*T*LN(T)
       -0.006*T**2+69600*T**(-1);
      1519.00  Y  +1663.31-1.4754*T+GHSERMN+2.205113E+30*T**(-9);
      2000.00  N !
 FUNCTION GLIQMN    298.15  +17859.91-12.6208*T+GHSERMN-4.41929E-21*T**7;
      1519.00  Y  -9993.9+299.036*T-48*T*LN(T);
      2000.00  N !
$ ------------------------------------------------------------------------------
$ Binary system
$
$ C. Tang, Y. Du, L. Zhang, H. Xu, Z. Zhu,
$ J. Alloys Compd., 437, 102-6(2007).
$
$ Checked against paper. Checked at 6000 K.
$
 PAR  L(LIQUID,CE,MN;0),,               +15584.7-5.30258*T;,,         N 07Tan !
 PAR  L(LIQUID,CE,MN;1),,               -2736.1;,,                    N 07Tan !
 PAR  L(LIQUID,CE,MN;2),,               -1532.3;,,                    N 07Tan !
$
 PAR  L(FCC_A1,CE,MN:VA;0),,            +29193;,,                     N 07Tan !
 PAR  L(FCC_A1,CE,MN:VA;1),,            +2006.6;,,                    N 07Tan !
$
 PAR  L(BCC_A2,CE,MN:VA;0),,            +23607.2;,,                   N 07Tan !
 PAR  L(BCC_A2,CE,MN:VA;1),,            -2250;,,                      N 07Tan !
$
 PAR  L(CUB_A13,CE,MN:VA;0),,           +13261.4+13.54757*T;,,        N 07Tan !
$
$ Metastable
$
 PAR  L(HCP_A3,CE,MN:VA;0),,            +29193;,,                     N Same !
 PAR  L(HCP_A3,CE,MN:VA;1),,            +2006.6;,,                    N Same !
$ ------------------------------------------------------------------------------
$
$
 LIST-OF-REFERENCE
 NUMBER  SOURCE
  Null   'Unknown source'
  Same   'Same or similar interaction as in the corresponding stable phase'
  REFLAV 'Laves phase convention: G(LAVES,X:X)=+3*GHSERXX+15000'
  Frank  'Peter Franke, unpublished, SGTE unary database V.4.4, 2001; Ce'
  91Din  'A.T. Dinsdale, Calphad, 15, 317-425(1991).'
  96SGUN 'SGTE unary database V.3.0, 1996.'
  99Gsc  'K.A. Gschneidner, Jr., V.K. Pecharsky, J. Phase Equilib.,
          20, 612-14(1999), SGTE unary database V.4.4, 2001; Ce'
  07Tan  'C. Tang, Y. Du, L. Zhang, H. Xu, Z. Zhu,
          J. Alloys Compd., 437, 102-6(2007); Ce, Ce-Mn'
!

File: data/databases/sgte-binary/CeMn-24Ye.tdb
$
$ Database for Ce-Mn from H. Ye et al. 2024.
$
$ H. Ye, J. Wang, Q. Chen, G. Rao, H. Zhou,
$ Mater. Genome Eng. Adv., 2, 39(2024).
$
$ Dataset created 2024.07.24 by Bengt Hallstedt.
$
$ Modified from 07Tan. Liquid reoptimized, other parameters adjusted.
$
$ Invariant equilibria differ by up to 1 K (parameter rounding?).
$
$ ------------------------------------------------------------------------------
 TEMP-LIM 298.15 6000.00 !
$
$ELEMENT NAME  REF. STATE               ATOMIC MASS H298-H0    S298    !
$
 ELEMENT VA   VACUUM                      0.0          0.0      0.0    ! 
 ELEMENT CE   FCC_A1                    140.12      7280.16    69.454  ! 
 ELEMENT MN   CBCC_A12                   54.9380    4995.696   32.2206 ! 
$ ------------------------------------------------------------------------------
$ Phase definitions
$
 PHASE LIQUID:L % 1 1 !
 CONST LIQUID:L : CE MN : !
$
$ Fcc (cF4, Fm-3m) and MeX (cF8, Fm-3m)
$
 PHASE FCC_A1 %A 2 1 1 !
 CONST FCC_A1 : CE% MN% : VA : !
$
$ Bcc (cI2, Im-3m)
$
 PHASE BCC_A2 %B 2 1 3 !
 CONST BCC_A2 : CE% MN% : VA : !
$
$ Hcp (hP2, P6_3/mmc) and Me2X (NiAs-type, hP4, P6_3/mmc, B8_1)
$
 PHASE HCP_A3 %A 2 1 0.5 !
 CONST HCP_A3 : CE MN : VA : !
$
$ Prototype alpha-Mn (cI58, I-43m)
$
 PHASE CBCC_A12 %A 2 1 1 !
 CONST CBCC_A12 : MN% : VA : !
$
$ Prototype beta-Mn (cP20, P4_132)
$
 PHASE CUB_A13 % 2 1 1 !
 CONST CUB_A13 : CE MN% : VA : !
$ ------------------------------------------------------------------------------
$ Defaults
$
 DEFINE-SYSTEM-DEFAULT ELEMENT 2 !
 DEFAULT-COM DEFINE_SYSTEM_ELEMENT VA !
 TYPE-DEF % SEQ * !
 TYPE-DEF A GES AMEND_PHASE_DESCRIPTION @ MAGNETIC -3 0.28 !
 TYPE-DEF B GES AMEND_PHASE_DESCRIPTION @ MAGNETIC -1 0.4 !
 FUNCTION ZERO      298.15  0;                                         6000 N !
 FUNCTION UN_ASS    298.15  0;                                         6000 N !
$ ------------------------------------------------------------------------------
$ Element data
$ ------------------------------------------------------------------------------
$ Ce
$
$ HCP_A3 and DHCP added in unary 3.0
$ HCP_A3 and DHCP revised in unary 4.4
$
$ CUB_A13 from 07Tan included in SGSOL 5.0, but not in unary
$
 PAR  G(FCC_A1,CE:VA),,                 +GHSERCE;                4000 N 91Din !
 PAR  G(BCC_A2,CE:VA),,                 +GBCCCE;                 4000 N 91Din !
 PAR  G(HCP_A3,CE:VA),,                 +GHSERCE+300;            4000 N Frank !
$PAR  G(HCP_A3,CE:VA),,                 +GHSERCE+50000;          4000 N 96SGUN !
$PAR  G(DHCP,CE:VA),,                   +GHSERCE
$            -122.539+0.433*T;                                   4000 N 99Gsc !
$PAR  G(DHCP,CE),,                      +GHSERCE-190+0.56886*T;  4000 N 96SGUN !
 PAR  G(CUB_A13,CE:VA),,                +GHSERCE+2500;           4000 N 07Tan !
 PAR  G(LIQUID,CE),,                    +GLIQCE;                 4000 N 91Din !
$
 FUNCTION GHSERCE   298.15  -7160.519+84.23022*T-22.3664*T*LN(T)
       -0.0067103*T**2-3.20773E-07*T**3-18117*T**(-1);
      1000.00  Y  -79678.506+659.4604*T-101.32248*T*LN(T)
       +0.026046487*T**2-1.930297E-06*T**3+11531707*T**(-1);
      2000.00  Y  -14198.639+190.370192*T-37.6978*T*LN(T);
      4000.00  N !
 FUNCTION GBCCCE    298.15  -1354.69-5.21501*T-7.7305867*T*LN(T)
       -0.029098402*T**2+4.784299E-06*T**3-196303*T**(-1);
      1000.00  Y  -12101.106+187.449688*T-37.6142*T*LN(T);
      1072.00  Y  -11950.375+186.333811*T-37.4627992*T*LN(T)
       -5.7145E-05*T**2+2.348E-09*T**3-25897*T**(-1);
      4000.00  N !
 FUNCTION GLIQCE    298.15  +4117.865-11.423898*T-7.5383948*T*LN(T)
       -0.02936407*T**2+4.827734E-06*T**3-198834*T**(-1);
      1000.00  Y  -6730.605+183.023193*T-37.6978*T*LN(T);
      4000.00  N !
$ ------------------------------------------------------------------------------
$ Mn
$
 PAR  G(CBCC_A12,MN:VA),,               +GHSERMN;                2000 N 91Din !
 PAR  TC(CBCC_A12,MN:VA),,               -285.00;                2000 N 91Din !
 PAR  BM(CBCC_A12,MN:VA),,                 -0.66;                2000 N 91Din !
 PAR  G(CUB_A13,MN:VA),,                +GCUBMN;                 2000 N 91Din !
 PAR  G(FCC_A1,MN:VA),,                 +GFCCMN;                 2000 N 91Din !
 PAR  TC(FCC_A1,MN:VA),,                -1620.00;                2000 N 91Din !
 PAR  BM(FCC_A1,MN:VA),,                   -1.86;                2000 N 91Din !
 PAR  G(BCC_A2,MN:VA),,                 +GBCCMN;                 2000 N 91Din !
 PAR  TC(BCC_A2,MN:VA),,                 -580.00;                2000 N 91Din !
 PAR  BM(BCC_A2,MN:VA),,                   -0.27;                2000 N 91Din !
 PAR  G(HCP_A3,MN:VA),,                 +GHCPMN;                 2000 N 91Din !
 PAR  TC(HCP_A3,MN:VA),,                -1620.00;                2000 N 91Din !
 PAR  BM(HCP_A3,MN:VA),,                   -1.86;                2000 N 91Din !
 PAR  G(LIQUID,MN),,                    +GLIQMN;                 2000 N 91Din !
$
 FUNCTION GHSERMN   298.15  -8115.28+130.059*T-23.4582*T*LN(T)
       -0.00734768*T**2+69827*T**(-1);
      1519.00  Y  -28733.41+312.2648*T-48*T*LN(T)+1.656847E+30*T**(-9);
      2000.00  N !
 FUNCTION GCUBMN    298.15  -5800.4+135.995*T-24.8785*T*LN(T)
       -0.00583359*T**2+70269*T**(-1);
      1519.00  Y  +442.65-0.9715*T+GHSERMN+2.310723E+30*T**(-9);
      2000.00  N !
 FUNCTION GFCCMN    298.15  -3439.3+131.884*T-24.5177*T*LN(T)
       -0.006*T**2+69600*T**(-1);
      1519.00  Y  +2663.31-2.5984*T+GHSERMN+2.205113E+30*T**(-9);
      2000.00  N !
 FUNCTION GBCCMN    298.15  -3235.3+127.85*T-23.7*T*LN(T)
       -0.00744271*T**2+60000*T**(-1);
      1519.00  Y  +5544.58-4.5605*T+GHSERMN-3.91695E+29*T**(-9);
      2000.00  N !
 FUNCTION GHCPMN    298.15  -4439.3+133.007*T-24.5177*T*LN(T)
       -0.006*T**2+69600*T**(-1);
      1519.00  Y  +1663.31-1.4754*T+GHSERMN+2.205113E+30*T**(-9);
      2000.00  N !
 FUNCTION GLIQMN    298.15  +17859.91-12.6208*T+GHSERMN-4.41929E-21*T**7;
      1519.00  Y  -9993.9+299.036*T-48*T*LN(T);
      2000.00  N !
$ ------------------------------------------------------------------------------
$ Binary system
$
$ H. Ye, J. Wang, Q. Chen, G. Rao, H. Zhou,
$ Mater. Genome Eng. Adv., 2, 39(2024).
$
$ Checked against paper. Checked at 6000 K.
$
$ Modified from 07Tan. Liquid reoptimized, other parameters adjusted.
$
$ Invariant equilibria differ by up to 1 K (parameter rounding?).
$
 PAR  L(LIQUID,CE,MN;0),,               +11043.28-1.3*T;,,            N 24Ye !
 PAR  L(LIQUID,CE,MN;1),,               -5997.15314+3.7*T;,,          N 24Ye !
 PAR  L(LIQUID,CE,MN;2),,               +490;,,                       N 24Ye !
$
 PAR  L(FCC_A1,CE,MN:VA;0),,            +29280;,,                     N 24Ye !
 PAR  L(FCC_A1,CE,MN:VA;1),,            +2000;,,                      N 24Ye !
$
 PAR  L(BCC_A2,CE,MN:VA;0),,            +23800;,,                     N 24Ye !
 PAR  L(BCC_A2,CE,MN:VA;1),,            -2260;,,                      N 24Ye !
$
 PAR  L(CUB_A13,CE,MN:VA;0),,           +13200+13.6*T;,,              N 24Ye !
$
$ Metastable
$
 PAR  L(HCP_A3,CE,MN:VA;0),,            +29280;,,                     N Same !
 PAR  L(HCP_A3,CE,MN:VA;1),,            +2000;,,                      N Same !
$ ------------------------------------------------------------------------------
$
$
 LIST-OF-REFERENCE
 NUMBER  SOURCE
  Null   'Unknown source'
  Same   'Same or similar interaction as in the corresponding stable phase'
  REFLAV 'Laves phase convention: G(LAVES,X:X)=+3*GHSERXX+15000'
  Frank  'Peter Franke, unpublished, SGTE unary database V.4.4, 2001; Ce'
  91Din  'A.T. Dinsdale, Calphad, 15, 317-425(1991).'
  96SGUN 'SGTE unary database V.3.0, 1996.'
  99Gsc  'K.A. Gschneidner, Jr., V.K. Pecharsky, J. Phase Equilib.,
          20, 612-14(1999), SGTE unary database V.4.4, 2001; Ce'
  07Tan  'C. Tang, Y. Du, L. Zhang, H. Xu, Z. Zhu,
          J. Alloys Compd., 437, 102-6(2007); Ce, Ce-Mn'
  24Ye   'H. Ye, J. Wang, Q. Chen, G. Rao, H. Zhou,
          Mater. Genome Eng. Adv., 2, 39(2024); Ce-Mn'
!

File: data/databases/sgte-binary/CeMo-10Cha.tdb
$
$ Database for Ce-Mo from W. Chan et al. 2010
$
$ W. Chan, M.C. Gao, O.N. Dogan, P. King,
$ J. Phase Equilib. Diffus., 31, 414-20(2010).
$
$ Dataset created 2017.11.26 by Bengt Hallstedt.
$ 2020.12.25: Modified for use with GES6.
$
$ ------------------------------------------------------------------------------
 TEMP-LIM 298.15 6000.00 !
$
$ELEMENT NAME  REF. STATE               ATOMIC MASS H298-H0    S298    !
$
 ELEMENT VA   VACUUM                      0.0          0.0      0.0    ! 
 ELEMENT CE   FCC_A1                    140.12      7280.16    69.454  ! 
 ELEMENT MO   BCC_A2                     95.94      4589.0     28.56   ! 
$ ------------------------------------------------------------------------------
$ Phase definitions
$
 PHASE LIQUID:L % 1 1 !
 CONST LIQUID:L : CE MO : !
$
$ Fcc (cF4, Fm-3m) and MeX (cF8, Fm-3m)
$
 PHASE FCC_A1 %A 2 1 1 !
 CONST FCC_A1 : CE% MO : VA : !
$
$ Bcc (cI2, Im-3m)
$
 PHASE BCC_A2 %B 2 1 3 !
 CONST BCC_A2 : CE% MO% : VA : !
$
$ Hcp (hP2, P6_3/mmc) and Me2X (NiAs-type, hP4, P6_3/mmc, B8_1)
$
 PHASE HCP_A3 %A 2 1 0.5 !
 CONST HCP_A3 : CE MO : VA : !
$ ------------------------------------------------------------------------------
$ Defaults
$
 DEFINE-SYSTEM-DEFAULT ELEMENT 2 !
 DEFAULT-COM DEFINE_SYSTEM_ELEMENT VA !
 TYPE-DEF % SEQ * !
 TYPE-DEF A GES AMEND_PHASE_DESCRIPTION @ MAGNETIC -3 0.28 !
 TYPE-DEF B GES AMEND_PHASE_DESCRIPTION @ MAGNETIC -1 0.4 !
 FUNCTION ZERO      298.15  0;                                         6000 N !
 FUNCTION UN_ASS    298.15  0;                                         6000 N !
 FUNCTION R         298.15  +8.31451;                                  6000 N !
$ ------------------------------------------------------------------------------
$ Element data
$ ------------------------------------------------------------------------------
$ Ce
$
$ HCP_A3 and DHCP added in unary 3.0
$ HCP_A3 and DHCP revised in unary 4.4
$
 PAR  G(FCC_A1,CE:VA),,                 +GHSERCE;                4000 N 91Din !
 PAR  G(BCC_A2,CE:VA),,                 +GBCCCE;                 4000 N 91Din !
 PAR  G(HCP_A3,CE:VA),,                 +GHSERCE+300;            4000 N Frank !
$PAR  G(HCP_A3,CE:VA),,                 +GHSERCE+50000;          4000 N 96SGUN !
$PAR  G(DHCP,CE:VA),,                   +GHSERCE
$            -122.539+0.433*T;                                   4000 N 99Gsc !
$PAR  G(DHCP,CE),,                      +GHSERCE-190+0.56886*T;  4000 N 96SGUN !
 PAR  G(LIQUID,CE),,                    +GLIQCE;                 4000 N 91Din !
$
 FUNCTION GHSERCE   298.15  -7160.519+84.23022*T-22.3664*T*LN(T)
       -0.0067103*T**2-3.20773E-07*T**3-18117*T**(-1);
      1000.00  Y  -79678.506+659.4604*T-101.32248*T*LN(T)
       +0.026046487*T**2-1.930297E-06*T**3+11531707*T**(-1);
      2000.00  Y  -14198.639+190.370192*T-37.6978*T*LN(T);
      4000.00  N !
 FUNCTION GBCCCE    298.15  -1354.69-5.21501*T-7.7305867*T*LN(T)
       -0.029098402*T**2+4.784299E-06*T**3-196303*T**(-1);
      1000.00  Y  -12101.106+187.449688*T-37.6142*T*LN(T);
      1072.00  Y  -11950.375+186.333811*T-37.4627992*T*LN(T)
       -5.7145E-05*T**2+2.348E-09*T**3-25897*T**(-1);
      4000.00  N !
 FUNCTION GLIQCE    298.15  +4117.865-11.423898*T-7.5383948*T*LN(T)
       -0.02936407*T**2+4.827734E-06*T**3-198834*T**(-1);
      1000.00  Y  -6730.605+183.023193*T-37.6978*T*LN(T);
      4000.00  N !
$ ------------------------------------------------------------------------------
$ Mo
$
 PAR  G(BCC_A2,MO:VA),,                 +GHSERMO;                5000 N 91Din !
 PAR  G(FCC_A1,MO:VA),,                 +GHSERMO+15200+0.63*T;   5000 N 91Din !
 PAR  G(HCP_A3,MO:VA),,                 +GHSERMO+11550;          5000 N 91Din !
 PAR  G(LIQUID,MO),,                    +GLIQMO;                 5000 N 91Din !
$
 FUNCTION GHSERMO   298.15  -7746.302+131.9197*T-23.56414*T*LN(T)
       -0.003443396*T**2+5.66283E-07*T**3+65812*T**(-1)-1.30927E-10*T**4;
      2896.00  Y  -30556.41+283.559746*T-42.63829*T*LN(T)-4.849315E+33*T**(-9);
      5000.00  N !
 FUNCTION GLIQMO    298.15  +41831.347-14.694912*T+GHSERMO+4.24519E-22*T**7;
      2896.00  Y  +3538.963+271.6697*T-42.63829*T*LN(T);
      5000.00  N !
 FUNCTION GFCCMO    298.15  +GHSERMO+15200+0.63*T;                     6000 N !
$ ------------------------------------------------------------------------------
$ Binary system
$
$ W. Chan, M.C. Gao, O.N. Dogan, P. King,
$ J. Phase Equilib. Diffus., 31, 414-20(2010).
$
$ Checked against paper. Checked at 6000 K.
$
 PAR  L(LIQUID,CE,MO;0),,               +104000-20.3*T;,,             N 10Cha !
 PAR  L(LIQUID,CE,MO;1),,               +26000-17.2*T;,,              N 10Cha !
 PAR  L(LIQUID,CE,MO;2),,               +18700-7.9*T;,,               N 10Cha !
$
 PAR  L(FCC_A1,CE,MO:VA;0),,            +99500;,,                     N 10Cha !
 PAR  L(BCC_A2,CE,MO:VA;0),,            +118000;,,                    N 10Cha !
$
$ Metastable
$
 PAR  L(HCP_A3,CE,MO:VA;0),,            +99500;,,                     N Same !
$ ------------------------------------------------------------------------------
$
$
 LIST-OF-REFERENCE
 NUMBER  SOURCE
  Null   'Unknown source'
  Same   'Same or similar interaction as in the corresponding stable phase'
  COST   'COST 507 database'
  Frank  'Peter Franke, unpublished, SGTE unary database V.4.4, 2001; Ce'
  91Din  'A.T. Dinsdale, Calphad, 15, 317-425(1991).'
  96SGUN 'SGTE unary database V.3.0, 1996.'
  99Gsc  'K.A. Gschneidner, Jr., V.K. Pecharsky, J. Phase Equilib.,
          20, 612-14(1999), SGTE unary database V.4.4, 2001; Ce'
  10Cha  'W. Chan, M.C. Gao, O.N. Dogan, P. King,
          J. Phase Equilib. Diffus., 31, 414-20(2010); Ce-Mo'
!

File: data/databases/sgte-binary/CeNd-03Cac.tdb
$
$ Database for Ce-Nd from G. Cacciamani et al. 2003.
$
$ G. Cacciamani, A.M. Cardinale, G. Borzone, R. Ferro,
$ Calphad, 27, 227-33(2003).
$
$ Dataset created 2019.05.05 by Bengt Hallstedt.
$ 2020.12.25: Modified for use with GES6.
$
$ Changing dhcp-Ce to the current value shifts the fcc+dhcp two-phase region
$ to lower Nd content. However, nothing seems to be known experimentally about
$ the location of this two-phase region.
$
$ ------------------------------------------------------------------------------
 TEMP-LIM 298.15 6000.00 !
$
$ELEMENT NAME  REF. STATE               ATOMIC MASS H298-H0    S298    !
$
 ELEMENT VA   VACUUM                      0.0          0.0      0.0    ! 
 ELEMENT CE   FCC_A1                    140.12      7280.16    69.454  ! 
 ELEMENT ND   DHCP                      144.24      7133.72    71.0862 ! 
$ ------------------------------------------------------------------------------
$ Phase definitions
$
 PHASE LIQUID:L % 1 1 !
 CONST LIQUID:L : CE ND : !
$
$ Fcc (cF4, Fm-3m) and MeX (cF8, Fm-3m)
$
 PHASE FCC_A1 %A 2 1 1 !
 CONST FCC_A1 : CE% ND : VA : !
$
$ Bcc (cI2, Im-3m)
$
 PHASE BCC_A2 %B 2 1 3 !
 CONST BCC_A2 : CE ND : VA : !
$
$ Hcp (hP2, P6_3/mmc) and Me2X (NiAs-type, hP4, P6_3/mmc, B8_1)
$
 PHASE HCP_A3 %A 2 1 0.5 !
 CONST HCP_A3 : CE ND : VA : !
$
$ Prototype alpha-La (hP4, P6_3/mmc)
$
 PHASE DHCP % 1 1 !
 CONST DHCP : CE ND% : !
$ ------------------------------------------------------------------------------
$ Defaults
$
 DEFINE-SYSTEM-DEFAULT ELEMENT 2 !
 DEFAULT-COM DEFINE_SYSTEM_ELEMENT VA !
 TYPE-DEF % SEQ * !
 TYPE-DEF A GES AMEND_PHASE_DESCRIPTION @ MAGNETIC -3 0.28 !
 TYPE-DEF B GES AMEND_PHASE_DESCRIPTION @ MAGNETIC -1 0.4 !
 FUNCTION ZERO      298.15  0;                                         6000 N !
 FUNCTION UN_ASS    298.15  0;                                         6000 N !
 FUNCTION R         298.15  +8.31451;                                  6000 N !
$ ------------------------------------------------------------------------------
$ Element data
$ ------------------------------------------------------------------------------
$ Ce
$
$ HCP_A3 and DHCP added in unary 3.0
$ HCP_A3 and DHCP revised in unary 4.4
$
$ DHCP from 03Cac not included in unary
$
 PAR  G(FCC_A1,CE:VA),,                 +GHSERCE;                4000 N 91Din !
 PAR  G(BCC_A2,CE:VA),,                 +GBCCCE;                 4000 N 91Din !
 PAR  G(HCP_A3,CE:VA),,                 +GHSERCE+300;            4000 N Frank !
$PAR  G(HCP_A3,CE:VA),,                 +GHSERCE+50000;          4000 N 96SGUN !
 PAR  G(DHCP,CE),,                      +GHSERCE
             -122.539+0.433*T;                                   4000 N 99Gsc !
$PAR  G(DHCP,CE),,                      +GHSERCE-190+0.56886*T;  4000 N 96SGUN !
$PAR  G(DHCP,CE),,                      +GHSERCE-161+0.56886*T;  4000 N 03Cac !
 PAR  G(LIQUID,CE),,                    +GLIQCE;                 4000 N 91Din !
$
 FUNCTION GHSERCE   298.15  -7160.519+84.23022*T-22.3664*T*LN(T)
       -0.0067103*T**2-3.20773E-07*T**3-18117*T**(-1);
      1000.00  Y  -79678.506+659.4604*T-101.32248*T*LN(T)
       +0.026046487*T**2-1.930297E-06*T**3+11531707*T**(-1);
      2000.00  Y  -14198.639+190.370192*T-37.6978*T*LN(T);
      4000.00  N !
 FUNCTION GBCCCE    298.15  -1354.69-5.21501*T-7.7305867*T*LN(T)
       -0.029098402*T**2+4.784299E-06*T**3-196303*T**(-1);
      1000.00  Y  -12101.106+187.449688*T-37.6142*T*LN(T);
      1072.00  Y  -11950.375+186.333811*T-37.4627992*T*LN(T)
       -5.7145E-05*T**2+2.348E-09*T**3-25897*T**(-1);
      4000.00  N !
 FUNCTION GLIQCE    298.15  +4117.865-11.423898*T-7.5383948*T*LN(T)
       -0.02936407*T**2+4.827734E-06*T**3-198834*T**(-1);
      1000.00  Y  -6730.605+183.023193*T-37.6978*T*LN(T);
      4000.00  N !
$ ------------------------------------------------------------------------------
$ Nd
$
$ DHCP and LIQUID modified in unary 3.0 (upper/lower T interval added)
$ FCC_A1 added in unary 3.0
$ HCP_A3 added in unary 4.4
$
 PAR  G(DHCP,ND),,                      +GHSERND;                1800 N 91Din !
 PAR  G(BCC_A2,ND:VA),,                 +GBCCND;                 1800 N 91Din !
 PAR  G(FCC_A1,ND:VA),,                 +GHSERND+500;            1800 N SGCOST !
 PAR  G(HCP_A3,ND:VA),,                 +GHSERND
             +1500-0.415725*T;                                   1800 N 00Nor2 !
 PAR  G(LIQUID,ND),,                    +GLIQND;                 1800 N 91Din !
$
 FUNCTION GHSERND   298.15  -8402.93+111.10239*T-27.0858*T*LN(T)
       +5.56125E-04*T**2-2.6923E-06*T**3+34887*T**(-1);
       900.00  Y  -6984.083+83.662617*T-22.7536*T*LN(T)
       -0.00420402*T**2-1.802E-06*T**3;
      1128.00  Y  -225610.846+1673.04075*T-238.182873*T*LN(T)
       +0.078615997*T**2-6.048207E-06*T**3+38810350*T**(-1);
      1799.00  Y  -25742.331+276.257088*T-48.7854*T*LN(T);
      1800.00  N !
 FUNCTION GBCCND    298.15  +1437.295-0.546281*T+GHSERND;
       400.00  Y  +7312.2-153.033976*T+14.9956777*T*LN(T)
       -0.050479*T**2+7.287217E-06*T**3-831810*T**(-1);
      1128.00  Y  -18030.266+239.677322*T-44.5596*T*LN(T);
      1289.00  Y  +334513.017-2363.9199*T+311.409193*T*LN(T)
       -0.156030778*T**2+1.2408421E-05*T**3-64319604*T**(-1);
      1800.00  N !
 FUNCTION GLIQND    298.15  +5051.743-1.585076*T+GHSERND;
       300.00  Y  +5350.01-86.593963*T+5.357301*T*LN(T)
       -0.046955463*T**2+6.860782E-06*T**3-374380*T**(-1);
      1128.00  Y  -16335.232+268.625903*T-48.7854*T*LN(T);
      1799.00  Y  +9407.099-7.631185*T+GHSERND;
      1800.00  N !
$ ------------------------------------------------------------------------------
$ Binary system
$
$ G. Cacciamani, A.M. Cardinale, G. Borzone, R. Ferro,
$ Calphad, 27, 227-33(2003).
$
$ Checked against paper. Checked at 6000 K.
$
$ Changing dhcp-Ce to the current value shifts the fcc+dhcp two-phase region
$ to lower Nd content. However, nothing seems to be known experimentally about
$ the location of this two-phase region.
$
 PAR  L(LIQUID,CE,ND;0),,               +ZERO;,,                      N 03Cac !
$
 PAR  L(FCC_A1,CE,ND:VA;0),,            +ZERO;,,                      N 03Cac !
 PAR  L(BCC_A2,CE,ND:VA;0),,            +ZERO;,,                      N 03Cac !
 PAR  L(DHCP,CE,ND;0),,                 +ZERO;,,                      N 03Cac !
$
$ Metastable
$
 PAR  L(HCP_A3,AL,ND:VA;0),,            +ZERO;,,                      N Same !
$ ------------------------------------------------------------------------------
$
$
 LIST-OF-REFERENCE
 NUMBER  SOURCE
  Null   'Unknown source'
  Same   'Same or similar interaction as in the corresponding stable phase'
  SGCOST 'COST 507 database, SGTE unary database V.3.0, 1996; Al, B, Nd, Ti, Zn'
  Frank  'Peter Franke, unpublished, SGTE unary database V.4.4, 2001; Ce'
  91Din  'A.T. Dinsdale, Calphad, 15, 317-425(1991).'
  96SGUN 'SGTE unary database V.3.0, 1996.'
  99Gsc  'K.A. Gschneidner, Jr., V.K. Pecharsky, J. Phase Equilib.,
          20, 612-14(1999), SGTE unary database V.4.4, 2001; Ce'
  00Nor2 'S. Norgren, PhD Thesis, KTH, Stockholm, 2000; Nd, Sc'
  03Cac  'G. Cacciamani, A.M. Cardinale, G. Borzone, R. Ferro,
          Calphad, 27, 227-33(2003); Ce, Ce-Nd'
!

File: data/databases/sgte-binary/CeNd-19Yan.tdb
$
$ Database for Ce-Nd from K. Yang et al. 2019.
$
$ K. Yang, J. Wang, Q. Yao, Z. Lu, M. Rong, H. Zhou, G. Rao,
$ J. Rare Earths, 37, 1040-46(2019).
$
$ Dataset created 2021.09.18 by Bengt Hallstedt.
$
$ 19Yan used the old dhcp-Ce lattice stability. There is no obvious difference.
$
$ ------------------------------------------------------------------------------
 TEMP-LIM 298.15 6000.00 !
$
$ELEMENT NAME  REF. STATE               ATOMIC MASS H298-H0    S298    !
$
 ELEMENT VA   VACUUM                      0.0          0.0      0.0    ! 
 ELEMENT CE   FCC_A1                    140.12      7280.16    69.454  ! 
 ELEMENT ND   DHCP                      144.24      7133.72    71.0862 ! 
$ ------------------------------------------------------------------------------
$ Phase definitions
$
 PHASE LIQUID:L % 1 1 !
 CONST LIQUID:L : CE ND : !
$
$ Fcc (cF4, Fm-3m) and MeX (cF8, Fm-3m)
$
 PHASE FCC_A1 %A 2 1 1 !
 CONST FCC_A1 : CE% ND : VA% : !
$
$ Bcc (cI2, Im-3m)
$
 PHASE BCC_A2 %B 2 1 3 !
 CONST BCC_A2 : CE% ND% : VA% : !
$
$ Hcp (hP2, P6_3/mmc) and Me2X (NiAs-type, hP4, P6_3/mmc, B8_1)
$
 PHASE HCP_A3 %A 2 1 0.5 !
 CONST HCP_A3 : CE ND : VA% : !
$
$ Prototype alpha-La (SB A3', hP4, P6_3/mmc)
$
 PHASE DHCP %A 1 1 !
 CONST DHCP : CE% ND% : !
$ ------------------------------------------------------------------------------
$ Defaults
$
 DEFINE-SYSTEM-DEFAULT ELEMENT 2 !
 DEFAULT-COM DEFINE_SYSTEM_ELEMENT VA !
 TYPE-DEF % SEQ * !
 TYPE-DEF A GES AMEND_PHASE_DESCRIPTION @ MAGNETIC -3 0.28 !
 TYPE-DEF B GES AMEND_PHASE_DESCRIPTION @ MAGNETIC -1 0.4 !
 FUNCTION ZERO      298.15  0;                                         6000 N !
 FUNCTION UN_ASS    298.15  0;                                         6000 N !
 FUNCTION R         298.15  +8.31451;                                  6000 N !
$ ------------------------------------------------------------------------------
$ Element data
$ ------------------------------------------------------------------------------
$ Ce
$
$ HCP_A3 and DHCP added in unary 3.0
$ HCP_A3 and DHCP revised in unary 4.4
$
 PAR  G(FCC_A1,CE:VA),,                 +GHSERCE;                4000 N 91Din !
 PAR  G(BCC_A2,CE:VA),,                 +GBCCCE;                 4000 N 91Din !
 PAR  G(HCP_A3,CE:VA),,                 +GHSERCE+300;            4000 N Frank !
$PAR  G(HCP_A3,CE:VA),,                 +GHSERCE+50000;          4000 N 96SGUN !
 PAR  G(DHCP,CE),,                      +GHSERCE
             -122.539+0.433*T;                                   4000 N 99Gsc !
$PAR  G(DHCP,CE),,                      +GHSERCE-190+0.56886*T;  4000 N 96SGUN !
 PAR  G(LIQUID,CE),,                    +GLIQCE;                 4000 N 91Din !
$
 FUNCTION GHSERCE   298.15  -7160.519+84.23022*T-22.3664*T*LN(T)
       -0.0067103*T**2-3.20773E-07*T**3-18117*T**(-1);
      1000.00  Y  -79678.506+659.4604*T-101.32248*T*LN(T)
       +0.026046487*T**2-1.930297E-06*T**3+11531707*T**(-1);
      2000.00  Y  -14198.639+190.370192*T-37.6978*T*LN(T);
      4000.00  N !
 FUNCTION GBCCCE    298.15  -1354.69-5.21501*T-7.7305867*T*LN(T)
       -0.029098402*T**2+4.784299E-06*T**3-196303*T**(-1);
      1000.00  Y  -12101.106+187.449688*T-37.6142*T*LN(T);
      1072.00  Y  -11950.375+186.333811*T-37.4627992*T*LN(T)
       -5.7145E-05*T**2+2.348E-09*T**3-25897*T**(-1);
      4000.00  N !
 FUNCTION GLIQCE    298.15  +4117.865-11.423898*T-7.5383948*T*LN(T)
       -0.02936407*T**2+4.827734E-06*T**3-198834*T**(-1);
      1000.00  Y  -6730.605+183.023193*T-37.6978*T*LN(T);
      4000.00  N !
$ ------------------------------------------------------------------------------
$ Nd
$
$ DHCP and LIQUID modified in unary 3.0 (upper/lower T interval added)
$ FCC_A1 added in unary 3.0
$ HCP_A3 added in unary 4.4
$
 PAR  G(DHCP,ND),,                      +GHSERND;                1800 N 91Din !
 PAR  G(BCC_A2,ND:VA),,                 +GBCCND;                 1800 N 91Din !
 PAR  G(FCC_A1,ND:VA),,                 +GHSERND+500;            1800 N SGCOST !
 PAR  G(HCP_A3,ND:VA),,                 +GHSERND
             +1500-0.415725*T;                                   1800 N 00Nor2 !
 PAR  G(LIQUID,ND),,                    +GLIQND;                 1800 N 91Din !
$
 FUNCTION GHSERND   298.15  -8402.93+111.10239*T-27.0858*T*LN(T)
       +5.56125E-04*T**2-2.6923E-06*T**3+34887*T**(-1);
       900.00  Y  -6984.083+83.662617*T-22.7536*T*LN(T)
       -0.00420402*T**2-1.802E-06*T**3;
      1128.00  Y  -225610.846+1673.04075*T-238.182873*T*LN(T)
       +0.078615997*T**2-6.048207E-06*T**3+38810350*T**(-1);
      1799.00  Y  -25742.331+276.257088*T-48.7854*T*LN(T);
      1800.00  N !
 FUNCTION GBCCND    298.15  +1437.295-0.546281*T+GHSERND;
       400.00  Y  +7312.2-153.033976*T+14.9956777*T*LN(T)
       -0.050479*T**2+7.287217E-06*T**3-831810*T**(-1);
      1128.00  Y  -18030.266+239.677322*T-44.5596*T*LN(T);
      1289.00  Y  +334513.017-2363.9199*T+311.409193*T*LN(T)
       -0.156030778*T**2+1.2408421E-05*T**3-64319604*T**(-1);
      1800.00  N !
 FUNCTION GLIQND    298.15  +5051.743-1.585076*T+GHSERND;
       300.00  Y  +5350.01-86.593963*T+5.357301*T*LN(T)
       -0.046955463*T**2+6.860782E-06*T**3-374380*T**(-1);
      1128.00  Y  -16335.232+268.625903*T-48.7854*T*LN(T);
      1799.00  Y  +9407.099-7.631185*T+GHSERND;
      1800.00  N !
$ ------------------------------------------------------------------------------
$ Binary system
$
$ K. Yang, J. Wang, Q. Yao, Z. Lu, M. Rong, H. Zhou, G. Rao,
$ J. Rare Earths, 37, 1040-46(2019).
$
$ Checked against paper. Checked at 6000 K.
$
$ 19Yan used the old dhcp-Ce lattice stability. There is no obvious difference.
$
 PAR  L(LIQUID,CE,ND;0),,               +ZERO;,,                      N 19Yan !
$
 PAR  L(FCC_A1,CE,ND:VA;0),,            +ZERO;,,                      N 19Yan !
 PAR  L(BCC_A2,CE,ND:VA;0),,            +ZERO;,,                      N 19Yan !
 PAR  L(DHCP,CE,ND;0),,                 -100;,,                       N 19Yan !
$ ------------------------------------------------------------------------------
$
$
 LIST-OF-REFERENCE
 NUMBER  SOURCE
  Null   'Unknown source'
  COST   'COST 507 database'
  SGCOST 'COST 507 database, SGTE unary database V.3.0, 1996; Al, B, Nd, Ti, Zn'
  Frank  'Peter Franke, unpublished, SGTE unary database V.4.4, 2001; Ce'
  91Din  'A.T. Dinsdale, Calphad, 15, 317-425(1991).'
  96SGUN 'SGTE unary database V.3.0, 1996.'
  99Gsc  'K.A. Gschneidner, Jr., V.K. Pecharsky, J. Phase Equilib.,
          20, 612-14(1999), SGTE unary database V.4.4, 2001; Ce'
  00Nor2 'S. Norgren, PhD Thesis, KTH, Stockholm, 2000; Nd, Sc'
  19Yan  'K. Yang, J. Wang, Q. Yao, Z. Lu, M. Rong, H. Zhou, G. Rao,
          J. Rare Earths, 37, 1040-46(2019); Ce-Nd'
!
