Repository: orchid-calphad/orchid-project.org

# orchid-project.org

Website and released data of **ORCHID** (Open Repository for CALPHAD Hypotheses, Intelligence, and Discovery),
served by GitHub Pages at https://orchid-project.org. Releases are archived on Zenodo (one DOI per version).

- `index.html`, `catalog/`, `best-practices.html` — static, self-contained pages (generated in the ORCHID tooling).
- `data/` — released data: catalog, redistributable TDB files, convex hulls. Licences: `data/LICENSES.md`, `data/NOTICE.md`.
- `llms.txt`, `data/croissant.json`, `CITATION.cff`, `.zenodo.json` — machine-readable metadata.

Only data with clear redistribution rights are published.

File: data/databases/sgte-binary/CeO-08Dju.tdb
$
$ Database for Ce-O from D. Djurovic et al. 2008
$
$ D. Djurovic, M. Zinkevich, F. Aldinger,
$ Solid State Ionics, 179, 1902-11(2008).
$
$ Dataset created 2010.11.12 by Bengt Hallstedt.
$ 2020.12.25: Modified for use with GES6.
$
$ The liquid changed to associate and a few minor changes of the 06Zin
$ dataset to solve a few problems. The A_R2O3 phase is no longer stable at the
$ CeO composition. Invariant equilibria with C_R2O3 are now reproduced.
$ The X-R2O3 model was changed.
$
$ ------------------------------------------------------------------------------
 TEMP-LIM 298.15 6000.00 !
$
$ELEMENT NAME  REF. STATE               ATOMIC MASS H298-H0    S298    !
$
 ELEMENT /-   ELECTRON_GAS                0.0          0.0      0.0    ! 
 ELEMENT VA   VACUUM                      0.0          0.0      0.0    ! 
 ELEMENT CE   FCC_A1                    140.12      7280.16    69.454  ! 
 ELEMENT O    1/2_MOLE_O2(G)             15.999     4341.0    102.52   ! 
$ ------------------------------------------------------------------------------
$ Species
$
 SPECIE  CE+2                               CE/+2 !
 SPECIE  CE+3                               CE/+3 !
 SPECIE  CE+4                               CE/+4 !
 SPECIE  CEO                                CE1O1 !
 SPECIE  CEO1.5                             CE1O1.5 !
 SPECIE  CEO2                               CE1O2 !
 SPECIE  O-2                                O/-2 !
 SPECIE  O2                                 O2 !
 SPECIE  O3                                 O3 !
$ ------------------------------------------------------------------------------
$ Phase definitions
$
 PHASE LIQUID:L % 1 1 !
 CONST LIQUID:L : CE CEO1.5 CEO2 : !
$
 PHASE ION:Y % 2 1 1 !
 CONST ION:Y : CE+3 CE+4 : O-2 VA : !
$
$ Fcc (cF4, Fm-3m) and MeX (cF8, Fm-3m)
$
 PHASE FCC_A1 % 2 1 1 !
 CONST FCC_A1 : CE% : O VA% : !
$
$ Bcc (cI2, Im-3m)
$ Note! not standard bcc model
$
 PHASE BCC_A2 % 2 1 1 !
 CONST BCC_A2 : CE : O VA% : !
$
$ Hcp (hP2, P6_3/mmc) and Me2X (NiAs-type, hP4, P6_3/mmc, B8_1)
$
 PHASE HCP_A3 % 2 1 0.5 !
 CONST HCP_A3 : CE : O VA% : !
$
$ Prototype alpha-La (hP4, P6_3/mmc, SB A3')
$
 PHASE DHCP % 2 1 0.5 !
 CONST DHCP : CE : O VA% : !
$
$ Prototype CaF2 (cF12, Fm-3m)
$
 PHASE FLUORITE_C1:I % 2 2 4 !
 CONST FLUORITE_C1:I : CE+3 CE+4% : O-2% VA : !
$
$ Prototype A-La2O3 (hP5, P-3m1)
$
 PHASE A_R2O3_D52:I % 3 2 2 1 !
 CONST A_R2O3_D52:I : CE+2 CE+3% : O-2 : O-2% VA : !
$
$ Prototype Mn2O3 (cI80, Ia-3)
$
 PHASE C_R2O3_D53:I % 3 2 3 1 !
 CONST C_R2O3_D53:I : CE+3% CE+4 : O-2% VA : O-2 VA% : !
$
$ Prototype H-La2O3 (hP10, P6_3/mmc)
$
 PHASE H_R2O3:I % 3 2 2 1 !
 CONST H_R2O3:I : CE+2 CE+3% : O-2 : O-2% VA : !
$
$ Prototype Nd2O3 (cI26, Im-3m)
$
 PHASE X_R2O3:I % 2 2 3 !
 CONST X_R2O3:I : CE+2 CE+3% : O-2% VA : !
$
$ Prototype Pr7O12 (hR19, R-3)
$
 PHASE CE7O12:I % 3 4 3 12 !
 CONST CE7O12:I : CE+3 : CE+4 : O-2 : !
$
$
$
 PHASE CE9O16:I % 3 4 5 16 !
 CONST CE9O16:I : CE+3 : CE+4 : O-2 : !
$
$ triclinic (aP*)
$
 PHASE CE19O34:I % 3 8 11 34 !
 CONST CE19O34:I : CE+3 : CE+4 : O-2 : !
$
$
$
 PHASE CE40O72:I % 3 16 24 72 !
 CONST CE40O72:I : CE+3 : CE+4 : O-2 : !
$
$
$
 PHASE CE62O112:I % 3 24 38 112 !
 CONST CE62O112:I : CE+3 : CE+4 : O-2 : !
$
$ Prototype Tb11O20 (aP31, P-1)
$
 PHASE CE11O20:I % 3 4 7 20 !
 CONST CE11O20:I : CE+3 : CE+4 : O-2 : !
$
 PHASE O2GAS % 1 1 !
 CONST O2GAS : O2 :!
$
 PHASE GAS:G % 1 1 !
 CONST GAS:G : CE CEO O O2 O3 : !
$ ------------------------------------------------------------------------------
$ Defaults
$
 DEFINE-SYSTEM-DEFAULT ELEMENT 2 !
 DEFAULT-COM DEFINE_SYSTEM_ELEMENT VA /- !
 DEFAULT-COM REJECT-PHASE IONIC_LIQUID !
 TYPE-DEF % SEQ * !
 FUNCTION ZERO      298.15  0;                                         6000 N !
 FUNCTION UN_ASS    298.15  0;                                         6000 N !
 FUNCTION R         298.15  +8.31451;                                  6000 N !
 FUNCTION RTLNP     298.15  +8.31451*T*LN(1E-05*P);                    6000 N !
$ ------------------------------------------------------------------------------
$ Element data
$ ------------------------------------------------------------------------------
$ Ce
$
$ HCP_A3 and DHCP added in unary 3.0
$ HCP_A3 and DHCP revised in unary 4.4
$
 PAR  G(FCC_A1,CE:VA),,                 +GHSERCE;                4000 N 91Din !
 PAR  G(BCC_A2,CE:VA),,                 +GBCCCE;                 4000 N 91Din !
 PAR  G(HCP_A3,CE:VA),,                 +GHSERCE+300;            4000 N Frank !
$PAR  G(HCP_A3,CE:VA),,                 +GHSERCE+50000;          4000 N 96SGUN !
 PAR  G(DHCP,CE:VA),,                   +GHSERCE
             -122.539+0.433*T;                                   4000 N 99Gsc !
$PAR  G(DHCP,CE),,                      +GHSERCE-190+0.56886*T;  4000 N 96SGUN !
 PAR  G(LIQUID,CE),,                    +GLIQCE;                 4000 N 91Din !
$
 PAR  G(ION,CE+3:VA),,                  +GLIQCE;                 4000 N 91Din !
 PAR  G(ION,CE+4:VA),,                  +2*GLIQCE+3*GLIQCEO2
             -2*GLICE2O3;,,                                           N 06Zin !
 PAR  G(GAS,CE),,                       +F5574T+RTLNP;,,              N 94SUB !
$
 FUNCTION GHSERCE   298.15  -7160.519+84.23022*T-22.3664*T*LN(T)
       -0.0067103*T**2-3.20773E-07*T**3-18117*T**(-1);
      1000.00  Y  -79678.506+659.4604*T-101.32248*T*LN(T)
       +0.026046487*T**2-1.930297E-06*T**3+11531707*T**(-1);
      2000.00  Y  -14198.639+190.370192*T-37.6978*T*LN(T);
      4000.00  N !
 FUNCTION GBCCCE    298.15  -1354.69-5.21501*T-7.7305867*T*LN(T)
       -0.029098402*T**2+4.784299E-06*T**3-196303*T**(-1);
      1000.00  Y  -12101.106+187.449688*T-37.6142*T*LN(T);
      1072.00  Y  -11950.375+186.333811*T-37.4627992*T*LN(T)
       -5.7145E-05*T**2+2.348E-09*T**3-25897*T**(-1);
      4000.00  N !
 FUNCTION GLIQCE    298.15  +4117.865-11.423898*T-7.5383948*T*LN(T)
       -0.02936407*T**2+4.827734E-06*T**3-198834*T**(-1);
      1000.00  Y  -6730.605+183.023193*T-37.6978*T*LN(T);
      4000.00  N !
$ Ce(g)
 FUNCTION F5574T    298.15  +415522.823-162.335296*T-2.278004*T*LN(T)
       -0.03027047*T**2+4.49130167E-06*T**3-235655.4*T**(-1);
       800.00  Y  +394890.236+79.9289911*T-38.12366*T*LN(T)
       -0.002449024*T**2+4.15102E-07*T**3+1999448*T**(-1);
      1500.00  Y  +390359.041+141.264497*T-47.09829*T*LN(T)
       +0.0033852315*T**2-2.141025E-07*T**3+1961344*T**(-1);
      3200.00  Y  +435081.796-76.3952519*T-19.26359*T*LN(T)
       -0.0038954345*T**2+1.30156067E-07*T**3-10269705*T**(-1);
      5900.00  Y  +209079.977+456.525021*T-81.18395*T*LN(T)
       +0.00366283*T**2-4.30937833E-08*T**3+1.449331E+08*T**(-1);
     10000.00  N !
$ ------------------------------------------------------------------------------
$ O
$
$ GHSEROO modified in unary 3.0
$
 PAR  G(O2GAS,O2),,                     +2*GHSEROO+RTLNP;,,           N 91Din !
$
 PAR  G(GAS,O),,                        +F7397T+RTLNP;,,              N 92SUB !
 PAR  G(GAS,O2),,                       +2*GHSEROO+RTLNP;,,           N 91Din ! 
 PAR  G(GAS,O3),,                       +F7683T+RTLNP;,,              N 92SUB !
$
$ 1/2 O2(g)
 FUNCTION GHSEROO   298.15  -3480.87-25.503038*T-11.1355*T*LN(T)
       -0.005098875*T**2+6.61845833E-07*T**3-38365*T**(-1);
      1000.00  Y  -6568.763+12.659879*T-16.8138*T*LN(T)
       -5.957975E-04*T**2+6.781E-09*T**3+262905*T**(-1);
      3300.00  Y  -13986.728+31.259624*T-18.9536*T*LN(T)
       -4.25243E-04*T**2+1.0721E-08*T**3+4383200*T**(-1);
      6000.00  N !
$ O(g)
 FUNCTION F7397T    298.15  +243206.529-42897.0876*T**(-1)-20.7513421*T
       -21.0155542*T*LN(T)+1.26870532E-04*T**2-1.23131285E-08*T**3;
      2950.00  Y  +252301.473-3973170.33*T**(-1)-51.974853*T
       -17.2118798*T*LN(T)-5.41356254E-04*T**2+7.64520703E-09*T**3;
      6000.00  N !
$ O3(g)
 FUNCTION F7683T    298.15  +133772.042-11328.9959*T**(-1)-84.8602165*T
       -19.8314069*T*LN(T)-0.0392015696*T**2+7.90727187E-06*T**3;  
       600.00  Y  +120765.524+997137.156*T**(-1)+120.113376*T
       -51.8410152*T*LN(T)-0.00353983136*T**2+3.20640143E-07*T**3;
      1500.00  Y  +115412.196+1878139.02*T**(-1)+164.679664*T
       -58.069736*T*LN(T)-2.84399032E-04*T**2+5.95650279E-10*T**3;
      6000.00  N !
$ ------------------------------------------------------------------------------
$ Binary system
$
$ D. Djurovic, M. Zinkevich, F. Aldinger,
$ Solid State Ionics, 179, 1902-11(2008).
$
$ Checked against paper. Checked at 6000 K.
$
$ The liquid changed to associate and a few minor changes of the 06Zin
$ dataset to solve a few problems. The A_R2O3 phase is no longer stable at the
$ CeO composition. Invariant equilibria with C_R2O3 are now reproduced.
$ The X-R2O3 model was changed.
$
 PAR  G(LIQUID,CEO1.5),,                +0.5*GCE2O3A
             +63327-27.2485*T;,,                                      N 06Zin !
 PAR  G(LIQUID,CEO2),,                  +GCEO2+87177-29.059*T;,,      N 06Zin !
 PAR  L(LIQUID,CE,CEO1.5;0),,           +32515;,,                     N 08Dju !
 PAR  L(LIQUID,CEO1.5,CEO2;0),,         -53967;,,                     N 08Dju !
 PAR  L(LIQUID,CEO1.5,CEO2;1),,         -14645;,,                     N 08Dju !
$
 PAR  G(ION,CE+3:O-2),,                 +GLICE2O3;,,                  N 06Zin !
 PAR  G(ION,CE+4:O-2),,                 +2*GLIQCEO2;,,                N 06Zin !
 PAR  L(ION,CE+3:O-2,VA;0),,            +114250;,,                    N 06Zin !
 PAR  G(ION,CE+3,CE+4:O-2;0),,          -105398;,,                    N 06Zin !
 PAR  G(ION,CE+3,CE+4:O-2;1),,          -35158;,,                     N 06Zin !
$
 PAR  G(FCC_A1,CE:O),,                  +GHSERCE+GHSEROO
             -525009+67.7626*T;,,                                     N 06Zin !
$
 PAR  G(BCC_A2,CE:O),,                  +GBCCCE+GHSEROO
             -521242+67.7626*T;,,                                     N 06Zin !
$
 PAR  G(FLUORITE,CE+3:O-2),,            +GCE2O3F+GHSEROO
             +18.702165*T;,,                                          N 06Zin !
 PAR  G(FLUORITE,CE+3:VA),,             +GCE2O3F-3*GHSEROO
             +18.702165*T;,,                                          N 06Zin !
 PAR  G(FLUORITE,CE+4:O-2),,            +2*GCEO2;,,                   N 06Zin !
 PAR  G(FLUORITE,CE+4:VA),,             +2*GCEO2-4*GHSEROO;,,         N 06Zin !
 PAR  L(FLUORITE,CE+3,CE+4:O-2;0),,     -117575+25.9745*T;,,          N 06Zin !
 PAR  L(FLUORITE,CE+3,CE+4:VA;0),,      -117575+25.9745*T;,,          N 06Zin !
 PAR  L(FLUORITE,CE+3,CE+4:O-2;1),,     -115033+31.1026*T;,,          N 06Zin !
 PAR  L(FLUORITE,CE+3,CE+4:VA;1),,      -115033+31.1026*T;,,          N 06Zin !
$
 PAR  G(A_R2O3,CE+2:O-2:O-2),,          +GCE2O2+GHSEROO+10000;,,      N 08Dju !
 PAR  G(A_R2O3,CE+2:O-2:VA),,           +GCE2O2+10000;,,              N 08Dju !
 PAR  G(A_R2O3,CE+3:O-2:O-2),,          +GCE2O3A;,,                   N 07Zin !
 PAR  G(A_R2O3,CE+3:O-2:VA),,           +GCE2O3A-GHSEROO;,,           N 06Zin !
 PAR  L(A_R2O3,CE+2,CE+3:O-2:O-2;0),,   +83400;,,                     N 08Dju !
 PAR  L(A_R2O3,CE+2,CE+3:O-2:VA;0),,    +83400;,,                     N 08Dju !
$
 PAR  G(C_R2O3,CE+3:O-2:O-2),,          +GCE2O3C+GHSEROO;,,           N 08Dju !
 PAR  G(C_R2O3,CE+3:O-2:VA),,           +GCE2O3C;,,                   N 08Dju !
 PAR  G(C_R2O3,CE+3:VA:O-2),,           +2*GHSERCE+GHSEROO;,,         N 08Dju !
 PAR  G(C_R2O3,CE+3:VA:VA),,            +2*GHSERCE;,,                 N 08Dju !
 PAR  G(C_R2O3,CE+4:O-2:O-2),,          +2*GCEO2+19140;,,             N 06Zin !
 PAR  G(C_R2O3,CE+4:O-2:VA),,           +2*GCEO2-GHSEROO+19140;,,     N 06Zin !
 PAR  G(C_R2O3,CE+4:VA:O-2),,           +2*GHSERCE+GHSEROO;,,         N 08Dju !
 PAR  G(C_R2O3,CE+4:VA:VA),,            +2*GHSERCE;,,                 N 08Dju !
 PAR  L(C_R2O3,CE+3,CE+4:O-2:O-2;0),,   -9955-14.6525*T;,,            N 08Dju !
 PAR  L(C_R2O3,CE+3,CE+4:O-2:VA;0),,    -9955-14.6525*T;,,            N 08Dju !
 PAR  L(C_R2O3,CE+3,CE+4:O-2:O-2;1),,   -30573+25.4661*T;,,           N 08Dju !
 PAR  L(C_R2O3,CE+3,CE+4:O-2:VA;1),,    -30573+25.4661*T;,,           N 08Dju !
$
 PAR  G(H_R2O3,CE+2:O-2:O-2),,          +GCE2O2+GHSEROO+10000;,,      N 08Dju !
 PAR  G(H_R2O3,CE+2:O-2:VA),,           +GCE2O2+10000;,,              N 08Dju !
 PAR  G(H_R2O3,CE+3:O-2:O-2),,          +GCE2O3H;,,                   N 07Zin !
 PAR  G(H_R2O3,CE+3:O-2:VA),,           +GCE2O3H-GHSEROO;,,           N 06Zin !
 PAR  L(H_R2O3,CE+2,CE+3:O-2:O-2),,     +83400;,,                     N 08Dju !
 PAR  L(H_R2O3,CE+2,CE+3:O-2:VA),,      +83400;,,                     N 08Dju !
$
 PAR  G(X_R2O3,CE+2:O-2),,              +GCE2O2+GHSEROO
             +1725+15.87961*T;,,                                      N 08Dju !
 PAR  G(X_R2O3,CE+2:VA),,               +GCE2O2-2*GHSEROO
             +1725+15.87961*T;,,                                      N 08Dju !
 PAR  G(X_R2O3,CE+3:O-2),,              +GCE2O3X;,,                   N 07Zin !
 PAR  G(X_R2O3,CE+3:VA),,               +GCE2O3X-3*GHSEROO;,,         N 08Dju !
 PAR  L(X_R2O3,CE+2,CE+3:O-2),,         +75300;,,                     N 08Dju !
 PAR  L(X_R2O3,CE+2,CE+3:VA),,          +75300;,,                     N 08Dju !
$
 PAR  G(CE7O12,CE+3:CE+4:O-2),,         +2*GCE2O3F+3*GCEO2
             -133719-11.0961*T;,,                                     N 06Zin !
 PAR  G(CE9O16,CE+3:CE+4:O-2),,         +2*GCE2O3F+5*GCEO2
             -125351-31.333*T;,,                                      N 06Zin !
 PAR  G(CE19O34,CE+3:CE+4:O-2),,        +4*GCE2O3F+11*GCEO2
             -247150-71*T;,,                                          N 06Zin !
 PAR  G(CE40O72,CE+3:CE+4:O-2),,        +8*GCE2O3F+24*GCEO2
             -488650-155*T;,,                                         N 06Zin !
 PAR  G(CE62O112,CE+3:CE+4:O-2),,       +12*GCE2O3F+38*GCEO2
             -730900-237.3*T;,,                                       N 06Zin !
 PAR  G(CE11O20,CE+3:CE+4:O-2),,        +2*GCE2O3F+7*GCEO2
             -121419-40.45*T;,,                                       N 06Zin !
$
 PAR  G(GAS,CEO),,                      +F5626T+RTLNP;,,              N 94SUB !
$
$ metastable
$
 PAR  G(HCP_A3,CE:O),,                  +GHSERCE+300+0.5*GHSEROO;,,   N 08Dju !
$
 PAR  G(DHCP,CE:O),,                    +GHSERCE-122.539+0.433*T
             +0.5*GHSEROO;,,                                          N 08Dju !
$
$PAR  G(B_R2O3,CE+3:O-2),,              +GCE2O3B;,,                   N 07Zin !
$
 FUNCTION GLICE2O3  298.15  +GCE2O3A+126654-54.497*T;                  6000 N !
 FUNCTION GLIQCEO2  298.15  +GCEO2+87177-29.059*T;                     6000 N !
 FUNCTION GCEO2     298.15  -1116518+434.8839*T-72.866*T*LN(T)
       -0.003992*T**2+602000*T**(-1);
      6000.00  N !
 FUNCTION GCE2O3A   298.15  -1832858+667.3307*T-119.855*T*LN(T)
       -0.012155*T**2+546000*T**(-1);
      6000.00  N !
 FUNCTION GCE2O3B   298.15  +GCE2O3A+2283+1.961*T;                     6000 N !
 FUNCTION GCE2O3C   298.15  +GCE2O3A+5900+5.783*T;                     6000 N !
 FUNCTION GCE2O3H   298.15  +GCE2O3A+32699-13.986*T;                   6000 N !
 FUNCTION GCE2O3X   298.15  +GCE2O3A+43724-18.555*T;                   6000 N !
 FUNCTION GCE2O3F   298.15  -1804481+1067.043*T-175.3336*T*LN(T)
       -6.498627E-04*T**2+546000*T**(-1);
      6000.00  N !
 FUNCTION GCE2O2    298.15  +0.66666667*GCE2O3A+0.66666667*GHSERCE;    6000 N !
$ CeO(g)
 FUNCTION F5626T    298.15  -140721.775-55.35698*T-26.80191*T*LN(T)
       -0.018793285*T**2+3.20697333E-06*T**3+78887.25*T**(-1);
       800.00  Y  -156451.4+135.868596*T-55.26216*T*LN(T)
       +0.004151018*T**2-2.71056167E-07*T**3+1712598*T**(-1);
      2800.00  Y  -145347.823+72.3320205*T-46.90508*T*LN(T)
       +0.0014029315*T**2-1.06263967E-07*T**3-1106602.5*T**(-1);
      6000.00  N !
$ ------------------------------------------------------------------------------
$
$
 LIST-OF-REFERENCE
 NUMBER  SOURCE
  Null   'Unknown source'
  Frank  'Peter Franke, unpublished, SGTE unary database V.4.4, 2001; Ce'
  91Din  'A.T. Dinsdale, Calphad, 15, 317-425(1991).'
  92SUB  'SGTE Substance Database, version 1992'
  94SUB  'SGTE Substance Database, version 1994'
  96SGUN 'SGTE unary database V.3.0, 1996.'
  99Gsc  'K.A. Gschneidner, Jr., V.K. Pecharsky, J. Phase Equilib.,
          20, 612-14(1999), SGTE unary database V.4.4, 2001; Ce'
  06Zin  'M. Zinkevich, D. Djurovic, F. Aldinger,
          Solid State Ionics, 177, 989-1001(2006); Ce-O'
  07Zin  'M. Zinkevich, Prog. Mater. Sci., 52, 597-647(2007); R2O3'
  08Dju  'D. Djurovic, M. Zinkevich, F. Aldinger,
          Solid State Ionics, 179, 1902-11(2008); Ce-O, Ce-Y, Ce-Y-O'
!

File: data/databases/sgte-binary/CePr-19Yan.tdb
$
$ Database for Ce-Pr from K. Yang et al. 2019.
$
$ K. Yang, J. Wang, Q. Yao, Z. Lu, M. Rong, H. Zhou, G. Rao,
$ J. Rare Earths, 37, 1040-46(2019).
$
$ Dataset created 2021.09.18 by Bengt Hallstedt.
$
$ 19Yan used the old dhcp-Ce lattice stability. There is no obvious difference.
$
$ ------------------------------------------------------------------------------
 TEMP-LIM 298.15 6000.00 !
$
$ELEMENT NAME  REF. STATE               ATOMIC MASS H298-H0    S298    !
$
 ELEMENT VA   VACUUM                      0.0          0.0      0.0    ! 
 ELEMENT CE   FCC_A1                    140.12      7280.16    69.454  ! 
 ELEMENT PR   DHCP                      140.9077    7418.232   73.9313 ! 
$ ------------------------------------------------------------------------------
$ Phase definitions
$
 PHASE LIQUID:L % 1 1 !
 CONST LIQUID:L : CE PR : !
$
$ Fcc (cF4, Fm-3m) and MeX (cF8, Fm-3m)
$
 PHASE FCC_A1 %A 2 1 1 !
 CONST FCC_A1 : CE% PR : VA% : !
$
$ Bcc (cI2, Im-3m)
$
 PHASE BCC_A2 %B 2 1 3 !
 CONST BCC_A2 : CE% PR% : VA% : !
$
$ Hcp (hP2, P6_3/mmc) and Me2X (NiAs-type, hP4, P6_3/mmc, B8_1)
$
 PHASE HCP_A3 %A 2 1 0.5 !
 CONST HCP_A3 : CE : VA% : !
$
$ Prototype alpha-La (SB A3', hP4, P6_3/mmc)
$
 PHASE DHCP %A 1 1 !
 CONST DHCP : CE% PR% : !
$ ------------------------------------------------------------------------------
$ Defaults
$
 DEFINE-SYSTEM-DEFAULT ELEMENT 2 !
 DEFAULT-COM DEFINE_SYSTEM_ELEMENT VA !
 TYPE-DEF % SEQ * !
 TYPE-DEF A GES AMEND_PHASE_DESCRIPTION @ MAGNETIC -3 0.28 !
 TYPE-DEF B GES AMEND_PHASE_DESCRIPTION @ MAGNETIC -1 0.4 !
 FUNCTION ZERO      298.15  0;                                         6000 N !
 FUNCTION UN_ASS    298.15  0;                                         6000 N !
 FUNCTION R         298.15  +8.31451;                                  6000 N !
$ ------------------------------------------------------------------------------
$ Element data
$ ------------------------------------------------------------------------------
$ Ce
$
$ HCP_A3 and DHCP added in unary 3.0
$ HCP_A3 and DHCP revised in unary 4.4
$
 PAR  G(FCC_A1,CE:VA),,                 +GHSERCE;                4000 N 91Din !
 PAR  G(BCC_A2,CE:VA),,                 +GBCCCE;                 4000 N 91Din !
 PAR  G(HCP_A3,CE:VA),,                 +GHSERCE+300;            4000 N Frank !
$PAR  G(HCP_A3,CE:VA),,                 +GHSERCE+50000;          4000 N 96SGUN !
 PAR  G(DHCP,CE),,                      +GHSERCE
             -122.539+0.433*T;                                   4000 N 99Gsc !
$PAR  G(DHCP,CE),,                      +GHSERCE-190+0.56886*T;  4000 N 96SGUN !
 PAR  G(LIQUID,CE),,                    +GLIQCE;                 4000 N 91Din !
$
 FUNCTION GHSERCE   298.15  -7160.519+84.23022*T-22.3664*T*LN(T)
       -0.0067103*T**2-3.20773E-07*T**3-18117*T**(-1);
      1000.00  Y  -79678.506+659.4604*T-101.32248*T*LN(T)
       +0.026046487*T**2-1.930297E-06*T**3+11531707*T**(-1);
      2000.00  Y  -14198.639+190.370192*T-37.6978*T*LN(T);
      4000.00  N !
 FUNCTION GBCCCE    298.15  -1354.69-5.21501*T-7.7305867*T*LN(T)
       -0.029098402*T**2+4.784299E-06*T**3-196303*T**(-1);
      1000.00  Y  -12101.106+187.449688*T-37.6142*T*LN(T);
      1072.00  Y  -11950.375+186.333811*T-37.4627992*T*LN(T)
       -5.7145E-05*T**2+2.348E-09*T**3-25897*T**(-1);
      4000.00  N !
 FUNCTION GLIQCE    298.15  +4117.865-11.423898*T-7.5383948*T*LN(T)
       -0.02936407*T**2+4.827734E-06*T**3-198834*T**(-1);
      1000.00  Y  -6730.605+183.023193*T-37.6978*T*LN(T);
      4000.00  N !
$ ------------------------------------------------------------------------------
$ Pr
$
$ FCC_A1 from 11Jin not included in unary (value seems very reasonable).
$
 PAR  G(DHCP,PR),,                      +GHSERPR;                3800 N 91Din !
 PAR  G(FCC_A1,PR:VA),,                 +GHSERPR+900-0.5439*T;   3800 N 11Jin !
 PAR  G(BCC_A2,PR:VA),,                 +GBCCPR;                 3800 N 91Din !
 PAR  G(LIQUID,PR),,                    +GLIQPR;                 3800 N 91Din !
$
 FUNCTION GHSERPR   298.15  -18803.379+356.587384*T-68.9176*T*LN(T)
       +0.072929*T**2-2.5184333E-05*T**3+507385*T**(-1);
       500.00  Y  -7246.848+82.427384*T-22.8909*T*LN(T)
       -0.00497126*T**2-1.22951E-06*T**3;
       800.00  Y  +95411.023-1073.55111*T+146.764*T*LN(T)
       -0.1288205*T**2+1.5592233E-05*T**3-11588800*T**(-1);
      1068.00  Y  -481663.131+4234.33311*T-606.120311*T*LN(T)
       +0.305181506*T**2-3.0994702E-05*T**3+70926840*T**(-1);
      1204.00  Y  -20014.678+227.685155*T-42.9697*T*LN(T);
      3800.00  N !
 FUNCTION GBCCPR    298.15  -2863.651+28.274853*T-13.7470527*T*LN(T)
       -0.02284377*T**2+3.542468E-06*T**3-87486*T**(-1);
      1068.00  Y  -11985.919+188.657121*T-38.451*T*LN(T);
      1204.00  Y  +953.224+100.826281*T-26.6824313*T*LN(T)
       -0.004106833*T**2+1.76214E-07*T**3-2473024*T**(-1);
      3800.00  N !
 FUNCTION GLIQPR    298.15  +3848.961-29.099465*T-4.7344931*T*LN(T)
       -0.035119723*T**2+5.427467E-06*T**3-207406*T**(-1);
      1068.00  Y  -10539.574+219.508805*T-42.9697*T*LN(T);
      3800.00  N !
$ ------------------------------------------------------------------------------
$ Binary system
$
$ K. Yang, J. Wang, Q. Yao, Z. Lu, M. Rong, H. Zhou, G. Rao,
$ J. Rare Earths, 37, 1040-46(2019).
$
$ Checked against paper and tdb from 21Su. Checked at 6000 K.
$
$ 19Yan used the old dhcp-Ce lattice stability. There is no obvious difference.
$
 PAR  L(LIQUID,CE,PR;0),,               +ZERO;,,                      N 19Yan !
$
 PAR  L(FCC_A1,CE,PR:VA;0),,            -250-0.62*T;,,                N 19Yan !
 PAR  L(BCC_A2,CE,PR:VA;0),,            -300;,,                       N 19Yan !
 PAR  L(DHCP,CE,PR;0),,                 -120+0.357*T;,,               N 19Yan !
$ ------------------------------------------------------------------------------
$
$
 LIST-OF-REFERENCE
 NUMBER  SOURCE
  Null   'Unknown source'
  COST   'COST 507 database'
  Frank  'Peter Franke, unpublished, SGTE unary database V.4.4, 2001; Ce'
  91Din  'A.T. Dinsdale, Calphad, 15, 317-425(1991).'
  96SGUN 'SGTE unary database V.3.0, 1996.'
  99Gsc  'K.A. Gschneidner, Jr., V.K. Pecharsky, J. Phase Equilib.,
          20, 612-14(1999), SGTE unary database V.4.4, 2001; Ce'
  11Jin  'L. Jin, Y.-B. Kang, P. Chartrand, C.D. Fuerst,
          Calphad, 35, 30-41(2011); La, Nd, Pr, Sm'
  19Yan  'K. Yang, J. Wang, Q. Yao, Z. Lu, M. Rong, H. Zhou, G. Rao,
          J. Rare Earths, 37, 1040-46(2019); Ce-Pr'
  21Su   'D. Su, M.H. Rong, K.C. Yang, Q.R. Yao, J. Wang, G.H. Rao, H.Y. Zhou,
          Calphad, 74, 102285(2021)'
!

File: data/databases/sgte-binary/CePt-11Liu.tdb
$
$ Database for Ce-Pt from X.J. Liu et al. 2011
$
$ X.J. Liu, S.X. Gan, Z.S. Li, Y. Yu, C.P. Wang, Calphad, 35, 551-55(2011).
$
$ Dataset created 2016.10.09 by Bengt Hallstedt.
$ 2020.12.25: Modified for use with GES6.
$
$ The CePt2 interaction parameters have been confused in the paper.
$
$ The decomposition temperature of Ce5Pt4 is 9 K higher than in the paper.
$ Other equilibria involving Ce5Pt4 and CePt5 differ by up to 2 K because
$ of change from fractional to integar compositions.
$
$ There is an inverse miscibility gap with a minimum at 5328 K and x(Pt)=0.93.
$
$ ------------------------------------------------------------------------------
 TEMP-LIM 298.15 6000.00 !
$
$ELEMENT NAME  REF. STATE               ATOMIC MASS H298-H0    S298    !
$
 ELEMENT VA   VACUUM                      0.0          0.0      0.0    ! 
 ELEMENT CE   FCC_A1                    140.12      7280.16    69.454  ! 
 ELEMENT PT   FCC_A1                    195.08      5723.712   41.6308 !
$ ------------------------------------------------------------------------------
$ Phase definitions
$
 PHASE LIQUID:L % 1 1 !
 CONST LIQUID:L : CE PT : !
$
$ Fcc (cF4, Fm-3m) and MeX (cF8, Fm-3m)
$
 PHASE FCC_A1 %A 2 1 1 !
 CONST FCC_A1 : CE% PT% : VA : !
$
$ Bcc (cI2, Im-3m)
$
 PHASE BCC_A2 %B 2 1 3 !
 CONST BCC_A2 : CE% PT : VA : !
$
$ Hcp (hP2, P6_3/mmc) and Me2X (NiAs-type, hP4, P6_3/mmc, B8_1)
$
 PHASE HCP_A3 %A 2 1 0.5 !
 CONST HCP_A3 : CE PT : VA : !
$
$ Prototype Fe3Th7 (hP20, P6_3mc)
$
 PHASE CE7PT3_D102 % 2 7 3 !
 CONST CE7PT3_D102 : CE : PT : !
$
$ Prototype Pu5Rh3 (tP32, P4/ncc)
$
 PHASE CE5PT3 % 2 0.615 0.385 !
 CONST CE5PT3 : CE% PT : CE PT% : !
$
$ Prototype Er3Ni2 (hR15, R-3)
$
 PHASE CE3PT2 % 2 3 2 !
 CONST CE3PT2 : CE : PT : !
$
$ Prototype Ge4Sm5 (oP36, Pnma)
$
 PHASE CE5PT4 % 2 5 4 !
 CONST CE5PT4 : CE : PT : !
$
$ Prototype CrB (oC8, Cmcm)
$
 PHASE CEPT_B33 % 2 1 1 !
 CONST CEPT_B33 : CE : PT : !
$
$ Prototype Pd4Pu3 (hR14, R-3)
$
 PHASE CE3PT4 % 2 3 4 !
 CONST CE3PT4 : CE : PT : !
$
$ Prototype Cu2Mg (cF24, Fd-3m)
$
 PHASE CEPT2_C15 % 2 0.325 0.675 !
 CONST CEPT2_C15 : CE% PT : CE PT% : !
$
$ Unknown structure
$
 PHASE CE18PT82 % 2 0.18 0.82 !
 CONST CE18PT82 : CE : PT : !
$
$ Prototype CaCu5 (hP6, P6/mmm)
$
 PHASE CEPT5_D2D % 2 1 5 !
 CONST CEPT5_D2D : CE : PT : !
$ ------------------------------------------------------------------------------
$ Defaults
$
 DEFINE-SYSTEM-DEFAULT ELEMENT 2 !
 DEFAULT-COM DEFINE_SYSTEM_ELEMENT VA !
 TYPE-DEF % SEQ * !
 TYPE-DEF A GES AMEND_PHASE_DESCRIPTION @ MAGNETIC -3 0.28 !
 TYPE-DEF B GES AMEND_PHASE_DESCRIPTION @ MAGNETIC -1 0.4 !
 FUNCTION ZERO      298.15  0;                                         6000 N !
 FUNCTION UN_ASS    298.15  0;                                         6000 N !
 FUNCTION R         298.15  +8.31451;                                  6000 N !
$ ------------------------------------------------------------------------------
$ Element data
$ ------------------------------------------------------------------------------
$ Ce
$
$ HCP_A3 and DHCP added in unary 3.0
$ HCP_A3 and DHCP revised in unary 4.4
$
 PAR  G(FCC_A1,CE:VA),,                 +GHSERCE;                4000 N 91Din !
 PAR  G(BCC_A2,CE:VA),,                 +GBCCCE;                 4000 N 91Din !
 PAR  G(HCP_A3,CE:VA),,                 +GHSERCE+300;            4000 N Frank !
$PAR  G(HCP_A3,CE:VA),,                 +GHSERCE+50000;          4000 N 96SGUN !
$PAR  G(DHCP,CE:VA),,                   +GHSERCE
$            -122.539+0.433*T;                                   4000 N 99Gsc !
$PAR  G(DHCP,CE),,                      +GHSERCE-190+0.56886*T;  4000 N 96SGUN !
 PAR  G(LIQUID,CE),,                    +GLIQCE;                 4000 N 91Din !
$
 PAR  G(CE5PT3,CE:CE),,                 +GHSERCE+13600+17*T;,,        N 11Liu !
 PAR  G(CEPT2_C15,CE:CE),,              +GHSERCE+68000+20*T;,,        N 11Liu !
$
 FUNCTION GHSERCE   298.15  -7160.519+84.23022*T-22.3664*T*LN(T)
       -0.0067103*T**2-3.20773E-07*T**3-18117*T**(-1);
      1000.00  Y  -79678.506+659.4604*T-101.32248*T*LN(T)
       +0.026046487*T**2-1.930297E-06*T**3+11531707*T**(-1);
      2000.00  Y  -14198.639+190.370192*T-37.6978*T*LN(T);
      4000.00  N !
 FUNCTION GBCCCE    298.15  -1354.69-5.21501*T-7.7305867*T*LN(T)
       -0.029098402*T**2+4.784299E-06*T**3-196303*T**(-1);
      1000.00  Y  -12101.106+187.449688*T-37.6142*T*LN(T);
      1072.00  Y  -11950.375+186.333811*T-37.4627992*T*LN(T)
       -5.7145E-05*T**2+2.348E-09*T**3-25897*T**(-1);
      4000.00  N !
 FUNCTION GLIQCE    298.15  +4117.865-11.423898*T-7.5383948*T*LN(T)
       -0.02936407*T**2+4.827734E-06*T**3-198834*T**(-1);
      1000.00  Y  -6730.605+183.023193*T-37.6978*T*LN(T);
      4000.00  N !
$ ------------------------------------------------------------------------------
$ Pt
$
 PAR  G(FCC_A1,PT:VA),,                 +GHSERPT;                4000 N 91Din !
 PAR  G(BCC_A2,PT:VA),,                 +GHSERPT+15000-2.4*T;    4000 N 91Din !
 PAR  G(HCP_A3,PT:VA),,                 +GHSERPT+2500+0.1*T;     4000 N 91Din !
 PAR  G(LIQUID,PT),,                    +GLIQPT;                 4000 N 91Din !
$
 PAR  G(CE5PT3,PT:PT),,                 +GHSERPT+3000;,,              N 11Liu !
 PAR  G(CEPT2_C15,PT:PT),,              +GHSERPT+45000;,,             N 11Liu !
$
 FUNCTION GHSERPT   298.15  -7595.631+124.388275*T-24.5526*T*LN(T)
       -0.00248297*T**2-2.0138E-08*T**3+7974*T**(-1);
      1300.00  Y  -9253.174+161.529615*T-30.2527*T*LN(T)
       +0.002321665*T**2-6.56946E-07*T**3-272106*T**(-1);
      2041.50  Y  -222048.216+1019.35892*T-136.192996*T*LN(T)
       +0.020454938*T**2-7.59259E-07*T**3+71539020*T**(-1);
      4000.00  N !
 FUNCTION GLIQPT    298.15  +20114.016-9.275183*T+GHSERPT;
       600.00  Y  +19023.491+32.94182*T-12.3403769*T*LN(T)
       -0.011551507*T**2+9.31516E-07*T**3-601426*T**(-1);
      2041.50  Y  +1404.468+205.858962*T-36.5*T*LN(T);
      4000.00  N !
 FUNCTION GBCCPT    298.15  +GHSERPT+15000-2.4*T;                      6000 N !
$ ------------------------------------------------------------------------------
$ Binary system
$
$ X.J. Liu, S.X. Gan, Z.S. Li, Y. Yu, C.P. Wang, Calphad, 35, 551-55(2011).
$
$ Checked against paper and author's tdb. Checked at 6000 K.
$
$ The CePt2 interaction parameters have been confused in the paper.
$
$ The decomposition temperature of Ce5Pt4 is 9 K higher than in the paper.
$ Other equilibria involving Ce5Pt4 and CePt5 differ by up to 2 K because
$ of change from fractional to integar compositions.
$
$ There is an inverse miscibility gap with a minimum at 5328 K and x(Pt)=0.93.
$
 PAR  L(LIQUID,CE,PT;0),,               -370000+20*T;,,               N 11Liu !
 PAR  L(LIQUID,CE,PT;1),,               +135500-20.1*T;,,             N 11Liu !
 PAR  L(LIQUID,CE,PT;2),,               +10000+30.2*T;,,              N 11Liu !
 PAR  L(LIQUID,CE,PT;3),,               -23600;,,                     N 11Liu !
$
 PAR  L(FCC_A1,CE,PT:VA;0),,            -205000+10*T;,,               N 11Liu !
 PAR  L(BCC_A2,CE,PT:VA;0),,            -232000+20.4*T;,,             N 11Liu !
$
 PAR  G(CE7PT3_D102,CE:PT),,            +7*GHSERCE+3*GHSERPT
             -749200+80.4*T;,,                                        N 11Liu !
$
 PAR  G(CE5PT3,CE:PT),,                 +0.615*GHSERCE+0.385*GHSERPT
             -88000+5.997*T;,,                                        N 11Liu !
 PAR  G(CE5PT3,PT:CE),,                 +ZERO;,,                      N 11Liu !
 PAR  L(CE5PT3,CE,PT:PT;0),,            -120000;,,                    N 11Liu !
 PAR  L(CE5PT3,CE:CE,PT;0),,            -43690+9.5*T;,,               N 11Liu !
$
 PAR  G(CE3PT2,CE:PT),,                 +3*GHSERCE+2*GHSERPT
             -450000+27.69*T;,,                                       N 11Liu !
 PAR  G(CE5PT4,CE:PT),,                 +5*GHSERCE+4*GHSERPT
             -850140+34.1631*T;,,                                     N 11Liu !
 PAR  G(CEPT_B33,CE:PT),,               +GHSERCE+GHSERPT
             -205600+8.33*T;,,                                        N 11Liu !
 PAR  G(CE3PT4,CE:PT),,                 +3*GHSERCE+4*GHSERPT
             -695401+20.44*T;,,                                       N 11Liu !
$
$ Incorrect factor before GHSERPT from author's tdb
 PAR  G(CEPT2_C15,CE:PT),,              +0.325*GHSERCE+0.685*GHSERPT
             -90600+1.945*T;,,                                        N 11Liu !
 PAR  G(CEPT2_C15,PT:CE),,              +ZERO;,,                      N 11Liu !
 PAR  L(CEPT2_C15,CE,PT:PT;0),,         -140210+21*T;,,               N 11Liu !
 PAR  L(CEPT2_C15,CE:CE,PT;0),,         -237000+20*T;,,               N 11Liu !
$
 PAR  G(CE18PT82,CE:PT),,               +0.18*GHSERCE+0.82*GHSERPT
             -74165+6.301*T;,,                                        N 11Liu !
 PAR  G(CEPT5_D2D,CE:PT),,              +GHSERCE+5*GHSERPT
             -426600+38.46*T;,,                                       N 11Liu !
$
$ Metastable
$
 PAR  L(HCP_A3,CE,PT:VA;0),,            -205000+10*T;,,               N Same !
$ ------------------------------------------------------------------------------
$
$
 LIST-OF-REFERENCE
 NUMBER  SOURCE
  Null   'Unknown source'
  Same   'Same or similar interaction as in the corresponding stable phase'
  REFLAV 'Laves phase convention: G(LAVES,X:X)=+3*GHSERXX+15000'
  Frank  'Peter Franke, unpublished, SGTE unary database V.4.4, 2001; Ce'
  91Din  'A.T. Dinsdale, Calphad, 15, 317-425(1991).'
  96SGUN 'SGTE unary database V.3.0, 1996.'
  99Gsc  'K.A. Gschneidner, Jr., V.K. Pecharsky, J. Phase Equilib.,
          20, 612-14(1999), SGTE unary database V.4.4, 2001; Ce'
  06Su   'X. Su, J.-C. Tedenac, Calphad, 30, 455-60(2006); Ce-Fe'
  11Liu  'X.J. Liu, S.X. Gan, Z.S. Li, Y. Yu, C.P. Wang,
          Calphad, 35, 551-55(2011); Ce-Pt'
!
