Repository: orchid-calphad/orchid-project.org

# orchid-project.org

Website and released data of **ORCHID** (Open Repository for CALPHAD Hypotheses, Intelligence, and Discovery),
served by GitHub Pages at https://orchid-project.org. Releases are archived on Zenodo (one DOI per version).

- `index.html`, `catalog/`, `best-practices.html` — static, self-contained pages (generated in the ORCHID tooling).
- `data/` — released data: catalog, redistributable TDB files, convex hulls. Licences: `data/LICENSES.md`, `data/NOTICE.md`.
- `llms.txt`, `data/croissant.json`, `CITATION.cff`, `.zenodo.json` — machine-readable metadata.

Only data with clear redistribution rights are published.

File: data/databases/sgte-binary/CeRh-24Bou.tdb
$
$ Database for Ce-Rh from H. Bouchta et al. 2024.
$
$ H. Bouchta, N. Selhaoui, D.O. Poltetaev, M.A. Boukideur, A. Bendarma,
$ S. Kardellass, A. Marjaoui, M. Zanouni, A. Khadija, Calphad, 87, 102747(2024).
$
$ Dataset created 2025.01.14 by Bengt Hallstedt.
$
$ Associate liquid model with CeRh associates.
$
$ The liquid probably needs to be redone. There are very large T parameters.
$
$ ------------------------------------------------------------------------------
 TEMP-LIM 298.15 6000.00 !
$
$ELEMENT NAME  REF. STATE               ATOMIC MASS H298-H0    S298    !
$
 ELEMENT VA   VACUUM                      0.0          0.0      0.0    ! 
 ELEMENT CE   FCC_A1                    140.12      7280.16    69.454  ! 
 ELEMENT RH   FCC_A1                    102.9055    4920.384   31.5557 ! 
$ ------------------------------------------------------------------------------
$ Species
$
 SPECIE  CERH                               CE1RH1 !
$ ------------------------------------------------------------------------------
$ Phase definitions
$
 PHASE LIQUID:L % 1 1 !
 CONST LIQUID:L : CE CERH RH : !
$
$ Fcc (cF4, Fm-3m) and MeX (cF8, Fm-3m)
$
 PHASE FCC_A1 %A 2 1 1 !
 CONST FCC_A1 : CE% RH% : VA : !
$
$ Bcc (cI2, Im-3m)
$
 PHASE BCC_A2 %B 2 1 3 !
 CONST BCC_A2 : CE% RH : VA : !
$
$ Hcp (hP2, P6_3/mmc) and Me2X (NiAs-type, hP4, P6_3/mmc, B8_1)
$
 PHASE HCP_A3 %A 2 1 0.5 !
 CONST HCP_A3 : CE RH : VA : !
$
$ Prototype Fe3Th7 (hP20, P6_3mc)
$
 PHASE CE7RH3_D102 % 2 7 3 !
 CONST CE7RH3_D102 : CE : RH : !
$
$ Prototype Pu5Rh3 (tP32, P4/ncc)
$
 PHASE CE5RH3 % 2 5 3 !
 CONST CE5RH3 : CE : RH : !
$
$ Prototype Er3Ni2 (hR15, R-3)
$
 PHASE CE3RH2 % 2 3 2 !
 CONST CE3RH2 : CE : RH : !
$
$ Prototype Ge4Sm5 (oP36, Pnma)
$
 PHASE CE5RH4 % 2 5 4 !
 CONST CE5RH4 : CE : RH : !
$
$ Prototype CrB (oC8, Cmcm)
$
 PHASE CERH_B33 % 2 1 1 !
 CONST CERH_B33 : CE : RH : !
$
$ Prototype Cu2Mg (cF24, Fd-3m)
$
 PHASE CERH2_C15 % 2 1 2 !
 CONST CERH2_C15 : CE : RH : !
$
$ Prototype AuCu3 (cP4, Pm-3m)
$
 PHASE CERH3_L12 % 2 1 3 !
 CONST CERH3_L12 : CE : RH : !
$ ------------------------------------------------------------------------------
$ Defaults
$
 DEFINE-SYSTEM-DEFAULT ELEMENT 2 !
 DEFAULT-COM DEFINE_SYSTEM_ELEMENT VA !
 TYPE-DEF % SEQ * !
 TYPE-DEF A GES AMEND_PHASE_DESCRIPTION @ MAGNETIC -3 0.28 !
 TYPE-DEF B GES AMEND_PHASE_DESCRIPTION @ MAGNETIC -1 0.4 !
 FUNCTION ZERO      298.15  0;                                         6000 N !
 FUNCTION UN_ASS    298.15  0;                                         6000 N !
 FUNCTION R         298.15  +8.31451;                                  6000 N !
$ ------------------------------------------------------------------------------
$ Element data
$ ------------------------------------------------------------------------------
$ Ce
$
$ HCP_A3 and DHCP added in unary 3.0
$ HCP_A3 and DHCP revised in unary 4.4
$
 PAR  G(FCC_A1,CE:VA),,                 +GHSERCE;                4000 N 91Din !
 PAR  G(BCC_A2,CE:VA),,                 +GBCCCE;                 4000 N 91Din !
 PAR  G(HCP_A3,CE:VA),,                 +GHSERCE+300;            4000 N Frank !
$PAR  G(HCP_A3,CE:VA),,                 +GHSERCE+50000;          4000 N 96SGUN !
$PAR  G(DHCP,CE:VA),,                   +GHSERCE
$            -122.539+0.433*T;                                   4000 N 99Gsc !
$PAR  G(DHCP,CE),,                      +GHSERCE-190+0.56886*T;  4000 N 96SGUN !
 PAR  G(LIQUID,CE),,                    +GLIQCE;                 4000 N 91Din !
$
 FUNCTION GHSERCE   298.15  -7160.519+84.23022*T-22.3664*T*LN(T)
       -0.0067103*T**2-3.20773E-07*T**3-18117*T**(-1);
      1000.00  Y  -79678.506+659.4604*T-101.32248*T*LN(T)
       +0.026046487*T**2-1.930297E-06*T**3+11531707*T**(-1);
      2000.00  Y  -14198.639+190.370192*T-37.6978*T*LN(T);
      4000.00  N !
 FUNCTION GBCCCE    298.15  -1354.69-5.21501*T-7.7305867*T*LN(T)
       -0.029098402*T**2+4.784299E-06*T**3-196303*T**(-1);
      1000.00  Y  -12101.106+187.449688*T-37.6142*T*LN(T);
      1072.00  Y  -11950.375+186.333811*T-37.4627992*T*LN(T)
       -5.7145E-05*T**2+2.348E-09*T**3-25897*T**(-1);
      4000.00  N !
 FUNCTION GLIQCE    298.15  +4117.865-11.423898*T-7.5383948*T*LN(T)
       -0.02936407*T**2+4.827734E-06*T**3-198834*T**(-1);
      1000.00  Y  -6730.605+183.023193*T-37.6978*T*LN(T);
      4000.00  N !
$ ------------------------------------------------------------------------------
$ Rh
$
 PAR  G(FCC_A1,RH:VA),,                 +GHSERRH;                2500 N 91Din !
 PAR  G(BCC_A2,RH:VA),,                 +GHSERRH+19000-4.7*T;    2500 N 91Din !
 PAR  G(HCP_A3,RH:VA),,                 +GHSERRH+3000-0.5*T;     2500 N 91Din !
 PAR  G(LIQUID,RH),,                    +GLIQRH;                 2500 N 91Din !
$
 FUNCTION GHSERRH   298.15  -7848.828+132.020923*T-24.0178336*T*LN(T)
       -0.003424186*T**2-1.68032E-07*T**3+55846*T**(-1);
      1200.00  Y  -28367.852+305.771019*T-48.3766632*T*LN(T)
       +0.00966345*T**2-1.512774E-06*T**3+3348162*T**(-1);
      2237.00  Y  -6237470.48+30151.6342*T-3874.21058*T*LN(T)
       +1.04921361*T**2-5.3978814E-05*T**3+1.88036218E+09*T**(-1);
      2450.00  Y  -44863.489+344.889895*T-50.58456*T*LN(T);
      2500.00  N !
 FUNCTION GLIQRH    298.15  +19092.91-6.92133*T+GHSERRH;
       700.00  Y  +35898.508-147.926418*T+15.6492377*T*LN(T)
       -0.028665357*T**2+2.100572E-06*T**3-2638940*T**(-1);
      2237.00  Y  -18208.54+332.974832*T-50.58456*T*LN(T);
      2500.00  N !
 FUNCTION GBCCRH    298.15  +GHSERRH+19000-4.7*T;                      2500 N !
$ ------------------------------------------------------------------------------
$ Binary system
$
$ H. Bouchta, N. Selhaoui, D.O. Poltetaev, M.A. Boukideur, A. Bendarma,
$ S. Kardellass, A. Marjaoui, M. Zanouni, A. Khadija, Calphad, 87, 102747(2024).
$
$ Checked against paper and author's tdb. Checked at 6000 K.
$
$ Associate liquid model with CeRh associates.
$
$ The liquid probably needs to be redone. There are very large T parameters.
$
$ Invariant equilibria involving Ce5Rh4 and CeRh2 are shifted by up to 4 K
$ due to compositional rounding errors.
$
 PAR  G(LIQUID,CERH),,                  +GLIQCE+GLIQRH
             -176424+35.33*T;,,                                       N 24Bou !
 PAR  L(LIQUID,CE,CERH;0),,             +27973-114.76*T;,,            N 24Bou !
 PAR  L(LIQUID,CE,CERH;1),,             -3793+45.46*T;,,              N 24Bou !
 PAR  L(LIQUID,CERH,RH;0),,             -78725-82.94*T;,,             N 24Bou !
 PAR  L(LIQUID,CERH,RH;1),,             -31561-11.73*T;,,             N 24Bou !
 PAR  L(LIQUID,CERH,RH;2),,             +47737-16.26*T;,,             N 24Bou !
$
 PAR  L(FCC_A1,CE,RH:VA;0),,            +ZERO;,,                      N 24Bou !
 PAR  L(BCC_A2,CE,RH:VA;0),,            +ZERO;,,                      N 24Bou !
$
 PAR  G(CE7RH3_D102,CE:RH),,            +7*GHSERCE+3*GHSERRH
             -501580-64.3*T;,,                                        N 24Bou !
 PAR  G(CE5RH3,CE:RH),,                 +5*GHSERCE+3*GHSERRH
             -479256-49.6*T;,,                                        N 24Bou !
 PAR  G(CE3RH2,CE:RH),,                 +3*GHSERCE+2*GHSERRH
             -315865-29.75*T;,,                                       N 24Bou !
 PAR  G(CE5RH4,CE:RH),,                 +5*GHSERCE+4*GHSERRH
             -622620-38.07*T;,,                                       N 24Bou !
 PAR  G(CERH_B33,CE:RH),,               +GHSERCE+GHSERRH
             -147344-6.44*T;,,                                        N 24Bou !
 PAR  G(CERH2_C15,CE:RH),,              +GHSERCE+2*GHSERRH
             -210111-17.1*T;,,                                        N 24Bou !
 PAR  G(CERH3_L12,CE:RH),,              +GHSERCE+3*GHSERRH
             -252164-11.28*T;,,                                       N 24Bou !
$ ------------------------------------------------------------------------------
$
$
 LIST-OF-REFERENCE
 NUMBER  SOURCE
  Null   'Unknown source'
  Same   'Same or similar interaction as in the corresponding stable phase'
  Frank  'Peter Franke, unpublished, SGTE unary database V.4.4, 2001; Ce'
  91Din  'A.T. Dinsdale, Calphad, 15, 317-425(1991).'
  96SGUN 'SGTE unary database V.3.0, 1996.'
  99Gsc  'K.A. Gschneidner, Jr., V.K. Pecharsky, J. Phase Equilib.,
          20, 612-14(1999), SGTE unary database V.4.4, 2001; Ce'
  24Bou  'H. Bouchta, N. Selhaoui, D.O. Poltetaev, M.A. Boukideur, A. Bendarma,
          S. Kardellass, A. Marjaoui, M. Zanouni, A. Khadija,
          Calphad, 87, 102747(2024); Ce-Rh'
!

File: data/databases/sgte-binary/CeRu-23Kar.tdb
$
$ Database for Ce-Ru from S. Kardellass et al. 2023.
$
$ S. Kardellass, C. Corvalan-Moya, V.P. Vassiliev,
$ J. Phase Equilib. Diffus., 44, 300-23(2023).
$
$ Dataset created 2024.01.31 by Bengt Hallstedt.
$
$ The paper includes linear, exponential (Kaptay) and combined expressions for
$ the temperature dependence of the interaction parameters. This dataset
$ contains the linear expressions, which seem the most reasonable.
$
$ Old data for hcp-Ce used.
$
$ ------------------------------------------------------------------------------
 TEMP-LIM 298.15 6000.00 !
$
$ELEMENT NAME  REF. STATE               ATOMIC MASS H298-H0    S298    !
$
 ELEMENT VA   VACUUM                      0.0          0.0      0.0    ! 
 ELEMENT CE   FCC_A1                    140.12      7280.16    69.454  ! 
 ELEMENT RU   HCP_A3                    101.07      4602.4     28.6144 ! 
$ ------------------------------------------------------------------------------
$ Phase definitions
$
 PHASE LIQUID:L % 1 1 !
 CONST LIQUID:L : CE RU : !
$
$ Fcc (cF4, Fm-3m) and MeX (cF8, Fm-3m)
$
 PHASE FCC_A1 %A 2 1 1 !
 CONST FCC_A1 : CE% RU : VA : !
$
$ Bcc (cI2, Im-3m)
$
 PHASE BCC_A2 %B 2 1 3 !
 CONST BCC_A2 : CE% RU : VA : !
$
$ Hcp (hP2, P6_3/mmc) and Me2X (NiAs-type, hP4, P6_3/mmc, B8_1)
$
 PHASE HCP_A3 %A 2 1 0.5 !
 CONST HCP_A3 : CE RU% : VA : !
$
$ Prototype Fe3C (oP16, Pnma)
$
 PHASE CE3RU_D011 % 2 3 1 !
 CONST CE3RU_D011 : CE : RU : !
$
$ Prototype Fe3Th7 (hP20, P3_3mc)
$
 PHASE CE7RU3_D102 % 2 7 3 !
 CONST CE7RU3_D102 : CE : RU : !
$
$ Prototype Ce16Ru9 (hR50, R-3m)
$
 PHASE CE16RU9 % 2 16 9 !
 CONST CE16RU9 : CE : RU : !
$
$ Prototype Ce4Ru3 (mC28, C2/m)
$
 PHASE CE4RU3 % 2 4 3 !
 CONST CE4RU3 : CE : RU : !
$
$ Prototype Cu2Mg (cF24, Fd-3m)
$
 PHASE CERU2_C15 % 2 1 2 !
 CONST CERU2_C15 : CE : RU : !
$ ------------------------------------------------------------------------------
$ Defaults
$
 DEFINE-SYSTEM-DEFAULT ELEMENT 2 !
 DEFAULT-COM DEFINE_SYSTEM_ELEMENT VA !
 TYPE-DEF % SEQ * !
 TYPE-DEF A GES AMEND_PHASE_DESCRIPTION @ MAGNETIC -3 0.28 !
 TYPE-DEF B GES AMEND_PHASE_DESCRIPTION @ MAGNETIC -1 0.4 !
 FUNCTION ZERO      298.15  0;                                         6000 N !
 FUNCTION UN_ASS    298.15  0;                                         6000 N !
 FUNCTION R         298.15  +8.31451;                                  6000 N !
$ ------------------------------------------------------------------------------
$ Element data
$ ------------------------------------------------------------------------------
$ Ce
$
$ HCP_A3 and DHCP added in unary 3.0
$ HCP_A3 and DHCP revised in unary 4.4
$
 PAR  G(FCC_A1,CE:VA),,                 +GHSERCE;                4000 N 91Din !
 PAR  G(BCC_A2,CE:VA),,                 +GBCCCE;                 4000 N 91Din !
$PAR  G(HCP_A3,CE:VA),,                 +GHSERCE+300;            4000 N Frank !
 PAR  G(HCP_A3,CE:VA),,                 +GHSERCE+50000;          4000 N 96SGUN !
$PAR  G(DHCP,CE:VA),,                   +GHSERCE
$            -122.539+0.433*T;                                   4000 N 99Gsc !
$PAR  G(DHCP,CE),,                      +GHSERCE-190+0.56886*T;  4000 N 96SGUN !
 PAR  G(LIQUID,CE),,                    +GLIQCE;                 4000 N 91Din !
$
 FUNCTION GHSERCE   298.15  -7160.519+84.23022*T-22.3664*T*LN(T)
       -0.0067103*T**2-3.20773E-07*T**3-18117*T**(-1);
      1000.00  Y  -79678.506+659.4604*T-101.32248*T*LN(T)
       +0.026046487*T**2-1.930297E-06*T**3+11531707*T**(-1);
      2000.00  Y  -14198.639+190.370192*T-37.6978*T*LN(T);
      4000.00  N !
 FUNCTION GBCCCE    298.15  -1354.69-5.21501*T-7.7305867*T*LN(T)
       -0.029098402*T**2+4.784299E-06*T**3-196303*T**(-1);
      1000.00  Y  -12101.106+187.449688*T-37.6142*T*LN(T);
      1072.00  Y  -11950.375+186.333811*T-37.4627992*T*LN(T)
       -5.7145E-05*T**2+2.348E-09*T**3-25897*T**(-1);
      4000.00  N !
 FUNCTION GLIQCE    298.15  +4117.865-11.423898*T-7.5383948*T*LN(T)
       -0.02936407*T**2+4.827734E-06*T**3-198834*T**(-1);
      1000.00  Y  -6730.605+183.023193*T-37.6978*T*LN(T);
      4000.00  N !
$ ------------------------------------------------------------------------------
$ Ru
$
$ BCC_A2 revised in unary 4.4
$
 PAR  G(HCP_A3,RU:VA),,                 +GHSERRU;                4500 N 91Din !
 PAR  G(FCC_A1,RU:VA),,                 +GHSERRU+12500-2.4*T;    4500 N 91Din !
 PAR  G(BCC_A2,RU:VA),,                 +GHSERRU+21500-5.05*T;   4500 N 01SGUN !
$PAR  G(BCC_A2,RU:VA),,                 +GHSERRU+26500-6.2*T;    4500 N 91Din !
 PAR  G(LIQUID,RU),,                    +GLIQRU;                 4500 N 91Din !
$
 FUNCTION GHSERRU   298.15  -7561.873+127.866233*T-22.9143287*T*LN(T)
       -0.004062566*T**2+1.7641E-07*T**3+56377*T**(-1);
      1500.00  Y  -59448.103+489.516214*T-72.3241219*T*LN(T)
       +0.018726245*T**2-1.952433E-06*T**3+11063885*T**(-1);
      2607.00  Y  -38588773+168610.517*T-21329.705*T*LN(T)
       +5.221639*T**2-2.40245985E-04*T**3+1.30829926E+10*T**(-1);
      2740.00  Y  -55768.304+364.482314*T-51.8816*T*LN(T);
      4500.00  N !
 FUNCTION GLIQRU    298.15  +27480.616-8.398748*T+GHSERRU;
       800.00  Y  +50827.232-179.818561*T+19.539341*T*LN(T)
       -0.026524167*T**2+1.667839E-06*T**3-3861125*T**(-1);
      2607.00  Y  -17161.807+349.673561*T-51.8816*T*LN(T);
      4500.00  N !
$ ------------------------------------------------------------------------------
$ Binary system
$
$ S. Kardellass, C. Corvalan-Moya, V.P. Vassiliev,
$ J. Phase Equilib. Diffus., 44, 300-23(2023).
$
$ Checked against paper. Checked at 6000 K.
$
$ The paper includes linear, exponential (Kaptay) and combined expressions for
$ the temperature dependence of the interaction parameters. This dataset
$ contains the linear expressions, which seem the most reasonable.
$
$ Old data for hcp-Ce used.
$
 PAR  L(LIQUID,CE,RU;0),,               -108981.27+27.59945*T;,,      N 23Kar !
 PAR  L(LIQUID,CE,RU;1),,               -4983.325+2.467602*T;,,       N 23Kar !
 PAR  L(LIQUID,CE,RU;2),,               +15081.73+2.880777*T;,,       N 23Kar !
$
 PAR  L(FCC_A1,CE,RU:VA;0),,            +UN_ASS;,,                    N !
 PAR  L(BCC_A2,CE,RU:VA;0),,            +UN_ASS;,,                    N !
 PAR  L(HCP_A3,CE,RU:VA;0),,            -40918.93;,,                  N 23Kar !
$
 PAR  G(CE3RU_D011,CE:RU),,             +3*GHSERCE+GHSERRU
             -77398.48+25.624*T;,,                                    N 23Kar !
 PAR  G(CE7RU3_D102,CE:RU),,            +7*GHSERCE+3*GHSERRU
             -231600.5+79.36*T;,,                                     N 23Kar !
 PAR  G(CE16RU9,CE:RU),,                +16*GHSERCE+9*GHSERRU
             -696670.75+277.625*T;,,                                  N 23Kar !
 PAR  G(CE4RU3,CE:RU),,                 +4*GHSERCE+3*GHSERRU
             -226706.41+102.102*T;,,                                  N 23Kar !
 PAR  G(CERU2_C15,CE:RU),,              +GHSERCE+2*GHSERRU
             -56720.397+2.952*T;,,                                    N 23Kar !
$ ------------------------------------------------------------------------------
$
$
 LIST-OF-REFERENCE
 NUMBER  SOURCE
  Null   'Unknown source'
  Same   'Same or similar interaction as in the corresponding stable phase'
  REFLAV 'Laves phase convention: G(LAVES,X:X)=+3*GHSERXX+15000'
  Frank  'Peter Franke, unpublished, SGTE unary database V.4.4, 2001; Ce'
  91Din  'A.T. Dinsdale, Calphad, 15, 317-425(1991).'
  96SGUN 'SGTE unary database V.3.0, 1996.'
  99Gsc  'K.A. Gschneidner, Jr., V.K. Pecharsky, J. Phase Equilib.,
          20, 612-14(1999), SGTE unary database V.4.4, 2001; Ce'
  01SGUN 'SGTE unary database V.4.4, 2001.'
  23Kar  'S. Kardellass, C. Corvalan-Moya, V.P. Vassiliev,
          J. Phase Equilib. Diffus., 44, 300-23(2023); Ce-Ru'
!

File: data/databases/sgte-binary/CeSb-06Su.tdb
$
$ Database for Ce-Sb from X. Su and J.-C. Tedenac 2006.
$
$ X. Su, J.-C. Tedenac, Calphad, 30, 455-60(2006).
$
$ Dataset created 2010.06.27 by Bengt Hallstedt.
$ 2020.01.25: Modified for use with GES6.
$
$ The fcc interaction from 06Su is not acceptable. Setting it to zero does not
$ change anything, but it should probably be negative.
$
$ ------------------------------------------------------------------------------
 TEMP-LIM 298.15 6000.00 !
$
$ELEMENT NAME  REF. STATE               ATOMIC MASS H298-H0    S298    !
$
 ELEMENT VA   VACUUM                      0.0          0.0      0.0    ! 
 ELEMENT CE   FCC_A1                    140.12      7280.16    69.454  ! 
 ELEMENT SB   RHOMBOHEDRAL_A7           121.75      5870.152   45.5219 ! 
$ ------------------------------------------------------------------------------
$ Phase definitions
$
 PHASE LIQUID:L % 1 1 !
 CONST LIQUID:L : CE SB : !
$
$ Fcc (cF4, Fm-3m) and MeX (cF8, Fm-3m)
$
 PHASE FCC_A1 %A 2 1 1 !
 CONST FCC_A1 : CE% SB : VA : !
$
$ Bcc (cI2, Im-3m)
$
 PHASE BCC_A2 %B 2 1 3 !
 CONST BCC_A2 : CE% SB : VA : !
$
$ Hcp (hP2, P6_3/mmc) and Me2X (NiAs-type, hP4, P6_3/mmc, B8_1)
$
 PHASE HCP_A3 %A 2 1 0.5 !
 CONST HCP_A3 : CE SB : VA : !
$
$ Prototype alpha-La (SB A3', hP4, P6_3/mmc)
$
 PHASE DHCP %A 2 1 0.5 !
 CONST DHCP : CE : VA : !
$
$ Prototype alpha-As (hR2, R-3m)
$
 PHASE RHOMBOHEDRAL_A7 % 1 1 !
 CONST RHOMBOHEDRAL_A7 : SB : !
$
$ Prototype La2Sb (tI12, I4/mmm)
$
 PHASE CE2SB % 2 2 1 !
 CONST CE2SB : CE : SB : !
$
$ Prototype Th3P4 (cI28, I-43d)
$
 PHASE CE4SB3_D73 % 2 4 3 !
 CONST CE4SB3_D73 : CE : SB : !
$
$ Prototype NaCl (cF8, Fm-3m)
$
 PHASE CESB_B1 % 2 1 1 !
 CONST CESB_B1 : CE : SB : !
$
$ Prototype Sb2Sm (oC24, Cmce)
$
 PHASE CESB2 % 2 1 2 !
 CONST CESB2 : CE : SB : !
$ ------------------------------------------------------------------------------
$ Defaults
$
 DEFINE-SYSTEM-DEFAULT ELEMENT 2 !
 DEFAULT-COM DEFINE_SYSTEM_ELEMENT VA !
 TYPE-DEF % SEQ * !
 TYPE-DEF A GES AMEND_PHASE_DESCRIPTION @ MAGNETIC -3 0.28 !
 TYPE-DEF B GES AMEND_PHASE_DESCRIPTION @ MAGNETIC -1 0.4 !
 FUNCTION ZERO      298.15  0;                                         6000 N !
 FUNCTION UN_ASS    298.15  0;                                         6000 N !
 FUNCTION R         298.15  +8.31451;                                  6000 N !
$ ------------------------------------------------------------------------------
$ Element data
$ ------------------------------------------------------------------------------
$ Ce
$
$ HCP_A3 and DHCP added in unary 3.0
$ HCP_A3 and DHCP revised in unary 4.4
$
 PAR  G(FCC_A1,CE:VA),,                 +GHSERCE;                4000 N 91Din !
 PAR  G(BCC_A2,CE:VA),,                 +GBCCCE;                 4000 N 91Din !
 PAR  G(HCP_A3,CE:VA),,                 +GHSERCE+300;            4000 N Frank !
$PAR  G(HCP_A3,CE:VA),,                 +GHSERCE+50000;          4000 N 96SGUN !
 PAR  G(DHCP,CE:VA),,                   +GHSERCE
             -122.539+0.433*T;                                   4000 N 99Gsc !
$PAR  G(DHCP,CE),,                      +GHSERCE-190+0.56886*T;  4000 N 96SGUN !
 PAR  G(LIQUID,CE),,                    +GLIQCE;                 4000 N 91Din !
$
 FUNCTION GHSERCE   298.15  -7160.519+84.23022*T-22.3664*T*LN(T)
       -0.0067103*T**2-3.20773E-07*T**3-18117*T**(-1);
      1000.00  Y  -79678.506+659.4604*T-101.32248*T*LN(T)
       +0.026046487*T**2-1.930297E-06*T**3+11531707*T**(-1);
      2000.00  Y  -14198.639+190.370192*T-37.6978*T*LN(T);
      4000.00  N !
 FUNCTION GBCCCE    298.15  -1354.69-5.21501*T-7.7305867*T*LN(T)
       -0.029098402*T**2+4.784299E-06*T**3-196303*T**(-1);
      1000.00  Y  -12101.106+187.449688*T-37.6142*T*LN(T);
      1072.00  Y  -11950.375+186.333811*T-37.4627992*T*LN(T)
       -5.7145E-05*T**2+2.348E-09*T**3-25897*T**(-1);
      4000.00  N !
 FUNCTION GLIQCE    298.15  +4117.865-11.423898*T-7.5383948*T*LN(T)
       -0.02936407*T**2+4.827734E-06*T**3-198834*T**(-1);
      1000.00  Y  -6730.605+183.023193*T-37.6978*T*LN(T);
      4000.00  N !
$ ------------------------------------------------------------------------------
$ Sb
$
$ BCT_A5 revised in unary 3.0
$
$ BCT_A5 the value from 91Din is used in LBall-v7+fun.tdb.
$ BCT_A5 the value from 96SGUN is used in SGSOL 5.0.
$ It is only needed in Sb-Sn.
$
 PAR  G(RHOMBOHEDRAL_A7,SB),,           +GHSERSB;                2000 N 91Din !
 PAR  G(FCC_A1,SB:VA),,                 +GHSERSB+19874-13.7*T;   2000 N 91Din !
 PAR  G(BCC_A2,SB:VA),,                 +GHSERSB+19874-15.1*T;   2000 N 91Din !
 PAR  G(HCP_A3,SB:VA),,                 +GHSERSB+19874-13*T;     2000 N 91Din !
$PAR  G(BCT_A5,SB),,                    +GHSERSB+13000-8*T;      2000 N 96SGUN !
$PAR  G(BCT_A5,SB),,                    +GHSERSB+1000;           2000 N 91Din !
 PAR  G(LIQUID,SB),,                    +GLIQSB;                 2000 N 91Din !
$
 FUNCTION GHSERSB   298.15  -9242.858+156.154689*T-30.5130752*T*LN(T)
       +0.007748768*T**2-3.003415E-06*T**3+100625*T**(-1);
       903.78  Y  -11738.83+169.485872*T-31.38*T*LN(T)+1.616849E+27*T**(-9);
      2000.00  N !
 FUNCTION GLIQSB    298.15  +19822.328-21.923164*T+GHSERSB-1.74847E-20*T**7;
       903.78  Y  +8175.359+147.455986*T-31.38*T*LN(T);
      2000.00  N !
$ ------------------------------------------------------------------------------
$ Binary system
$
$ X. Su, J.-C. Tedenac, Calphad, 30, 455-60(2006).
$
$ Checked against paper. Checked at 6000 K.
$
$ The fcc interaction from 06Su is not acceptable. Setting it to zero does not
$ change anything, but it should probably be negative.
$
 PAR  L(LIQUID,CE,SB;0),,               -237367.5+5.0944*T;,,         N 06Su !
 PAR  L(LIQUID,CE,SB;1),,               -7623.1;,,                    N 06Su !
$
$PAR  L(FCC_A1,CE,SB:VA;0),,            +1000000;,,                   N 06Su !
$
 PAR  L(BCC_A2,CE,SB:VA;0),,            -239461.9;,,                  N 06Su !
$
 PAR  G(CE2SB,CE:SB),,                  +2*GHSERCE+GHSERSB
             -357150.8+89.2044*T;,,                                   N 06Su !
 PAR  G(CE4SB3_D73,CE:SB),,             +4*GHSERCE+3*GHSERSB
             -836920.7+146.0288*T;,,                                  N 06Su !
 PAR  G(CESB_B1,CE:SB),,                +GHSERCE+GHSERSB
             -237661.1+31.5989*T;,,                                   N 06Su !
 PAR  G(CESB2,CE:SB),,                  +GHSERCE+2*GHSERSB
             -313562.4+70.6549*T;,,                                   N 06Su !
$
$ Metastable
$
 PAR  L(HCP_A3,CE,SB:VA;0),,            +UN_ASS;,,                    N !
$ ------------------------------------------------------------------------------
$
$
 LIST-OF-REFERENCE
 NUMBER  SOURCE
  Null   'Unknown source'
  Same   'Same or similar interaction as in the corresponding stable phase'
  REFLAV 'Laves phase convention: G(LAVES,X:X)=+3*GHSERXX+15000'
  Frank  'Peter Franke, unpublished, SGTE unary database V.4.4, 2001; Ce'
  89Che  'P.-Y. Chevalier, Thermochim. Acta, 155, 227-40 (1989); Sb, Ge-Sb'
  91Din  'A.T. Dinsdale, Calphad, 15, 317-425(1991).'
  96SGUN 'SGTE unary database V.3.0, 1996.'
  99Gsc  'K.A. Gschneidner, Jr., V.K. Pecharsky, J. Phase Equilib.,
          20, 612-14(1999), SGTE unary database V.4.4, 2001; Ce'
  01Din  'A.T. Dinsdale, unpublished, 2001; Ge, Sb, Zn'
  06Su   'X. Su, J.-C. Tedenac, Calphad, 30, 455-60(2006); Ce-Sb'
!

File: data/databases/sgte-binary/CeSb-18Xu.tdb
$
$ Database for Ce-Sb from C. Xu et al. 2018.
$
$ C. Xu, C. Li, C. Guo, Z. Du, D. Zhu, C. Zhou, Calphad, 63, 24-36(2018).
$
$ Dataset created 2020.01.25 by Bengt Hallstedt.
$
$ Using the Kaptay model for the liquid.
$
$ The fcc interaction is not acceptable. Setting it to zero does not
$ change anything, but it should probably be negative.
$
$ ------------------------------------------------------------------------------
 TEMP-LIM 298.15 6000.00 !
$
$ELEMENT NAME  REF. STATE               ATOMIC MASS H298-H0    S298    !
$
 ELEMENT VA   VACUUM                      0.0          0.0      0.0    ! 
 ELEMENT CE   FCC_A1                    140.12      7280.16    69.454  ! 
 ELEMENT SB   RHOMBOHEDRAL_A7           121.75      5870.152   45.5219 ! 
$ ------------------------------------------------------------------------------
$ Phase definitions
$
 PHASE LIQUID:L % 1 1 !
 CONST LIQUID:L : CE SB : !
$
$ Fcc (cF4, Fm-3m) and MeX (cF8, Fm-3m)
$
 PHASE FCC_A1 %A 2 1 1 !
 CONST FCC_A1 : CE% SB : VA : !
$
$ Bcc (cI2, Im-3m)
$
 PHASE BCC_A2 %B 2 1 3 !
 CONST BCC_A2 : CE% SB : VA : !
$
$ Hcp (hP2, P6_3/mmc) and Me2X (NiAs-type, hP4, P6_3/mmc, B8_1)
$
 PHASE HCP_A3 %A 2 1 0.5 !
 CONST HCP_A3 : CE SB : VA : !
$
$ Prototype alpha-La (SB A3', hP4, P6_3/mmc)
$
 PHASE DHCP %A 2 1 0.5 !
 CONST DHCP : CE : VA : !
$
$ Prototype alpha-As (hR2, R-3m)
$
 PHASE RHOMBOHEDRAL_A7 % 1 1 !
 CONST RHOMBOHEDRAL_A7 : SB : !
$
$ Prototype La2Sb (tI12, I4/mmm)
$
 PHASE CE2SB % 2 2 1 !
 CONST CE2SB : CE : SB : !
$
$ Prototype Th3P4 (cI28, I-43d)
$
 PHASE CE4SB3_D73 % 2 4 3 !
 CONST CE4SB3_D73 : CE : SB : !
$
$ Prototype NaCl (cF8, Fm-3m)
$
 PHASE CESB_B1 % 2 1 1 !
 CONST CESB_B1 : CE : SB : !
$
$ Prototype Sb2Sm (oC24, Cmce)
$
 PHASE CESB2_LT % 2 1 2 !
 CONST CESB2_LT : CE : SB : !
$
$ unknown structure
$
 PHASE CESB2_HT % 2 1 2 !
 CONST CESB2_HT : CE : SB : !
$ ------------------------------------------------------------------------------
$ Defaults
$
 DEFINE-SYSTEM-DEFAULT ELEMENT 2 !
 DEFAULT-COM DEFINE_SYSTEM_ELEMENT VA !
 TYPE-DEF % SEQ * !
 TYPE-DEF A GES AMEND_PHASE_DESCRIPTION @ MAGNETIC -3 0.28 !
 TYPE-DEF B GES AMEND_PHASE_DESCRIPTION @ MAGNETIC -1 0.4 !
 FUNCTION ZERO      298.15  0;                                         6000 N !
 FUNCTION UN_ASS    298.15  0;                                         6000 N !
 FUNCTION R         298.15  +8.31451;                                  6000 N !
$ ------------------------------------------------------------------------------
$ Element data
$ ------------------------------------------------------------------------------
$ Ce
$
$ HCP_A3 and DHCP added in unary 3.0
$ HCP_A3 and DHCP revised in unary 4.4
$
 PAR  G(FCC_A1,CE:VA),,                 +GHSERCE;                4000 N 91Din !
 PAR  G(BCC_A2,CE:VA),,                 +GBCCCE;                 4000 N 91Din !
 PAR  G(HCP_A3,CE:VA),,                 +GHSERCE+300;            4000 N Frank !
$PAR  G(HCP_A3,CE:VA),,                 +GHSERCE+50000;          4000 N 96SGUN !
 PAR  G(DHCP,CE:VA),,                   +GHSERCE
             -122.539+0.433*T;                                   4000 N 99Gsc !
$PAR  G(DHCP,CE),,                      +GHSERCE-190+0.56886*T;  4000 N 96SGUN !
 PAR  G(LIQUID,CE),,                    +GLIQCE;                 4000 N 91Din !
$
 FUNCTION GHSERCE   298.15  -7160.519+84.23022*T-22.3664*T*LN(T)
       -0.0067103*T**2-3.20773E-07*T**3-18117*T**(-1);
      1000.00  Y  -79678.506+659.4604*T-101.32248*T*LN(T)
       +0.026046487*T**2-1.930297E-06*T**3+11531707*T**(-1);
      2000.00  Y  -14198.639+190.370192*T-37.6978*T*LN(T);
      4000.00  N !
 FUNCTION GBCCCE    298.15  -1354.69-5.21501*T-7.7305867*T*LN(T)
       -0.029098402*T**2+4.784299E-06*T**3-196303*T**(-1);
      1000.00  Y  -12101.106+187.449688*T-37.6142*T*LN(T);
      1072.00  Y  -11950.375+186.333811*T-37.4627992*T*LN(T)
       -5.7145E-05*T**2+2.348E-09*T**3-25897*T**(-1);
      4000.00  N !
 FUNCTION GLIQCE    298.15  +4117.865-11.423898*T-7.5383948*T*LN(T)
       -0.02936407*T**2+4.827734E-06*T**3-198834*T**(-1);
      1000.00  Y  -6730.605+183.023193*T-37.6978*T*LN(T);
      4000.00  N !
$ ------------------------------------------------------------------------------
$ Sb
$
$ BCT_A5 revised in unary 3.0
$
$ BCT_A5 the value from 91Din is used in LBall-v7+fun.tdb.
$ BCT_A5 the value from 96SGUN is used in SGSOL 5.0.
$ It is only needed in Sb-Sn.
$
 PAR  G(RHOMBOHEDRAL_A7,SB),,           +GHSERSB;                2000 N 91Din !
 PAR  G(FCC_A1,SB:VA),,                 +GHSERSB+19874-13.7*T;   2000 N 91Din !
 PAR  G(BCC_A2,SB:VA),,                 +GHSERSB+19874-15.1*T;   2000 N 91Din !
 PAR  G(HCP_A3,SB:VA),,                 +GHSERSB+19874-13*T;     2000 N 91Din !
$PAR  G(BCT_A5,SB),,                    +GHSERSB+13000-8*T;      2000 N 96SGUN !
$PAR  G(BCT_A5,SB),,                    +GHSERSB+1000;           2000 N 91Din !
 PAR  G(LIQUID,SB),,                    +GLIQSB;                 2000 N 91Din !
$
 FUNCTION GHSERSB   298.15  -9242.858+156.154689*T-30.5130752*T*LN(T)
       +0.007748768*T**2-3.003415E-06*T**3+100625*T**(-1);
       903.78  Y  -11738.83+169.485872*T-31.38*T*LN(T)+1.616849E+27*T**(-9);
      2000.00  N !
 FUNCTION GLIQSB    298.15  +19822.328-21.923164*T+GHSERSB-1.74847E-20*T**7;
       903.78  Y  +8175.359+147.455986*T-31.38*T*LN(T);
      2000.00  N !
$ ------------------------------------------------------------------------------
$ Binary system
$
$ C. Xu, C. Li, C. Guo, Z. Du, D. Zhu, C. Zhou, Calphad, 63, 24-36(2018).
$
$ Checked against paper and author's tdb. Checked at 6000 K.
$
$ Using the Kaptay model for the liquid.
$
$ The fcc interaction is not acceptable. Setting it to zero does not
$ change anything, but it should probably be negative.
$
 PAR  L(LIQUID,CE,SB;0),,               -313312.917*CESBKAP
             +79.418*T*CESBKAP;,,                                     N 18Xu !
 PAR  L(LIQUID,CE,SB;1),,               +1520.615;,,                  N 18Xu !
 PAR  L(LIQUID,CE,SB;2),,               +48727.95;,,                  N 18Xu !
$
 PAR  L(FCC_A1,CE,SB:VA;0),,            +854663.44;,,                 N 18Xu !
 PAR  L(BCC_A2,CE,SB:VA;0),,            -196428.06+30.43*T;,,         N 18Xu !
$
 PAR  G(CE2SB,CE:SB),,                  +2*GHSERCE+GHSERSB
             -254929.23+59.43*T;,,                                    N 18Xu !
 PAR  G(CE4SB3_D73,CE:SB),,             +4*GHSERCE+3*GHSERSB
             -744831.01+178.57*T;,,                                   N 18Xu !
 PAR  G(CESB_B1,CE:SB),,                +GHSERCE+GHSERSB
             -236479.9+56.088*T;,,                                    N 18Xu !
 PAR  G(CESB2_LT,CE:SB),,               +GHSERCE+2*GHSERSB
             -275870.88+72.84*T;,,                                    N 18Xu !
 PAR  G(CESB2_HT,CE:SB),,               +GHSERCE+2*GHSERSB
             -275631.6+72.636*T;,,                                    N 18Xu !
$
$ Metastable
$
 PAR  L(HCP_A3,CE,SB:VA;0),,            +UN_ASS;,,                    N !
$
 FUNCTION CESBKAP   298.15  EXP(-9.03812E-05*T);                       6000 N !
$ ------------------------------------------------------------------------------
$
$
 LIST-OF-REFERENCE
 NUMBER  SOURCE
  Null   'Unknown source'
  Same   'Same or similar interaction as in the corresponding stable phase'
  REFLAV 'Laves phase convention: G(LAVES,X:X)=+3*GHSERXX+15000'
  Frank  'Peter Franke, unpublished, SGTE unary database V.4.4, 2001; Ce'
  89Che  'P.-Y. Chevalier, Thermochim. Acta, 155, 227-40 (1989); Sb, Ge-Sb'
  91Din  'A.T. Dinsdale, Calphad, 15, 317-425(1991).'
  96SGUN 'SGTE unary database V.3.0, 1996.'
  99Gsc  'K.A. Gschneidner, Jr., V.K. Pecharsky, J. Phase Equilib.,
          20, 612-14(1999), SGTE unary database V.4.4, 2001; Ce'
  01Din  'A.T. Dinsdale, unpublished, 2001; Ge, Sb, Zn'
  18Xu   'C. Xu, C. Li, C. Guo, Z. Du, D. Zhu, C. Zhou,
          Calphad, 63, 24-36(2018); Ce-Sb'
!

File: data/databases/sgte-binary/CeSb-19Zhu.tdb
$
$ Database for Ce-Sb from D. Zhu et al. 2019.
$
$ D. Zhu, C. Xu, C. Li, C. Guo, Z. Du, Calphad, 64, 23-36(2019).
$
$ Dataset created 2020.01.25 by Bengt Hallstedt.
$
$ Using the Kaptay model for the liquid.
$
$ The fcc interaction is not acceptable. Setting it to zero does not
$ change anything, but it should probably be negative.
$
$ ------------------------------------------------------------------------------
 TEMP-LIM 298.15 6000.00 !
$
$ELEMENT NAME  REF. STATE               ATOMIC MASS H298-H0    S298    !
$
 ELEMENT VA   VACUUM                      0.0          0.0      0.0    ! 
 ELEMENT CE   FCC_A1                    140.12      7280.16    69.454  ! 
 ELEMENT SB   RHOMBOHEDRAL_A7           121.75      5870.152   45.5219 ! 
$ ------------------------------------------------------------------------------
$ Phase definitions
$
 PHASE LIQUID:L % 1 1 !
 CONST LIQUID:L : CE SB : !
$
$ Fcc (cF4, Fm-3m) and MeX (cF8, Fm-3m)
$
 PHASE FCC_A1 %A 2 1 1 !
 CONST FCC_A1 : CE% SB : VA : !
$
$ Bcc (cI2, Im-3m)
$
 PHASE BCC_A2 %B 2 1 3 !
 CONST BCC_A2 : CE% SB : VA : !
$
$ Hcp (hP2, P6_3/mmc) and Me2X (NiAs-type, hP4, P6_3/mmc, B8_1)
$
 PHASE HCP_A3 %A 2 1 0.5 !
 CONST HCP_A3 : CE SB : VA : !
$
$ Prototype alpha-La (SB A3', hP4, P6_3/mmc)
$
 PHASE DHCP %A 2 1 0.5 !
 CONST DHCP : CE : VA : !
$
$ Prototype alpha-As (hR2, R-3m)
$
 PHASE RHOMBOHEDRAL_A7 % 1 1 !
 CONST RHOMBOHEDRAL_A7 : SB : !
$
$ Prototype La2Sb (tI12, I4/mmm)
$
 PHASE CE2SB % 2 2 1 !
 CONST CE2SB : CE : SB : !
$
$ Prototype Th3P4 (cI28, I-43d)
$
 PHASE CE4SB3_D73 % 2 4 3 !
 CONST CE4SB3_D73 : CE : SB : !
$
$ Prototype NaCl (cF8, Fm-3m)
$
 PHASE CESB_B1 % 2 1 1 !
 CONST CESB_B1 : CE : SB : !
$
$ Prototype Sb2Sm (oC24, Cmce)
$
 PHASE CESB2_LT % 2 1 2 !
 CONST CESB2_LT : CE : SB : !
$
$ unknown structure
$
 PHASE CESB2_HT % 2 1 2 !
 CONST CESB2_HT : CE : SB : !
$ ------------------------------------------------------------------------------
$ Defaults
$
 DEFINE-SYSTEM-DEFAULT ELEMENT 2 !
 DEFAULT-COM DEFINE_SYSTEM_ELEMENT VA !
 TYPE-DEF % SEQ * !
 TYPE-DEF A GES AMEND_PHASE_DESCRIPTION @ MAGNETIC -3 0.28 !
 TYPE-DEF B GES AMEND_PHASE_DESCRIPTION @ MAGNETIC -1 0.4 !
 FUNCTION ZERO      298.15  0;                                         6000 N !
 FUNCTION UN_ASS    298.15  0;                                         6000 N !
 FUNCTION R         298.15  +8.31451;                                  6000 N !
$ ------------------------------------------------------------------------------
$ Element data
$ ------------------------------------------------------------------------------
$ Ce
$
$ HCP_A3 and DHCP added in unary 3.0
$ HCP_A3 and DHCP revised in unary 4.4
$
 PAR  G(FCC_A1,CE:VA),,                 +GHSERCE;                4000 N 91Din !
 PAR  G(BCC_A2,CE:VA),,                 +GBCCCE;                 4000 N 91Din !
 PAR  G(HCP_A3,CE:VA),,                 +GHSERCE+300;            4000 N Frank !
$PAR  G(HCP_A3,CE:VA),,                 +GHSERCE+50000;          4000 N 96SGUN !
 PAR  G(DHCP,CE:VA),,                   +GHSERCE
             -122.539+0.433*T;                                   4000 N 99Gsc !
$PAR  G(DHCP,CE),,                      +GHSERCE-190+0.56886*T;  4000 N 96SGUN !
 PAR  G(LIQUID,CE),,                    +GLIQCE;                 4000 N 91Din !
$
 FUNCTION GHSERCE   298.15  -7160.519+84.23022*T-22.3664*T*LN(T)
       -0.0067103*T**2-3.20773E-07*T**3-18117*T**(-1);
      1000.00  Y  -79678.506+659.4604*T-101.32248*T*LN(T)
       +0.026046487*T**2-1.930297E-06*T**3+11531707*T**(-1);
      2000.00  Y  -14198.639+190.370192*T-37.6978*T*LN(T);
      4000.00  N !
 FUNCTION GBCCCE    298.15  -1354.69-5.21501*T-7.7305867*T*LN(T)
       -0.029098402*T**2+4.784299E-06*T**3-196303*T**(-1);
      1000.00  Y  -12101.106+187.449688*T-37.6142*T*LN(T);
      1072.00  Y  -11950.375+186.333811*T-37.4627992*T*LN(T)
       -5.7145E-05*T**2+2.348E-09*T**3-25897*T**(-1);
      4000.00  N !
 FUNCTION GLIQCE    298.15  +4117.865-11.423898*T-7.5383948*T*LN(T)
       -0.02936407*T**2+4.827734E-06*T**3-198834*T**(-1);
      1000.00  Y  -6730.605+183.023193*T-37.6978*T*LN(T);
      4000.00  N !
$ ------------------------------------------------------------------------------
$ Sb
$
$ BCT_A5 revised in unary 3.0
$
$ BCT_A5 the value from 91Din is used in LBall-v7+fun.tdb.
$ BCT_A5 the value from 96SGUN is used in SGSOL 5.0.
$ It is only needed in Sb-Sn.
$
 PAR  G(RHOMBOHEDRAL_A7,SB),,           +GHSERSB;                2000 N 91Din !
 PAR  G(FCC_A1,SB:VA),,                 +GHSERSB+19874-13.7*T;   2000 N 91Din !
 PAR  G(BCC_A2,SB:VA),,                 +GHSERSB+19874-15.1*T;   2000 N 91Din !
 PAR  G(HCP_A3,SB:VA),,                 +GHSERSB+19874-13*T;     2000 N 91Din !
$PAR  G(BCT_A5,SB),,                    +GHSERSB+13000-8*T;      2000 N 96SGUN !
$PAR  G(BCT_A5,SB),,                    +GHSERSB+1000;           2000 N 91Din !
 PAR  G(LIQUID,SB),,                    +GLIQSB;                 2000 N 91Din !
$
 FUNCTION GHSERSB   298.15  -9242.858+156.154689*T-30.5130752*T*LN(T)
       +0.007748768*T**2-3.003415E-06*T**3+100625*T**(-1);
       903.78  Y  -11738.83+169.485872*T-31.38*T*LN(T)+1.616849E+27*T**(-9);
      2000.00  N !
 FUNCTION GLIQSB    298.15  +19822.328-21.923164*T+GHSERSB-1.74847E-20*T**7;
       903.78  Y  +8175.359+147.455986*T-31.38*T*LN(T);
      2000.00  N !
$ ------------------------------------------------------------------------------
$ Binary system
$
$ D. Zhu, C. Xu, C. Li, C. Guo, Z. Du, Calphad, 64, 23-36(2019).
$
$ Checked against paper and author's tdb. Checked at 6000 K.
$
$ Using the Kaptay model for the liquid.
$
$ The fcc interaction is not acceptable. Setting it to zero does not
$ change anything, but it should probably be negative.
$
 PAR  L(LIQUID,CE,SB;0),,               -308772.2*CESBKAP
             +74.355*T*CESBKAP;,,                                     N 19Zhu !
 PAR  L(LIQUID,CE,SB;1),,               +ZERO;,,                      N 19Zhu !
 PAR  L(LIQUID,CE,SB;2),,               +45500;,,                     N 19Zhu !
$
 PAR  L(FCC_A1,CE,SB:VA;0),,            +800000;,,                    N 19Zhu !
 PAR  L(BCC_A2,CE,SB:VA;0),,            -200123.2+28.381*T;,,         N 19Zhu !
$
 PAR  G(CE2SB,CE:SB),,                  +2*GHSERCE+GHSERSB
             -264063.24+62.2971*T;,,                                  N 19Zhu !
 PAR  G(CE4SB3_D73,CE:SB),,             +4*GHSERCE+3*GHSERSB
             -758786.35+179.0922*T;,,                                 N 19Zhu !
 PAR  G(CESB_B1,CE:SB),,                +GHSERCE+GHSERSB
             -247312.32+59.7718*T;,,                                  N 19Zhu !
 PAR  G(CESB2_LT,CE:SB),,               +GHSERCE+2*GHSERSB
             -260658.6+58.70454*T;,,                                  N 19Zhu !
 PAR  G(CESB2_HT,CE:SB),,               +GHSERCE+2*GHSERSB
             -260462.73+58.5375*T;,,                                  N 19Zhu !
$
$ Metastable
$
 PAR  L(HCP_A3,CE,SB:VA;0),,            +UN_ASS;,,                    N !
$
 FUNCTION CESBKAP   298.15  EXP(-8.56274E-05*T);                       6000 N !
$ ------------------------------------------------------------------------------
$
$
 LIST-OF-REFERENCE
 NUMBER  SOURCE
  Null   'Unknown source'
  Same   'Same or similar interaction as in the corresponding stable phase'
  REFLAV 'Laves phase convention: G(LAVES,X:X)=+3*GHSERXX+15000'
  Frank  'Peter Franke, unpublished, SGTE unary database V.4.4, 2001; Ce'
  89Che  'P.-Y. Chevalier, Thermochim. Acta, 155, 227-40 (1989); Sb, Ge-Sb'
  91Din  'A.T. Dinsdale, Calphad, 15, 317-425(1991).'
  96SGUN 'SGTE unary database V.3.0, 1996.'
  99Gsc  'K.A. Gschneidner, Jr., V.K. Pecharsky, J. Phase Equilib.,
          20, 612-14(1999), SGTE unary database V.4.4, 2001; Ce'
  01Din  'A.T. Dinsdale, unpublished, 2001; Ge, Sb, Zn'
  19Zhu  'D. Zhu, C. Xu, C. Li, C. Guo, Z. Du, Calphad, 64, 23-36(2019); Ce-Sb'
!
