Repository: orchid-calphad/orchid-project.org

# orchid-project.org

Website and released data of **ORCHID** (Open Repository for CALPHAD Hypotheses, Intelligence, and Discovery),
served by GitHub Pages at https://orchid-project.org. Releases are archived on Zenodo (one DOI per version).

- `index.html`, `catalog/`, `best-practices.html` — static, self-contained pages (generated in the ORCHID tooling).
- `data/` — released data: catalog, redistributable TDB files, convex hulls. Licences: `data/LICENSES.md`, `data/NOTICE.md`.
- `llms.txt`, `data/croissant.json`, `CITATION.cff`, `.zenodo.json` — machine-readable metadata.

Only data with clear redistribution rights are published.

File: data/databases/sgte-binary/CeSi-04Gro.tdb
$
$ Database for Ce-Si from J. Groebner et al. 2004
$
$ J. Groebner, D. Mirkovic, R. Schmid-Fetzer,
$ Metall. Mater. Trans. A, 35A, 3349-62(2004).
$
$ Dataset created 2016.06.05 by Bengt Hallstedt.
$ 2020.12.25: Modified for use with GES6.
$
$ Invariant equilibria differ by up to 2 K, possibly because of rounding
$ errors.
$
$ There is an inverse miscibility gap with a minimum at 2311 K and x(Si)=0.10.
$
$ ------------------------------------------------------------------------------
 TEMP-LIM 298.15 6000.00 !
$
$ELEMENT NAME  REF. STATE               ATOMIC MASS H298-H0    S298    !
$
 ELEMENT VA   VACUUM                      0.0          0.0      0.0    ! 
 ELEMENT CE   FCC_A1                    140.12      7280.16    69.454  ! 
 ELEMENT SI   DIAMOND_A4                 28.0855    3217.      18.81   ! 
$ ------------------------------------------------------------------------------
$ Phase definitions
$
 PHASE LIQUID:L % 1 1 !
 CONST LIQUID:L : CE SI : !
$
$ Fcc (cF4, Fm-3m) and MeX (cF8, Fm-3m)
$
 PHASE FCC_A1 %A 2 1 1 !
 CONST FCC_A1 : CE% SI : VA : !
$
$ Bcc (cI2, Im-3m)
$
 PHASE BCC_A2 %B 2 1 3 !
 CONST BCC_A2 : CE% SI : VA : !
$
$ Hcp (hP2, P6_3/mmc) and Me2X (NiAs-type, hP4, P6_3/mmc, B8_1)
$
 PHASE HCP_A3 %A 2 1 0.5 !
 CONST HCP_A3 : CE SI : VA: !
$
$ Prototype C (cF8, Fd-3m)
$
 PHASE DIAMOND_A4 % 1 1 !
 CONST DIAMOND_A4 : SI : !
$
$ Prototype Cr5B3 (tI32, I4/mcm)
$
 PHASE CE5SI3_D8L % 2 5 3 !
 CONST CE5SI3_D8L : CE : SI : !
$
$ Prototype Si2U3 (tP10, P4/mbm)
$
 PHASE CE3SI2_D5A % 2 3 2 !
 CONST CE3SI2_D5A : CE : SI : !
$
$ Prototype Si4Zr5 (tP36, P4_12_12)
$
 PHASE CE5SI4 % 2 5 4 !
 CONST CE5SI4 : CE : SI : !
$
$ Prototype FeB (oP8, Pnma)
$
 PHASE CESI_B27 % 2 1 1 !
 CONST CESI_B27 : CE : SI : !
$
$ Prototype GdSi1.4 (oI12, Imma)
$
 PHASE CE3SI5 % 2 3 5 !
 CONST CE3SI5 : CE : SI : !
$
$ Prototype Si2Th (tI12, I4_1/amd)
$
 PHASE CESI2_CC % 2 1 2 !
 CONST CESI2_CC : CE : SI : !
$ ------------------------------------------------------------------------------
$ Defaults
$
 DEFINE-SYSTEM-DEFAULT ELEMENT 2 !
 DEFAULT-COM DEFINE_SYSTEM_ELEMENT VA !
 TYPE-DEF % SEQ * !
 TYPE_DEF A GES AMEND_PHASE_DESCRIPTION @ MAGNETIC -3 0.28 !
 TYPE_DEF B GES AMEND_PHASE_DESCRIPTION @ MAGNETIC -1 0.4 !
 FUNCTION ZERO      298.15  0;                                         6000 N !
 FUNCTION UN_ASS    298.15  0;                                         6000 N !
 FUNCTION R         298.15  +8.31451;                                  6000 N !
$ ------------------------------------------------------------------------------
$ Element data
$ ------------------------------------------------------------------------------
$ Ce
$
$ HCP_A3 and DHCP added in unary 3.0
$ HCP_A3 and DHCP revised in unary 4.4
$
 PAR  G(FCC_A1,CE:VA),,                 +GHSERCE;                4000 N 91Din !
 PAR  G(BCC_A2,CE:VA),,                 +GBCCCE;                 4000 N 91Din !
 PAR  G(HCP_A3,CE:VA),,                 +GHSERCE+300;            4000 N Frank !
$PAR  G(HCP_A3,CE:VA),,                 +GHSERCE+50000;          4000 N 96SGUN !
$PAR  G(DHCP,CE:VA),,                   +GHSERCE
$            -122.539+0.433*T;                                   4000 N 99Gsc !
$PAR  G(DHCP,CE),,                      +GHSERCE-190+0.56886*T;  4000 N 96SGUN !
 PAR  G(LIQUID,CE),,                    +GLIQCE;                 4000 N 91Din !
$
 FUNCTION GHSERCE   298.15  -7160.519+84.23022*T-22.3664*T*LN(T)
       -0.0067103*T**2-3.20773E-07*T**3-18117*T**(-1);
      1000.00  Y  -79678.506+659.4604*T-101.32248*T*LN(T)
       +0.026046487*T**2-1.930297E-06*T**3+11531707*T**(-1);
      2000.00  Y  -14198.639+190.370192*T-37.6978*T*LN(T);
      4000.00  N !
 FUNCTION GBCCCE    298.15  -1354.69-5.21501*T-7.7305867*T*LN(T)
       -0.029098402*T**2+4.784299E-06*T**3-196303*T**(-1);
      1000.00  Y  -12101.106+187.449688*T-37.6142*T*LN(T);
      1072.00  Y  -11950.375+186.333811*T-37.4627992*T*LN(T)
       -5.7145E-05*T**2+2.348E-09*T**3-25897*T**(-1);
      4000.00  N !
 FUNCTION GLIQCE    298.15  +4117.865-11.423898*T-7.5383948*T*LN(T)
       -0.02936407*T**2+4.827734E-06*T**3-198834*T**(-1);
      1000.00  Y  -6730.605+183.023193*T-37.6978*T*LN(T);
      4000.00  N !
$ ------------------------------------------------------------------------------
$ Si
$
 PAR  G(DIAMOND_A4,SI),,                +GHSERSI;                3600 N 91Din !
 PAR  G(FCC_A1,SI:VA),,                 +GHSERSI+51000-21.8*T;   3600 N 91Din !
 PAR  G(BCC_A2,SI:VA),,                 +GHSERSI+47000-22.5*T;   3600 N 91Din !
 PAR  G(HCP_A3,SI:VA),,                 +GHSERSI+49200-20.8*T;   3600 N 91Din !
$PAR  G(CBCC_A12,SI:VA),,               +GHSERSI+50208-20.377*T; 3600 N 91Din !
$PAR  G(CUB_A13,SI:VA),,                +GHSERSI+47279-20.377*T; 3600 N 91Din !
 PAR  G(LIQUID,SI),,                    +GLIQSI;                 3600 N 91Din !
$
 FUNCTION GHSERSI   298.15  -8162.609+137.236859*T-22.8317533*T*LN(T)
       -0.001912904*T**2-3.552E-09*T**3+176667*T**(-1);
      1687.00  Y  -9457.642+167.281367*T-27.196*T*LN(T)-4.20369E+30*T**(-9);
      3600.00  N !
 FUNCTION GLIQSI    298.15  +50696.36-30.099439*T+GHSERSI+2.09307E-21*T**7;
      1687.00  Y  +40370.523+137.722298*T-27.196*T*LN(T);
      3600.00  N !
 FUNCTION GBCCSI    298.15  +GHSERSI+47000-22.5*T;               3600 N 91Din !
$ ------------------------------------------------------------------------------
$ Binary system
$
$ J. Groebner, D. Mirkovic, R. Schmid-Fetzer,
$ Metall. Mater. Trans. A, 35A, 3349-62(2004).
$
$ Checked against paper. Checked at 6000 K.
$
$ Invariant equilibria differ by up to 2 K, possibly because of rounding
$ errors.
$
$ There is an inverse miscibility gap with a minimum at 2311 K and x(Si)=0.10.
$
 PAR  L(LIQUID,CE,SI;0),,               -99974.63-61.61*T;,,          N 04Gro !
 PAR  L(LIQUID,CE,SI;1),,               -63423+90.35*T;,,             N 04Gro !
$
 PAR  L(BCC_A2,CE,SI:VA;0),,            +UN_ASS;,,                    N !
 PAR  L(HCP_A3,CE,SI:VA;0),,            +UN_ASS;,,                    N !
$
 PAR  G(CE5SI3_D8L,CE:SI),,             +5*GHSERCE+3*GHSERSI
             -488000+32*T;,,                                          N 04Gro !
 PAR  G(CE3SI2_D5A,CE:SI),,             +3*GHSERCE+2*GHSERSI
             -325000+23.925*T;,,                                      N 04Gro !
 PAR  G(CE5SI4,CE:SI),,                 +5*GHSERCE+4*GHSERSI
             -621000+40.635*T;,,                                      N 04Gro !
 PAR  G(CESI_B27,CE:SI),,               +GHSERCE+GHSERSI
             -142200+6.61*T;,,                                        N 04Gro !
 PAR  G(CE3SI5,CE:SI),,                 +3*GHSERCE+5*GHSERSI
             -520000-28.24*T;,,                                       N 04Gro !
 PAR  G(CESI2_CC,CE:SI),,               +GHSERCE+2*GHSERSI
             -181500-18.141*T;,,                                      N 04Gro !
$ ------------------------------------------------------------------------------
$
$
 LIST-OF-REFERENCE
 NUMBER  SOURCE
  Null   'Unknown source'
  Same   'Same or similar interaction as in the corresponding stable phase'
  REFLAV 'Laves phase convention: G(LAVES,X:X)=+3*GHSERXX+15000'
  COST   'COST 507 database'
  Frank  'Peter Franke, unpublished, SGTE unary database V.4.4, 2001; Ce'
  91Din  'A.T. Dinsdale, Calphad, 15, 317-425(1991).'
  96SGUN 'SGTE unary database V.3.0, 1996.'
  99Gsc  'K.A. Gschneidner, Jr., V.K. Pecharsky, J. Phase Equilib.,
          20, 612-14(1999), SGTE unary database V.4.4, 2001; Ce'
  04Gro  'J. Groebner, D. Mirkovic, R. Schmid-Fetzer,
          Metall. Mater. Trans. A, 35A, 3349-62(2004); Ce-Si'
!

File: data/databases/sgte-binary/CeSi-16Hua.tdb
$
$ Database for Ce-Si from D. Huang et al. 2016
$
$ D. Huang, S. Liu, Y. Tang, Y. Du, P. Nash, B. Sundman,
$ Thermochim. Acta, 646, 49-58(2016).
$
$ Dataset created 2016.06.05 by Bengt Hallstedt.
$ 2019.10.28: Modified for use with GES6.
$
$ ------------------------------------------------------------------------------
 TEMP-LIM 298.15 6000.00 !
$
$ELEMENT NAME  REF. STATE               ATOMIC MASS H298-H0    S298    !
$
 ELEMENT VA   VACUUM                      0.0          0.0      0.0    ! 
 ELEMENT CE   FCC_A1                    140.12      7280.16    69.454  ! 
 ELEMENT SI   DIAMOND_A4                 28.0855    3217.      18.81   ! 
$ ------------------------------------------------------------------------------
$ Phase definitions
$
 PHASE LIQUID:L % 1 1 !
 CONST LIQUID:L : CE SI : !
$
$ Fcc (cF4, Fm-3m) and MeX (cF8, Fm-3m)
$
 PHASE FCC_A1 %A 2 1 1 !
 CONST FCC_A1 : CE% SI : VA : !
$
$ Bcc (cI2, Im-3m)
$
 PHASE BCC_A2 %B 2 1 3 !
 CONST BCC_A2 : CE% SI : VA : !
$
$ Hcp (hP2, P6_3/mmc) and Me2X (NiAs-type, hP4, P6_3/mmc, B8_1)
$
 PHASE HCP_A3 %A 2 1 0.5 !
 CONST HCP_A3 : CE SI : VA: !
$
$ Prototype alpha-La (hP4, P6_3/mmc)
$
 PHASE DHCP % 1 1 !
 CONST DHCP : CE : !
$
$ Prototype C (cF8, Fd-3m)
$
 PHASE DIAMOND_A4 % 1 1 !
 CONST DIAMOND_A4 : SI : !
$
$ Prototype Cr5B3 (tI32, I4/mcm)
$
 PHASE CE5SI3_D8L % 2 5 3 !
 CONST CE5SI3_D8L : CE : SI : !
$
$ Prototype Si2U3 (tP10, P4/mbm)
$
 PHASE CE3SI2_D5A % 2 3 2 !
 CONST CE3SI2_D5A : CE : SI : !
$
$ Prototype Si4Zr5 (tP36, P4_12_12)
$
 PHASE CE5SI4 % 2 5 4 !
 CONST CE5SI4 : CE : SI : !
$
$ Prototype FeB (oP8, Pnma)
$
 PHASE CESI_B27 % 2 1 1 !
 CONST CESI_B27 : CE : SI : !
$
$ Prototype V2B3 (oC20, Cmcm)
$
 PHASE CE3SI4 % 2 1 1.34 !
 CONST CE3SI4 : CE : SI : !
$
$ Prototype GdSi1.4 (oI12, Imma)
$
 PHASE CE3SI5 % 2 0.37 0.63 !
 CONST CE3SI5 : CE : SI : !
$
$ Prototype Si2Th (tI12, I4_1/amd)
$
 PHASE CESI2_CC % 2 1 2 !
 CONST CESI2_CC : CE : SI : !
$ ------------------------------------------------------------------------------
$ Defaults
$
 DEFINE-SYSTEM-DEFAULT ELEMENT 2 !
 DEFAULT-COM DEFINE_SYSTEM_ELEMENT VA !
 TYPE-DEF % SEQ * !
 TYPE_DEF A GES AMEND_PHASE_DESCRIPTION @ MAGNETIC -3 0.28 !
 TYPE_DEF B GES AMEND_PHASE_DESCRIPTION @ MAGNETIC -1 0.4 !
 FUNCTION ZERO      298.15  0;                                         6000 N !
 FUNCTION UN_ASS    298.15  0;                                         6000 N !
 FUNCTION R         298.15  +8.31451;                                  6000 N !
$ ------------------------------------------------------------------------------
$ Element data
$ ------------------------------------------------------------------------------
$ Ce
$
$ HCP_A3 and DHCP added in unary 3.0
$ HCP_A3 and DHCP revised in unary 4.4
$
 PAR  G(FCC_A1,CE:VA),,                 +GHSERCE;                4000 N 91Din !
 PAR  G(BCC_A2,CE:VA),,                 +GBCCCE;                 4000 N 91Din !
 PAR  G(HCP_A3,CE:VA),,                 +GHSERCE+300;            4000 N Frank !
$PAR  G(HCP_A3,CE:VA),,                 +GHSERCE+50000;          4000 N 96SGUN !
 PAR  G(DHCP,CE),,                      +GHSERCE
             -122.539+0.433*T;                                   4000 N 99Gsc !
$PAR  G(DHCP,CE),,                      +GHSERCE-190+0.56886*T;  4000 N 96SGUN !
 PAR  G(LIQUID,CE),,                    +GLIQCE;                 4000 N 91Din !
$
 FUNCTION GHSERCE   298.15  -7160.519+84.23022*T-22.3664*T*LN(T)
       -0.0067103*T**2-3.20773E-07*T**3-18117*T**(-1);
      1000.00  Y  -79678.506+659.4604*T-101.32248*T*LN(T)
       +0.026046487*T**2-1.930297E-06*T**3+11531707*T**(-1);
      2000.00  Y  -14198.639+190.370192*T-37.6978*T*LN(T);
      4000.00  N !
 FUNCTION GBCCCE    298.15  -1354.69-5.21501*T-7.7305867*T*LN(T)
       -0.029098402*T**2+4.784299E-06*T**3-196303*T**(-1);
      1000.00  Y  -12101.106+187.449688*T-37.6142*T*LN(T);
      1072.00  Y  -11950.375+186.333811*T-37.4627992*T*LN(T)
       -5.7145E-05*T**2+2.348E-09*T**3-25897*T**(-1);
      4000.00  N !
 FUNCTION GLIQCE    298.15  +4117.865-11.423898*T-7.5383948*T*LN(T)
       -0.02936407*T**2+4.827734E-06*T**3-198834*T**(-1);
      1000.00  Y  -6730.605+183.023193*T-37.6978*T*LN(T);
      4000.00  N !
$ ------------------------------------------------------------------------------
$ Si
$
 PAR  G(DIAMOND_A4,SI),,                +GHSERSI;                3600 N 91Din !
 PAR  G(FCC_A1,SI:VA),,                 +GHSERSI+51000-21.8*T;   3600 N 91Din !
 PAR  G(BCC_A2,SI:VA),,                 +GHSERSI+47000-22.5*T;   3600 N 91Din !
 PAR  G(HCP_A3,SI:VA),,                 +GHSERSI+49200-20.8*T;   3600 N 91Din !
$PAR  G(CBCC_A12,SI:VA),,               +GHSERSI+50208-20.377*T; 3600 N 91Din !
$PAR  G(CUB_A13,SI:VA),,                +GHSERSI+47279-20.377*T; 3600 N 91Din !
 PAR  G(LIQUID,SI),,                    +GLIQSI;                 3600 N 91Din !
$
 FUNCTION GHSERSI   298.15  -8162.609+137.236859*T-22.8317533*T*LN(T)
       -0.001912904*T**2-3.552E-09*T**3+176667*T**(-1);
      1687.00  Y  -9457.642+167.281367*T-27.196*T*LN(T)-4.20369E+30*T**(-9);
      3600.00  N !
 FUNCTION GLIQSI    298.15  +50696.36-30.099439*T+GHSERSI+2.09307E-21*T**7;
      1687.00  Y  +40370.523+137.722298*T-27.196*T*LN(T);
      3600.00  N !
 FUNCTION GBCCSI    298.15  +GHSERSI+47000-22.5*T;               3600 N 91Din !
$ ------------------------------------------------------------------------------
$ Binary system
$
$ D. Huang, S. Liu, Y. Tang, Y. Du, P. Nash, B. Sundman,
$ Thermochim. Acta, 646, 49-58(2016).
$
$ Checked against paper. Checked at 6000 K.
$
 PAR  L(LIQUID,CE,SI;0),,               -276530+22.98*T;,,            N 16Hua !
 PAR  L(LIQUID,CE,SI;1),,               +24173+10.59*T;,,             N 16Hua !
 PAR  L(LIQUID,CE,SI;2),,               +64797;,,                     N 16Hua !
 PAR  L(LIQUID,CE,SI;3),,               -20314.7;,,                   N 16Hua !
$
 PAR  L(BCC_A2,CE,SI:VA;0),,            +UN_ASS;,,                    N !
 PAR  L(HCP_A3,CE,SI:VA;0),,            +UN_ASS;,,                    N !
$
 PAR  G(CE5SI3_D8L,CE:SI),,             -585000+1124.2*T
             -222.0388*T*LN(T)-0.024532*T**2+318220*T**(-1);,,        N 16Hua !
 PAR  G(CE3SI2_D5A,CE:SI),,             +3*GHSERCE+2*GHSERSI
             -331190-0.716*T;,,                                       N 16Hua !
 PAR  G(CE5SI4,CE:SI),,                 +5*GHSERCE+4*GHSERSI
             -620870-12.167*T;,,                                      N 16Hua !
 PAR  G(CESI_B27,CE:SI),,               +GHSERCE+GHSERSI
             -140160-5.7736*T;,,                                      N 16Hua !
 PAR  G(CE3SI4,CE:SI),,                 +GHSERCE+1.34*GHSERSI
             -160000-7.7756*T;,,                                      N 16Hua !
 PAR  G(CE3SI5,CE:SI),,                 +0.37*GHSERCE+0.63*GHSERSI
             -66017-4.3563*T;,,                                       N 16Hua !
 PAR  G(CESI2_CC,CE:SI),,               +GHSERCE+2*GHSERSI
             -192040-8.41*T;,,                                        N 16Hua !
$ ------------------------------------------------------------------------------
$
$
 LIST-OF-REFERENCE
 NUMBER  SOURCE
  Null   'Unknown source'
  Same   'Same or similar interaction as in the corresponding stable phase'
  REFLAV 'Laves phase convention: G(LAVES,X:X)=+3*GHSERXX+15000'
  COST   'COST 507 database'
  Frank  'Peter Franke, unpublished, SGTE unary database V.4.4, 2001; Ce'
  91Din  'A.T. Dinsdale, Calphad, 15, 317-425(1991).'
  96SGUN 'SGTE unary database V.3.0, 1996.'
  99Gsc  'K.A. Gschneidner, Jr., V.K. Pecharsky, J. Phase Equilib.,
          20, 612-14(1999), SGTE unary database V.4.4, 2001; Ce'
  16Hua  'D. Huang, S. Liu, Y. Tang, Y. Du, P. Nash, B. Sundman,
          Thermochim. Acta, 646, 49-58(2016); Ce-Si'
!

File: data/databases/sgte-binary/CeSn-13Don.tdb
$
$ Database for Ce-Sn from H.Q. Dong et al. 2013.
$
$ H.Q. Dong, X.M. Tao, T. Laurila, V. Vuorinen, M. Paulasto-Krockel,
$ Calphad, 42, 38-50(2013).
$
$ Dataset created 2018.03.29 by Bengt Hallstedt.
$ 2020.12.25: Modified for use with GES6.
$
$ There is an inverse stability range of the bcc phase above 4221 K.
$
$ ------------------------------------------------------------------------------
 TEMP-LIM 298.15 6000.00 !
$
$ELEMENT NAME  REF. STATE               ATOMIC MASS H298-H0    S298    !
$
 ELEMENT VA   VACUUM                      0.0          0.0      0.0    ! 
 ELEMENT CE   FCC_A1                    140.12      7280.16    69.454  ! 
 ELEMENT SN   BCT_A5                    118.69      6323.      51.18   ! 
$ ------------------------------------------------------------------------------
$ Phase definitions
$
 PHASE LIQUID:L % 1 1 !
 CONST LIQUID:L : CE SN : !
$
$ Fcc (cF4) and MeX (cF8)
$
 PHASE FCC_A1 %A 2 1 1 !
 CONST FCC_A1 : CE% SN : VA : !
$
$ Bcc (cI2, Im-3m)
$
 PHASE BCC_A2 %B 2 1 3 !
 CONST BCC_A2 : CE SN : VA : !
$
$ Hcp (hP2, P6_3/mmc) and Me2X (NiAs-type, hP4, P6_3/mmc, B8_1), zeta
$
 PHASE HCP_A3 %A 2 1 0.5 !
 CONST HCP_A3 : CE SN : VA : !
$
$ Prototype alpha-La (SB A3', hP4, P6_3/mmc), Au10Sn, beta
$
 PHASE DHCP %A 1 1 !
 CONST DHCP : CE SN : !
$
$ Prototype C (cF8, Fd-3m)
$
 PHASE DIAMOND_A4 % 1 1 !
 CONST DIAMOND_A4 : SN : !
$
$ Prototype beta-Sn (tI4, I4_1/amd)
$
 PHASE BCT_A5 % 1 1 !
 CONST BCT_A5 : SN : !
$
$ Prototype AuCu3 (cP4, Pm-3m)
$
 PHASE CE3SN_L12 % 2 3 1 !
 CONST CE3SN_L12 : CE : SN : !
$
$ Prototype Si3W5 (tI32, I4/mcm), LT, D8_m
$ Prototype Mn5Si3 (hP16, P6_3/mcm), HT, D8_8
$
 PHASE CE5SN3 % 2 5 3 !
 CONST CE5SN3 : CE : SN : !
$
$ Prototype Ge4Sm5 (oP36, Pnma)
$
 PHASE CE5SN4 % 2 5 4 !
 CONST CE5SN4 : CE : SN : !
$
$ Prototype Ge10Ho11 (tI84, I4/mmm)
$
 PHASE CE11SN10 % 2 11 10 !
 CONST CE11SN10 : CE : SN : !
$
$ Prototype Pd5Pu3 (oC32, Cmcm)
$
 PHASE CE3SN5 % 2 3 5 !
 CONST CE3SN5 : CE : SN : !
$
$ Prototype Ce3Sn7 (oC20, Cmmm)
$
 PHASE CE3SN7 % 2 3 7 !
 CONST CE3SN7 : CE : SN : !
$
$ Prototype Ce2Sn5 (oC28, Cmmm)
$
 PHASE CE2SN5 % 2 2 5 !
 CONST CE2SN5 : CE : SN : !
$
$ Prototype AuCu3 (cP4, Pm-3m)
$
 PHASE CESN3_L12 % 2 1 3 !
 CONST CESN3_L12 : CE : SN : !
$ ------------------------------------------------------------------------------
$ Defaults
$
 DEFINE-SYSTEM-DEFAULT ELEMENT 2 !
 DEFAULT-COM DEFINE_SYSTEM_ELEMENT VA !
 TYPE-DEF % SEQ * !
 TYPE-DEF A GES AMEND_PHASE_DESCRIPTION @ MAGNETIC -3 0.28 !
 TYPE-DEF B GES AMEND_PHASE_DESCRIPTION @ MAGNETIC -1 0.4 !
 FUNCTION ZERO      298.15  0;                                         6000 N !
 FUNCTION UN_ASS    298.15  0;                                         6000 N !
 FUNCTION R         298.15  +8.31451;                                  6000 N !
$ ------------------------------------------------------------------------------
$ Element data
$ ------------------------------------------------------------------------------
$ Ce
$
$ HCP_A3 and DHCP added in unary 3.0
$ HCP_A3 and DHCP revised in unary 4.4
$
 PAR  G(FCC_A1,CE:VA),,                 +GHSERCE;                4000 N 91Din !
 PAR  G(BCC_A2,CE:VA),,                 +GBCCCE;                 4000 N 91Din !
 PAR  G(HCP_A3,CE:VA),,                 +GHSERCE+300;            4000 N Frank !
$PAR  G(HCP_A3,CE:VA),,                 +GHSERCE+50000;          4000 N 96SGUN !
 PAR  G(DHCP,CE),,                      +GHSERCE
             -122.539+0.433*T;                                   4000 N 99Gsc !
$PAR  G(DHCP,CE),,                      +GHSERCE-190+0.56886*T;  4000 N 96SGUN !
 PAR  G(LIQUID,CE),,                    +GLIQCE;                 4000 N 91Din !
$
 FUNCTION GHSERCE   298.15  -7160.519+84.23022*T-22.3664*T*LN(T)
       -0.0067103*T**2-3.20773E-07*T**3-18117*T**(-1);
      1000.00  Y  -79678.506+659.4604*T-101.32248*T*LN(T)
       +0.026046487*T**2-1.930297E-06*T**3+11531707*T**(-1);
      2000.00  Y  -14198.639+190.370192*T-37.6978*T*LN(T);
      4000.00  N !
 FUNCTION GBCCCE    298.15  -1354.69-5.21501*T-7.7305867*T*LN(T)
       -0.029098402*T**2+4.784299E-06*T**3-196303*T**(-1);
      1000.00  Y  -12101.106+187.449688*T-37.6142*T*LN(T);
      1072.00  Y  -11950.375+186.333811*T-37.4627992*T*LN(T)
       -5.7145E-05*T**2+2.348E-09*T**3-25897*T**(-1);
      4000.00  N !
 FUNCTION GLIQCE    298.15  +4117.865-11.423898*T-7.5383948*T*LN(T)
       -0.02936407*T**2+4.827734E-06*T**3-198834*T**(-1);
      1000.00  Y  -6730.605+183.023193*T-37.6978*T*LN(T);
      4000.00  N !
$ ------------------------------------------------------------------------------
$ Sn
$
$ FCC_A1 revised in unary 3.0
$ HCP_A3 revised in unary 4.1
$ TETRAGONAL_A6 added in unary 4.1
$ CBCC_A12 and CUB_A13 added in unary 4.4
$ FCC_A1 modified in unary 5.0
$ DHCP and TET_ALPHA1_A6 added in unary 5.0
$
$ The DHCP phase is labelled D0_24 in 03Liu and alpha-prime in 92Ans. The
$ phase is present between the fcc and hcp phases in the Au-Sn and Au-In
$ systems.
$
 PAR  G(BCT_A5,SN)              100.00  +GHSERSN;                3000 N 91Din !
 PAR  G(DIAMOND_A4,SN)          100.00  +GDIASN;                 3000 N 91Din !
 PAR  G(FCC_A1,SN:VA)           100.00  +GHSERSN+5510-8.46*T;    3000 N 89Fec !
$PAR  G(FCC_A1,SN:VA)           100.00  +GHSERSN+4150-5.2*T;     3000 N 91Din !
 PAR  G(BCC_A2,SN:VA)           100.00  +GHSERSN+4400-6*T;       3000 N 91Din !
 PAR  G(HCP_A3,SN:VA)           100.00  +GHSERSN+3900-7.646*T;   3000 N Ansar !
$PAR  G(HCP_A3,SN:VA)           100.00  +GHSERSN+3900-4.4*T;     3000 N 91Din !
 PAR  G(DHCP,SN)                100.00  +GHSERSN+3803.52-3.46*T; 3000 N 03Liu !
$PAR  G(RHOMBOHEDRAL_A7,SN)     100.00  +GHSERSN+2035;           3000 N 91Din !
$PAR  G(TETRAGONAL_A6,SN)       100.00  +GHSERSN+5387-8.26212*T; 3000 N 99Ans !
$PAR  G(CBCC_A12,SN:VA)         100.00  +GHSERSN+2000;           3000 N 01Mie !
$PAR  G(CUB_A13,SN:VA)          100.00  +GHSERSN+2000;           3000 N 01Mie !
$PAR  G(TET_ALPHA1_A6,SN)       100.00  +GHSERSN+5510-8.46*T;    3000 N 99Ans !
 PAR  G(LIQUID,SN)              100.00  +GLIQSN;                 3000 N 91Din !
$
 FUNCTION GHSERSN   100.00  -7958.517+122.765451*T-25.858*T*LN(T)
       +5.1185E-04*T**2-3.192767E-06*T**3+18440*T**(-1);
       250.00  Y  -5855.135+65.443315*T-15.961*T*LN(T)
       -0.0188702*T**2+3.121167E-06*T**3-61960*T**(-1);
       505.08  Y  +2524.724+4.005269*T-8.2590486*T*LN(T)
       -0.016814429*T**2+2.623131E-06*T**3-1081244*T**(-1)-1.2307E+25*T**(-9);
       800.00  Y  -8256.959+138.99688*T-28.4512*T*LN(T)-1.2307E+25*T**(-9);
      3000.00  N !
 FUNCTION GDIASN    100.00  -9579.608+114.007785*T-22.972*T*LN(T)
       -0.00813975*T**2+2.7288E-06*T**3+25615*T**(-1);
       298.15  Y  -9063.001+104.84654*T-21.5750771*T*LN(T)
       -0.008575282*T**2+1.784447E-06*T**3-2544*T**(-1);
       800.00  Y  -10909.351+147.396535*T-28.4512*T*LN(T);
      3000.00  N !
 FUNCTION GLIQSN    100.00  +7103.092-14.087767*T+GHSERSN+1.47031E-18*T**7;
       505.08  Y  +6971.586-13.814383*T+GHSERSN+1.2307E+25*T**(-9);
       800.00  Y  -1285.372+125.182498*T-28.4512*T*LN(T);
      3000.00  N !
 FUNCTION GBCCSN    298.15  +GHSERSN+4400-6*T;                         3000 N !
$ ------------------------------------------------------------------------------
$ Binary system
$
$ H.Q. Dong, X.M. Tao, T. Laurila, V. Vuorinen, M. Paulasto-Krockel,
$ Calphad, 42, 38-50(2013).
$
$ Checked against paper and author's tdb. Checked at 6000 K.
$
$ There is an inverse stability range of the bcc phase above 4221 K.
$
 PAR  L(LIQUID,CE,SN;0),,               -209129.135+20*T;,,           N 13Don !
 PAR  L(LIQUID,CE,SN;1),,               +27189.0474;,,                N 13Don !
 PAR  L(LIQUID,CE,SN;2),,               +10000;,,                     N 13Don !
$
 PAR  L(FCC_A1,CE,SN:VA;0),,            +UN_ASS;,,                    N !
 PAR  L(BCC_A2,CE,SN:VA;0),,            -124000-20.058*T;,,           N 13Don !
$
 PAR  G(CE3SN_L12,CE:SN),,              +3*GHSERCE+GHSERSN
             -214868.016+35.1012*T;,,                                 N 13Don !
 PAR  G(CE5SN3,CE:SN),,                 +5*GHSERCE+3*GHSERSN
             -562882.7992+51.7536*T;,,                                N 13Don !
 PAR  G(CE5SN4,CE:SN),,                 +5*GHSERCE+4*GHSERSN
             -661169.2563+51.3378*T;,,                                N 13Don !
 PAR  G(CE11SN10,CE:SN),,               +11*GHSERCE+10*GHSERSN
             -1516316.4303+102.9882*T;,,                              N 13Don !
 PAR  G(CE3SN5,CE:SN),,                 +3*GHSERCE+5*GHSERSN
             -523038.268+23.9832*T;,,                                 N 13Don !
 PAR  G(CE3SN7,CE:SN),,                 +3*GHSERCE+7*GHSERSN
             -621860.33+38.709*T;,,                                   N 13Don !
 PAR  G(CE2SN5,CE:SN),,                 +2*GHSERCE+5*GHSERSN
             -429079.819+26.9969*T;,,                                 N 13Don !
 PAR  G(CESN3_L12,CE:SN),,              +GHSERCE+3*GHSERSN
             -230481.696+12.49*T;,,                                   N 13Don !
$ ------------------------------------------------------------------------------
$
$
 LIST-OF-REFERENCE
 NUMBER  SOURCE
  Null   'Unknown source'
  Same   'Same or similar interaction as in the corresponding stable phase'
  COST   'COST 507 database'
  Ansar  'Himo Ansara, unpublished, SGTE unary database V.4.1, 1999; Sn'
  Frank  'Peter Franke, unpublished, SGTE unary database V.4.4, 2001; Ce'
  88Che1 'P.-Y. Chevalier, Thermochim. Acta, 130, 1-13(1988); Au, Sn'
  89Fec  'H.J. Fecht, M.X. Zhang, Y.A. Chang, J.H. Perepezko,
          Metall. Trans. A, 20A, 795-803(1989),
          SGTE unary database V.3.0, 1996; Sn'
  91Din  'A.T. Dinsdale, Calphad, 15, 317-425(1991).'
  96SGUN 'SGTE unary database V.3.0, 1996.'
  99Ans  'I. Ansara, S.G. Fries, H.L. Lukas, unpublished, 1999,
          SGTE unary database V.5.0, 2009; In, Sn'
  99Gsc  'K.A. Gschneidner, Jr., V.K. Pecharsky, J. Phase Equilib.,
          20, 612-14(1999), SGTE unary database V.4.4, 2001; Ce'
  01Mie  'J. Miettinen, Calphad, 25, 43-58(2001),
          SGTE unary database V.4.4, 2001; Sn, Zn'
  03Liu  'H.S. Liu, C.L. Liu, K. Ishida, Z.P. Jin, J. Electron. Mater.,
          32, 1290-96(2003),
          SGTE unary database V.5.0, 2009; Sn'
  13Don  'H.Q. Dong, X.M. Tao, T. Laurila, V. Vuorinen, M. Paulasto-Krockel,
          Calphad, 42, 38-50(2013); Ce-Sn'
!

File: data/databases/sgte-binary/CeSn-13Li.tdb
$
$ Database for Ce-Sn from J. Li et al. 2013.
$
$ J. Li, X. Tao, S. Dong, F. Yang, H. Liu, Z. Jin, F. Zheng,
$ Calphad, 43, 124-32(2013).
$
$ Dataset created 2018.05.27 by Bengt Hallstedt.
$ 2020.12.25: Modified for use with GES6.
$
$ Invariant equilibria differ by up to 13 K. Parameters are rounded in the
$ paper, but not in the author's tdb. The parameters in this dataset are taken
$ from the paper.
$
$ Ce11Sn10 becomes stable as Ce12Sn9 below 300 K. CeSn3 is not stable below
$ 400 K.
$
$ There is an inverse miscibility gap with a minimum at 3987 K and x(Sn)=0.12.
$
$ ------------------------------------------------------------------------------
 TEMP-LIM 298.15 6000.00 !
$
$ELEMENT NAME  REF. STATE               ATOMIC MASS H298-H0    S298    !
$
 ELEMENT VA   VACUUM                      0.0          0.0      0.0    ! 
 ELEMENT CE   FCC_A1                    140.12      7280.16    69.454  ! 
 ELEMENT SN   BCT_A5                    118.69      6323.      51.18   ! 
$ ------------------------------------------------------------------------------
$ Phase definitions
$
 PHASE LIQUID:L % 1 1 !
 CONST LIQUID:L : CE SN : !
$
$ Fcc (cF4, Fm-3m) and MeX (cF8, Fm-3m)
$
 PHASE FCC_A1 %A 2 1 1 !
 CONST FCC_A1 : CE% SN : VA : !
$
$ Bcc (cI2, Im-3m)
$
 PHASE BCC_A2 %B 2 1 3 !
 CONST BCC_A2 : CE% SN : VA : !
$
$ Hcp (hP2, P6_3/mmc) and Me2X (NiAs-type, hP4, P6_3/mmc, B8_1)
$
 PHASE HCP_A3 %A 2 1 0.5 !
 CONST HCP_A3 : SN : VA : !
$
$ Prototype alpha-La (SB A3', hP4, P6_3/mmc)
$
 PHASE DHCP % 1 1 !
 CONST DHCP : CE : !
$
$ Prototype C (cF8, Fd-3m)
$
 PHASE DIAMOND_A4 % 1 1 !
 CONST DIAMOND_A4 : SN : !
$
$ Prototype beta-Sn (tI4, I4_1/amd)
$
 PHASE BCT_A5 % 1 1 !
 CONST BCT_A5 : SN : !
$
$ Prototype AuCu3 (cP4, Pm-3m)
$
 PHASE CE3SN_L12 % 2 3 1 !
 CONST CE3SN_L12 : CE : SN : !
$
$ Prototype Si3W5 (tI32, I4/mcm), low T, D8_m
$ Prototype Mn5Si3 (hP16, P6_3/mcm), high T, D8_8
$
 PHASE CE5SN3 % 2 5 3 !
 CONST CE5SN3 : CE : SN : !
$
$ Prototype Ge4Sm5 (oP36, Pnma)
$
 PHASE CE5SN4 % 2 5 4 !
 CONST CE5SN4 : CE : SN : !
$
$ Prototype Ge10Ho11 (tI84, I4/mmm)
$
 PHASE CE11SN10 % 3 9 9 3 !
 CONST CE11SN10 : CE : SN : CE SN : !
$
$ Prototype Pd5Pu3 (oC32, Cmcm)
$
 PHASE CE3SN5 % 2 3 5 !
 CONST CE3SN5 : CE : SN : !
$
$ Prototype Ce3Sn7 (oC20, Cmmm)
$
 PHASE CE3SN7 % 2 3 7 !
 CONST CE3SN7 : CE : SN : !
$
$ Prototype Ce2Sn5 (oC28, Cmmm)
$
 PHASE CE2SN5 % 2 2 5 !
 CONST CE2SN5 : CE : SN : !
$
$ Prototype AuCu3 (cP4, Pm-3m)
$
 PHASE CESN3_L12 % 2 1 3 !
 CONST CESN3_L12 : CE : SN : !
$ ------------------------------------------------------------------------------
$ Defaults
$
 DEFINE-SYSTEM-DEFAULT ELEMENT 2 !
 DEFAULT-COM DEFINE_SYSTEM_ELEMENT VA !
 TYPE-DEF % SEQ * !
 TYPE-DEF A GES AMEND_PHASE_DESCRIPTION @ MAGNETIC -3 0.28 !
 TYPE-DEF B GES AMEND_PHASE_DESCRIPTION @ MAGNETIC -1 0.4 !
 FUNCTION ZERO      298.15  0;                                         6000 N !
 FUNCTION UN_ASS    298.15  0;                                         6000 N !
 FUNCTION R         298.15  +8.31451;                                  6000 N !
$ ------------------------------------------------------------------------------
$ Element data
$ ------------------------------------------------------------------------------
$ Ce
$
$ HCP_A3 and DHCP added in unary 3.0
$ HCP_A3 and DHCP revised in unary 4.4
$
 PAR  G(FCC_A1,CE:VA),,                 +GHSERCE;                4000 N 91Din !
 PAR  G(BCC_A2,CE:VA),,                 +GBCCCE;                 4000 N 91Din !
 PAR  G(HCP_A3,CE:VA),,                 +GHSERCE+300;            4000 N Frank !
$PAR  G(HCP_A3,CE:VA),,                 +GHSERCE+50000;          4000 N 96SGUN !
 PAR  G(DHCP,CE),,                      +GHSERCE
             -122.539+0.433*T;                                   4000 N 99Gsc !
$PAR  G(DHCP,CE),,                      +GHSERCE-190+0.56886*T;  4000 N 96SGUN !
 PAR  G(LIQUID,CE),,                    +GLIQCE;                 4000 N 91Din !
$
 FUNCTION GHSERCE   298.15  -7160.519+84.23022*T-22.3664*T*LN(T)
       -0.0067103*T**2-3.20773E-07*T**3-18117*T**(-1);
      1000.00  Y  -79678.506+659.4604*T-101.32248*T*LN(T)
       +0.026046487*T**2-1.930297E-06*T**3+11531707*T**(-1);
      2000.00  Y  -14198.639+190.370192*T-37.6978*T*LN(T);
      4000.00  N !
 FUNCTION GBCCCE    298.15  -1354.69-5.21501*T-7.7305867*T*LN(T)
       -0.029098402*T**2+4.784299E-06*T**3-196303*T**(-1);
      1000.00  Y  -12101.106+187.449688*T-37.6142*T*LN(T);
      1072.00  Y  -11950.375+186.333811*T-37.4627992*T*LN(T)
       -5.7145E-05*T**2+2.348E-09*T**3-25897*T**(-1);
      4000.00  N !
 FUNCTION GLIQCE    298.15  +4117.865-11.423898*T-7.5383948*T*LN(T)
       -0.02936407*T**2+4.827734E-06*T**3-198834*T**(-1);
      1000.00  Y  -6730.605+183.023193*T-37.6978*T*LN(T);
      4000.00  N !
 FUNCTION GDHCPCE   298.15  +GHSERCE-122.539+0.433*T;                  6000 N !
$ ------------------------------------------------------------------------------
$ Sn
$
$ FCC_A1 revised in unary 3.0
$ HCP_A3 revised in unary 4.1
$ TETRAGONAL_A6 added in unary 4.1
$ CBCC_A12 and CUB_A13 added in unary 4.4
$ FCC_A1 modified in unary 5.0
$ DHCP and TET_ALPHA1_A6 added in unary 5.0
$
$ The DHCP phase is labelled D0_24 in 03Liu and alpha-prime in 92Ans. The
$ phase is present between the fcc and hcp phases in the Au-Sn and Au-In
$ systems.
$
 PAR  G(BCT_A5,SN)              100.00  +GHSERSN;                3000 N 91Din !
 PAR  G(DIAMOND_A4,SN)          100.00  +GDIASN;                 3000 N 91Din !
 PAR  G(FCC_A1,SN:VA)           100.00  +GHSERSN+5510-8.46*T;    3000 N 89Fec !
$PAR  G(FCC_A1,SN:VA)           100.00  +GHSERSN+4150-5.2*T;     3000 N 91Din !
 PAR  G(BCC_A2,SN:VA)           100.00  +GHSERSN+4400-6*T;       3000 N 91Din !
 PAR  G(HCP_A3,SN:VA)           100.00  +GHSERSN+3900-7.646*T;   3000 N Ansar !
$PAR  G(HCP_A3,SN:VA)           100.00  +GHSERSN+3900-4.4*T;     3000 N 91Din !
$PAR  G(DHCP,SN)                100.00  +GHSERSN+3803.52-3.46*T; 3000 N 03Liu !
$PAR  G(RHOMBOHEDRAL_A7,SN)     100.00  +GHSERSN+2035;           3000 N 91Din !
$PAR  G(TETRAGONAL_A6,SN)       100.00  +GHSERSN+5387-8.26212*T; 3000 N 99Ans !
$PAR  G(CBCC_A12,SN:VA)         100.00  +GHSERSN+2000;           3000 N 01Mie !
$PAR  G(CUB_A13,SN:VA)          100.00  +GHSERSN+2000;           3000 N 01Mie !
$PAR  G(TET_ALPHA1_A6,SN)       100.00  +GHSERSN+5510-8.46*T;    3000 N 99Ans !
 PAR  G(LIQUID,SN)              100.00  +GLIQSN;                 3000 N 91Din !
$
 FUNCTION GHSERSN   100.00  -7958.517+122.765451*T-25.858*T*LN(T)
       +5.1185E-04*T**2-3.192767E-06*T**3+18440*T**(-1);
       250.00  Y  -5855.135+65.443315*T-15.961*T*LN(T)
       -0.0188702*T**2+3.121167E-06*T**3-61960*T**(-1);
       505.08  Y  +2524.724+4.005269*T-8.2590486*T*LN(T)
       -0.016814429*T**2+2.623131E-06*T**3-1081244*T**(-1)-1.2307E+25*T**(-9);
       800.00  Y  -8256.959+138.99688*T-28.4512*T*LN(T)-1.2307E+25*T**(-9);
      3000.00  N !
 FUNCTION GDIASN    100.00  -9579.608+114.007785*T-22.972*T*LN(T)
       -0.00813975*T**2+2.7288E-06*T**3+25615*T**(-1);
       298.15  Y  -9063.001+104.84654*T-21.5750771*T*LN(T)
       -0.008575282*T**2+1.784447E-06*T**3-2544*T**(-1);
       800.00  Y  -10909.351+147.396535*T-28.4512*T*LN(T);
      3000.00  N !
 FUNCTION GLIQSN    100.00  +7103.092-14.087767*T+GHSERSN+1.47031E-18*T**7;
       505.08  Y  +6971.586-13.814383*T+GHSERSN+1.2307E+25*T**(-9);
       800.00  Y  -1285.372+125.182498*T-28.4512*T*LN(T);
      3000.00  N !
 FUNCTION GBCCSN    298.15  +GHSERSN+4400-6*T;                         3000 N !
$ ------------------------------------------------------------------------------
$ Binary system
$
$ J. Li, X. Tao, S. Dong, F. Yang, H. Liu, Z. Jin, F. Zheng,
$ Calphad, 43, 124-32(2013).
$
$ Checked against paper and author's tdb. Checked at 6000 K.
$
$ Invariant equilibria differ by up to 13 K. Parameters are rounded in the
$ paper, but not in the author's tdb. The parameters in this dataset are taken
$ from the paper.
$
$ Ce11Sn10 becomes stable as Ce12Sn9 below 300 K. CeSn3 is not stable below
$ 400 K.
$
$ There is an inverse miscibility gap with a minimum at 3987 K and x(Sn)=0.12.
$
 PAR  L(LIQUID,CE,SN;0),,               -237659+17.395*T
             +2.507*T*LN(T);,,                                         N 13Li !
 PAR  L(LIQUID,CE,SN;1),,               -3317+15.5301*T;,,             N 13Li !
 PAR  L(LIQUID,CE,SN;2),,               +44112;,,                      N 13Li !
$
 PAR  L(FCC_A1,CE,SN:VA;0),,            +100000;,,                     N 13Li !
 PAR  L(BCC_A2,CE,SN:VA;0),,            -152000+5*T;,,                 N 13Li !
$
 PAR  G(CE3SN_L12,CE:SN),,              +3*GHSERCE+GHSERSN
             -199880+21.408*T;,,                                       N 13Li !
 PAR  G(CE5SN3,CE:SN),,                 +5*GHSERCE+3*GHSERSN
             -592792+72.44*T;,,                                        N 13Li !
 PAR  G(CE5SN4,CE:SN),,                 +5*GHSERCE+4*GHSERSN
             -733950+90.936*T;,,                                       N 13Li !
$
 PAR  G(CE11SN10,CE:SN:CE),,            +12*GHSERCE+9*GHSERSN
             -1680483+219.45*T;,,                                      N 13Li !
 PAR  G(CE11SN10,CE:SN:SN),,            +9*GHSERCE+12*GHSERSN
             -1665510+256.2*T;,,                                       N 13Li !
 PAR  L(CE11SN10,CE:SN:CE,SN;0),,       -179088;,,                     N 13Li !
 PAR  L(CE11SN10,CE:SN:CE,SN;1),,       -41181;,,                      N 13Li !
$
 PAR  G(CE3SN5,CE:SN),,                 +3*GHSERCE+5*GHSERSN
             -631368+97.44*T;,,                                        N 13Li !
 PAR  G(CE3SN7,CE:SN),,                 +3*GHSERCE+7*GHSERSN
             -730370+119.5*T;,,                                        N 13Li !
 PAR  G(CE2SN5,CE:SN),,                 +2*GHSERCE+5*GHSERSN
             -499667+80.675*T;,,                                       N 13Li !
 PAR  G(CESN3_L12,CE:SN),,              +GHSERCE+3*GHSERSN
             -243520+24.364*T;,,                                       N 13Li !
$ ------------------------------------------------------------------------------
$
$
 LIST-OF-REFERENCE
 NUMBER  SOURCE
  Null   'Unknown source'
  Same   'Same or similar interaction as in the corresponding stable phase'
  COST   'COST 507 database'
  Ansar  'Himo Ansara, unpublished, SGTE unary database V.4.1, 1999; Sn'
  Frank  'Peter Franke, unpublished, SGTE unary database V.4.4, 2001; Ce'
  89Fec  'H.J. Fecht, M.X. Zhang, Y.A. Chang, J.H. Perepezko,
          Metall. Trans. A, 20A, 795-803(1989),
          SGTE unary database V.3.0, 1996; Sn'
  91Din  'A.T. Dinsdale, Calphad, 15, 317-425(1991).'
  96SGUN 'SGTE unary database V.3.0, 1996.'
  99Ans  'I. Ansara, S.G. Fries, H.L. Lukas, unpublished, 1999,
          SGTE unary database V.5.0, 2009; In, Sn'
  99Gsc  'K.A. Gschneidner, Jr., V.K. Pecharsky, J. Phase Equilib.,
          20, 612-14(1999), SGTE unary database V.4.4, 2001; Ce'
  01Mie  'J. Miettinen, Calphad, 25, 43-58(2001),
          SGTE unary database V.4.4, 2001; Sn, Zn'
  03Liu  'H.S. Liu, C.L. Liu, K. Ishida, Z.P. Jin, J. Electron. Mater.,
          32, 1290-96(2003), SGTE unary database V.5.0, 2009; Sn'
  13Li   'J. Li, X. Tao, S. Dong, F. Yang, H. Liu, Z. Jin, F. Zheng,
          Calphad, 43, 124-32(2013); Ce-Sn'
!
