Repository: orchid-calphad/orchid-project.org

# orchid-project.org

Website and released data of **ORCHID** (Open Repository for CALPHAD Hypotheses, Intelligence, and Discovery),
served by GitHub Pages at https://orchid-project.org. Releases are archived on Zenodo (one DOI per version).

- `index.html`, `catalog/`, `best-practices.html` — static, self-contained pages (generated in the ORCHID tooling).
- `data/` — released data: catalog, redistributable TDB files, convex hulls. Licences: `data/LICENSES.md`, `data/NOTICE.md`.
- `llms.txt`, `data/croissant.json`, `CITATION.cff`, `.zenodo.json` — machine-readable metadata.

Only data with clear redistribution rights are published.

File: data/databases/sgte-binary/CeTe-21Don.tdb
$
$ Database for Ce-Te from C. Dong et al. 2021.
$
$ C. Dong, J. Wang, B. Hu, L. Zhu, Q. Wu, Y. Du, Calphad, 74, 102281(2021).
$
$ Dataset created 2021.09.19 by Bengt Hallstedt.
$
$ ------------------------------------------------------------------------------
 TEMP-LIM 298.15 6000.00 !
$
$ELEMENT NAME  REF. STATE               ATOMIC MASS H298-H0    S298    !
$
 ELEMENT VA   VACUUM                      0.0          0.0      0.0    ! 
 ELEMENT CE   FCC_A1                    140.12      7280.16    69.454  ! 
 ELEMENT TE   HEXAGONAL_A8              127.60      6080.      49.221  ! 
$ ------------------------------------------------------------------------------
$ Species
$
 SPECIE  CETE                               CE1TE1 !
$ ------------------------------------------------------------------------------
$ Phase definitions
$
 PHASE LIQUID:L % 1 1 !
 CONST LIQUID:L : CE CETE TE : !
$
$ Fcc (cF4) and MeX (cF8)
$
 PHASE FCC_A1 %A 2 1 1 !
 CONST FCC_A1 : CE : VA : !
$
$ Bcc (cI2, Im-3m)
$
 PHASE BCC_A2 %B 2 1 3 !
 CONST BCC_A2 : CE : VA : !
$
$ Hcp (hP2, P6_3/mmc) and Me2X (NiAs-type, hP4, P6_3/mmc, B8_1)
$
 PHASE HCP_A3 %A 2 1 0.5 !
 CONST HCP_A3 : CE : VA% : !
$
$ Prototype alpha-La (hP4, P6_3/mmc)
$
 PHASE DHCP % 1 1 !
 CONST DHCP : CE : !
$
$ Prototype gamma-Se (hP3, P3_121)
$ The phase is named HEXAGONAL_A8 in the SGTE unary database and
$ TRIGONAL_A8 in LB.
$
 PHASE HEXAGONAL_A8 % 1 1 !
 CONST HEXAGONAL_A8 : TE : !
$
$ Prototype NaCl (cF8, Fm-3m)
$
 PHASE CETE_B1 % 2 1 1 !
 CONST CETE_B1 : CE : TE : !
$
$ Prototype Th3P4 (cI28, I-43d)
$
 PHASE CE3TE4_D73 % 2 3 4 !
 CONST CE3TE4_D73 : CE% VA : TE : !
$
$ Prototype * (tP22, P4/mbm)
$
 PHASE CE4TE7 % 2 4 7 !
 CONST CE4TE7 : CE : TE : !
$
$ Prototype CeTe2 (tP72, P4)
$
 PHASE CETE2 % 2 1 2 !
 CONST CETE2 : CE : TE : !
$
$ Prototype Nd2Te5 (oC28, Cmcm)
$
 PHASE CE2TE5 % 2 2 5 !
 CONST CE2TE5 : CE : TE : !
$
$ Prototype CeTe3 (oC16, Ama2)
$
 PHASE CETE3 % 2 1 3 !
 CONST CETE3 : CE : TE : !
$ ------------------------------------------------------------------------------
$ Defaults
$
 DEFINE-SYSTEM-DEFAULT ELEMENT 2 !
 DEFAULT-COM DEFINE_SYSTEM_ELEMENT VA !
 TYPE-DEF % SEQ * !
 TYPE-DEF A GES AMEND_PHASE_DESCRIPTION @ MAGNETIC -3 0.28 !
 TYPE-DEF B GES AMEND_PHASE_DESCRIPTION @ MAGNETIC -1 0.4 !
 FUNCTION ZERO      298.15  0;                                         6000 N !
 FUNCTION UN_ASS    298.15  0;                                         6000 N !
 FUNCTION R         298.15  +8.31451;                                  6000 N !
$ ------------------------------------------------------------------------------
$ Element data
$ ------------------------------------------------------------------------------
$ Ce
$
$ HCP_A3 and DHCP added in unary 3.0
$ HCP_A3 and DHCP revised in unary 4.4
$
 PAR  G(FCC_A1,CE:VA),,                 +GHSERCE;                4000 N 91Din !
 PAR  G(BCC_A2,CE:VA),,                 +GBCCCE;                 4000 N 91Din !
 PAR  G(HCP_A3,CE:VA),,                 +GHSERCE+300;            4000 N Frank !
$PAR  G(HCP_A3,CE:VA),,                 +GHSERCE+50000;          4000 N 96SGUN !
 PAR  G(DHCP,CE),,                      +GHSERCE
             -122.539+0.433*T;                                   4000 N 99Gsc !
$PAR  G(DHCP,CE),,                      +GHSERCE-190+0.56886*T;  4000 N 96SGUN !
 PAR  G(LIQUID,CE),,                    +GLIQCE;                 4000 N 91Din !
$
 FUNCTION GHSERCE   298.15  -7160.519+84.23022*T-22.3664*T*LN(T)
       -0.0067103*T**2-3.20773E-07*T**3-18117*T**(-1);
      1000.00  Y  -79678.506+659.4604*T-101.32248*T*LN(T)
       +0.026046487*T**2-1.930297E-06*T**3+11531707*T**(-1);
      2000.00  Y  -14198.639+190.370192*T-37.6978*T*LN(T);
      4000.00  N !
 FUNCTION GBCCCE    298.15  -1354.69-5.21501*T-7.7305867*T*LN(T)
       -0.029098402*T**2+4.784299E-06*T**3-196303*T**(-1);
      1000.00  Y  -12101.106+187.449688*T-37.6142*T*LN(T);
      1072.00  Y  -11950.375+186.333811*T-37.4627992*T*LN(T)
       -5.7145E-05*T**2+2.348E-09*T**3-25897*T**(-1);
      4000.00  N !
 FUNCTION GLIQCE    298.15  +4117.865-11.423898*T-7.5383948*T*LN(T)
       -0.02936407*T**2+4.827734E-06*T**3-198834*T**(-1);
      1000.00  Y  -6730.605+183.023193*T-37.6978*T*LN(T);
      4000.00  N !
$ ------------------------------------------------------------------------------
$ Te
$
$ HEXAGONAL_A8 and LIQUID revised in unary 3.0
$
 PAR  G(HEXAGONAL_A8,TE),,              +GHSERTE;                1600 N 95Dav !
 PAR  G(LIQUID,TE),,                    +GLIQTE;                 1600 N 95Dav !
$
 PAR  G(CE3TE4_D73,VA:TE),,             +4*GHSERTE+191583-71.61*T;,,  N 21Don !
$
 FUNCTION GHSERTE   298.15  -10544.679+183.372894*T-35.6687*T*LN(T)
       +0.01583435*T**2-5.240417E-06*T**3+155015*T**(-1);
       722.66  Y  +9160.595-129.265373*T+13.004*T*LN(T)
       -0.0362361*T**2+5.006367E-06*T**3-1286810*T**(-1);
      1150.00  Y  -12781.349+174.901226*T-32.5596*T*LN(T);
      1600.00  N !
 FUNCTION GLIQTE    298.15  -17554.731+685.877639*T-126.318*T*LN(T)
       +0.2219435*T**2-9.42075E-05*T**3+827930*T**(-1);
       626.49  Y  -3165763.48+46756.357*T-7196.41*T*LN(T)
       +7.09775*T**2-0.00130692833*T**3+2.58051E+08*T**(-1);
       722.66  Y  +180326.959-1500.57909*T+202.743*T*LN(T)
       -0.142016*T**2+1.6129733E-05*T**3-24238450*T**(-1);
      1150.00  Y  +19110.036-26.1929273*T+GHSERTE;
      1600.00  N !
$ ------------------------------------------------------------------------------
$ Binary system
$
$ C. Dong, J. Wang, B. Hu, L. Zhu, Q. Wu, Y. Du, Calphad, 74, 102281(2021).
$
$ Checked against paper and authors' tdb. Checked at 6000 K.
$
 PAR  G(LIQUID,CETE),,                  +GLIQCE+GLIQTE
             -249218+23.727*T;,,                                      N 21Don !
 PAR  L(LIQUID,CE,CETE;0),,             +3004+1.996*T;,,              N 21Don !
 PAR  L(LIQUID,CE,CETE;1),,             +5979-1.122*T;,,              N 21Don !
 PAR  L(LIQUID,CETE,TE;0),,             -126985-17.604*T;,,           N 21Don !
 PAR  L(LIQUID,CETE,TE;1),,             -7879-9.917*T;,,              N 21Don !
 PAR  L(LIQUID,CETE,TE;2),,             -8000+15*T;,,                 N 21Don !
$
 PAR  G(CETE_B1,CE:TE),,                +GHSERCE+GHSERTE
             -263570+7.224*T;,,                                       N 21Don !
$
 PAR  G(CE3TE4_D73,CE:TE),,             +3*GHSERCE+4*GHSERTE
             -945672+15.225*T;,,                                      N 21Don !
 PAR  L(CE3TE4_D73,CE,VA:TE;0),,        -298970+69.265*T;,,           N 21Don !
 PAR  L(CE3TE4_D73,CE,VA:TE;1),,        -369978+13.972*T;,,           N 21Don !
$
 PAR  G(CE4TE7,CE:TE),,                 +4*GHSERCE+7*GHSERTE
             -1424709+34.32*T;,,                                      N 21Don !
 PAR  G(CETE2,CE:TE),,                  +GHSERCE+2*GHSERTE
             -374940+12.9*T;,,                                        N 21Don !
 PAR  G(CE2TE5,CE:TE),,                 +2*GHSERCE+5*GHSERTE
             -748860+11.34*T;,,                                       N 21Don !
 PAR  G(CETE3,CE:TE),,                  +GHSERCE+3*GHSERTE
             -376360+1.2*T;,,                                         N 21Don !
$ ------------------------------------------------------------------------------
$
$
 LIST-OF-REFERENCE
 NUMBER  SOURCE
  Null   'Unknown source'
  Same   'Same or similar interaction as in the corresponding stable phase'
  COST   'COST 507 database'
  Frank  'Peter Franke, unpublished, SGTE unary database V.4.4, 2001; Ce'
  91Din  'A.T. Dinsdale, Calphad, 15, 317-425(1991).'
  95Dav  'A.V. Davydov, M.H. Rand, B.B. Argent, Calphad, 19, 375-87(1995),
          SGTE unary database V.3.0, 1996; Te'
  96SGUN 'SGTE unary database V.3.0, 1996.'
  99Gsc  'K.A. Gschneidner, Jr., V.K. Pecharsky, J. Phase Equilib.,
          20, 612-14(1999), SGTE unary database V.4.4, 2001; Ce'
  21Don  'C. Dong, J. Wang, B. Hu, L. Zhu, Q. Wu, Y. Du,
          Calphad, 74, 102281(2021); Ce-Te'
!

File: data/databases/sgte-binary/CeTi-18Yao.tdb
$
$ Database for Ce-Ti from B. Yao et al. 2018.
$
$ B. Yao, B. Hu, A. Zhang, J. Zhao, J. Wang,
$ J. Phase Equilib. Diffus., 39, 44-50(2018).
$
$ Dataset created 2018.06.08 by Bengt Hallstedt.
$ 2020.12.25: Modified for use with GES6.
$
$ The fcc interaction is not acceptable.
$
$ ------------------------------------------------------------------------------
 TEMP-LIM 298.15 6000.00 !
$
$ELEMENT NAME  REF. STATE               ATOMIC MASS H298-H0    S298    !
$
 ELEMENT VA   VACUUM                      0.0          0.0      0.0    ! 
 ELEMENT CE   FCC_A1                    140.12      7280.16    69.454  ! 
 ELEMENT TI   HCP_A3                     47.88      4824.      30.72   ! 
$ ------------------------------------------------------------------------------
$ Phase definitions
$
 PHASE LIQUID:L % 1 1 !
 CONST LIQUID:L : CE TI : !
$
$ Fcc (cF4, Fm-3m) and MeX (cF8, Fm-3m)
$
 PHASE FCC_A1 %A 2 1 1 !
 CONST FCC_A1 : CE% TI : VA : !
$
$ Bcc (cI2, Im-3m)
$
 PHASE BCC_A2 %B 2 1 3 !
 CONST BCC_A2 : CE% TI% : VA : !
$
$ Hcp (hP2, P6_3/mmc) and Me2X (NiAs-type, hP4, P6_3/mmc, B8_1)
$
 PHASE HCP_A3 %A 2 1 0.5 !
 CONST HCP_A3 : CE TI% : VA : !
$ ------------------------------------------------------------------------------
$ Defaults
$
 DEFINE-SYSTEM-DEFAULT ELEMENT 2 !
 DEFAULT-COM DEFINE_SYSTEM_ELEMENT VA !
 TYPE-DEF % SEQ * !
 TYPE-DEF A GES AMEND_PHASE_DESCRIPTION @ MAGNETIC -3 0.28 !
 TYPE-DEF B GES AMEND_PHASE_DESCRIPTION @ MAGNETIC -1 0.4 !
 FUNCTION ZERO      298.15  0;                                         6000 N !
 FUNCTION UN_ASS    298.15  0;                                         6000 N !
 FUNCTION R         298.15  +8.31451;                                  6000 N !
$ ------------------------------------------------------------------------------
$ Element data
$ ------------------------------------------------------------------------------
$ Ce
$
$ HCP_A3 and DHCP added in unary 3.0
$ HCP_A3 and DHCP revised in unary 4.4
$
 PAR  G(FCC_A1,CE:VA),,                 +GHSERCE;                4000 N 91Din !
 PAR  G(BCC_A2,CE:VA),,                 +GBCCCE;                 4000 N 91Din !
 PAR  G(HCP_A3,CE:VA),,                 +GHSERCE+300;            4000 N Frank !
$PAR  G(HCP_A3,CE:VA),,                 +GHSERCE+50000;          4000 N 96SGUN !
$PAR  G(DHCP,CE),,                      +GHSERCE
$            -122.539+0.433*T;                                   4000 N 99Gsc !
$PAR  G(DHCP,CE),,                      +GHSERCE-190+0.56886*T;  4000 N 96SGUN !
 PAR  G(LIQUID,CE),,                    +GLIQCE;                 4000 N 91Din !
$
 FUNCTION GHSERCE   298.15  -7160.519+84.23022*T-22.3664*T*LN(T)
       -0.0067103*T**2-3.20773E-07*T**3-18117*T**(-1);
      1000.00  Y  -79678.506+659.4604*T-101.32248*T*LN(T)
       +0.026046487*T**2-1.930297E-06*T**3+11531707*T**(-1);
      2000.00  Y  -14198.639+190.370192*T-37.6978*T*LN(T);
      4000.00  N !
 FUNCTION GBCCCE    298.15  -1354.69-5.21501*T-7.7305867*T*LN(T)
       -0.029098402*T**2+4.784299E-06*T**3-196303*T**(-1);
      1000.00  Y  -12101.106+187.449688*T-37.6142*T*LN(T);
      1072.00  Y  -11950.375+186.333811*T-37.4627992*T*LN(T)
       -5.7145E-05*T**2+2.348E-09*T**3-25897*T**(-1);
      4000.00  N !
 FUNCTION GLIQCE    298.15  +4117.865-11.423898*T-7.5383948*T*LN(T)
       -0.02936407*T**2+4.827734E-06*T**3-198834*T**(-1);
      1000.00  Y  -6730.605+183.023193*T-37.6978*T*LN(T);
      4000.00  N !
$ ------------------------------------------------------------------------------
$ Ti
$
$ BCT_A5 added in unary 3.0
$
 PAR  G(HCP_A3,TI:VA),,                 +GHSERTI;                4000 N 91Din !
 PAR  G(BCC_A2,TI:VA),,                 +GBCCTI;                 4000 N 91Din !
 PAR  G(FCC_A1,TI:VA),,                 +GHSERTI+6000-0.1*T;     4000 N 91Din !
$PAR  G(CBCC_A12,TI:VA),,               +GHSERTI+4602.2;         4000 N 91Din !
$PAR  G(CUB_A13,TI:VA),,                +GHSERTI+7531.2;         4000 N 91Din !
$PAR  G(DIAMOND_A4,TI),,                +GHSERTI+25000;          4000 N 91Din !
$PAR  G(BCT_A5,TI),,                    +GHSERTI+4602.2;         3000 N SGCOST !
 PAR  G(LIQUID,TI),,                    +GLIQTI;                 4000 N 91Din !
$
 FUNCTION GHSERTI   298.15  -8059.921+133.615208*T-23.9933*T*LN(T)
       -0.004777975*T**2+1.06716E-07*T**3+72636*T**(-1);
       900.00  Y  -7811.815+132.988068*T-23.9887*T*LN(T)
       -0.0042033*T**2-9.0876E-08*T**3+42680*T**(-1);
      1155.00  Y  +908.837+66.976538*T-14.9466*T*LN(T)
       -0.0081465*T**2+2.02715E-07*T**3-1477660*T**(-1);
      1941.00  Y  -124526.786+638.806871*T-87.2182461*T*LN(T)
       +0.008204849*T**2-3.04747E-07*T**3+36699805*T**(-1);
      4000.00  N !
 FUNCTION GBCCTI    298.15  -1272.064+134.71418*T-25.5768*T*LN(T)
       -6.63845E-04*T**2-2.78803E-07*T**3+7208*T**(-1);
      1155.00  Y  +6667.385+105.366379*T-22.3771*T*LN(T)
       +0.00121707*T**2-8.4534E-07*T**3-2002750*T**(-1);
      1941.00  Y  +26483.26-182.426471*T+19.0900905*T*LN(T)
       -0.02200832*T**2+1.228863E-06*T**3+1400501*T**(-1);
      4000.00  N !
 FUNCTION GLIQTI    298.15  +12194.415-6.980938*T+GHSERTI;
      1300.00  Y  +369519.198-2554.0225*T+342.059267*T*LN(T)
       -0.163409355*T**2+1.2457117E-05*T**3-67034516*T**(-1);
      1941.00  Y  -19887.066+298.7367*T-46.29*T*LN(T);
      4000.00  N !
$ ------------------------------------------------------------------------------
$ Binary system
$
$ B. Yao, B. Hu, A. Zhang, J. Zhao, J. Wang,
$ J. Phase Equilib. Diffus., 39, 44-50(2018).
$
$ Checked against paper. Checked at 6000 K.
$
$ The fcc interaction is not acceptable.
$
 PAR  L(LIQUID,CE,TI;0),,               +36026-1.93*T;,,              N 18Yao !
 PAR  L(LIQUID,CE,TI;1),,               -786;,,                       N 18Yao !
 PAR  L(LIQUID,CE,TI;2),,               +1519;,,                      N 18Yao !
$
 PAR  L(FCC_A1,CE,TI:VA;0),,            +534687+29.6*T;,,             N 18Yao !
$
 PAR  L(BCC_A2,CE,TI:VA;0),,            +46750+2.15*T;,,              N 18Yao !
 PAR  L(BCC_A2,CE,TI:VA;1),,            -2500;,,                      N 18Yao !
$
 PAR  L(HCP_A3,CE,TI:VA;0),,            +43516-1.94*T;,,              N 18Yao !
$ ------------------------------------------------------------------------------
$
$
 LIST-OF-REFERENCE
 NUMBER  SOURCE
  Null   'Unknown source'
  Same   'Same or similar interaction as in the corresponding stable phase'
  COST   'COST 507 database'
  SGCOST 'COST 507 database, SGTE unary database V.3.0, 1996; Al, B, Nd, Ti, Zn'
  Frank  'Peter Franke, unpublished, SGTE unary database V.4.4, 2001; Ce'
  91Din  'A.T. Dinsdale, Calphad, 15, 317-425(1991).'
  96SGUN 'SGTE unary database V.3.0, 1996.'
  99Gsc  'K.A. Gschneidner, Jr., V.K. Pecharsky, J. Phase Equilib.,
          20, 612-14(1999), SGTE unary database V.4.4, 2001; Ce'
  18Yao  'B. Yao, B. Hu, A. Zhang, J. Zhao, J. Wang,
          J. Phase Equilib. Diffus., 39, 44-50(2018); Ce-Ti'
!

File: data/databases/sgte-binary/CeV-10Cha.tdb
$
$ Database for Ce-V from W. Chan et al. 2010
$
$ W. Chan, M.C. Gao, O.N. Dogan, P. King,
$ J. Phase Equilib. Diffus., 31, 425-32(2010).
$
$ Dataset created 2017.12.02 by Bengt Hallstedt.
$ 2020.12.25: Modified for use with GES6.
$
$ The fcc interaction is too large.
$
$ ------------------------------------------------------------------------------
 TEMP-LIM 298.15 6000.00 !
$
$ELEMENT NAME  REF. STATE               ATOMIC MASS H298-H0    S298    !
$
 ELEMENT VA   VACUUM                      0.0          0.0      0.0    ! 
 ELEMENT CE   FCC_A1                    140.12      7280.16    69.454  ! 
 ELEMENT V    BCC_A2                     50.9415    4507.0     30.89   ! 
$ ------------------------------------------------------------------------------
$ Phase definitions
$
 PHASE LIQUID:L % 1 1 !
 CONST LIQUID:L : CE V : !
$
$ Fcc (cF4, Fm-3m) and MeX (cF8, Fm-3m)
$
 PHASE FCC_A1 %A 2 1 1 !
 CONST FCC_A1 : CE% V : VA : !
$
$ Bcc (cI2, Im-3m)
$
 PHASE BCC_A2 %B 2 1 3 !
 CONST BCC_A2 : CE% V% : VA : !
$
$ Hcp (hP2, P6_3/mmc) and Me2X (NiAs-type, hP4, P6_3/mmc, B8_1)
$
 PHASE HCP_A3 %A 2 1 0.5 !
 CONST HCP_A3 : CE V : VA : !
$ ------------------------------------------------------------------------------
$ Defaults
$
 DEFINE-SYSTEM-DEFAULT ELEMENT 2 !
 DEFAULT-COM DEFINE_SYSTEM_ELEMENT VA !
 TYPE-DEF % SEQ * !
 TYPE-DEF A GES AMEND_PHASE_DESCRIPTION @ MAGNETIC -3 0.28 !
 TYPE-DEF B GES AMEND_PHASE_DESCRIPTION @ MAGNETIC -1 0.4 !
 FUNCTION ZERO      298.15  0;                                         6000 N !
 FUNCTION UN_ASS    298.15  0;                                         6000 N !
 FUNCTION R         298.15  +8.31451;                                  6000 N !
$ ------------------------------------------------------------------------------
$ Element data
$ ------------------------------------------------------------------------------
$ Ce
$
$ HCP_A3 and DHCP added in unary 3.0
$ HCP_A3 and DHCP revised in unary 4.4
$
 PAR  G(FCC_A1,CE:VA),,                 +GHSERCE;                4000 N 91Din !
 PAR  G(BCC_A2,CE:VA),,                 +GBCCCE;                 4000 N 91Din !
 PAR  G(HCP_A3,CE:VA),,                 +GHSERCE+300;            4000 N Frank !
$PAR  G(HCP_A3,CE:VA),,                 +GHSERCE+50000;          4000 N 96SGUN !
$PAR  G(DHCP,CE:VA),,                   +GHSERCE
$            -122.539+0.433*T;                                   4000 N 99Gsc !
$PAR  G(DHCP,CE),,                      +GHSERCE-190+0.56886*T;  4000 N 96SGUN !
 PAR  G(LIQUID,CE),,                    +GLIQCE;                 4000 N 91Din !
$
 FUNCTION GHSERCE   298.15  -7160.519+84.23022*T-22.3664*T*LN(T)
       -0.0067103*T**2-3.20773E-07*T**3-18117*T**(-1);
      1000.00  Y  -79678.506+659.4604*T-101.32248*T*LN(T)
       +0.026046487*T**2-1.930297E-06*T**3+11531707*T**(-1);
      2000.00  Y  -14198.639+190.370192*T-37.6978*T*LN(T);
      4000.00  N !
 FUNCTION GBCCCE    298.15  -1354.69-5.21501*T-7.7305867*T*LN(T)
       -0.029098402*T**2+4.784299E-06*T**3-196303*T**(-1);
      1000.00  Y  -12101.106+187.449688*T-37.6142*T*LN(T);
      1072.00  Y  -11950.375+186.333811*T-37.4627992*T*LN(T)
       -5.7145E-05*T**2+2.348E-09*T**3-25897*T**(-1);
      4000.00  N !
 FUNCTION GLIQCE    298.15  +4117.865-11.423898*T-7.5383948*T*LN(T)
       -0.02936407*T**2+4.827734E-06*T**3-198834*T**(-1);
      1000.00  Y  -6730.605+183.023193*T-37.6978*T*LN(T);
      4000.00  N !
$ ------------------------------------------------------------------------------
$ V
$
 PAR  G(BCC_A2,V:VA),,                  +GHSERVV;                4000 N 91Din !
 PAR  G(FCC_A1,V:VA),,                  +GHSERVV+7500+1.7*T;     4000 N 91Din !
 PAR  G(HCP_A3,V:VA),,                  +GHSERVV+4000+2.4*T;     4000 N 91Din !
$PAR  G(CBCC_A12,V:VA),,                +GHSERVV+9000;           4000 N 91Din !
$PAR  G(CUB_A13,V:VA),,                 +GHSERVV+10000;          4000 N 91Din !
 PAR  G(LIQUID,V),,                     +GLIQVV;                 4000 N 91Din !
$
 FUNCTION GHSERVV   298.15  -7930.43+133.346053*T-24.134*T*LN(T)
       -0.003098*T**2+1.2175E-07*T**3+69460*T**(-1);
       790.00  Y  -7967.842+143.291093*T-25.9*T*LN(T)
       +6.25E-05*T**2-6.8E-07*T**3;
      2183.00  Y  -41689.864+321.140783*T-47.43*T*LN(T)+6.44389E+31*T**(-9);
      4000.00  N !
 FUNCTION GLIQVV    298.15  +20764.117-9.455552*T+GHSERVV-5.19136E-22*T**7;
      2183.00  Y  -19617.51+311.055983*T-47.43*T*LN(T);
      4000.00  N !
$ ------------------------------------------------------------------------------
$ Binary system
$
$ W. Chan, M.C. Gao, O.N. Dogan, P. King,
$ J. Phase Equilib. Diffus., 31, 425-32(2010).
$
$ Checked against paper. Checked at 6000 K.
$
$ The fcc interaction is too large.
$
 PAR  L(LIQUID,CE,V;0),,                +84310-4.345*T;,,             N 10Cha !
$
 PAR  L(FCC_A1,CE,V:VA;0),,             +328391;,,                    N 10Cha !
$
 PAR  L(BCC_A2,CE,V:VA;0),,             +105731;,,                    N 10Cha !
 PAR  L(BCC_A2,CE,V:VA;1),,             -24471;,,                     N 10Cha !
$
$ Metastable
$
 PAR  L(HCP_A3,CE,V:VA;0),,             +105731;,,                    N Same !
 PAR  L(HCP_A3,CE,V:VA;1),,             -24471;,,                     N Same !
$ ------------------------------------------------------------------------------
$
$
 LIST-OF-REFERENCE
 NUMBER  SOURCE
  Null   'Unknown source'
  Same   'Same or similar interaction as in the corresponding stable phase'
  COST   'COST 507 database'
  Frank  'Peter Franke, unpublished, SGTE unary database V.4.4, 2001; Ce'
  91Din  'A.T. Dinsdale, Calphad, 15, 317-425(1991).'
  96SGUN 'SGTE unary database V.3.0, 1996.'
  99Gsc  'K.A. Gschneidner, Jr., V.K. Pecharsky, J. Phase Equilib.,
          20, 612-14(1999), SGTE unary database V.4.4, 2001; Ce'
  10Cha  'W. Chan, M.C. Gao, O.N. Dogan, P. King,
          J. Phase Equilib. Diffus., 31, 425-32(2010); Ce-V'
!

File: data/databases/sgte-binary/CeW-00Kri.tdb
$
$ Database for Ce-W from N. Krishnamurthy et al. 2000.
$
$ N. Krishnamurthy, T. Kundu, A. Awasthi, S.P. Garg,
$ Z. Metallkd., 91, 234-40(2000).
$
$ Dataset created 2025.02.11 by Bengt Hallstedt.
$
$ The liquid interaction was refitted to approximately match measured
$ liquid solubilities. The discrepancy probably originates from differences
$ in elemental W.
$
$ The solid interactions were set to 1.5 times the liquid interaction. This
$ should be revised when there are data.
$
$ ------------------------------------------------------------------------------
 TEMP-LIM 298.15 6000.00 !
$
$ELEMENT NAME  REF. STATE               ATOMIC MASS H298-H0    S298    !
$
 ELEMENT VA   VACUUM                      0.0          0.0      0.0    ! 
 ELEMENT CE   FCC_A1                    140.12      7280.16    69.454  ! 
 ELEMENT W    BCC_A2                    183.85      4970.0     32.6176 ! 
$ ------------------------------------------------------------------------------
$ Phase definitions
$
 PHASE LIQUID:L % 1 1 !
 CONST LIQUID:L : CE W : !
$
$ Fcc (cF4, Fm-3m) and MeX (cF8, Fm-3m)
$
 PHASE FCC_A1 %A 2 1 1 !
 CONST FCC_A1 : CE W : VA : !
$
$ Bcc (cI2, Im-3m)
$
 PHASE BCC_A2 %B 2 1 3 !
 CONST BCC_A2 : CE W : VA : !
$
$ Hcp (hP2, P6_3/mmc) and Me2X (NiAs-type, hP4, P6_3/mmc, B8_1)
$
 PHASE HCP_A3 % 2 1 0.5 !
 CONST HCP_A3 : CE W : VA : !
$
$ Prototype alpha-La (hP4, P6_3/mmc, SB A3')
$
 PHASE DHCP % 2 1 0.5 !
 CONST DHCP : CE : VA : !
$ ------------------------------------------------------------------------------
$ Defaults
$
 DEFINE-SYSTEM-DEFAULT ELEMENT 2 !
 DEFAULT-COM DEFINE_SYSTEM_ELEMENT VA !
 TYPE-DEF % SEQ * !
 TYPE-DEF A GES AMEND_PHASE_DESCRIPTION @ MAGNETIC -3 0.28 !
 TYPE-DEF B GES AMEND_PHASE_DESCRIPTION @ MAGNETIC -1 0.4 !
 FUNCTION ZERO      298.15  0;                                         6000 N !
 FUNCTION UN_ASS    298.15  0;                                         6000 N !
 FUNCTION R         298.15  +8.31451;                                  6000 N !
$ ------------------------------------------------------------------------------
$ Element data
$ ------------------------------------------------------------------------------
$ Ce
$
$ HCP_A3 and DHCP added in unary 3.0
$ HCP_A3 and DHCP revised in unary 4.4
$
 PAR  G(FCC_A1,CE:VA),,                 +GHSERCE;                4000 N 91Din !
 PAR  G(BCC_A2,CE:VA),,                 +GBCCCE;                 4000 N 91Din !
 PAR  G(HCP_A3,CE:VA),,                 +GHSERCE+300;            4000 N Frank !
$PAR  G(HCP_A3,CE:VA),,                 +GHSERCE+50000;          4000 N 96SGUN !
 PAR  G(DHCP,CE:VA),,                   +GHSERCE
             -122.539+0.433*T;                                   4000 N 99Gsc !
$PAR  G(DHCP,CE),,                      +GHSERCE-190+0.56886*T;  4000 N 96SGUN !
 PAR  G(LIQUID,CE),,                    +GLIQCE;                 4000 N 91Din !
$
 FUNCTION GHSERCE   298.15  -7160.519+84.23022*T-22.3664*T*LN(T)
       -0.0067103*T**2-3.20773E-07*T**3-18117*T**(-1);
      1000.00  Y  -79678.506+659.4604*T-101.32248*T*LN(T)
       +0.026046487*T**2-1.930297E-06*T**3+11531707*T**(-1);
      2000.00  Y  -14198.639+190.370192*T-37.6978*T*LN(T);
      4000.00  N !
 FUNCTION GBCCCE    298.15  -1354.69-5.21501*T-7.7305867*T*LN(T)
       -0.029098402*T**2+4.784299E-06*T**3-196303*T**(-1);
      1000.00  Y  -12101.106+187.449688*T-37.6142*T*LN(T);
      1072.00  Y  -11950.375+186.333811*T-37.4627992*T*LN(T)
       -5.7145E-05*T**2+2.348E-09*T**3-25897*T**(-1);
      4000.00  N !
 FUNCTION GLIQCE    298.15  +4117.865-11.423898*T-7.5383948*T*LN(T)
       -0.02936407*T**2+4.827734E-06*T**3-198834*T**(-1);
      1000.00  Y  -6730.605+183.023193*T-37.6978*T*LN(T);
      4000.00  N !
$ ------------------------------------------------------------------------------
$ W
$
 PAR  G(BCC_A2,W:VA),,                  +GHSERWW;,,                   N 91Din !
 PAR  G(FCC_A1,W:VA),,                  +GHSERWW+19300+0.63*T;,,      N 91Din !
 PAR  G(HCP_A3,W:VA),,                  +GHSERWW+14750;,,             N 91Din !
 PAR  G(LIQUID,W),,                     +GLIQWW;,,                    N 91Din !
$
 FUNCTION GHSERWW   298.15  -7646.311+130.4*T-24.1*T*LN(T)
       -0.001936*T**2+2.07E-07*T**3+44500*T**(-1)-5.33E-11*T**4;
      3695.00  Y  -82868.801+389.362335*T-54*T*LN(T)+1.528621E+33*T**(-9);
      6000.00  N !
 FUNCTION GLIQWW    298.15  +52160.584-14.10999*T+GHSERWW-2.713468E-24*T**7;
      3695.00  Y  -30436.051+375.175*T-54*T*LN(T);
      6000.00  N !
 FUNCTION GFCCWW    298.15  +GHSERWW+19300+0.63*T;                     6000 N !
$ ------------------------------------------------------------------------------
$ Binary system
$
$ N. Krishnamurthy, T. Kundu, A. Awasthi, S.P. Garg,
$ Z. Metallkd., 91, 234-40(2000).
$
$ Checked against paper. Checked at 6000 K.
$
$ The liquid interaction was refitted to approximately match measured
$ liquid solubilities. The discrepancy probably originates from differences
$ in elemental W.
$
$ The solid interactions were set to 1.5 times the liquid interaction. This
$ should be revised when there are data.
$
$PAR  L(LIQUID,CE,W;0),,                +112200;,,                    N 00Kri !
 PAR  L(LIQUID,CE,W;0),,                +100000;,,                    N 00Kri !
$
 PAR  L(FCC_A1,CE,W:VA;0),,             +150000;,,                    N 25Hal !
 PAR  L(BCC_A2,CE,W:VA;0),,             +150000;,,                    N 25Hal !
$
$ Metastable
$
 PAR  L(HCP_A3,CE,W:VA;0),,             +150000;,,                    N 25Hal !
$ ------------------------------------------------------------------------------
$
$
 LIST-OF-REFERENCE
 NUMBER  SOURCE
  Null   'Unknown source'
  Same   'Same or similar interaction as in the corresponding stable phase'
  REFLAV 'Laves phase convention: G(LAVES,X:X)=+3*GHSERXX+15000'
  Frank  'Peter Franke, unpublished, SGTE unary database V.4.4, 2001; Ce'
  91Din  'A.T. Dinsdale, Calphad, 15, 317-425(1991).'
  96SGUN 'SGTE unary database V.3.0, 1996.'
  99Gsc  'K.A. Gschneidner, Jr., V.K. Pecharsky, J. Phase Equilib.,
          20, 612-14(1999), SGTE unary database V.4.4, 2001; Ce'
  00Kri  'N. Krishnamurthy, T. Kundu, A. Awasthi, S.P. Garg,
          Z. Metallkd., 91, 234-40(2000); Ce-W'
  25Hal  'B. Hallstedt, dummy solid interaction, 2025; Ce-W'
!

File: data/databases/sgte-binary/CeY-06Men.tdb
$
$ Database for Ce-Y from F.G. Meng et al. 2006
$
$ F.G. Meng, L.B. Liu, H.S. Liu, Z.P. Jin, Calphad, 30, 323-25(2006).
$
$ Dataset created 2010.08.26 by Bengt Hallstedt.
$ 2020.12.25: Modified for use with GES6.
$
$ The parameter values in the present assessment are much more reasonable
$ than those in 08Guo or 08Dju.
$
$ ------------------------------------------------------------------------------
 TEMP-LIM 298.15 6000.00 !
$
$ELEMENT NAME  REF. STATE               ATOMIC MASS H298-H0    S298    !
$
 ELEMENT VA   VACUUM                      0.0          0.0      0.0    ! 
 ELEMENT CE   FCC_A1                    140.12      7280.16    69.454  ! 
 ELEMENT Y    HCP_A3                     88.9059    5983.457   44.7875 ! 
$ ------------------------------------------------------------------------------
$ Phase definitions
$
 PHASE LIQUID:L % 1 1 !
 CONST LIQUID:L : CE Y : !
$
$ Fcc (cF4, Fm-3m) and MeX (cF8, Fm-3m)
$
 PHASE FCC_A1 %A 2 1 1 !
 CONST FCC_A1 : CE% Y : VA : !
$
$ Bcc (cI2, Im-3m)
$
 PHASE BCC_A2 %B 2 1 3 !
 CONST BCC_A2 : CE% Y% : VA : !
$
$ Hcp (hP2, P6_3/mmc) and Me2X (NiAs-type, hP4, P6_3/mmc, B8_1)
$
 PHASE HCP_A3 %A 2 1 0.5 !
 CONST HCP_A3 : CE Y% : VA : !
$
$ Prototype alpha-La (SB A3', hP4, P6_3/mmc)
$
 PHASE DHCP %A 1 1 !
 CONST DHCP : CE% Y : !
$ ------------------------------------------------------------------------------
$ Defaults
$
 DEFINE-SYSTEM-DEFAULT ELEMENT 2 !
 DEFAULT-COM DEFINE_SYSTEM_ELEMENT VA !
 TYPE-DEF % SEQ * !
 TYPE-DEF A GES AMEND_PHASE_DESCRIPTION @ MAGNETIC -3 0.28 !
 TYPE-DEF B GES AMEND_PHASE_DESCRIPTION @ MAGNETIC -1 0.4 !
 FUNCTION ZERO      298.15  0;                                         6000 N !
 FUNCTION UN_ASS    298.15  0;                                         6000 N !
 FUNCTION R         298.15  +8.31451;                                  6000 N !
$ ------------------------------------------------------------------------------
$ Element data
$ ------------------------------------------------------------------------------
$ Ce
$
$ HCP_A3 and DHCP added in unary 3.0
$ HCP_A3 and DHCP revised in unary 4.4
$
$ HCP_A3 from 04Wan not included in unary
$
 PAR  G(FCC_A1,CE:VA),,                 +GHSERCE;                4000 N 91Din !
 PAR  G(BCC_A2,CE:VA),,                 +GBCCCE;                 4000 N 91Din !
 PAR  G(HCP_A3,CE:VA),,                 +GHSERCE+8500;           4000 N 04Wan !
$PAR  G(HCP_A3,CE:VA),,                 +GHSERCE+300;            4000 N Frank !
$PAR  G(HCP_A3,CE:VA),,                 +GHSERCE+50000;          4000 N 96SGUN !
$PAR  G(DHCP,CE),,                      +GHSERCE
$            -122.539+0.433*T;                                   4000 N 99Gsc !
 PAR  G(DHCP,CE),,                      +GHSERCE-190+0.56886*T;  4000 N 96SGUN !
 PAR  G(LIQUID,CE),,                    +GLIQCE;                 4000 N 91Din !
$
 FUNCTION GHSERCE   298.15  -7160.519+84.23022*T-22.3664*T*LN(T)
       -0.0067103*T**2-3.20773E-07*T**3-18117*T**(-1);
      1000.00  Y  -79678.506+659.4604*T-101.32248*T*LN(T)
       +0.026046487*T**2-1.930297E-06*T**3+11531707*T**(-1);
      2000.00  Y  -14198.639+190.370192*T-37.6978*T*LN(T);
      4000.00  N !
 FUNCTION GBCCCE    298.15  -1354.69-5.21501*T-7.7305867*T*LN(T)
       -0.029098402*T**2+4.784299E-06*T**3-196303*T**(-1);
      1000.00  Y  -12101.106+187.449688*T-37.6142*T*LN(T);
      1072.00  Y  -11950.375+186.333811*T-37.4627992*T*LN(T)
       -5.7145E-05*T**2+2.348E-09*T**3-25897*T**(-1);
      4000.00  N !
 FUNCTION GLIQCE    298.15  +4117.865-11.423898*T-7.5383948*T*LN(T)
       -0.02936407*T**2+4.827734E-06*T**3-198834*T**(-1);
      1000.00  Y  -6730.605+183.023193*T-37.6978*T*LN(T);
      4000.00  N !
$ ------------------------------------------------------------------------------
$ Y
$
$ HCP_A3, BCC_A2 and LIQUID revised in unary 3.0
$ FCC_A1 added in unary 4.1
$
$ DHCP from 06Men not included in unary
$
 PAR  G(HCP_A3,Y:VA)            100.00  +GHSERYY;                3700 N 95She3 !
 PAR  G(BCC_A2,Y:VA)            100.00  +GBCCYY;                 3700 N 95She3 !
 PAR  G(FCC_A1,Y:VA)            100.00  +GHSERYY+6000;           3700 N Frie2 !
 PAR  G(DHCP,Y)                 100.00  +GHSERYY+11462.5;        3700 N 06Men !
 PAR  G(LIQUID,Y)               100.00  +GLIQYY;                 3700 N 95She3 !
$
 FUNCTION GHSERYY   100.00  -8011.09379+128.572856*T-25.6656992*T*LN(T)
       -0.00175716414*T**2-4.17561786E-07*T**3+26911.509*T**(-1);
      1000.00  Y  -7179.74574+114.497104*T-23.4941827*T*LN(T)
       -0.0038211802*T**2-8.2534534E-08*T**3;
      1795.15  Y  -67480.7761+382.124727*T-56.9527111*T*LN(T)
       +0.00231774379*T**2-7.22513088E-08*T**3+18077162.6*T**(-1);
      3700.00  N !
 FUNCTION GBCCYY    100.00  -833.658863+123.667346*T-25.5832578*T*LN(T)
       -0.00237175965*T**2+9.10372497E-09*T**3+27340.0687*T**(-1);
      1000.00  Y  -1297.79829+134.528352*T-27.3038477*T*LN(T)
       -5.41757644E-04*T**2-3.05012175E-07*T**3;
      1795.15  Y  +15389.4975+0.981325399*T-8.88296647*T*LN(T)
       -0.00904576576*T**2+4.02944768E-07*T**3-2542575.96*T**(-1);
      3700.00  N !
 FUNCTION GLIQYY    100.00  +2098.50738+119.41873*T-24.6467508*T*LN(T)
       -0.00347023463*T**2-8.12981167E-07*T**3+23713.7332*T**(-1);
      1000.00  Y  +7386.44846+19.4520171*T-9.0681627*T*LN(T)
       -0.0189533369*T**2+1.7595327E-06*T**3;
      1795.15  Y  -12976.5957+257.400783*T-43.0952*T*LN(T);
      3700.00  N !
$ ------------------------------------------------------------------------------
$ Binary system
$
$ F.G. Meng, L.B. Liu, H.S. Liu, Z.P. Jin, Calphad, 30, 323-25(2006).
$
$ Checked against paper. Checked at 6000 K.
$
$ The parameter values in the present assessment are much more reasonable
$ than those in 08Guo or 08Dju.
$
 PAR  L(LIQUID,CE,Y;0),,                -6045.16+13.8*T;,,            N 06Men !
$
 PAR  L(FCC_A1,CE,Y:VA;0),,             -4088.82+12.5116*T;,,         N 06Men !
 PAR  L(FCC_A1,CE,Y:VA;1),,             -3711.93+0.78272*T;,,         N 06Men !
$
 PAR  L(BCC_A2,CE,Y:VA;0),,             -312.526+9.57364*T;,,         N 06Men !
$
 PAR  L(HCP_A3,CE,Y:VA;0),,             -14708+13.189*T;,,            N 06Men !
$
 PAR  L(DHCP,CE,Y;0),,                  -29540.9+18.5784*T;,,         N 06Men !
 PAR  L(DHCP,CE,Y;1),,                  +14482.9;,,                   N 06Men !
$ ------------------------------------------------------------------------------
$
$
 LIST-OF-REFERENCE
 NUMBER  SOURCE
  Null   'Unknown source'
  COST   'COST 507 database'
  Frank  'Peter Franke, unpublished, SGTE unary database V.4.4, 2001; Ce'
  Frie2  'Suzana Fries and Leo Lukas, unpublished,
          SGTE unary database V.4.1, 1999; Y'
  91Din  'A.T. Dinsdale, Calphad, 15, 317-425(1991).'
  95She3 'H. Shen, W. Zhang, G. Liu, R. Wang, Z. Du, Report F-95-03,
          University of Science and Technology, Beijing, May 1995,
          SGTE unary database V.3.0, 1996; Y'
  96SGUN 'SGTE unary database V.3.0, 1996.'
  99Gsc  'K.A. Gschneidner, Jr., V.K. Pecharsky, J. Phase Equilib.,
          20, 612-14(1999), SGTE unary database V.4.4, 2001; Ce'
  03Fab  'O.B. Fabrichnaya, H.L. Lukas, G. Effenberg, F. Aldinger,
          Intermet., 11, 1183-88 (2003); Mg-Y'
  04Wan  'Y. Wang, S. Curtarolo, C. Jiang, R. Arroyave, T. Wang, G. Ceder,
          L.-Q. Chen, Z.-K. Liu, Calphad, 28, 70-90(2004); Ce'
  06Men  'F.G. Meng, L.B. Liu, H.S. Liu, Z.P. Jin,
          Calphad, 30, 323-25(2006); Y, Ce-Y'
!

File: data/databases/sgte-binary/CeY-08Dju.tdb
$
$ Database for Ce-Y from D. Djurovic et al. 2008
$
$ D. Djurovic, M. Zinkevich, F. Aldinger,
$ Solid State Ionics, 179, 1902-11(2008).
$
$ Dataset created 2009.10.18 by Bengt Hallstedt.
$ 2020.12.25: Modified for use with GES6.
$
$ The parameters do no quite reproduce the invariant equilibria in the paper.
$
$ The temperature dependence of most interactions is too large.
$
$ ------------------------------------------------------------------------------
 TEMP-LIM 298.15 6000.00 !
$
$ELEMENT NAME  REF. STATE               ATOMIC MASS H298-H0    S298    !
$
 ELEMENT VA   VACUUM                      0.0          0.0      0.0    ! 
 ELEMENT CE   FCC_A1                    140.12      7280.16    69.454  ! 
 ELEMENT Y    HCP_A3                     88.9059    5983.457   44.7875 ! 
$ ------------------------------------------------------------------------------
$ Phase definitions
$
 PHASE LIQUID:L % 1 1 !
 CONST LIQUID:L : CE Y : !
$
$ Fcc (cF4, Fm-3m) and MeX (cF8, Fm-3m)
$
 PHASE FCC_A1 %A 2 1 1 !
 CONST FCC_A1 : CE% Y : VA% : !
$
$ Bcc (cI2, Im-3m)
$
 PHASE BCC_A2 %B 2 1 3 !
 CONST BCC_A2 : CE Y : VA : !
$
$ Hcp (hP2, P6_3/mmc) and Me2X (NiAs-type, hP4, P6_3/mmc, B8_1)
$
 PHASE HCP_A3 %A 2 1 0.5 !
 CONST HCP_A3 : CE Y% : VA% : !
$
$ Prototype alpha-La (hP4, P6_3/mmc, SB A3')
$
 PHASE DHCP %A 1 1 !
 CONST DHCP : CE Y : !
$ ------------------------------------------------------------------------------
$ Defaults
$
 DEFINE-SYSTEM-DEFAULT ELEMENT 2 !
 DEFAULT-COM DEFINE_SYSTEM_ELEMENT VA !
 TYPE-DEF % SEQ * !
 FUNCTION ZERO      298.15  0;                                         6000 N !
 FUNCTION UN_ASS    298.15  0;                                         6000 N !
 FUNCTION R         298.15  +8.31451;                                  6000 N !
 FUNCTION RTLNP     298.15  +8.31451*T*LN(1E-05*P);                    6000 N !
$ ------------------------------------------------------------------------------
$ Element data
$ ------------------------------------------------------------------------------
$ Ce
$
$ HCP_A3 and DHCP added in unary 3.0
$ HCP_A3 and DHCP revised in unary 4.4
$
 PAR  G(FCC_A1,CE:VA),,                 +GHSERCE;                4000 N 91Din !
 PAR  G(BCC_A2,CE:VA),,                 +GBCCCE;                 4000 N 91Din !
 PAR  G(HCP_A3,CE:VA),,                 +GHSERCE+300;            4000 N Frank !
$PAR  G(HCP_A3,CE:VA),,                 +GHSERCE+50000;          4000 N 96SGUN !
 PAR  G(DHCP,CE),,                      +GHSERCE
             -122.539+0.433*T;                                   4000 N 99Gsc !
$PAR  G(DHCP,CE),,                      +GHSERCE-190+0.56886*T;  4000 N 96SGUN !
 PAR  G(LIQUID,CE),,                    +GLIQCE;                 4000 N 91Din !
$
 FUNCTION GHSERCE   298.15  -7160.519+84.23022*T-22.3664*T*LN(T)
       -0.0067103*T**2-3.20773E-07*T**3-18117*T**(-1);
      1000.00  Y  -79678.506+659.4604*T-101.32248*T*LN(T)
       +0.026046487*T**2-1.930297E-06*T**3+11531707*T**(-1);
      2000.00  Y  -14198.639+190.370192*T-37.6978*T*LN(T);
      4000.00  N !
 FUNCTION GBCCCE    298.15  -1354.69-5.21501*T-7.7305867*T*LN(T)
       -0.029098402*T**2+4.784299E-06*T**3-196303*T**(-1);
      1000.00  Y  -12101.106+187.449688*T-37.6142*T*LN(T);
      1072.00  Y  -11950.375+186.333811*T-37.4627992*T*LN(T)
       -5.7145E-05*T**2+2.348E-09*T**3-25897*T**(-1);
      4000.00  N !
 FUNCTION GLIQCE    298.15  +4117.865-11.423898*T-7.5383948*T*LN(T)
       -0.02936407*T**2+4.827734E-06*T**3-198834*T**(-1);
      1000.00  Y  -6730.605+183.023193*T-37.6978*T*LN(T);
      4000.00  N !
$ ------------------------------------------------------------------------------
$ Y
$
$ HCP_A3, BCC_A2 and LIQUID revised in unary 3.0
$ FCC_A1 added in unary 4.1
$
$ DHCP from 08Dju not included in unary
$
 PAR  G(HCP_A3,Y:VA)            100.00  +GHSERYY;                3700 N 95She3 !
 PAR  G(BCC_A2,Y:VA)            100.00  +GBCCYY;                 3700 N 95She3 !
 PAR  G(FCC_A1,Y:VA)            100.00  +GHSERYY+6000;           3700 N Frie2 !
 PAR  G(DHCP,Y)                 100.00  +GHSERYY+39236-11*T;     3700 N 08Dju !
 PAR  G(LIQUID,Y)               100.00  +GLIQYY;                 3700 N 95She3 !
$
 FUNCTION GHSERYY   100.00  -8011.09379+128.572856*T-25.6656992*T*LN(T)
       -0.00175716414*T**2-4.17561786E-07*T**3+26911.509*T**(-1);
      1000.00  Y  -7179.74574+114.497104*T-23.4941827*T*LN(T)
       -0.0038211802*T**2-8.2534534E-08*T**3;
      1795.15  Y  -67480.7761+382.124727*T-56.9527111*T*LN(T)
       +0.00231774379*T**2-7.22513088E-08*T**3+18077162.6*T**(-1);
      3700.00  N !
 FUNCTION GBCCYY    100.00  -833.658863+123.667346*T-25.5832578*T*LN(T)
       -0.00237175965*T**2+9.10372497E-09*T**3+27340.0687*T**(-1);
      1000.00  Y  -1297.79829+134.528352*T-27.3038477*T*LN(T)
       -5.41757644E-04*T**2-3.05012175E-07*T**3;
      1795.15  Y  +15389.4975+0.981325399*T-8.88296647*T*LN(T)
       -0.00904576576*T**2+4.02944768E-07*T**3-2542575.96*T**(-1);
      3700.00  N !
 FUNCTION GLIQYY    100.00  +2098.50738+119.41873*T-24.6467508*T*LN(T)
       -0.00347023463*T**2-8.12981167E-07*T**3+23713.7332*T**(-1);
      1000.00  Y  +7386.44846+19.4520171*T-9.0681627*T*LN(T)
       -0.0189533369*T**2+1.7595327E-06*T**3;
      1795.15  Y  -12976.5957+257.400783*T-43.0952*T*LN(T);
      3700.00  N !
$ ------------------------------------------------------------------------------
$ Binary system
$
$ D. Djurovic, M. Zinkevich, F. Aldinger,
$ Solid State Ionics, 179, 1902-11(2008).
$
$ Checked against paper. Checked at 6000 K.
$
$ The parameters do no quite reproduce the invariant equilibria in the paper.
$
$ The temperature dependence of most interactions is too large.
$
 PAR  L(FCC_A1,CE,Y:VA),,               -63000+64*T;,,                N 08Dju !
$
 PAR  L(HCP_A3,CE,Y:VA;0),,             -36746+38.382*T;,,            N 08Dju !
 PAR  L(HCP_A3,CE,Y:VA;1),,             +24470+2*T;,,                 N 08Dju !
$
 PAR  L(DHCP,CE,Y;0),,                  -151487+93.538*T;,,           N 08Dju !
 PAR  L(DHCP,CE,Y;1),,                  +46705;,,                     N 08Dju !
$ ------------------------------------------------------------------------------
$
$
 LIST-OF-REFERENCE
 NUMBER  SOURCE
  Null   'Unknown source'
  Frank  'Peter Franke, unpublished, SGTE unary database V.4.4, 2001; Ce'
  Frie2  'Suzana Fries and Leo Lukas, unpublished,
          SGTE unary database V.4.1, 1999; Y'
  91Din  'A.T. Dinsdale, Calphad, 15, 317-425(1991).'
  95She3 'H. Shen, W. Zhang, G. Liu, R. Wang, Z. Du, Report F-95-03,
          University of Science and Technology, Beijing, May 1995,
          SGTE unary database V.3.0, 1996; Y'
  96SGUN 'SGTE unary database V.3.0, 1996.'
  99Gsc  'K.A. Gschneidner, Jr., V.K. Pecharsky, J. Phase Equilib.,
          20, 612-14(1999), SGTE unary database V.4.4, 2001; Ce'
  08Dju  'D. Djurovic, M. Zinkevich, F. Aldinger,
          Solid State Ionics, 179, 1902-11(2008); Y, Ce-Y'
!
