Repository: orchid-calphad/orchid-project.org

# orchid-project.org

Website and released data of **ORCHID** (Open Repository for CALPHAD Hypotheses, Intelligence, and Discovery),
served by GitHub Pages at https://orchid-project.org. Releases are archived on Zenodo (one DOI per version).

- `index.html`, `catalog/`, `best-practices.html` — static, self-contained pages (generated in the ORCHID tooling).
- `data/` — released data: catalog, redistributable TDB files, convex hulls. Licences: `data/LICENSES.md`, `data/NOTICE.md`.
- `llms.txt`, `data/croissant.json`, `CITATION.cff`, `.zenodo.json` — machine-readable metadata.

Only data with clear redistribution rights are published.

File: data/databases/sgte-binary/CeY-08Guo.tdb
$
$ Database for Ce-Y from C. Guo et al. 2008
$
$ C. Guo, Z. Du, C. Li, Int. J. Mater. Res., 99, 650-68(2008).
$
$ Dataset created 2009.10.18 by Bengt Hallstedt.
$ 2020.12.25: Modified for use with GES6.
$
$ The temperature dependence of some interactions is too large.
$
$ ------------------------------------------------------------------------------
 TEMP-LIM 298.15 6000.00 !
$
$ELEMENT NAME  REF. STATE               ATOMIC MASS H298-H0    S298    !
$
 ELEMENT VA   VACUUM                      0.0          0.0      0.0    ! 
 ELEMENT CE   FCC_A1                    140.12      7280.16    69.454  ! 
 ELEMENT Y    HCP_A3                     88.9059    5983.457   44.7875 ! 
$ ------------------------------------------------------------------------------
$ Phase definitions
$
 PHASE LIQUID:L % 1 1 !
 CONST LIQUID:L : CE Y : !
$
$ Fcc (cF4, Fm-3m) and MeX (cF8, Fm-3m)
$
 PHASE FCC_A1 %A 2 1 1 !
 CONST FCC_A1 : CE% Y : VA : !
$
$ Bcc (cI2, Im-3m)
$
 PHASE BCC_A2 %B 2 1 3 !
 CONST BCC_A2 : CE% Y% : VA : !
$
$ Hcp (hP2, P6_3/mmc) and Me2X (NiAs-type, hP4, P6_3/mmc, B8_1)
$
 PHASE HCP_A3 %A 2 1 0.5 !
 CONST HCP_A3 : CE Y% : VA : !
$
$ Prototype alpha-La (SB A3', hP4, P6_3/mmc)
$
 PHASE DHCP %A 1 1 !
 CONST DHCP : CE% Y : !
$ ------------------------------------------------------------------------------
$ Defaults
$
 DEFINE-SYSTEM-DEFAULT ELEMENT 2 !
 DEFAULT-COM DEFINE_SYSTEM_ELEMENT VA !
 TYPE-DEF % SEQ * !
 TYPE-DEF A GES AMEND_PHASE_DESCRIPTION @ MAGNETIC -3 0.28 !
 TYPE-DEF B GES AMEND_PHASE_DESCRIPTION @ MAGNETIC -1 0.4 !
 FUNCTION ZERO      298.15  0;                                         6000 N !
 FUNCTION UN_ASS    298.15  0;                                         6000 N !
 FUNCTION R         298.15  +8.31451;                                  6000 N !
$ ------------------------------------------------------------------------------
$ Element data
$ ------------------------------------------------------------------------------
$ Ce
$
$ HCP_A3 and DHCP added in unary 3.0
$ HCP_A3 and DHCP revised in unary 4.4
$
 PAR  G(FCC_A1,CE:VA),,                 +GHSERCE;                4000 N 91Din !
 PAR  G(BCC_A2,CE:VA),,                 +GBCCCE;                 4000 N 91Din !
 PAR  G(HCP_A3,CE:VA),,                 +GHSERCE+300;            4000 N Frank !
$PAR  G(HCP_A3,CE:VA),,                 +GHSERCE+50000;          4000 N 96SGUN !
 PAR  G(DHCP,CE),,                      +GHSERCE
             -122.539+0.433*T;                                   4000 N 99Gsc !
$PAR  G(DHCP,CE),,                      +GHSERCE-190+0.56886*T;  4000 N 96SGUN !
 PAR  G(LIQUID,CE),,                    +GLIQCE;                 4000 N 91Din !
$
 FUNCTION GHSERCE   298.15  -7160.519+84.23022*T-22.3664*T*LN(T)
       -0.0067103*T**2-3.20773E-07*T**3-18117*T**(-1);
      1000.00  Y  -79678.506+659.4604*T-101.32248*T*LN(T)
       +0.026046487*T**2-1.930297E-06*T**3+11531707*T**(-1);
      2000.00  Y  -14198.639+190.370192*T-37.6978*T*LN(T);
      4000.00  N !
 FUNCTION GBCCCE    298.15  -1354.69-5.21501*T-7.7305867*T*LN(T)
       -0.029098402*T**2+4.784299E-06*T**3-196303*T**(-1);
      1000.00  Y  -12101.106+187.449688*T-37.6142*T*LN(T);
      1072.00  Y  -11950.375+186.333811*T-37.4627992*T*LN(T)
       -5.7145E-05*T**2+2.348E-09*T**3-25897*T**(-1);
      4000.00  N !
 FUNCTION GLIQCE    298.15  +4117.865-11.423898*T-7.5383948*T*LN(T)
       -0.02936407*T**2+4.827734E-06*T**3-198834*T**(-1);
      1000.00  Y  -6730.605+183.023193*T-37.6978*T*LN(T);
      4000.00  N !
$ ------------------------------------------------------------------------------
$ Y
$
$ HCP_A3, BCC_A2 and LIQUID revised in unary 3.0
$ FCC_A1 added in unary 4.1
$
$ DHCP from 08Guo (included in SGSOL 5.0) not included in unary
$
 PAR  G(HCP_A3,Y:VA)            100.00  +GHSERYY;                3700 N 95She3 !
 PAR  G(BCC_A2,Y:VA)            100.00  +GBCCYY;                 3700 N 95She3 !
 PAR  G(FCC_A1,Y:VA)            100.00  +GHSERYY+6000;           3700 N Frie2 !
 PAR  G(DHCP,Y)                 100.00  +GHSERYY+5000;           3700 N 08Guo2 !
 PAR  G(LIQUID,Y)               100.00  +GLIQYY;                 3700 N 95She3 !
$
 FUNCTION GHSERYY   100.00  -8011.09379+128.572856*T-25.6656992*T*LN(T)
       -0.00175716414*T**2-4.17561786E-07*T**3+26911.509*T**(-1);
      1000.00  Y  -7179.74574+114.497104*T-23.4941827*T*LN(T)
       -0.0038211802*T**2-8.2534534E-08*T**3;
      1795.15  Y  -67480.7761+382.124727*T-56.9527111*T*LN(T)
       +0.00231774379*T**2-7.22513088E-08*T**3+18077162.6*T**(-1);
      3700.00  N !
 FUNCTION GBCCYY    100.00  -833.658863+123.667346*T-25.5832578*T*LN(T)
       -0.00237175965*T**2+9.10372497E-09*T**3+27340.0687*T**(-1);
      1000.00  Y  -1297.79829+134.528352*T-27.3038477*T*LN(T)
       -5.41757644E-04*T**2-3.05012175E-07*T**3;
      1795.15  Y  +15389.4975+0.981325399*T-8.88296647*T*LN(T)
       -0.00904576576*T**2+4.02944768E-07*T**3-2542575.96*T**(-1);
      3700.00  N !
 FUNCTION GLIQYY    100.00  +2098.50738+119.41873*T-24.6467508*T*LN(T)
       -0.00347023463*T**2-8.12981167E-07*T**3+23713.7332*T**(-1);
      1000.00  Y  +7386.44846+19.4520171*T-9.0681627*T*LN(T)
       -0.0189533369*T**2+1.7595327E-06*T**3;
      1795.15  Y  -12976.5957+257.400783*T-43.0952*T*LN(T);
      3700.00  N !
$ ------------------------------------------------------------------------------
$ Binary system
$
$ C. Guo, Z. Du, C. Li, Int. J. Mater. Res., 99, 650-68(2008).
$
$ Checked against paper. Checked at 6000 K.
$
$ The temperature dependence of some interactions is too large.
$
 PAR  L(LIQUID,CE,Y;0),,                -18371.2+8.6852*T;,,          N 08Guo2 !
$
 PAR  L(FCC_A1,CE,Y:VA;0),,             -62735.1+53.9974*T;,,         N 08Guo2 !
 PAR  L(FCC_A1,CE,Y:VA;1),,             +2023.3-5.0817*T;,,           N 08Guo2 !
$
 PAR  L(BCC_A2,CE,Y:VA;0),,             -14890.5+6.2453*T;,,          N 08Guo2 !
 PAR  L(BCC_A2,CE,Y:VA;1),,             -1796.6+1.0754*T;,,           N 08Guo2 !
$
 PAR  L(HCP_A3,CE,Y:VA;0),,             -30475.6+24.9711*T;,,         N 08Guo2 !
 PAR  L(HCP_A3,CE,Y:VA;1),,             +35742.6-10.5335*T;,,         N 08Guo2 !
$
 PAR  L(DHCP,CE,Y;0),,                  -69270.1+52.2397*T;,,         N 08Guo2 !
 PAR  L(DHCP,CE,Y;1),,                  -9944.1+5.9049*T;,,           N 08Guo2 !
 PAR  L(DHCP,CE,Y;2),,                  +15613.8+5.6296*T;,,          N 08Guo2 !
$ ------------------------------------------------------------------------------
$
$
 LIST-OF-REFERENCE
 NUMBER  SOURCE
  Null   'Unknown source'
  COST   'COST 507 database'
  Frank  'Peter Franke, unpublished, SGTE unary database V.4.4, 2001; Ce'
  Frie2  'Suzana Fries and Leo Lukas, unpublished,
          SGTE unary database V.4.1, 1999; Y'
  91Din  'A.T. Dinsdale, Calphad, 15, 317-425(1991).'
  95She3 'H. Shen, W. Zhang, G. Liu, R. Wang, Z. Du, Report F-95-03,
          University of Science and Technology, Beijing, May 1995,
          SGTE unary database V.3.0, 1996; Y'
  96SGUN 'SGTE unary database V.3.0, 1996.'
  99Gsc  'K.A. Gschneidner, Jr., V.K. Pecharsky, J. Phase Equilib.,
          20, 612-14(1999), SGTE unary database V.4.4, 2001; Ce'
  03Fab  'O.B. Fabrichnaya, H.L. Lukas, G. Effenberg, F. Aldinger,
          Intermet., 11, 1183-88 (2003); Mg-Y'
  08Guo2 'C. Guo, Z. Du, C. Li, Int. J. Mater. Res., 99, 650-68(2008); Y, Ce-Y'
!

File: data/databases/sgte-binary/CeZn-08Wan.tdb
$
$ Database for Ce-Zn from C.P. Wang et al. 2008
$
$ C.P. Wang, X. Chen, X.J. Liu, F.S. Pan, K. Ishida,
$ J. Alloys Compd., 458, 166-73(2008).
$
$ Dataset created 2018.06.08 by Bengt Hallstedt.
$ 2020.12.25: Modified for use with GES6.
$
$ There is an inverse miscibility gap with a minimum at 4038 K and x(Zn)=0.85.
$
$ ------------------------------------------------------------------------------
 TEMP-LIM 298.15 6000.00 !
$
$ELEMENT NAME  REF. STATE               ATOMIC MASS H298-H0    S298    !
$
 ELEMENT VA   VACUUM                      0.0          0.0      0.0    ! 
 ELEMENT CE   FCC_A1                    140.12      7280.16    69.454  ! 
 ELEMENT ZN   HCP_A3                     65.38      5657.0     41.63   ! 
$ ------------------------------------------------------------------------------
$ Phase definitions
$
 PHASE LIQUID:L % 1 1 !
 CONST LIQUID:L : CE ZN : !
$
$ Fcc (cF4, Fm-3m) and MeX (cF8, Fm-3m)
$
 PHASE FCC_A1 %A 2 1 1 !
 CONST FCC_A1 : CE% ZN : VA% : !
$
$ Bcc (cI2, Im-3m)
$
 PHASE BCC_A2 %B 2 1 3 !
 CONST BCC_A2 : CE% ZN : VA% : !
$
$ Hcp (hP2, P6_3/mmc) and Me2X (NiAs-type, hP4, P6_3/mmc, B8_1)
$
 PHASE HCP_A3 %A 2 1 0.5 !
 CONST HCP_A3 : CE ZN% : VA% : !
$
$ Prototype CsCl (cP2, Pm-3m)
$
 PHASE CEZN_B2 % 2 1 1 !
 CONST CEZN_B2 : CE : ZN : !
$
$ Prototype Hg2K (oI12, Imma)
$
 PHASE CEZN2 % 2 1 2 !
 CONST CEZN2 : CE : ZN : !
$
$ Prototype CeZn3 (oC16, Cmcm)
$
 PHASE CEZN3 % 2 1 3 !
 CONST CEZN3 : CE : ZN : !
$
$ Prototype Al11La3 (oI28, Immm)
$
 PHASE CE3ZN11 % 2 3 11 !
 CONST CE3ZN11 : CE : ZN : !
$
$ Prototype Gd13Zn58 (hP142, P6_3/mmc)
$
 PHASE CE13ZN58 % 2 13 58 !
 CONST CE13ZN58 : CE : ZN : !
$
$ Prototype CaCu5 (hP6, P6/mmm)
$
 PHASE CEZN5_D2D % 2 1 5 !
 CONST CEZN5_D2D : CE : ZN : !
$
$ Prototype Ce3Zn22 (tI100, I4_1/amd)
$
 PHASE CE3ZN22 % 2 3 22 !
 CONST CE3ZN22 : CE : ZN : !
$
$ Prototype Ni17Th2 (hP38, P6_3/mmc), RT
$ Prototype Th2Zn17 (hR19, R-3m), HT
$
 PHASE CE2ZN17 % 2 2 17 !
 CONST CE2ZN17 : CE : ZN : !
$
$ Prototype BaCd11 (tI48, I4_1/amd)
$
 PHASE CEZN11 % 2 1 11 !
 CONST CEZN11 : CE : ZN : !
$ ------------------------------------------------------------------------------
$ Defaults
$
 DEFINE-SYSTEM-DEFAULT ELEMENT 2 !
 DEFAULT-COM DEFINE_SYSTEM_ELEMENT VA !
 TYPE-DEF % SEQ * !
 TYPE-DEF A GES AMEND_PHASE_DESCRIPTION @ MAGNETIC -3 0.28 !
 TYPE-DEF B GES AMEND_PHASE_DESCRIPTION @ MAGNETIC -1 0.4 !
 FUNCTION ZERO      298.15  0;                                         6000 N !
 FUNCTION UN_ASS    298.15  0;                                         6000 N !
 FUNCTION R         298.15  +8.31451;                                  6000 N !
$ ------------------------------------------------------------------------------
$ Element data
$ ------------------------------------------------------------------------------
$ Ce
$
$ HCP_A3 and DHCP added in unary 3.0
$ HCP_A3 and DHCP revised in unary 4.4
$
 PAR  G(FCC_A1,CE:VA),,                 +GHSERCE;                4000 N 91Din !
 PAR  G(BCC_A2,CE:VA),,                 +GBCCCE;                 4000 N 91Din !
 PAR  G(HCP_A3,CE:VA),,                 +GHSERCE+300;            4000 N Frank !
$PAR  G(HCP_A3,CE:VA),,                 +GHSERCE+50000;          4000 N 96SGUN !
$PAR  G(DHCP,CE),,                      +GHSERCE
$            -122.539+0.433*T;                                   4000 N 99Gsc !
$PAR  G(DHCP,CE),,                      +GHSERCE-190+0.56886*T;  4000 N 96SGUN !
 PAR  G(LIQUID,CE),,                    +GLIQCE;                 4000 N 91Din !
$
 FUNCTION GHSERCE   298.15  -7160.519+84.23022*T-22.3664*T*LN(T)
       -0.0067103*T**2-3.20773E-07*T**3-18117*T**(-1);
      1000.00  Y  -79678.506+659.4604*T-101.32248*T*LN(T)
       +0.026046487*T**2-1.930297E-06*T**3+11531707*T**(-1);
      2000.00  Y  -14198.639+190.370192*T-37.6978*T*LN(T);
      4000.00  N !
 FUNCTION GBCCCE    298.15  -1354.69-5.21501*T-7.7305867*T*LN(T)
       -0.029098402*T**2+4.784299E-06*T**3-196303*T**(-1);
      1000.00  Y  -12101.106+187.449688*T-37.6142*T*LN(T);
      1072.00  Y  -11950.375+186.333811*T-37.4627992*T*LN(T)
       -5.7145E-05*T**2+2.348E-09*T**3-25897*T**(-1);
      4000.00  N !
 FUNCTION GLIQCE    298.15  +4117.865-11.423898*T-7.5383948*T*LN(T)
       -0.02936407*T**2+4.827734E-06*T**3-198834*T**(-1);
      1000.00  Y  -6730.605+183.023193*T-37.6978*T*LN(T);
      4000.00  N !
$ ------------------------------------------------------------------------------
$ Zn
$
$ BCT_A5 and DIAMOND_A4 added in unary 3.0
$ HCP_A3 revised in unary 4.1 (due to introduction of HCP_ZN)
$ RHOMBOHEDRAL_A7 and TETRAGONAL_A6 added in unary 4.1
$ TETRAGONAL_A6 revised in unary 4.4
$ CBCC_A12 and CUB_A13 added in unary 4.4
$ HCP_A3 and LIQUID modified in unary 5.0 (melting T and coefficients adjusted)
$ RHOMBO_A10 added in unary 5.0
$
$ Pure Zn restored as HCP_A3
$
 PAR  G(HCP_A3,ZN:VA),,                 +GHSERZN;                1700 N 91Din !
$PAR  G(HCP_A3,ZN:VA),,                 +GHSERZN
$            +2969.82-1.56968*T;                                 1700 N 93Kow !
 PAR  G(FCC_A1,ZN:VA),,                 +GHSERZN
             +2969.82-1.56968*T;                                 1700 N 91Din !
 PAR  G(BCC_A2,ZN:VA),,                 +GHSERZN
             +2886.96-2.5104*T;                                  1700 N 91Din !
$PAR  G(DIAMOND_A4,ZN),,                +GHSERZN+30*T;           1700 N SGCOST !
$PAR  G(BCT_A5,ZN),,                    +GHSERZN
$            +2886.96-2.5104*T;                                  1700 N SGCOST !
$PAR  G(TETRAGONAL_A6,ZN),,             +GHSERZN+4184;           1700 N 96Lee !
$PAR  G(TETRAGONAL_A6,ZN),,             +GHSERZN
$            +2886.96-2.5104*T;                                  1700 N 99SGUN !
$PAR  G(RHOMBOHEDRAL_A7,ZN),,           +GHSERZN+2300+11.5*T;    1700 N 99SGUN !
$PAR  G(RHOMBO_A10,ZN),,                +GLIQZN-2000+10*T;       1700 N 98Han !
$PAR  G(CBCC_A12,ZN:VA),,               +GHSERZN+2000;           1700 N 01Mie !
$PAR  G(CUB_A13,ZN:VA),,                +GHSERZN+2000;           1700 N 01Mie !
 PAR  G(LIQUID,ZN),,                    +GLIQZN;                 1700 N 91Din !
$
 FUNCTION GHSERZN   298.15  -7285.787+118.470069*T-23.701314*T*LN(T)
       -0.001712034*T**2-1.264963E-06*T**3;
       692.677 Y  -11070.546+172.345644*T-31.38*T*LN(T)+4.7047E+26*T**(-9);
      1700.00  N !
 FUNCTION GLIQZN    298.15  +7157.222-10.29305*T+GHSERZN-3.58949E-19*T**7;
       692.677 Y  -3620.385+161.60854*T-31.38*T*LN(T);
      1700.00  N !
 FUNCTION GBCCZN    298.15  +GHSERZN+2886.96-2.5104*T;                 6000 N !
$ ------------------------------------------------------------------------------
$ Binary system
$
$ C.P. Wang, X. Chen, X.J. Liu, F.S. Pan, K. Ishida,
$ J. Alloys Compd., 458, 166-73(2008).
$
$ Checked against paper. Checked at 6000 K.
$
$ There is an inverse miscibility gap with a minimum at 4038 K and x(Zn)=0.85.
$
 PAR  L(LIQUID,CE,ZN;0),,               -116372.167+39.3*T;,,         N 08Wan !
 PAR  L(LIQUID,CE,ZN;1),,               +70000-19*T;,,                N 08Wan !
 PAR  L(LIQUID,CE,ZN;2),,               -42000+20*T;,,                N 08Wan !
$
 PAR  L(FCC_A1,CE,ZN:VA;0),,            -2000;,,                      N 08Wan !
 PAR  L(BCC_A2,CE,ZN:VA;0),,            +UN_ASS;,,                    N !
 PAR  L(HCP_A3,CE,ZN:VA;0),,            +UN_ASS;,,                    N !
$
 PAR  G(CEZN_B2,CE:ZN),,                +GHSERCE+GHSERZN
             -68080+12.8*T;,,                                         N 08Wan !
 PAR  G(CEZN2,CE:ZN),,                  +GHSERCE+2*GHSERZN
             -120180+27.66*T;,,                                       N 08Wan !
 PAR  G(CEZN3,CE:ZN),,                  +GHSERCE+3*GHSERZN
             -153895+39.32*T;,,                                       N 08Wan !
 PAR  G(CE3ZN11,CE:ZN),,                +3*GHSERCE+11*GHSERZN
             -516357.8+130.004*T;,,                                   N 08Wan !
 PAR  G(CE13ZN58,CE:ZN),,               +13*GHSERCE+58*GHSERZN
             -2510046.67+634.74*T;,,                                  N 08Wan !
 PAR  G(CEZN5_D2D,CE:ZN),,              +GHSERCE+5*GHSERZN
             -206950.02+53.298*T;,,                                   N 08Wan !
 PAR  G(CE3ZN22,CE:ZN),,                +3*GHSERCE+22*GHSERZN
             -754900+185*T;,,                                         N 08Wan !
 PAR  G(CE2ZN17,CE:ZN),,                +2*GHSERCE+17*GHSERZN
             -531499.92+123.994*T;,,                                  N 08Wan !
 PAR  G(CEZN11,CE:ZN),,                 +GHSERCE+11*GHSERZN
             -293949.96+78*T;,,                                       N 08Wan !
$ ------------------------------------------------------------------------------
$
$
 LIST-OF-REFERENCE
 NUMBER  SOURCE
  Null   'Unknown source'
  Same   'Same or similar interaction as in the corresponding stable phase'
  REFLAV 'Laves phase convention: G(LAVES,X:X)=+3*GHSERXX+15000'
  SGCOST 'COST 507 database, SGTE unary database V.3.0, 1996; Al, B, Nd, Ti, Zn'
  COST   'COST 507 database'
  Frank  'Peter Franke, unpublished, SGTE unary database V.4.4, 2001; Ce'
  91Din  'A.T. Dinsdale, Calphad, 15, 317-425(1991).'
  93Kow  'M. Kowalski, P.J. Spencer, J. Phase Equilib., 14, 432-38 (1993),
          SGTE unary database V.4.1, 1999; Zn'
  96Lee  'B.-J. Lee, Calphad, 20, 471-80(1996)
          SGTE unary database V.4.4, 2001; Zn'
  96SGUN 'SGTE unary database V.3.0, 1996.'
  98Han  'S.C. Hansen, Calphad, 22, 359-73(1998),
          SGTE unary database V.5.0, 2009; Zn'
  99Gsc  'K.A. Gschneidner, Jr., V.K. Pecharsky, J. Phase Equilib.,
          20, 612-14(1999), SGTE unary database V.4.4, 2001; Ce'
  99SGUN 'SGTE unary database V.4.1, 1999.'
  01Mie  'J. Miettinen, Calphad, 25, 43-58(2001),
          SGTE unary database V.4.4, 2001; Sn, Zn'
  08Wan  'C.P. Wang, X. Chen, X.J. Liu, F.S. Pan, K. Ishida,
          J. Alloys Compd., 458, 166-73(2008); Ce-Zn'
!

File: data/databases/sgte-binary/CeZr-14Mat.tdb
$
$ Database for Ce-Zr from N. Mattern et al. 2014.
$
$ N. Mattern, Y. Yokoyama, A. Mizuno, J.H. Han, O. Fabrichnaya, H. Wendrock,
$ T. Harada, S. Kohara, J. Eckert, Calphad, 46, 213-19(2014).
$
$ Dataset created 2018.06.09 by Bengt Hallstedt.
$ 2020.12.25: Modified for use with GES6.
$
$ A tdb provided by the authors contains incorrect parameters. The present
$ dataset reproduces the results in the paper.
$
$ ------------------------------------------------------------------------------
 TEMP-LIM 298.15 6000.00 !
$
$ELEMENT NAME  REF. STATE               ATOMIC MASS H298-H0    S298    !
$
 ELEMENT VA   VACUUM                      0.0          0.0      0.0    ! 
 ELEMENT CE   FCC_A1                    140.12      7280.16    69.454  ! 
 ELEMENT ZR   HCP_A3                     91.22      5566.27    39.1809 ! 
$ ------------------------------------------------------------------------------
$ Phase definitions
$
 PHASE LIQUID:L % 1 1 !
 CONST LIQUID:L : CE ZR : !
$
$ Fcc (cF4, Fm-3m) and MeX (cF8, Fm-3m)
$
 PHASE FCC_A1 %A 2 1 1 !
 CONST FCC_A1 : CE% ZR : VA : !
$
$ Bcc (cI2, Im-3m)
$
 PHASE BCC_A2 %B 2 1 3 !
 CONST BCC_A2 : CE% ZR% : VA : !
$
$ Hcp (hP2, P6_3/mmc) and Me2X (NiAs-type, hP4, P6_3/mmc, B8_1)
$
 PHASE HCP_A3 %A 2 1 0.5 !
 CONST HCP_A3 : CE ZR% : VA : !
$
$ Prototype alpha-La (SB A3', hP4, P6_3/mmc)
$
 PHASE DHCP %A 1 1 !
 CONST DHCP : CE% ZR : !
$ ------------------------------------------------------------------------------
$ Defaults
$
 DEFINE-SYSTEM-DEFAULT ELEMENT 2 !
 DEFAULT-COM DEFINE_SYSTEM_ELEMENT VA !
 TYPE-DEF % SEQ * !
 TYPE-DEF A GES AMEND_PHASE_DESCRIPTION @ MAGNETIC -3 0.28 !
 TYPE-DEF B GES AMEND_PHASE_DESCRIPTION @ MAGNETIC -1 0.4 !
 FUNCTION ZERO      298.15  0;                                         6000 N !
 FUNCTION UN_ASS    298.15  0;                                         6000 N !
 FUNCTION R         298.15  +8.31451;                                  6000 N !
$ ------------------------------------------------------------------------------
$ Element data
$ ------------------------------------------------------------------------------
$ Ce
$
$ HCP_A3 and DHCP added in unary 3.0
$ HCP_A3 and DHCP revised in unary 4.4
$
 PAR  G(FCC_A1,CE:VA),,                 +GHSERCE;                4000 N 91Din !
 PAR  G(BCC_A2,CE:VA),,                 +GBCCCE;                 4000 N 91Din !
 PAR  G(HCP_A3,CE:VA),,                 +GHSERCE+300;            4000 N Frank !
$PAR  G(HCP_A3,CE:VA),,                 +GHSERCE+50000;          4000 N 96SGUN !
 PAR  G(DHCP,CE),,                      +GHSERCE
             -122.539+0.433*T;                                   4000 N 99Gsc !
$PAR  G(DHCP,CE),,                      +GHSERCE-190+0.56886*T;  4000 N 96SGUN !
 PAR  G(LIQUID,CE),,                    +GLIQCE;                 4000 N 91Din !
$
 FUNCTION GHSERCE   298.15  -7160.519+84.23022*T-22.3664*T*LN(T)
       -0.0067103*T**2-3.20773E-07*T**3-18117*T**(-1);
      1000.00  Y  -79678.506+659.4604*T-101.32248*T*LN(T)
       +0.026046487*T**2-1.930297E-06*T**3+11531707*T**(-1);
      2000.00  Y  -14198.639+190.370192*T-37.6978*T*LN(T);
      4000.00  N !
 FUNCTION GBCCCE    298.15  -1354.69-5.21501*T-7.7305867*T*LN(T)
       -0.029098402*T**2+4.784299E-06*T**3-196303*T**(-1);
      1000.00  Y  -12101.106+187.449688*T-37.6142*T*LN(T);
      1072.00  Y  -11950.375+186.333811*T-37.4627992*T*LN(T)
       -5.7145E-05*T**2+2.348E-09*T**3-25897*T**(-1);
      4000.00  N !
 FUNCTION GLIQCE    298.15  +4117.865-11.423898*T-7.5383948*T*LN(T)
       -0.02936407*T**2+4.827734E-06*T**3-198834*T**(-1);
      1000.00  Y  -6730.605+183.023193*T-37.6978*T*LN(T);
      4000.00  N !
$ ------------------------------------------------------------------------------
$ Zr
$
$ CUB_A13, CBCC_A12, ORTHORHOMBIC_A20 and TETRAGONAL_U added in unary 4.1
$
$ DHCP from 14Mat1 not included in unary
$
 PAR  G(HCP_A3,ZR:VA)           130.00  +GHSERZR;,,                   N 91Din !
 PAR  G(BCC_A2,ZR:VA)           130.00  +GBCCZR;,,                    N 91Din !
$PAR  G(OMEGA,ZR)               130.00  +GOMEZR;,,                    N 91Din !
 PAR  G(FCC_A1,ZR:VA)           130.00  +GHSERZR+7600-0.9*T;,,        N 91Din !
 PAR  G(DHCP,ZR)                130.00  +GHSERZR+1000;,,              N 14Mat1 !
$PAR  G(CBCC_A12,ZR:VA)         130.00  +GHSERZR+4602.2;,,            N 99SGUN !
$PAR  G(CUB_A13,ZR:VA)          130.00  +GHSERZR+7531.2;,,            N 99SGUN !
$PAR  G(ORTHORHOMBIC_A20,ZR)    130.00  +GBCCZR+5000;,,               N 99SGUN !
$PAR  G(TETRAGONAL_U,ZR)        130.00  +GBCCZR+5000;,,               N 99SGUN !
 PAR  G(LIQUID,ZR)              130.00  +GLIQZR;,,                    N 91Din !
$
 FUNCTION GHSERZR   130.00  -7827.595+125.64905*T-24.1618*T*LN(T)
       -0.00437791*T**2+34971*T**(-1);
      2128.00  Y  -26085.921+262.724183*T-42.144*T*LN(T)-1.342896E+31*T**(-9);
      6000.00  N !
 FUNCTION GBCCZR    130.00  -525.539+124.9457*T-25.607406*T*LN(T)
       -3.40084E-04*T**2-9.729E-09*T**3+25233*T**(-1)-7.6143E-11*T**4;
      2128.00  Y  -4620.034+1.55998*T+GHSERZR+1.4103476E+32*T**(-9);
      6000.00  N !
 FUNCTION GOMEZR    130.00  -8878.082+144.432234*T-26.8556*T*LN(T)
       -0.002799446*T**2+38376*T**(-1);
      2128.00  Y  -3414.603+2.566675*T+GHSERZR+8.517346E+31*T**(-9);
      6000.00  N !
 FUNCTION GLIQZR    130.00  +18147.69-9.080812*T+GHSERZR+1.6275E-22*T**7;
      2128.00  Y  -8281.26+253.812609*T-42.144*T*LN(T);
      6000.00  N !
$ ------------------------------------------------------------------------------
$ Binary system
$
$ N. Mattern, Y. Yokoyama, A. Mizuno, J.H. Han, O. Fabrichnaya, H. Wendrock,
$ T. Harada, S. Kohara, J. Eckert, Calphad, 46, 213-19(2014).
$
$ Checked against paper. Checked at 6000 K.
$
$ A tdb provided by the authors contains incorrect parameters. The present
$ dataset reproduces the results in the paper.
$
 PAR  L(LIQUID,CE,ZR;0),,               +21952.51;,,                  N 14Mat2 !
 PAR  L(LIQUID,CE,ZR;1),,               +5384.14;,,                   N 14Mat2 !
$
 PAR  L(FCC_A1,CE,ZR:VA;0),,            +35039.6;,,                   N 14Mat2 !
$
 PAR  L(BCC_A2,CE,ZR:VA;0),,            +26480.74+7*T;,,              N 14Mat2 !
 PAR  L(BCC_A2,CE,ZR:VA;1),,            +3766.75;,,                   N 14Mat2 !
$
 PAR  L(HCP_A3,CE,ZR:VA;0),,            +33078.5;,,                   N 14Mat2 !
 PAR  L(DHCP,CE,ZR;0),,                 +70000;,,                     N 14Mat2 !
$ ------------------------------------------------------------------------------
$
$
 LIST-OF-REFERENCE
 NUMBER  SOURCE
  Null   'Unknown source'
  Same   'Same or similar interaction as in the corresponding stable phase'
  COST   'COST 507 database'
  Frank  'Peter Franke, unpublished, SGTE unary database V.4.4, 2001; Ce'
  91Din  'A.T. Dinsdale, Calphad, 15, 317-425(1991).'
  96SGUN 'SGTE unary database V.3.0, 1996.'
  99Gsc  'K.A. Gschneidner, Jr., V.K. Pecharsky, J. Phase Equilib.,
          20, 612-14(1999), SGTE unary database V.4.4, 2001; Ce'
  99SGUN 'SGTE unary database V.4.1, 1999.'
  14Mat1 'N. Mattern, Y. Yokoyama, A. Mizuno, J.H. Han, O. Fabrichnaya,
          T. Harada, S. Kohara, J. Eckert, Calphad, 46, 103-7(2014); Zr'
  14Mat2 'N. Mattern, Y. Yokoyama, A. Mizuno, J.H. Han, O. Fabrichnaya,
          H. Wendrock, T. Harada, S. Kohara, J. Eckert,
          Calphad, 46, 213-19(2014); Ce-Zr'
!

File: data/databases/sgte-binary/CoB-02Du-LB.tdb
$
$ Database for Co-B from Y. Du et al. 2002 (included in LB Vol. 2)
$
$ Y. Du, J.C. Schuster, Y.A. Chang, Z. Jin, B. Huang,
$ Z. Metallkd., 93 ,1157-63(2002). 
$
$ Dataset created 2010.12.04 by Bengt Hallstedt.
$ 2020.12.25: Modified for use with GES6.
$
$ B modelled as substitutional in fcc and hcp by 02Du. B is interstitial in LB.
$ The maximum B solubility in fcc-Co is about 0.2 at.% with this dataset in
$ agreement with 02Du. With LBall-v7+fun.tdb it is about 5e-5 at.%. The
$ printed LB does not mention any solubility.
$ The fcc interaction from 02Du has not been converted for LBall-v7+fun.tdb.
$
$ There is an inverse miscibility gap with a min at 4077 K and x(B)=0.84.
$
$ ------------------------------------------------------------------------------
 TEMP-LIM 298.15 6000.00 !
$
$ELEMENT NAME  REF. STATE               ATOMIC MASS H298-H0    S298    !
$
 ELEMENT VA   VACUUM                      0.0          0.0      0.0    ! 
 ELEMENT B    BETA_RHOMBO_B              10.81      1222.0      5.9    ! 
 ELEMENT CO   HCP_A3                     58.9332    4765.567   30.0400 ! 
$ ------------------------------------------------------------------------------
$ Phase definitions
$
 PHASE LIQUID:L % 1 1 !
 CONST LIQUID:L : B CO : !
$
$ Fcc (cF4, Fm-3m) and MeX (cF8, Fm-3m)
$
 PHASE FCC_A1 %A 2 1 1 !
 CONST FCC_A1 : B CO% : VA : !
$
$ Bcc (cI2, Im-3m)
$
 PHASE BCC_A2 %B 2 1 3 !
 CONST BCC_A2 : B CO% : VA : !
$
$ Hcp (hP2, P6_3/mmc) and Me2X (NiAs-type, hP4, P6_3/mmc, B8_1)
$
 PHASE HCP_A3 %A 2 1 0.5 !
 CONST HCP_A3 : B CO% : VA : !
$
$ Prototype beta-B (hR105, R-3m)
$
 PHASE BETA_RHOMBO_B % 1 1 !
 CONST BETA_RHOMBO_B : B : !
$
$ Prototype Fe3C (oP16, Pnma)
$
 PHASE CO3B_D011 % 2 3 1 !
 CONST CO3B_D011 : CO : B : !
$
$ Prototype Al2Cu (tI12, I4/mcm)
$
 PHASE M2B_C16 % 2 2 1 !
 CONST M2B_C16 : CO : B : !
$
$ Prototype FeB (oP8, Pbmn)
$
 PHASE MB_B27 % 2 1 1 !
 CONST MB_B27 : CO : B : !
$ ------------------------------------------------------------------------------
$ Defaults
$
 DEFINE-SYSTEM-DEFAULT ELEMENT 2 !
 DEFAULT-COM DEFINE_SYSTEM_ELEMENT VA !
 TYPE-DEF % SEQ * !
 TYPE-DEF A GES AMEND_PHASE_DESCRIPTION @ MAGNETIC -3 0.28 !
 TYPE-DEF B GES AMEND_PHASE_DESCRIPTION @ MAGNETIC -1 0.4 !
 FUNCTION ZERO      298.15  0;                                         6000 N !
 FUNCTION UN_ASS    298.15  0;                                         6000 N !
 FUNCTION R         298.15  +8.31451;                                  6000 N !
$ ------------------------------------------------------------------------------
$ Element data
$ ------------------------------------------------------------------------------
$ B
$
$ FCC_A1, HCP_A3, DIAMOND_A4 and GRAPHITE added in unary 3.0
$ BCC_A2 added in unary 4.1
$ GRAPHITE revised in unary 4.4 (using the value from COST 507)
$ FCC_A1, BCC_A2 and HCP_A3 removed in unary 5.0
$ ALPHA_RHOMBO_B added in unary 5.0
$
$ FCC_A1, BCC_A2 and HCP_A3 still in SGSOL 5.0
$ The value for FCC_A1 in COST (and SGTE) is possibly incorrect.
$
 PAR  G(BETA_RHOMBO_B,B),,              +GHSERBB;,,                   N 91Din !
$PAR  G(ALPHA_RHOMBO_B,B),,             +GALPBB;,,                    N 09SGUN !
 PAR  G(FCC_A1,B:VA),,                  +GHSERBB+43514-12.217*T;,,    N SGCOST !
$PAR  G(FCC_A1,B:VA),,                  +GHSERBB+50208-13.472*T;,,    N 94Hal !
 PAR  G(BCC_A2,B:VA),,                  +GHSERBB+43514-12.217*T;,,    N 94Hal !
 PAR  G(HCP_A3,B:VA),,                  +GHSERBB+50208-9.706*T;,,     N SGCOST !
$PAR  G(GRAPHITE,B),,                   +GHSERBB+10000-2*T;,,         N SGCOST !
$PAR  G(GRAPHITE,B),,                   +GHSERBB+5000;,,              N 96SGUN !
$PAR  G(DIAMOND_A4,B),,                 +GHSERBB+10;,,                N 99SGUN !
$PAR  G(DIAMOND_A4,B),,                 +GHSERBB+20;,,                N COST !
$PAR  G(DIAMOND_A4,B),,                 +GHSERBB;,,                   N 96SGUN !
 PAR  G(LIQUID,B),,                     +GLIQBB;,,                    N 91Din !
$
 FUNCTION GHSERBB   298.15  -7735.284+107.111864*T-15.6641*T*LN(T)
       -0.006864515*T**2+6.18878E-07*T**3+370843*T**(-1);
      1100.00  Y  -16649.474+184.801744*T-26.6047*T*LN(T)
       -7.9809E-04*T**2-2.556E-08*T**3+1748270*T**(-1);
      2348.00  Y  -36667.582+231.336244*T-31.5957527*T*LN(T)
       -0.00159488*T**2+1.34719E-07*T**3+11205883*T**(-1);
      3000.00  Y  -21530.653+222.396264*T-31.4*T*LN(T);
      6000.00  N !
 FUNCTION GALPBB    298.15  -6076.24+86.648762*T-12.942464*T*LN(T)
       -7.089468E-3*T**2+0.659896E-6*T**3-45*T**(-1);
      1400.00  Y  +28477.506-106.789208*T+12.1072478*T*LN(T)
       -13.316875E-3*T**2+0.706895E-6*T**3-8002403*T**(-1);
      3000.00  Y  -25699.64+225.127135*T-31.4*T*LN(T);
      6000.00  N !
 FUNCTION GLIQBB    298.15  +48458.559-20.268025*T+GHSERBB;
       500.00  Y  +41119.703+82.101722*T-14.9827763*T*LN(T)
       -0.007095669*T**2+5.07347E-07*T**3+335484*T**(-1);
      2348.00  Y  +28842.012+200.94731*T-31.4*T*LN(T);
      3000.00  Y  +50372.665-21.448954*T+GHSERBB;
      6000.00  N !
 FUNCTION GFCCBB    298.15  +GHSERBB+43514-12.217*T;                   6000 N !
$ ------------------------------------------------------------------------------
$ Co
$
 PAR  G(HCP_A3,CO:VA),,                 +GHSERCO;,,                   N 91Din !
 PAR  TC(HCP_A3,CO:VA),,                 1396.00;,,                   N 91Din !
 PAR  BM(HCP_A3,CO:VA),,                    1.35;,,                   N 91Din !
 PAR  G(FCC_A1,CO:VA),,                 +GHSERCO
             +427.591-0.615248*T;,,                                   N 91Din !
 PAR  TC(FCC_A1,CO:VA),,                 1396.00;,,                   N 91Din !
 PAR  BM(FCC_A1,CO:VA),,                    1.35;,,                   N 91Din !
 PAR  G(BCC_A2,CO:VA),,                 +GHSERCO+2938-0.7138*T;,,     N 91Din !
 PAR  TC(BCC_A2,CO:VA),,                 1450.00;,,                   N 91Din !
 PAR  BM(BCC_A2,CO:VA),,                    1.35;,,                   N 91Din !
$PAR  G(CBCC_A12,CO:VA),,               +GHSERCO+4155;,,              N 91Din !
$PAR  G(CUB_A13,CO:VA),,                +GHSERCO+3155;,,              N 91Din !
 PAR  G(LIQUID,CO),,                    +GLIQCO;,,                    N 91Din !
$
 FUNCTION GHSERCO   298.15  +310.241+133.36601*T-25.0861*T*LN(T)
       -0.002654739*T**2-1.7348E-07*T**3+72527*T**(-1);
      1768.00  Y  -17197.666+253.28374*T-40.5*T*LN(T)+9.3488E+30*T**(-9);
      6000.00  N !
 FUNCTION GLIQCO    298.15  +15085.037-8.931932*T+GHSERCO-2.19801E-21*T**7;
      1768.00  Y  -846.61+243.599944*T-40.5*T*LN(T);
      6000.00  N !
$ ------------------------------------------------------------------------------
$ Binary system
$
$ From Y. Du et al. 2002 (included in LB Vol. 2)
$
$ Y. Du, J.C. Schuster, Y.A. Chang, Z. Jin, B. Huang,
$ Z. Metallkd., 93 ,1157-63(2002). 
$
$ Checked against LB and paper. Checked at 6000 K.
$
$ B modelled as substitutional in fcc and hcp by 02Du. B is interstitial in LB.
$ The maximum B solubility in fcc-Co is about 0.2 at.% with this dataset in
$ agreement with 02Du. With LBall-v7+fun.tdb it is about 5e-5 at.%. The
$ printed LB does not mention any solubility.
$ The fcc interaction from 02Du has not been converted for LBall-v7+fun.tdb.
$
$ There is an inverse miscibility gap with a min at 4077 K and x(B)=0.84.
$
 PAR  L(LIQUID,B,CO;0),,                -162096.49+48.36349*T;,,      N 02Du !
 PAR  L(LIQUID,B,CO;1),,                -2542.75+4.71172*T;,,         N 02Du !
 PAR  L(LIQUID,B,CO;2),,                +32123.74;,,                  N 02Du !
$
 PAR  L(FCC_A1,B,CO:VA;0),,             -18734.7;,,                   N 02Du !
 PAR  L(HCP_A3,B,CO:VA;0),,             +ZERO;,,                      N 02Du !
$
 PAR  G(CO3B_D011,CO:B),,               +3*GHSERCO+GHSERBB
             -84527.16+12.7712*T;,,                                   N 02Du !
 PAR  G(M2B_C16,CO:B),,                 +2*GHSERCO+GHSERBB
             -85691.01+15.23022*T;,,                                  N 02Du !
 PAR  G(MB_B27,CO:B),,                  -81233.2+269.64318*T
             -42.6528*T*LN(T)-0.0083796*T**2+595716.18*T**(-1);,,     N 02Du !
$
$ Metastable
$
 PAR  L(BCC_A2,B,CO:VA;0),,             +UN_ASS;,,                    N !
$ ------------------------------------------------------------------------------
$
 ASSESSED_SYSTEM
  B-CO(TDB -* +LIQUID +FCC_A1 +BCC_A2 +HCP_A3 +BETA_RHOMB +CO3B_D011 +M2B_C16
  +MB_B27 ;P3 TMM:500/2500 *) !
$
$
 LIST-OF-REFERENCE
 NUMBER  SOURCE
  Null   'Unknown source'
  REFLAV 'Laves phase convention: G(LAVES,X:X)=+3*GHSERXX+15000'
  COST   'COST 507 database'
  SGCOST 'COST 507 database, SGTE unary database V.3.0, 1996; Al, B, Nd, Ti, Zn'
  91Din  'A.T. Dinsdale, Calphad, 15, 317-425(1991).'
  94Hal  'B. Hallemans, P. Wollants, J.R. Roos,
          Z. Metallkd., 85, 676-82(1994), SGTE unary database V.4.1, 1999; B'
  96SGUN 'SGTE unary database V.3.0, 1996.'
  99SGUN 'SGTE unary database V.4.1, 1999.'
  02Du   'Y. Du, J.C. Schuster, Y.A. Chang, Z. Jin, B. Huang,
          Z. Metallkd., 93 ,1157-63(2002); Co-B'
  09SGUN 'SGTE unary database V.5.0, 2009.'
!

File: data/databases/sgte-binary/CoC-87Fer-LB.tdb
$
$ Database for Co-C from A. Fernandez Guillermet 1987 (included in LB Vol. 2)
$
$ A. Fernandez Guillermet, Z. Metallkd., 78, 700-709(1987)
$
$ Dataset created 2009.10.18 by Bengt Hallstedt.
$ 2016.12.29: More variants for G(BCC_A2,CO:C) found.
$ 2020.12.25: Modified for use with GES6.
$
$ G(FCC_A1,CO:C) modified by 89Fer1.
$
$ ------------------------------------------------------------------------------
 TEMP-LIM 298.15 6000.00 !
$
$ELEMENT NAME  REF. STATE               ATOMIC MASS H298-H0    S298    !
$
 ELEMENT VA   VACUUM                      0.0          0.0      0.0    ! 
 ELEMENT C    GRAPHITE                   12.011     1054.0      5.7423 ! 
 ELEMENT CO   HCP_A3                     58.9332    4765.567   30.0400 ! 
$ ------------------------------------------------------------------------------
$ Phase definitions
$
 PHASE LIQUID:L % 1 1 !
 CONST LIQUID:L : C CO : !
$
$ Fcc (cF4, Fm-3m) and MeX (cF8, Fm-3m)
$
 PHASE FCC_A1 %A 2 1 1 !
 CONST FCC_A1 : CO : C VA% : !
$
$ Bcc (cI2, Im-3m)
$
 PHASE BCC_A2 %B 2 1 3 !
 CONST BCC_A2 : CO : C VA% : !
$
$ Hcp (hP2, P6_3/mmc) and Me2X (NiAs-type, hP4, P6_3/mmc, B8_1)
$
 PHASE HCP_A3 %A 2 1 0.5 !
 CONST HCP_A3 : CO : C VA% : !
$
$ Prototype C (cF8, Fd-3m)
$
 PHASE DIAMOND_A4 % 1 1 !
 CONST DIAMOND_A4 : C : !
$
$ Prototype C (hP4, P6_3/mmc)
$
 PHASE GRAPHITE_A9 % 1 1 !
 CONST GRAPHITE_A9 : C : !
$ ------------------------------------------------------------------------------
$ Defaults
$
 DEFINE-SYSTEM-DEFAULT ELEMENT 2 !
 DEFAULT-COM DEFINE_SYSTEM_ELEMENT VA !
 TYPE-DEF % SEQ * !
 TYPE-DEF A GES AMEND_PHASE_DESCRIPTION @ MAGNETIC -3 0.28 !
 TYPE-DEF B GES AMEND_PHASE_DESCRIPTION @ MAGNETIC -1 0.4 !
 FUNCTION ZERO      298.15  0;                                         6000 N !
 FUNCTION UN_ASS    298.15  0;                                         6000 N !
$ ------------------------------------------------------------------------------
$ Element data
$ ------------------------------------------------------------------------------
$ C
$
 PAR  G(GRAPHITE_A9,C),,                +GHSERCC;,,                   N 91Din !
 PAR  G(DIAMOND_A4,C),,                 +GDIACC;,,                    N 91Din !
 PAR  G(LIQUID,C),,                     +GHSERCC+117369-24.63*T;,,    N 91Din !
$
 FUNCTION GHSERCC   298.15  -17368.441+170.73*T-24.3*T*LN(T)
       -4.723E-04*T**2+2562600*T**(-1)-2.643E+08*T**(-2)+1.2E+10*T**(-3);
      6000.00  N !
 FUNCTION GDIACC    298.15  -16359.441+175.61*T-24.31*T*LN(T)
       -4.723E-04*T**2+2698000*T**(-1)-2.61E+08*T**(-2)+1.11E+10*T**(-3);
      6000.00  N !
$ ------------------------------------------------------------------------------
$ Co
$
 PAR  G(HCP_A3,CO:VA),,                 +GHSERCO;,,                   N 91Din !
 PAR  TC(HCP_A3,CO:VA),,                 1396.00;,,                   N 91Din !
 PAR  BM(HCP_A3,CO:VA),,                    1.35;,,                   N 91Din !
 PAR  G(FCC_A1,CO:VA),,                 +GHSERCO
             +427.591-0.615248*T;,,                                   N 91Din !
 PAR  TC(FCC_A1,CO:VA),,                 1396.00;,,                   N 91Din !
 PAR  BM(FCC_A1,CO:VA),,                    1.35;,,                   N 91Din !
 PAR  G(BCC_A2,CO:VA),,                 +GHSERCO+2938-0.7138*T;,,     N 91Din !
 PAR  TC(BCC_A2,CO:VA),,                 1450.00;,,                   N 91Din !
 PAR  BM(BCC_A2,CO:VA),,                    1.35;,,                   N 91Din !
$PAR  G(CBCC_A12,CO:VA),,               +GHSERCO+4155;,,              N 91Din !
$PAR  G(CUB_A13,CO:VA),,                +GHSERCO+3155;,,              N 91Din !
 PAR  G(LIQUID,CO),,                    +GLIQCO;,,                    N 91Din !
$
 FUNCTION GHSERCO   298.15  +310.241+133.36601*T-25.0861*T*LN(T)
       -0.002654739*T**2-1.7348E-07*T**3+72527*T**(-1);
      1768.00  Y  -17197.666+253.28374*T-40.5*T*LN(T)+9.3488E+30*T**(-9);
      6000.00  N !
 FUNCTION GLIQCO    298.15  +15085.037-8.931932*T+GHSERCO-2.19801E-21*T**7;
      1768.00  Y  -846.61+243.599944*T-40.5*T*LN(T);
      6000.00  N !
$ ------------------------------------------------------------------------------
$ Binary system
$
$ From A. Fernandez Guillermet 1987 (included in LB Vol. 2)
$
$ A. Fernandez Guillermet, Z. Metallkd., 78, 700-709(1987)
$
$ G(FCC_A1,CO:C) modified by 89Fer1.
$
$ Checked against LB and paper. Checked at 6000 K.
$
 PAR  L(LIQUID,C,CO;0),,                -107940.6+24.956*T;,,         N 87Fer1 !
 PAR  L(LIQUID,C,CO;1),,                -9805.5;,,                    N 87Fer1 !
$
 PAR  G(FCC_A1,CO:C),,                  +GHSERCO+GHSERCC
             +50463.8-6.849*T;,,                                      N 89Fer1 !
$PAR  G(FCC_A1,CO:C),,                  +GHSERCO+GHSERCC
$            +50036.2-6.234*T;,,                                      N 87Fer1 !
$
 PAR  G(HCP_A3,CO:C),,                  +GHSERCO+0.5*GHSERCC
             +22916.5-2.855*T;,,                                      N 87Fer1 !
$
$ metastable
$
$ Origin of parameter below is unclear.
$PAR  G(BCC_A2,CO:C),,                  +GHSERCO+3*GHSERCC
$            +248203.6-31.271*T;,,                                    N 88Fer1 !
$ Parameter below calculated from fcc parameter from 89Fer1 (multiply by 4.902).
 PAR  G(BCC_A2,CO:C),,                  +GHSERCO+3*GHSERCC
             +247373.5-33.574*T;,,                                    N 88Fer1 !
$ Parameter below calculated from fcc parameter from 87Fer1 (multiply by 4.902).
$PAR  G(BCC_A2,CO:C),,                  +GHSERCO+3*GHSERCC
$            +245277.5-30.559*T;,,                                    N 88Fer1 !
$
$PAR  G(CEMENTITE_D011,CO:C),,          +3*GHSERCO+GHSERCC
$            -1567+3.963*T;,,                                         N 88Fer1 !
$PAR  G(M23C6_D84,CO:CO:C),,            +GCOM23C6;,,                  N 97Kus !
$PAR  G(M7C3_D101,CO:C),,               +7*GHSERCO+3*GHSERCC
$            +75000+50*T;,,                                           N 97Kus !
$PAR  G(M7C3_D101,CO:C),,               -5706.9+1408.9*T
$            -249.28*T*LN(T)+956820*T**(-1);,,                        N 06Mar !
$PAR  G(CR3C2_D510,CO:C),,              +63920+794.135*T
$            -132.57*T*LN(T)-2.35E-05*T**2+1296100*T**(-1);,,         N 14Kap !
$
 FUNCTION GCOM23C6  298.15  +23*GHSERCO+6*GHSERCC+145000+116*T;        6000 N !
$ ------------------------------------------------------------------------------
$
 ASSESSED_SYSTEM
  C-CO(TDB -* +LIQ +FCC_A1 +HCP_A3 +GRAP ;P3 TMM:300/3500 STP:.1/2000) !
$
$
 LIST-OF-REFERENCE
 NUMBER  SOURCE
  Null   'Unknown source'
  87Fer1 'A. Fernandez Guillermet, Z. Metallkd., 78, 700-709(1987); Co-C'
  88Fer1 'A. Fernandez Guillermet, Z. Metallkd., 79, 317-29(1988); Co-Fe-C'
  89Fer1 'A. Fernandez Guillermet, Metall. Trans. A, 20A, 935-56(1989); Co-W-C'
  91Din  'A.T. Dinsdale, Calphad, 15, 317-425(1991).'
  97Kus  'A. Kusoffsky, B. Jansson, Calphad, 21, 321-33(1997); Co-Cr-C'
  06Mar  'A. Markstrom, S. Norgren, K. Frisk, B. Jansson, T. Sterneland,
          Int. J. Mater. Res., 97, 1243-50(2006); Co-Cr-C'
!
