Repository: orchid-calphad/orchid-project.org

# orchid-project.org

Website and released data of **ORCHID** (Open Repository for CALPHAD Hypotheses, Intelligence, and Discovery),
served by GitHub Pages at https://orchid-project.org. Releases are archived on Zenodo (one DOI per version).

- `index.html`, `catalog/`, `best-practices.html` — static, self-contained pages (generated in the ORCHID tooling).
- `data/` — released data: catalog, redistributable TDB files, convex hulls. Licences: `data/LICENSES.md`, `data/NOTICE.md`.
- `llms.txt`, `data/croissant.json`, `CITATION.cff`, `.zenodo.json` — machine-readable metadata.

Only data with clear redistribution rights are published.

File: data/databases/sgte-binary/CoCr-19Wan.tdb
$
$ Database for Co-Cr from P. Wang et al. 2019.
$
$ P. Wang, M.C. Peters, U.R. Kattner, K. Choudhary, G.B. Olson,
$ Intermetallics, 105, 13-20(2019).
$
$ Dataset created 2020.01.26 by Bengt Hallstedt.
$
$ In the tdb an add-on model is used for sigma. One of the interactions
$ is misprinted in the paper.
$
$ ------------------------------------------------------------------------------
 TEMP-LIM 298.15 6000.00 !
$
$ELEMENT NAME  REF. STATE               ATOMIC MASS H298-H0    S298    !
$
 ELEMENT VA   VACUUM                      0.0          0.0      0.0    ! 
 ELEMENT CO   HCP_A3                     58.9332    4765.567   30.0400 ! 
 ELEMENT CR   BCC_A2                     51.996     4050.0     23.5429 ! 
$ ------------------------------------------------------------------------------
$ Phase definitions
$
 PHASE LIQUID:L % 1 1 !
 CONST LIQUID:L : CO CR : !
$
$ Fcc (cF4, Fm-3m) and MeX (cF8, Fm-3m)
$
 PHASE FCC_A1 %A 2 1 1 !
 CONST FCC_A1 : CO% CR : VA : !
$
$ Bcc (cI2, Im-3m)
$
 PHASE BCC_A2 %B 2 1 3 !
 CONST BCC_A2 : CO CR% VA : VA : !
$
$ Hcp (hP2, P6_3/mmc) and Me2X (NiAs-type, hP4, P6_3/mmc, B8_1)
$
 PHASE HCP_A3 %A 2 1 0.5 !
 CONST HCP_A3 : CO% CR : VA : !
$
$ Prototype CrFe (tP30, P4_2/mnm)
$
 PHASE SIGMA_D8B %A 3 10 4 16 !
 CONST SIGMA_D8B : CO% CR : CO CR% : CO CR : !
$
$ Disordered contribution to SIGMA_ORD
$
 PHASE DIS_SIG %A 1 1 !
 CONST DIS_SIG : CO CR : !
$
$ Prototype CrFe (tP30, P4_2/mnm)
$
 PHASE SIGMA_ORD %AS 3 0.133333 0.333334 0.533333 !
 CONST SIGMA_ORD : CO% CR : CO CR% : CO CR : !
$ ------------------------------------------------------------------------------
$ Defaults
$
 DEFINE-SYSTEM-DEFAULT ELEMENT 2 !
 DEFAULT-COM DEFINE_SYSTEM_ELEMENT VA !
 DEFAULT-COM REJECT_PHASE DIS_SIG SIGMA_ORD !
 TYPE-DEF % SEQ * !
 TYPE-DEF A GES AMEND_PHASE_DESCRIPTION @ MAGNETIC -3 0.28 !
 TYPE-DEF B GES AMEND_PHASE_DESCRIPTION @ MAGNETIC -1 0.4 !
 TYPE-DEF S GES AMEND_PHASE_DESCRIPTION SIGMA_ORD NEVER_DIS DIS_SIG !
 FUNCTION ZERO      298.15  0;                                         6000 N !
 FUNCTION UN_ASS    298.15  0;                                         6000 N !
 FUNCTION R         298.15  +8.31451;                                  6000 N !
$ ------------------------------------------------------------------------------
$ Element data
$ ------------------------------------------------------------------------------
$ Co
$
 PAR  G(HCP_A3,CO:VA),,                 +GHSERCO;,,                   N 91Din !
 PAR  TC(HCP_A3,CO:VA),,                 1396.00;,,                   N 91Din !
 PAR  BM(HCP_A3,CO:VA),,                    1.35;,,                   N 91Din !
 PAR  G(FCC_A1,CO:VA),,                 +GHSERCO
             +427.591-0.615248*T;,,                                   N 91Din !
 PAR  TC(FCC_A1,CO:VA),,                 1396.00;,,                   N 91Din !
 PAR  BM(FCC_A1,CO:VA),,                    1.35;,,                   N 91Din !
 PAR  G(BCC_A2,CO:VA),,                 +GHSERCO+2938-0.7138*T;,,     N 91Din !
 PAR  TC(BCC_A2,CO:VA),,                 1450.00;,,                   N 91Din !
 PAR  BM(BCC_A2,CO:VA),,                    1.35;,,                   N 91Din !
$PAR  G(CBCC_A12,CO:VA),,               +GHSERCO+4155;,,              N 91Din !
$PAR  G(CUB_A13,CO:VA),,                +GHSERCO+3155;,,              N 91Din !
 PAR  G(LIQUID,CO),,                    +GLIQCO;,,                    N 91Din !
$
 PAR  L(BCC_A2,CO,VA:VA;0),,            +126184;,,                    N 19Wan !
 PAR  G(SIGMA_D8B,CO:CO:CO),,           +30*GSIGCO;,,                 N 19Wan !
 PAR  TC(SIGMA_D8B,CO:CO:CO),,           1400.00;,,                   N 19Wan !
$ BM = 1.66 for 1 mole
 PAR  BM(SIGMA_D8B,CO:CO:CO),,           5.578E+12;,,                 N 19Wan !
 PAR  G(DIS_SIG,CO),,                   +GSIGCO;,,                    N 19Wan !
 PAR  TC(DIS_SIG,CO),,                   1400.00;,,                   N 19Wan !
$ BM = 1.66 for 1 mole
 PAR  BM(DIS_SIG,CO),,                      1.66;,,                   N 19Wan !
$
 FUNCTION GHSERCO   298.15  +310.241+133.36601*T-25.0861*T*LN(T)
       -0.002654739*T**2-1.7348E-07*T**3+72527*T**(-1);
      1768.00  Y  -17197.666+253.28374*T-40.5*T*LN(T)+9.3488E+30*T**(-9);
      6000.00  N !
 FUNCTION GLIQCO    298.15  +15085.037-8.931932*T+GHSERCO-2.19801E-21*T**7;
      1768.00  Y  -846.61+243.599944*T-40.5*T*LN(T);
      6000.00  N !
 FUNCTION GFCCCO    298.15  +GHSERCO+427.59-0.615248*T;                6000 N !
 FUNCTION GBCCCO    298.15  +GHSERCO+2938-0.7138*T;                    6000 N !
 FUNCTION GSIGCO    298.15  +GHSERCO+6958;                             6000 N !
$ ------------------------------------------------------------------------------
$ Cr
$
 PAR  G(BCC_A2,CR:VA),,                 +GHSERCR;,,                   N 91Din !
 PAR  TC(BCC_A2,CR:VA),,                 -311.50;,,                   N 91Din !
 PAR  BM(BCC_A2,CR:VA),,                   -0.008;,,                  N 91Din !
 PAR  G(FCC_A1,CR:VA),,                 +GHSERCR+7284+0.163*T;,,      N 91Din !
 PAR  TC(FCC_A1,CR:VA),,                -1109.00;,,                   N 91Din !
 PAR  BM(FCC_A1,CR:VA),,                   -2.46;,,                   N 91Din !
 PAR  G(HCP_A3,CR:VA),,                 +GHSERCR+4438;,,              N 91Din !
 PAR  TC(HCP_A3,CR:VA),,                -1109.00;,,                   N 91Din !
 PAR  BM(HCP_A3,CR:VA),,                   -2.46;,,                   N 91Din !
$PAR  G(CBCC_A12,CR:VA),,               +GHSERCR+11087+2.7196*T;,,    N 91Din !
$PAR  G(CUB_A13,CR:VA),,                +GHSERCR+15899+0.6276*T;,,    N 91Din !
 PAR  G(LIQUID,CR),,                    +GLIQCR;,,                    N 91Din !
$
 PAR  L(BCC_A2,CR,VA:VA;0),,            +46912;,,                     N 19Wan !
 PAR  G(SIGMA_D8B,CR:CR:CR),,           +30*GSIGCR;,,                 N 19Wan !
 PAR  G(DIS_SIG,CR),,                   +GSIGCR;,,                    N 19Wan !
$
 FUNCTION GHSERCR   298.15  -8856.94+157.48*T-26.908*T*LN(T)
       +0.00189435*T**2-1.47721E-06*T**3+139250*T**(-1);
      2180.00  Y  -34869.344+344.18*T-50*T*LN(T)-2.88526E+32*T**(-9);
      6000.00  N !
 FUNCTION GLIQCR    298.15  +24339.955-11.420225*T+GHSERCR+2.37615E-21*T**7;
      2180.00  Y  -16459.984+335.616316*T-50*T*LN(T);
      6000.00  N !
 FUNCTION GFCCCR    298.15  +GHSERCR+7284+0.163*T;                     6000 N !
 FUNCTION GSIGCR    298.15  +GHSERCR+12249.6;                          6000 N !
$ ------------------------------------------------------------------------------
$ Va
$
 PAR  G(BCC_A2,VA:VA),,                 +30*T;,,                      N 09Sun !
$ ------------------------------------------------------------------------------
$ Binary system
$
$ P. Wang, M.C. Peters, U.R. Kattner, K. Choudhary, G.B. Olson,
$ Intermetallics, 105, 13-20(2019).
$
$ Checked against paper and author's tdb. Checked at 6000 K.
$
$ In the tdb an add-on model is used for sigma. One of the interactions
$ is misprinted in the paper.
$
 PAR  L(LIQUID,CO,CR;0),,               -12725.3;,,                   N 19Wan !
 PAR  L(LIQUID,CO,CR;1),,               -1458.5;,,                    N 19Wan !
$
 PAR  L(FCC_A1,CO,CR:VA;0),,            -2256.2-7.3908*T;,,           N 19Wan !
 PAR  L(FCC_A1,CO,CR:VA;1),,            -3578.5;,,                    N 19Wan !
 PAR  TC(FCC_A1,CO,CR:VA;0),,           -6860;,,                      N 19Wan !
 PAR  TC(FCC_A1,CO,CR:VA;1),,           +5216;,,                      N 19Wan !
$
 PAR  L(BCC_A2,CO,CR:VA;0),,            +12652.9-11.0201*T;,,         N 19Wan !
 PAR  L(BCC_A2,CO,CR:VA;1),,            -9092.2;,,                    N 19Wan !
$
 PAR  L(HCP_A3,CO,CR:VA;0),,            -8859.4+1.323*T;,,            N 19Wan !
 PAR  L(HCP_A3,CO,CR:VA;1),,            -4432;,,                      N 19Wan !
 PAR  TC(HCP_A3,CO,CR:VA;0),,           -6572;,,                      N 19Wan !
 PAR  TC(HCP_A3,CO,CR:VA;1),,           +5811;,,                      N 19Wan !
$
 PAR  G(SIGMA_D8B,CO:CO:CR),,           +14*GSIGCO+16*GSIGCR
             -150300-149.97*T;,,                                      N 19Wan !
 PAR  G(SIGMA_D8B,CO:CR:CO),,           +26*GSIGCO+4*GSIGCR
             +14040;,,                                                N 19Wan !
 PAR  G(SIGMA_D8B,CO:CR:CR),,           +10*GSIGCO+20*GSIGCR
             -298659-51.588*T;,,                                      N 19Wan !
 PAR  G(SIGMA_D8B,CR:CO:CO),,           +20*GSIGCO+10*GSIGCR;,,       N 19Wan !
 PAR  G(SIGMA_D8B,CR:CO:CR),,           +4*GSIGCO+26*GSIGCR
             +126570;,,                                               N 19Wan !
 PAR  G(SIGMA_D8B,CR:CR:CO),,           +16*GSIGCO+14*GSIGCR
             -130290;,,                                               N 19Wan !
 PAR  L(SIGMA_D8B,CO,CR:CR:CR;0),,      -549597;,,                    N 19Wan !
 PAR  L(SIGMA_D8B,CO:CO,CR:CR;0),,      -295398;,,                    N 19Wan !
 PAR  L(SIGMA_D8B,CO:CR:CO,CR;0),,      -395592;,,                    N 19Wan !
$
 PAR  G(SIGMA_ORD,CO:CO:CR),,           -5010-4.999*T;,,              N 19Wan !
 PAR  G(SIGMA_ORD,CO:CR:CO),,           +468;,,                       N 19Wan !
 PAR  G(SIGMA_ORD,CO:CR:CR),,           -9955.3-1.7196*T;,,           N 19Wan !
 PAR  G(SIGMA_ORD,CR:CO:CO),,           +ZERO;,,                      N 19Wan !
 PAR  G(SIGMA_ORD,CR:CO:CR),,           +4219;,,                      N 19Wan !
 PAR  G(SIGMA_ORD,CR:CR:CO),,           -4343;,,                      N 19Wan !
 PAR  G(SIGMA_ORD,CO,CR:CR:CR;0),,      -18319.9;,,                   N 19Wan !
 PAR  G(SIGMA_ORD,CO:CO,CR:CR;0),,      -9846.6;,,                    N 19Wan !
 PAR  G(SIGMA_ORD,CO:CR:CO,CR;0),,      -13186.4;,,                   N 19Wan !
$ ------------------------------------------------------------------------------
$
 ASSESSED_SYSTEM
  CO-CR(TDB -* +LIQ +HCP_A3 +BCC_A2 +FCC_A1 +SIGMA_D8B
  ;G5 C_S:FCC/CO:VA ;P3 TMM:300/3000 STP:.1/1100) !
$
$
 LIST-OF-REFERENCE
 NUMBER  SOURCE
  Null   'Unknown source'
  Same   'Same or similar interaction as in the corresponding stable phase'
  REFLAV 'Laves phase convention: G(LAVES,X:X)=+3*GHSERXX+15000'
  91Din  'A.T. Dinsdale, Calphad, 15, 317-425(1991).'
  09Sun  'B. Sundman, I. Ohnuma, N. Dupin, U.R. Kattner, S.G. Fries,
          Acta Mater., 57, 2896-2908(2009); Al-Fe'
  19Wan  'P. Wang, M.C. Peters, U.R. Kattner, K. Choudhary, G.B. Olson,
          Intermetallics, 105, 13-20(2019); Co-Cr'
!

File: data/databases/sgte-binary/CoCr-20Ost.tdb
$
$ Database for Co-Cr from M. Ostrowska and G. Cacciamani 2020.
$
$ M. Ostrowska, G. Cacciamani, J. Alloys Compd, 845, 156122(2020).
$
$ Dataset created 2023.03.10 by Bengt Hallstedt.
$
$ Modified from 19Wan. Sigma-phase modified. The sigma phase field is slightly
$ wider towards Co.
$
$ ------------------------------------------------------------------------------
 TEMP-LIM 298.15 6000.00 !
$
$ELEMENT NAME  REF. STATE               ATOMIC MASS H298-H0    S298    !
$
 ELEMENT VA   VACUUM                      0.0          0.0      0.0    ! 
 ELEMENT CO   HCP_A3                     58.9332    4765.567   30.0400 ! 
 ELEMENT CR   BCC_A2                     51.996     4050.0     23.5429 ! 
$ ------------------------------------------------------------------------------
$ Phase definitions
$
 PHASE LIQUID:L % 1 1 !
 CONST LIQUID:L : CO CR : !
$
$ Fcc (cF4, Fm-3m) and MeX (cF8, Fm-3m)
$
 PHASE FCC_A1 %A 2 1 1 !
 CONST FCC_A1 : CO% CR : VA : !
$
$ Bcc (cI2, Im-3m)
$
 PHASE BCC_A2 %B 2 1 3 !
 CONST BCC_A2 : CO CR% VA : VA : !
$
$ Hcp (hP2, P6_3/mmc) and Me2X (NiAs-type, hP4, P6_3/mmc, B8_1)
$
 PHASE HCP_A3 %A 2 1 0.5 !
 CONST HCP_A3 : CO% CR : VA : !
$
$ Prototype CrFe (tP30, P4_2/mnm)
$
 PHASE SIGMA_D8B % 3 10 4 16 !
 CONST SIGMA_D8B : CO% CR : CO CR% : CO CR : !
$ ------------------------------------------------------------------------------
$ Defaults
$
 DEFINE-SYSTEM-DEFAULT ELEMENT 2 !
 DEFAULT-COM DEFINE_SYSTEM_ELEMENT VA !
 TYPE-DEF % SEQ * !
 TYPE-DEF A GES AMEND_PHASE_DESCRIPTION @ MAGNETIC -3 0.28 !
 TYPE-DEF B GES AMEND_PHASE_DESCRIPTION @ MAGNETIC -1 0.4 !
 FUNCTION ZERO      298.15  0;                                         6000 N !
 FUNCTION UN_ASS    298.15  0;                                         6000 N !
 FUNCTION R         298.15  +8.31451;                                  6000 N !
$ ------------------------------------------------------------------------------
$ Element data
$ ------------------------------------------------------------------------------
$ Co
$
 PAR  G(HCP_A3,CO:VA),,                 +GHSERCO;,,                   N 91Din !
 PAR  TC(HCP_A3,CO:VA),,                 1396.00;,,                   N 91Din !
 PAR  BM(HCP_A3,CO:VA),,                    1.35;,,                   N 91Din !
 PAR  G(FCC_A1,CO:VA),,                 +GHSERCO
             +427.591-0.615248*T;,,                                   N 91Din !
 PAR  TC(FCC_A1,CO:VA),,                 1396.00;,,                   N 91Din !
 PAR  BM(FCC_A1,CO:VA),,                    1.35;,,                   N 91Din !
 PAR  G(BCC_A2,CO:VA),,                 +GHSERCO+2938-0.7138*T;,,     N 91Din !
 PAR  TC(BCC_A2,CO:VA),,                 1450.00;,,                   N 91Din !
 PAR  BM(BCC_A2,CO:VA),,                    1.35;,,                   N 91Din !
$PAR  G(CBCC_A12,CO:VA),,               +GHSERCO+4155;,,              N 91Din !
$PAR  G(CUB_A13,CO:VA),,                +GHSERCO+3155;,,              N 91Din !
 PAR  G(LIQUID,CO),,                    +GLIQCO;,,                    N 91Din !
$
 PAR  L(BCC_A2,CO,VA:VA;0),,            +126184;,,                    N 19Wan !
 PAR  G(SIGMA_D8B,CO:CO:CO),,           +30*GSIGMACO;,,               N 20Ost !
$
 FUNCTION GHSERCO   298.15  +310.241+133.36601*T-25.0861*T*LN(T)
       -0.002654739*T**2-1.7348E-07*T**3+72527*T**(-1);
      1768.00  Y  -17197.666+253.28374*T-40.5*T*LN(T)+9.3488E+30*T**(-9);
      6000.00  N !
 FUNCTION GLIQCO    298.15  +15085.037-8.931932*T+GHSERCO-2.19801E-21*T**7;
      1768.00  Y  -846.61+243.599944*T-40.5*T*LN(T);
      6000.00  N !
 FUNCTION GFCCCO    298.15  +GHSERCO+427.59-0.615248*T;                6000 N !
 FUNCTION GBCCCO    298.15  +GHSERCO+2938-0.7138*T;                    6000 N !
 FUNCTION GSIGMACO  298.15  +GFCCCO+4700+0.25*T;                       6000 N !
$FUNCTION GSIGCO    298.15  +GHSERCO+6958;                             6000 N !
 FUNCTION GSIGCO    298.15  +GFCCCO+6958;                              6000 N !
$ ------------------------------------------------------------------------------
$ Cr
$
 PAR  G(BCC_A2,CR:VA),,                 +GHSERCR;,,                   N 91Din !
 PAR  TC(BCC_A2,CR:VA),,                 -311.50;,,                   N 91Din !
 PAR  BM(BCC_A2,CR:VA),,                   -0.008;,,                  N 91Din !
 PAR  G(FCC_A1,CR:VA),,                 +GHSERCR+7284+0.163*T;,,      N 91Din !
 PAR  TC(FCC_A1,CR:VA),,                -1109.00;,,                   N 91Din !
 PAR  BM(FCC_A1,CR:VA),,                   -2.46;,,                   N 91Din !
 PAR  G(HCP_A3,CR:VA),,                 +GHSERCR+4438;,,              N 91Din !
 PAR  TC(HCP_A3,CR:VA),,                -1109.00;,,                   N 91Din !
 PAR  BM(HCP_A3,CR:VA),,                   -2.46;,,                   N 91Din !
$PAR  G(CBCC_A12,CR:VA),,               +GHSERCR+11087+2.7196*T;,,    N 91Din !
$PAR  G(CUB_A13,CR:VA),,                +GHSERCR+15899+0.6276*T;,,    N 91Din !
 PAR  G(LIQUID,CR),,                    +GLIQCR;,,                    N 91Din !
$
 PAR  L(BCC_A2,CR,VA:VA;0),,            +100000-30*T;,,               N 20Ost !
 PAR  G(SIGMA_D8B,CR:CR:CR),,           +30*GSIGMACR;,,               N 06Slu !
$
 FUNCTION GHSERCR   298.15  -8856.94+157.48*T-26.908*T*LN(T)
       +0.00189435*T**2-1.47721E-06*T**3+139250*T**(-1);
      2180.00  Y  -34869.344+344.18*T-50*T*LN(T)-2.88526E+32*T**(-9);
      6000.00  N !
 FUNCTION GLIQCR    298.15  +24339.955-11.420225*T+GHSERCR+2.37615E-21*T**7;
      2180.00  Y  -16459.984+335.616316*T-50*T*LN(T);
      6000.00  N !
 FUNCTION GFCCCR    298.15  +GHSERCR+7284+0.163*T;                     6000 N !
 FUNCTION GSIGMACR  298.15  +GHSERCR+13200;                            6000 N !
$FUNCTION GSIGCR    298.15  +GHSERCR+12249.6;                          6000 N !
 FUNCTION GSIGCR    298.15  +GHSERCR+12291;                            6000 N !
$ ------------------------------------------------------------------------------
$ Va
$
 PAR  G(BCC_A2,VA:VA),,                 +30*T;,,                      N 09Sun !
$ ------------------------------------------------------------------------------
$ Binary system
$
$ M. Ostrowska, G. Cacciamani, J. Alloys Compd, 845, 156122(2020).
$
$ Checked against author's tdb. Checked at 6000 K.
$
$ Modified from 19Wan. Sigma-phase modified. The sigma phase field is slightly
$ wider towards Co.
$
 PAR  L(LIQUID,CO,CR;0),,               -12725.3;,,                   N 19Wan !
 PAR  L(LIQUID,CO,CR;1),,               -1458.5;,,                    N 19Wan !
$
 PAR  L(FCC_A1,CO,CR:VA;0),,            -2256.2-7.3908*T;,,           N 19Wan !
 PAR  L(FCC_A1,CO,CR:VA;1),,            -3578.5;,,                    N 19Wan !
 PAR  TC(FCC_A1,CO,CR:VA;0),,           -6860;,,                      N 19Wan !
 PAR  TC(FCC_A1,CO,CR:VA;1),,           +5216;,,                      N 19Wan !
$
 PAR  L(BCC_A2,CO,CR:VA;0),,            +12652.9-11.0201*T;,,         N 19Wan !
 PAR  L(BCC_A2,CO,CR:VA;1),,            -9092.2;,,                    N 19Wan !
$
 PAR  L(HCP_A3,CO,CR:VA;0),,            -8859.4+1.323*T;,,            N 19Wan !
 PAR  L(HCP_A3,CO,CR:VA;1),,            -4432;,,                      N 19Wan !
 PAR  TC(HCP_A3,CO,CR:VA;0),,           -6572;,,                      N 19Wan !
 PAR  TC(HCP_A3,CO,CR:VA;1),,           +5811;,,                      N 19Wan !
$
 PAR  G(SIGMA_D8B,CO:CO:CR),,           +14*GSIGCO+16*GSIGCR
             -150300-149.97*T;,,                                      N 19Wan !
 PAR  G(SIGMA_D8B,CO:CR:CO),,           +26*GSIGCO+4*GSIGCR
             +14040;,,                                                N 19Wan !
 PAR  G(SIGMA_D8B,CO:CR:CR),,           +10*GSIGCO+20*GSIGCR
             -298659-51.588*T;,,                                      N 19Wan !
 PAR  G(SIGMA_D8B,CR:CO:CO),,           +20*GSIGCO+10*GSIGCR;,,       N 19Wan !
 PAR  G(SIGMA_D8B,CR:CO:CR),,           +4*GSIGCO+26*GSIGCR
             +126570;,,                                               N 19Wan !
 PAR  G(SIGMA_D8B,CR:CR:CO),,           +16*GSIGCO+14*GSIGCR
             -130290;,,                                               N 19Wan !
 PAR  L(SIGMA_D8B,CO,CR:CR:CR;0),,      -589595.8;,,                  N 20Ost !
 PAR  L(SIGMA_D8B,CO:CO,CR:CR;0),,      -342517.5+80*T;,,             N 20Ost !
 PAR  L(SIGMA_D8B,CO:CR:CO,CR;0),,      -393592.2;,,                  N 20Ost !
$ ------------------------------------------------------------------------------
$
 ASSESSED_SYSTEM
  CO-CR(TDB -* +LIQ +HCP_A3 +BCC_A2 +FCC_A1 +SIGMA_D8B
  ;G5 C_S:FCC/CO:VA ;P3 TMM:300/3000 STP:.1/1100) !
$
$
 LIST-OF-REFERENCE
 NUMBER  SOURCE
  Null   'Unknown source'
  Same   'Same or similar interaction as in the corresponding stable phase'
  REFLAV 'Laves phase convention: G(LAVES,X:X)=+3*GHSERXX+15000'
  91Din  'A.T. Dinsdale, Calphad, 15, 317-425(1991).'
  06Slu  'M.H.F. Sluiter, Calphad, 30, 357-66(2006); Endmember values'
  09Sun  'B. Sundman, I. Ohnuma, N. Dupin, U.R. Kattner, S.G. Fries,
          Acta Mater., 57, 2896-2908(2009); Al-Fe'
  19Wan  'P. Wang, M.C. Peters, U.R. Kattner, K. Choudhary, G.B. Olson,
          Intermetallics, 105, 13-20(2019); Co-Cr'
  20Ost  'M. Ostrowska, G. Cacciamani,
          J. Alloys Compd, 845, 156122(2020); Co-Cr'
!

File: data/databases/sgte-binary/CoCr-20Zha.tdb
$
$ Database for Co-Cr from N. Zhao et al. 2020.
$
$ N. Zhao, W. Liu, J.-J. Wang, X.-G. Lu, L. Zhang, Calphad, 71, 101996(2020).
$
$ Dataset created 2021.04.18 by Bengt Hallstedt.
$
$ There are no thermodynamic parameters in the paper. They are only given in a
$ supplemental tdb.
$
$ ------------------------------------------------------------------------------
 TEMP-LIM 298.15 6000.00 !
$
$ELEMENT NAME  REF. STATE               ATOMIC MASS H298-H0    S298    !
$
 ELEMENT VA   VACUUM                      0.0          0.0      0.0    ! 
 ELEMENT CO   HCP_A3                     58.9332    4765.567   30.0400 ! 
 ELEMENT CR   BCC_A2                     51.996     4050.0     23.5429 ! 
$ ------------------------------------------------------------------------------
$ Phase definitions
$
 PHASE LIQUID:L % 1 1 !
 CONST LIQUID:L : CO CR : !
$
$ Fcc (cF4, Fm-3m) and MeX (cF8, Fm-3m)
$
 PHASE FCC_A1 %A 2 1 1 !
 CONST FCC_A1 : CO% CR : VA : !
$
$ Bcc (cI2, Im-3m)
$
 PHASE BCC_A2 %B 2 1 3 !
 CONST BCC_A2 : CO CR% : VA : !
$
$ Hcp (hP2, P6_3/mmc) and Me2X (NiAs-type, hP4, P6_3/mmc, B8_1)
$
 PHASE HCP_A3 %A 2 1 0.5 !
 CONST HCP_A3 : CO% CR : VA : !
$
$ Prototype CrFe (tP30, P4_2/mnm)
$
 PHASE SIGMA_D8B %A 3 10 4 16 !
 CONST SIGMA_D8B : CO% CR : CO CR% : CO CR : !
$ ------------------------------------------------------------------------------
$ Defaults
$
 DEFINE-SYSTEM-DEFAULT ELEMENT 2 !
 DEFAULT-COM DEFINE_SYSTEM_ELEMENT VA !
 TYPE-DEF % SEQ * !
 TYPE-DEF A GES AMEND_PHASE_DESCRIPTION @ MAGNETIC -3 0.28 !
 TYPE-DEF B GES AMEND_PHASE_DESCRIPTION @ MAGNETIC -1 0.4 !
 FUNCTION ZERO      298.15  0;                                         6000 N !
 FUNCTION UN_ASS    298.15  0;                                         6000 N !
 FUNCTION R         298.15  +8.31451;                                  6000 N !
$ ------------------------------------------------------------------------------
$ Element data
$ ------------------------------------------------------------------------------
$ Co
$
 PAR  G(HCP_A3,CO:VA),,                 +GHSERCO;,,                   N 91Din !
 PAR  TC(HCP_A3,CO:VA),,                 1396.00;,,                   N 91Din !
 PAR  BM(HCP_A3,CO:VA),,                    1.35;,,                   N 91Din !
 PAR  G(FCC_A1,CO:VA),,                 +GHSERCO
             +427.591-0.615248*T;,,                                   N 91Din !
 PAR  TC(FCC_A1,CO:VA),,                 1396.00;,,                   N 91Din !
 PAR  BM(FCC_A1,CO:VA),,                    1.35;,,                   N 91Din !
 PAR  G(BCC_A2,CO:VA),,                 +GHSERCO+2938-0.7138*T;,,     N 91Din !
 PAR  TC(BCC_A2,CO:VA),,                 1450.00;,,                   N 91Din !
 PAR  BM(BCC_A2,CO:VA),,                    1.35;,,                   N 91Din !
$PAR  G(CBCC_A12,CO:VA),,               +GHSERCO+4155;,,              N 91Din !
$PAR  G(CUB_A13,CO:VA),,                +GHSERCO+3155;,,              N 91Din !
 PAR  G(LIQUID,CO),,                    +GLIQCO;,,                    N 91Din !
$
 PAR  G(SIGMA_D8B,CO:CO:CO),,           +30*GHCO+925000;,,            N 20Zha !
$
 FUNCTION GHSERCO   298.15  +310.241+133.36601*T-25.0861*T*LN(T)
       -0.002654739*T**2-1.7348E-07*T**3+72527*T**(-1);
      1768.00  Y  -17197.666+253.28374*T-40.5*T*LN(T)+9.3488E+30*T**(-9);
      6000.00  N !
 FUNCTION GLIQCO    298.15  +15085.037-8.931932*T+GHSERCO-2.19801E-21*T**7;
      1768.00  Y  -846.61+243.599944*T-40.5*T*LN(T);
      6000.00  N !
 FUNCTION GFCCCO    298.15  +GHSERCO+427.59-0.615248*T;                6000 N !
 FUNCTION GBCCCO    298.15  +GHSERCO+2938-0.7138*T;                    6000 N !
 FUNCTION GHCO      298.15  +GHSERCO-16200-2.47*T;                     6000 N !
$ ------------------------------------------------------------------------------
$ Cr
$
 PAR  G(BCC_A2,CR:VA),,                 +GHSERCR;,,                   N 91Din !
 PAR  TC(BCC_A2,CR:VA),,                 -311.50;,,                   N 91Din !
 PAR  BM(BCC_A2,CR:VA),,                   -0.008;,,                  N 91Din !
 PAR  G(FCC_A1,CR:VA),,                 +GHSERCR+7284+0.163*T;,,      N 91Din !
 PAR  TC(FCC_A1,CR:VA),,                -1109.00;,,                   N 91Din !
 PAR  BM(FCC_A1,CR:VA),,                   -2.46;,,                   N 91Din !
 PAR  G(HCP_A3,CR:VA),,                 +GHSERCR+4438;,,              N 91Din !
 PAR  TC(HCP_A3,CR:VA),,                -1109.00;,,                   N 91Din !
 PAR  BM(HCP_A3,CR:VA),,                   -2.46;,,                   N 91Din !
$PAR  G(CBCC_A12,CR:VA),,               +GHSERCR+11087+2.7196*T;,,    N 91Din !
$PAR  G(CUB_A13,CR:VA),,                +GHSERCR+15899+0.6276*T;,,    N 91Din !
 PAR  G(LIQUID,CR),,                    +GLIQCR;,,                    N 91Din !
$
 PAR  G(SIGMA_D8B,CR:CR:CR),,           +30*GHCR+362300;,,            N 20Zha !
$
 FUNCTION GHSERCR   298.15  -8856.94+157.48*T-26.908*T*LN(T)
       +0.00189435*T**2-1.47721E-06*T**3+139250*T**(-1);
      2180.00  Y  -34869.344+344.18*T-50*T*LN(T)-2.88526E+32*T**(-9);
      6000.00  N !
 FUNCTION GLIQCR    298.15  +24339.955-11.420225*T+GHSERCR+2.37615E-21*T**7;
      2180.00  Y  -16459.984+335.616316*T-50*T*LN(T);
      6000.00  N !
 FUNCTION GFCCCR    298.15  +GHSERCR+7284+0.163*T;                     6000 N !
 FUNCTION GHCR      298.15  +GHSERCR-100-2.52*T;                       6000 N !
$ ------------------------------------------------------------------------------
$ Binary system
$
$ N. Zhao, W. Liu, J.-J. Wang, X.-G. Lu, L. Zhang, Calphad, 71, 101996(2020).
$
$ Checked against paper and author's tdb. Checked at 6000 K.
$
$ There are no thermodynamic parameters in the paper. They are only given in a
$ supplemental tdb.
$
$ It seems that the sigma phase has been adjusted be optimizing the elemental
$ offsets GHCO and GHCR. In addition there are two (very small) B*T parameters
$ and several (also small) interactions. The offsets are probably a
$ compensation for the magnetic contributions to the element Gibbs energies.
$
 PAR  L(LIQUID,CO,CR;0),,               -11700-0.404*T;,,             N 20Zha !
 PAR  L(LIQUID,CO,CR;1),,               -6000+3.3*T;,,                N 20Zha !
$
 PAR  L(FCC_A1,CO,CR:VA;0),,            +1600-9.592*T;,,              N 20Zha !
 PAR  L(FCC_A1,CO,CR:VA;1),,            -3600+1*T;,,                  N 20Zha !
 PAR  TC(FCC_A1,CO,CR:VA;0),,           -8684;,,                      N 16Li !
 PAR  TC(FCC_A1,CO,CR:VA;1),,           +7463;,,                      N 16Li !
$
 PAR  L(BCC_A2,CO,CR:VA;0),,            +17500-13.7*T;,,              N 20Zha !
 PAR  L(BCC_A2,CO,CR:VA;1),,            -4700-2.2*T;,,                N 20Zha !
$
 PAR  L(HCP_A3,CO,CR:VA;0),,            -6250;,,                      N 20Zha !
 PAR  L(HCP_A3,CO,CR:VA;1),,            -2436;,,                      N 20Zha !
 PAR  TC(HCP_A3,CO,CR:VA;0),,           -7546;,,                      N 16Li !
 PAR  TC(HCP_A3,CO,CR:VA;1),,           +7422;,,                      N 16Li !
$
 PAR  G(SIGMA_D8B,CO:CO:CR),,           +14*GHCO+16*GHCR+248494;,,    N 20Zha !
 PAR  G(SIGMA_D8B,CO:CR:CO),,           +26*GHCO+4*GHCR+594867;,,     N 20Zha !
 PAR  G(SIGMA_D8B,CO:CR:CR),,           +10*GHCO+20*GHCR
             +90780+30*T;,,                                           N 20Zha !
 PAR  G(SIGMA_D8B,CR:CO:CO),,           +20*GHCO+10*GHCR
             +500565-4*T;,,                                           N 20Zha !
 PAR  G(SIGMA_D8B,CR:CO:CR),,           +4*GHCO+26*GHCR+505532;,,     N 20Zha !
 PAR  G(SIGMA_D8B,CR:CR:CO),,           +16*GHCO+14*GHCR+362287;,,    N 20Zha !
 PAR  L(SIGMA_D8B,CO,CR:CR:CR;0),,      -120000;,,                    N 20Zha !
 PAR  L(SIGMA_D8B,CO,CR:CR:CO;0),,      -180000;,,                    N 20Zha !
 PAR  L(SIGMA_D8B,CO:CR:CO,CR;0),,      -25000;,,                     N 20Zha !
 PAR  L(SIGMA_D8B,CR:CR:CO,CR;0),,      -90000;,,                     N 20Zha !
$ ------------------------------------------------------------------------------
$
 ASSESSED_SYSTEM
  CO-CR(TDB -* +LIQ +HCP_A3 +BCC_A2 +FCC_A1 +SIGMA_D8B
  ;G5 C_S:FCC/CO:VA ;P3 TMM:300/3000 STP:.1/1100) !
$
$
 LIST-OF-REFERENCE
 NUMBER  SOURCE
  Null   'Unknown source'
  Same   'Same or similar interaction as in the corresponding stable phase'
  REFLAV 'Laves phase convention: G(LAVES,X:X)=+3*GHSERXX+15000'
  91Din  'A.T. Dinsdale, Calphad, 15, 317-425(1991).'
  16Li   'Z. Li, H. Mao, P.A. Korzhavyi, M. Selleby,
          Calphad, 52, 1-7(2016); Co-Cr'
  20Zha  'N. Zhao, W. Liu, J.-J. Wang, X.-G. Lu, L. Zhang,
          Calphad, 71, 101996(2020); Co-Cr'
!

File: data/databases/sgte-binary/CoCr-23Sha.tdb
$
$ Database for Co-Cr from G. Shang et al. 2023.
$
$ G. Shang, C.-H. Xia, Z.-Z. Liu, X.-G. Lu, Calphad, 80, 102526(2023).
$
$ Dataset created 2023.03.13 by Bengt Hallstedt.
$
$ Modified from 20Zha. Changed sigma. The GHCO and GHCR functions are changed.
$
$ Total energies in eV for sigma (from VASP) given in the paper (author's tdb)
$ are recalculated here to formation energies in J. These are not given
$ relative to GHSER, but relative to GHSER with a certain offset, probably to
$ to compensate for magnetic contributions.
$
$ Delta-G for Co:Co:Co is near zero. This does not seem correct and produces
$ a rather strange G-curve for the sigma phase. The G-curve from 20Zha looks
$ considerably more "normal".
$
$ There are misprints in the parameter table.
$
$ ------------------------------------------------------------------------------
 TEMP-LIM 298.15 6000.00 !
$
$ELEMENT NAME  REF. STATE               ATOMIC MASS H298-H0    S298    !
$
 ELEMENT VA   VACUUM                      0.0          0.0      0.0    ! 
 ELEMENT CO   HCP_A3                     58.9332    4765.567   30.0400 ! 
 ELEMENT CR   BCC_A2                     51.996     4050.0     23.5429 ! 
$ ------------------------------------------------------------------------------
$ Phase definitions
$
 PHASE LIQUID:L % 1 1 !
 CONST LIQUID:L : CO CR : !
$
$ Fcc (cF4, Fm-3m) and MeX (cF8, Fm-3m)
$
 PHASE FCC_A1 %A 2 1 1 !
 CONST FCC_A1 : CO% CR : VA : !
$
$ Bcc (cI2, Im-3m)
$
 PHASE BCC_A2 %B 2 1 3 !
 CONST BCC_A2 : CO CR% : VA : !
$
$ Hcp (hP2, P6_3/mmc) and Me2X (NiAs-type, hP4, P6_3/mmc, B8_1)
$
 PHASE HCP_A3 %A 2 1 0.5 !
 CONST HCP_A3 : CO% CR : VA : !
$
$ Prototype CrFe (tP30, P4_2/mnm)
$
 PHASE SIGMA_D8B %A 3 10 4 16 !
 CONST SIGMA_D8B : CO% CR : CO CR% : CO CR : !
$ ------------------------------------------------------------------------------
$ Defaults
$
 DEFINE-SYSTEM-DEFAULT ELEMENT 2 !
 DEFAULT-COM DEFINE_SYSTEM_ELEMENT VA !
 TYPE-DEF % SEQ * !
 TYPE-DEF A GES AMEND_PHASE_DESCRIPTION @ MAGNETIC -3 0.28 !
 TYPE-DEF B GES AMEND_PHASE_DESCRIPTION @ MAGNETIC -1 0.4 !
 FUNCTION ZERO      298.15  0;                                         6000 N !
 FUNCTION UN_ASS    298.15  0;                                         6000 N !
 FUNCTION R         298.15  +8.31451;                                  6000 N !
$ ------------------------------------------------------------------------------
$ Element data
$ ------------------------------------------------------------------------------
$ Co
$
 PAR  G(HCP_A3,CO:VA),,                 +GHSERCO;,,                   N 91Din !
 PAR  TC(HCP_A3,CO:VA),,                 1396.00;,,                   N 91Din !
 PAR  BM(HCP_A3,CO:VA),,                    1.35;,,                   N 91Din !
 PAR  G(FCC_A1,CO:VA),,                 +GHSERCO
             +427.591-0.615248*T;,,                                   N 91Din !
 PAR  TC(FCC_A1,CO:VA),,                 1396.00;,,                   N 91Din !
 PAR  BM(FCC_A1,CO:VA),,                    1.35;,,                   N 91Din !
 PAR  G(BCC_A2,CO:VA),,                 +GHSERCO+2938-0.7138*T;,,     N 91Din !
 PAR  TC(BCC_A2,CO:VA),,                 1450.00;,,                   N 91Din !
 PAR  BM(BCC_A2,CO:VA),,                    1.35;,,                   N 91Din !
$PAR  G(CBCC_A12,CO:VA),,               +GHSERCO+4155;,,              N 91Din !
$PAR  G(CUB_A13,CO:VA),,                +GHSERCO+3155;,,              N 91Din !
 PAR  G(LIQUID,CO),,                    +GLIQCO;,,                    N 91Din !
$
 PAR  G(SIGMA_D8B,CO:CO:CO),,           +30*GHCO+181721+1.97*T;,,     N 23Sha !
$
 FUNCTION GHSERCO   298.15  +310.241+133.36601*T-25.0861*T*LN(T)
       -0.002654739*T**2-1.7348E-07*T**3+72527*T**(-1);
      1768.00  Y  -17197.666+253.28374*T-40.5*T*LN(T)+9.3488E+30*T**(-9);
      6000.00  N !
 FUNCTION GLIQCO    298.15  +15085.037-8.931932*T+GHSERCO-2.19801E-21*T**7;
      1768.00  Y  -846.61+243.599944*T-40.5*T*LN(T);
      6000.00  N !
 FUNCTION GFCCCO    298.15  +GHSERCO+427.59-0.615248*T;                6000 N !
 FUNCTION GBCCCO    298.15  +GHSERCO+2938-0.7138*T;                    6000 N !
 FUNCTION GHCO      298.15  +GHSERCO-8400+0.95*T;                      6000 N !
$ ------------------------------------------------------------------------------
$ Cr
$
 PAR  G(BCC_A2,CR:VA),,                 +GHSERCR;,,                   N 91Din !
 PAR  TC(BCC_A2,CR:VA),,                 -311.50;,,                   N 91Din !
 PAR  BM(BCC_A2,CR:VA),,                   -0.008;,,                  N 91Din !
 PAR  G(FCC_A1,CR:VA),,                 +GHSERCR+7284+0.163*T;,,      N 91Din !
 PAR  TC(FCC_A1,CR:VA),,                -1109.00;,,                   N 91Din !
 PAR  BM(FCC_A1,CR:VA),,                   -2.46;,,                   N 91Din !
 PAR  G(HCP_A3,CR:VA),,                 +GHSERCR+4438;,,              N 91Din !
 PAR  TC(HCP_A3,CR:VA),,                -1109.00;,,                   N 91Din !
 PAR  BM(HCP_A3,CR:VA),,                   -2.46;,,                   N 91Din !
$PAR  G(CBCC_A12,CR:VA),,               +GHSERCR+11087+2.7196*T;,,    N 91Din !
$PAR  G(CUB_A13,CR:VA),,                +GHSERCR+15899+0.6276*T;,,    N 91Din !
 PAR  G(LIQUID,CR),,                    +GLIQCR;,,                    N 91Din !
$
 PAR  G(SIGMA_D8B,CR:CR:CR),,           +30*GHCR+362144;,,            N 23Sha !
$
 FUNCTION GHSERCR   298.15  -8856.94+157.48*T-26.908*T*LN(T)
       +0.00189435*T**2-1.47721E-06*T**3+139250*T**(-1);
      2180.00  Y  -34869.344+344.18*T-50*T*LN(T)-2.88526E+32*T**(-9);
      6000.00  N !
 FUNCTION GLIQCR    298.15  +24339.955-11.420225*T+GHSERCR+2.37615E-21*T**7;
      2180.00  Y  -16459.984+335.616316*T-50*T*LN(T);
      6000.00  N !
 FUNCTION GFCCCR    298.15  +GHSERCR+7284+0.163*T;                     6000 N !
 FUNCTION GHCR      298.15  +GHSERCR-3*T;                              6000 N !
$ ------------------------------------------------------------------------------
$ Binary system
$
$ G. Shang, C.-H. Xia, Z.-Z. Liu, X.-G. Lu, Calphad, 80, 102526(2023).
$
$ Checked against paper and author's tdb. Checked at 6000 K.
$
$ Modified from 20Zha. Changed sigma. The GHCO and GHCR functions are changed.
$
$ Total energies in eV for sigma (from VASP) given in the paper (author's tdb)
$ are recalculated here to formation energies in J. These are not given
$ relative to GHSER, but relative to GHSER with a certain offset, probably to
$ to compensate for magnetic contributions.
$
$ Delta-G for Co:Co:Co is near zero. This does not seem correct and produces
$ a rather strange G-curve for the sigma phase. The G-curve from 20Zha looks
$ considerably more "normal".
$
$ There are misprints in the parameter table.
$
 PAR  L(LIQUID,CO,CR;0),,               -11700-0.404*T;,,             N 20Zha !
 PAR  L(LIQUID,CO,CR;1),,               -6000+3.3*T;,,                N 20Zha !
$
 PAR  L(FCC_A1,CO,CR:VA;0),,            +1620-9.592*T;,,              N 23Sha !
 PAR  L(FCC_A1,CO,CR:VA;1),,            -3600+1*T;,,                  N 20Zha !
 PAR  TC(FCC_A1,CO,CR:VA;0),,           -8684;,,                      N 16Li !
 PAR  TC(FCC_A1,CO,CR:VA;1),,           +7463;,,                      N 16Li !
$
 PAR  L(BCC_A2,CO,CR:VA;0),,            +17460-13.7*T;,,              N 23Sha !
 PAR  L(BCC_A2,CO,CR:VA;1),,            -4700-2.2*T;,,                N 20Zha !
$
 PAR  L(HCP_A3,CO,CR:VA;0),,            -6250;,,                      N 20Zha !
 PAR  L(HCP_A3,CO,CR:VA;1),,            -2436;,,                      N 20Zha !
 PAR  TC(HCP_A3,CO,CR:VA;0),,           -7546;,,                      N 16Li !
 PAR  TC(HCP_A3,CO,CR:VA;1),,           +7422;,,                      N 16Li !
$
 PAR  G(SIGMA_D8B,CO:CO:CR),,           +14*GHCO+16*GHCR+225059;,,    N 23Sha !
 PAR  G(SIGMA_D8B,CO:CR:CO),,           +26*GHCO+4*GHCR
             +277625-12.6*T;,,                                        N 23Sha !
 PAR  G(SIGMA_D8B,CO:CR:CR),,           +10*GHCO+20*GHCR
             +87766-62.4*T;,,                                         N 23Sha !
 PAR  G(SIGMA_D8B,CR:CO:CO),,           +20*GHCO+10*GHCR
             +434614;,,                                               N 23Sha !
 PAR  G(SIGMA_D8B,CR:CO:CR),,           +4*GHCO+26*GHCR+500549;,,     N 23Sha !
 PAR  G(SIGMA_D8B,CR:CR:CO),,           +16*GHCO+14*GHCR+349928;,,    N 23Sha !
 PAR  L(SIGMA_D8B,CO,CR:CR:CO;0),,      -20800-51*T;,,                N 23Sha !
 PAR  L(SIGMA_D8B,CO,CR:CR:CR;0),,      -111900+18*T;,,               N 23Sha !
 PAR  L(SIGMA_D8B,CO:CR:CO,CR;0),,      -65000;,,                     N 23Sha !
$ ------------------------------------------------------------------------------
$
 ASSESSED_SYSTEM
  CO-CR(TDB -* +LIQ +HCP_A3 +BCC_A2 +FCC_A1 +SIGMA_D8B
  ;G5 C_S:FCC/CO:VA ;P3 TMM:300/3000 STP:.1/1100) !
$
$
 LIST-OF-REFERENCE
 NUMBER  SOURCE
  Null   'Unknown source'
  Same   'Same or similar interaction as in the corresponding stable phase'
  REFLAV 'Laves phase convention: G(LAVES,X:X)=+3*GHSERXX+15000'
  91Din  'A.T. Dinsdale, Calphad, 15, 317-425(1991).'
  16Li   'Z. Li, H. Mao, P.A. Korzhavyi, M. Selleby,
          Calphad, 52, 1-7(2016); Co-Cr'
  20Zha  'N. Zhao, W. Liu, J.-J. Wang, X.-G. Lu, L. Zhang,
          Calphad, 71, 101996(2020); Co-Cr'
  23Sha  'G. Shang, C.-H. Xia, Z.-Z. Liu, X.-G. Lu,
          Calphad, 80, 102526(2023); Co-Cr'
!

File: data/databases/sgte-binary/CoCr-24Per.tdb
$
$ Database for Co-Cr from J.C. Pereira dos Santos et al. 2024.
$
$ J.C. Pereira dos Santos, S. Griesemer, N. Dupin, U.R. Kattner, C. Liu,
$ D. Ivanova, T. Hammerschmidt, S.G. Fries, C. Wolverton, C.E. Campbell,
$ J. Phase Equilib. Diffus., 45, 330-57(2024).
$
$ Dataset created 2023.11.20 by Bengt Hallstedt.
$
$ A 5-sl EBEF add-on model is used for sigma. Non-sigma parameters are from
$ 19Wan.
$
$ ------------------------------------------------------------------------------
 TEMP-LIM 298.15 6000.00 !
$
$ELEMENT NAME  REF. STATE               ATOMIC MASS H298-H0    S298    !
$
 ELEMENT VA   VACUUM                      0.0          0.0      0.0    ! 
 ELEMENT CO   HCP_A3                     58.9332    4765.567   30.0400 ! 
 ELEMENT CR   BCC_A2                     51.996     4050.0     23.5429 ! 
$ ------------------------------------------------------------------------------
$ Phase definitions
$
 PHASE LIQUID:L % 1 1 !
 CONST LIQUID:L : CO CR : !
$
$ Fcc (cF4, Fm-3m) and MeX (cF8, Fm-3m)
$
 PHASE FCC_A1 %A 2 1 1 !
 CONST FCC_A1 : CO% CR : VA : !
$
$ Bcc (cI2, Im-3m)
$
 PHASE BCC_A2 %B 2 1 3 !
 CONST BCC_A2 : CO CR% : VA : !
$
$ Hcp (hP2, P6_3/mmc) and Me2X (NiAs-type, hP4, P6_3/mmc, B8_1)
$
 PHASE HCP_A3 %A 2 1 0.5 !
 CONST HCP_A3 : CO% CR : VA : !
$
$ Disordered contribution to SIGMA_D8B
$
 PHASE DIS_SIG %A 1 1 !
 CONST DIS_SIG : CO CR : !
$
$ Prototype CrFe (tP30, P4_2/mnm)
$
 PHASE SIGMA_D8B %AS 5 2 4 8 8 8 !
 CONST SIGMA_D8B : CO CR : CO CR : CO CR : CO CR : CO CR : !
$ ------------------------------------------------------------------------------
$ Defaults
$
 DEFINE-SYSTEM-DEFAULT ELEMENT 2 !
 DEFAULT-COM DEFINE_SYSTEM_ELEMENT VA !
 TYPE-DEF % SEQ * !
 TYPE-DEF A GES AMEND_PHASE_DESCRIPTION @ MAGNETIC -3 0.28 !
 TYPE-DEF B GES AMEND_PHASE_DESCRIPTION @ MAGNETIC -1 0.4 !
 TYPE-DEF S GES AMEND_PHASE_DESCRIPTION SIGMA_D8B NEVER_DIS DIS_SIG !
 FUNCTION ZERO      298.15  0;                                         6000 N !
 FUNCTION UN_ASS    298.15  0;                                         6000 N !
 FUNCTION R         298.15  +8.31451;                                  6000 N !
$ ------------------------------------------------------------------------------
$ Element data
$ ------------------------------------------------------------------------------
$ Co
$
 PAR  G(HCP_A3,CO:VA),,                 +GHSERCO;,,                   N 91Din !
 PAR  TC(HCP_A3,CO:VA),,                 1396.00;,,                   N 91Din !
 PAR  BMAG(HCP_A3,CO:VA),,                  1.35;,,                   N 91Din !
 PAR  G(FCC_A1,CO:VA),,                 +GHSERCO
             +427.591-0.615248*T;,,                                   N 91Din !
 PAR  TC(FCC_A1,CO:VA),,                 1396.00;,,                   N 91Din !
 PAR  BMAG(FCC_A1,CO:VA),,                  1.35;,,                   N 91Din !
 PAR  G(BCC_A2,CO:VA),,                 +GHSERCO+2938-0.7138*T;,,     N 91Din !
 PAR  TC(BCC_A2,CO:VA),,                 1450.00;,,                   N 91Din !
 PAR  BMAG(BCC_A2,CO:VA),,                  1.35;,,                   N 91Din !
$PAR  G(CBCC_A12,CO:VA),,               +GHSERCO+4155;,,              N 91Din !
$PAR  G(CUB_A13,CO:VA),,                +GHSERCO+3155;,,              N 91Din !
 PAR  G(LIQUID,CO),,                    +GLIQCO;,,                    N 91Din !
$
 PAR  G(DIS_SIG,CO),,                   +GHSERCO+6010.18+0.5*T;,,     N 24Per !
 PAR  TC(DIS_SIG,CO),,                   1426.61;,,                   N 24Per !
 PAR  BMAG(DIS_SIG,CO),,                    1.62;,,                   N 24Per !
$
 FUNCTION GHSERCO   298.15  +310.241+133.36601*T-25.0861*T*LN(T)
       -0.002654739*T**2-1.7348E-07*T**3+72527*T**(-1);
      1768.00  Y  -17197.666+253.28374*T-40.5*T*LN(T)+9.3488E+30*T**(-9);
      6000.00  N !
 FUNCTION GLIQCO    298.15  +15085.037-8.931932*T+GHSERCO-2.19801E-21*T**7;
      1768.00  Y  -846.61+243.599944*T-40.5*T*LN(T);
      6000.00  N !
 FUNCTION GFCCCO    298.15  +GHSERCO+427.59-0.615248*T;                6000 N !
 FUNCTION GBCCCO    298.15  +GHSERCO+2938-0.7138*T;                    6000 N !
$ ------------------------------------------------------------------------------
$ Cr
$
 PAR  G(BCC_A2,CR:VA),,                 +GHSERCR;,,                   N 91Din !
 PAR  TC(BCC_A2,CR:VA),,                 -311.50;,,                   N 91Din !
 PAR  BMAG(BCC_A2,CR:VA),,                 -0.008;,,                  N 91Din !
 PAR  G(FCC_A1,CR:VA),,                 +GHSERCR+7284+0.163*T;,,      N 91Din !
 PAR  TC(FCC_A1,CR:VA),,                -1109.00;,,                   N 91Din !
 PAR  BMAG(FCC_A1,CR:VA),,                 -2.46;,,                   N 91Din !
 PAR  G(HCP_A3,CR:VA),,                 +GHSERCR+4438;,,              N 91Din !
 PAR  TC(HCP_A3,CR:VA),,                -1109.00;,,                   N 91Din !
 PAR  BMAG(HCP_A3,CR:VA),,                 -2.46;,,                   N 91Din !
$PAR  G(CBCC_A12,CR:VA),,               +GHSERCR+11087+2.7196*T;,,    N 91Din !
$PAR  G(CUB_A13,CR:VA),,                +GHSERCR+15899+0.6276*T;,,    N 91Din !
 PAR  G(LIQUID,CR),,                    +GLIQCR;,,                    N 91Din !
$
 PAR  G(DIS_SIG,CR),,                   +GHSERCR+12299.3-3*T;,,       N 24Per !
$
 FUNCTION GHSERCR   298.15  -8856.94+157.48*T-26.908*T*LN(T)
       +0.00189435*T**2-1.47721E-06*T**3+139250*T**(-1);
      2180.00  Y  -34869.344+344.18*T-50*T*LN(T)-2.88526E+32*T**(-9);
      6000.00  N !
 FUNCTION GLIQCR    298.15  +24339.955-11.420225*T+GHSERCR+2.37615E-21*T**7;
      2180.00  Y  -16459.984+335.616316*T-50*T*LN(T);
      6000.00  N !
 FUNCTION GFCCCR    298.15  +GHSERCR+7284+0.163*T;                     6000 N !
$ ------------------------------------------------------------------------------
$ Binary system
$
$ J.C. Pereira dos Santos, S. Griesemer, N. Dupin, U.R. Kattner, C. Liu,
$ D. Ivanova, T. Hammerschmidt, S.G. Fries, C. Wolverton, C.E. Campbell,
$ J. Phase Equilib. Diffus., 45, 330-57(2024).
$
$ Checked against paper and author's tdb. Checked at 6000 K.
$
$ A 5-sl EBEF add-on model is used for sigma. Non-sigma parameters are from
$ 19Wan.
$
 PAR  L(LIQUID,CO,CR;0),,               -12725.3;,,                   N 19Wan !
 PAR  L(LIQUID,CO,CR;1),,               -1458.5;,,                    N 19Wan !
$
 PAR  L(FCC_A1,CO,CR:VA;0),,            -2256.2-7.3908*T;,,           N 19Wan !
 PAR  L(FCC_A1,CO,CR:VA;1),,            -3578.5;,,                    N 19Wan !
 PAR  TC(FCC_A1,CO,CR:VA;0),,           -6860;,,                      N 19Wan !
 PAR  TC(FCC_A1,CO,CR:VA;1),,           +5216;,,                      N 19Wan !
$
 PAR  L(BCC_A2,CO,CR:VA;0),,            +12652.9-11.0201*T;,,         N 19Wan !
 PAR  L(BCC_A2,CO,CR:VA;1),,            -9092.2;,,                    N 19Wan !
$
 PAR  L(HCP_A3,CO,CR:VA;0),,            -8859.4+1.323*T;,,            N 19Wan !
 PAR  L(HCP_A3,CO,CR:VA;1),,            -4432;,,                      N 19Wan !
 PAR  TC(HCP_A3,CO,CR:VA;0),,           -6572;,,                      N 19Wan !
 PAR  TC(HCP_A3,CO,CR:VA;1),,           +5811;,,                      N 19Wan !
$
 PAR  L(DIS_SIG,CO,CR;0),,              -15000-2.95*T;,,              N 24Per !
 PAR  TC(DIS_SIG,CO,CR;0),,             -2800;,,                      N 24Per !
 PAR  BMAG(DIS_SIG,CO,CR;0),,              -3;,,                      N 24Per !
$
 PAR  G(SIGMA_D8B,CO:CR:*:*:*),,        -24874.19;,,                  N 24Per !
 PAR  G(SIGMA_D8B,CO:*:CR:*:*),,        -4756.93;,,                   N 24Per !
 PAR  G(SIGMA_D8B,CO:*:*:CR:*),,        +1305.06;,,                   N 24Per !
 PAR  G(SIGMA_D8B,CO:*:*:*:CR),,        -19347.86;,,                  N 24Per !
 PAR  G(SIGMA_D8B,*:CO:CR:*:*),,        +75635.2;,,                   N 24Per !
 PAR  G(SIGMA_D8B,*:CO:*:CR:*),,        -9765.8;,,                    N 24Per !
 PAR  G(SIGMA_D8B,*:CO:*:*:CR),,        +51513.38;,,                  N 24Per !
 PAR  G(SIGMA_D8B,*:*:CO:CR:*),,        -37065.36;,,                  N 24Per !
 PAR  G(SIGMA_D8B,*:*:CO:*:CR),,        -20426.41;,,                  N 24Per !
 PAR  G(SIGMA_D8B,*:*:*:CO:CR),,        -106162.26;,,                 N 24Per !
 PAR  G(SIGMA_D8B,CR:CO:*:*:*),,        +14204.81;,,                  N 24Per !
 PAR  G(SIGMA_D8B,CR:*:CO:*:*),,        +41367.27;,,                  N 24Per !
 PAR  G(SIGMA_D8B,CR:*:*:CO:*),,        -31589.51;,,                  N 24Per !
 PAR  G(SIGMA_D8B,CR:*:*:*:CO),,        -10004.9;,,                   N 24Per !
 PAR  G(SIGMA_D8B,*:CR:CO:*:*),,        -25216.91;,,                  N 24Per !
 PAR  G(SIGMA_D8B,*:CR:*:CO:*),,        +40944.75;,,                  N 24Per !
 PAR  G(SIGMA_D8B,*:CR:*:*:CO),,        +6990.51;,,                   N 24Per !
 PAR  G(SIGMA_D8B,*:*:CR:CO:*),,        -116084.13;,,                 N 24Per !
 PAR  G(SIGMA_D8B,*:*:CR:*:CO),,        -625.21;,,                    N 24Per !
 PAR  G(SIGMA_D8B,*:*:*:CR:CO),,        +43972.58;,,                  N 24Per !
$ ------------------------------------------------------------------------------
$
 ASSESSED_SYSTEM
  CO-CR(TDB -* +LIQ +HCP_A3 +BCC_A2 +FCC_A1 +SIGMA_D8B
  ;G5 C_S:FCC/CO:VA ;P3 TMM:300/3000 STP:.1/1100) !
$
$
 LIST-OF-REFERENCE
 NUMBER  SOURCE
  Null   'Unknown source'
  Same   'Same or similar interaction as in the corresponding stable phase'
  REFLAV 'Laves phase convention: G(LAVES,X:X)=+3*GHSERXX+15000'
  91Din  'A.T. Dinsdale, Calphad, 15, 317-425(1991).'
  19Wan  'P. Wang, M.C. Peters, U.R. Kattner, K. Choudhary, G.B. Olson,
          Intermetallics, 105, 13-20(2019); Co-Cr'
  24Per  'J.C. Pereira dos Santos, S. Griesemer, N. Dupin, U.R. Kattner, C. Liu,
          D. Ivanova, T. Hammerschmidt, S.G. Fries, C. Wolverton, C.E. Campbell,
          J. Phase Equilib. Diffus., 45, 330-57(2024); Co-Cr'
!
