Repository: orchid-calphad/orchid-project.org

# orchid-project.org

Website and released data of **ORCHID** (Open Repository for CALPHAD Hypotheses, Intelligence, and Discovery),
served by GitHub Pages at https://orchid-project.org. Releases are archived on Zenodo (one DOI per version).

- `index.html`, `catalog/`, `best-practices.html` — static, self-contained pages (generated in the ORCHID tooling).
- `data/` — released data: catalog, redistributable TDB files, convex hulls. Licences: `data/LICENSES.md`, `data/NOTICE.md`.
- `llms.txt`, `data/croissant.json`, `CITATION.cff`, `.zenodo.json` — machine-readable metadata.

Only data with clear redistribution rights are published.

File: data/databases/sgte-binary/CoCu-97Oht.tdb
$
$ Database for Co-Cu from H. Ohtani et al. 1997.
$
$ H. Ohtani, H. Suda, K. Ishida, ISIJ Int., 37, 207-16(1997).
$
$ Dataset created 2018.02.18 by Bengt Hallstedt.
$ 2020.12.25: Modified for use with GES6.
$
$ Modified from 80Has. There is no visible difference between 80Has and 97Oht.
$
$ The hcp interaction from 97Oht cannot be used. It results in a large
$ hcp phase field.
$
$ ------------------------------------------------------------------------------
 TEMP-LIM 298.15 6000.00 !
$
$ELEMENT NAME  REF. STATE               ATOMIC MASS H298-H0    S298    !
$
 ELEMENT VA   VACUUM                      0.0          0.0      0.0    ! 
 ELEMENT CO   HCP_A3                     58.9332    4765.567   30.0400 ! 
 ELEMENT CU   FCC_A1                     63.546     5004.      33.15   !
$ ------------------------------------------------------------------------------
$ Phase definitions
$
 PHASE LIQUID:L % 1 1 !
 CONST LIQUID:L : CO CU : !
$
$ Fcc (cF4, Fm-3m) and MeX (cF8, Fm-3m)
$
 PHASE FCC_A1 %A 2 1 1 !
 CONST FCC_A1 : CO% CU% : VA : !
$
$ Bcc (cI2, Im-3m)
$
 PHASE BCC_A2 %B 2 1 3 !
 CONST BCC_A2 : CO CU : VA : !
$
$ Hcp (hP2, P6_3/mmc) and Me2X (NiAs-type, hP4, P6_3/mmc, B8_1)
$
 PHASE HCP_A3 %A 2 1 0.5 !
 CONST HCP_A3 : CO% CU : VA : !
$ ------------------------------------------------------------------------------
$ Defaults
$
 DEFINE-SYSTEM-DEFAULT ELEMENT 2 !
 DEFAULT-COM DEFINE_SYSTEM_ELEMENT VA !
 TYPE-DEF % SEQ * !
 TYPE-DEF A GES AMEND_PHASE_DESCRIPTION @ MAGNETIC -3 0.28 !
 TYPE-DEF B GES AMEND_PHASE_DESCRIPTION @ MAGNETIC -1 0.4 !
 FUNCTION ZERO      298.15  0;                                         6000 N !
 FUNCTION UN_ASS    298.15  0;                                         6000 N !
 FUNCTION R         298.15  +8.31451;                                  6000 N !
$ ------------------------------------------------------------------------------
$ Element data
$ ------------------------------------------------------------------------------
$ Co
$
 PAR  G(HCP_A3,CO:VA),,                 +GHSERCO;,,                   N 91Din !
 PAR  TC(HCP_A3,CO:VA),,                 1396.00;,,                   N 91Din !
 PAR  BM(HCP_A3,CO:VA),,                    1.35;,,                   N 91Din !
 PAR  G(FCC_A1,CO:VA),,                 +GHSERCO
             +427.591-0.615248*T;,,                                   N 91Din !
 PAR  TC(FCC_A1,CO:VA),,                 1396.00;,,                   N 91Din !
 PAR  BM(FCC_A1,CO:VA),,                    1.35;,,                   N 91Din !
 PAR  G(BCC_A2,CO:VA),,                 +GHSERCO+2938-0.7138*T;,,     N 91Din !
 PAR  TC(BCC_A2,CO:VA),,                 1450.00;,,                   N 91Din !
 PAR  BM(BCC_A2,CO:VA),,                    1.35;,,                   N 91Din !
$PAR  G(CBCC_A12,CO:VA),,               +GHSERCO+4155;,,              N 91Din !
$PAR  G(CUB_A13,CO:VA),,                +GHSERCO+3155;,,              N 91Din !
 PAR  G(LIQUID,CO),,                    +GLIQCO;,,                    N 91Din !
$
 FUNCTION GHSERCO   298.15  +310.241+133.36601*T-25.0861*T*LN(T)
       -0.002654739*T**2-1.7348E-07*T**3+72527*T**(-1);
      1768.00  Y  -17197.666+253.28374*T-40.5*T*LN(T)+9.3488E+30*T**(-9);
      6000.00  N !
 FUNCTION GLIQCO    298.15  +15085.037-8.931932*T+GHSERCO-2.19801E-21*T**7;
      1768.00  Y  -846.61+243.599944*T-40.5*T*LN(T);
      6000.00  N !
 FUNCTION GFCCCO    298.15  +GHSERCO+427.59-0.615248*T;                6000 N !
 FUNCTION GBCCCO    298.15  +GHSERCO+2938-0.7138*T;                    6000 N !
$ ------------------------------------------------------------------------------
$ Cu
$
 PAR  G(FCC_A1,CU:VA),,                 +GHSERCU;                3200 N 91Din !
 PAR  G(BCC_A2,CU:VA),,                 +GHSERCU+4017-1.255*T;   3200 N 91Din !
 PAR  G(HCP_A3,CU:VA),,                 +GHSERCU+600+0.2*T;      3200 N 91Din !
 PAR  G(LIQUID,CU),,                    +GLIQCU;                 3200 N 91Din !
$
 FUNCTION GHSERCU   298.15  -7770.458+130.485235*T-24.112392*T*LN(T)
       -0.00265684*T**2+1.29223E-07*T**3+52478*T**(-1);
      1357.77  Y  -13542.026+183.803828*T-31.38*T*LN(T)+3.64167E+29*T**(-9);
      3200.00  N !
 FUNCTION GLIQCU    298.15  +12964.735-9.511904*T+GHSERCU-5.8489E-21*T**7;
      1357.77  Y  -46.545+173.881484*T-31.38*T*LN(T);
      3200.00  N !
$ ------------------------------------------------------------------------------
$ Binary system
$
$ H. Ohtani, H. Suda, K. Ishida, ISIJ Int., 37, 207-16(1997).
$
$ Checked against paper. Checked at 6000 K.
$
$ Modified from 80Has. There is no visible difference between 80Has and 97Oht.
$
$ The hcp interaction from 97Oht cannot be used. It results in a large
$ hcp phase field.
$
 PAR  L(LIQUID,CO,CU;0),,               +38810-6.782*T;,,             N 80Has !
 PAR  L(LIQUID,CO,CU;1),,               +3183-3.355*T;,,              N 80Has !
 PAR  L(LIQUID,CO,CU;2),,               +17100-9.66*T;,,              N 80Has !
$
 PAR  L(FCC_A1,CO,CU:VA;0),,            +49400-13.26*T;,,             N 97Oht !
 PAR  L(FCC_A1,CO,CU:VA;1),,            -3675+1.03*T;,,               N 97Oht !
$
 PAR  L(HCP_A3,CO,CU:VA;0),,            +41000;,,                     N 80Has !
$PAR  L(HCP_A3,CO,CU:VA;0),,            +20000;,,                     N 97Oht !
$
$ Metastable
$
 PAR  L(BCC_A2,CO,CU:VA;0),,            +49400-13.26*T;,,             N Same !
 PAR  L(BCC_A2,CO,CU:VA;1),,            -3675+1.03*T;,,               N Same !
$ ------------------------------------------------------------------------------
$
 ASSESSED_SYSTEM
  CO-CU(TDB -* +LIQUID +FCC_A1 +HCP_A3 ;G5 C_S:FCC/CU:VA MAJ:FCC/CO:VA
  ;P3 TMM:300/2300 STP:.8/1500 STP:0.99/1300/2) !
$
$
 LIST-OF-REFERENCE
 NUMBER  SOURCE
  Null   'Unknown source'
  Same   'Same or similar interaction as in the corresponding stable phase'
  COST   'COST 507 database'
  80Has  'M. Haseba, T. Nishizawa, Calphad, 4, 83-100(1980); Co-Cu'
  91Din  'A.T. Dinsdale, Calphad, 15, 317-425(1991).'
  97Oht  'H. Ohtani, H. Suda, K. Ishida, ISIJ Int., 37, 207-16(1997); Co-Cu'
!

File: data/databases/sgte-binary/CoDy-96Su.tdb
$
$ Database for Co-Dy from X. Su et al. 1996
$
$ X. Su, W. Zhang, Z. Du, Rare Met., 15, 222-29(1996).
$
$ Dataset created 2015.04.26 by Bengt Hallstedt.
$ 2020.02.01: Modified for use with GES6.
$
$ The Dy solubility in fcc-Co is slightly higher due to changed fcc-Dy.
$
$ Invariant equilibria match on the Co-rich side, but are up to 27 K different
$ on the Dy-rich side. It seems they used Dy from 91Din, although the current
$ Dy in SGTE unary comes from the same group.
$
$ There is a huge inverse miscibility gap with a minimum at
$ 2055 K and x(Dy)=0.50.
$
$ ------------------------------------------------------------------------------
 TEMP-LIM 298.15 6000.00 !
$
$ELEMENT NAME  REF. STATE               ATOMIC MASS H298-H0    S298    !
$
 ELEMENT VA   VACUUM                      0.0          0.0      0.0    ! 
 ELEMENT CO   HCP_A3                     58.9332    4765.567   30.0400 ! 
 ELEMENT DY   HCP_A3                    162.50      8865.896   74.9559 ! 
$ ------------------------------------------------------------------------------
$ Phase definitions
$
 PHASE LIQUID:L % 1 1 !
 CONST LIQUID:L : CO DY : !
$
$ Fcc (cF4, Fm-3m) and MeX (cF8, Fm-3m)
$
 PHASE FCC_A1 %A 2 1 1 !
 CONST FCC_A1 : CO% DY : VA : !
$
$ Bcc (cI2, Im-3m)
$
 PHASE BCC_A2 %B 2 1 3 !
 CONST BCC_A2 : CO DY : VA : !
$
$ Hcp (hP2, P6_3/mmc) and Me2X (NiAs-type, hP4, P6_3/mmc, B8_1)
$
 PHASE HCP_A3 %A 2 1 0.5 !
 CONST HCP_A3 : CO% DY% : VA : !
$
$ Prototype Th2Zn17 (hR19, R-3m)
$
 PHASE CO17DY2 %A 2 17 2 !
 CONST CO17DY2 : CO : DY : !
$
$ Prototype CaCu5 (hP6, P6/mmm)
$
 PHASE CO5DY_D2D %A 2 5 1 !
 CONST CO5DY_D2D : CO : DY : !
$
$ Prototype Co7Gd2 (hR18, R-3m)
$
 PHASE CO7DY2 %A 2 7 2 !
 CONST CO7DY2 : CO : DY : !
$
$ Prototype Ni3Pu (hR12, R-3m)
$
 PHASE CO3DY %A 2 3 1 !
 CONST CO3DY : CO : DY : !
$
$ Prototype Cu2Mg (cF24, Fd-3m)
$
 PHASE CO2DY_C15 %A 2 2 1 !
 CONST CO2DY_C15 : CO : DY : !
$
$ Prototype Co7Ho12 (mP38, P2_1/c)
$
 PHASE CO7DY12 %A 2 7 12 !
 CONST CO7DY12 : CO : DY : !
$
$ Prototype Fe3C (oP16, Pnma)
$
 PHASE CODY3_D011 %A 2 1 3 !
 CONST CODY3_D011 : CO : DY : !
$ ------------------------------------------------------------------------------
$ Defaults
$
 DEFINE-SYSTEM-DEFAULT ELEMENT 2 !
 DEFAULT-COM DEFINE_SYSTEM_ELEMENT VA !
 TYPE-DEF % SEQ * !
 TYPE-DEF A GES AMEND_PHASE_DESCRIPTION @ MAGNETIC -3 0.28 !
 TYPE-DEF B GES AMEND_PHASE_DESCRIPTION @ MAGNETIC -1 0.4 !
 FUNCTION ZERO      298.15  0;                                         6000 N !
 FUNCTION UN_ASS    298.15  0;                                         6000 N !
 FUNCTION R         298.15  +8.31451;                                  6000 N !
$ ------------------------------------------------------------------------------
$ Element data
$ ------------------------------------------------------------------------------
$ Co
$
 PAR  G(HCP_A3,CO:VA),,                 +GHSERCO;,,                   N 91Din !
 PAR  TC(HCP_A3,CO:VA),,                 1396.00;,,                   N 91Din !
 PAR  BM(HCP_A3,CO:VA),,                    1.35;,,                   N 91Din !
 PAR  G(FCC_A1,CO:VA),,                 +GHSERCO
             +427.591-0.615248*T;,,                                   N 91Din !
 PAR  TC(FCC_A1,CO:VA),,                 1396.00;,,                   N 91Din !
 PAR  BM(FCC_A1,CO:VA),,                    1.35;,,                   N 91Din !
 PAR  G(BCC_A2,CO:VA),,                 +GHSERCO+2938-0.7138*T;,,     N 91Din !
 PAR  TC(BCC_A2,CO:VA),,                 1450.00;,,                   N 91Din !
 PAR  BM(BCC_A2,CO:VA),,                    1.35;,,                   N 91Din !
$PAR  G(CBCC_A12,CO:VA),,               +GHSERCO+4155;,,              N 91Din !
$PAR  G(CUB_A13,CO:VA),,                +GHSERCO+3155;,,              N 91Din !
 PAR  G(LIQUID,CO),,                    +GLIQCO;,,                    N 91Din !
$
 FUNCTION GHSERCO   298.15  +310.241+133.36601*T-25.0861*T*LN(T)
       -0.002654739*T**2-1.7348E-07*T**3+72527*T**(-1);
      1768.00  Y  -17197.666+253.28374*T-40.5*T*LN(T)+9.3488E+30*T**(-9);
      6000.00  N !
 FUNCTION GLIQCO    298.15  +15085.037-8.931932*T+GHSERCO-2.19801E-21*T**7;
      1768.00  Y  -846.61+243.599944*T-40.5*T*LN(T);
      6000.00  N !
$ ------------------------------------------------------------------------------
$ Dy
$
$ HCP_A3, BCC_A2 and LIQUID revised in unary 3.0
$
$ FCC_A1 from 03Cac not included in unary (but it should be)
$
 PAR  G(HCP_A3,DY:VA)           100.00  +GHSERDY;                3000 N 95She1 !
 PAR  TC(HCP_A3,DY:VA)          100.00    179;                   3000 N 95She1 !
 PAR  BM(HCP_A3,DY:VA)          100.00      3.0;                 3000 N 95She1 !
 PAR  G(BCC_A2,DY:VA)           100.00  +GBCCDY;                 3000 N 95She1 !
 PAR  G(FCC_A1,DY:VA)           100.00  +GHSERDY
             +1300-0.6651608*T;                                  3000 N 03Cac !
 PAR  G(LIQUID,DY)              100.00  +GLIQDY;                 3000 N 95She1 !
$
 FUNCTION GHSERDY   100.00  -7937.16586+102.307412*T-26.3917167*T*LN(T)
       -7.61683657E-04*T**2-5.86914125E-07*T**3+4010.90565*T**(-1);
      1000.00  Y  -13733.328+214.012934*T-43.8283359*T*LN(T)
       +0.0166909801*T**2-3.49702836E-06*T**3+0.0173619874*T**(-1);
      1654.15  Y  -404681.371+2032.1415*T-272.123952*T*LN(T)
       +0.0578301681*T**2-2.76169148E-06*T**3+1.09616238E+08*T**(-1);
      3000.00  N !
 FUNCTION GBCCDY    100.00  +1508.1802-0.566616181*T+GHSERDY;
      1000.00  Y  +327500.062-2868.04585*T+391.515418*T*LN(T)
       -0.224042148*T**2+2.04076075E-05*T**3-48652656.5*T**(-1);
      1654.15  Y  -33708.7949+291.409631*T-50.208*T*LN(T);
      1685.15  Y  -40775.4966+330.318068*T-55.2811171*T*LN(T)
       +0.0015254673*T**2-7.7437116E-08*T**3+1776589.32*T**(-1);
      3000.00  N !
 FUNCTION GLIQDY    100.00  +13196.6185-7.5443643*T+GHSERDY;
      1000.00  Y  +300126.971-2519.78614*T+341.302578*T*LN(T)
       -0.196153225*T**2+1.76197799E-05*T**3-43071677.5*T**(-1);
      1685.15  Y  -21864.7344+282.205014*T-49.9151*T*LN(T);
      3000.00  N !
$ ------------------------------------------------------------------------------
$ Binary system
$
$ X. Su, W. Zhang, Z. Du, Rare Met., 15, 222-29(1996).
$
$ Checked against paper. Checked at 6000 K.
$
$ The Dy solubility in fcc-Co is slightly higher due to changed fcc-Dy.
$
$ Invariant equilibria match on the Co-rich side, but are up to 27 K different
$ on the Dy-rich side. It seems they used Dy from 91Din, although the current
$ Dy in SGTE unary comes from the same group.
$
$ There is a huge inverse miscibility gap with a minimum at
$ 2055 K and x(Dy)=0.50.
$
 PAR  L(LIQUID,CO,DY;0),,               -99068+64.826*T;,,            N 96Su !
$
 PAR  L(FCC_A1,CO,DY:VA;0),,            +58695;,,                     N 96Su !
 PAR  L(BCC_A2,CO,DY:VA;0),,            +58695;,,                     N Same !
 PAR  L(HCP_A3,CO,DY:VA;0),,            +58695;,,                     N Same !
$
 PAR  G(CO17DY2,CO:DY),,                +17*GHSERCO+2*GHSERDY
             -193097+76.142*T;,,                                      N 96Su !
 PAR  TC(CO17DY2,CO:DY),,                1166.00;,,                   N 96Su !
 PAR  BM(CO17DY2,CO:DY),,                   7.70;,,                   N 96Su !
$
 PAR  G(CO5DY_D2D,CO:DY),,              +5*GHSERCO+GHSERDY
             -73569+15.845*T+1.66*T*LN(T);,,                          N 96Su !
 PAR  TC(CO5DY_D2D,CO:DY),,               960.00;,,                   N 96Su !
 PAR  BM(CO5DY_D2D,CO:DY),,                 1.10;,,                   N 96Su !
$
 PAR  G(CO7DY2,CO:DY),,                 +7*GHSERCO+2*GHSERDY
            -137073+53.888*T;,,                                       N 96Su !
 PAR  TC(CO7DY2,CO:DY),,                  640.00;,,                   N 96Su !
 PAR  BM(CO7DY2,CO:DY),,                    0.00;,,                   N 96Su !
$
 PAR  G(CO3DY,CO:DY),,                  +3*GHSERCO+GHSERDY
             -60676+22.783*T;,,                                       N 96Su !
 PAR  TC(CO3DY,CO:DY),,                   452.50;,,                   N 96Su !
 PAR  BM(CO3DY,CO:DY),,                     4.40;,,                   N 96Su !
$
 PAR  G(CO2DY_C15,CO:DY),,              +2*GHSERCO+GHSERDY
             -46101+18.317*T-0.235*T*LN(T);,,                         N 96Su !
 PAR  TC(CO2DY_C15,CO:DY),,               146.00;,,                   N 96Su !
 PAR  BM(CO2DY_C15,CO:DY),,                 6.93;,,                   N 96Su !
$
 PAR  G(CO7DY12,CO:DY),,                +7*GHSERCO+12*GHSERDY
             -269490+122.095*T;,,                                     N 96Su !
 PAR  TC(CO7DY12,CO:DY),,                  55.00;,,                   N 96Su !
 PAR  BM(CO7DY12,CO:DY),,                   5.00;,,                   N 96Su !
$
 PAR  G(CODY3_D011,CO:DY),,             +GHSERCO+3*GHSERDY
             -37525+14.043*T;,,                                       N 96Su !
 PAR  TC(CODY3_D011,CO:DY),,             -135.00;,,                   N 96Su !
 PAR  BM(CODY3_D011,CO:DY),,              -19.20;,,                   N 96Su !
$ ------------------------------------------------------------------------------
$
$
 LIST-OF-REFERENCE
 NUMBER  SOURCE
  Null   'Unknown source'
  Same   'Same or similar interaction as in the corresponding stable phase'
  REFLAV 'Laves phase convention: G(LAVES,X:X)=+3*GHSERXX+15000'
  91Din  'A.T. Dinsdale, Calphad, 15, 317-425(1991).'
  95She1 'H. Shen, W. Zhang, G. Liu, R. Wang, Z. Du, Report F-95-01,
          University of Science and Technology, Beijing, May 1995,
          SGTE unary database V.3.0, 1996; Dy'
  96Su   'X. Su, W. Zhang, Z. Du, Rare Met., 15, 222-29(1996); Co-Dy'
  03Cac  'G. Cacciamani, S. De Negri, A. Saccone, R. Ferro,
          Intermetallics, 11, 1135-51(2003); Dy, Ho'
!

File: data/databases/sgte-binary/CoDy-98Su.tdb
$
$ Database for Co-Dy from X. Su et al. 1998.
$
$ X. Su, W. Zhang, Z. Du, Z. Metallkd., 89, 522-26(1998).
$
$ Dataset created 2020.02.01 by Bengt Hallstedt.
$
$ Modified from 96Su with a solution model for Co5Dy/Co17Dy2.
$
$ The bcc and hcp interactions are too large in the paper (+1000000) and
$ was reduced to +50000.
$
$ The Dy solubility in fcc-Co is slightly higher due to changed fcc-Dy.
$
$ Invariant equilibria match on the Co-rich side, but are up to 27 K different
$ on the Dy-rich side. It seems they used Dy from 91Din, although the current
$ Dy in SGTE unary comes from the same group.
$
$ There is a huge inverse miscibility gap with a minimum at
$ 2645 K and x(Dy)=0.77.
$
$ ------------------------------------------------------------------------------
 TEMP-LIM 298.15 6000.00 !
$
$ELEMENT NAME  REF. STATE               ATOMIC MASS H298-H0    S298    !
$
 ELEMENT VA   VACUUM                      0.0          0.0      0.0    ! 
 ELEMENT CO   HCP_A3                     58.9332    4765.567   30.0400 ! 
 ELEMENT DY   HCP_A3                    162.50      8865.896   74.9559 ! 
$ ------------------------------------------------------------------------------
$ Species
$
 SPECIE  CO2                                CO2 !
$ ------------------------------------------------------------------------------
$ Phase definitions
$
 PHASE LIQUID:L % 1 1 !
 CONST LIQUID:L : CO DY : !
$
$ Fcc (cF4, Fm-3m) and MeX (cF8, Fm-3m)
$
 PHASE FCC_A1 %A 2 1 1 !
 CONST FCC_A1 : CO% DY : VA : !
$
$ Bcc (cI2, Im-3m)
$
 PHASE BCC_A2 %B 2 1 3 !
 CONST BCC_A2 : CO DY : VA : !
$
$ Hcp (hP2, P6_3/mmc) and Me2X (NiAs-type, hP4, P6_3/mmc, B8_1)
$
 PHASE HCP_A3 %A 2 1 0.5 !
 CONST HCP_A3 : CO% DY% : VA : !
$
$ Prototype Th2Zn17 (hR19, R-3m) and CaCu5 (hP6, P6/mmm)
$ This is Co17Dy2 and Co5Dy
$
 PHASE CO17DY2 %A 3 15 1 2 !
 CONST CO17DY2 : CO : CO2 DY : CO2 DY : !
$
$ Prototype Co7Gd2 (hR18, R-3m)
$
 PHASE CO7DY2 %A 2 7 2 !
 CONST CO7DY2 : CO : DY : !
$
$ Prototype Ni3Pu (hR12, R-3m)
$
 PHASE CO3DY %A 2 3 1 !
 CONST CO3DY : CO : DY : !
$
$ Prototype Cu2Mg (cF24, Fd-3m)
$
 PHASE CO2DY_C15 %A 2 2 1 !
 CONST CO2DY_C15 : CO : DY : !
$
$ Prototype Co7Ho12 (mP38, P2_1/c)
$
 PHASE CO7DY12 %A 2 7 12 !
 CONST CO7DY12 : CO : DY : !
$
$ Prototype Fe3C (oP16, Pnma)
$
 PHASE CODY3_D011 %A 2 1 3 !
 CONST CODY3_D011 : CO : DY : !
$ ------------------------------------------------------------------------------
$ Defaults
$
 DEFINE-SYSTEM-DEFAULT ELEMENT 2 !
 DEFAULT-COM DEFINE_SYSTEM_ELEMENT VA !
 TYPE-DEF % SEQ * !
 TYPE-DEF A GES AMEND_PHASE_DESCRIPTION @ MAGNETIC -3 0.28 !
 TYPE-DEF B GES AMEND_PHASE_DESCRIPTION @ MAGNETIC -1 0.4 !
 FUNCTION ZERO      298.15  0;                                         6000 N !
 FUNCTION UN_ASS    298.15  0;                                         6000 N !
 FUNCTION R         298.15  +8.31451;                                  6000 N !
$ ------------------------------------------------------------------------------
$ Element data
$ ------------------------------------------------------------------------------
$ Co
$
 PAR  G(HCP_A3,CO:VA),,                 +GHSERCO;,,                   N 91Din !
 PAR  TC(HCP_A3,CO:VA),,                 1396.00;,,                   N 91Din !
 PAR  BM(HCP_A3,CO:VA),,                    1.35;,,                   N 91Din !
 PAR  G(FCC_A1,CO:VA),,                 +GHSERCO
             +427.591-0.615248*T;,,                                   N 91Din !
 PAR  TC(FCC_A1,CO:VA),,                 1396.00;,,                   N 91Din !
 PAR  BM(FCC_A1,CO:VA),,                    1.35;,,                   N 91Din !
 PAR  G(BCC_A2,CO:VA),,                 +GHSERCO+2938-0.7138*T;,,     N 91Din !
 PAR  TC(BCC_A2,CO:VA),,                 1450.00;,,                   N 91Din !
 PAR  BM(BCC_A2,CO:VA),,                    1.35;,,                   N 91Din !
$PAR  G(CBCC_A12,CO:VA),,               +GHSERCO+4155;,,              N 91Din !
$PAR  G(CUB_A13,CO:VA),,                +GHSERCO+3155;,,              N 91Din !
 PAR  G(LIQUID,CO),,                    +GLIQCO;,,                    N 91Din !
$
 PAR  G(CO17DY2,CO:CO2:CO2),,           +21*GHSERCO+327454;,,         N 98Su !
$
 FUNCTION GHSERCO   298.15  +310.241+133.36601*T-25.0861*T*LN(T)
       -0.002654739*T**2-1.7348E-07*T**3+72527*T**(-1);
      1768.00  Y  -17197.666+253.28374*T-40.5*T*LN(T)+9.3488E+30*T**(-9);
      6000.00  N !
 FUNCTION GLIQCO    298.15  +15085.037-8.931932*T+GHSERCO-2.19801E-21*T**7;
      1768.00  Y  -846.61+243.599944*T-40.5*T*LN(T);
      6000.00  N !
$ ------------------------------------------------------------------------------
$ Dy
$
$ HCP_A3, BCC_A2 and LIQUID revised in unary 3.0
$
$ FCC_A1 from 03Cac not included in unary (but it should be)
$
 PAR  G(HCP_A3,DY:VA)           100.00  +GHSERDY;                3000 N 95She1 !
 PAR  TC(HCP_A3,DY:VA)          100.00    179;                   3000 N 95She1 !
 PAR  BM(HCP_A3,DY:VA)          100.00      3.0;                 3000 N 95She1 !
 PAR  G(BCC_A2,DY:VA)           100.00  +GBCCDY;                 3000 N 95She1 !
 PAR  G(FCC_A1,DY:VA)           100.00  +GHSERDY
             +1300-0.6651608*T;                                  3000 N 03Cac !
 PAR  G(LIQUID,DY)              100.00  +GLIQDY;                 3000 N 95She1 !
$
 FUNCTION GHSERDY   100.00  -7937.16586+102.307412*T-26.3917167*T*LN(T)
       -7.61683657E-04*T**2-5.86914125E-07*T**3+4010.90565*T**(-1);
      1000.00  Y  -13733.328+214.012934*T-43.8283359*T*LN(T)
       +0.0166909801*T**2-3.49702836E-06*T**3+0.0173619874*T**(-1);
      1654.15  Y  -404681.371+2032.1415*T-272.123952*T*LN(T)
       +0.0578301681*T**2-2.76169148E-06*T**3+1.09616238E+08*T**(-1);
      3000.00  N !
 FUNCTION GBCCDY    100.00  +1508.1802-0.566616181*T+GHSERDY;
      1000.00  Y  +327500.062-2868.04585*T+391.515418*T*LN(T)
       -0.224042148*T**2+2.04076075E-05*T**3-48652656.5*T**(-1);
      1654.15  Y  -33708.7949+291.409631*T-50.208*T*LN(T);
      1685.15  Y  -40775.4966+330.318068*T-55.2811171*T*LN(T)
       +0.0015254673*T**2-7.7437116E-08*T**3+1776589.32*T**(-1);
      3000.00  N !
 FUNCTION GLIQDY    100.00  +13196.6185-7.5443643*T+GHSERDY;
      1000.00  Y  +300126.971-2519.78614*T+341.302578*T*LN(T)
       -0.196153225*T**2+1.76197799E-05*T**3-43071677.5*T**(-1);
      1685.15  Y  -21864.7344+282.205014*T-49.9151*T*LN(T);
      3000.00  N !
$ ------------------------------------------------------------------------------
$ Binary system
$
$ X. Su, W. Zhang, Z. Du, Z. Metallkd., 89, 522-26(1998).
$
$ Checked against paper. Checked at 6000 K.
$
$ Modified from 96Su with a solution model for Co5Dy/Co17Dy2.
$
$ The bcc and hcp interactions are too large in the paper (+1000000) and
$ was reduced to +50000.
$
$ The Dy solubility in fcc-Co is slightly higher due to changed fcc-Dy.
$
$ Invariant equilibria match on the Co-rich side, but are up to 27 K different
$ on the Dy-rich side. It seems they used Dy from 91Din, although the current
$ Dy in SGTE unary comes from the same group.
$
$ There is a huge inverse miscibility gap with a minimum at
$ 2645 K and x(Dy)=0.77.
$
 PAR  L(LIQUID,CO,DY;0),,               -98072+40.952*T;,,            N 98Su !
 PAR  L(LIQUID,CO,DY;1),,               -222.3-12.017*T;,,            N 98Su !
$
 PAR  L(FCC_A1,CO,DY:VA;0),,            +12893;,,                     N 98Su !
 PAR  L(BCC_A2,CO,DY:VA;0),,            +50000;,,                     N !
 PAR  L(HCP_A3,CO,DY:VA;0),,            +50000;,,                     N !
$
 PAR  G(CO17DY2,CO:CO2:DY),,            +17*GHSERCO+2*GHSERDY
             -220618+32.404*T;,,                                      N 98Su !
 PAR  TC(CO17DY2,CO:CO2:DY),,            1166.00;,,                   N 96Su !
 PAR  BM(CO17DY2,CO:CO2:DY),,               7.70;,,                   N 96Su !
 PAR  G(CO17DY2,CO:DY:CO2),,            +19*GHSERCO+GHSERDY;,,        N 98Su !
 PAR  G(CO17DY2,CO:DY:DY),,             +15*GHSERCO+3*GHSERDY
             -192744-235.937*T+30.56*T*LN(T);,,                       N 98Su !
 PAR  L(CO17DY2,CO:CO2,DY:*;0),,        +34451-4.983*T;,,             N 98Su !
 PAR  L(CO17DY2,CO:*:CO2,DY;0),,        +13297-48.207*T;,,            N 98Su !
$
 PAR  G(CO7DY2,CO:DY),,                 +7*GHSERCO+2*GHSERDY
            -154817+18.659*T;,,                                       N 98Su !
 PAR  TC(CO7DY2,CO:DY),,                  640.00;,,                   N 96Su !
 PAR  BM(CO7DY2,CO:DY),,                    0.00;,,                   N 96Su !
$
 PAR  G(CO3DY,CO:DY),,                  +3*GHSERCO+GHSERDY
             -73458+8.656*T;,,                                        N 98Su !
 PAR  TC(CO3DY,CO:DY),,                   452.50;,,                   N 96Su !
 PAR  BM(CO3DY,CO:DY),,                     4.40;,,                   N 96Su !
$
 PAR  G(CO2DY_C15,CO:DY),,              +2*GHSERCO+GHSERDY
             -56118-24.043*T+3.971*T*LN(T);,,                         N 98Su !
 PAR  TC(CO2DY_C15,CO:DY),,               146.00;,,                   N 96Su !
 PAR  BM(CO2DY_C15,CO:DY),,                 6.93;,,                   N 96Su !
$
 PAR  G(CO7DY12,CO:DY),,                +7*GHSERCO+12*GHSERDY
             -308895+74.994*T;,,                                      N 98Su !
 PAR  TC(CO7DY12,CO:DY),,                  55.00;,,                   N 96Su !
 PAR  BM(CO7DY12,CO:DY),,                   5.00;,,                   N 96Su !
$
 PAR  G(CODY3_D011,CO:DY),,             +GHSERCO+3*GHSERDY
             -50299+96.481*T-11.933*T*LN(T);,,                        N 98Su !
 PAR  TC(CODY3_D011,CO:DY),,             -135.00;,,                   N 96Su !
 PAR  BM(CODY3_D011,CO:DY),,              -19.20;,,                   N 96Su !
$ ------------------------------------------------------------------------------
$
$
 LIST-OF-REFERENCE
 NUMBER  SOURCE
  Null   'Unknown source'
  Same   'Same or similar interaction as in the corresponding stable phase'
  REFLAV 'Laves phase convention: G(LAVES,X:X)=+3*GHSERXX+15000'
  91Din  'A.T. Dinsdale, Calphad, 15, 317-425(1991).'
  95She1 'H. Shen, W. Zhang, G. Liu, R. Wang, Z. Du, Report F-95-01,
          University of Science and Technology, Beijing, May 1995,
          SGTE unary database V.3.0, 1996; Dy'
  96Su   'X. Su, W. Zhang, Z. Du, Rare Met., 15, 222-29(1996); Co-Dy'
  98Su   'X. Su, W. Zhang, Z. Du, Z. Metallkd., 89, 522-26(1998); Co-Dy'
  03Cac  'G. Cacciamani, S. De Negri, A. Saccone, R. Ferro,
          Intermetallics, 11, 1135-51(2003); Dy, Ho'
!

File: data/databases/sgte-binary/CoEr-09Wan.tdb
$
$ Database for Co-Er from C.P. Wang et al. 2009
$
$ C.P. Wang, A.Q. Zheng, X.J. Liu, K. Ishida,
$ J. Alloys Compd., 478, 197-201(2009).
$
$ Dataset created 2016.10.09 by Bengt Hallstedt.
$ 2020.12.25: Modified for use with GES6.
$
$ There is an inverse miscibility gap with a minimum at 3532 K and x(Er)=0.81.
$
$ ------------------------------------------------------------------------------
 TEMP-LIM 298.15 6000.00 !
$
$ELEMENT NAME  REF. STATE               ATOMIC MASS H298-H0    S298    !
$
 ELEMENT VA   VACUUM                      0.0          0.0      0.0    ! 
 ELEMENT CO   HCP_A3                     58.9332    4765.567   30.0400 ! 
 ELEMENT ER   HCP_A3                    167.26      7392.2912  73.17816! 
$ ------------------------------------------------------------------------------
$ Phase definitions
$
 PHASE LIQUID:L % 1 1 !
 CONST LIQUID:L : CO ER : !
$
$ Fcc (cF4, Fm-3m) and MeX (cF8, Fm-3m)
$
 PHASE FCC_A1 %A 2 1 1 !
 CONST FCC_A1 : CO% ER : VA : !
$
$ Bcc (cI2, Im-3m)
$
 PHASE BCC_A2 %B 2 1 3 !
 CONST BCC_A2 : CO ER : VA : !
$
$ Hcp (hP2, P6_3/mmc) and Me2X (NiAs-type, hP4, P6_3/mmc, B8_1)
$
 PHASE HCP_A3 %A 2 1 0.5 !
 CONST HCP_A3 : CO% ER% : VA : !
$
$ Prototype Ni17Th2 (hP38, P6_3/mmc)
$
 PHASE CO17ER2 %A 2 17 2 !
 CONST CO17ER2 : CO : ER : !
$
$ Prototype CaCu5 (hP6, P6/mmm)
$
 PHASE CO5ER_D2D %A 2 5 1 !
 CONST CO5ER_D2D : CO : ER : !
$
$ Prototype Co7Gd2 (hR18, R-3m)
$
 PHASE CO7ER2 %A 2 7 2 !
 CONST CO7ER2 : CO : ER : !
$
$ Prototype Ni3Pu (hR12, R-3m)
$
 PHASE CO3ER %A 2 3 1 !
 CONST CO3ER : CO : ER : !
$
$ Prototype Cu2Mg (cF24, Fd-3m)
$
 PHASE CO2ER_C15 %A 2 2 1 !
 CONST CO2ER_C15 : CO : ER : !
$
$ Prototype Co7Ho12 (mP38, P2_1/c)
$
 PHASE CO7ER12 %A 2 7 12 !
 CONST CO7ER12 : CO : ER : !
$
$ Prototype Fe3C (oP16, Pnma)
$
 PHASE COER3_D011 %A 2 1 3 !
 CONST COER3_D011 : CO : ER : !
$ ------------------------------------------------------------------------------
$ Defaults
$
 DEFINE-SYSTEM-DEFAULT ELEMENT 2 !
 DEFAULT-COM DEFINE_SYSTEM_ELEMENT VA !
 TYPE-DEF % SEQ * !
 TYPE-DEF A GES AMEND_PHASE_DESCRIPTION @ MAGNETIC -3 0.28 !
 TYPE-DEF B GES AMEND_PHASE_DESCRIPTION @ MAGNETIC -1 0.4 !
 FUNCTION ZERO      298.15  0;                                         6000 N !
 FUNCTION UN_ASS    298.15  0;                                         6000 N !
 FUNCTION R         298.15  +8.31451;                                  6000 N !
$ ------------------------------------------------------------------------------
$ Element data
$ ------------------------------------------------------------------------------
$ Co
$
 PAR  G(HCP_A3,CO:VA),,                 +GHSERCO;,,                   N 91Din !
 PAR  TC(HCP_A3,CO:VA),,                 1396.00;,,                   N 91Din !
 PAR  BM(HCP_A3,CO:VA),,                    1.35;,,                   N 91Din !
 PAR  G(FCC_A1,CO:VA),,                 +GHSERCO
             +427.591-0.615248*T;,,                                   N 91Din !
 PAR  TC(FCC_A1,CO:VA),,                 1396.00;,,                   N 91Din !
 PAR  BM(FCC_A1,CO:VA),,                    1.35;,,                   N 91Din !
 PAR  G(BCC_A2,CO:VA),,                 +GHSERCO+2938-0.7138*T;,,     N 91Din !
 PAR  TC(BCC_A2,CO:VA),,                 1450.00;,,                   N 91Din !
 PAR  BM(BCC_A2,CO:VA),,                    1.35;,,                   N 91Din !
$PAR  G(CBCC_A12,CO:VA),,               +GHSERCO+4155;,,              N 91Din !
$PAR  G(CUB_A13,CO:VA),,                +GHSERCO+3155;,,              N 91Din !
 PAR  G(LIQUID,CO),,                    +GLIQCO;,,                    N 91Din !
$
 FUNCTION GHSERCO   298.15  +310.241+133.36601*T-25.0861*T*LN(T)
       -0.002654739*T**2-1.7348E-07*T**3+72527*T**(-1);
      1768.00  Y  -17197.666+253.28374*T-40.5*T*LN(T)+9.3488E+30*T**(-9);
      6000.00  N !
 FUNCTION GLIQCO    298.15  +15085.037-8.931932*T+GHSERCO-2.19801E-21*T**7;
      1768.00  Y  -846.61+243.599944*T-40.5*T*LN(T);
      6000.00  N !
$ ------------------------------------------------------------------------------
$ Er
$
$ BCC_A2 added in unary 4.4
$
$ FCC_A1 from 02Cac not included in unary (but it should be)
$
 PAR  G(HCP_A3,ER:VA),,                 +GHSERER;                3200 N 91Din !
 PAR  G(FCC_A1,ER:VA),,                 +GHSERER
             +1950-0.831451*T;                                   3200 N 02Cac !
 PAR  G(BCC_A2,ER:VA),,                 +GHSERER
             +4600-2.494353*T;                                   3200 N 00Nor1 !
 PAR  G(LIQUID,ER),,                    +GLIQER;                 3200 N 91Din !
$
 FUNCTION GHSERER   298.15  -8489.136+116.698964*T-28.3846744*T*LN(T)
       +9.95792E-04*T**2-9.52557E-07*T**3+9581*T**(-1);
      1802.00  Y  -445688.206+2233.10212*T-298.135131*T*LN(T)
       +0.065950553*T**2-3.041405E-06*T**3+1.23973199E+08*T**(-1);
      3200.00  N !
 FUNCTION GLIQER    298.15  +19382.102-10.241846*T+GHSERER;
       500.00  Y  +17912.678+0.355564*T-12.0761776*T*LN(T)
       -0.014414687*T**2+1.316517E-06*T**3-528122*T**(-1);
      1802.00  Y  +747.131+187.623024*T-38.702*T*LN(T);
      3200.00  N !
$ ------------------------------------------------------------------------------
$ Binary system
$
$ C.P. Wang, A.Q. Zheng, X.J. Liu, K. Ishida,
$ J. Alloys Compd., 478, 197-201(2009).
$
$ Checked against paper. Checked at 6000 K.
$
$ There is an inverse miscibility gap with a minimum at 3532 K and x(Er)=0.81.
$
 PAR  L(LIQUID,CO,ER;0),,               -103916+29.404*T;,,           N 09Wan !
 PAR  L(LIQUID,CO,ER;1),,               +10100-15.57*T;,,             N 09Wan !
 PAR  L(LIQUID,CO,ER;2),,               -11500+5.84*T;,,              N 09Wan !
$
 PAR  L(HCP_A3,CO,ER:VA;0),,            +20000;,,                     N 09Wan !
 PAR  L(FCC_A1,CO,ER:VA;0),,            +28000;,,                     N 09Wan !
$
 PAR  G(CO17ER2,CO:ER),,                +17*GHSERCO+2*GHSERER
             -251095+29.91*T;,,                                       N 09Wan !
 PAR  TC(CO17ER2,CO:ER),,                1184.00;,,                   N 09Wan !
 PAR  BM(CO17ER2,CO:ER),,                  10.00;,,                   N 09Wan !
$
 PAR  G(CO5ER_D2D,CO:ER),,              +5*GHSERCO+GHSERER
             -99101+7.53*T;,,                                         N 09Wan !
 PAR  TC(CO5ER_D2D,CO:ER),,              1053.00;,,                   N 09Wan !
 PAR  BM(CO5ER_D2D,CO:ER),,                 1.28;,,                   N 09Wan !
$
 PAR  G(CO7ER2,CO:ER),,                 +7*GHSERCO+2*GHSERER
            -193942+20.854*T;,,                                       N 09Wan !
 PAR  TC(CO7ER2,CO:ER),,                  646.00;,,                   N 09Wan !
 PAR  BM(CO7ER2,CO:ER),,                    7.50;,,                   N 09Wan !
$
 PAR  G(CO3ER,CO:ER),,                  +3*GHSERCO+GHSERER
             -90885+8.36*T;,,                                         N 09Wan !
 PAR  TC(CO3ER,CO:ER),,                   395.00;,,                   N 09Wan !
 PAR  BM(CO3ER,CO:ER),,                     4.20;,,                   N 09Wan !
$
 PAR  G(CO2ER_C15,CO:ER),,              +2*GHSERCO+GHSERER
             -65972+1.63*T;,,                                         N 09Wan !
 PAR  TC(CO2ER_C15,CO:ER),,                38.30;,,                   N 09Wan !
 PAR  BM(CO2ER_C15,CO:ER),,                 6.02;,,                   N 09Wan !
$
 PAR  G(CO7ER12,CO:ER),,                +7*GHSERCO+12*GHSERER
             -296500+4.5*T;,,                                         N 09Wan !
 PAR  TC(CO7ER12,CO:ER),,                  25.00;,,                   N 09Wan !
 PAR  BM(CO7ER12,CO:ER),,                   5.80;,,                   N 09Wan !
$
 PAR  G(COER3_D011,CO:ER),,             +GHSERCO+3*GHSERER
             -41807+1.231*T-0.7*T*LN(T);,,                            N 09Wan !
 PAR  TC(COER3_D011,CO:ER),,                7.00;,,                   N 09Wan !
 PAR  BM(COER3_D011,CO:ER),,                6.90;,,                   N 09Wan !
$
$ Metastable
$
 PAR  L(BCC_A2,CO,ER:VA;0),,            +28000;,,                     N Same !
$ ------------------------------------------------------------------------------
$
$
 LIST-OF-REFERENCE
 NUMBER  SOURCE
  Null   'Unknown source'
  Same   'Same or similar interaction as in the corresponding stable phase'
  REFLAV 'Laves phase convention: G(LAVES,X:X)=+3*GHSERXX+15000'
  91Din  'A.T. Dinsdale, Calphad, 15, 317-425(1991).'
  00Nor1 'S. Norgren, J. Phase Equilib., 21, 148-56(2000),
          SGTE unary database V.4.4, 2001; Er, Ho'
  02Cac  'G. Cacciamani, A. Saccone, S. De Negri, R. Ferro,
          J. Phase Equilib., 23, 38-50(2002); Er, Al-Er'
  09Wan  'C.P. Wang, A.Q. Zheng, X.J. Liu, K. Ishida,
          J. Alloys Compd., 478, 197-201(2009); Co-Er'
!

File: data/databases/sgte-binary/CoFe-02Ohn.tdb
$
$ Database for Co-Fe from I. Ohnuma et al. 2002
$
$ I. Ohnuma, H. Enoki, O. Ikeda, R. Kainuma, H. Ohtani, B. Sundman, K. Ishida,
$ Acta Mater., 50, 379-93(2002).
$
$ Dataset created 2010.12.04 by Bengt Hallstedt.
$ 2016.11.10: Parameters for CBCC_A12 and CUB_A13 added (metastable).
$ 2020.12.25: Modified for use with GES6.
$
$ In 02Ohn the magnetic properties of pure Co were changed somewhat. These
$ changes are not included here. This does not visibly change the phase diagram.
$
$ ------------------------------------------------------------------------------
 TEMP-LIM 298.15 6000.00 !
$
$ELEMENT NAME  REF. STATE               ATOMIC MASS H298-H0    S298    !
$
 ELEMENT VA   VACUUM                      0.0          0.0      0.0    ! 
 ELEMENT CO   HCP_A3                     58.9332    4765.567   30.0400 ! 
 ELEMENT FE   BCC_A2                     55.847     4489.0     27.2797 ! 
$ ------------------------------------------------------------------------------
$ Phase definitions
$
 PHASE LIQUID:L % 1 1 !
 CONST LIQUID:L : CO FE : !
$
$ Fcc (cF4, Fm-3m) and MeX (cF8, Fm-3m)
$
 PHASE FCC_A1 %A 2 1 1 !
 CONST FCC_A1 : CO% FE% : VA : !
$
$ Bcc (cI2, Im-3m)
$
 PHASE BCC_A2 %B 2 1 3 !
 CONST BCC_A2 : CO FE% : VA : !
$
$ Disordered part of B2_BCC, identical to BCC_A2
$
 PHASE A2_BCC %B 2 1 3 !
 CONST A2_BCC : CO FE : VA : !
$
$ Prototype CsCl (cP2, Pm-3m)
$
 PHASE B2_BCC %BO 3 0.5 0.5 3 !
 CONST B2_BCC : CO% FE : CO FE% : VA : !
$
$ Hcp (hP2, P6_3/mmc) and Me2X (NiAs-type, hP4, P6_3/mmc, B8_1)
$
 PHASE HCP_A3 %A 2 1 0.5 !
 CONST HCP_A3 : CO% FE : VA : !
$ ------------------------------------------------------------------------------
$ Defaults
$
 DEFINE-SYSTEM-DEFAULT ELEMENT 2 !
 DEFAULT-COM DEFINE_SYSTEM_ELEMENT VA !
 DEFAULT-COM REJECT_PHASE BCC_A2 !
 TYPE-DEF % SEQ * !
 TYPE-DEF A GES AMEND_PHASE_DESCRIPTION @ MAGNETIC -3 0.28 !
 TYPE-DEF B GES AMEND_PHASE_DESCRIPTION @ MAGNETIC -1 0.4 !
 TYPE-DEF O GES AMEND_PHASE_DESCRIPTION B2_BCC DIS_PART A2_BCC !
 FUNCTION ZERO      298.15  0;                                         6000 N !
 FUNCTION UN_ASS    298.15  0;                                         6000 N !
 FUNCTION R         298.15  +8.31451;                                  6000 N !
$ ------------------------------------------------------------------------------
$ Element data
$ ------------------------------------------------------------------------------
$ Co
$
 PAR  G(HCP_A3,CO:VA),,                 +GHSERCO;,,                   N 91Din !
 PAR  TC(HCP_A3,CO:VA),,                 1396.00;,,                   N 91Din !
 PAR  BM(HCP_A3,CO:VA),,                    1.35;,,                   N 91Din !
 PAR  G(FCC_A1,CO:VA),,                 +GHSERCO
             +427.591-0.615248*T;,,                                   N 91Din !
 PAR  TC(FCC_A1,CO:VA),,                 1396.00;,,                   N 91Din !
 PAR  BM(FCC_A1,CO:VA),,                    1.35;,,                   N 91Din !
 PAR  G(BCC_A2,CO:VA),,                 +GHSERCO+2938-0.7138*T;,,     N 91Din !
 PAR  TC(BCC_A2,CO:VA),,                 1450.00;,,                   N 91Din !
 PAR  BM(BCC_A2,CO:VA),,                    1.35;,,                   N 91Din !
 PAR  G(A2_BCC,CO:VA),,                 +GHSERCO+2938-0.7138*T;,,     N 91Din !
 PAR  TC(A2_BCC,CO:VA),,                 1450.00;,,                   N 91Din !
 PAR  BM(A2_BCC,CO:VA),,                    1.35;,,                   N 91Din !
$PAR  G(CBCC_A12,CO:VA),,               +GHSERCO+4155;,,              N 91Din !
$PAR  G(CUB_A13,CO:VA),,                +GHSERCO+3155;,,              N 91Din !
 PAR  G(LIQUID,CO),,                    +GLIQCO;,,                    N 91Din !
$
 FUNCTION GHSERCO   298.15  +310.241+133.36601*T-25.0861*T*LN(T)
       -0.002654739*T**2-1.7348E-07*T**3+72527*T**(-1);
      1768.00  Y  -17197.666+253.28374*T-40.5*T*LN(T)+9.3488E+30*T**(-9);
      6000.00  N !
 FUNCTION GLIQCO    298.15  +15085.037-8.931932*T+GHSERCO-2.19801E-21*T**7;
      1768.00  Y  -846.61+243.599944*T-40.5*T*LN(T);
      6000.00  N !
$ ------------------------------------------------------------------------------
$ Fe
$
$ ORTHORHOMBIC_A20 and TETRAGONAL_U added im unary 4.1
$
 PAR  G(BCC_A2,FE:VA),,                 +GHSERFE;,,                   N 91Din !
 PAR  TC(BCC_A2,FE:VA),,                 1043.00;,,                   N 91Din !
 PAR  BM(BCC_A2,FE:VA),,                    2.22;,,                   N 91Din !
 PAR  G(A2_BCC,FE:VA),,                 +GHSERFE;,,                   N 91Din !
 PAR  TC(A2_BCC,FE:VA),,                 1043.00;,,                   N 91Din !
 PAR  BM(A2_BCC,FE:VA),,                    2.22;,,                   N 91Din !
 PAR  G(FCC_A1,FE:VA),,                 +GFCCFE;,,                    N 91Din !
 PAR  TC(FCC_A1,FE:VA),,                 -201.00;,,                   N 91Din !
 PAR  BM(FCC_A1,FE:VA),,                   -2.10;,,                   N 91Din !
 PAR  G(HCP_A3,FE:VA),,                 +GHCPFE;,,                    N 91Din !
$PAR  G(CBCC_A12,FE:VA),,               +GHSERFE+4745;,,              N 91Din !
$PAR  G(CUB_A13,FE:VA),,                +GHSERFE+3745;,,              N 91Din !
$PAR  G(ORTHORHOMBIC_A20,FE),,          +GHSERFE+5000;,,              N 99SGUN !
$PAR  G(TETRAGONAL_U,FE),,              +GHSERFE+5000;,,              N 99SGUN !
 PAR  G(LIQUID,FE),,                    +GLIQFE;,,                    N 91Din !
$
 FUNCTION GHSERFE   298.15  +1225.7+124.134*T-23.5143*T*LN(T)
       -0.00439752*T**2-5.8927E-08*T**3+77359*T**(-1);
      1811.00  Y  -25383.581+299.31255*T-46*T*LN(T)+2.29603E+31*T**(-9);
      6000.00  N !
 FUNCTION GFCCFE    298.15  -1462.4+8.282*T-1.15*T*LN(T)
       +6.4E-04*T**2+GHSERFE;
      1811.00  Y  -1713.815+0.940009*T+GHSERFE+4.9251E+30*T**(-9);
      6000.00  N !
 FUNCTION GHCPFE    298.15  -3705.78+12.591*T-1.15*T*LN(T)
       +6.4E-04*T**2+GHSERFE;
      1811.00  Y  -3957.195+5.249009*T+GHSERFE+4.9251E+30*T**(-9);
      6000.00  N !
 FUNCTION GLIQFE    298.15  +12040.17-6.55843*T+GHSERFE-3.67516E-21*T**7;
      1811.00  Y  -10838.83+291.302*T-46*T*LN(T);
      6000.00  N !
$ ------------------------------------------------------------------------------
$ Binary system
$
$ I. Ohnuma, H. Enoki, O. Ikeda, R. Kainuma, H. Ohtani, B. Sundman, K. Ishida,
$ Acta Mater., 50, 379-93(2002).
$
$ Checked against paper. Checked at 6000 K.
$
$ In 02Ohn the magnetic properties of pure Co were changed somewhat. These
$ changes are not included here. This does not visibly change the phase diagram.
$
 PAR  L(LIQUID,CO,FE;0),,               -9753.82;,,                   N 02Ohn !
 PAR  L(LIQUID,CO,FE;2),,               +2757.96;,,                   N 02Ohn !
$
 PAR  L(FCC_A1,CO,FE:VA;0),,            -8968.75;,,                   N 02Ohn !
 PAR  L(FCC_A1,CO,FE:VA;2),,            +3528.8;,,                    N 02Ohn !
 PAR  TC(FCC_A1,CO,FE:VA;0),,            +283;,,                      N 87Fer2 !
 PAR  TC(FCC_A1,CO,FE:VA;1),,            +879;,,                      N 87Fer2 !
 PAR  BM(FCC_A1,CO,FE:VA;0),,              +8.407;,,                  N 02Ohn !
 PAR  BM(FCC_A1,CO,FE:VA;1),,              -3.644;,,                  N 02Ohn !
$
 PAR  L(BCC_A2,CO,FE:VA;0),,            -26222.7+125*T-15.502*T*LN(T)
             +0.25*SBCOFE;,,                                          N 02Ohn !
 PAR  L(BCC_A2,CO,FE:VA;2),,            +2686.79-0.25*SBCOFE;,,       N 02Ohn !
 PAR  TC(BCC_A2,CO,FE:VA;0),,            +590;,,                      N 87Fer2 !
 PAR  BM(BCC_A2,CO,FE:VA;0),,              +1.406;,,                  N 02Ohn !
 PAR  BM(BCC_A2,CO,FE:VA;1),,              -0.6617;,,                 N 02Ohn !
$
 PAR  L(A2_BCC,CO,FE:VA;0),,            -26222.7+125*T-15.502*T*LN(T)
             +0.25*SBCOFE;,,                                          N 02Ohn !
 PAR  L(A2_BCC,CO,FE:VA;2),,            +2686.79-0.25*SBCOFE;,,       N 02Ohn !
 PAR  TC(A2_BCC,CO,FE:VA;0),,            +590;,,                      N 87Fer2 !
 PAR  BM(A2_BCC,CO,FE:VA;0),,              +1.406;,,                  N 02Ohn !
 PAR  BM(A2_BCC,CO,FE:VA;1),,              -0.6617;,,                 N 02Ohn !
$
 PAR  G(B2_BCC,CO:FE:VA),,              -1621.23;,,                   N 02Ohn !
 PAR  G(B2_BCC,FE:CO:VA),,              -1621.23;,,                   N 02Ohn !
 PAR  L(B2_BCC,CO,FE:CO:VA;0),,         +1744.89;,,                   N 02Ohn !
 PAR  L(B2_BCC,CO:CO,FE:VA;0),,         +1744.89;,,                   N 02Ohn !
 PAR  L(B2_BCC,CO,FE:CO:VA;1),,         -123.653;,,                   N 02Ohn !
 PAR  L(B2_BCC,CO:CO,FE:VA;1),,         -123.653;,,                   N 02Ohn !
 PAR  L(B2_BCC,CO,FE:FE:VA;0),,         +1497.58;,,                   N 02Ohn !
 PAR  L(B2_BCC,FE:CO,FE:VA;0),,         +1497.58;,,                   N 02Ohn !
 PAR  L(B2_BCC,CO,FE:FE:VA;1),,         -123.653;,,                   N 02Ohn !
 PAR  L(B2_BCC,FE:CO,FE:VA;1),,         -123.653;,,                   N 02Ohn !
 PAR  L(B2_BCC,CO,FE:CO,FE:VA;0),,      +SBCOFE;,,                    N 02Ohn !
 PAR  TC(B2_BCC,CO:FE:VA),,              +370;,,                      N 02Ohn !
 PAR  TC(B2_BCC,FE:CO:VA),,              +370;,,                      N 02Ohn !
 PAR  TC(B2_BCC,CO,FE:CO:VA;0),,         -370;,,                      N 02Ohn !
 PAR  TC(B2_BCC,CO:CO,FE:VA;0),,         -370;,,                      N 02Ohn !
 PAR  TC(B2_BCC,CO,FE:FE:VA;0),,         -370;,,                      N 02Ohn !
 PAR  TC(B2_BCC,FE:CO,FE:VA;0),,         -370;,,                      N 02Ohn !
 PAR  BM(B2_BCC,CO:FE:VA),,                +0.1;,,                    N 02Ohn !
 PAR  BM(B2_BCC,FE:CO:VA),,                +0.1;,,                    N 02Ohn !
 PAR  BM(B2_BCC,CO,FE:CO:VA;0),,           -0.1;,,                    N 02Ohn !
 PAR  BM(B2_BCC,CO:CO,FE:VA;0),,           -0.1;,,                    N 02Ohn !
 PAR  BM(B2_BCC,CO,FE:FE:VA;0),,           -0.1;,,                    N 02Ohn !
 PAR  BM(B2_BCC,FE:CO,FE:VA;0),,           -0.1;,,                    N 02Ohn !
$
 PAR  L(HCP_A3,CO,FE:VA;0),,            +5000;,,                      N 02Ohn !
 PAR  TC(HCP_A3,CO,FE:VA;0),,            -253;,,                      N 87Fer2 !
 PAR  TC(HCP_A3,CO,FE:VA;1),,           +1494;,,                      N 87Fer2 !
 PAR  BM(HCP_A3,CO,FE:VA;0),,              +5.41;,,                   N 87Fer2 !
 PAR  BM(HCP_A3,CO,FE:VA;1),,              -0.24;,,                   N 87Fer2 !
$
 FUNCTION SBCOFE    298.15  -2529000*T**(-1);                          6000 N !
$
$ Metastable
$
$PAR  L(CBCC_A12,CO,FE:VA;0),,          -10000;,,                     N 90Hua4 !
$PAR  L(CUB_A13,CO,FE:VA;0),,           -10000;,,                     N 90Hua4 !
$ ------------------------------------------------------------------------------
$
 ASSESSED_SYSTEM
  CO-FE(TDB -* +LIQ +HCP_A3 +FCC_A1 +A2_BCC +B2_BCC
  ;P3 TMM:300/2000 STP:.5/1500/2/-2) !
$
$
 LIST-OF-REFERENCE
 NUMBER  SOURCE
  Null   'Unknown source'
  REFLAV 'Laves phase convention: G(LAVES,X:X)=+3*GHSERXX+15000'
  87Fer2 'A. Fernandez Guillermet,
          High Temp. High Press., 19, 477-99(1987); Co-Fe'
  90Hua4 'W. Huang, Calphad, 14, 11-22(1990); Co-Fe-Mn'
  91Din  'A.T. Dinsdale, Calphad, 15, 317-425(1991).'
  99SGUN 'SGTE unary database V.4.1, 1999.'
  02Ohn  'I. Ohnuma, H. Enoki, O. Ikeda, R. Kainuma, H. Ohtani, B. Sundman,
          K. Ishida, Acta Mater., 50, 379-93(2002); Co-Fe'
!
