Repository: orchid-calphad/orchid-project.org

# orchid-project.org

Website and released data of **ORCHID** (Open Repository for CALPHAD Hypotheses, Intelligence, and Discovery),
served by GitHub Pages at https://orchid-project.org. Releases are archived on Zenodo (one DOI per version).

- `index.html`, `catalog/`, `best-practices.html` — static, self-contained pages (generated in the ORCHID tooling).
- `data/` — released data: catalog, redistributable TDB files, convex hulls. Licences: `data/LICENSES.md`, `data/NOTICE.md`.
- `llms.txt`, `data/croissant.json`, `CITATION.cff`, `.zenodo.json` — machine-readable metadata.

Only data with clear redistribution rights are published.

File: data/databases/sgte-binary/CoFe-15Rod.tdb
$
$ Database for Co-Fe from J.E. Rodriguez and D.M. Matson 2015.
$
$ J.E. Rodriguez, D.M. Matson, Calphad, 49, 87-100(2015).
$
$ Dataset created 2019.06.11 by Bengt Hallstedt.
$ 2020.12.25: Modified for use with GES6.
$
$ NOTE! Co and Fe unary data have been changed. I.e. this is not compatible
$ with other datasets.
$
$ ------------------------------------------------------------------------------
 TEMP-LIM 298.15 6000.00 !
$
$ELEMENT NAME  REF. STATE               ATOMIC MASS H298-H0    S298    !
$
 ELEMENT VA   VACUUM                      0.0          0.0      0.0    ! 
 ELEMENT CO   HCP_A3                     58.9332    4765.567   30.0400 ! 
 ELEMENT FE   BCC_A2                     55.847     4489.0     27.2797 ! 
$ ------------------------------------------------------------------------------
$ Phase definitions
$
 PHASE LIQUID:L % 1 1 !
 CONST LIQUID:L : CO FE : !
$
$ Fcc (cF4, Fm-3m) and MeX (cF8, Fm-3m)
$
 PHASE FCC_A1 %A 2 1 1 !
 CONST FCC_A1 : CO% FE% : VA : !
$
$ Bcc (cI2, Im-3m)
$
 PHASE BCC_A2 %B 2 1 3 !
 CONST BCC_A2 : CO FE% : VA : !
$
$ Hcp (hP2, P6_3/mmc) and Me2X (NiAs-type, hP4, P6_3/mmc, B8_1)
$
 PHASE HCP_A3 %A 2 1 0.5 !
 CONST HCP_A3 : CO% FE : VA : !
$ ------------------------------------------------------------------------------
$ Defaults
$
 DEFINE-SYSTEM-DEFAULT ELEMENT 2 !
 DEFAULT-COM DEFINE_SYSTEM_ELEMENT VA !
 TYPE-DEF % SEQ * !
 TYPE-DEF A GES AMEND_PHASE_DESCRIPTION @ MAGNETIC -3 0.28 !
 TYPE-DEF B GES AMEND_PHASE_DESCRIPTION @ MAGNETIC -1 0.4 !
 FUNCTION ZERO      298.15  0;                                         6000 N !
 FUNCTION UN_ASS    298.15  0;                                         6000 N !
 FUNCTION R         298.15  +8.31451;                                  6000 N !
$ ------------------------------------------------------------------------------
$ Element data
$ ------------------------------------------------------------------------------
$ Co
$
 PAR  G(HCP_A3,CO:VA),,                 +GHSERCO;,,                   N 15Rod !
 PAR  TC(HCP_A3,CO:VA),,                 1396.00;,,                   N 91Din !
 PAR  BM(HCP_A3,CO:VA),,                    1.35;,,                   N 91Din !
 PAR  G(FCC_A1,CO:VA),,                 +GFCCCO;,,                    N 15Rod !
 PAR  TC(FCC_A1,CO:VA),,                 1396.00;,,                   N 91Din !
 PAR  BM(FCC_A1,CO:VA),,                    1.35;,,                   N 91Din !
 PAR  G(BCC_A2,CO:VA),,                 +GBCCCO;,,                    N 15Rod !
 PAR  TC(BCC_A2,CO:VA),,                 1450.00;,,                   N 91Din !
 PAR  BM(BCC_A2,CO:VA),,                    1.35;,,                   N 91Din !
 PAR  G(LIQUID,CO),,                    +GLIQCO;,,                    N 15Rod !
$
 FUNCTION GHSERCO   298.15  +310.241+133.36601*T-25.0861*T*LN(T)
       -0.002654739*T**2-1.7348E-07*T**3+72527*T**(-1);
      1766.90  Y  -27954.625499+300.284842*T-45.98*T*LN(T)
       +2.73811289E+31*T**(-9);
      6000.00  N !
 FUNCTION GFCCCO   298.15  +737.832+132.750762*T-25.0861*T*LN(T)
       -0.002654739*T**2-1.7348E-07*T**3+72527*T**(-1);
      1766.90  Y  -27527.034499+299.669594*T-45.98*T*LN(T)
       +2.73811289E+31*T**(-9);
      6000.00  N !
 FUNCTION GBCCCO   298.15  +3220.371842+131.98244*T-25.0861*T*LN(T)
       -0.002654739*T**2-1.7348E-07*T**3+72527*T**(-1);
      1766.90  Y  -25044.494656+298.901272*T-45.98*T*LN(T)
       +2.73811289E+31*T**(-9);
      6000.00  N !
 FUNCTION GLIQCO    298.15  +12746.715508+126.057218*T-25.0861*T*LN(T)
       -0.002654739*T**2-1.7348E-07*T**3+72527*T**(-1)-6.4701028E-21*T**7;
      1766.90  Y  -11799.7+290.767*T-45.98*T*LN(T);
      6000.00  N !
$ ------------------------------------------------------------------------------
$ Fe
$
 PAR  G(BCC_A2,FE:VA),,                 +GHSERFE;,,                   N 15Rod !
 PAR  TC(BCC_A2,FE:VA),,                 1043.00;,,                   N 91Din !
 PAR  BM(BCC_A2,FE:VA),,                    2.22;,,                   N 91Din !
 PAR  G(FCC_A1,FE:VA),,                 +GFCCFE;,,                    N 15Rod !
 PAR  TC(FCC_A1,FE:VA),,                 -201.00;,,                   N 91Din !
 PAR  BM(FCC_A1,FE:VA),,                   -2.10;,,                   N 91Din !
 PAR  G(HCP_A3,FE:VA),,                 +GHCPFE;,,                    N 15Rod !
 PAR  G(LIQUID,FE),,                    +GLIQFE;,,                    N 15Rod !
$
 FUNCTION GHSERFE   298.15  +1225.7+124.131*T-23.5143*T*LN(T)
       -0.00439752*T**2-5.8927E-08*T**3+77359*T**(-1);
      1809.00  Y  -25375.52878+299.305549*T-46*T*LN(T)+2.27924512E+31*T**(-9);
      6000.00  N !
 FUNCTION GFCCFE    298.15  -236.7+132.416*T-24.6643*T*LN(T)
       -0.00375752*T**2-5.8927E-08*T**3+77359*T**(-1);
      1809.00  Y  -27086.23614+300.247012*T-46*T*LN(T)+2.76527491E+31*T**(-9);
      6000.00  N !
 FUNCTION GHCPFE    298.15  -2480.08+136.725*T-24.6643*T*LN(T)
       -0.00375752*T**2-5.8927E-08*T**3+77359*T**(-1);
      1809.00  Y  -29329.61614+304.556012*T-46*T*LN(T)+2.76527491E+31*T**(-9);
      6000.00  N !
 FUNCTION GLIQFE    298.15  +13228.658797+117.586673*T-23.5143*T*LN(T)
       -0.00439752*T**2-5.8927E-08*T**3+77359*T**(-1)-3.72027306E-21*T**7;
      1809.00  Y  -10858.83+291.302*T-46*T*LN(T);
      6000.00  N !
$ ------------------------------------------------------------------------------
$ Binary system
$
$ J.E. Rodriguez, D.M. Matson, Calphad, 49, 87-100(2015).
$
$ Checked against paper. Checked at 6000 K.
$
$ NOTE! Co and Fe unary data have been changed. I.e. this is not compatible
$ with other datasets.
$
 PAR  L(LIQUID,CO,FE;0),,               -8385.97986;,,                N 15Rod !
 PAR  L(LIQUID,CO,FE;1),,               -1381.69775;,,                N 15Rod !
$
 PAR  L(FCC_A1,CO,FE:VA;0),,            -7776.797199;,,               N 15Rod !
 PAR  L(FCC_A1,CO,FE:VA;1),,            -4177.993893+1.326825*T;,,    N 15Rod !
 PAR  TC(FCC_A1,CO,FE:VA;0),,            +283;,,                      N 87Fer2 !
 PAR  TC(FCC_A1,CO,FE:VA;1),,            +879;,,                      N 87Fer2 !
 PAR  BM(FCC_A1,CO,FE:VA;0),,              +9.74;,,                   N 87Fer2 !
 PAR  BM(FCC_A1,CO,FE:VA;1),,              -3.516;,,                  N 87Fer2 !
$
 PAR  L(BCC_A2,CO,FE:VA;0),,            -29437.347+164.217752*T
             -20.32034*T*LN(T);,,                                     N 15Rod !
 PAR  L(BCC_A2,CO,FE:VA;1),,            -1158.60079;,,                N 15Rod !
 PAR  TC(BCC_A2,CO,FE:VA;0),,            +590;,,                      N 87Fer2 !
 PAR  BM(BCC_A2,CO,FE:VA;0),,              +2.4127;,,                 N 87Fer2 !
 PAR  BM(BCC_A2,CO,FE:VA;1),,              +0.2418;,,                 N 87Fer2 !
$
 PAR  L(HCP_A3,CO,FE:VA;0),,            +1281.801529;,,               N 15Rod !
 PAR  L(HCP_A3,CO,FE:VA;1),,            -4914.888372;,,               N 15Rod !
 PAR  TC(HCP_A3,CO,FE:VA;0),,            -253;,,                      N 87Fer2 !
 PAR  TC(HCP_A3,CO,FE:VA;1),,           +1494;,,                      N 87Fer2 !
 PAR  BM(HCP_A3,CO,FE:VA;0),,              +5.41;,,                   N 87Fer2 !
 PAR  BM(HCP_A3,CO,FE:VA;1),,              -0.24;,,                   N 87Fer2 !
$ ------------------------------------------------------------------------------
$
 ASSESSED_SYSTEM
  CO-FE(TDB -* +LIQ +HCP_A3 +FCC_A1 +BCC_A2 ;P3 TMM:300/2000 STP:.5/1500/2/-2) !
$
$
 LIST-OF-REFERENCE
 NUMBER  SOURCE
  Null   'Unknown source'
  REFLAV 'Laves phase convention: G(LAVES,X:X)=+3*GHSERXX+15000'
  87Fer2 'A. Fernandez Guillermet,
          High Temp. High Press., 19, 477-99(1987); Co-Fe'
  91Din  'A.T. Dinsdale, Calphad, 15, 317-425(1991).'
  99SGUN 'SGTE unary database V.4.1, 1999.'
  15Rod  'J.E. Rodriguez, D.M. Matson, Calphad, 49, 87-100(2015); Co-Fe'
!

File: data/databases/sgte-binary/CoFe-17Wan.tdb
$
$ Database for Co-Fe from J. Wang et al. 2017.
$
$ J. Wang, X.-G. Lu, N. Zhu, W. Zheng, Calphad, 58, 82-100(2017).
$
$ Dataset created 2019.06.11 by Bengt Hallstedt.
$ 2020.12.25: Modified for use with GES6.
$
$ There is an inverse bcc field above 5471 K.
$
$ ------------------------------------------------------------------------------
 TEMP-LIM 298.15 6000.00 !
$
$ELEMENT NAME  REF. STATE               ATOMIC MASS H298-H0    S298    !
$
 ELEMENT VA   VACUUM                      0.0          0.0      0.0    ! 
 ELEMENT CO   HCP_A3                     58.9332    4765.567   30.0400 ! 
 ELEMENT FE   BCC_A2                     55.847     4489.0     27.2797 ! 
$ ------------------------------------------------------------------------------
$ Phase definitions
$
 PHASE LIQUID:L % 1 1 !
 CONST LIQUID:L : CO FE : !
$
$ Fcc (cF4, Fm-3m) and MeX (cF8, Fm-3m)
$
 PHASE FCC_A1 %A 2 1 1 !
 CONST FCC_A1 : CO% FE% : VA : !
$
$ Bcc (cI2, Im-3m)
$
 PHASE BCC_A2 %B 2 1 3 !
 CONST BCC_A2 : CO FE% : VA : !
$
$ Disordered part of B2_BCC, identical to BCC_A2
$
 PHASE A2_BCC %B 2 1 3 !
 CONST A2_BCC : CO FE : VA : !
$
$ Prototype CsCl (cP2, Pm-3m)
$
 PHASE B2_BCC %BO 3 0.5 0.5 3 !
 CONST B2_BCC : CO% FE : CO FE% : VA : !
$
$ Hcp (hP2, P6_3/mmc) and Me2X (NiAs-type, hP4, P6_3/mmc, B8_1)
$
 PHASE HCP_A3 %A 2 1 0.5 !
 CONST HCP_A3 : CO% FE : VA : !
$ ------------------------------------------------------------------------------
$ Defaults
$
 DEFINE-SYSTEM-DEFAULT ELEMENT 2 !
 DEFAULT-COM DEFINE_SYSTEM_ELEMENT VA !
 DEFAULT-COM REJECT_PHASE BCC_A2 !
 TYPE-DEF % SEQ * !
 TYPE-DEF A GES AMEND_PHASE_DESCRIPTION @ MAGNETIC -3 0.28 !
 TYPE-DEF B GES AMEND_PHASE_DESCRIPTION @ MAGNETIC -1 0.4 !
 TYPE-DEF O GES AMEND_PHASE_DESCRIPTION B2_BCC DIS_PART A2_BCC !
 FUNCTION ZERO      298.15  0;                                         6000 N !
 FUNCTION UN_ASS    298.15  0;                                         6000 N !
 FUNCTION R         298.15  +8.31451;                                  6000 N !
$ ------------------------------------------------------------------------------
$ Element data
$ ------------------------------------------------------------------------------
$ Co
$
 PAR  G(HCP_A3,CO:VA),,                 +GHSERCO;,,                   N 91Din !
 PAR  TC(HCP_A3,CO:VA),,                 1396.00;,,                   N 91Din !
 PAR  BM(HCP_A3,CO:VA),,                    1.35;,,                   N 91Din !
 PAR  G(FCC_A1,CO:VA),,                 +GHSERCO
             +427.591-0.615248*T;,,                                   N 91Din !
 PAR  TC(FCC_A1,CO:VA),,                 1396.00;,,                   N 91Din !
 PAR  BM(FCC_A1,CO:VA),,                    1.35;,,                   N 91Din !
 PAR  G(BCC_A2,CO:VA),,                 +GHSERCO+2938-0.7138*T;,,     N 91Din !
 PAR  TC(BCC_A2,CO:VA),,                 1450.00;,,                   N 91Din !
 PAR  BM(BCC_A2,CO:VA),,                    1.35;,,                   N 91Din !
 PAR  G(A2_BCC,CO:VA),,                 +GHSERCO+2938-0.7138*T;,,     N 91Din !
 PAR  TC(A2_BCC,CO:VA),,                 1450.00;,,                   N 91Din !
 PAR  BM(A2_BCC,CO:VA),,                    1.35;,,                   N 91Din !
$PAR  G(CBCC_A12,CO:VA),,               +GHSERCO+4155;,,              N 91Din !
$PAR  G(CUB_A13,CO:VA),,                +GHSERCO+3155;,,              N 91Din !
 PAR  G(LIQUID,CO),,                    +GLIQCO;,,                    N 91Din !
$
 FUNCTION GHSERCO   298.15  +310.241+133.36601*T-25.0861*T*LN(T)
       -0.002654739*T**2-1.7348E-07*T**3+72527*T**(-1);
      1768.00  Y  -17197.666+253.28374*T-40.5*T*LN(T)+9.3488E+30*T**(-9);
      6000.00  N !
 FUNCTION GLIQCO    298.15  +15085.037-8.931932*T+GHSERCO-2.19801E-21*T**7;
      1768.00  Y  -846.61+243.599944*T-40.5*T*LN(T);
      6000.00  N !
$ ------------------------------------------------------------------------------
$ Fe
$
$ ORTHORHOMBIC_A20 and TETRAGONAL_U added im unary 4.1
$
 PAR  G(BCC_A2,FE:VA),,                 +GHSERFE;,,                   N 91Din !
 PAR  TC(BCC_A2,FE:VA),,                 1043.00;,,                   N 91Din !
 PAR  BM(BCC_A2,FE:VA),,                    2.22;,,                   N 91Din !
 PAR  G(A2_BCC,FE:VA),,                 +GHSERFE;,,                   N 91Din !
 PAR  TC(A2_BCC,FE:VA),,                 1043.00;,,                   N 91Din !
 PAR  BM(A2_BCC,FE:VA),,                    2.22;,,                   N 91Din !
 PAR  G(FCC_A1,FE:VA),,                 +GFCCFE;,,                    N 91Din !
 PAR  TC(FCC_A1,FE:VA),,                 -201.00;,,                   N 91Din !
 PAR  BM(FCC_A1,FE:VA),,                   -2.10;,,                   N 91Din !
 PAR  G(HCP_A3,FE:VA),,                 +GHCPFE;,,                    N 91Din !
$PAR  G(CBCC_A12,FE:VA),,               +GHSERFE+4745;,,              N 91Din !
$PAR  G(CUB_A13,FE:VA),,                +GHSERFE+3745;,,              N 91Din !
$PAR  G(ORTHORHOMBIC_A20,FE),,          +GHSERFE+5000;,,              N 99SGUN !
$PAR  G(TETRAGONAL_U,FE),,              +GHSERFE+5000;,,              N 99SGUN !
 PAR  G(LIQUID,FE),,                    +GLIQFE;,,                    N 91Din !
$
 FUNCTION GHSERFE   298.15  +1225.7+124.134*T-23.5143*T*LN(T)
       -0.00439752*T**2-5.8927E-08*T**3+77359*T**(-1);
      1811.00  Y  -25383.581+299.31255*T-46*T*LN(T)+2.29603E+31*T**(-9);
      6000.00  N !
 FUNCTION GFCCFE    298.15  -1462.4+8.282*T-1.15*T*LN(T)
       +6.4E-04*T**2+GHSERFE;
      1811.00  Y  -1713.815+0.940009*T+GHSERFE+4.9251E+30*T**(-9);
      6000.00  N !
 FUNCTION GHCPFE    298.15  -3705.78+12.591*T-1.15*T*LN(T)
       +6.4E-04*T**2+GHSERFE;
      1811.00  Y  -3957.195+5.249009*T+GHSERFE+4.9251E+30*T**(-9);
      6000.00  N !
 FUNCTION GLIQFE    298.15  +12040.17-6.55843*T+GHSERFE-3.67516E-21*T**7;
      1811.00  Y  -10838.83+291.302*T-46*T*LN(T);
      6000.00  N !
$ ------------------------------------------------------------------------------
$ Binary system
$
$ J. Wang, X.-G. Lu, N. Zhu, W. Zheng, Calphad, 58, 82-100(2017).
$
$ Checked against paper. Checked at 6000 K.
$
$ There is an inverse bcc field above 5471 K.
$
 PAR  L(LIQUID,CO,FE;0),,               -9939+3.29*T;,,               N 17Wan !
 PAR  L(LIQUID,CO,FE;1),,               -1713+0.91*T;,,               N 17Wan !
 PAR  L(LIQUID,CO,FE;2),,               +1271;,,                      N 17Wan !
$
 PAR  L(FCC_A1,CO,FE:VA;0),,            -9112+3.3*T;,,                N 17Wan !
 PAR  L(FCC_A1,CO,FE:VA;2),,            +1667;,,                      N 17Wan !
 PAR  TC(FCC_A1,CO,FE:VA;0),,            +283;,,                      N 87Fer2 !
 PAR  TC(FCC_A1,CO,FE:VA;1),,            +879;,,                      N 87Fer2 !
 PAR  BM(FCC_A1,CO,FE:VA;0),,              +8.9;,,                    N 17Wan !
 PAR  BM(FCC_A1,CO,FE:VA;1),,              -3.9;,,                    N 17Wan !
$
 PAR  L(BCC_A2,CO,FE:VA;0),,            -20205+14.8*T+0.9845*T*LN(T)
             -0.0076434*T**2;,,                                       N 17Wan !
 PAR  L(BCC_A2,CO,FE:VA;2),,            +1316;,,                      N 17Wan !
 PAR  TC(BCC_A2,CO,FE:VA;0),,            +590;,,                      N 87Fer2 !
 PAR  BM(BCC_A2,CO,FE:VA;0),,              +1.5;,,                    N 17Wan !
 PAR  BM(BCC_A2,CO,FE:VA;1),,              -0.6;,,                    N 17Wan !
$
 PAR  L(A2_BCC,CO,FE:VA;0),,            -20205+14.8*T+0.9845*T*LN(T)
             -0.0076434*T**2;,,                                       N 17Wan !
 PAR  L(A2_BCC,CO,FE:VA;2),,            +1316;,,                      N 17Wan !
 PAR  TC(A2_BCC,CO,FE:VA;0),,            +590;,,                      N 87Fer2 !
 PAR  BM(A2_BCC,CO,FE:VA;0),,              +1.5;,,                    N 17Wan !
 PAR  BM(A2_BCC,CO,FE:VA;1),,              -0.6;,,                    N 17Wan !
$
 PAR  G(B2_BCC,CO:FE:VA),,              -1245-1.89*T;,,               N 17Wan !
 PAR  G(B2_BCC,FE:CO:VA),,              -1245-1.89*T;,,               N 17Wan !
 PAR  L(B2_BCC,CO,FE:FE:VA;0),,         -872;,,                       N 17Wan !
 PAR  L(B2_BCC,FE:CO,FE:VA;0),,         -872;,,                       N 17Wan !
 PAR  TC(B2_BCC,CO:FE:VA),,              +370;,,                      N 02Ohn !
 PAR  TC(B2_BCC,FE:CO:VA),,              +370;,,                      N 02Ohn !
 PAR  TC(B2_BCC,CO,FE:CO:VA;0),,         -370;,,                      N 02Ohn !
 PAR  TC(B2_BCC,CO:CO,FE:VA;0),,         -370;,,                      N 02Ohn !
 PAR  TC(B2_BCC,CO,FE:FE:VA;0),,         -370;,,                      N 02Ohn !
 PAR  TC(B2_BCC,FE:CO,FE:VA;0),,         -370;,,                      N 02Ohn !
 PAR  BM(B2_BCC,CO:FE:VA),,                +0.14;,,                   N 17Wan !
 PAR  BM(B2_BCC,FE:CO:VA),,                +0.14;,,                   N 17Wan !
$
 PAR  L(HCP_A3,CO,FE:VA;0),,            -8500+7*T;,,                  N 17Wan !
 PAR  L(HCP_A3,CO,FE:VA;1),,            -800;,,                       N 17Wan !
 PAR  TC(HCP_A3,CO,FE:VA;0),,            -253;,,                      N 87Fer2 !
 PAR  TC(HCP_A3,CO,FE:VA;1),,           +1494;,,                      N 87Fer2 !
 PAR  BM(HCP_A3,CO,FE:VA;0),,              -0.78;,,                   N 17Wan !
 PAR  BM(HCP_A3,CO,FE:VA;1),,              +1.54;,,                   N 17Wan !
$
$ Metastable
$
$PAR  L(CBCC_A12,CO,FE:VA;0),,          -10000;,,                     N 90Hua4 !
$PAR  L(CUB_A13,CO,FE:VA;0),,           -10000;,,                     N 90Hua4 !
$ ------------------------------------------------------------------------------
$
 ASSESSED_SYSTEM
  CO-FE(TDB -* +LIQ +HCP_A3 +FCC_A1 +A2_BCC +B2_BCC
  ;P3 TMM:300/2000 STP:.5/1500/2/-2) !
$
$
 LIST-OF-REFERENCE
 NUMBER  SOURCE
  Null   'Unknown source'
  REFLAV 'Laves phase convention: G(LAVES,X:X)=+3*GHSERXX+15000'
  87Fer2 'A. Fernandez Guillermet,
          High Temp. High Press., 19, 477-99(1987); Co-Fe'
  90Hua4 'W. Huang, Calphad, 14, 11-22(1990); Co-Fe-Mn'
  91Din  'A.T. Dinsdale, Calphad, 15, 317-425(1991).'
  99SGUN 'SGTE unary database V.4.1, 1999.'
  02Ohn  'I. Ohnuma, H. Enoki, O. Ikeda, R. Kainuma, H. Ohtani, B. Sundman,
          K. Ishida, Acta Mater., 50, 379-93(2002); Co-Fe'
  17Wan  'J. Wang, X.-G. Lu, N. Zhu, W. Zheng, Calphad, 58, 82-100(2017); Co-Fe'
!

File: data/databases/sgte-binary/CoFe-87Fer-LB.tdb
$
$ Database for Co-Fe from A. Fernandez Guillermet 1987 (included in LB Vol. 2)
$
$ A. Fernandez Guillermet, High Temp. High Press., 19, 477-99(1987).
$
$ Dataset created 2009.10.18 by Bengt Hallstedt.
$ 2016.11.10: Parameters for CBCC_A12 and CUB_A13 added (metastable).
$ 2020.12.25: Modified for use with GES6.
$
$ ------------------------------------------------------------------------------
 TEMP-LIM 298.15 6000.00 !
$
$ELEMENT NAME  REF. STATE               ATOMIC MASS H298-H0    S298    !
$
 ELEMENT VA   VACUUM                      0.0          0.0      0.0    ! 
 ELEMENT CO   HCP_A3                     58.9332    4765.567   30.0400 ! 
 ELEMENT FE   BCC_A2                     55.847     4489.0     27.2797 ! 
$ ------------------------------------------------------------------------------
$ Phase definitions
$
 PHASE LIQUID:L % 1 1 !
 CONST LIQUID:L : CO FE : !
$
$ Fcc (cF4, Fm-3m) and MeX (cF8, Fm-3m)
$
 PHASE FCC_A1 %A 2 1 1 !
 CONST FCC_A1 : CO% FE% : VA : !
$
$ Bcc (cI2, Im-3m)
$
 PHASE BCC_A2 %B 2 1 3 !
 CONST BCC_A2 : CO FE% : VA : !
$
$ Hcp (hP2, P6_3/mmc) and Me2X (NiAs-type, hP4, P6_3/mmc, B8_1)
$
 PHASE HCP_A3 %A 2 1 0.5 !
 CONST HCP_A3 : CO% FE : VA : !
$ ------------------------------------------------------------------------------
$ Defaults
$
 DEFINE-SYSTEM-DEFAULT ELEMENT 2 !
 DEFAULT-COM DEFINE_SYSTEM_ELEMENT VA !
 TYPE-DEF % SEQ * !
 TYPE-DEF A GES AMEND_PHASE_DESCRIPTION @ MAGNETIC -3 0.28 !
 TYPE-DEF B GES AMEND_PHASE_DESCRIPTION @ MAGNETIC -1 0.4 !
 FUNCTION ZERO      298.15  0;                                         6000 N !
 FUNCTION UN_ASS    298.15  0;                                         6000 N !
 FUNCTION R         298.15  +8.31451;                                  6000 N !
$ ------------------------------------------------------------------------------
$ Element data
$ ------------------------------------------------------------------------------
$ Co
$
 PAR  G(HCP_A3,CO:VA),,                 +GHSERCO;,,                   N 91Din !
 PAR  TC(HCP_A3,CO:VA),,                 1396.00;,,                   N 91Din !
 PAR  BM(HCP_A3,CO:VA),,                    1.35;,,                   N 91Din !
 PAR  G(FCC_A1,CO:VA),,                 +GHSERCO
             +427.591-0.615248*T;,,                                   N 91Din !
 PAR  TC(FCC_A1,CO:VA),,                 1396.00;,,                   N 91Din !
 PAR  BM(FCC_A1,CO:VA),,                    1.35;,,                   N 91Din !
 PAR  G(BCC_A2,CO:VA),,                 +GHSERCO+2938-0.7138*T;,,     N 91Din !
 PAR  TC(BCC_A2,CO:VA),,                 1450.00;,,                   N 91Din !
 PAR  BM(BCC_A2,CO:VA),,                    1.35;,,                   N 91Din !
$PAR  G(CBCC_A12,CO:VA),,               +GHSERCO+4155;,,              N 91Din !
$PAR  G(CUB_A13,CO:VA),,                +GHSERCO+3155;,,              N 91Din !
 PAR  G(LIQUID,CO),,                    +GLIQCO;,,                    N 91Din !
$
 FUNCTION GHSERCO   298.15  +310.241+133.36601*T-25.0861*T*LN(T)
       -0.002654739*T**2-1.7348E-07*T**3+72527*T**(-1);
      1768.00  Y  -17197.666+253.28374*T-40.5*T*LN(T)+9.3488E+30*T**(-9);
      6000.00  N !
 FUNCTION GLIQCO    298.15  +15085.037-8.931932*T+GHSERCO-2.19801E-21*T**7;
      1768.00  Y  -846.61+243.599944*T-40.5*T*LN(T);
      6000.00  N !
$ ------------------------------------------------------------------------------
$ Fe
$
$ ORTHORHOMBIC_A20 and TETRAGONAL_U added im unary 4.1
$
 PAR  G(BCC_A2,FE:VA),,                 +GHSERFE;,,                   N 91Din !
 PAR  TC(BCC_A2,FE:VA),,                 1043.00;,,                   N 91Din !
 PAR  BM(BCC_A2,FE:VA),,                    2.22;,,                   N 91Din !
 PAR  G(FCC_A1,FE:VA),,                 +GFCCFE;,,                    N 91Din !
 PAR  TC(FCC_A1,FE:VA),,                 -201.00;,,                   N 91Din !
 PAR  BM(FCC_A1,FE:VA),,                   -2.10;,,                   N 91Din !
 PAR  G(HCP_A3,FE:VA),,                 +GHCPFE;,,                    N 91Din !
$PAR  G(CBCC_A12,FE:VA),,               +GHSERFE+4745;,,              N 91Din !
$PAR  G(CUB_A13,FE:VA),,                +GHSERFE+3745;,,              N 91Din !
$PAR  G(ORTHORHOMBIC_A20,FE),,          +GHSERFE+5000;,,              N 99SGUN !
$PAR  G(TETRAGONAL_U,FE),,              +GHSERFE+5000;,,              N 99SGUN !
 PAR  G(LIQUID,FE),,                    +GLIQFE;,,                    N 91Din !
$
 FUNCTION GHSERFE   298.15  +1225.7+124.134*T-23.5143*T*LN(T)
       -0.00439752*T**2-5.8927E-08*T**3+77359*T**(-1);
      1811.00  Y  -25383.581+299.31255*T-46*T*LN(T)+2.29603E+31*T**(-9);
      6000.00  N !
 FUNCTION GFCCFE    298.15  -1462.4+8.282*T-1.15*T*LN(T)
       +6.4E-04*T**2+GHSERFE;
      1811.00  Y  -1713.815+0.940009*T+GHSERFE+4.9251E+30*T**(-9);
      6000.00  N !
 FUNCTION GHCPFE    298.15  -3705.78+12.591*T-1.15*T*LN(T)
       +6.4E-04*T**2+GHSERFE;
      1811.00  Y  -3957.195+5.249009*T+GHSERFE+4.9251E+30*T**(-9);
      6000.00  N !
 FUNCTION GLIQFE    298.15  +12040.17-6.55843*T+GHSERFE-3.67516E-21*T**7;
      1811.00  Y  -10838.83+291.302*T-46*T*LN(T);
      6000.00  N !
$ ------------------------------------------------------------------------------
$ Binary system
$
$ From A. Fernandez Guillermet 1987 (included in LB Vol. 2)
$
$ A. Fernandez Guillermet, High Temp. High Press., 19, 477-99(1987).
$
$ Checked against LB and paper. Checked at 6000 K.
$
 PAR  L(LIQUID,CO,FE;0),,               -9312;,,                      N 87Fer2 !
 PAR  L(LIQUID,CO,FE;1),,               -1752;,,                      N 87Fer2 !
$
 PAR  L(FCC_A1,CO,FE:VA;0),,            -8471;,,                      N 87Fer2 !
 PAR  L(FCC_A1,CO,FE:VA;1),,            +1181-1.6544*T;,,             N 87Fer2 !
 PAR  TC(FCC_A1,CO,FE:VA;0),,            +283;,,                      N 87Fer2 !
 PAR  TC(FCC_A1,CO,FE:VA;1),,            +879;,,                      N 87Fer2 !
 PAR  BM(FCC_A1,CO,FE:VA;0),,              +9.74;,,                   N 87Fer2 !
 PAR  BM(FCC_A1,CO,FE:VA;1),,              -3.516;,,                  N 87Fer2 !
$
 PAR  L(BCC_A2,CO,FE:VA;0),,            -23669+103.963*T
             -12.7886*T*LN(T);,,                                      N 87Fer2 !
 PAR  TC(BCC_A2,CO,FE:VA;0),,            +590;,,                      N 87Fer2 !
 PAR  BM(BCC_A2,CO,FE:VA;0),,              +2.4127;,,                 N 87Fer2 !
 PAR  BM(BCC_A2,CO,FE:VA;1),,              +0.2418;,,                 N 87Fer2 !
$
 PAR  L(HCP_A3,CO,FE:VA;0),,            -400;,,                       N 87Fer2 !
 PAR  TC(HCP_A3,CO,FE:VA;0),,            -253;,,                      N 87Fer2 !
 PAR  TC(HCP_A3,CO,FE:VA;1),,           +1494;,,                      N 87Fer2 !
 PAR  BM(HCP_A3,CO,FE:VA;0),,              +5.41;,,                   N 87Fer2 !
 PAR  BM(HCP_A3,CO,FE:VA;1),,              -0.24;,,                   N 87Fer2 !
$
$ Metastable
$
$PAR  L(CBCC_A12,CO,FE:VA;0),,          -10000;,,                     N 90Hua !
$PAR  L(CUB_A13,CO,FE:VA;0),,           -10000;,,                     N 90Hua !
$ ------------------------------------------------------------------------------
$
 ASSESSED_SYSTEM
  CO-FE(TDB -* +LIQ +HCP_A3 +FCC_A1 +BCC_A2 ;P3 TMM:300/2000 STP:.5/1500/2/-2) !
$
$
 LIST-OF-REFERENCE
 NUMBER  SOURCE
  Null   'Unknown source'
  REFLAV 'Laves phase convention: G(LAVES,X:X)=+3*GHSERXX+15000'
  87Fer2 'A. Fernandez Guillermet,
          High Temp. High Press., 19, 477-99(1987); Co-Fe'
  90Hua  'W. Huang, Calphad, 14, 11-22(1990); Co-Fe-Mn'
  91Din  'A.T. Dinsdale, Calphad, 15, 317-425(1991).'
  99SGUN 'SGTE unary database V.4.1, 1999.'
!

File: data/databases/sgte-binary/CoGa-05Su.tdb
$
$ Database for Co-Ga from X. Su and J.-C. Tedenac 2005
$
$ X. Su, J.-C. Tedenac, Intermetallics, 13, 467-73(2005).
$
$ Dataset created 2016.10.16 by Bengt Hallstedt.
$ 2020.12.25: Modified for use with GES6.
$
$ Warning! This dataset should not be used. The phase diagram is exactly
$ reproduced, but there is a very wide COGA_B2 phase field above 2050 K.
$
$ ------------------------------------------------------------------------------
 TEMP-LIM 298.15 6000.00 !
$
$ELEMENT NAME  REF. STATE               ATOMIC MASS H298-H0    S298    !
$
 ELEMENT VA   VACUUM                      0.0          0.0      0.0    ! 
 ELEMENT CO   HCP_A3                     58.9332    4765.567   30.0400 ! 
 ELEMENT GA   ORTHORHOMBIC_A11           69.72      5572.0     40.7271 ! 
$ ------------------------------------------------------------------------------
$ Phase definitions
$
 PHASE LIQUID:L % 1 1 !
 CONST LIQUID:L : CO GA : !
$
$ Fcc (cF4, Fm-3m) and MeX (cF8, Fm-3m)
$
 PHASE FCC_A1 %A 2 1 1 !
 CONST FCC_A1 : CO% GA : VA : !
$
$ Bcc (cI2, Im-3m)
$
 PHASE BCC_A2 %B 2 1 3 !
 CONST BCC_A2 : CO GA : VA : !
$
$ Hcp (hP2, P6_3/mmc) and Me2X (NiAs-type, hP4, P6_3/mmc, B8_1)
$
 PHASE HCP_A3 %A 2 1 0.5 !
 CONST HCP_A3 : CO% GA : VA : !
$
$ alpha-Ga (oC8, Cmce)
$
 PHASE ORTHORHOMBIC_A11 % 1 1 !
 CONST ORTHORHOMBIC_A11 : GA : !
$
$ Prototype CsCl (cP2, Pm-3m)
$
 PHASE COGA_B2 % 2 0.5 0.5 !
 CONST COGA_B2 : CO% VA : CO GA% : !
$
$ Prototype In3Ir (tP16, P4_2/mnm)
$
 PHASE COGA3 % 2 1 3 !
 CONST COGA3 : CO : GA : !
$ ------------------------------------------------------------------------------
$ Defaults
$
 DEFINE-SYSTEM-DEFAULT ELEMENT 2 !
 DEFAULT-COM DEFINE_SYSTEM_ELEMENT VA !
 TYPE-DEF % SEQ * !
 TYPE-DEF A GES AMEND_PHASE_DESCRIPTION @ MAGNETIC -3 0.28 !
 TYPE-DEF B GES AMEND_PHASE_DESCRIPTION @ MAGNETIC -1 0.4 !
 FUNCTION ZERO      298.15  0;                                         6000 N !
 FUNCTION UN_ASS    298.15  0;                                         6000 N !
 FUNCTION R         298.15  +8.31451;                                  6000 N !
$ ------------------------------------------------------------------------------
$ Element data
$ ------------------------------------------------------------------------------
$ Co
$
 PAR  G(HCP_A3,CO:VA),,                 +GHSERCO;,,                   N 91Din !
 PAR  TC(HCP_A3,CO:VA),,                 1396.00;,,                   N 91Din !
 PAR  BM(HCP_A3,CO:VA),,                    1.35;,,                   N 91Din !
 PAR  G(FCC_A1,CO:VA),,                 +GHSERCO
             +427.591-0.615248*T;,,                                   N 91Din !
 PAR  TC(FCC_A1,CO:VA),,                 1396.00;,,                   N 91Din !
 PAR  BM(FCC_A1,CO:VA),,                    1.35;,,                   N 91Din !
 PAR  G(BCC_A2,CO:VA),,                 +GHSERCO+2938-0.7138*T;,,     N 91Din !
 PAR  TC(BCC_A2,CO:VA),,                 1450.00;,,                   N 91Din !
 PAR  BM(BCC_A2,CO:VA),,                    1.35;,,                   N 91Din !
$PAR  G(CBCC_A12,CO:VA),,               +GHSERCO+4155;,,              N 91Din !
$PAR  G(CUB_A13,CO:VA),,                +GHSERCO+3155;,,              N 91Din !
 PAR  G(LIQUID,CO),,                    +GLIQCO;,,                    N 91Din !
$
 PAR  G(COGA_B2,CO:CO),,                +GHSERCO+2938-0.7138*T;,,     N 05Su !
 PAR  G(COGA_B2,VA:CO),,                +0.5*GHSERCO
             +52610.2-18.0942*T;,,                                    N 05Su !
$
 FUNCTION GHSERCO   298.15  +310.241+133.36601*T-25.0861*T*LN(T)
       -0.002654739*T**2-1.7348E-07*T**3+72527*T**(-1);
      1768.00  Y  -17197.666+253.28374*T-40.5*T*LN(T)+9.3488E+30*T**(-9);
      6000.00  N !
 FUNCTION GLIQCO    298.15  +15085.037-8.931932*T+GHSERCO-2.19801E-21*T**7;
      1768.00  Y  -846.61+243.599944*T-40.5*T*LN(T);
      6000.00  N !
 FUNCTION GBCCCO    298.15  +GHSERCO+2938-0.7138*T;                    6000 N !
$ ------------------------------------------------------------------------------
$ Ga
$
$ DIAMOND_A4 added in unary 5.0
$
$ Changed name from ORTHORHOMBIC_GA to ORTHORHOMBIC_A11
$
 PAR  G(ORTHORHOMBIC_A11,GA)    200.00  +GHSERGA;                4000 N 91Din !
 PAR  G(FCC_A1,GA:VA)           200.00  +GHSERGA+3800-10.2*T;    4000 N 91Din !
 PAR  G(BCC_A2,GA:VA)           200.00  +GHSERGA+4500-11.7*T;    4000 N 91Din !
 PAR  G(HCP_A3,GA:VA)           200.00  +GHSERGA+4500-9.5*T;     4000 N 91Din !
$PAR  G(DIAMOND_A4,GA)          200.00  +GHSERGA+20900-2*T;      4000 N 09SGUN !
$PAR  G(BCT_A5,GA)              200.00  +GHSERGA+3846-9.8*T;     4000 N 91Din !
$PAR  G(TETRAGONAL_A6,GA)       200.00  +GHSERGA+3500-10*T;      4000 N 91Din !
 PAR  G(LIQUID,GA)              200.00  +GLIQGA;                 4000 N 91Din !
$
 PAR  G(COGA_B2,VA:GA),,                +0.5*GHSERGA+7250-6.35*T;,,   N 05Su !
$
 FUNCTION GHSERGA   200.00  -21312.331+585.263691*T-108.228783*T*LN(T)
       +0.227155636*T**2-1.18575257E-04*T**3+439954*T**(-1);
       302.91  Y  -7055.643+132.73019*T-26.0692906*T*LN(T)
       +1.506E-04*T**2-4.0173E-08*T**3-118332*T**(-1)+1.64547E+23*T**(-9);
      4000.00  N !
 FUNCTION GLIQGA    200.00  +5491.298-18.073995*T+GHSERGA-7.0171E-17*T**7;
       302.91  Y  +5666.455-18.681147*T+GHSERGA-1.64547E+23*T**(-9);
      4000.00  N !
$ ------------------------------------------------------------------------------
$ Binary system
$
$ X. Su, J.-C. Tedenac, Intermetallics, 13, 467-73(2005).
$
$ Checked against paper. Checked at 6000 K.
$
$ Warning! This dataset should not be used. The phase diagram is exactly
$ reproduced, but there is a very wide COGA_B2 phase field above 2050 K.
$
 PAR  L(LIQUID,CO,GA;0),,               -62000.1+12.2187*T;,,         N 05Su !
 PAR  L(LIQUID,CO,GA;1),,               +10951.6;,,                   N 05Su !
$
 PAR  L(FCC_A1,CO,GA:VA;0),,            -113523+49.9197*T;,,          N 05Su !
 PAR  L(FCC_A1,CO,GA:VA;1),,            +4214.5-7.3234*T;,,           N 05Su !
$
 PAR  L(HCP_A3,CO,GA:VA;0),,            -106646.2+39.5153*T;,,        N 05Su !
$
 PAR  G(COGA_B2,CO:GA),,                +0.5*GHSERGA+0.5*GHSERCO
             -42422.2+11.0304*T;,,                                    N 05Su !
 PAR  L(COGA_B2,CO,VA:CO;0),,           -56992.9+25.4632*T;,,         N 05Su !
 PAR  L(COGA_B2,CO,VA:GA;0),,           -24572+11.2019*T;,,           N 05Su !
 PAR  L(COGA_B2,CO:CO,GA;0),,           -24249.7+14.8206*T;,,         N 05Su !
 PAR  L(COGA_B2,VA:CO,GA;0),,           +122455.3-91.817*T;,,         N 05Su !
$
 PAR  G(COGA3,CO:GA),,                  +GHSERCO+3*GHSERGA
             -119993.1+12.888*T;,,                                    N 05Su !
$
$ Metastable
$
 PAR  L(BCC_A2,CO,GA:VA;0),,            -113523+49.9197*T;,,          N Same !
 PAR  L(BCC_A2,CO,GA:VA;1),,            +4214.5-7.3234*T;,,           N Same !
$ ------------------------------------------------------------------------------
$
$
 LIST-OF-REFERENCE
 NUMBER  SOURCE
  Null   'Unknown source'
  Same   'Same or similar interaction as in the corresponding stable phase'
  91Din  'A.T. Dinsdale, Calphad, 15, 317-425(1991).'
  05Su   'X. Su, J.-C. Tedenac, Intermetallics, 13, 467-73(2005); Co-Ga'
  09SGUN 'SGTE unary database V.5.0, 2009.'
!

File: data/databases/sgte-binary/CoGa-10Cha.tdb
$
$ Database for Co-Ga from A. Chari et al. 2010
$
$ A. Chari, A. Garay, R. Arroyave, Calphad, 34, 189-95(2010).
$
$ Dataset created 2016.05.26 by Bengt Hallstedt.
$ 2020.12.25: Modified for use with GES6.
$
$ Warning! This dataset is a practical joke! Don't get confused.
$
$ Co becomes stable as COGA_B2 above 3190 K, which is just above the boiling
$ point of Co in 10Cha. Therefore it is not visible in their phase diagram.
$
$ Hcp is stable from 1482.4 to 1482.6 K with x(Ga)=0.2174. Using the tdb
$ from the authors it is stable from 1482.8 to 1482.9 K at the same composition.
$ Fcc is stable from 302.85 to 303.0 K with x(Ga)=0.9428 (also with the
$ author's tdb). What in normal phase diagram plots look like single invariant
$ equilibria are in fact triple invariant equilibria. It seems they have been
$ playing an extremely tight game in their optimisation. This optimisation
$ needs to be redone. 
$
$ ------------------------------------------------------------------------------
 TEMP-LIM 298.15 6000.00 !
$
$ELEMENT NAME  REF. STATE               ATOMIC MASS H298-H0    S298    !
$
 ELEMENT VA   VACUUM                      0.0          0.0      0.0    ! 
 ELEMENT CO   HCP_A3                     58.9332    4765.567   30.0400 ! 
 ELEMENT GA   ORTHORHOMBIC_A11           69.72      5572.0     40.7271 ! 
$ ------------------------------------------------------------------------------
$ Phase definitions
$
 PHASE LIQUID:L % 1 1 !
 CONST LIQUID:L : CO GA : !
$
$ Fcc (cF4, Fm-3m) and MeX (cF8, Fm-3m)
$
 PHASE FCC_A1 %A 2 1 1 !
 CONST FCC_A1 : CO% GA : VA : !
$
$ Bcc (cI2, Im-3m)
$
 PHASE BCC_A2 %B 2 1 3 !
 CONST BCC_A2 : CO GA : VA : !
$
$ Hcp (hP2, P6_3/mmc) and Me2X (NiAs-type, hP4, P6_3/mmc, B8_1)
$
 PHASE HCP_A3 %A 2 1 0.5 !
 CONST HCP_A3 : CO% GA : VA : !
$
$ alpha-Ga (oC8, Cmce)
$
 PHASE ORTHORHOMBIC_A11 % 1 1 !
 CONST ORTHORHOMBIC_A11 : GA : !
$
$ Prototype CsCl (cP2, Pm-3m)
$
 PHASE COGA_B2 % 2 0.5 0.5 !
 CONST COGA_B2 : CO GA% : CO% VA : !
$
$ Prototype In3Ir (tP16, P4_2/mnm)
$
 PHASE COGA3 % 2 1 3 !
 CONST COGA3 : CO : GA : !
$ ------------------------------------------------------------------------------
$ Defaults
$
 DEFINE-SYSTEM-DEFAULT ELEMENT 2 !
 DEFAULT-COM DEFINE_SYSTEM_ELEMENT VA !
 TYPE-DEF % SEQ * !
 TYPE-DEF A GES AMEND_PHASE_DESCRIPTION @ MAGNETIC -3 0.28 !
 TYPE-DEF B GES AMEND_PHASE_DESCRIPTION @ MAGNETIC -1 0.4 !
 FUNCTION ZERO      298.15  0;                                         6000 N !
 FUNCTION UN_ASS    298.15  0;                                         6000 N !
 FUNCTION R         298.15  +8.31451;                                  6000 N !
$ ------------------------------------------------------------------------------
$ Element data
$ ------------------------------------------------------------------------------
$ Co
$
 PAR  G(HCP_A3,CO:VA),,                 +GHSERCO;,,                   N 91Din !
 PAR  TC(HCP_A3,CO:VA),,                 1396.00;,,                   N 91Din !
 PAR  BM(HCP_A3,CO:VA),,                    1.35;,,                   N 91Din !
 PAR  G(FCC_A1,CO:VA),,                 +GHSERCO
             +427.591-0.615248*T;,,                                   N 91Din !
 PAR  TC(FCC_A1,CO:VA),,                 1396.00;,,                   N 91Din !
 PAR  BM(FCC_A1,CO:VA),,                    1.35;,,                   N 91Din !
 PAR  G(BCC_A2,CO:VA),,                 +GHSERCO+2938-0.7138*T;,,     N 91Din !
 PAR  TC(BCC_A2,CO:VA),,                 1450.00;,,                   N 91Din !
 PAR  BM(BCC_A2,CO:VA),,                    1.35;,,                   N 91Din !
$PAR  G(CBCC_A12,CO:VA),,               +GHSERCO+4155;,,              N 91Din !
$PAR  G(CUB_A13,CO:VA),,                +GHSERCO+3155;,,              N 91Din !
 PAR  G(LIQUID,CO),,                    +GLIQCO;,,                    N 91Din !
$
 PAR  G(COGA_B2,CO:CO),,                +GHSERCO+2938-0.7138*T;,,     N 10Cha !
 PAR  G(COGA_B2,CO:VA),,                +0.5*GHSERCO
             +52313-16.5828*T;,,                                      N 10Cha !
 PAR  L(COGA_B2,CO:CO,VA;0),,           -6847+0.6913*T;,,             N 10Cha !
$
 FUNCTION GHSERCO   298.15  +310.241+133.36601*T-25.0861*T*LN(T)
       -0.002654739*T**2-1.7348E-07*T**3+72527*T**(-1);
      1768.00  Y  -17197.666+253.28374*T-40.5*T*LN(T)+9.3488E+30*T**(-9);
      6000.00  N !
 FUNCTION GLIQCO    298.15  +15085.037-8.931932*T+GHSERCO-2.19801E-21*T**7;
      1768.00  Y  -846.61+243.599944*T-40.5*T*LN(T);
      6000.00  N !
 FUNCTION GBCCCO    298.15  +GHSERCO+2938-0.7138*T;                    6000 N !
$ ------------------------------------------------------------------------------
$ Ga
$
$ DIAMOND_A4 added in unary 5.0
$
$ Changed name from ORTHORHOMBIC_GA to ORTHORHOMBIC_A11
$
 PAR  G(ORTHORHOMBIC_A11,GA)    200.00  +GHSERGA;                4000 N 91Din !
 PAR  G(FCC_A1,GA:VA)           200.00  +GHSERGA+3800-10.2*T;    4000 N 91Din !
 PAR  G(BCC_A2,GA:VA)           200.00  +GHSERGA+4500-11.7*T;    4000 N 91Din !
 PAR  G(HCP_A3,GA:VA)           200.00  +GHSERGA+4500-9.5*T;     4000 N 91Din !
$PAR  G(DIAMOND_A4,GA)          200.00  +GHSERGA+20900-2*T;      4000 N 09SGUN !
$PAR  G(BCT_A5,GA)              200.00  +GHSERGA+3846-9.8*T;     4000 N 91Din !
$PAR  G(TETRAGONAL_A6,GA)       200.00  +GHSERGA+3500-10*T;      4000 N 91Din !
 PAR  G(LIQUID,GA)              200.00  +GLIQGA;                 4000 N 91Din !
$
 PAR  G(COGA_B2,GA:VA),,                +0.5*GHSERGA+7250-6.35*T;,,   N 10Cha !
$
 FUNCTION GHSERGA   200.00  -21312.331+585.263691*T-108.228783*T*LN(T)
       +0.227155636*T**2-1.18575257E-04*T**3+439954*T**(-1);
       302.91  Y  -7055.643+132.73019*T-26.0692906*T*LN(T)
       +1.506E-04*T**2-4.0173E-08*T**3-118332*T**(-1)+1.64547E+23*T**(-9);
      4000.00  N !
 FUNCTION GLIQGA    200.00  +5491.298-18.073995*T+GHSERGA-7.0171E-17*T**7;
       302.91  Y  +5666.455-18.681147*T+GHSERGA-1.64547E+23*T**(-9);
      4000.00  N !
$ ------------------------------------------------------------------------------
$ Binary system
$
$ A. Chari, A. Garay, R. Arroyave, Calphad, 34, 189-95(2010).
$
$ Checked aginst paper and author's tdb. Checked at 6000 K.
$
$ Warning! This dataset is a practical joke! Don't get confused.
$
$ Co becomes stable as COGA_B2 above 3190 K, which is just above the boiling
$ point of Co in 10Cha. Therefore it is not visible in their phase diagram.
$
$ Hcp is stable from 1482.4 to 1482.6 K with x(Ga)=0.2174. Using the tdb
$ from the authors it is stable from 1482.8 to 1482.9 K at the same composition.
$ Fcc is stable from 302.85 to 303.0 K with x(Ga)=0.9428 (also with the
$ author's tdb). What in normal phase diagram plots look like single invariant
$ equilibria are in fact triple invariant equilibria. It seems they have been
$ playing an extremely tight game in their optimisation. This optimisation
$ needs to be redone. 
$
 PAR  L(LIQUID,CO,GA;0),,               -61807+7.985*T;,,             N 10Cha !
 PAR  L(LIQUID,CO,GA;1),,               +12605.5;,,                   N 10Cha !
$
 PAR  L(FCC_A1,CO,GA:VA;0),,            -125202+54.131*T;,,           N 10Cha !
 PAR  L(FCC_A1,CO,GA:VA;1),,            +30657-25.625*T;,,            N 10Cha !
$
 PAR  L(HCP_A3,CO,GA:VA;0),,            -87051+22.438*T;,,            N 10Cha !
$
 PAR  G(COGA_B2,GA:CO),,                +0.5*GHSERGA+0.5*GHSERCO
             -42125+9.519*T;,,                                        N 10Cha !
 PAR  L(COGA_B2,CO,GA:CO;0),,           -11752+3.505*T;,,             N 10Cha !
 PAR  L(COGA_B2,CO,GA:VA;0),,           -7557-0.3907*T;,,             N 10Cha !
 PAR  L(COGA_B2,GA:CO,VA;0),,           -24462+9.677*T;,,             N 10Cha !
$
 PAR  G(COGA3,CO:GA),,                  +GHSERCO+3*GHSERGA
             -123080+12.172*T;,,                                      N 10Cha !
$
$ Metastable
$
 PAR  L(BCC_A2,CO,GA:VA;0),,            -125202+54.131*T;,,           N Same !
 PAR  L(BCC_A2,CO,GA:VA;1),,            +30657-25.625*T;,,            N Same !
$ ------------------------------------------------------------------------------
$
$
 LIST-OF-REFERENCE
 NUMBER  SOURCE
  Null   'Unknown source'
  Same   'Same or similar interaction as in the corresponding stable phase'
  91Din  'A.T. Dinsdale, Calphad, 15, 317-425(1991).'
  09SGUN 'SGTE unary database V.5.0, 2009.'
  10Cha  'A. Chari, A. Garay, R. Arroyave, Calphad, 34, 189-95(2010); Co-Ga'
!
