Repository: orchid-calphad/orchid-project.org

# orchid-project.org

Website and released data of **ORCHID** (Open Repository for CALPHAD Hypotheses, Intelligence, and Discovery),
served by GitHub Pages at https://orchid-project.org. Releases are archived on Zenodo (one DOI per version).

- `index.html`, `catalog/`, `best-practices.html` — static, self-contained pages (generated in the ORCHID tooling).
- `data/` — released data: catalog, redistributable TDB files, convex hulls. Licences: `data/LICENSES.md`, `data/NOTICE.md`.
- `llms.txt`, `data/croissant.json`, `CITATION.cff`, `.zenodo.json` — machine-readable metadata.

Only data with clear redistribution rights are published.

File: data/databases/sgte-binary/CoGa-99Gro.tdb
$
$ Database for Co-Ga from J. Groebner et al. 1999
$
$ J. Groebner, R. Wenzel, G.G. Fischer, R. Schmid-Fetzer,
$ J. Phase Equilib., 20, 615-25(1999).
$
$ Dataset created 2016.10.15 by Bengt Hallstedt.
$ 2020.12.25: Modified for use with GES6.
$
$ Ga is stable as COGA_B2 above 3286 K.
$
$ ------------------------------------------------------------------------------
 TEMP-LIM 298.15 6000.00 !
$
$ELEMENT NAME  REF. STATE               ATOMIC MASS H298-H0    S298    !
$
 ELEMENT VA   VACUUM                      0.0          0.0      0.0    ! 
 ELEMENT CO   HCP_A3                     58.9332    4765.567   30.0400 ! 
 ELEMENT GA   ORTHORHOMBIC_A11           69.72      5572.0     40.7271 ! 
$ ------------------------------------------------------------------------------
$ Phase definitions
$
 PHASE LIQUID:L % 1 1 !
 CONST LIQUID:L : CO GA : !
$
$ Fcc (cF4, Fm-3m) and MeX (cF8, Fm-3m)
$
 PHASE FCC_A1 %A 2 1 1 !
 CONST FCC_A1 : CO% GA : VA : !
$
$ Bcc (cI2, Im-3m)
$
 PHASE BCC_A2 %B 2 1 3 !
 CONST BCC_A2 : CO GA : VA : !
$
$ Hcp (hP2, P6_3/mmc) and Me2X (NiAs-type, hP4, P6_3/mmc, B8_1)
$
 PHASE HCP_A3 %A 2 1 0.5 !
 CONST HCP_A3 : CO% GA : VA : !
$
$ alpha-Ga (oC8, Cmce)
$
 PHASE ORTHORHOMBIC_A11 % 1 1 !
 CONST ORTHORHOMBIC_A11 : GA : !
$
$ Prototype CsCl (cP2, Pm-3m)
$
 PHASE COGA_B2 % 2 0.5 0.5 !
 CONST COGA_B2 : CO% VA : CO GA% : !
$
$ Prototype In3Ir (tP16, P4_2/mnm)
$
 PHASE COGA3 % 2 1 3 !
 CONST COGA3 : CO : GA : !
$ ------------------------------------------------------------------------------
$ Defaults
$
 DEFINE-SYSTEM-DEFAULT ELEMENT 2 !
 DEFAULT-COM DEFINE_SYSTEM_ELEMENT VA !
 TYPE-DEF % SEQ * !
 TYPE-DEF A GES AMEND_PHASE_DESCRIPTION @ MAGNETIC -3 0.28 !
 TYPE-DEF B GES AMEND_PHASE_DESCRIPTION @ MAGNETIC -1 0.4 !
 FUNCTION ZERO      298.15  0;                                         6000 N !
 FUNCTION UN_ASS    298.15  0;                                         6000 N !
 FUNCTION R         298.15  +8.31451;                                  6000 N !
$ ------------------------------------------------------------------------------
$ Element data
$ ------------------------------------------------------------------------------
$ Co
$
 PAR  G(HCP_A3,CO:VA),,                 +GHSERCO;,,                   N 91Din !
 PAR  TC(HCP_A3,CO:VA),,                 1396.00;,,                   N 91Din !
 PAR  BM(HCP_A3,CO:VA),,                    1.35;,,                   N 91Din !
 PAR  G(FCC_A1,CO:VA),,                 +GHSERCO
             +427.591-0.615248*T;,,                                   N 91Din !
 PAR  TC(FCC_A1,CO:VA),,                 1396.00;,,                   N 91Din !
 PAR  BM(FCC_A1,CO:VA),,                    1.35;,,                   N 91Din !
 PAR  G(BCC_A2,CO:VA),,                 +GHSERCO+2938-0.7138*T;,,     N 91Din !
 PAR  TC(BCC_A2,CO:VA),,                 1450.00;,,                   N 91Din !
 PAR  BM(BCC_A2,CO:VA),,                    1.35;,,                   N 91Din !
$PAR  G(CBCC_A12,CO:VA),,               +GHSERCO+4155;,,              N 91Din !
$PAR  G(CUB_A13,CO:VA),,                +GHSERCO+3155;,,              N 91Din !
 PAR  G(LIQUID,CO),,                    +GLIQCO;,,                    N 91Din !
$
 PAR  G(COGA_B2,CO:CO),,                +GHSERCO-6000+8.14*T;,,       N 99Gro !
 PAR  G(COGA_B2,VA:CO),,                +0.5*GHSERCO-5000+10*T;,,     N 99Gro !
$
 FUNCTION GHSERCO   298.15  +310.241+133.36601*T-25.0861*T*LN(T)
       -0.002654739*T**2-1.7348E-07*T**3+72527*T**(-1);
      1768.00  Y  -17197.666+253.28374*T-40.5*T*LN(T)+9.3488E+30*T**(-9);
      6000.00  N !
 FUNCTION GLIQCO    298.15  +15085.037-8.931932*T+GHSERCO-2.19801E-21*T**7;
      1768.00  Y  -846.61+243.599944*T-40.5*T*LN(T);
      6000.00  N !
 FUNCTION GBCCCO    298.15  +GHSERCO+2938-0.7138*T;                    6000 N !
$ ------------------------------------------------------------------------------
$ Ga
$
$ DIAMOND_A4 added in unary 5.0
$
$ Changed name from ORTHORHOMBIC_GA to ORTHORHOMBIC_A11
$
 PAR  G(ORTHORHOMBIC_A11,GA)    200.00  +GHSERGA;                4000 N 91Din !
 PAR  G(FCC_A1,GA:VA)           200.00  +GHSERGA+3800-10.2*T;    4000 N 91Din !
 PAR  G(BCC_A2,GA:VA)           200.00  +GHSERGA+4500-11.7*T;    4000 N 91Din !
 PAR  G(HCP_A3,GA:VA)           200.00  +GHSERGA+4500-9.5*T;     4000 N 91Din !
$PAR  G(DIAMOND_A4,GA)          200.00  +GHSERGA+20900-2*T;      4000 N 09SGUN !
$PAR  G(BCT_A5,GA)              200.00  +GHSERGA+3846-9.8*T;     4000 N 91Din !
$PAR  G(TETRAGONAL_A6,GA)       200.00  +GHSERGA+3500-10*T;      4000 N 91Din !
 PAR  G(LIQUID,GA)              200.00  +GLIQGA;                 4000 N 91Din !
$
 PAR  G(COGA_B2,VA:GA),,                +0.5*GHSERGA+5000-10*T;,,     N 99Gro !
$
 FUNCTION GHSERGA   200.00  -21312.331+585.263691*T-108.228783*T*LN(T)
       +0.227155636*T**2-1.18575257E-04*T**3+439954*T**(-1);
       302.91  Y  -7055.643+132.73019*T-26.0692906*T*LN(T)
       +1.506E-04*T**2-4.0173E-08*T**3-118332*T**(-1)+1.64547E+23*T**(-9);
      4000.00  N !
 FUNCTION GLIQGA    200.00  +5491.298-18.073995*T+GHSERGA-7.0171E-17*T**7;
       302.91  Y  +5666.455-18.681147*T+GHSERGA-1.64547E+23*T**(-9);
      4000.00  N !
$ ------------------------------------------------------------------------------
$ Binary system
$
$ J. Groebner, R. Wenzel, G.G. Fischer, R. Schmid-Fetzer,
$ J. Phase Equilib., 20, 615-25(1999).
$
$ Checked against paper. Checked at 6000 K.
$
$ Ga is stable as COGA_B2 above 3286 K.
$
 PAR  L(LIQUID,CO,GA;0),,               -45000+2*T;,,                 N 99Gro !
 PAR  L(LIQUID,CO,GA;1),,               +30000;,,                     N 99Gro !
$
 PAR  L(FCC_A1,CO,GA:VA;0),,            -90000+40*T;,,                N 99Gro !
 PAR  L(HCP_A3,CO,GA:VA;0),,            -90000+40*T;,,                N 99Gro !
$
 PAR  G(COGA_B2,CO:GA),,                +0.5*GHSERGA+0.5*GHSERCO
             -35500+5.4*T;,,                                          N 99Gro !
 PAR  G(COGA3,CO:GA),,                  +GHSERCO+3*GHSERGA
             -118000+9.6*T;,,                                         N 99Gro !
$
$ Metastable
$
 PAR  L(BCC_A2,CO,GA:VA;0),,            -90000+40*T;,,                N Same !
$ ------------------------------------------------------------------------------
$
$
 LIST-OF-REFERENCE
 NUMBER  SOURCE
  Null   'Unknown source'
  Same   'Same or similar interaction as in the corresponding stable phase'
  91Din  'A.T. Dinsdale, Calphad, 15, 317-425(1991).'
  99Gro  'J. Groebner, R. Wenzel, G.G. Fischer, R. Schmid-Fetzer,
          J. Phase Equilib., 20, 615-25(1999); Co-Ga'
  09SGUN 'SGTE unary database V.5.0, 2009.'
!

File: data/databases/sgte-binary/CoGd-10Wan.tdb
$
$ Database for Co-Gd from W. Wang et al. 2010
$
$ W. Wang, C. Guo, C. Li, Z. Du, Int. J. Mater. Res., 101, 1339-46(2010).
$
$ Dataset created 2010.12.16 by Bengt Hallstedt.
$ 2020.04.13: Modified for use with GES6.
$
$ The model for Co17Gd2 and CoGd5 (DELTA_PHASE) seems questionable.
$
$ Magnetic parameters for CoGd5 (BM(DELTA_PHASE,GD:GD:CO)) and CoGd3 have been
$ corrected. The equilibrium Co17Gd2 + CoGd5 + Co7Gd2 decreases by 11 K. Other
$ changes are less than 1 K.
$
$ ------------------------------------------------------------------------------
 TEMP-LIM 298.15 6000.00 !
$
$ELEMENT NAME  REF. STATE               ATOMIC MASS H298-H0    S298    !
$
 ELEMENT VA   VACUUM                      0.0          0.0      0.0    ! 
 ELEMENT CO   HCP_A3                     58.9332    4765.567   30.0400 ! 
 ELEMENT GD   HCP_A3                    157.25      9087.648   68.0894 ! 
$ ------------------------------------------------------------------------------
$ Species
$
 SPECIE  CO2                                CO2 !
$ ------------------------------------------------------------------------------
$ Phase definitions
$
 PHASE LIQUID:L % 1 1 !
 CONST LIQUID:L : CO GD : !
$
$ Liquid using the Kaptay equation
$
 PHASE KAP_LIQ:L % 1 1 !
 CONST KAP_LIQ:L : CO GD : !
$
$ Fcc (cF4, Fm-3m) and MeX (cF8, Fm-3m)
$
 PHASE FCC_A1 %A 2 1 1 !
 CONST FCC_A1 : CO% GD : VA : !
$
$ Bcc (cI2, Im-3m)
$
 PHASE BCC_A2 %B 2 1 3 !
 CONST BCC_A2 : CO GD : VA : !
$
$ Hcp (hP2, P6_3/mmc) and Me2X (NiAs-type, hP4, P6_3/mmc, B8_1)
$
 PHASE HCP_A3 %A 2 1 0.5 !
 CONST HCP_A3 : CO% GD% : VA : !
$
$ Co17Gd2: Th2Zn17 (hR19, R-3m); low T, Ni17Th2 (hP38, P6_3/mmc); high T
$ and Co5Gd: CaCu5 (hP6, P6/mmm, SB: D2_d)
$
 PHASE DELTA_PHASE %A 3 1 2 15 !
 CONST DELTA_PHASE : CO2 GD : CO2 GD : CO : !
$
$ Prototype Co7Gd2 (hR18, R-3m); low T, Ce2Ni7 (hP36, P6_3/mmc); high T
$
 PHASE CO7GD2 %A 2 7 2 !
 CONST CO7GD2 : CO : GD : !
$
$ Prototype Ni3Pu (hR12, R-3m)
$
 PHASE CO3GD %A 2 3 1 !
 CONST CO3GD : CO : GD : !
$
$ Prototype Cu2Mg (cF24, Fd-3m)
$
 PHASE CO2GD_C15 %A 2 2 1 !
 CONST CO2GD_C15 : CO : GD : !
$
$ Prototype Co3Ho4 (hP22, P6_3/m)
$
 PHASE CO3GD4 %A 2 3 4 !
 CONST CO3GD4 : CO : GD : !
$
$ Prototype Fe3C (oP16, Pnma)
$
 PHASE COGD3_D011 %A 2 1 3 !
 CONST COGD3_D011 : CO : GD : !
$ ------------------------------------------------------------------------------
$ Defaults
$
 DEFINE-SYSTEM-DEFAULT ELEMENT 2 !
 DEFAULT-COM DEFINE_SYSTEM_ELEMENT VA !
 DEFAULT-COM REJECT_PHASE KAPTAY_LIQUID !
 TYPE-DEF % SEQ * !
 TYPE-DEF A GES AMEND_PHASE_DESCRIPTION @ MAGNETIC -3 0.28 !
 TYPE-DEF B GES AMEND_PHASE_DESCRIPTION @ MAGNETIC -1 0.4 !
 FUNCTION ZERO      298.15  0;                                         6000 N !
 FUNCTION UN_ASS    298.15  0;                                         6000 N !
$ ------------------------------------------------------------------------------
$ Element data
$ ------------------------------------------------------------------------------
$ Co
$
 PAR  G(HCP_A3,CO:VA),,                 +GHSERCO;,,                   N 91Din !
 PAR  TC(HCP_A3,CO:VA),,                 1396.00;,,                   N 91Din !
 PAR  BM(HCP_A3,CO:VA),,                    1.35;,,                   N 91Din !
 PAR  G(FCC_A1,CO:VA),,                 +GHSERCO
             +427.591-0.615248*T;,,                                   N 91Din !
 PAR  TC(FCC_A1,CO:VA),,                 1396.00;,,                   N 91Din !
 PAR  BM(FCC_A1,CO:VA),,                    1.35;,,                   N 91Din !
 PAR  G(BCC_A2,CO:VA),,                 +GHSERCO+2938-0.7138*T;,,     N 91Din !
 PAR  TC(BCC_A2,CO:VA),,                 1450.00;,,                   N 91Din !
 PAR  BM(BCC_A2,CO:VA),,                    1.35;,,                   N 91Din !
$PAR  G(CBCC_A12,CO:VA),,               +GHSERCO+4155;,,              N 91Din !
$PAR  G(CUB_A13,CO:VA),,                +GHSERCO+3155;,,              N 91Din !
 PAR  G(LIQUID,CO),,                    +GLIQCO;,,                    N 91Din !
$
 PAR  G(KAP_LIQ,CO),,                   +GLIQCO;,,                    N 91Din !
 PAR  G(DELTA_PHASE,CO2:CO2:CO),,       +21*GHSERCO+105000;,,         N 10Wan !
$
 FUNCTION GHSERCO   298.15  +310.241+133.36601*T-25.0861*T*LN(T)
       -0.002654739*T**2-1.7348E-07*T**3+72527*T**(-1);
      1768.00  Y  -17197.666+253.28374*T-40.5*T*LN(T)+9.3488E+30*T**(-9);
      6000.00  N !
 FUNCTION GLIQCO    298.15  +15085.037-8.931932*T+GHSERCO-2.19801E-21*T**7;
      1768.00  Y  -846.61+243.599944*T-40.5*T*LN(T);
      6000.00  N !
$ ------------------------------------------------------------------------------
$ Gd
$
$ HCP_A3, BCC_A2 and LIQUID revised in unary 3.0
$ Small correction made to top two temperature ranges of bcc_A2 to ensure 
$ continuity in Gibbs energy, AD, Dec 2002
$ FCC_A1 added in unary 4.4
$
 PAR  G(HCP_A3,GD:VA)           200.00  +GHSERGD;                3600 N 95She2 !
 PAR  TC(HCP_A3,GD:VA)          200.00    293.4;                 3600 N 95She2 !
 PAR  BMAGN(HCP_A3,GD:VA)       200.00      3.0;                 3600 N 95She2 !
$PAR  TC(HCP_A3,GD:VA)          200.00    291.8;                 3600 N 91Din !
$PAR  BMAGN(HCP_A3,GD:VA)       200.00      3.0;                 3600 N 91Din !
 PAR  G(FCC_A1,GD:VA)           200.00  +GHSERGD+500;            3600 N 00Zin !
 PAR  G(BCC_A2,GD:VA)           200.00  +GBCCGD;                 3600 N 95She2 !
 PAR  G(LIQUID,GD)              200.00  +GLIQGD;                 3600 N 95She2 !
$
 PAR  G(KAP_LIQ,GD)             200.00  +GLIQGD;                 3600 N 95She2 !
$
 FUNCTION GHSERGD   200.00  -6834.5855+97.13101*T-24.7214131*T*LN(T)
       -0.00285240521*T**2-3.14674076E-07*T**3-8665.73348*T**(-1);
      1000.00  Y  -6483.25362+95.6919924*T-24.6598297*T*LN(T)
       -0.00185225011*T**2-6.61211607E-07*T**3;
      1508.15  Y  -123124.992+699.125537*T-101.800197*T*LN(T)
       +0.0150644246*T**2-6.39165948E-07*T**3+29356890.3*T**(-1);
      3600.00  N !
 FUNCTION GBCCGD    200.00  +3233.80866-2.11184585*T+GHSERGD;
      1000.00  Y  +152792.743-1349.58873*T+180.097094*T*LN(T)
       -0.119550229*T**2+1.17915728E-05*T**3-22038836*T**(-1);
      1508.15  Y  -15783.7618+202.222183*T-38.960425*T*LN(T);
      1586.15  Y  -19850.5562+224.818035*T-41.904333*T*LN(T)
       +8.58222759E-04*T**2-3.77570269E-08*T**3+995428.573*T**(-1);
      3600.00  N !
 FUNCTION GLIQGD    200.00  +13060.0262-8.32179974*T+GHSERGD;
      1000.00  Y  +146262.037-1208.70685*T+159.352082*T*LN(T)
       -0.108247135*T**2+1.06945505E-05*T**3-19678357*T**(-1);
      1508.15  Y  -5397.314+192.336215*T-38.5075*T*LN(T);
      3600.00  N !
$ ------------------------------------------------------------------------------
$ Binary system
$
$ W. Wang, C. Guo, C. Li, Z. Du, Int. J. Mater. Res., 101, 1339-46(2010).
$
$ Checked against paper. Checked at 6000 K.
$
$ The model for Co17Gd2 and CoGd5 (DELTA_PHASE) seems questionable.
$
$ Magnetic parameters for CoGd5 (BM(DELTA_PHASE,GD:GD:CO)) and CoGd3 have been
$ corrected. The equilibrium Co17Gd2 + CoGd5 + Co7Gd2 decreases by 11 K. Other
$ changes are less than 1 K.
$
 PAR  L(LIQUID,CO,GD;0),,               -74609+13.7943*T;,,           N 10Wan !
 PAR  L(LIQUID,CO,GD;1),,               -1376.6-1.6263*T;,,           N 10Wan !
 PAR  L(LIQUID,CO,GD;2),,               +16169;,,                     N 10Wan !
$
 PAR  L(KAP_LIQ,CO,GD;0),,              -77146.6*EXP(-2.3747E-4*T);,, N 10Wan !
 PAR  L(KAP_LIQ,CO,GD;1),,              -3309.7;,,                    N 10Wan !
 PAR  L(KAP_LIQ,CO,GD;2),,              +15678.8;,,                   N 10Wan !
$
 PAR  L(FCC_A1,CO,GD:VA;0),,            +29120.5;,,                   N 10Wan !
 PAR  L(BCC_A2,CO,GD:VA;0),,            +28245;,,                     N 10Wan !
 PAR  L(HCP_A3,CO,GD:VA;0),,            +28895.6;,,                   N 10Wan !
$
 PAR  G(DELTA_PHASE,CO2:GD:CO),,        +17*GHSERCO+2*GHSERGD
             -376053+1019.0259*T-120.083*T*LN(T);,,                   N 10Wan !
 PAR  G(DELTA_PHASE,GD:CO2:CO),,        +19*GHSERCO+GHSERGD+100000;,, N 10Wan !
 PAR  G(DELTA_PHASE,GD:GD:CO),,         +15*GHSERCO+3*GHSERGD
             -294314.1+30.4223*T+2.253*T*LN(T)-527765.5*T**(-1);,,    N 10Wan !
 PAR  L(DELTA_PHASE,CO2,GD:CO2:CO;0),,  +33731.4-4.5881*T;,,          N 10Wan !
 PAR  L(DELTA_PHASE,CO2,GD:GD:CO;0),,   +33731.4-4.5881*T;,,          N 10Wan !
 PAR  L(DELTA_PHASE,CO2,GD:CO2:CO;1),,  +26232.5-12.7081*T;,,         N 10Wan !
 PAR  L(DELTA_PHASE,CO2,GD:GD:CO;1),,   +26232.5-12.7081*T;,,         N 10Wan !
 PAR  L(DELTA_PHASE,CO2:CO2,GD:CO;0),,  -135023+1.1759*T;,,           N 10Wan !
 PAR  L(DELTA_PHASE,GD:CO2,GD:CO;0),,   -135023+1.1759*T;,,           N 10Wan !
 PAR  L(DELTA_PHASE,CO2:CO2,GD:CO;1),,  -237279.6-1.7265*T;,,         N 10Wan !
 PAR  L(DELTA_PHASE,GD:CO2,GD:CO;1),,   -237279.6-1.7265*T;,,         N 10Wan !
 PAR  TC(DELTA_PHASE,CO2:GD:CO),,        1222.00;,,                   N 95Liu !
 PAR  BM(DELTA_PHASE,CO2:GD:CO),,          14.10;,,                   N 95Liu !
 PAR  TC(DELTA_PHASE,GD:GD:CO),,         1020.00;,,                   N 95Liu !
$PAR  BM(DELTA_PHASE,GD:GD:CO),,            1.40;,,                   N 10Wan !
 PAR  BM(DELTA_PHASE,GD:GD:CO),,           12.82;,,                   N 95Liu !
$
 PAR  G(CO7GD2,CO:GD),,                 +7*GHSERCO+2*GHSERGD
             -215549.9+68.364*T-2.1892*T*LN(T);,,                     N 10Wan !
 PAR  TC(CO7GD2,CO:GD),,                  767.00;,,                   N 95Liu !
 PAR  BM(CO7GD2,CO:GD),,                    2.60;,,                   N 95Liu !
$
 PAR  G(CO3GD,CO:GD),,                  +3*GHSERCO+GHSERGD
             -97269.2+46.9606*T-3.4808*T*LN(T);,,                     N 10Wan !
 PAR  TC(CO3GD,CO:GD),,                   611.00;,,                   N 95Liu !
 PAR  BM(CO3GD,CO:GD),,                     2.30;,,                   N 95Liu !
$
 PAR  G(CO2GD_C15,CO:GD),,              +2*GHSERCO+GHSERGD
             -64644.1+18.5396*T-1.4955*T*LN(T)+599.3618*T**(-1);,,    N 10Wan !
 PAR  TC(CO2GD_C15,CO:GD),,               395.00;,,                   N 95Liu !
 PAR  BM(CO2GD_C15,CO:GD),,                 4.95;,,                   N 95Liu !
$
 PAR  G(CO3GD4,CO:GD),,                 +3*GHSERCO+4*GHSERGD
             -108078.1+40.3967*T-4.8869*T*LN(T);,,                    N 10Wan !
 PAR  TC(CO3GD4,CO:GD),,                  233.00;,,                   N 95Liu !
 PAR  BM(CO3GD4,CO:GD),,                   26.00;,,                   N 95Liu !
$
 PAR  G(COGD3_D011,CO:GD),,             +GHSERCO+3*GHSERGD
             -40820.4+44.09*T-6.497*T*LN(T);,,                        N 10Wan !
$PAR  TC(COGD3_D011,CO:GD),,              130.00;,,                   N 10Wan !
$PAR  BM(COGD3_D011,CO:GD),,               21.50;,,                   N 10Wan !
 PAR  TC(COGD3_D011,CO:GD),,             -390.00;,,                   N 95Liu !
 PAR  BM(COGD3_D011,CO:GD),,              -64.50;,,                   N 95Liu !
$ ------------------------------------------------------------------------------
$
$
 LIST-OF-REFERENCE
 NUMBER  SOURCE
  Null   'Unknown source'
  REFLAV 'Laves phase convention: G(LAVES,X:X)=+3*GHSERXX+15000'
  91Din  'A.T. Dinsdale, Calphad, 15, 317-425(1991).'
  95Liu  'Z.-K. Liu, W. Zhang, B. Sundman,
          J. Alloys Compd. 226, 33-45(1995); Co-Gd'
  95She2 'H. Shen, W. Zhang, G. Liu, R. Wang, Z. Du, Report F-95-02,
          University of Science and Technology, Beijing, May 1995,
          SGTE unary database V.3.0, 1996; Gd'
  00Zin  'M. Zinkevich, N. Mattern, H. J Seifert,
          J. Phase Equilib., 21, 385-94(2000),
          SGTE unary database V.4.4, 2001; Gd'
  10Wan  'W. Wang, C. Guo, C. Li, Z. Du,
          Int. J. Mater. Res., 101, 1339-46(2010); Co-Gd'
!

File: data/databases/sgte-binary/CoGd-95Liu-LB.tdb
$
$ Database for Co-Gd from Z.-K. Liu et al. 1995 (included in LB Vol. 5)
$
$ Z.-K. Liu, W. Zhang, B. Sundman, J. Alloys Compd. 226, 33-45(1995).
$
$ Dataset created 2010.12.16 by Bengt Hallstedt.
$ 2020.04.13: Modified for use with GES6.
$
$ There are no magnetic parameters for the intermetallic compounds in
$ lb5-v2.tdb.
$
$ Data for pure Gd have changed. This leads to quite large changes in invariant
$ temperatures in the Gd-rich part of the system. In the Co-rich part changes
$ are minimal. The invariant equilibria in the paper are exactly reproduced
$ when old parameters for Gd are used.
$
$ The tables and diagram in the LB books seem to have been
$ calculated with the old Gd lattice stabilities. Calculation with lb5-v2.tdb
$ gives results similar to the present dataset except for the Co5Gd+Co17Gd2
$ +Co7Gd2 equilibrium, probably because of the missing magnetic parameters in
$ lb5-v2.tdb.
$
$ The fcc, bcc and hcp interactions are improbable.
$
$ ------------------------------------------------------------------------------
 TEMP-LIM 298.15 6000.00 !
$
$ELEMENT NAME  REF. STATE               ATOMIC MASS H298-H0    S298    !
$
 ELEMENT VA   VACUUM                      0.0          0.0      0.0    ! 
 ELEMENT CO   HCP_A3                     58.9332    4765.567   30.0400 ! 
 ELEMENT GD   HCP_A3                    157.25      9087.648   68.0894 ! 
$ ------------------------------------------------------------------------------
$ Phase definitions
$
 PHASE LIQUID:L % 1 1 !
 CONST LIQUID:L : CO GD : !
$
$ Fcc (cF4, Fm-3m) and MeX (cF8, Fm-3m)
$
 PHASE FCC_A1 %A 2 1 1 !
 CONST FCC_A1 : CO% GD : VA : !
$
$ Bcc (cI2, Im-3m)
$
 PHASE BCC_A2 %B 2 1 3 !
 CONST BCC_A2 : CO GD : VA : !
$
$ Hcp (hP2, P6_3/mmc) and Me2X (NiAs-type, hP4, P6_3/mmc, B8_1)
$
 PHASE HCP_A3 %A 2 1 0.5 !
 CONST HCP_A3 : CO% GD% : VA : !
$
$ Prototype Th2Zn17 (hR19, R-3m); low T, Ni17Th2 (hP38, P6_3/mmc); high T
$
 PHASE CO17GD2 %A 2 17 2 !
 CONST CO17GD2 : CO : GD : !
$
$ Prototype CaCu5 (hP6, P6/mmm)
$
 PHASE CO5GD_D2D %A 2 5 1 !
 CONST CO5GD_D2D : CO : GD : !
$
$ Prototype Co7Gd2 (hR18, R-3m); low T, Ce2Ni7 (hP36, P6_3/mmc); high T
$
 PHASE CO7GD2 %A 2 7 2 !
 CONST CO7GD2 : CO : GD : !
$
$ Prototype Ni3Pu (hR12, R-3m)
$
 PHASE CO3GD %A 2 3 1 !
 CONST CO3GD : CO : GD : !
$
$ Prototype Cu2Mg (cF24, Fd-3m)
$
 PHASE CO2GD_C15 %A 2 2 1 !
 CONST CO2GD_C15 : CO : GD : !
$
$ Prototype Co3Ho4 (hP22, P6_3/m)
$
 PHASE CO3GD4 %A 2 3 4 !
 CONST CO3GD4 : CO : GD : !
$
$ Prototype Fe3C (oP16, Pnma)
$
 PHASE COGD3_D011 %A 2 1 3 !
 CONST COGD3_D011 : CO : GD : !
$ ------------------------------------------------------------------------------
$ Defaults
$
 DEFINE-SYSTEM-DEFAULT ELEMENT 2 !
 DEFAULT-COM DEFINE_SYSTEM_ELEMENT VA !
 TYPE-DEF % SEQ * !
 TYPE-DEF A GES AMEND_PHASE_DESCRIPTION @ MAGNETIC -3 0.28 !
 TYPE-DEF B GES AMEND_PHASE_DESCRIPTION @ MAGNETIC -1 0.4 !
 FUNCTION ZERO      298.15  0;                                         6000 N !
 FUNCTION UN_ASS    298.15  0;                                         6000 N !
$ ------------------------------------------------------------------------------
$ Element data
$ ------------------------------------------------------------------------------
$ Co
$
 PAR  G(HCP_A3,CO:VA),,                 +GHSERCO;,,                   N 91Din !
 PAR  TC(HCP_A3,CO:VA),,                 1396.00;,,                   N 91Din !
 PAR  BM(HCP_A3,CO:VA),,                    1.35;,,                   N 91Din !
 PAR  G(FCC_A1,CO:VA),,                 +GHSERCO
             +427.591-0.615248*T;,,                                   N 91Din !
 PAR  TC(FCC_A1,CO:VA),,                 1396.00;,,                   N 91Din !
 PAR  BM(FCC_A1,CO:VA),,                    1.35;,,                   N 91Din !
 PAR  G(BCC_A2,CO:VA),,                 +GHSERCO+2938-0.7138*T;,,     N 91Din !
 PAR  TC(BCC_A2,CO:VA),,                 1450.00;,,                   N 91Din !
 PAR  BM(BCC_A2,CO:VA),,                    1.35;,,                   N 91Din !
$PAR  G(CBCC_A12,CO:VA),,               +GHSERCO+4155;,,              N 91Din !
$PAR  G(CUB_A13,CO:VA),,                +GHSERCO+3155;,,              N 91Din !
 PAR  G(LIQUID,CO),,                    +GLIQCO;,,                    N 91Din !
$
 FUNCTION GHSERCO   298.15  +310.241+133.36601*T-25.0861*T*LN(T)
       -0.002654739*T**2-1.7348E-07*T**3+72527*T**(-1);
      1768.00  Y  -17197.666+253.28374*T-40.5*T*LN(T)+9.3488E+30*T**(-9);
      6000.00  N !
 FUNCTION GLIQCO    298.15  +15085.037-8.931932*T+GHSERCO-2.19801E-21*T**7;
      1768.00  Y  -846.61+243.599944*T-40.5*T*LN(T);
      6000.00  N !
$ ------------------------------------------------------------------------------
$ Gd
$
$ HCP_A3, BCC_A2 and LIQUID revised in unary 3.0
$ Small correction made to top two temperature ranges of bcc_A2 to ensure 
$ continuity in Gibbs energy, AD, Dec 2002
$ FCC_A1 added in unary 4.4
$
 PAR  G(HCP_A3,GD:VA)           200.00  +GHSERGD;                3600 N 95She2 !
 PAR  TC(HCP_A3,GD:VA)          200.00    293.4;                 3600 N 95She2 !
 PAR  BMAGN(HCP_A3,GD:VA)       200.00      3.0;                 3600 N 95She2 !
$PAR  TC(HCP_A3,GD:VA)          200.00    291.8;                 3600 N 91Din !
$PAR  BMAGN(HCP_A3,GD:VA)       200.00      3.0;                 3600 N 91Din !
 PAR  G(FCC_A1,GD:VA)           200.00  +GHSERGD+500;            3600 N 00Zin !
 PAR  G(BCC_A2,GD:VA)           200.00  +GBCCGD;                 3600 N 95She2 !
 PAR  G(LIQUID,GD)              200.00  +GLIQGD;                 3600 N 95She2 !
$
 FUNCTION GHSERGD   200.00  -6834.5855+97.13101*T-24.7214131*T*LN(T)
       -0.00285240521*T**2-3.14674076E-07*T**3-8665.73348*T**(-1);
      1000.00  Y  -6483.25362+95.6919924*T-24.6598297*T*LN(T)
       -0.00185225011*T**2-6.61211607E-07*T**3;
      1508.15  Y  -123124.992+699.125537*T-101.800197*T*LN(T)
       +0.0150644246*T**2-6.39165948E-07*T**3+29356890.3*T**(-1);
      3600.00  N !
$ Function below from 91Din
$FUNCTION GHSERGD   200.00  -11600.525+151.111948*T-32.5013*T*LN(T)
$      +0.00281265*T**2-1.081237E-06*T**3+421363*T**(-1);
$     1300.00  Y  -8106.163+115.953605*T-27.459*T*LN(T)
$      -2.76123E-04*T**2-7.37325E-07*T**3;
$     1535.00  Y  -125618.511+711.994197*T-103.403757*T*LN(T)
$      +0.015817949*T**2-6.72548E-07*T**3+30183452*T**(-1);
$     3600.00  N !
 FUNCTION GBCCGD    200.00  +3233.80866-2.11184585*T+GHSERGD;
      1000.00  Y  +152792.743-1349.58873*T+180.097094*T*LN(T)
       -0.119550229*T**2+1.17915728E-05*T**3-22038836*T**(-1);
      1508.15  Y  -15783.7618+202.222183*T-38.960425*T*LN(T);
      1586.15  Y  -19850.5562+224.818035*T-41.904333*T*LN(T)
       +8.58222759E-04*T**2-3.77570269E-08*T**3+995428.573*T**(-1);
      3600.00  N !
$ Function below from 91Din
$FUNCTION GBCCGD    200.00  +3572.085-2.304997*T+GHSERGD;  
$     1000.00  Y  +86879.486-747.960507*T+95.1961984*T*LN(T)
$      -0.072542756*T**2+7.116157E-06*T**3-12664161*T**(-1);
$     1535.00  Y  -14097.626+192.503674*T-37.656*T*LN(T);
$     1587.00  Y  -18620.027+217.622313*T-40.9284427*T*LN(T)
$      +9.53751E-04*T**2-4.1967E-08*T**3+1107440*T**(-1);
$     3600.00  N !
 FUNCTION GLIQGD    200.00  +13060.0262-8.32179974*T+GHSERGD;
      1000.00  Y  +146262.037-1208.70685*T+159.352082*T*LN(T)
       -0.108247135*T**2+1.06945505E-05*T**3-19678357*T**(-1);
      1508.15  Y  -5397.314+192.336215*T-38.5075*T*LN(T);
      3600.00  N !
$ Function below from 91Din
$FUNCTION GLIQGD    200.00  +13557.615-8.612727*T+GHSERGD;  
$     1000.00  Y  +80721.646-609.764875*T+74.8351133*T*LN(T)
$      -0.061538012*T**2+6.061728E-06*T**3-10325075*T**(-1);
$     1535.00  Y  -3485.133+182.116258*T-37.1539*T*LN(T);
$     3600.00  N !
$ ------------------------------------------------------------------------------
$ Binary system
$
$ From Z.-K. Liu et al. 1995 (included in LB Vol. 5)
$
$ Z.-K. Liu, W. Zhang, B. Sundman, J. Alloys Compd. 226, 33-45(1995).
$
$ Checked against LB and paper. Checked at 6000 K.
$
$ There are no magnetic parameters for the intermetallic compounds in
$ lb5-v2.tdb.
$
$ Data for pure Gd have changed. This leads to quite large changes in invariant
$ temperatures in the Gd-rich part of the system. In the Co-rich part changes
$ are minimal. The invariant equilibria in the paper are exactly reproduced
$ when old parameters for Gd are used.
$
$ The tables and diagram in the LB books seem to have been
$ calculated with the old Gd lattice stabilities. Calculation with lb5-v2.tdb
$ gives results similar to the present dataset except for the Co5Gd+Co17Gd2
$ +Co7Gd2 equilibrium, probably because of the missing magnetic parameters in
$ lb5-v2.tdb.
$
$ The fcc, bcc and hcp interactions are improbable.
$
 PAR  L(LIQUID,CO,GD;0),,               -136388+324.444*T
             -34.273*T*LN(T);,,                                       N 95Liu !
 PAR  L(LIQUID,CO,GD;1),,               -9689;,,                      N 95Liu !
$
 PAR  L(FCC_A1,CO,GD:VA;0),,            +100000;,,                    N 95Liu !
 PAR  L(BCC_A2,CO,GD:VA;0),,            +100000;,,                    N 95Liu !
 PAR  L(HCP_A3,CO,GD:VA;0),,            +100000;,,                    N 95Liu !
$
 PAR  G(CO17GD2,CO:GD),,                +17*GHSERCO+2*GHSERGD
             -282208+88.842*T;,,                                      N 95Liu !
 PAR  TC(CO17GD2,CO:GD),,                1222.00;,,                   N 95Liu !
 PAR  BM(CO17GD2,CO:GD),,                  14.10;,,                   N 95Liu !
$
 PAR  G(CO5GD_D2D,CO:GD),,              +5*GHSERCO+GHSERGD
             -108678+37.548*T-0.74263*T*LN(T)-424406*T**(-1);,,       N 95Liu !
 PAR  TC(CO5GD_D2D,CO:GD),,              1020.00;,,                   N 95Liu !
 PAR  BM(CO5GD_D2D,CO:GD),,                 1.40;,,                   N 95Liu !
$
 PAR  G(CO7GD2,CO:GD),,                 +7*GHSERCO+2*GHSERGD
            -202973+65.526*T;,,                                       N 95Liu !
 PAR  TC(CO7GD2,CO:GD),,                  767.00;,,                   N 95Liu !
 PAR  BM(CO7GD2,CO:GD),,                    2.60;,,                   N 95Liu !
$
 PAR  G(CO3GD,CO:GD),,                  +3*GHSERCO+GHSERGD
             -94127+30.262*T;,,                                       N 95Liu !
 PAR  TC(CO3GD,CO:GD),,                   611.00;,,                   N 95Liu !
 PAR  BM(CO3GD,CO:GD),,                     2.30;,,                   N 95Liu !
$
 PAR  G(CO2GD_C15,CO:GD),,              +2*GHSERCO+GHSERGD
             -65853+18.864*T;,,                                       N 95Liu !
 PAR  TC(CO2GD_C15,CO:GD),,               395.00;,,                   N 95Liu !
 PAR  BM(CO2GD_C15,CO:GD),,                 4.95;,,                   N 95Liu !
$
 PAR  G(CO3GD4,CO:GD),,                 +3*GHSERCO+4*GHSERGD
             -126432+123.394*T-11.257*T*LN(T);,,                      N 95Liu !
 PAR  TC(CO3GD4,CO:GD),,                  233.00;,,                   N 95Liu !
 PAR  BM(CO3GD4,CO:GD),,                   26.00;,,                   N 95Liu !
$
 PAR  G(COGD3_D011,CO:GD),,             +GHSERCO+3*GHSERGD
             -50065+62.515*T-6.4326*T*LN(T);,,                        N 95Liu !
 PAR  TC(COGD3_D011,CO:GD),,             -390.00;,,                   N 95Liu !
 PAR  BM(COGD3_D011,CO:GD),,              -64.50;,,                   N 95Liu !
$ ------------------------------------------------------------------------------
$
 ASSESSED_SYSTEM
   CO-GD(TDB -* +LIQUID +FCC +HCP_A3 +BCC_A2 +CO17GD2 +CO5GD_D2D +CO7GD2 +CO3GD 
   +CO2GD_C15 +CO3GD4 +COGD3_D011 ;G5 C_S:HCP_A3/GD:VA MAJ:HCP_A3/CO:VA ;P3 *) !
$
$
 LIST-OF-REFERENCE
 NUMBER  SOURCE
  Null   'Unknown source'
  REFLAV 'Laves phase convention: G(LAVES,X:X)=+3*GHSERXX+15000'
  91Din  'A.T. Dinsdale, Calphad, 15, 317-425(1991).'
  95Liu  'Z.-K. Liu, W. Zhang, B. Sundman,
          J. Alloys Compd. 226, 33-45(1995); Co-Gd'
  95She2 'H. Shen, W. Zhang, G. Liu, R. Wang, Z. Du, Report F-95-02,
          University of Science and Technology, Beijing, May 1995,
          SGTE unary database V.3.0, 1996; Gd'
  00Zin  'M. Zinkevich, N. Mattern, H. J Seifert,
          J. Phase Equilib., 21, 385-94(2000),
          SGTE unary database V.4.4, 2001; Gd'
!

File: data/databases/sgte-binary/CoGe-04Kor-LB.tdb
$
$ Database for Co-Ge from J. Korb 2004 (included in LB Vol. 5)
$
$ J. Korb, GTT-Technologies, unpublished work, 2004.
$
$ Dataset created 2015.04.04 by Bengt Hallstedt.
$ 2020.04.19: Modified for use with GES6.
$
$ The invariant equilibria differ by up to 0.6 K compared to LB (both printed
$ and lb5-v2.tdb). This is caused by a (minor) misprint in lb5-v2.tdb and
$ LBall-v7+fun.tdb for fcc-Co.
$
$ ------------------------------------------------------------------------------
 TEMP-LIM 298.15 6000.00 !
$
$ELEMENT NAME  REF. STATE               ATOMIC MASS H298-H0    S298    !
$
 ELEMENT VA   VACUUM                      0.0          0.0      0.0    ! 
 ELEMENT CO   HCP_A3                     58.9332    4765.567   30.0400 ! 
 ELEMENT GE   DIAMOND_A4                 72.59      4636.0     31.09   ! 
$ ------------------------------------------------------------------------------
$ Phase definitions
$
 PHASE LIQUID:L % 1 1 !
 CONST LIQUID:L : CO GE : !
$
$ Fcc (cF4, Fm-3m) and MeX (cF8, Fm-3m)
$
 PHASE FCC_A1 %A 2 1 1 !
 CONST FCC_A1 : CO% GE : VA : !
$
$ Bcc (cI2, Im-3m)
$
 PHASE BCC_A2 %B 2 1 3 !
 CONST BCC_A2 : CO GE : VA : !
$
$ Hcp (hP2, P6_3/mmc) and Me2X (NiAs-type, hP4, P6_3/mmc, B8_1)
$
 PHASE HCP_A3 %A 2 1 0.5 !
 CONST HCP_A3 : CO% GE : VA : !
$
$ Prototype C (cF8, Fd-3m)
$
 PHASE DIAMOND_A4 % 1 1 !
 CONST DIAMOND_A4 : GE : !
$
$ Prototype Cr3Si (cP8, Pm-3n) ?
$
 PHASE CO3GE % 2 3 1 !
 CONST CO3GE : CO : GE : !
$
$ Pearson hP*
$
 PHASE CO5GE2 % 2 5 2 !
 CONST CO5GE2 : CO : GE : !
$
$ alpha: (oP*, Pbnm ?)
$ beta: Prototype InNi2 (hP6, P6_3/mmc) B8_2
$
 PHASE CO5GE3 % 2 5 3 !
 CONST CO5GE3 : CO : GE : !
$
$ Prototype CoGe (mC16, C2/m)
$
 PHASE COGE % 2 1 1 !
 CONST COGE : CO : GE : !
$
$ Prototype Co5Ge7 (tI24, I4mm)
$
 PHASE CO5GE7 % 2 5 7 !
 CONST CO5GE7 : CO : GE : !
$
$ Prototype CoGe2 (oC24, Cmce)
$
 PHASE COGE2 % 2 1 2 !
 CONST COGE2 : CO : GE : !
$ ------------------------------------------------------------------------------
$ Defaults
$
 DEFINE-SYSTEM-DEFAULT ELEMENT 2 !
 DEFAULT-COM DEFINE_SYSTEM_ELEMENT VA !
 TYPE-DEF % SEQ * !
 TYPE-DEF A GES AMEND_PHASE_DESCRIPTION @ MAGNETIC -3 0.28 !
 TYPE-DEF B GES AMEND_PHASE_DESCRIPTION @ MAGNETIC -1 0.4 !
 FUNCTION ZERO      298.15  0;                                         6000 N !
 FUNCTION UN_ASS    298.15  0;                                         6000 N !
 FUNCTION R         298.15  +8.31451;                                  6000 N !
$ ------------------------------------------------------------------------------
$ Element data
$ ------------------------------------------------------------------------------
$ Co
$
 PAR  G(HCP_A3,CO:VA),,                 +GHSERCO;,,                   N 91Din !
 PAR  TC(HCP_A3,CO:VA),,                 1396.00;,,                   N 91Din !
 PAR  BM(HCP_A3,CO:VA),,                    1.35;,,                   N 91Din !
 PAR  G(FCC_A1,CO:VA),,                 +GHSERCO
             +427.591-0.615248*T;,,                                   N 91Din !
 PAR  TC(FCC_A1,CO:VA),,                 1396.00;,,                   N 91Din !
 PAR  BM(FCC_A1,CO:VA),,                    1.35;,,                   N 91Din !
 PAR  G(BCC_A2,CO:VA),,                 +GHSERCO+2938-0.7138*T;,,     N 91Din !
 PAR  TC(BCC_A2,CO:VA),,                 1450.00;,,                   N 91Din !
 PAR  BM(BCC_A2,CO:VA),,                    1.35;,,                   N 91Din !
$PAR  G(CBCC_A12,CO:VA),,               +GHSERCO+4155;,,              N 91Din !
$PAR  G(CUB_A13,CO:VA),,                +GHSERCO+3155;,,              N 91Din !
 PAR  G(LIQUID,CO),,                    +GLIQCO;,,                    N 91Din !
$
 FUNCTION GHSERCO   298.15  +310.241+133.36601*T-25.0861*T*LN(T)
       -0.002654739*T**2-1.7348E-07*T**3+72527*T**(-1);
      1768.00  Y  -17197.666+253.28374*T-40.5*T*LN(T)+9.3488E+30*T**(-9);
      6000.00  N !
 FUNCTION GLIQCO    298.15  +15085.037-8.931932*T+GHSERCO-2.19801E-21*T**7;
      1768.00  Y  -846.61+243.599944*T-40.5*T*LN(T);
      6000.00  N !
$ ------------------------------------------------------------------------------
$ Ge
$
$ BCT_A5 and RHOMBOHEDRAL_A7 added in unary 4.1
$
 PAR  G(DIAMOND_A4,GE),,                +GHSERGE;                3200 N 91Din !
 PAR  G(FCC_A1,GE:VA),,                 +GHSERGE+36000-22.3*T;   3200 N 91Din !
 PAR  G(BCC_A2,GE:VA),,                 +GHSERGE+34100-23.5*T;   3200 N 91Din !
 PAR  G(HCP_A3,GE:VA),,                 +GHSERGE+35000-21.5*T;   3200 N 91Din !
$PAR  G(BCT_A5,GE),,                    +GHSERGE+28800-16.5*T;   3600 N 99SGUN !
$PAR  G(RHOMBOHEDRAL_A7,GE),,           +GHSERGE+29800-16.5*T;   3600 N 99SGUN !
 PAR  G(LIQUID,GE),,                    +GLIQGE;                 3200 N 91Din !
$
 FUNCTION GHSERGE   298.15  -9486.153+165.635573*T-29.5337682*T*LN(T)
       +0.005568297*T**2-1.513694E-06*T**3+163298*T**(-1);
       900.00  Y  -5689.239+102.86087*T-19.8536239*T*LN(T)-0.003672527*T**2;
      1211.40  Y  -9548.204+156.708024*T-27.6144*T*LN(T)-8.59809E+28*T**(-9);
      3200.00  N !
 FUNCTION GLIQGE    298.15  +37141.489-30.687043*T+GHSERGE+8.56632E-21*T**7;
      1211.40  Y  +27243.473+126.324186*T-27.6144*T*LN(T);
      3200.00  N !
$ ------------------------------------------------------------------------------
$ Binary system
$
$ From J. Korb 2004 (included in LB Vol. 5)
$
$ J. Korb, GTT-Technologies, unpublished work, 2004.
$
$ Checked against LB. Checked at 6000 K.
$
$ The invariant equilibria differ by up to 0.6 K compared to LB (both printed
$ and lb5-v2.tdb). This is caused by a (minor) misprint in lb5-v2.tdb and
$ LBall-v7+fun.tdb for fcc-Co.
$
 PAR  L(LIQUID,CO,GE;0),,               -76738-83.018*T;,,            N 04Kor !
 PAR  L(LIQUID,CO,GE;1),,               -64000;,,                     N 04Kor !
$
 PAR  L(FCC_A1,CO,GE:VA;0),,            -110000+0.189634*T;,,         N 04Kor !
 PAR  L(FCC_A1,CO,GE:VA;1),,            -197266-0.1*T;,,              N 04Kor !
$
 PAR  L(HCP_A3,CO,GE:VA;0),,            -127000-1.8*T;,,              N 04Kor !
 PAR  L(HCP_A3,CO,GE:VA;1),,            -184967+10.2857*T;,,          N 04Kor !
$
 PAR  G(CO3GE,CO:GE),,                  +GCO3GE;,,                    N 04Kor !
 PAR  G(CO5GE2,CO:GE),,                 +GCO5GE2;,,                   N 04Kor !
 PAR  G(CO5GE3,CO:GE),,                 +GCO5GE3;,,                   N 04Kor !
 PAR  G(COGE,CO:GE),,                   +GCOGE;,,                     N 04Kor !
 PAR  G(CO5GE7,CO:GE),,                 +GCO5GE7;,,                   N 04Kor !
 PAR  G(COGE2,CO:GE),,                  +GCOGE2;,,                    N 04Kor !
$
$ Metastable
$
 PAR  L(BCC_A2,CO,GE:VA;0),,            -110000+0.189634*T;,,         N Same !
 PAR  L(BCC_A2,CO,GE:VA;1),,            -197266-0.1*T;,,              N Same !
$
 FUNCTION GCO3GE    298.15  -192910.27+564.23221*T-104.79207*T*LN(T)
       -0.00239592*T**2-2.03413E-06*T**3+380879*T**(-1);
      1043.15  Y  -203293.83+691.99915*T-122.37144*T*LN(T);
      1044.15  N !
 FUNCTION GCO5GE2   298.15  -383347+1009.18*T-184.498*T*LN(T)
       -0.0021371*T**2-3.89478E-06*T**3+689231*T**(-1);
       909.00  Y  -393781+1162.97*T-206.024*T*LN(T);
       910.00  N !
 FUNCTION GCO5GE3   298.15  -558211+1255.66*T-219.284*T*LN(T)
       -0.019981*T**2+1648000*T**(-1);
      1483.00  Y  -597709+1675.2*T-277.049*T*LN(T);
      1484.00  N !
 FUNCTION GCOGE     298.15  -123025+310.491*T-54.33*T*LN(T)
       -0.005208*T**2+412000*T**(-1);
      1258.00  Y  -129957+399.516*T-66.9127*T*LN(T);
      1259.00  N !
 FUNCTION GCO5GE7   298.15  -637465+1861.76*T-332.167*T*LN(T)
       +0.0257044*T**2-1.14633E-05*T**3+1505720*T**(-1); 
       900.00  Y  -610887+1422.33*T-264.406*T*LN(T)
       -0.0389814*T**2-8.674E-07*T**3+362635*T**(-1);
      1211.40  Y  -673062+2146.63*T-365.993*T*LN(T);
      1212.40  N !
 FUNCTION GCOGE2    298.15  -140353.99+470.39823*T-81.266*T*LN(T)
       -0.006975*T**2+618000*T**(-1);
      1105.15  Y  -146636.16+569.82566*T-95.670853*T*LN(T);
      1106.15  N !
$ ------------------------------------------------------------------------------
$
 ASSESSED_SYSTEM
  CO-GE(TDB -* +LIQUID +FCC +HCP_A3 +CO3GE +CO5GE2 +CO5GE3 +COGE +CO5GE7
  +COGE2 +DIAMOND ;P3 *) !
$
$
 LIST-OF-REFERENCE
 NUMBER  SOURCE
  Null   'Unknown source'
  Same   'Same or similar interaction as in the corresponding stable phase'
  91Din  'A.T. Dinsdale, Calphad, 15, 317-425(1991).'
  99SGUN 'SGTE unary database V.4.1, 1999.'
  04Kor  'J. Korb, GTT-Technologies, unpublished work, 2004; Co-Ge'
!
