Repository: orchid-calphad/orchid-project.org

# orchid-project.org

Website and released data of **ORCHID** (Open Repository for CALPHAD Hypotheses, Intelligence, and Discovery),
served by GitHub Pages at https://orchid-project.org. Releases are archived on Zenodo (one DOI per version).

- `index.html`, `catalog/`, `best-practices.html` — static, self-contained pages (generated in the ORCHID tooling).
- `data/` — released data: catalog, redistributable TDB files, convex hulls. Licences: `data/LICENSES.md`, `data/NOTICE.md`.
- `llms.txt`, `data/croissant.json`, `CITATION.cff`, `.zenodo.json` — machine-readable metadata.

Only data with clear redistribution rights are published.

File: data/databases/sgte-binary/CoH-12Kim.tdb
$
$ Database for Co-H from K.-H. Kim et al. 2012.
$
$ K.-H. Kim, J.-H. Shim, B.-J. Lee, Int. J. Hydrogen Energy, 37, 7836-47(2012).
$
$ Dataset created 2018.06.09 by Bengt Hallstedt.
$ 2020.12.25: Modified for use with GES6.
$
$ Non-standard 1:6 model used for BCC_A2.
$
$ ------------------------------------------------------------------------------
 TEMP-LIM 298.15 6000.00 !
$
$ELEMENT NAME  REF. STATE               ATOMIC MASS H298-H0    S298    !
$
 ELEMENT VA   VACUUM                      0.0          0.0      0.0    ! 
 ELEMENT CO   HCP_A3                     58.9332    4765.567   30.0400 ! 
 ELEMENT H    1/2_MOLE_H2(G)              1.0079    4234.      65.285  ! 
$ ------------------------------------------------------------------------------
$ Species
$
 SPECIE  H2                                 H2 !
$ ------------------------------------------------------------------------------
$ Phase definitions
$
 PHASE LIQUID:L % 1 1 !
 CONST LIQUID:L : CO H : !
$
$ Fcc (cF4, Fm-3m) and MeX (cF8, Fm-3m)
$
 PHASE FCC_A1 %A 2 1 1 !
 CONST FCC_A1 : CO : H VA% : !
$
$ Bcc (cI2, Im-3m)
$
 PHASE BCC_A2 %B 2 1 6 !
 CONST BCC_A2 : CO : H VA% : !
$
$ Hcp (hP2, P6_3/mmc)
$
 PHASE HCP_A3 %A 2 1 0.5 !
 CONST HCP_A3 : CO : H VA% : !
$
 PHASE GAS:G % 1 1 !
 CONST GAS:G : H H2 : !
$ ------------------------------------------------------------------------------
$ Defaults
$
 DEFINE-SYSTEM-DEFAULT ELEMENT 2 !
 DEFAULT-COM DEFINE_SYSTEM_ELEMENT VA !
 TYPE-DEF % SEQ * !
 TYPE-DEF A GES AMEND_PHASE_DESCRIPTION @ MAGNETIC -3 0.28 !
 TYPE-DEF B GES AMEND_PHASE_DESCRIPTION @ MAGNETIC -1 0.4 !
 FUNCTION ZERO      298.15  0;                                         6000 N !
 FUNCTION UN_ASS    298.15  0;                                         6000 N !
 FUNCTION R         298.15  +8.31451;                                  6000 N !
 FUNCTION RTLNP     298.15  +8.31451*T*LN(1E-05*P);                    6000 N !
$ ------------------------------------------------------------------------------
$ Element data
$ ------------------------------------------------------------------------------
$ Co
$
 PAR  G(HCP_A3,CO:VA),,                 +GHSERCO;,,                   N 91Din !
 PAR  TC(HCP_A3,CO:VA),,                 1396.00;,,                   N 91Din !
 PAR  BM(HCP_A3,CO:VA),,                    1.35;,,                   N 91Din !
 PAR  G(FCC_A1,CO:VA),,                 +GHSERCO
             +427.591-0.615248*T;,,                                   N 91Din !
 PAR  TC(FCC_A1,CO:VA),,                 1396.00;,,                   N 91Din !
 PAR  BM(FCC_A1,CO:VA),,                    1.35;,,                   N 91Din !
 PAR  G(BCC_A2,CO:VA),,                 +GHSERCO+2938-0.7138*T;,,     N 91Din !
 PAR  TC(BCC_A2,CO:VA),,                 1450.00;,,                   N 91Din !
 PAR  BM(BCC_A2,CO:VA),,                    1.35;,,                   N 91Din !
$PAR  G(CBCC_A12,CO:VA),,               +GHSERCO+4155;,,              N 91Din !
$PAR  G(CUB_A13,CO:VA),,                +GHSERCO+3155;,,              N 91Din !
 PAR  G(LIQUID,CO),,                    +GLIQCO;,,                    N 91Din !
$
 FUNCTION GHSERCO   298.15  +310.241+133.36601*T-25.0861*T*LN(T)
       -0.002654739*T**2-1.7348E-07*T**3+72527*T**(-1);
      1768.00  Y  -17197.666+253.28374*T-40.5*T*LN(T)+9.3488E+30*T**(-9);
      6000.00  N !
 FUNCTION GLIQCO    298.15  +15085.037-8.931932*T+GHSERCO-2.19801E-21*T**7;
      1768.00  Y  -846.61+243.599944*T-40.5*T*LN(T);
      6000.00  N !
$ ------------------------------------------------------------------------------
$ H
$
$ H is not included in unary
$
 PAR  G(LIQUID,H),,                     +0.5*GHSERH2
             +8035+25*T+2*T*LN(T);,,                                  N 04Qiu !
$
 PAR  G(GAS,H),,                        +F10383T+RTLNP;,,             N 97SUB !
 PAR  G(GAS,H2),,                       +GHSERH2+RTLNP;,,             N 97SUB !
$
$ H(g)
 FUNCTION F10383T   298.15  +211801.621+24.4989821*T-20.78611*T*LN(T);
      6000.00  N !
$ H2(g)
 FUNCTION GHSERH2   298.15  -9522.9741+78.5273879*T-31.35707*T*LN(T)
       +0.0027589925*T**2-7.46390667E-07*T**3+56582.3*T**(-1);
      1000.00  Y  +180.108664-15.6128256*T-17.84857*T*LN(T)
       -0.00584168*T**2+3.14618667E-07*T**3-1280036*T**(-1);
      2100.00  Y  -18840.1663+92.3120255*T-32.05082*T*LN(T)
       -0.0010728235*T**2+1.14281783E-08*T**3+3561002.5*T**(-1);
      6000.00  N !
$ ------------------------------------------------------------------------------
$ Binary system
$
$ K.-H. Kim, J.-H. Shim, B.-J. Lee, Int. J. Hydrogen Energy, 37, 7836-47(2012).
$
$ Checked against paper.
$
$ Non-standard 1:6 model used for BCC_A2.
$
 PAR  L(LIQUID,CO,H;0),,                +500+16*T;,,                  N 12Kim !
$
 PAR  G(FCC_A1,CO:H),,                  +GHSERCO+0.5*GHSERH2
             +28000+70*T;,,                                           N 12Kim !
 PAR  L(FCC_A1,CO:H,VA;0),,             -25000-6.5*T;,,               N 12Kim !
$
 PAR  G(HCP_A3,CO:H),,                  +GHSERCO+0.25*GHSERH2
             +14500+30*T;,,                                           N 12Kim !
 PAR  L(HCP_A3,CO:H,VA;0),,             -20000;,,                     N 12Kim !
$
$ Metastable
$
 PAR  G(BCC_A2,CO:H),,                  +GHSERCO+3*GHSERH2
             +1245550+733.3*T;,,                                      N 12Kim !
 PAR  L(BCC_A2,CO:H,VA;0),,             -1200000;,,                   N 12Kim !
$ ------------------------------------------------------------------------------
$
$
 LIST-OF-REFERENCE
 NUMBER  SOURCE
  Null   'Unknown source'
  Same   'Same or similar interaction as in the corresponding stable phase'
  COST   'COST 507 database'
  91Din  'A.T. Dinsdale, Calphad, 15, 317-425(1991).'
  97SUB  'SGTE substance database, version 1997'
  04Qiu  'C. Qiu, G.B. Olson, S.M. Opalka, D.L. Anton,
          J. Phase Equilib. Diffus., 25, 520-27(2004); H'
  12Kim  'K.-H. Kim, J.-H. Shim, B.-J. Lee,
          Int. J. Hydrogen Energy, 37, 7836-47(2012); Co-H'
!

File: data/databases/sgte-binary/CoHf-06Bra.tdb
$
$ Database for Co-Hf from J. Bratberg and B. Jansson 2006.
$
$ J. Bratberg, B. Jansson, J. Phase Equilib. Diffus., 27, 213-19(2006).
$
$ Dataset created 2016.10.09 by Bengt Hallstedt.
$ 2020.04.25: Modified for use with GES6.
$
$ This is a very simplified description of the system. Co2Hf, CoHf and CoHf2
$ show considerable nonstoichiometry. The Co-rich phases Co11Hf2 and Co23Hf6
$ are not included.
$
$ ------------------------------------------------------------------------------
 TEMP-LIM 298.15 6000.00 !
$
$ELEMENT NAME  REF. STATE               ATOMIC MASS H298-H0    S298    !
$
 ELEMENT VA   VACUUM                      0.0          0.0      0.0    ! 
 ELEMENT CO   HCP_A3                     58.9332    4765.567   30.0400 ! 
 ELEMENT HF   HCP_A3                    178.49      5845.0     43.56   ! 
$ ------------------------------------------------------------------------------
$ Phase definitions
$
 PHASE LIQUID:L % 1 1 !
 CONST LIQUID:L : CO HF : !
$
$ Fcc (cF4, Fm-3m) and MeX (cF8, Fm-3m)
$
 PHASE FCC_A1 %A 2 1 1 !
 CONST FCC_A1 : CO% HF : VA : !
$
$ Bcc (cI2, Im-3m)
$
 PHASE BCC_A2 %B 2 1 3 !
 CONST BCC_A2 : CO HF% : VA : !
$
$ Hcp (hP2, P6_3/mmc) and Me2X (NiAs-type, hP4, P6_3/mmc, B8_1)
$
 PHASE HCP_A3 %A 2 1 0.5 !
 CONST HCP_A3 : CO% HF% : VA : !
$
$ Prototype Cu2Mg (cF24, Fd-3m)
$
 PHASE CO2HF_C15 % 2 2 1 !
 CONST CO2HF_C15 : CO : HF : !
$
$ Prototype CsCl (cP2, Pm-3m)
$
 PHASE COHF_B2 % 2 1 1 !
 CONST COHF_B2 : CO : HF : !
$
$ Prototype NiTi2 (cF96, Fd-3m)
$
 PHASE COHF2 % 2 1 2 !
 CONST COHF2 : CO : HF : !
$ ------------------------------------------------------------------------------
$ Defaults
$
 DEFINE-SYSTEM-DEFAULT ELEMENT 2 !
 DEFAULT-COM DEFINE_SYSTEM_ELEMENT VA !
 TYPE-DEF % SEQ * !
 TYPE-DEF A GES AMEND_PHASE_DESCRIPTION @ MAGNETIC -3 0.28 !
 TYPE-DEF B GES AMEND_PHASE_DESCRIPTION @ MAGNETIC -1 0.4 !
 FUNCTION ZERO      298.15  0;                                         6000 N !
 FUNCTION UN_ASS    298.15  0;                                         6000 N !
 FUNCTION R         298.15  +8.31451;                                  6000 N !
$ ------------------------------------------------------------------------------
$ Element data
$ ------------------------------------------------------------------------------
$ Co
$
 PAR  G(HCP_A3,CO:VA),,                 +GHSERCO;,,                   N 91Din !
 PAR  TC(HCP_A3,CO:VA),,                 1396.00;,,                   N 91Din !
 PAR  BM(HCP_A3,CO:VA),,                    1.35;,,                   N 91Din !
 PAR  G(FCC_A1,CO:VA),,                 +GHSERCO
             +427.591-0.615248*T;,,                                   N 91Din !
 PAR  TC(FCC_A1,CO:VA),,                 1396.00;,,                   N 91Din !
 PAR  BM(FCC_A1,CO:VA),,                    1.35;,,                   N 91Din !
 PAR  G(BCC_A2,CO:VA),,                 +GHSERCO+2938-0.7138*T;,,     N 91Din !
 PAR  TC(BCC_A2,CO:VA),,                 1450.00;,,                   N 91Din !
 PAR  BM(BCC_A2,CO:VA),,                    1.35;,,                   N 91Din !
$PAR  G(CBCC_A12,CO:VA),,               +GHSERCO+4155;,,              N 91Din !
$PAR  G(CUB_A13,CO:VA),,                +GHSERCO+3155;,,              N 91Din !
 PAR  G(LIQUID,CO),,                    +GLIQCO;,,                    N 91Din !
$
 FUNCTION GHSERCO   298.15  +310.241+133.36601*T-25.0861*T*LN(T)
       -0.002654739*T**2-1.7348E-07*T**3+72527*T**(-1);
      1768.00  Y  -17197.666+253.28374*T-40.5*T*LN(T)+9.3488E+30*T**(-9);
      6000.00  N !
 FUNCTION GLIQCO    298.15  +15085.037-8.931932*T+GHSERCO-2.19801E-21*T**7;
      1768.00  Y  -846.61+243.599944*T-40.5*T*LN(T);
      6000.00  N !
$ ------------------------------------------------------------------------------
$ Hf
$
$ HCP_A3 and BCC_A2 modified in unary 5.0
$ (upper T interval added + trailing decimals added)
$
 PAR  G(HCP_A3,HF:VA),,                 +GHSERHF;                3001 N 91Din !
 PAR  G(BCC_A2,HF:VA),,                 +GBCCHF;                 3001 N 91Din !
 PAR  G(FCC_A1,HF:VA),,                 +GHSERHF+10000-2.2*T;    3001 N 91Din !
 PAR  G(LIQUID,HF),,                    +GLIQHF;                 3001 N 91Din !
$
 FUNCTION GHSERHF   298.15  -6987.297+110.744026*T-22.7075*T*LN(T)
       -0.004146145*T**2-4.77E-10*T**3-22590*T**(-1);
      2506.00  Y  -1446776.329+6193.609991*T-787.5363829*T*LN(T)
       +0.1735215*T**2-7.575759E-06*T**3+5.01742495E+08*T**(-1);
      3000.00  Y  -34274.698+277.882368*T-44*T*LN(T);
      3001.00  N !
 FUNCTION GBCCHF    298.15  +5370.703+103.836026*T-22.8995*T*LN(T)
       -0.004206605*T**2+8.71923E-07*T**3-22590*T**(-1)-1.446E-10*T**4;
      2506.00  Y  +1912456.771-8624.20573*T+1087.6141247*T*LN(T)
       -0.286857065*T**2+1.3427829E-05*T**3-6.10085091E+08*T**(-1);
      3000.00  Y  -32498.178+276.723247*T-44*T*LN(T);
      3001.00  N !
 FUNCTION GLIQHF    298.15  +27402.256-10.953093*T+GHSERHF;
      1000.00  Y  +49731.499-149.91739*T+12.116812*T*LN(T)
       -0.021262021*T**2+1.376466E-06*T**3-4449699*T**(-1);
      2506.00  Y  -4247.217+265.470523*T-44*T*LN(T);
      3001.00  N !
$ ------------------------------------------------------------------------------
$ Binary system
$
$ J. Bratberg, B. Jansson, J. Phase Equilib. Diffus., 27, 213-19(2006).
$
$ Checked against paper. Checked at 6000 K.
$
$ This is a very simplified description of the system. Co2Hf, CoHf and CoHf2
$ show considerable nonstoichiometry. The Co-rich phases Co11Hf2 and Co23Hf6
$ are not included.
$
 PAR  L(LIQUID,CO,HF;0),,               -127000;,,                    N 06Bra !
$
 PAR  L(FCC_A1,CO,HF:VA;0),,            -83611;,,                     N 06Bra !
 PAR  L(BCC_A2,CO,HF:VA;0),,            -91154;,,                     N 06Bra !
 PAR  L(HCP_A3,CO,HF:VA;0),,            -44605;,,                     N 06Bra !
$
 PAR  G(CO2HF_C15,CO:HF),,              +2*GHSERCO+GHSERHF
             -161982+20.1*T;,,                                        N 06Bra !
 PAR  G(COHF_B2,CO:HF),,                +GHSERCO+GHSERHF
             -112776+13.5*T;,,                                        N 06Bra !
 PAR  G(COHF2,CO:HF),,                  +GHSERCO+2*GHSERHF
             -137644+24.6*T;,,                                        N 06Bra !
$ ------------------------------------------------------------------------------
$
$
 LIST-OF-REFERENCE
 NUMBER  SOURCE
  Null   'Unknown source'
  Same   'Same or similar interaction as in the corresponding stable phase'
  REFLAV 'Laves phase convention: G(LAVES,X:X)=+3*GHSERXX+15000'
  91Din  'A.T. Dinsdale, Calphad, 15, 317-425(1991).'
  06Bra  'J. Bratberg, B. Jansson,
          J. Phase Equilib. Diffus., 27, 213-19(2006); Co-Hf'
!

File: data/databases/sgte-binary/CoHf-15Lu.tdb
$
$ Database for Co-Hf from X. Lu et al. 2015.
$
$ X. Lu, S. Liu, K. Cheng, Y. Tang, P. Ou, P. Nash, B. Sundman, Y. Du,
$ F. Zheng, Thermochim. Acta, 608, 49-58(2015).
$
$ Dataset created 2015.02.07 by Bengt Hallstedt.
$ 2020.04.25: Modified for use with GES6.
$
$ There are small differences in invariant temperatures involving the
$ the Co11Hf7 and Co23Hf6 phases (decomposition temperature for Co11Hf7 is
$ 5 K higher), probably because of change from fractional compositions.
$
$ ------------------------------------------------------------------------------
 TEMP-LIM 298.15 6000.00 !
$
$ELEMENT NAME  REF. STATE               ATOMIC MASS H298-H0    S298    !
$
 ELEMENT VA   VACUUM                      0.0          0.0      0.0    ! 
 ELEMENT CO   HCP_A3                     58.9332    4765.567   30.0400 ! 
 ELEMENT HF   HCP_A3                    178.49      5845.0     43.56   ! 
$ ------------------------------------------------------------------------------
$ Phase definitions
$
 PHASE LIQUID:L % 1 1 !
 CONST LIQUID:L : CO HF : !
$
$ Fcc (cF4, Fm-3m) and MeX (cF8, Fm-3m)
$
 PHASE FCC_A1 %A 2 1 1 !
 CONST FCC_A1 : CO% HF : VA : !
$
$ Bcc (cI2, Im-3m)
$
 PHASE BCC_A2 %B 2 1 3 !
 CONST BCC_A2 : CO HF% : VA : !
$
$ Disordered part of B2_BCC, identical to BCC_A2 (except Va)
$
 PHASE A2_BCC %B 2 1 3 !
 CONST A2_BCC : CO HF VA : VA : !
$
$ Prototype CsCl (cP2, Pm-3m)
$
 PHASE B2_BCC %BO 3 0.5 0.5 3 !
 CONST B2_BCC : CO% HF VA : CO HF% VA : VA : !
$
$ Hcp (hP2, P6_3/mmc) and Me2X (NiAs-type, hP4, P6_3/mmc, B8_1)
$
 PHASE HCP_A3 %A 2 1 0.5 !
 CONST HCP_A3 : CO% HF% : VA : !
$
$ Pearson oP*, Pban
$
 PHASE CO11HF2 % 2 11 2 !
 CONST CO11HF2 : CO : HF : !
$
$ Prototype Mn23Th6 (cF116, Fm-3m)
$
 PHASE CO23HF6_D8A % 2 23 6 !
 CONST CO23HF6_D8A : CO : HF : !
$
$ Prototype Cu2Mg (cF24, Fd-3m)
$
 PHASE C15_LAVES % 2 2 1 !
 CONST C15_LAVES : CO% HF : CO HF% : !
$
$ Prototype NiTi2 (cF96, Fd-3m)
$
 PHASE COHF2 % 2 1 2 !
 CONST COHF2 : CO% HF : CO HF% : !
$ ------------------------------------------------------------------------------
$ Defaults
$
 DEFINE-SYSTEM-DEFAULT ELEMENT 2 !
 DEFAULT-COM DEFINE_SYSTEM_ELEMENT VA !
 DEFAULT-COM REJECT_PHASE BCC_A2 !
 TYPE-DEF % SEQ * !
 TYPE-DEF A GES AMEND_PHASE_DESCRIPTION @ MAGNETIC -3 0.28 !
 TYPE-DEF B GES AMEND_PHASE_DESCRIPTION @ MAGNETIC -1 0.4 !
 TYPE-DEF O GES AMEND_PHASE_DESCRIPTION B2_BCC DIS_PART A2_BCC !
 FUNCTION ZERO      298.15  0;                                         6000 N !
 FUNCTION UN_ASS    298.15  0;                                         6000 N !
 FUNCTION R         298.15  +8.31451;                                  6000 N !
$ ------------------------------------------------------------------------------
$ Element data
$ ------------------------------------------------------------------------------
$ Co
$
 PAR  G(HCP_A3,CO:VA),,                 +GHSERCO;,,                   N 91Din !
 PAR  TC(HCP_A3,CO:VA),,                 1396.00;,,                   N 91Din !
 PAR  BM(HCP_A3,CO:VA),,                    1.35;,,                   N 91Din !
 PAR  G(FCC_A1,CO:VA),,                 +GHSERCO
             +427.591-0.615248*T;,,                                   N 91Din !
 PAR  TC(FCC_A1,CO:VA),,                 1396.00;,,                   N 91Din !
 PAR  BM(FCC_A1,CO:VA),,                    1.35;,,                   N 91Din !
 PAR  G(BCC_A2,CO:VA),,                 +GHSERCO+2938-0.7138*T;,,     N 91Din !
 PAR  TC(BCC_A2,CO:VA),,                 1450.00;,,                   N 91Din !
 PAR  BM(BCC_A2,CO:VA),,                    1.35;,,                   N 91Din !
 PAR  G(A2_BCC,CO:VA),,                 +GHSERCO+2938-0.7138*T;,,     N 91Din !
 PAR  TC(A2_BCC,CO:VA),,                 1450.00;,,                   N 91Din !
 PAR  BM(A2_BCC,CO:VA),,                    1.35;,,                   N 91Din !
$PAR  G(CBCC_A12,CO:VA),,               +GHSERCO+4155;,,              N 91Din !
$PAR  G(CUB_A13,CO:VA),,                +GHSERCO+3155;,,              N 91Din !
 PAR  G(LIQUID,CO),,                    +GLIQCO;,,                    N 91Din !
$
 PAR  L(A2_BCC,CO,VA:VA;0),,            +146588.8;,,                  N 15Lu !
 PAR  G(B2_BCC,CO:VA:VA),,              +73294.4;,,                   N 15Lu !
 PAR  G(B2_BCC,VA:CO:VA),,              +73294.4;,,                   N 15Lu !
$
 PAR  G(C15_LAVES,CO:CO),,              +3*GHSERCO+15000;,,           N REFLAV !
 PAR  G(COHF2,CO:CO),,                  +3*GHSERCO+15000;,,           N 15Lu !
$
 FUNCTION GHSERCO   298.15  +310.241+133.36601*T-25.0861*T*LN(T)
       -0.002654739*T**2-1.7348E-07*T**3+72527*T**(-1);
      1768.00  Y  -17197.666+253.28374*T-40.5*T*LN(T)+9.3488E+30*T**(-9);
      6000.00  N !
 FUNCTION GLIQCO    298.15  +15085.037-8.931932*T+GHSERCO-2.19801E-21*T**7;
      1768.00  Y  -846.61+243.599944*T-40.5*T*LN(T);
      6000.00  N !
$ ------------------------------------------------------------------------------
$ Hf
$
$ HCP_A3 and BCC_A2 modified in unary 5.0
$ (upper T interval added + trailing decimals added)
$
 PAR  G(HCP_A3,HF:VA),,                 +GHSERHF;                3001 N 91Din !
 PAR  G(BCC_A2,HF:VA),,                 +GBCCHF;                 3001 N 91Din !
 PAR  G(A2_BCC,HF:VA),,                 +GBCCHF;                 3001 N 91Din !
 PAR  G(FCC_A1,HF:VA),,                 +GHSERHF+10000-2.2*T;    3001 N 91Din !
 PAR  G(LIQUID,HF),,                    +GLIQHF;                 3001 N 91Din !
$
 PAR  L(A2_BCC,HF,VA:VA;0),,            +150446.4;               3001 N 15Lu !
 PAR  G(B2_BCC,HF:VA:VA),,              +75223.2;                3001 N 15Lu !
 PAR  G(B2_BCC,VA:HF:VA),,              +75223.2;                3001 N 15Lu !
$
 PAR  G(C15_LAVES,HF:HF),,              +3*GHSERHF+15000;        3001 N REFLAV !
 PAR  G(COHF2,HF:HF),,                  +3*GHSERHF+15000;        3001 N 15Lu !
$
 FUNCTION GHSERHF   298.15  -6987.297+110.744026*T-22.7075*T*LN(T)
       -0.004146145*T**2-4.77E-10*T**3-22590*T**(-1);
      2506.00  Y  -1446776.329+6193.609991*T-787.5363829*T*LN(T)
       +0.1735215*T**2-7.575759E-06*T**3+5.01742495E+08*T**(-1);
      3000.00  Y  -34274.698+277.882368*T-44*T*LN(T);
      3001.00  N !
 FUNCTION GBCCHF    298.15  +5370.703+103.836026*T-22.8995*T*LN(T)
       -0.004206605*T**2+8.71923E-07*T**3-22590*T**(-1)-1.446E-10*T**4;
      2506.00  Y  +1912456.771-8624.20573*T+1087.6141247*T*LN(T)
       -0.286857065*T**2+1.3427829E-05*T**3-6.10085091E+08*T**(-1);
      3000.00  Y  -32498.178+276.723247*T-44*T*LN(T);
      3001.00  N !
 FUNCTION GLIQHF    298.15  +27402.256-10.953093*T+GHSERHF;
      1000.00  Y  +49731.499-149.91739*T+12.116812*T*LN(T)
       -0.021262021*T**2+1.376466E-06*T**3-4449699*T**(-1);
      2506.00  Y  -4247.217+265.470523*T-44*T*LN(T);
      3001.00  N !
$ ------------------------------------------------------------------------------
$ Va
$
 PAR  G(A2_BCC,VA:VA),,                 +30*T;,,                      N 15Lu !
$ ------------------------------------------------------------------------------
$ Binary system
$
$ X. Lu, S. Liu, K. Cheng, Y. Tang, P. Ou, P. Nash, B. Sundman, Y. Du,
$ F. Zheng, Thermochim. Acta, 608, 49-58(2015).
$
$ Checked against paper. Checked at 6000 K.
$
$ There are small differences in invariant temperatures involving the
$ the Co11Hf7 and Co23Hf6 phases (decomposition temperature for Co11Hf7 is
$ 5 K higher), probably because of change from fractional compositions.
$
 PAR  L(LIQUID,CO,HF;0),,               -166619.477+33.2126304*T;,,   N 15Lu !
 PAR  L(LIQUID,CO,HF;1),,               +4263.9164-9.1089*T;,,        N 15Lu !
 PAR  L(LIQUID,CO,HF;2),,               +4130.46576;,,                N 15Lu !
$
 PAR  L(FCC_A1,CO,HF:VA;0),,            -61205.4988;,,                N 15Lu !
$
 PAR  L(BCC_A2,CO,HF:VA;0),,            -100060+21.50645*T;,,         N 15Lu !
 PAR  L(A2_BCC,CO,HF:VA;0),,            -100060+21.50645*T;,,         N 15Lu !
$
 PAR  G(B2_BCC,CO:HF:VA),,              -50898.5527+5.4982*T;,,       N 15Lu !
 PAR  G(B2_BCC,HF:CO:VA),,              -50898.5527+5.4982*T;,,       N 15Lu !
 PAR  L(B2_BCC,CO,HF:CO:VA;0),,         -26980.5;,,                   N 15Lu !
 PAR  L(B2_BCC,CO:CO,HF:VA;0),,         -26980.5;,,                   N 15Lu !
 PAR  L(B2_BCC,CO,HF:HF:VA;0),,         +29005.8;,,                   N 15Lu !
 PAR  L(B2_BCC,HF:CO,HF:VA;0),,         +29005.8;,,                   N 15Lu !
$
 PAR  L(HCP_A3,CO,HF:VA;0),,            -39372.6592+4.24066589*T;,,   N 15Lu !
$
 PAR  G(CO11HF2,CO:HF),,                +11*GHSERCO+2*GHSERHF
             -337110.28+60.22152903*T;,,                              N 15Lu !
 PAR  G(CO23HF6_D8A,CO:HF),,            +23*GHSERCO+6*GHSERHF
             -981481.017+174.58*T;,,                                  N 15Lu !
$
 PAR  G(C15_LAVES,CO:HF),,              +2*GHSERCO+GHSERHF
             -135448.305+19.1115*T;,,                                 N 15Lu !
 PAR  G(C15_LAVES,HF:CO),,              +2*GHSERHF+GHSERCO
             +135448.305-19.1115*T+30000;,,                           N 15Lu !
 PAR  L(C15_LAVES,CO,HF:CO;0),,         -17662.81326;,,               N 15Lu !
 PAR  L(C15_LAVES,CO,HF:HF;0),,         -17662.81326;,,               N 15Lu !
 PAR  L(C15_LAVES,CO:CO,HF;0),,         -78801.9519+39.7017723*T;,,   N 15Lu !
 PAR  L(C15_LAVES,HF:CO,HF;0),,         -78801.9519+39.7017723*T;,,   N 15Lu !
$
 PAR  G(COHF2,CO:HF),,                  +GHSERCO+2*GHSERHF
             -99361.6212+14.3109*T;,,                                 N 15Lu !
 PAR  G(COHF2,HF:CO),,                  +GHSERHF+2*GHSERCO
             +99361.6212-14.3109*T+30000;,,                           N 15Lu !
 PAR  L(COHF2,CO,HF:CO;0),,             +22505.1;,,                   N 15Lu !
 PAR  L(COHF2,CO,HF:HF;0),,             +22505.1;,,                   N 15Lu !
 PAR  L(COHF2,CO:CO,HF;0),,             -126907.5;,,                  N 15Lu !
 PAR  L(COHF2,HF:CO,HF;0),,             -126907.5;,,                  N 15Lu !
$ ------------------------------------------------------------------------------
$
$
 LIST-OF-REFERENCE
 NUMBER  SOURCE
  Null   'Unknown source'
  Same   'Same or similar interaction as in the corresponding stable phase'
  REFLAV 'Laves phase convention: G(LAVES,X:X)=+3*GHSERXX+15000'
  91Din  'A.T. Dinsdale, Calphad, 15, 317-425(1991).'
  15Lu   'X. Lu, S. Liu, K. Cheng, Y. Tang, P. Ou, P. Nash, B. Sundman, Y. Du,
          F. Zheng, Thermochim. Acta, 608, 49-58(2015); Co-Hf'
!

File: data/databases/sgte-binary/CoHf-18Hua.tdb
$
$ Database for Co-Hf from X.M. Huang et al. 2018.
$
$ X.M. Huang, W.J. Zeng, J.L. Liu, G.M. Cai, S.H. Liu, H.S. Liu, Z.P. Jin,
$ Calphad, 62, 128-40(2018).
$
$ Dataset created 2020.04.25 by Bengt Hallstedt.
$
$ Modified from 15Lu. Fcc and Co11Hf2 modified.
$
$ ------------------------------------------------------------------------------
 TEMP-LIM 298.15 6000.00 !
$
$ELEMENT NAME  REF. STATE               ATOMIC MASS H298-H0    S298    !
$
 ELEMENT VA   VACUUM                      0.0          0.0      0.0    ! 
 ELEMENT CO   HCP_A3                     58.9332    4765.567   30.0400 ! 
 ELEMENT HF   HCP_A3                    178.49      5845.0     43.56   ! 
$ ------------------------------------------------------------------------------
$ Phase definitions
$
 PHASE LIQUID:L % 1 1 !
 CONST LIQUID:L : CO HF : !
$
$ Fcc (cF4, Fm-3m) and MeX (cF8, Fm-3m)
$
 PHASE FCC_A1 %A 2 1 1 !
 CONST FCC_A1 : CO% HF : VA : !
$
$ Bcc (cI2, Im-3m)
$
 PHASE BCC_A2 %B 2 1 3 !
 CONST BCC_A2 : CO HF% : VA : !
$
$ Disordered part of B2_BCC, identical to BCC_A2 (except Va)
$
 PHASE A2_BCC %B 2 1 3 !
 CONST A2_BCC : CO HF VA : VA : !
$
$ Prototype CsCl (cP2, Pm-3m)
$
 PHASE B2_BCC %BO 3 0.5 0.5 3 !
 CONST B2_BCC : CO% HF VA : CO HF% VA : VA : !
$
$ Hcp (hP2, P6_3/mmc) and Me2X (NiAs-type, hP4, P6_3/mmc, B8_1)
$
 PHASE HCP_A3 %A 2 1 0.5 !
 CONST HCP_A3 : CO% HF% : VA : !
$
$ Pearson oP*, Pban
$
 PHASE CO11HF2 % 2 11 2 !
 CONST CO11HF2 : CO : HF : !
$
$ Prototype Mn23Th6 (cF116, Fm-3m)
$
 PHASE CO23HF6_D8A % 2 23 6 !
 CONST CO23HF6_D8A : CO : HF : !
$
$ Prototype Cu2Mg (cF24, Fd-3m)
$
 PHASE C15_LAVES % 2 2 1 !
 CONST C15_LAVES : CO% HF : CO HF% : !
$
$ Prototype NiTi2 (cF96, Fd-3m)
$
 PHASE COHF2 % 2 1 2 !
 CONST COHF2 : CO% HF : CO HF% : !
$ ------------------------------------------------------------------------------
$ Defaults
$
 DEFINE-SYSTEM-DEFAULT ELEMENT 2 !
 DEFAULT-COM DEFINE_SYSTEM_ELEMENT VA !
 DEFAULT-COM REJECT_PHASE BCC_A2 !
 TYPE-DEF % SEQ * !
 TYPE-DEF A GES AMEND_PHASE_DESCRIPTION @ MAGNETIC -3 0.28 !
 TYPE-DEF B GES AMEND_PHASE_DESCRIPTION @ MAGNETIC -1 0.4 !
 TYPE-DEF O GES AMEND_PHASE_DESCRIPTION B2_BCC DIS_PART A2_BCC !
 FUNCTION ZERO      298.15  0;                                         6000 N !
 FUNCTION UN_ASS    298.15  0;                                         6000 N !
 FUNCTION R         298.15  +8.31451;                                  6000 N !
$ ------------------------------------------------------------------------------
$ Element data
$ ------------------------------------------------------------------------------
$ Co
$
 PAR  G(HCP_A3,CO:VA),,                 +GHSERCO;,,                   N 91Din !
 PAR  TC(HCP_A3,CO:VA),,                 1396.00;,,                   N 91Din !
 PAR  BM(HCP_A3,CO:VA),,                    1.35;,,                   N 91Din !
 PAR  G(FCC_A1,CO:VA),,                 +GHSERCO
             +427.591-0.615248*T;,,                                   N 91Din !
 PAR  TC(FCC_A1,CO:VA),,                 1396.00;,,                   N 91Din !
 PAR  BM(FCC_A1,CO:VA),,                    1.35;,,                   N 91Din !
 PAR  G(BCC_A2,CO:VA),,                 +GHSERCO+2938-0.7138*T;,,     N 91Din !
 PAR  TC(BCC_A2,CO:VA),,                 1450.00;,,                   N 91Din !
 PAR  BM(BCC_A2,CO:VA),,                    1.35;,,                   N 91Din !
 PAR  G(A2_BCC,CO:VA),,                 +GHSERCO+2938-0.7138*T;,,     N 91Din !
 PAR  TC(A2_BCC,CO:VA),,                 1450.00;,,                   N 91Din !
 PAR  BM(A2_BCC,CO:VA),,                    1.35;,,                   N 91Din !
$PAR  G(CBCC_A12,CO:VA),,               +GHSERCO+4155;,,              N 91Din !
$PAR  G(CUB_A13,CO:VA),,                +GHSERCO+3155;,,              N 91Din !
 PAR  G(LIQUID,CO),,                    +GLIQCO;,,                    N 91Din !
$
 PAR  L(A2_BCC,CO,VA:VA;0),,            +146588.8;,,                  N 15Lu !
 PAR  G(B2_BCC,CO:VA:VA),,              +73294.4;,,                   N 15Lu !
 PAR  G(B2_BCC,VA:CO:VA),,              +73294.4;,,                   N 15Lu !
$
 PAR  G(C15_LAVES,CO:CO),,              +3*GHSERCO+15000;,,           N REFLAV !
 PAR  G(COHF2,CO:CO),,                  +3*GHSERCO+15000;,,           N 15Lu !
$
 FUNCTION GHSERCO   298.15  +310.241+133.36601*T-25.0861*T*LN(T)
       -0.002654739*T**2-1.7348E-07*T**3+72527*T**(-1);
      1768.00  Y  -17197.666+253.28374*T-40.5*T*LN(T)+9.3488E+30*T**(-9);
      6000.00  N !
 FUNCTION GLIQCO    298.15  +15085.037-8.931932*T+GHSERCO-2.19801E-21*T**7;
      1768.00  Y  -846.61+243.599944*T-40.5*T*LN(T);
      6000.00  N !
$ ------------------------------------------------------------------------------
$ Hf
$
$ HCP_A3 and BCC_A2 modified in unary 5.0
$ (upper T interval added + trailing decimals added)
$
 PAR  G(HCP_A3,HF:VA),,                 +GHSERHF;                3001 N 91Din !
 PAR  G(BCC_A2,HF:VA),,                 +GBCCHF;                 3001 N 91Din !
 PAR  G(A2_BCC,HF:VA),,                 +GBCCHF;                 3001 N 91Din !
 PAR  G(FCC_A1,HF:VA),,                 +GHSERHF+10000-2.2*T;    3001 N 91Din !
 PAR  G(LIQUID,HF),,                    +GLIQHF;                 3001 N 91Din !
$
 PAR  L(A2_BCC,HF,VA:VA;0),,            +150446.4;               3001 N 15Lu !
 PAR  G(B2_BCC,HF:VA:VA),,              +75223.2;                3001 N 15Lu !
 PAR  G(B2_BCC,VA:HF:VA),,              +75223.2;                3001 N 15Lu !
$
 PAR  G(C15_LAVES,HF:HF),,              +3*GHSERHF+15000;        3001 N REFLAV !
 PAR  G(COHF2,HF:HF),,                  +3*GHSERHF+15000;        3001 N 15Lu !
$
 FUNCTION GHSERHF   298.15  -6987.297+110.744026*T-22.7075*T*LN(T)
       -0.004146145*T**2-4.77E-10*T**3-22590*T**(-1);
      2506.00  Y  -1446776.329+6193.609991*T-787.5363829*T*LN(T)
       +0.1735215*T**2-7.575759E-06*T**3+5.01742495E+08*T**(-1);
      3000.00  Y  -34274.698+277.882368*T-44*T*LN(T);
      3001.00  N !
 FUNCTION GBCCHF    298.15  +5370.703+103.836026*T-22.8995*T*LN(T)
       -0.004206605*T**2+8.71923E-07*T**3-22590*T**(-1)-1.446E-10*T**4;
      2506.00  Y  +1912456.771-8624.20573*T+1087.6141247*T*LN(T)
       -0.286857065*T**2+1.3427829E-05*T**3-6.10085091E+08*T**(-1);
      3000.00  Y  -32498.178+276.723247*T-44*T*LN(T);
      3001.00  N !
 FUNCTION GLIQHF    298.15  +27402.256-10.953093*T+GHSERHF;
      1000.00  Y  +49731.499-149.91739*T+12.116812*T*LN(T)
       -0.021262021*T**2+1.376466E-06*T**3-4449699*T**(-1);
      2506.00  Y  -4247.217+265.470523*T-44*T*LN(T);
      3001.00  N !
$ ------------------------------------------------------------------------------
$ Va
$
 PAR  G(A2_BCC,VA:VA),,                 +30*T;,,                      N 14Din !
$ ------------------------------------------------------------------------------
$ Binary system
$
$ X.M. Huang, W.J. Zeng, J.L. Liu, G.M. Cai, S.H. Liu, H.S. Liu, Z.P. Jin,
$ Calphad, 62, 128-40(2018).
$
$ Checked against paper and author's tdb. Checked at 6000 K.
$
$ Modified from 15Lu. Fcc and Co11Hf2 modified.
$
 PAR  L(LIQUID,CO,HF;0),,               -166619.477+33.2126304*T;,,   N 15Lu !
 PAR  L(LIQUID,CO,HF;1),,               +4263.9164-9.1089*T;,,        N 15Lu !
 PAR  L(LIQUID,CO,HF;2),,               +4130.46576;,,                N 15Lu !
$
$PAR  L(FCC_A1,CO,HF:VA;0),,            -61205.4988;,,                N 15Lu !
 PAR  L(FCC_A1,CO,HF:VA;0),,            -66205.4988;,,                N 18Hua !
$
 PAR  L(BCC_A2,CO,HF:VA;0),,            -100060+21.50645*T;,,         N 15Lu !
 PAR  L(A2_BCC,CO,HF:VA;0),,            -100060+21.50645*T;,,         N 15Lu !
$
 PAR  G(B2_BCC,CO:HF:VA),,              -50898.5527+5.4982*T;,,       N 15Lu !
 PAR  G(B2_BCC,HF:CO:VA),,              -50898.5527+5.4982*T;,,       N 15Lu !
 PAR  L(B2_BCC,CO,HF:CO:VA;0),,         -26980.5;,,                   N 15Lu !
 PAR  L(B2_BCC,CO:CO,HF:VA;0),,         -26980.5;,,                   N 15Lu !
 PAR  L(B2_BCC,CO,HF:HF:VA;0),,         +29005.8;,,                   N 15Lu !
 PAR  L(B2_BCC,HF:CO,HF:VA;0),,         +29005.8;,,                   N 15Lu !
$
 PAR  L(HCP_A3,CO,HF:VA;0),,            -39372.6592+4.24066589*T;,,   N 15Lu !
$
 PAR  G(CO11HF2,CO:HF),,                +11*GHSERCO+2*GHSERHF
             -311572.3+43.68*T;,,                                     N 18Hua !
 PAR  G(CO23HF6_D8A,CO:HF),,            +23*GHSERCO+6*GHSERHF
             -981481.017+174.58*T;,,                                  N 15Lu !
$
 PAR  G(C15_LAVES,CO:HF),,              +2*GHSERCO+GHSERHF
             -135448.305+19.1115*T;,,                                 N 15Lu !
 PAR  G(C15_LAVES,HF:CO),,              +2*GHSERHF+GHSERCO
             +135448.305-19.1115*T+30000;,,                           N 15Lu !
 PAR  L(C15_LAVES,CO,HF:CO;0),,         -17662.81326;,,               N 15Lu !
 PAR  L(C15_LAVES,CO,HF:HF;0),,         -17662.81326;,,               N 15Lu !
 PAR  L(C15_LAVES,CO:CO,HF;0),,         -78801.9519+39.7017723*T;,,   N 15Lu !
 PAR  L(C15_LAVES,HF:CO,HF;0),,         -78801.9519+39.7017723*T;,,   N 15Lu !
$
 PAR  G(COHF2,CO:HF),,                  +GHSERCO+2*GHSERHF
             -99361.6212+14.3109*T;,,                                 N 15Lu !
 PAR  G(COHF2,HF:CO),,                  +GHSERHF+2*GHSERCO
             +99361.6212-14.3109*T+30000;,,                           N 15Lu !
 PAR  L(COHF2,CO,HF:CO;0),,             +22505.1;,,                   N 15Lu !
 PAR  L(COHF2,CO,HF:HF;0),,             +22505.1;,,                   N 15Lu !
 PAR  L(COHF2,CO:CO,HF;0),,             -126907.5;,,                  N 15Lu !
 PAR  L(COHF2,HF:CO,HF;0),,             -126907.5;,,                  N 15Lu !
$ ------------------------------------------------------------------------------
$
$
 LIST-OF-REFERENCE
 NUMBER  SOURCE
  Null   'Unknown source'
  Same   'Same or similar interaction as in the corresponding stable phase'
  REFLAV 'Laves phase convention: G(LAVES,X:X)=+3*GHSERXX+15000'
  91Din  'A.T. Dinsdale, Calphad, 15, 317-425(1991).'
  14Din  'A.T. Dinsdale, A.V. Khvan, A. Watson,
          Mater. Sci. Technol., 30, 1715-18(2014); Va'
  15Lu   'X. Lu, S. Liu, K. Cheng, Y. Tang, P. Ou, P. Nash, B. Sundman, Y. Du,
          F. Zheng, Thermochim. Acta, 608, 49-58(2015); Co-Hf'
  18Hua  'X.M. Huang, W.J. Zeng, J.L. Liu, G.M. Cai, S.H. Liu, H.S. Liu,
          Z.P. Jin, Calphad, 62, 128-40(2018); Co-Hf'
!

File: data/databases/sgte-binary/CoHo-09Jin.tdb
$
$ Database for Co-Ho from S. Jin et al. 2009.
$
$ S. Jin, J. Wang, L.G. Zhang, H.S. Liu, L.B. Liu, F. Zheng, Z.P. Jin,
$ J. Alloys Compd., 477, 233-38(2009).
$
$ Dataset created 2018.06.09 by Bengt Hallstedt.
$ 2020.12.25: Modified for use with GES6.
$
$ Bcc-Ho now becomes more stable than hcp-Ho only just above the melting
$ instead of just below previously. In the paper the old lattice stability
$ for bcc-Ho is used.
$
$ Invariant equilibria differ by up to 9 K. Differences are larger towards Ho,
$ therefore the revised liquid Ho in unary 4.4 is a possible cause.
$
$ ------------------------------------------------------------------------------
 TEMP-LIM 298.15 6000.00 !
$
$ELEMENT NAME  REF. STATE               ATOMIC MASS H298-H0    S298    !
$
 ELEMENT VA   VACUUM                      0.0          0.0      0.0    ! 
 ELEMENT CO   HCP_A3                     58.9332    4765.567   30.0400 ! 
 ELEMENT HO   HCP_A3                    164.9304    7995.624   75.0191 ! 
$ ------------------------------------------------------------------------------
$ Phase definitions
$
 PHASE LIQUID:L % 1 1 !
 CONST LIQUID:L : CO HO : !
$
$ Fcc (cF4, Fm-3m) and MeX (cF8, Fm-3m)
$
 PHASE FCC_A1 %A 2 1 1 !
 CONST FCC_A1 : CO% HO : VA : !
$
$ Bcc (cI2, Im-3m)
$
 PHASE BCC_A2 %B 2 1 3 !
 CONST BCC_A2 : CO HO : VA : !
$
$ Hcp (hP2, P6_3/mmc) and Me2X (NiAs-type, hP4, P6_3/mmc, B8_1)
$
 PHASE HCP_A3 %A 2 1 0.5 !
 CONST HCP_A3 : CO% HO% : VA : !
$
$ Prototype Ni17Th2 (hP38, P6_3/mmc)
$
 PHASE CO17HO2 %A 2 17 2 !
 CONST CO17HO2 : CO : HO : !
$
$ Prototype CaCu5 (hP6, P6/mmm)
$
 PHASE CO5HO_D2D %A 2 5.5 1 !
 CONST CO5HO_D2D : CO : HO : !
$
$ Prototype Co7Gd2 (hR18, R-3m)
$
 PHASE CO7HO2 %A 2 7 2 !
 CONST CO7HO2 : CO : HO : !
$
$ Prototype Ni3Pu (hR12, R-3m)
$
 PHASE CO3HO %A 2 3 1 !
 CONST CO3HO : CO : HO : !
$
$ Prototype Cu2Mg (cF24, Fd-3m)
$
 PHASE CO2HO_C15 %A 2 2 1 !
 CONST CO2HO_C15 : CO : HO : !
$
$ Prototype Co3Ho4 (hP22, P6_3/m)
$
 PHASE CO3HO4 %A 2 3 4 !
 CONST CO3HO4 : CO : HO : !
$
$ Prototype Co7Ho12 (mP38, P2_1/c)
$
 PHASE CO7HO12 % 2 7 12 !
 CONST CO7HO12 : CO : HO : !
$
$ Prototype Fe3C (oP16, Pnma)
$
 PHASE COHO3_D011 %A 2 1 3 !
 CONST COHO3_D011 : CO : HO : !
$ ------------------------------------------------------------------------------
$ Defaults
$
 DEFINE-SYSTEM-DEFAULT ELEMENT 2 !
 DEFAULT-COM DEFINE_SYSTEM_ELEMENT VA !
 TYPE-DEF % SEQ * !
 TYPE-DEF A GES AMEND_PHASE_DESCRIPTION @ MAGNETIC -3 0.28 !
 TYPE-DEF B GES AMEND_PHASE_DESCRIPTION @ MAGNETIC -1 0.4 !
 FUNCTION ZERO      298.15  0;                                         6000 N !
 FUNCTION UN_ASS    298.15  0;                                         6000 N !
 FUNCTION R         298.15  +8.31451;                                  6000 N !
$ ------------------------------------------------------------------------------
$ Element data
$ ------------------------------------------------------------------------------
$ Co
$
 PAR  G(HCP_A3,CO:VA),,                 +GHSERCO;,,                   N 91Din !
 PAR  TC(HCP_A3,CO:VA),,                 1396.00;,,                   N 91Din !
 PAR  BM(HCP_A3,CO:VA),,                    1.35;,,                   N 91Din !
 PAR  G(FCC_A1,CO:VA),,                 +GHSERCO
             +427.591-0.615248*T;,,                                   N 91Din !
 PAR  TC(FCC_A1,CO:VA),,                 1396.00;,,                   N 91Din !
 PAR  BM(FCC_A1,CO:VA),,                    1.35;,,                   N 91Din !
 PAR  G(BCC_A2,CO:VA),,                 +GHSERCO+2938-0.7138*T;,,     N 91Din !
 PAR  TC(BCC_A2,CO:VA),,                 1450.00;,,                   N 91Din !
 PAR  BM(BCC_A2,CO:VA),,                    1.35;,,                   N 91Din !
$PAR  G(CBCC_A12,CO:VA),,               +GHSERCO+4155;,,              N 91Din !
$PAR  G(CUB_A13,CO:VA),,                +GHSERCO+3155;,,              N 91Din !
 PAR  G(LIQUID,CO),,                    +GLIQCO;,,                    N 91Din !
$
 FUNCTION GHSERCO   298.15  +310.241+133.36601*T-25.0861*T*LN(T)
       -0.002654739*T**2-1.7348E-07*T**3+72527*T**(-1);
      1768.00  Y  -17197.666+253.28374*T-40.5*T*LN(T)+9.3488E+30*T**(-9);
      6000.00  N !
 FUNCTION GLIQCO    298.15  +15085.037-8.931932*T+GHSERCO-2.19801E-21*T**7;
      1768.00  Y  -846.61+243.599944*T-40.5*T*LN(T);
      6000.00  N !
$ ------------------------------------------------------------------------------
$ Ho
$
$ BCC_A2 and LIQUID revised in unary 4.4
$ HCP_A3 modified in unary 5.0
$ (upper T interval added + trailing decimals added)
$
$ FCC_A1 from 03Cac, 04Wan and 09Wan6 not included in unary
$
 PAR  G(HCP_A3,HO:VA),,                 +GHSERHO;                3001 N 91Din !
$PAR  G(FCC_A1,HO:VA),,                 +GHSERHO
$            +2000-0.831451*T;                                   3001 N 03Cac !
 PAR  G(FCC_A1,HO:VA),,                 +GHSERHO+1180;           3001 N 04Wan !
$PAR  G(FCC_A1,HO:VA),,                 +GHSERHO+4000;           3001 N 09Wan6 !
 PAR  G(BCC_A2,HO:VA),,                 +GHSERHO
             +4380-2.494353*T;                                   3001 N 00Nor1 !
 PAR  G(LIQUID,HO),,                    +GLIQHO;                 3001 N 00Nor1 !
$
 FUNCTION GHSERHO   298.15  -7612.429+86.593171*T-23.4879*T*LN(T)
       -0.00827315*T**2+2.375467E-06*T**3;
       600.00  Y  -10917.688+182.475691*T-39.6932*T*LN(T)
       +0.01820065*T**2-4.829733E-06*T**3;
       900.00  Y  +46646.188-421.474473*T+48.0595*T*LN(T)
       -0.0424634*T**2+3.233133E-06*T**3-7185900*T**(-1);
      1200.00  Y  +27786.061-156.162846*T+8.28608*T*LN(T)
       -0.01082725*T**2-1.112352E-06*T**3-6183850*T**(-1);
      1703.00  Y  -825364.662+4248.379056*T-558.9506818*T*LN(T)
       +0.139111904*T**2-6.824652E-06*T**3+2.19952973E+08*T**(-1);
      3000.00  Y  -17149.229+235.898104*T-43.932*T*LN(T);
      3001.00  N !
 FUNCTION GLIQHO    298.15  +17383.4216-9.992194*T+GHSERHO;
      1000.00  Y  +124827.5326-994.683024*T+127.9577778*T*LN(T)
       -0.088196514*T**2+8.008222E-6*T**3-15727191*T**(-1);  
      1703.00  Y  -9688.5314+230.793918*T-43.932*T*LN(T);  
      3001.00  N !
$ ------------------------------------------------------------------------------
$ Binary system
$
$ S. Jin, J. Wang, L.G. Zhang, H.S. Liu, L.B. Liu, F. Zheng, Z.P. Jin,
$ J. Alloys Compd., 477, 233-38(2009).
$
$ Checked against paper. Checked at 6000 K.
$
$ BMAG for 1 mole of atoms are given as comments.
$
$ Bcc-Ho now becomes more stable than hcp-Ho only just above the melting
$ instead of just below previously. In the paper the old lattice stability
$ for bcc-Ho is used.
$
$ Invariant equilibria differ by up to 9 K. Differences are larger towards Ho,
$ therefore the revised liquid Ho in unary 4.4 is a possible cause.
$
 PAR  L(LIQUID,CO,HO;0),,               -89505+14.838*T;,,            N 09Jin !
 PAR  L(LIQUID,CO,HO;1),,               +3171-14.4195*T;,,            N 09Jin !
$
 PAR  L(FCC_A1,CO,HO:VA;0),,            +100000;,,                    N 09Jin !
 PAR  L(BCC_A2,CO,HO:VA;0),,            +100000;,,                    N 09Jin !
 PAR  L(HCP_A3,CO,HO:VA;0),,            +100000;,,                    N 09Jin !
$
 PAR  G(CO17HO2,CO:HO),,                +17*GHSERCO+2*GHSERHO
             -352108+76.494*T;,,                                      N 09Jin !
 PAR  TC(CO17HO2,CO:HO),,                1177.00;,,                   N 09Jin !
 PAR  BM(CO17HO2,CO:HO),,                 298.46;,,                   N 09Jin !
$PAR  BM(CO17HO2,CO:HO),,                   0.35;,,                   N 09Jin !
$
 PAR  G(CO5HO_D2D,CO:HO),,              +5.5*GHSERCO+GHSERHO
             -127718.5+16.58735*T;,,                                  N 09Jin !
 PAR  TC(CO5HO_D2D,CO:HO),,              1033.00;,,                   N 09Jin !
 PAR  BM(CO5HO_D2D,CO:HO),,                 2.84;,,                   N 09Jin !
$PAR  BM(CO5HO_D2D,CO:HO),,                 0.23;,,                   N 09Jin !
$
 PAR  G(CO7HO2,CO:HO),,                 +7*GHSERCO+2*GHSERHO
            -215622+21.7872*T;,,                                      N 09Jin !
 PAR  TC(CO7HO2,CO:HO),,                  647.00;,,                   N 09Jin !
 PAR  BM(CO7HO2,CO:HO),,                  100.03;,,                   N 09Jin !
$PAR  BM(CO7HO2,CO:HO),,                    0.67;,,                   N 09Jin !
$
 PAR  G(CO3HO,CO:HO),,                  +3*GHSERCO+GHSERHO
             -98000+7.0572*T;,,                                       N 09Jin !
 PAR  TC(CO3HO,CO:HO),,                   418.00;,,                   N 09Jin !
 PAR  BM(CO3HO,CO:HO),,                    30.02;,,                   N 09Jin !
$PAR  BM(CO3HO,CO:HO),,                     1.36;,,                   N 09Jin !
$
 PAR  G(CO2HO_C15,CO:HO),,              +2*GHSERCO+GHSERHO
             -74115+1.9683*T;,,                                       N 09Jin !
 PAR  TC(CO2HO_C15,CO:HO),,                86.80;,,                   N 09Jin !
 PAR  BM(CO2HO_C15,CO:HO),,                44.12;,,                   N 09Jin !
$PAR  BM(CO2HO_C15,CO:HO),,                 2.56;,,                   N 09Jin !
$
 PAR  G(CO3HO4,CO:HO),,                 +3*GHSERCO+4*GHSERHO
             -128303+5.3221*T;,,                                      N 09Jin !
 PAR  TC(CO3HO4,CO:HO),,                   44.00;,,                   N 09Jin !
 PAR  BM(CO3HO4,CO:HO),,               107030.55;,,                   N 09Jin !
$PAR  BM(CO3HO4,CO:HO),,                    4.23;,,                   N 09Jin !
$
 PAR  G(CO7HO12,CO:HO),,                +7*GHSERCO+12*GHSERHO
             -311600+9.0877*T;,,                                      N 09Jin !
$
 PAR  G(COHO3_D011,CO:HO),,             +GHSERCO+3*GHSERHO
             -50676+1.28*T;,,                                         N 09Jin !
 PAR  TC(COHO3_D011,CO:HO),,              -72.00;,,                   N 09Jin !
 PAR  BM(COHO3_D011,CO:HO),,            -6042.33;,,                   N 09Jin !
$PAR  BM(COHO3_D011,CO:HO),,                5.70;,,                   N 09Jin !
$ ------------------------------------------------------------------------------
$
$
 LIST-OF-REFERENCE
 NUMBER  SOURCE
  Null   'Unknown source'
  Same   'Same or similar interaction as in the corresponding stable phase'
  REFLAV 'Laves phase convention: G(LAVES,X:X)=+3*GHSERXX+15000'
  91Din  'A.T. Dinsdale, Calphad, 15, 317-425(1991).'
  00Nor1 'S. Norgren, J. Phase Equilib., 21, 148-56(2000),
          SGTE unary database V.4.4, 2001; Er, Ho'
  03Cac  'G. Cacciamani, S. De Negri, A. Saccone, R. Ferro,
          Intermetallics, 11, 1135-51(2003); Ho'
  04Wan  'Y. Wang, S. Curtarolo, C. Jiang, R. Arroyave, T. Wang, G. Ceder,
          L.-Q. Chen, Z.-K. Liu, Calphad, 28, 79-90(2004); Ho'
  09Jin  'S. Jin, J. Wang, L.G. Zhang, H.S. Liu, L.B. Liu, F. Zheng, Z.P. Jin,
          J. Alloys Compd., 477, 233-38(2009); Co-Ho'
  09Wan6 'S.L. Wang, C.P. Wang, X.J. Liu, A.T. Tang, F.S. Pan, K. Ishida,
          J. Alloys Compd., 484, 102-7(2009); Ho'
!
