Repository: orchid-calphad/orchid-project.org

# orchid-project.org

Website and released data of **ORCHID** (Open Repository for CALPHAD Hypotheses, Intelligence, and Discovery),
served by GitHub Pages at https://orchid-project.org. Releases are archived on Zenodo (one DOI per version).

- `index.html`, `catalog/`, `best-practices.html` — static, self-contained pages (generated in the ORCHID tooling).
- `data/` — released data: catalog, redistributable TDB files, convex hulls. Licences: `data/LICENSES.md`, `data/NOTICE.md`.
- `llms.txt`, `data/croissant.json`, `CITATION.cff`, `.zenodo.json` — machine-readable metadata.

Only data with clear redistribution rights are published.

File: data/databases/sgte-binary/CoIn-01Boa-LB.tdb
$
$ Database for Co-In from D. Boa et al. 2001 (included in LB Vol. 2)
$
$ D. Boa, B.K. Dongui, I. Ansara, Calphad, 25, 645-50(2001).
$
$ Dataset created 2015.04.04 by Bengt Hallstedt.
$ 2020.12.25: Modified for use with GES6.
$
$ ------------------------------------------------------------------------------
 TEMP-LIM 298.15 6000.00 !
$
$ELEMENT NAME  REF. STATE               ATOMIC MASS H298-H0    S298    !
$
 ELEMENT VA   VACUUM                      0.0          0.0      0.0    ! 
 ELEMENT CO   HCP_A3                     58.9332    4765.567   30.0400 ! 
 ELEMENT IN   TETRAGONAL_A6             114.82      6610.0     57.65   ! 
$ ------------------------------------------------------------------------------
$ Phase definitions
$
 PHASE LIQUID:L % 1 1 !
 CONST LIQUID:L : CO IN : !
$
$ Fcc (cF4, Fm-3m) and MeX (cF8, Fm-3m)
$
 PHASE FCC_A1 %A 2 1 1 !
 CONST FCC_A1 : CO% IN : VA : !
$
$ Bcc (cI2, Im-3m)
$
 PHASE BCC_A2 %B 2 1 3 !
 CONST BCC_A2 : CO IN : VA : !
$
$ Hcp (hP2, P6_3/mmc) and Me2X (NiAs-type, hP4, P6_3/mmc, B8_1)
$
 PHASE HCP_A3 %A 2 1 0.5 !
 CONST HCP_A3 : CO% IN : VA : !
$
$ Prototype In (tI2, I4/mmm)
$
 PHASE TETRAGONAL_A6 % 1 1 !
 CONST TETRAGONAL_A6 : IN : !
$
$ Prototype CuMg2 (oF48, Fddd)
$
 PHASE COIN2_CB % 2 1 2 !
 CONST COIN2_CB : CO : IN : !
$
$ Prototype In3Ir (tP16, P4_2/mnm)
$
 PHASE COIN3 % 2 1 3 !
 CONST COIN3 : CO : IN : !
$ ------------------------------------------------------------------------------
$ Defaults
$
 DEFINE-SYSTEM-DEFAULT ELEMENT 2 !
 DEFAULT-COM DEFINE_SYSTEM_ELEMENT VA !
 TYPE-DEF % SEQ * !
 TYPE-DEF A GES AMEND_PHASE_DESCRIPTION @ MAGNETIC -3 0.28 !
 TYPE-DEF B GES AMEND_PHASE_DESCRIPTION @ MAGNETIC -1 0.4 !
 FUNCTION ZERO      298.15  0;                                         6000 N !
 FUNCTION UN_ASS    298.15  0;                                         6000 N !
$ ------------------------------------------------------------------------------
$ Element data
$ ------------------------------------------------------------------------------
$ Co
$
 PAR  G(HCP_A3,CO:VA),,                 +GHSERCO;,,                   N 91Din !
 PAR  TC(HCP_A3,CO:VA),,                 1396.00;,,                   N 91Din !
 PAR  BM(HCP_A3,CO:VA),,                    1.35;,,                   N 91Din !
 PAR  G(FCC_A1,CO:VA),,                 +GHSERCO
             +427.591-0.615248*T;,,                                   N 91Din !
 PAR  TC(FCC_A1,CO:VA),,                 1396.00;,,                   N 91Din !
 PAR  BM(FCC_A1,CO:VA),,                    1.35;,,                   N 91Din !
 PAR  G(BCC_A2,CO:VA),,                 +GHSERCO+2938-0.7138*T;,,     N 91Din !
 PAR  TC(BCC_A2,CO:VA),,                 1450.00;,,                   N 91Din !
 PAR  BM(BCC_A2,CO:VA),,                    1.35;,,                   N 91Din !
$PAR  G(CBCC_A12,CO:VA),,               +GHSERCO+4155;,,              N 91Din !
$PAR  G(CUB_A13,CO:VA),,                +GHSERCO+3155;,,              N 91Din !
 PAR  G(LIQUID,CO),,                    +GLIQCO;,,                    N 91Din !
$
 FUNCTION GHSERCO   298.15  +310.241+133.36601*T-25.0861*T*LN(T)
       -0.002654739*T**2-1.7348E-07*T**3+72527*T**(-1);
      1768.00  Y  -17197.666+253.28374*T-40.5*T*LN(T)+9.3488E+30*T**(-9);
      6000.00  N !
 FUNCTION GLIQCO    298.15  +15085.037-8.931932*T+GHSERCO-2.19801E-21*T**7;
      1768.00  Y  -846.61+243.599944*T-40.5*T*LN(T);
      6000.00  N !
$ ------------------------------------------------------------------------------
$ In
$
$ FCC_A1 and TET_ALPHA1 revised in unary 4.1
$ BCT_A5 and RHOMBOHEDRAL_A7 added in unary 4.1
$ TET_ALPHA1 revised in unary 5.0 (using the value from 99Ans)
$ DHCP added in unary 5.0
$
$ There is quite a bit of confusion about TET_ALPHA1_A6. The structure is
$ the same as In (TETRAGONAL_A6), but with a different (presumably) c/a ratio.
$ TET_ALPHA1_A6 is present in Bi-In, In-Pb and In-Sn (possibly more). Between
$ the TETRAGONAL_A6 (In-ss) and TET_ALPHA1_A6 there is a narrow two-phase
$ region. In each system a different G(TET_ALPHA1_A6,IN) lattice stability
$ was used.
$ In 91Din a value from an unpublished revision of the Bi-In system by
$ P.-Y. Chevalier 1990 is included. In SGTE Unary V 4.4 a value from 98Boa
$ for the In-Pb system is included. 98Boa treated the TET_ALPHA1_A6
$ phase in Bi-In and In-Pb as two different phases and used the lattice
$ stability from 88Che0 for the Bi-In branch of this phase. Finally, SGTE
$ unary V 5.0 uses a value from an unpublished evaluation by 99Ans of the
$ In-Sn system. Due to the close proximity of the TETRAGONAL_A6 and
$ TET_ALPHA1_A6 phases in these systems, any change of lattice stability
$ will cause a distortion of the phase diagram and require reoptimisation.
$
$ The DHCP phase is labelled D0_24 in 03Liu and alpha-prime in 92Ans. The
$ phase is present between the fcc and hcp phases in the Au-Sn and Au-In
$ systems.
$
 PAR  G(TETRAGONAL_A6,IN),,             +GHSERIN;                3800 N 91Din !
$PAR  G(FCC_A1,IN:VA),,                 +GHSERIN+162.061;        3800 N 98Boa !
 PAR  G(FCC_A1,IN:VA),,                 +GHSERIN+123-0.1988*T;   3800 N 91Din !
 PAR  G(BCC_A2,IN:VA),,                 +GHSERIN+800-0.8*T;      3800 N 91Din !
 PAR  G(HCP_A3,IN:VA),,                 +GHSERIN+533-0.6868*T;   3800 N 91Din !
$PAR  G(DHCP,IN),,                      +GHSERIN+520-0.384*T;    3800 N 92Ans !
$PAR  G(TET_ALPHA1_A6,IN),,             +GHSERIN+123-0.1988*T;   3800 N 99Ans !
$PAR  G(TET_ALPHA1_A6,IN),,             +GHSERIN+0.31*T;         3800 N 98Boa !
$PAR  G(TET_ALPHA1_A6,IN),,             +GHSERIN+193-0.16479*T;  3800 N 91Din !
$PAR  G(TET_ALPHA1_A6,IN),,             +GHSERIN-33+0.16*T;      3800 N 88Che0 !
$PAR  G(BCT_A5,IN),,                    +GHSERIN
$            +5040.87-3.33969*T;                                 3800 N 99Ans !
$PAR  G(RHOMBOHEDRAL_A7,IN),,           +GHSERIN+4184;           3800 N 88Che0 !
 PAR  G(LIQUID,IN),,                    +GLIQIN;                 3800 N 91Din !
$
 FUNCTION GHSERIN   298.15  -6978.89+92.338115*T-21.8386*T*LN(T)
       -0.00572566*T**2-2.120321E-06*T**3-22906*T**(-1);
       429.75  Y  -7033.516+124.476588*T-27.4562*T*LN(T)
       +5.4607E-04*T**2-8.367E-08*T**3-211708*T**(-1)+3.53116E+22*T**(-9);
      3800.00  N !
 FUNCTION GLIQIN    298.15  +3282.092-7.63686*T+GHSERIN-5.59058E-20*T**7;
       429.75  Y  +3283.706-7.640804*T+GHSERIN-3.53116E+22*T**(-9);
      3800.00  N !
$ ------------------------------------------------------------------------------
$ Binary system
$
$ From D. Boa et al. 2001 (included in LB Vol. 2)
$
$ D. Boa, B.K. Dongui, I. Ansara, Calphad, 25, 645-50(2001).
$
$ Checked against LB and paper. Checked at 6000 K.
$
 PAR  L(LIQUID,CO,IN;0),,               +28786.64+1.924*T;,,          N 01Boa !
 PAR  L(LIQUID,CO,IN;1),,               -13687.22+5.821*T;,,          N 01Boa !
 PAR  L(LIQUID,CO,IN;2),,               -5395.16+5.445*T;,,           N 01Boa !
 PAR  L(LIQUID,CO,IN;3),,               +8882.85-5.88*T;,,            N 01Boa !
$
 PAR  L(FCC_A1,CO,IN:VA;0),,            +120000;,,                    N 03Sun !
 PAR  L(HCP_A3,CO,IN:VA;0),,            +70000;,,                     N 03Sun !
$
 PAR  G(COIN2_CB,CO:IN),,               +GHSERCO+2*GHSERIN
             -16500+9.081*T;,,                                        N 01Boa !
 PAR  G(COIN3,CO:IN),,                  +GHSERCO+3*GHSERIN
             -15696+4.6752*T;,,                                       N 01Boa !
$
$ Metastable
$
 PAR  L(BCC_A2,CO,IN:VA;0),,            +120000;,,                    N Same !
$ ------------------------------------------------------------------------------
$
 ASSESSED_SYSTEM
  CO-IN(TDB -* +LIQUID +FCC_A1 +HCP_A3 +TETRA_A6 +COIN2_CB +COIN3 
  ;G5 C_S:LIQ/IN MAJ:LIQ/CO ;P3 STP:.7/1600) !
$
$
 LIST-OF-REFERENCE
 NUMBER  SOURCE
  Null   'Unknown source'
  Same   'Same or similar interaction as in the corresponding stable phase'
  88Che0 'P.-Y Chevalier, Calphad, 12, 383-92(1988)
          SGTE unary database V.4.1, 1999; In'
  91Din  'A.T. Dinsdale, Calphad, 15, 317-425(1991).'
  92Ans  'I. Ansara, J.-Ph. Nabot, Calphad, 16, 13-18(1992),
          SGTE unary database V.5.0, 2009; In'
  98Boa  'D. Boa, I. Ansara, Thermochim. Acta, 314, 79-86(1998),
          SGTE unary database V.4.1, 1999; In, Pb'
  99Ans  'I. Ansara, S.G. Fries, H.L. Lukas, unpublished, 1999,
          SGTE unary database V.5.0, 2009; In, Sn'
  01Boa  'D. Boa, B.K. Dongui, I. Ansara, Calphad, 25, 645-50(2001); Co-In'
  03Sun  'B. Sundman, added to make phase less stable, 2003; Co-In'
!

File: data/databases/sgte-binary/CoLa-08Wan.tdb
$
$ Database for Co-La from C.P. Wang et al. 2008.
$
$ C.P. Wang, J. Wang, X.J. Liu, I. Ohnuma, R. Kainuma, K. Ishida,
$ J. Alloys Compd., 453, 174-79(2008).
$
$ Dataset created 2018.06.10 by Bengt Hallstedt.
$ 2020.12.25: Modified for use with GES6.
$
$ ------------------------------------------------------------------------------
 TEMP-LIM 298.15 6000.00 !
$
$ELEMENT NAME  REF. STATE               ATOMIC MASS H298-H0    S298    !
$
 ELEMENT VA   VACUUM                      0.0          0.0      0.0    ! 
 ELEMENT CO   HCP_A3                     58.9332    4765.567   30.0400 ! 
 ELEMENT LA   DHCP                      138.9055    6665.112   56.9024 ! 
$ ------------------------------------------------------------------------------
$ Phase definitions
$
 PHASE LIQUID:L % 1 1 !
 CONST LIQUID:L : CO LA : !
$
$ Fcc (cF4, Fm-3m) and MeX (cF8, Fm-3m)
$
 PHASE FCC_A1 %A 2 1 1 !
 CONST FCC_A1 : CO% LA% : VA : !
$
$ Bcc (cI2, Im-3m)
$
 PHASE BCC_A2 %B 2 1 3 !
 CONST BCC_A2 : CO LA% : VA : !
$
$ Hcp (hP2, P6_3/mmc) and Me2X (NiAs-type, hP4, P6_3/mmc, B8_1)
$
 PHASE HCP_A3 %A 2 1 0.5 !
 CONST HCP_A3 : CO : VA : !
$
$ Prototype alpha-La (hP4, P6_3/mmc)
$
 PHASE DHCP % 1 1 !
 CONST DHCP : LA : !
$
$ Prototype NaZn13 (cF112, Fm-3c)
$
 PHASE CO13LA_D23 %A 2 13 1 !
 CONST CO13LA_D23 : CO : LA : !
$
$ Prototype CaCu5 (hP6, P6/mmm)
$
 PHASE CO5LA_D2D %A 2 5 1 !
 CONST CO5LA_D2D : CO : LA : !
$
$ unknown structure 
$
 PHASE CO19LA5 %A 2 19 5 !
 CONST CO19LA5 : CO : LA : !
$
$ Prototype Ce2Ni7 (hP36, P6_3/mmc), LT
$ Prototype Co7Gd2 (hR18, R-3m), HT
$
 PHASE CO7LA2 %A 2 7 2 !
 CONST CO7LA2 : CO : LA : !
$
$ Prototype La2Ni3 (oC20, Cmce)
$
 PHASE CO3LA2 % 2 3 2 !
 CONST CO3LA2 : CO : LA : !
$
$ Pearson hP*, P6_3/mcm
$
 PHASE CO23LA27 % 2 23 27 !
 CONST CO23LA27 : CO : LA : !
$
$ Prototype Fe3C (oP16, Pnma)
$
 PHASE COLA3_D011 % 2 1 3 !
 CONST COLA3_D011 : CO : LA : !
$ ------------------------------------------------------------------------------
$ Defaults
$
 DEFINE-SYSTEM-DEFAULT ELEMENT 2 !
 DEFAULT-COM DEFINE_SYSTEM_ELEMENT VA !
 TYPE-DEF % SEQ * !
 TYPE-DEF A GES AMEND_PHASE_DESCRIPTION @ MAGNETIC -3 0.28 !
 TYPE-DEF B GES AMEND_PHASE_DESCRIPTION @ MAGNETIC -1 0.4 !
 FUNCTION ZERO      298.15  0;                                         6000 N !
 FUNCTION UN_ASS    298.15  0;                                         6000 N !
 FUNCTION R         298.15  +8.31451;                                  6000 N !
$ ------------------------------------------------------------------------------
$ Element data
$ ------------------------------------------------------------------------------
$ Co
$
 PAR  G(HCP_A3,CO:VA),,                 +GHSERCO;,,                   N 91Din !
 PAR  TC(HCP_A3,CO:VA),,                 1396.00;,,                   N 91Din !
 PAR  BM(HCP_A3,CO:VA),,                    1.35;,,                   N 91Din !
 PAR  G(FCC_A1,CO:VA),,                 +GHSERCO
             +427.591-0.615248*T;,,                                   N 91Din !
 PAR  TC(FCC_A1,CO:VA),,                 1396.00;,,                   N 91Din !
 PAR  BM(FCC_A1,CO:VA),,                    1.35;,,                   N 91Din !
 PAR  G(BCC_A2,CO:VA),,                 +GHSERCO+2938-0.7138*T;,,     N 91Din !
 PAR  TC(BCC_A2,CO:VA),,                 1450.00;,,                   N 91Din !
 PAR  BM(BCC_A2,CO:VA),,                    1.35;,,                   N 91Din !
$PAR  G(CBCC_A12,CO:VA),,               +GHSERCO+4155;,,              N 91Din !
$PAR  G(CUB_A13,CO:VA),,                +GHSERCO+3155;,,              N 91Din !
 PAR  G(LIQUID,CO),,                    +GLIQCO;,,                    N 91Din !
$
 FUNCTION GHSERCO   298.15  +310.241+133.36601*T-25.0861*T*LN(T)
       -0.002654739*T**2-1.7348E-07*T**3+72527*T**(-1);
      1768.00  Y  -17197.666+253.28374*T-40.5*T*LN(T)+9.3488E+30*T**(-9);
      6000.00  N !
 FUNCTION GLIQCO    298.15  +15085.037-8.931932*T+GHSERCO-2.19801E-21*T**7;
      1768.00  Y  -846.61+243.599944*T-40.5*T*LN(T);
      6000.00  N !
$ ------------------------------------------------------------------------------
$ La
$
 PAR  G(DHCP,LA),,                      +GHSERLA;                4000 N 91Din !
 PAR  G(FCC_A1,LA:VA),,                 +GFCCLA;                 4000 N 91Din !
 PAR  G(BCC_A2,LA:VA),,                 +GBCCLA;                 4000 N 91Din !
 PAR  G(LIQUID,LA),,                    +GLIQLA;                 4000 N 91Din !
$
 FUNCTION GHSERLA   298.15  -7968.403+120.284604*T-26.34*T*LN(T)
       -0.001295165*T**2;
       550.00  Y  -3381.413+59.06113*T-17.1659411*T*LN(T)
       -0.008371705*T**2+6.8932E-07*T**3-399448*T**(-1);
      2000.00  Y  -15608.882+181.390071*T-34.3088*T*LN(T);
      4000.00  N !
 FUNCTION GFCCLA    298.15  -6109.797+89.878761*T-21.7919*T*LN(T)
       -0.004045175*T**2-5.25865E-07*T**3;
      1134.00  Y  -124598.976+955.878375*T-139.346741*T*LN(T)
       +0.042032405*T**2-3.066199E-06*T**3+20994153*T**(-1);
      2000.00  Y  +3009.496-2.846081*T+GHSERLA;
      4000.00  N !
 FUNCTION GBCCLA    298.15  -3952.161+88.072353*T-21.7919*T*LN(T)
       -0.004045175*T**2-5.25865E-07*T**3;
       800.00  Y  +321682.673-3565.08252*T+513.440708*T*LN(T)
       -0.387295093*T**2+4.9547989E-05*T**3-36581228*T**(-1);
      1134.00  Y  -16377.894+218.492988*T-39.5388*T*LN(T);
      1193.00  Y  -136609.91+1123.34397*T-163.413074*T*LN(T)
       +0.053968535*T**2-4.056395E-06*T**3+21167204*T**(-1);
      2000.00  Y  +7402.894-6.553756*T+GHSERLA;
      4000.00  N !
 FUNCTION GLIQLA    298.15  +5332.653+18.23012*T-11.0188191*T*LN(T)
       -0.020171603*T**2+2.93775E-06*T**3-133541*T**(-1);
      1134.00  Y  -3942.004+171.018431*T-34.3088*T*LN(T);
      4000.00  N !
$ ------------------------------------------------------------------------------
$ Binary system
$
$ C.P. Wang, J. Wang, X.J. Liu, I. Ohnuma, R. Kainuma, K. Ishida,
$ J. Alloys Compd., 453, 174-79(2008).
$
$ Checked against paper. Checked at 6000 K.
$
$ According to text BMAG are given per mole of formula unit. This should be
$ checked.
$
 PAR  L(LIQUID,CO,LA;0),,               -35734-0.793*T;,,             N 08Wan !
 PAR  L(LIQUID,CO,LA;1),,               -5150+14.181*T;,,             N 08Wan !
 PAR  L(LIQUID,CO,LA;2),,               +6023-0.497*T;,,              N 08Wan !
 PAR  L(LIQUID,CO,LA;3),,               +18450-15.756*T;,,            N 08Wan !
$
 PAR  L(FCC_A1,CO,LA:VA;0),,            +100000;,,                    N 08Wan !
 PAR  L(BCC_A2,CO,LA:VA;0),,            +60000;,,                     N 08Wan !
$
 PAR  G(CO13LA_D23,CO:LA),,             +13*GHSERCO+GHSERLA
             -120253+45.668*T;,,                                      N 08Wan !
 PAR  TC(CO13LA_D23,CO:LA),,             1290.00;,,                   N 08Wan !
 PAR  BM(CO13LA_D23,CO:LA),,               20.50;,,                   N 08Wan !
$
 PAR  G(CO5LA_D2D,CO:LA),,              +5*GHSERCO+GHSERLA
             -56608.8+8.646*T;,,                                      N 08Wan !
 PAR  TC(CO5LA_D2D,CO:LA),,               840.00;,,                   N 08Wan !
 PAR  BM(CO5LA_D2D,CO:LA),,                 7.30;,,                   N 08Wan !
$
 PAR  G(CO19LA5,CO:LA),,                +19*GHSERCO+5*GHSERLA
             -257503.2+45.888*T;,,                                    N 08Wan !
 PAR  TC(CO19LA5,CO:LA),,                 616.00;,,                   N 08Wan !
 PAR  BM(CO19LA5,CO:LA),,                   1.93;,,                   N 08Wan !
$
 PAR  G(CO7LA2,CO:LA),,                 +7*GHSERCO+2*GHSERLA
            -96556.5+15.714*T;,,                                      N 08Wan !
 PAR  TC(CO7LA2,CO:LA),,                  490.00;,,                   N 08Wan !
 PAR  BM(CO7LA2,CO:LA),,                    6.90;,,                   N 08Wan !
$
 PAR  G(CO3LA2,CO:LA),,                 +3*GHSERCO+2*GHSERLA
             -57753+6.985*T;,,                                        N 08Wan !
 PAR  G(CO23LA27,CO:LA),,               +23*GHSERCO+27*GHSERLA
             -542850+74.75*T;,,                                       N 08Wan !
 PAR  G(COLA3_D011,CO:LA),,             +GHSERCO+3*GHSERLA
             -20480-9.812*T;,,                                        N 08Wan !
$ ------------------------------------------------------------------------------
$
$
 LIST-OF-REFERENCE
 NUMBER  SOURCE
  Null   'Unknown source'
  Same   'Same or similar interaction as in the corresponding stable phase'
  REFLAV 'Laves phase convention: G(LAVES,X:X)=+3*GHSERXX+15000'
  91Din  'A.T. Dinsdale, Calphad, 15, 317-425(1991).'
  08Wan  'C.P. Wang, J. Wang, X.J. Liu, I. Ohnuma, R. Kainuma, K. Ishida,
          J. Alloys Compd., 453, 174-79(2008); Co-La'
!

File: data/databases/sgte-binary/CoLa-24Liu.tdb
$
$ Database for Co-La from X.Y. Liu et al. 2024.
$
$ X.Y. Liu, P.P. Liu, C. Tan, S.Y. Yang, Y.C. Bai, J. Wang, G.H. Rao, H.Y. Zhou,
$ Calphad, 84, 102653(2024).
$
$ Dataset created 2024.07.22 by Bengt Hallstedt.
$
$ Reoptimized from 08Wan.
$
$ Invariant equilibria differ by up to 5 K due to rounding errors when
$ changing from fractional to integar compositions.
$
$ ------------------------------------------------------------------------------
 TEMP-LIM 298.15 6000.00 !
$
$ELEMENT NAME  REF. STATE               ATOMIC MASS H298-H0    S298    !
$
 ELEMENT VA   VACUUM                      0.0          0.0      0.0    ! 
 ELEMENT CO   HCP_A3                     58.9332    4765.567   30.0400 ! 
 ELEMENT LA   DHCP                      138.9055    6665.112   56.9024 ! 
$ ------------------------------------------------------------------------------
$ Phase definitions
$
 PHASE LIQUID:L % 1 1 !
 CONST LIQUID:L : CO LA : !
$
$ Fcc (cF4, Fm-3m) and MeX (cF8, Fm-3m)
$
 PHASE FCC_A1 %A 2 1 1 !
 CONST FCC_A1 : CO% LA% : VA : !
$
$ Bcc (cI2, Im-3m)
$
 PHASE BCC_A2 %B 2 1 3 !
 CONST BCC_A2 : CO LA% : VA : !
$
$ Hcp (hP2, P6_3/mmc) and Me2X (NiAs-type, hP4, P6_3/mmc, B8_1)
$
 PHASE HCP_A3 %A 2 1 0.5 !
 CONST HCP_A3 : CO% LA : VA : !
$
$ Prototype alpha-La (hP4, P6_3/mmc)
$
 PHASE DHCP % 1 1 !
 CONST DHCP : LA : !
$
$ Prototype NaZn13 (cF112, Fm-3c)
$
 PHASE CO13LA_D23 %A 2 13 1 !
 CONST CO13LA_D23 : CO : LA : !
$
$ Prototype CaCu5 (hP6, P6/mmm)
$
 PHASE CO5LA_D2D %A 2 5 1 !
 CONST CO5LA_D2D : CO : LA : !
$
$ unknown structure 
$
 PHASE CO19LA5 %A 2 19 5 !
 CONST CO19LA5 : CO : LA : !
$
$ Prototype Ce2Ni7 (hP36, P6_3/mmc), LT
$ Prototype Co7Gd2 (hR18, R-3m), HT
$
 PHASE CO7LA2 %A 2 7 2 !
 CONST CO7LA2 : CO : LA : !
$
$ Prototype La2Ni3 (oC20, Cmce)
$
 PHASE CO3LA2 % 2 3 2 !
 CONST CO3LA2 : CO : LA : !
$
$ Pearson hP*, P6_3/mcm
$
 PHASE CO23LA27 % 2 23 27 !
 CONST CO23LA27 : CO : LA : !
$
$ Prototype Fe3C (oP16, Pnma)
$
 PHASE COLA3_D011 % 2 1 3 !
 CONST COLA3_D011 : CO : LA : !
$ ------------------------------------------------------------------------------
$ Defaults
$
 DEFINE-SYSTEM-DEFAULT ELEMENT 2 !
 DEFAULT-COM DEFINE_SYSTEM_ELEMENT VA !
 TYPE-DEF % SEQ * !
 TYPE-DEF A GES AMEND_PHASE_DESCRIPTION @ MAGNETIC -3 0.28 !
 TYPE-DEF B GES AMEND_PHASE_DESCRIPTION @ MAGNETIC -1 0.4 !
 FUNCTION ZERO      298.15  0;                                         6000 N !
 FUNCTION UN_ASS    298.15  0;                                         6000 N !
 FUNCTION R         298.15  +8.31451;                                  6000 N !
$ ------------------------------------------------------------------------------
$ Element data
$ ------------------------------------------------------------------------------
$ Co
$
 PAR  G(HCP_A3,CO:VA),,                 +GHSERCO;,,                   N 91Din !
 PAR  TC(HCP_A3,CO:VA),,                 1396.00;,,                   N 91Din !
 PAR  BMAG(HCP_A3,CO:VA),,                  1.35;,,                   N 91Din !
 PAR  G(FCC_A1,CO:VA),,                 +GHSERCO
             +427.591-0.615248*T;,,                                   N 91Din !
 PAR  TC(FCC_A1,CO:VA),,                 1396.00;,,                   N 91Din !
 PAR  BMAG(FCC_A1,CO:VA),,                  1.35;,,                   N 91Din !
 PAR  G(BCC_A2,CO:VA),,                 +GHSERCO+2938-0.7138*T;,,     N 91Din !
 PAR  TC(BCC_A2,CO:VA),,                 1450.00;,,                   N 91Din !
 PAR  BMAG(BCC_A2,CO:VA),,                  1.35;,,                   N 91Din !
$PAR  G(CBCC_A12,CO:VA),,               +GHSERCO+4155;,,              N 91Din !
$PAR  G(CUB_A13,CO:VA),,                +GHSERCO+3155;,,              N 91Din !
 PAR  G(LIQUID,CO),,                    +GLIQCO;,,                    N 91Din !
$
 FUNCTION GHSERCO   298.15  +310.241+133.36601*T-25.0861*T*LN(T)
       -0.002654739*T**2-1.7348E-07*T**3+72527*T**(-1);
      1768.00  Y  -17197.666+253.28374*T-40.5*T*LN(T)+9.3488E+30*T**(-9);
      6000.00  N !
 FUNCTION GLIQCO    298.15  +15085.037-8.931932*T+GHSERCO-2.19801E-21*T**7;
      1768.00  Y  -846.61+243.599944*T-40.5*T*LN(T);
      6000.00  N !
$ ------------------------------------------------------------------------------
$ La
$
$ HCP_A3 from 24Liu not included in unary (worst suggestion so far)
$
 PAR  G(DHCP,LA),,                      +GHSERLA;                4000 N 91Din !
 PAR  G(FCC_A1,LA:VA),,                 +GFCCLA;                 4000 N 91Din !
 PAR  G(BCC_A2,LA:VA),,                 +GBCCLA;                 4000 N 91Din !
 PAR  G(HCP_A3,LA:VA),,                 +GHSERLA+15000;          4000 N 24Liu !
 PAR  G(LIQUID,LA),,                    +GLIQLA;                 4000 N 91Din !
$
 FUNCTION GHSERLA   298.15  -7968.403+120.284604*T-26.34*T*LN(T)
       -0.001295165*T**2;
       550.00  Y  -3381.413+59.06113*T-17.1659411*T*LN(T)
       -0.008371705*T**2+6.8932E-07*T**3-399448*T**(-1);
      2000.00  Y  -15608.882+181.390071*T-34.3088*T*LN(T);
      4000.00  N !
 FUNCTION GFCCLA    298.15  -6109.797+89.878761*T-21.7919*T*LN(T)
       -0.004045175*T**2-5.25865E-07*T**3;
      1134.00  Y  -124598.976+955.878375*T-139.346741*T*LN(T)
       +0.042032405*T**2-3.066199E-06*T**3+20994153*T**(-1);
      2000.00  Y  +3009.496-2.846081*T+GHSERLA;
      4000.00  N !
 FUNCTION GBCCLA    298.15  -3952.161+88.072353*T-21.7919*T*LN(T)
       -0.004045175*T**2-5.25865E-07*T**3;
       800.00  Y  +321682.673-3565.08252*T+513.440708*T*LN(T)
       -0.387295093*T**2+4.9547989E-05*T**3-36581228*T**(-1);
      1134.00  Y  -16377.894+218.492988*T-39.5388*T*LN(T);
      1193.00  Y  -136609.91+1123.34397*T-163.413074*T*LN(T)
       +0.053968535*T**2-4.056395E-06*T**3+21167204*T**(-1);
      2000.00  Y  +7402.894-6.553756*T+GHSERLA;
      4000.00  N !
 FUNCTION GLIQLA    298.15  +5332.653+18.23012*T-11.0188191*T*LN(T)
       -0.020171603*T**2+2.93775E-06*T**3-133541*T**(-1);
      1134.00  Y  -3942.004+171.018431*T-34.3088*T*LN(T);
      4000.00  N !
$ ------------------------------------------------------------------------------
$ Binary system
$
$ X.Y. Liu, P.P. Liu, C. Tan, S.Y. Yang, Y.C. Bai, J. Wang, G.H. Rao, H.Y. Zhou,
$ Calphad, 84, 102653(2024).
$
$ Checked against paper and author's tdb. Checked at 6000 K.
$
$ Reoptimized from 08Wan.
$
$ Invariant equilibria differ by up to 5 K due to rounding errors when
$ changing from fractional to integar compositions.
$
 PAR  L(LIQUID,CO,LA;0),,               -32841-9*T;,,                 N 24Liu !
 PAR  L(LIQUID,CO,LA;1),,               -3262.41989+15*T;,,           N 24Liu !
 PAR  L(LIQUID,CO,LA;2),,               +6717.63392+T;,,              N 24Liu !
$
 PAR  L(FCC_A1,CO,LA:VA;0),,            +50000;,,                     N 24Liu !
 PAR  L(BCC_A2,CO,LA:VA;0),,            +20000;,,                     N 24Liu !
 PAR  L(HCP_A3,CO,LA:VA;0),,            +30000;,,                     N 24Liu !
$
 PAR  G(CO13LA_D23,CO:LA),,             +13*GHSERCO+GHSERLA
             -118300+41.58*T;,,                                       N 24Liu !
 PAR  TC(CO13LA_D23,CO:LA),,             1290.00;,,                   N 08Wan !
$ 1 mole of atoms below
$PAR  BMAG(CO13LA_D23,CO:LA),,              0.245;,,                  N 08Wan !
 PAR  BMAG(CO13LA_D23,CO:LA),,             20.50;,,                   N 08Wan !
$
 PAR  G(CO5LA_D2D,CO:LA),,              +5*GHSERCO+GHSERLA
             -67680+13.56*T;,,                                        N 24Liu !
 PAR  TC(CO5LA_D2D,CO:LA),,               840.00;,,                   N 08Wan !
$ 1 mole of atoms below
$PAR  BMAG(CO5LA_D2D,CO:LA),,               0.4229;,,                 N 08Wan !
 PAR  BMAG(CO5LA_D2D,CO:LA),,               7.30;,,                   N 08Wan !
$
 PAR  G(CO19LA5,CO:LA),,                +19*GHSERCO+5*GHSERLA
             -331200+90.72*T;,,                                       N 24Liu !
 PAR  TC(CO19LA5,CO:LA),,                 616.00;,,                   N 08Wan !
$ 1 mole of atoms below
$PAR  BMAG(CO19LA5,CO:LA),,                 0.0458;,,                 N 08Wan !
 PAR  BMAG(CO19LA5,CO:LA),,                 1.93;,,                   N 08Wan !
$
 PAR  G(CO7LA2,CO:LA),,                 +7*GHSERCO+2*GHSERLA
            -122598+30.6*T;,,                                         N 24Liu !
 PAR  TC(CO7LA2,CO:LA),,                  490.00;,,                   N 08Wan !
$ 1 mole of atoms below
$PAR  BMAG(CO7LA2,CO:LA),,                  0.2582;,,                 N 08Wan !
 PAR  BMAG(CO7LA2,CO:LA),,                  6.90;,,                   N 08Wan !
$
 PAR  G(CO3LA2,CO:LA),,                 +3*GHSERCO+2*GHSERLA
             -65000+7.95*T;,,                                         N 24Liu !
 PAR  G(CO23LA27,CO:LA),,               +23*GHSERCO+27*GHSERLA
             -600000+77.25*T;,,                                       N 24Liu !
 PAR  G(COLA3_D011,CO:LA),,             +GHSERCO+3*GHSERLA
             -26000-6.28*T;,,                                         N 24Liu !
$ ------------------------------------------------------------------------------
$
$
 LIST-OF-REFERENCE
 NUMBER  SOURCE
  Null   'Unknown source'
  Same   'Same or similar interaction as in the corresponding stable phase'
  REFLAV 'Laves phase convention: G(LAVES,X:X)=+3*GHSERXX+15000'
  91Din  'A.T. Dinsdale, Calphad, 15, 317-425(1991).'
  08Wan  'C.P. Wang, J. Wang, X.J. Liu, I. Ohnuma, R. Kainuma, K. Ishida,
          J. Alloys Compd., 453, 174-79(2008); Co-La'
  24Liu  'X.Y. Liu, P.P. Liu, C. Tan, S.Y. Yang, Y.C. Bai, J. Wang, G.H. Rao,
          H.Y. Zhou, Calphad, 84, 102653(2024); La, Co-La'
!

File: data/databases/sgte-binary/CoMg-22Yan.tdb
$
$ Database for Co-Mg from L.-F. Yang et al. 2022.
$
$ L.-F. Yang, X.-D. Si, H.-Q. Zhang, F.-Y. Gao, Y.-P. Zheng, Y.-L. Liu,
$ Y.-R. Wang, Y. Du, J. Min. Metall. B, 58, 109-15(2022).
$
$ Dataset created 2022.02.05 by Bengt Hallstedt.
$
$ The fcc interaction is missing in the paper, probably because no Mg
$ solubility in fcc-Co was considered.
$
$ The Co2Mg parameters were adjusted to get the correct peritectic
$ temperature. The liquid composition is at x(Mg)=0.72 instead of x(Mg)=0.65.
$ The eutectic temperature changed from 908 to 909 K.
$
$ ------------------------------------------------------------------------------
 TEMP-LIM 298.15 6000.00 !
$
$ELEMENT NAME  REF. STATE               ATOMIC MASS H298-H0    S298    !
$
 ELEMENT VA   VACUUM                      0.0          0.0      0.0    ! 
 ELEMENT CO   HCP_A3                     58.9332    4765.567   30.0400 ! 
 ELEMENT MG   HCP_A3                     24.305     4998.      32.671  !
$ ------------------------------------------------------------------------------
$ Phase definitions
$
 PHASE LIQUID:L % 1 1 !
 CONST LIQUID:L : CO MG : !
$
$ Fcc (cF4, Fm-3m) and MeX (cF8, Fm-3m)
$
 PHASE FCC_A1 %A 2 1 1 !
 CONST FCC_A1 : CO% MG : VA : !
$
$ Bcc (cI2, Im-3m)
$
 PHASE BCC_A2 %B 2 1 3 !
 CONST BCC_A2 : CO MG : VA : !
$
$ Hcp (hP2, P6_3/mmc) and Me2X (NiAs-type, hP4, P6_3/mmc, B8_1)
$
 PHASE HCP_A3 %A 2 1 0.5 !
 CONST HCP_A3 : CO% MG% : VA : !
$
$ Prototype MgZn2 (hP12, P6_3/mmc)
$
 PHASE CO2MG_C14 % 2 2 1 !
 CONST CO2MG_C14 : CO : MG : !
$ ------------------------------------------------------------------------------
$ Defaults
$
 DEFINE-SYSTEM-DEFAULT ELEMENT 2 !
 DEFAULT-COM DEFINE_SYSTEM_ELEMENT VA !
 TYPE-DEF % SEQ * !
 TYPE-DEF A GES AMEND_PHASE_DESCRIPTION @ MAGNETIC -3 0.28 !
 TYPE-DEF B GES AMEND_PHASE_DESCRIPTION @ MAGNETIC -1 0.4 !
 FUNCTION ZERO      298.15  0;                                         6000 N !
 FUNCTION UN_ASS    298.15  0;                                         6000 N !
 FUNCTION R         298.15  +8.31451;                                  6000 N !
$ ------------------------------------------------------------------------------
$ Element data
$ ------------------------------------------------------------------------------
$ Co
$
 PAR  G(HCP_A3,CO:VA),,                 +GHSERCO;,,                   N 91Din !
 PAR  TC(HCP_A3,CO:VA),,                 1396.00;,,                   N 91Din !
 PAR  BMAG(HCP_A3,CO:VA),,                  1.35;,,                   N 91Din !
 PAR  G(FCC_A1,CO:VA),,                 +GHSERCO
             +427.591-0.615248*T;,,                                   N 91Din !
 PAR  TC(FCC_A1,CO:VA),,                 1396.00;,,                   N 91Din !
 PAR  BMAG(FCC_A1,CO:VA),,                  1.35;,,                   N 91Din !
 PAR  G(BCC_A2,CO:VA),,                 +GHSERCO+2938-0.7138*T;,,     N 91Din !
 PAR  TC(BCC_A2,CO:VA),,                 1450.00;,,                   N 91Din !
 PAR  BMAG(BCC_A2,CO:VA),,                  1.35;,,                   N 91Din !
$PAR  G(CBCC_A12,CO:VA),,               +GHSERCO+4155;,,              N 91Din !
$PAR  G(CUB_A13,CO:VA),,                +GHSERCO+3155;,,              N 91Din !
 PAR  G(LIQUID,CO),,                    +GLIQCO;,,                    N 91Din !
$
 FUNCTION GHSERCO   298.15  +310.241+133.36601*T-25.0861*T*LN(T)
       -0.002654739*T**2-1.7348E-07*T**3+72527*T**(-1);
      1768.00  Y  -17197.666+253.28374*T-40.5*T*LN(T)+9.3488E+30*T**(-9);
      6000.00  N !
 FUNCTION GLIQCO    298.15  +15085.037-8.931932*T+GHSERCO-2.19801E-21*T**7;
      1768.00  Y  -846.61+243.599944*T-40.5*T*LN(T);
      6000.00  N !
$ ------------------------------------------------------------------------------
$ Mg
$
 PAR  G(FCC_A1,MG:VA),,                 +GHSERMG+2600-0.9*T;     3000 N 91Din !
 PAR  G(BCC_A2,MG:VA),,                 +GHSERMG+3100-2.1*T;     3000 N 91Din !
 PAR  G(HCP_A3,MG:VA),,                 +GHSERMG;                3000 N 91Din !
 PAR  G(LIQUID,MG),,                    +GLIQMG;                 3000 N 91Din !
$
 FUNCTION GHSERMG   298.15  -8367.34+143.675547*T-26.1849782*T*LN(T)
       +4.858E-04*T**2-1.393669E-06*T**3+78950*T**(-1);
       923.00  Y  -14130.185+204.716215*T-34.3088*T*LN(T)+1.038192E+28*T**(-9);
      3000.00  N !
 FUNCTION GLIQMG    298.15  +8202.243-8.83693*T+GHSERMG-8.0176E-20*T**7;
       923.00  Y  -5439.869+195.324057*T-34.3088*T*LN(T);
      3000.00  N !
$ ------------------------------------------------------------------------------
$ Binary system
$
$ L.-F. Yang, X.-D. Si, H.-Q. Zhang, F.-Y. Gao, Y.-P. Zheng, Y.-L. Liu,
$ Y.-R. Wang, Y. Du, J. Min. Metall. B, 58, 109-15(2022).
$
$ Checked against paper. Checked at 6000 K.
$
$ The fcc interaction is missing in the paper, probably because no Mg
$ solubility in fcc-Co was considered.
$
$ The Co2Mg parameters were adjusted to get the correct peritectic
$ temperature. The liquid composition is at x(Mg)=0.72 instead of x(Mg)=0.65.
$ The eutectic temperature changed from 908 to 909 K.
$
 PAR  L(LIQUID,CO,MG;0),,               +24444.11-7.199*T;,,          N 22Yan !
$
 PAR  L(FCC_A1,CO,MG:VA;0),,            +50000;,,                     N Same !
 PAR  L(HCP_A3,CO,MG:VA;0),,            +48632.53;,,                  N 22Yan !
$
$PAR  G(CO2MG_C14,CO:MG),,              +2*GHSERCO+GHSERMG
$            -24000+14.313*T;,,                                       N 22Yan !
$ Co2Mg parameter adjusted to get the correct peritectic temperature
 PAR  G(CO2MG_C14,CO:MG),,              +2*GHSERCO+GHSERMG
             -25300+14.313*T;,,                                       N 22Yan !
$
$ Metastable
$
 PAR  L(BCC_A2,CO,MG:VA;0),,            +50000;,,                     N Same !
$ ------------------------------------------------------------------------------
$
$
 LIST-OF-REFERENCE
 NUMBER  SOURCE
  Null   'Unknown source'
  Same   'Same or similar interaction as in the corresponding stable phase'
  91Din  'A.T. Dinsdale, Calphad, 15, 317-425(1991).'
  22Yan  'L.-F. Yang, X.-D. Si, H.-Q. Zhang, F.-Y. Gao, Y.-P. Zheng, Y.-L. Liu,
          Y.-R. Wang, Y. Du, J. Min. Metall. B, 58, 109-15(2022); Co-Mg'
!

File: data/databases/sgte-binary/CoMn-89Hua-LB.tdb
$
$ Database for Co-Mn from W. Huang 1989 (included in LB Vol. 2)
$
$ W. Huang, Calphad, 13, 231-42(1989).
$
$ Dataset created 2015.04.04 by Bengt Hallstedt.
$ 2020.12.25: Modified for use with GES6.
$
$ ------------------------------------------------------------------------------
 TEMP-LIM 298.15 6000.00 !
$
$ELEMENT NAME  REF. STATE               ATOMIC MASS H298-H0    S298    !
$
 ELEMENT VA   VACUUM                      0.0          0.0      0.0    ! 
 ELEMENT CO   HCP_A3                     58.9332    4765.567   30.0400 ! 
 ELEMENT MN   CBCC_A12                   54.9380    4995.696   32.2206 ! 
$ ------------------------------------------------------------------------------
$ Phase definitions
$
 PHASE LIQUID:L % 1 1 !
 CONST LIQUID:L : CO MN : !
$
$ Fcc (cF4, Fm-3m) and MeX (cF8, Fm-3m)
$
 PHASE FCC_A1 %A 2 1 1 !
 CONST FCC_A1 : CO% MN% : VA : !
$
$ Bcc (cI2, Im-3m)
$
 PHASE BCC_A2 %B 2 1 3 !
 CONST BCC_A2 : CO MN% : VA : !
$
$ Hcp (hP2, P6_3/mmc) and Me2X (NiAs-type, hP4, P6_3/mmc, B8_1)
$
 PHASE HCP_A3 %A 2 1 0.5 !
 CONST HCP_A3 : CO% MN : VA : !
$
$ Prototype alpha-Mn (cI58, I-43m)
$
 PHASE CBCC_A12 %A 2 1 1 !
 CONST CBCC_A12 : CO MN% : VA : !
$
$ Prototype beta-Mn (cP20, P4_132)
$
 PHASE CUB_A13 % 2 1 1 !
 CONST CUB_A13 : CO MN% : VA : !
$ ------------------------------------------------------------------------------
$ Defaults
$
 DEFINE-SYSTEM-DEFAULT ELEMENT 2 !
 DEFAULT-COM DEFINE_SYSTEM_ELEMENT VA !
 TYPE-DEF % SEQ * !
 TYPE-DEF A GES AMEND_PHASE_DESCRIPTION @ MAGNETIC -3 0.28 !
 TYPE-DEF B GES AMEND_PHASE_DESCRIPTION @ MAGNETIC -1 0.4 !
 FUNCTION ZERO      298.15  0;                                         6000 N !
 FUNCTION UN_ASS    298.15  0;                                         6000 N !
 FUNCTION R         298.15  +8.31451;                                  6000 N !
$ ------------------------------------------------------------------------------
$ Element data
$ ------------------------------------------------------------------------------
$ Co
$
 PAR  G(HCP_A3,CO:VA),,                 +GHSERCO;,,                   N 91Din !
 PAR  TC(HCP_A3,CO:VA),,                 1396.00;,,                   N 91Din !
 PAR  BM(HCP_A3,CO:VA),,                    1.35;,,                   N 91Din !
 PAR  G(FCC_A1,CO:VA),,                 +GHSERCO
             +427.591-0.615248*T;,,                                   N 91Din !
 PAR  TC(FCC_A1,CO:VA),,                 1396.00;,,                   N 91Din !
 PAR  BM(FCC_A1,CO:VA),,                    1.35;,,                   N 91Din !
 PAR  G(BCC_A2,CO:VA),,                 +GHSERCO+2938-0.7138*T;,,     N 91Din !
 PAR  TC(BCC_A2,CO:VA),,                 1450.00;,,                   N 91Din !
 PAR  BM(BCC_A2,CO:VA),,                    1.35;,,                   N 91Din !
 PAR  G(CBCC_A12,CO:VA),,               +GHSERCO+4155;,,              N 91Din !
 PAR  G(CUB_A13,CO:VA),,                +GHSERCO+3155;,,              N 91Din !
 PAR  G(LIQUID,CO),,                    +GLIQCO;,,                    N 91Din !
$
 FUNCTION GHSERCO   298.15  +310.241+133.36601*T-25.0861*T*LN(T)
       -0.002654739*T**2-1.7348E-07*T**3+72527*T**(-1);
      1768.00  Y  -17197.666+253.28374*T-40.5*T*LN(T)+9.3488E+30*T**(-9);
      6000.00  N !
 FUNCTION GLIQCO    298.15  +15085.037-8.931932*T+GHSERCO-2.19801E-21*T**7;
      1768.00  Y  -846.61+243.599944*T-40.5*T*LN(T);
      6000.00  N !
$ ------------------------------------------------------------------------------
$ Mn
$
 PAR  G(CBCC_A12,MN:VA),,               +GHSERMN;                2000 N 91Din !
 PAR  TC(CBCC_A12,MN:VA),,               -285.00;                2000 N 91Din !
 PAR  BM(CBCC_A12,MN:VA),,                 -0.66;                2000 N 91Din !
 PAR  G(CUB_A13,MN:VA),,                +GCUBMN;                 2000 N 91Din !
 PAR  G(FCC_A1,MN:VA),,                 +GFCCMN;                 2000 N 91Din !
 PAR  TC(FCC_A1,MN:VA),,                -1620.00;                2000 N 91Din !
 PAR  BM(FCC_A1,MN:VA),,                   -1.86;                2000 N 91Din !
 PAR  G(BCC_A2,MN:VA),,                 +GBCCMN;                 2000 N 91Din !
 PAR  TC(BCC_A2,MN:VA),,                 -580.00;                2000 N 91Din !
 PAR  BM(BCC_A2,MN:VA),,                   -0.27;                2000 N 91Din !
 PAR  G(HCP_A3,MN:VA),,                 +GHCPMN;                 2000 N 91Din !
 PAR  TC(HCP_A3,MN:VA),,                -1620.00;                2000 N 91Din !
 PAR  BM(HCP_A3,MN:VA),,                   -1.86;                2000 N 91Din !
 PAR  G(LIQUID,MN),,                    +GLIQMN;                 2000 N 91Din !
$
 FUNCTION GHSERMN   298.15  -8115.28+130.059*T-23.4582*T*LN(T)
       -0.00734768*T**2+69827*T**(-1);
      1519.00  Y  -28733.41+312.2648*T-48*T*LN(T)+1.656847E+30*T**(-9);
      2000.00  N !
 FUNCTION GCUBMN    298.15  -5800.4+135.995*T-24.8785*T*LN(T)
       -0.00583359*T**2+70269*T**(-1);
      1519.00  Y  +442.65-0.9715*T+GHSERMN+2.310723E+30*T**(-9);
      2000.00  N !
 FUNCTION GFCCMN    298.15  -3439.3+131.884*T-24.5177*T*LN(T)
       -0.006*T**2+69600*T**(-1);
      1519.00  Y  +2663.31-2.5984*T+GHSERMN+2.205113E+30*T**(-9);
      2000.00  N !
 FUNCTION GBCCMN    298.15  -3235.3+127.85*T-23.7*T*LN(T)
       -0.00744271*T**2+60000*T**(-1);
      1519.00  Y  +5544.58-4.5605*T+GHSERMN-3.91695E+29*T**(-9);
      2000.00  N !
 FUNCTION GHCPMN    298.15  -4439.3+133.007*T-24.5177*T*LN(T)
       -0.006*T**2+69600*T**(-1);
      1519.00  Y  +1663.31-1.4754*T+GHSERMN+2.205113E+30*T**(-9);
      2000.00  N !
 FUNCTION GLIQMN    298.15  +17859.91-12.6208*T+GHSERMN-4.41929E-21*T**7;
      1519.00  Y  -9993.9+299.036*T-48*T*LN(T);
      2000.00  N !
$ ------------------------------------------------------------------------------
$ Binary system
$
$ From W. Huang 1989 (included in LB Vol. 2)
$
$ W. Huang, Calphad, 13, 231-42(1989).
$
$ Checked against LB and paper. Checked at 6000 K.
$
 PAR  L(LIQUID,CO,MN;0),,               -29476;,,                     N 89Hua1 !
$
 PAR  L(FCC_A1,CO,MN:VA;0),,            -23756;,,                     N 89Hua1 !
 PAR  L(FCC_A1,CO,MN:VA;1),,            -2343;,,                      N 89Hua1 !
 PAR  TC(FCC_A1,CO,MN:VA;0),,           -2685;,,                      N 89Hua1 !
 PAR  TC(FCC_A1,CO,MN:VA;1),,           +3657;,,                      N 89Hua1 !
 PAR  BM(FCC_A1,CO,MN:VA;0),,              -1.07;,,                   N 89Hua1 !
$
 PAR  L(BCC_A2,CO,MN:VA;0),,            -23945;,,                     N 89Hua1 !
$
 PAR  L(HCP_A3,CO,MN:VA;0),,            -21000;,,                     N 89Hua1 !
 PAR  L(HCP_A3,CO,MN:VA;1),,            -4000;,,                      N 89Hua1 !
 PAR  TC(HCP_A3,CO,MN:VA;0),,           -2685;,,                      N 89Hua1 !
 PAR  TC(HCP_A3,CO,MN:VA;1),,           +3657;,,                      N 89Hua1 !
 PAR  BM(HCP_A3,CO,MN:VA;0),,              -1.07;,,                   N 89Hua1 !
$
 PAR  L(CBCC_A12,CO,MN:VA;0),,          -18335;,,                     N 89Hua1 !
$
 PAR  L(CUB_A13,CO,MN:VA;0),,           -26772-2.39*T;,,              N 89Hua1 !
 PAR  L(CUB_A13,CO,MN:VA;1),,           -3243;,,                      N 89Hua1 !
$ ------------------------------------------------------------------------------
$
 ASSESSED_SYSTEM
  CO-MN(TDB -* +LIQ +HCP_A3 +FCC_A1 +BCC_A2 +CBCC_A12 +CUB_A13
  ;G5 C_S:FCC/MN:VA ;P3 TMM:300/2000 STP:.1/800/-2 STP:.99/500/-1) !
$
$
 LIST-OF-REFERENCE
 NUMBER  SOURCE
  Null   'Unknown source'
  Same   'Same or similar interaction as in the corresponding stable phase'
  89Hua1 'W. Huang, Calphad, 13, 231-42(1989); Co-Mn'
  91Din  'A.T. Dinsdale, Calphad, 15, 317-425(1991).'
!
