Repository: orchid-calphad/orchid-project.org

# orchid-project.org

Website and released data of **ORCHID** (Open Repository for CALPHAD Hypotheses, Intelligence, and Discovery),
served by GitHub Pages at https://orchid-project.org. Releases are archived on Zenodo (one DOI per version).

- `index.html`, `catalog/`, `best-practices.html` — static, self-contained pages (generated in the ORCHID tooling).
- `data/` — released data: catalog, redistributable TDB files, convex hulls. Licences: `data/LICENSES.md`, `data/NOTICE.md`.
- `llms.txt`, `data/croissant.json`, `CITATION.cff`, `.zenodo.json` — machine-readable metadata.

Only data with clear redistribution rights are published.

File: data/databases/sgte-binary/CoMo-03Dav-LB.tdb
$
$ Database for Co-Mo from A.V. Davydov and U.R. Kattner 2003
$ (included in LB Vol. 2)
$
$ A.V. Davydov, U.R. Kattner, J. Phase Equilib., 24, 209-11(2003).
$
$ Dataset created 2015.04.04 by Bengt Hallstedt.
$ 2020.04.25: Modified for use with GES6.
$
$ The paper also contains parameters for the 8:4:18 sigma and 7:6 and 7:2:4
$ mu-phase models.
$
$ There is an inverse miscibility gap with a minimum at 3956 K and x(Mo)=0.41.
$
$ ------------------------------------------------------------------------------
 TEMP-LIM 298.15 6000.00 !
$
$ELEMENT NAME  REF. STATE               ATOMIC MASS H298-H0    S298    !
$
 ELEMENT VA   VACUUM                      0.0          0.0      0.0    ! 
 ELEMENT CO   HCP_A3                     58.9332    4765.567   30.0400 ! 
 ELEMENT MO   BCC_A2                     95.94      4589.0     28.56   ! 
$ ------------------------------------------------------------------------------
$ Phase definitions
$
 PHASE LIQUID:L % 1 1 !
 CONST LIQUID:L : CO MO : !
$
$ Fcc (cF4, Fm-3m) and MeX (cF8, Fm-3m)
$
 PHASE FCC_A1 %A 2 1 1 !
 CONST FCC_A1 : CO% MO : VA : !
$
$ Bcc (cI2, Im-3m)
$
 PHASE BCC_A2 %B 2 1 3 !
 CONST BCC_A2 : CO MO% : VA : !
$
$ Hcp (hP2, P6_3/mmc) and Me2X (NiAs-type, hP4, P6_3/mmc, B8_1)
$
 PHASE HCP_A3 %A 2 1 0.5 !
 CONST HCP_A3 : CO% MO : VA : !
$
$ Prototype CdMg3 (hP8, P6_3/mmc)
$
 PHASE CO3MO_D019 % 2 3 1  !
 CONST CO3MO_D019 : CO : MO : !
$
$ Prototype Fe7W6 (hR13, R-3m)
$
 PHASE MU_D85 % 4 1 4 2 6 !
 CONST MU_D85 : CO MO : MO : CO MO : CO : !
$
$ Prototype CrFe (tP30, P4_2/mnm)
$
 PHASE SIGMA_D8B % 3 10 4 16 !
 CONST SIGMA_D8B : CO : MO : CO MO : !
$ ------------------------------------------------------------------------------
$ Defaults
$
 DEFINE-SYSTEM-DEFAULT ELEMENT 2 !
 DEFAULT-COM DEFINE_SYSTEM_ELEMENT VA !
 TYPE-DEF % SEQ * !
 TYPE-DEF A GES AMEND_PHASE_DESCRIPTION @ MAGNETIC -3 0.28 !
 TYPE-DEF B GES AMEND_PHASE_DESCRIPTION @ MAGNETIC -1 0.4 !
 FUNCTION ZERO      298.15  0;                                         6000 N !
 FUNCTION UN_ASS    298.15  0;                                         6000 N !
$ ------------------------------------------------------------------------------
$ Element data
$ ------------------------------------------------------------------------------
$ Co
$
 PAR  G(HCP_A3,CO:VA),,                 +GHSERCO;,,                   N 91Din !
 PAR  TC(HCP_A3,CO:VA),,                 1396.00;,,                   N 91Din !
 PAR  BM(HCP_A3,CO:VA),,                    1.35;,,                   N 91Din !
 PAR  G(FCC_A1,CO:VA),,                 +GHSERCO
             +427.591-0.615248*T;,,                                   N 91Din !
 PAR  TC(FCC_A1,CO:VA),,                 1396.00;,,                   N 91Din !
 PAR  BM(FCC_A1,CO:VA),,                    1.35;,,                   N 91Din !
 PAR  G(BCC_A2,CO:VA),,                 +GHSERCO+2938-0.7138*T;,,     N 91Din !
 PAR  TC(BCC_A2,CO:VA),,                 1450.00;,,                   N 91Din !
 PAR  BM(BCC_A2,CO:VA),,                    1.35;,,                   N 91Din !
$PAR  G(CBCC_A12,CO:VA),,               +GHSERCO+4155;,,              N 91Din !
$PAR  G(CUB_A13,CO:VA),,                +GHSERCO+3155;,,              N 91Din !
 PAR  G(LIQUID,CO),,                    +GLIQCO;,,                    N 91Din !
$
 FUNCTION GHSERCO   298.15  +310.241+133.36601*T-25.0861*T*LN(T)
       -0.002654739*T**2-1.7348E-07*T**3+72527*T**(-1);
      1768.00  Y  -17197.666+253.28374*T-40.5*T*LN(T)+9.3488E+30*T**(-9);
      6000.00  N !
 FUNCTION GLIQCO    298.15  +15085.037-8.931932*T+GHSERCO-2.19801E-21*T**7;
      1768.00  Y  -846.61+243.599944*T-40.5*T*LN(T);
      6000.00  N !
$ ------------------------------------------------------------------------------
$ Mo
$
 PAR  G(BCC_A2,MO:VA),,                 +GHSERMO;                5000 N 91Din !
 PAR  G(FCC_A1,MO:VA),,                 +GHSERMO+15200+0.63*T;   5000 N 91Din !
 PAR  G(HCP_A3,MO:VA),,                 +GHSERMO+11550;          5000 N 91Din !
 PAR  G(LIQUID,MO),,                    +GLIQMO;                 5000 N 91Din !
$
 FUNCTION GHSERMO   298.15  -7746.302+131.9197*T-23.56414*T*LN(T)
       -0.003443396*T**2+5.66283E-07*T**3+65812*T**(-1)-1.30927E-10*T**4;
      2896.00  Y  -30556.41+283.559746*T-42.63829*T*LN(T)-4.849315E+33*T**(-9);
      5000.00  N !
 FUNCTION GLIQMO    298.15  +41831.347-14.694912*T+GHSERMO+4.24519E-22*T**7;
      2896.00  Y  +3538.963+271.6697*T-42.63829*T*LN(T);
      5000.00  N !
 FUNCTION GFCCMO    298.15  +GHSERMO+15200+0.63*T;                     6000 N !
$ ------------------------------------------------------------------------------
$ Binary system
$
$ From A.V. Davydov and U.R. Kattner 2003 (included in LB Vol. 2)
$
$ A.V. Davydov, U.R. Kattner, J. Phase Equilib., 24, 209-11(2003).
$
$ Checked against LB and paper. Checked at 6000 K.
$
$ The paper also contains parameters for the 8:4:18 sigma and 7:6 and 7:2:4
$ mu-phase models.
$
$ There is an inverse miscibility gap with a minimum at 3956 K and x(Mo)=0.41.
$
 PAR  L(LIQUID,CO,MO;0),,               -68756.05+31.8*T
             +0.2*T*LN(T);,,                                          N 03Dav !
 PAR  L(LIQUID,CO,MO;1),,               +2184.77+1.5*T;,,             N 03Dav !
$
 PAR  L(FCC_A1,CO,MO:VA;0),,            -29557.1+10.953*T;,,          N 99Dav !
 PAR  L(FCC_A1,CO,MO:VA;1),,            -1382.2+15.371*T;,,           N 99Dav !
 PAR  L(FCC_A1,CO,MO:VA;2),,            -18135.4;,,                   N 99Dav !
 PAR  TC(FCC_A1,CO,MO:VA;0),,           -3700;,,                      N 99Dav !
 PAR  BM(FCC_A1,CO,MO:VA;0),,              -3.578;,,                  N 99Dav !
$
 PAR  L(BCC_A2,CO,MO:VA;0),,            +5000+7.597*T;,,              N 03Dav !
 PAR  L(BCC_A2,CO,MO:VA;1),,            -19208.67;,,                  N 03Dav !
 PAR  TC(BCC_A2,CO,MO:VA;0),,           -3700;,,                      N 99Dav !
 PAR  BM(BCC_A2,CO,MO:VA;0),,              -3.445;,,                  N 99Dav !
$
 PAR  L(HCP_A3,CO,MO:VA;0),,            -29315.7+23.755*T;,,          N 99Dav !
 PAR  L(HCP_A3,CO,MO:VA;1),,            -27975.9-1.936*T;,,           N 99Dav !
 PAR  L(HCP_A3,CO,MO:VA;2),,            +24698.3;,,                   N 99Dav !
 PAR  TC(HCP_A3,CO,MO:VA;0),,           -1000;,,                      N 99Dav !
$
 PAR  G(CO3MO_D019,CO:MO),,             +3*GHSERCO+GHSERMO
             -47009.6+20.816*T;,,                                     N 99Dav !
$
 PAR  G(MU_D85,CO:MO:CO:CO),,           +9*GHSERCO+4*GHSERMO
             -130245.8+57.602*T;,,                                    N 99Dav !
 PAR  G(MU_D85,CO:MO:MO:CO),,           +7*GHSERCO+6*GHSERMO
             -105406.7+19.784*T;,,                                    N 99Dav !
 PAR  G(MU_D85,MO:MO:CO:CO),,           +8*GHSERCO+5*GHSERMO
             -111839.1+52.818*T;,,                                    N 99Dav !
 PAR  G(MU_D85,MO:MO:MO:CO),,           +6*GHSERCO+7*GHSERMO
             -87000+15*T;,,                                           N 99Dav !
 PAR  L(MU_D85,CO,MO:MO:CO:CO;0),,      -4263+10*T;,,                 N 03Dav !
 PAR  L(MU_D85,CO,MO:MO:MO:CO;0),,      -4263+10*T;,,                 N 03Dav !
 PAR  L(MU_D85,CO:MO:CO,MO:CO;0),,      -8141+20*T;,,                 N 03Dav !
 PAR  L(MU_D85,MO:MO:CO,MO:CO;0),,      -8141+20*T;,,                 N 03Dav !
$
 PAR  G(SIGMA_D8B,CO:MO:CO),,           +26*GHSERCO+4*GHSERMO
             -287355.1+295.453*T;,,                                   N 03Dav !
 PAR  G(SIGMA_D8B,CO:MO:MO),,           +10*GHSERCO+20*GHSERMO
             -114357.37-2.477*T;,,                                    N 03Dav !
 PAR  L(SIGMA_D8B,CO:MO:CO,MO;0),,      +134706.57;,,                 N 03Dav !
$ ------------------------------------------------------------------------------
$
 ASSESSED_SYSTEM
  CO-MO(TDB -* +LIQ +HCP_A3 +FCC_A1 +BCC_A2 +CO3MO_D019 +MU_D85 +SIGMA_D8B
  ;P3 TMM:300/3000 STP:0.2/1000) !
$
$
 LIST-OF-REFERENCE
 NUMBER  SOURCE
  Null   'Unknown source'
  Same   'Same or similar interaction as in the corresponding stable phase'
  91Din  'A.T. Dinsdale, Calphad, 15, 317-425(1991).'
  99Dav  'A.V. Davydov, U.R. Kattner,
          J. Phase Equilib., 20, 5-16(1999); Co-Mo'
  03Dav  'A.V. Davydov, U.R. Kattner,
          J. Phase Equilib., 24, 209-11(2003); Co-Mo'
!

File: data/databases/sgte-binary/CoMo-03Dav-alt.tdb
$
$ Database for Co-Mo from A.V. Davydov and U.R. Kattner 2003
$ (included in LB Vol. 2)
$
$ A.V. Davydov, U.R. Kattner, J. Phase Equilib., 24, 209-11(2003).
$
$ Dataset created 2015.04.25 by Bengt Hallstedt.
$ 2020.04.25: Modified for use with GES6.
$
$ The LB version has 10:4:16 sigma and 1:4:2:6 mu-phase models.
$ Here 8:4:18 sigma and 7:2:4 mu-phase models are used.
$ The paper also contains parameters for the 7:6 mu-phase model.
$
$ There is an inverse miscibility gap with a minimum at 3956 K and x(Mo)=0.41.
$
$ ------------------------------------------------------------------------------
 TEMP-LIM 298.15 6000.00 !
$
$ELEMENT NAME  REF. STATE               ATOMIC MASS H298-H0    S298    !
$
 ELEMENT VA   VACUUM                      0.0          0.0      0.0    ! 
 ELEMENT CO   HCP_A3                     58.9332    4765.567   30.0400 ! 
 ELEMENT MO   BCC_A2                     95.94      4589.0     28.56   ! 
$ ------------------------------------------------------------------------------
$ Phase definitions
$
 PHASE LIQUID:L % 1 1 !
 CONST LIQUID:L : CO MO : !
$
$ Fcc (cF4, Fm-3m) and MeX (cF8, Fm-3m)
$
 PHASE FCC_A1 %A 2 1 1 !
 CONST FCC_A1 : CO% MO : VA : !
$
$ Bcc (cI2, Im-3m)
$
 PHASE BCC_A2 %B 2 1 3 !
 CONST BCC_A2 : CO MO% : VA : !
$
$ Hcp (hP2, P6_3/mmc) and Me2X (NiAs-type, hP4, P6_3/mmc, B8_1)
$
 PHASE HCP_A3 %A 2 1 0.5 !
 CONST HCP_A3 : CO% MO : VA : !
$
$ Prototype CdMg3 (hP8, P6_3/mmc)
$
 PHASE CO3MO_D019 % 2 3 1  !
 CONST CO3MO_D019 : CO : MO : !
$
$ Prototype Fe7W6 (hR13, R-3m)
$
 PHASE MU_D85 % 3 7 2 4 !
 CONST MU_D85 : CO MO : MO : CO MO : !
$
$ Prototype CrFe (tP30, P4_2/mnm)
$
 PHASE SIGMA_OLD % 3 8 4 18 !
 CONST SIGMA_OLD : CO : MO : CO MO : !
$ ------------------------------------------------------------------------------
$ Defaults
$
 DEFINE-SYSTEM-DEFAULT ELEMENT 2 !
 DEFAULT-COM DEFINE_SYSTEM_ELEMENT VA !
 TYPE-DEF % SEQ * !
 TYPE-DEF A GES AMEND_PHASE_DESCRIPTION @ MAGNETIC -3 0.28 !
 TYPE-DEF B GES AMEND_PHASE_DESCRIPTION @ MAGNETIC -1 0.4 !
 FUNCTION ZERO      298.15  0;                                         6000 N !
 FUNCTION UN_ASS    298.15  0;                                         6000 N !
 FUNCTION R         298.15  +8.31451;                                  6000 N !
$ ------------------------------------------------------------------------------
$ Element data
$ ------------------------------------------------------------------------------
$ Co
$
 PAR  G(HCP_A3,CO:VA),,                 +GHSERCO;,,                   N 91Din !
 PAR  TC(HCP_A3,CO:VA),,                 1396.00;,,                   N 91Din !
 PAR  BM(HCP_A3,CO:VA),,                    1.35;,,                   N 91Din !
 PAR  G(FCC_A1,CO:VA),,                 +GHSERCO
             +427.591-0.615248*T;,,                                   N 91Din !
 PAR  TC(FCC_A1,CO:VA),,                 1396.00;,,                   N 91Din !
 PAR  BM(FCC_A1,CO:VA),,                    1.35;,,                   N 91Din !
 PAR  G(BCC_A2,CO:VA),,                 +GHSERCO+2938-0.7138*T;,,     N 91Din !
 PAR  TC(BCC_A2,CO:VA),,                 1450.00;,,                   N 91Din !
 PAR  BM(BCC_A2,CO:VA),,                    1.35;,,                   N 91Din !
$PAR  G(CBCC_A12,CO:VA),,               +GHSERCO+4155;,,              N 91Din !
$PAR  G(CUB_A13,CO:VA),,                +GHSERCO+3155;,,              N 91Din !
 PAR  G(LIQUID,CO),,                    +GLIQCO;,,                    N 91Din !
$
 FUNCTION GHSERCO   298.15  +310.241+133.36601*T-25.0861*T*LN(T)
       -0.002654739*T**2-1.7348E-07*T**3+72527*T**(-1);
      1768.00  Y  -17197.666+253.28374*T-40.5*T*LN(T)+9.3488E+30*T**(-9);
      6000.00  N !
 FUNCTION GLIQCO    298.15  +15085.037-8.931932*T+GHSERCO-2.19801E-21*T**7;
      1768.00  Y  -846.61+243.599944*T-40.5*T*LN(T);
      6000.00  N !
$ ------------------------------------------------------------------------------
$ Mo
$
 PAR  G(BCC_A2,MO:VA),,                 +GHSERMO;                5000 N 91Din !
 PAR  G(FCC_A1,MO:VA),,                 +GHSERMO+15200+0.63*T;   5000 N 91Din !
 PAR  G(HCP_A3,MO:VA),,                 +GHSERMO+11550;          5000 N 91Din !
 PAR  G(LIQUID,MO),,                    +GLIQMO;                 5000 N 91Din !
$
 PAR  G(MU_D85,MO:MO:MO),,              +13*GHSERMO+65000;,,          N 99Dav !
$
 FUNCTION GHSERMO   298.15  -7746.302+131.9197*T-23.56414*T*LN(T)
       -0.003443396*T**2+5.66283E-07*T**3+65812*T**(-1)-1.30927E-10*T**4;
      2896.00  Y  -30556.41+283.559746*T-42.63829*T*LN(T)-4.849315E+33*T**(-9);
      5000.00  N !
 FUNCTION GLIQMO    298.15  +41831.347-14.694912*T+GHSERMO+4.24519E-22*T**7;
      2896.00  Y  +3538.963+271.6697*T-42.63829*T*LN(T);
      5000.00  N !
 FUNCTION GFCCMO    298.15  +GHSERMO+15200+0.63*T;                     6000 N !
$ ------------------------------------------------------------------------------
$ Binary system
$
$ From A.V. Davydov and U.R. Kattner 2003 (included in LB Vol. 2)
$
$ A.V. Davydov, U.R. Kattner, J. Phase Equilib., 24, 209-11(2003).
$
$ Checked against paper. Checked at 6000 K.
$
$ The LB version has 10:4:16 sigma and 1:4:2:6 mu-phase models.
$ Here 8:4:18 sigma and 7:2:4 mu-phase models are used.
$ The paper also contains parameters for the 7:6 mu-phase model.
$
$ There is an inverse miscibility gap with a minimum at 3956 K and x(Mo)=0.41.
$
 PAR  L(LIQUID,CO,MO;0),,               -68756.05+31.8*T
             +0.2*T*LN(T);,,                                          N 03Dav !
 PAR  L(LIQUID,CO,MO;1),,               +2184.77+1.5*T;,,             N 03Dav !
$
 PAR  L(FCC_A1,CO,MO:VA;0),,            -29557.1+10.953*T;,,          N 99Dav !
 PAR  L(FCC_A1,CO,MO:VA;1),,            -1382.2+15.371*T;,,           N 99Dav !
 PAR  L(FCC_A1,CO,MO:VA;2),,            -18135.4;,,                   N 99Dav !
 PAR  TC(FCC_A1,CO,MO:VA;0),,           -3700;,,                      N 99Dav !
 PAR  BM(FCC_A1,CO,MO:VA;0),,              -3.578;,,                  N 99Dav !
$
 PAR  L(BCC_A2,CO,MO:VA;0),,            +5000+7.597*T;,,              N 03Dav !
 PAR  L(BCC_A2,CO,MO:VA;1),,            -19208.67;,,                  N 03Dav !
 PAR  TC(BCC_A2,CO,MO:VA;0),,           -3700;,,                      N 99Dav !
 PAR  BM(BCC_A2,CO,MO:VA;0),,              -3.445;,,                  N 99Dav !
$
 PAR  L(HCP_A3,CO,MO:VA;0),,            -29315.7+23.755*T;,,          N 99Dav !
 PAR  L(HCP_A3,CO,MO:VA;1),,            -27975.9-1.936*T;,,           N 99Dav !
 PAR  L(HCP_A3,CO,MO:VA;2),,            +24698.3;,,                   N 99Dav !
 PAR  TC(HCP_A3,CO,MO:VA;0),,           -1000;,,                      N 99Dav !
$
 PAR  G(CO3MO_D019,CO:MO),,             +3*GHSERCO+GHSERMO
             -47009.6+20.816*T;,,                                     N 99Dav !
$
 PAR  G(MU_D85,CO:MO:CO),,              +11*GHSERCO+2*GHSERMO
             -64478.6+49.936*T;,,                                     N 99Dav !
 PAR  G(MU_D85,CO:MO:MO),,              +7*GHSERCO+6*GHSERMO
             -105406.7+19.784*T;,,                                    N 99Dav !
 PAR  G(MU_D85,MO:MO:CO),,              +4*GHSERCO+9*GHSERMO
             +105928.1+30.152*T;,,                                    N 99Dav !
 PAR  L(MU_D85,CO,MO:MO:CO;0),,         -59132.6+161*T;,,             N 03Dav !
 PAR  L(MU_D85,CO,MO:MO:MO;0),,         -59132.6+161*T;,,             N 03Dav !
 PAR  L(MU_D85,CO:MO:CO,MO;0),,         -117092.4+115*T;,,            N 03Dav !
 PAR  L(MU_D85,MO:MO:CO,MO;0),,         -117092.4+115*T;,,            N 03Dav !
$
 PAR  G(SIGMA_OLD,CO:MO:CO),,           +26*GHSERCO+4*GHSERMO
             -130932.67+240.554*T;,,                                  N 03Dav !
 PAR  G(SIGMA_OLD,CO:MO:MO),,           +8*GHSERCO+22*GHSERMO
             -87868.24+14.662*T;,,                                    N 03Dav !
 PAR  L(SIGMA_OLD,CO:MO:CO,MO;0),,      -157492.37;,,                 N 03Dav !
$ ------------------------------------------------------------------------------
$
 ASSESSED_SYSTEM
  CO-MO(TDB -* +LIQ +HCP_A3 +FCC_A1 +BCC_A2 +CO3MO_D019 +MU_D85 +SIGMA_D8B
  ;P3 TMM:300/3000 STP:0.2/1000) !
$
$
 LIST-OF-REFERENCE
 NUMBER  SOURCE
  Null   'Unknown source'
  Same   'Same or similar interaction as in the corresponding stable phase'
  91Din  'A.T. Dinsdale, Calphad, 15, 317-425(1991).'
  99Dav  'A.V. Davydov, U.R. Kattner,
          J. Phase Equilib., 20, 5-16(1999); Co-Mo'
  03Dav  'A.V. Davydov, U.R. Kattner,
          J. Phase Equilib., 24, 209-11(2003); Co-Mo'
!

File: data/databases/sgte-binary/CoMo-99Dav-alt.tdb
$
$ Database for Co-Mo from A.V. Davydov and U.R. Kattner 1999
$
$ A.V. Davydov, U.R. Kattner, J. Phase Equilib., 20, 5-16(1999).
$
$ Dataset created 2015.04.27 by Bengt Hallstedt.
$ 2020.04.25: Modified for use with GES6.
$
$ Here 8:4:18 sigma and 7:2:4 mu-phase models are used.
$ The paper also contains parameters for the 10:4:16 sigma and 7:6 and 1:4:2:6
$ mu-phase models.
$
$ There is an inverse miscibility gap with a minimum at 3054 K and x(Mo)=0.35.
$
$ ------------------------------------------------------------------------------
 TEMP-LIM 298.15 6000.00 !
$
$ELEMENT NAME  REF. STATE               ATOMIC MASS H298-H0    S298    !
$
 ELEMENT VA   VACUUM                      0.0          0.0      0.0    ! 
 ELEMENT CO   HCP_A3                     58.9332    4765.567   30.0400 ! 
 ELEMENT MO   BCC_A2                     95.94      4589.0     28.56   ! 
$ ------------------------------------------------------------------------------
$ Phase definitions
$
 PHASE LIQUID:L % 1 1 !
 CONST LIQUID:L : CO MO : !
$
$ Fcc (cF4, Fm-3m) and MeX (cF8, Fm-3m)
$
 PHASE FCC_A1 %A 2 1 1 !
 CONST FCC_A1 : CO% MO : VA : !
$
$ Bcc (cI2, Im-3m)
$
 PHASE BCC_A2 %B 2 1 3 !
 CONST BCC_A2 : CO MO% : VA : !
$
$ Hcp (hP2, P6_3/mmc) and Me2X (NiAs-type, hP4, P6_3/mmc, B8_1)
$
 PHASE HCP_A3 %A 2 1 0.5 !
 CONST HCP_A3 : CO% MO : VA : !
$
$ Prototype CdMg3 (hP8, P6_3/mmc)
$
 PHASE CO3MO_D019 % 2 3 1  !
 CONST CO3MO_D019 : CO : MO : !
$
$ Prototype Fe7W6 (hR13, R-3m)
$
 PHASE MU_D85 % 3 7 2 4 !
 CONST MU_D85 : CO MO : MO : CO MO : !
$
$ Prototype CrFe (tP30, P4_2/mnm)
$
 PHASE SIGMA_OLD % 3 8 4 18 !
 CONST SIGMA_OLD : CO : MO : CO MO : !
$ ------------------------------------------------------------------------------
$ Defaults
$
 DEFINE-SYSTEM-DEFAULT ELEMENT 2 !
 DEFAULT-COM DEFINE_SYSTEM_ELEMENT VA !
 TYPE-DEF % SEQ * !
 TYPE-DEF A GES AMEND_PHASE_DESCRIPTION @ MAGNETIC -3 0.28 !
 TYPE-DEF B GES AMEND_PHASE_DESCRIPTION @ MAGNETIC -1 0.4 !
 FUNCTION ZERO      298.15  0;                                         6000 N !
 FUNCTION UN_ASS    298.15  0;                                         6000 N !
 FUNCTION R         298.15  +8.31451;                                  6000 N !
$ ------------------------------------------------------------------------------
$ Element data
$ ------------------------------------------------------------------------------
$ Co
$
 PAR  G(HCP_A3,CO:VA),,                 +GHSERCO;,,                   N 91Din !
 PAR  TC(HCP_A3,CO:VA),,                 1396.00;,,                   N 91Din !
 PAR  BM(HCP_A3,CO:VA),,                    1.35;,,                   N 91Din !
 PAR  G(FCC_A1,CO:VA),,                 +GHSERCO
             +427.591-0.615248*T;,,                                   N 91Din !
 PAR  TC(FCC_A1,CO:VA),,                 1396.00;,,                   N 91Din !
 PAR  BM(FCC_A1,CO:VA),,                    1.35;,,                   N 91Din !
 PAR  G(BCC_A2,CO:VA),,                 +GHSERCO+2938-0.7138*T;,,     N 91Din !
 PAR  TC(BCC_A2,CO:VA),,                 1450.00;,,                   N 91Din !
 PAR  BM(BCC_A2,CO:VA),,                    1.35;,,                   N 91Din !
$PAR  G(CBCC_A12,CO:VA),,               +GHSERCO+4155;,,              N 91Din !
$PAR  G(CUB_A13,CO:VA),,                +GHSERCO+3155;,,              N 91Din !
 PAR  G(LIQUID,CO),,                    +GLIQCO;,,                    N 91Din !
$
 FUNCTION GHSERCO   298.15  +310.241+133.36601*T-25.0861*T*LN(T)
       -0.002654739*T**2-1.7348E-07*T**3+72527*T**(-1);
      1768.00  Y  -17197.666+253.28374*T-40.5*T*LN(T)+9.3488E+30*T**(-9);
      6000.00  N !
 FUNCTION GLIQCO    298.15  +15085.037-8.931932*T+GHSERCO-2.19801E-21*T**7;
      1768.00  Y  -846.61+243.599944*T-40.5*T*LN(T);
      6000.00  N !
$ ------------------------------------------------------------------------------
$ Mo
$
 PAR  G(BCC_A2,MO:VA),,                 +GHSERMO;                5000 N 91Din !
 PAR  G(FCC_A1,MO:VA),,                 +GHSERMO+15200+0.63*T;   5000 N 91Din !
 PAR  G(HCP_A3,MO:VA),,                 +GHSERMO+11550;          5000 N 91Din !
 PAR  G(LIQUID,MO),,                    +GLIQMO;                 5000 N 91Din !
$
 PAR  G(MU_D85,MO:MO:MO),,              +13*GHSERMO+65000;,,          N 99Dav !
$
 FUNCTION GHSERMO   298.15  -7746.302+131.9197*T-23.56414*T*LN(T)
       -0.003443396*T**2+5.66283E-07*T**3+65812*T**(-1)-1.30927E-10*T**4;
      2896.00  Y  -30556.41+283.559746*T-42.63829*T*LN(T)-4.849315E+33*T**(-9);
      5000.00  N !
 FUNCTION GLIQMO    298.15  +41831.347-14.694912*T+GHSERMO+4.24519E-22*T**7;
      2896.00  Y  +3538.963+271.6697*T-42.63829*T*LN(T);
      5000.00  N !
 FUNCTION GFCCMO    298.15  +GHSERMO+15200+0.63*T;                     6000 N !
$ ------------------------------------------------------------------------------
$ Binary system
$
$ A.V. Davydov, U.R. Kattner, J. Phase Equilib., 20, 5-16(1999).
$
$ Checked against paper. Checked at 6000 K.
$
$ Here 8:4:18 sigma and 7:2:4 mu-phase models are used.
$ The paper also contains parameters for the 10:4:16 sigma and 7:6 and 1:4:2:6
$ mu-phase models.
$
$ There is an inverse miscibility gap with a minimum at 3054 K and x(Mo)=0.35.
$
 PAR  L(LIQUID,CO,MO;0),,               -87020.2+43.036*T;,,          N 99Dav !
 PAR  L(LIQUID,CO,MO;1),,               +6523.4+2.012*T;,,            N 99Dav !
$
 PAR  L(FCC_A1,CO,MO:VA;0),,            -29557.1+10.953*T;,,          N 99Dav !
 PAR  L(FCC_A1,CO,MO:VA;1),,            -1382.2+15.371*T;,,           N 99Dav !
 PAR  L(FCC_A1,CO,MO:VA;2),,            -18135.4;,,                   N 99Dav !
 PAR  TC(FCC_A1,CO,MO:VA;0),,           -3700;,,                      N 99Dav !
 PAR  BM(FCC_A1,CO,MO:VA;0),,              -3.578;,,                  N 99Dav !
$
 PAR  L(BCC_A2,CO,MO:VA;0),,            +5902.3+7.597*T;,,            N 99Dav !
 PAR  L(BCC_A2,CO,MO:VA;1),,            -17675.9;,,                   N 99Dav !
 PAR  TC(BCC_A2,CO,MO:VA;0),,           -3700;,,                      N 99Dav !
 PAR  BM(BCC_A2,CO,MO:VA;0),,              -3.445;,,                  N 99Dav !
$
 PAR  L(HCP_A3,CO,MO:VA;0),,            -29315.7+23.755*T;,,          N 99Dav !
 PAR  L(HCP_A3,CO,MO:VA;1),,            -27975.9-1.936*T;,,           N 99Dav !
 PAR  L(HCP_A3,CO,MO:VA;2),,            +24698.3;,,                   N 99Dav !
 PAR  TC(HCP_A3,CO,MO:VA;0),,           -1000;,,                      N 99Dav !
$
 PAR  G(CO3MO_D019,CO:MO),,             +3*GHSERCO+GHSERMO
             -47009.6+20.816*T;,,                                     N 99Dav !
$
 PAR  G(MU_D85,CO:MO:CO),,              +11*GHSERCO+2*GHSERMO
             -64478.6+49.936*T;,,                                     N 99Dav !
 PAR  G(MU_D85,CO:MO:MO),,              +7*GHSERCO+6*GHSERMO
             -105406.7+19.784*T;,,                                    N 99Dav !
 PAR  G(MU_D85,MO:MO:CO),,              +4*GHSERCO+9*GHSERMO
             +105928.1+30.152*T;,,                                    N 99Dav !
 PAR  L(MU_D85,CO,MO:MO:CO;0),,         -70203.8+170.256*T;,,         N 99Dav !
 PAR  L(MU_D85,CO,MO:MO:MO;0),,         -70203.8+170.256*T;,,         N 99Dav !
 PAR  L(MU_D85,CO:MO:CO,MO;0),,         -133923.6+125.919*T;,,        N 99Dav !
 PAR  L(MU_D85,MO:MO:CO,MO;0),,         -133923.6+125.919*T;,,        N 99Dav !
$
 PAR  G(SIGMA_OLD,CO:MO:CO),,           +26*GHSERCO+4*GHSERMO
             -318839.1+286.332*T;,,                                   N 99Dav !
 PAR  G(SIGMA_OLD,CO:MO:MO),,           +8*GHSERCO+22*GHSERMO
             -81513.9+8.905*T;,,                                      N 99Dav !
$ ------------------------------------------------------------------------------
$
 ASSESSED_SYSTEM
  CO-MO(TDB -* +LIQ +HCP_A3 +FCC_A1 +BCC_A2 +CO3MO_D019 +MU_D85 +SIGMA_D8B
  ;P3 TMM:300/3000 STP:0.2/1000) !
$
$
 LIST-OF-REFERENCE
 NUMBER  SOURCE
  Null   'Unknown source'
  Same   'Same or similar interaction as in the corresponding stable phase'
  91Din  'A.T. Dinsdale, Calphad, 15, 317-425(1991).'
  99Dav  'A.V. Davydov, U.R. Kattner,
          J. Phase Equilib., 20, 5-16(1999); Co-Mo'
!

File: data/databases/sgte-binary/CoMo-99Dav.tdb
$
$ Database for Co-Mo from A.V. Davydov and U.R. Kattner 1999
$
$ A.V. Davydov, U.R. Kattner, J. Phase Equilib., 20, 5-16(1999).
$
$ Dataset created 2015.04.04 by Bengt Hallstedt.
$ 2020.04.25: Modified for use with GES6.
$
$ The paper also contains parameters for the 8:4:18 sigma and 7:6 and 7:2:4
$ mu-phase models.
$
$ There is an inverse miscibility gap with a minimum at 3054 K and x(Mo)=0.35.
$
$ ------------------------------------------------------------------------------
 TEMP-LIM 298.15 6000.00 !
$
$ELEMENT NAME  REF. STATE               ATOMIC MASS H298-H0    S298    !
$
 ELEMENT VA   VACUUM                      0.0          0.0      0.0    ! 
 ELEMENT CO   HCP_A3                     58.9332    4765.567   30.0400 ! 
 ELEMENT MO   BCC_A2                     95.94      4589.0     28.56   ! 
$ ------------------------------------------------------------------------------
$ Phase definitions
$
 PHASE LIQUID:L % 1 1 !
 CONST LIQUID:L : CO MO : !
$
$ Fcc (cF4, Fm-3m) and MeX (cF8, Fm-3m)
$
 PHASE FCC_A1 %A 2 1 1 !
 CONST FCC_A1 : CO% MO : VA : !
$
$ Bcc (cI2, Im-3m)
$
 PHASE BCC_A2 %B 2 1 3 !
 CONST BCC_A2 : CO MO% : VA : !
$
$ Hcp (hP2, P6_3/mmc) and Me2X (NiAs-type, hP4, P6_3/mmc, B8_1)
$
 PHASE HCP_A3 %A 2 1 0.5 !
 CONST HCP_A3 : CO% MO : VA : !
$
$ Prototype CdMg3 (hP8, P6_3/mmc)
$
 PHASE CO3MO_D019 % 2 3 1  !
 CONST CO3MO_D019 : CO : MO : !
$
$ Prototype Fe7W6 (hR13, R-3m)
$
 PHASE MU_D85 % 4 1 4 2 6 !
 CONST MU_D85 : CO MO : MO : CO MO : CO : !
$
$ Prototype CrFe (tP30, P4_2/mnm)
$
 PHASE SIGMA_D8B % 3 10 4 16 !
 CONST SIGMA_D8B : CO : MO : CO MO : !
$ ------------------------------------------------------------------------------
$ Defaults
$
 DEFINE-SYSTEM-DEFAULT ELEMENT 2 !
 DEFAULT-COM DEFINE_SYSTEM_ELEMENT VA !
 TYPE-DEF % SEQ * !
 TYPE-DEF A GES AMEND_PHASE_DESCRIPTION @ MAGNETIC -3 0.28 !
 TYPE-DEF B GES AMEND_PHASE_DESCRIPTION @ MAGNETIC -1 0.4 !
 FUNCTION ZERO      298.15  0;                                         6000 N !
 FUNCTION UN_ASS    298.15  0;                                         6000 N !
$ ------------------------------------------------------------------------------
$ Element data
$ ------------------------------------------------------------------------------
$ Co
$
 PAR  G(HCP_A3,CO:VA),,                 +GHSERCO;,,                   N 91Din !
 PAR  TC(HCP_A3,CO:VA),,                 1396.00;,,                   N 91Din !
 PAR  BM(HCP_A3,CO:VA),,                    1.35;,,                   N 91Din !
 PAR  G(FCC_A1,CO:VA),,                 +GHSERCO
             +427.591-0.615248*T;,,                                   N 91Din !
 PAR  TC(FCC_A1,CO:VA),,                 1396.00;,,                   N 91Din !
 PAR  BM(FCC_A1,CO:VA),,                    1.35;,,                   N 91Din !
 PAR  G(BCC_A2,CO:VA),,                 +GHSERCO+2938-0.7138*T;,,     N 91Din !
 PAR  TC(BCC_A2,CO:VA),,                 1450.00;,,                   N 91Din !
 PAR  BM(BCC_A2,CO:VA),,                    1.35;,,                   N 91Din !
$PAR  G(CBCC_A12,CO:VA),,               +GHSERCO+4155;,,              N 91Din !
$PAR  G(CUB_A13,CO:VA),,                +GHSERCO+3155;,,              N 91Din !
 PAR  G(LIQUID,CO),,                    +GLIQCO;,,                    N 91Din !
$
 FUNCTION GHSERCO   298.15  +310.241+133.36601*T-25.0861*T*LN(T)
       -0.002654739*T**2-1.7348E-07*T**3+72527*T**(-1);
      1768.00  Y  -17197.666+253.28374*T-40.5*T*LN(T)+9.3488E+30*T**(-9);
      6000.00  N !
 FUNCTION GLIQCO    298.15  +15085.037-8.931932*T+GHSERCO-2.19801E-21*T**7;
      1768.00  Y  -846.61+243.599944*T-40.5*T*LN(T);
      6000.00  N !
$ ------------------------------------------------------------------------------
$ Mo
$
 PAR  G(BCC_A2,MO:VA),,                 +GHSERMO;                5000 N 91Din !
 PAR  G(FCC_A1,MO:VA),,                 +GHSERMO+15200+0.63*T;   5000 N 91Din !
 PAR  G(HCP_A3,MO:VA),,                 +GHSERMO+11550;          5000 N 91Din !
 PAR  G(LIQUID,MO),,                    +GLIQMO;                 5000 N 91Din !
$
 FUNCTION GHSERMO   298.15  -7746.302+131.9197*T-23.56414*T*LN(T)
       -0.003443396*T**2+5.66283E-07*T**3+65812*T**(-1)-1.30927E-10*T**4;
      2896.00  Y  -30556.41+283.559746*T-42.63829*T*LN(T)-4.849315E+33*T**(-9);
      5000.00  N !
 FUNCTION GLIQMO    298.15  +41831.347-14.694912*T+GHSERMO+4.24519E-22*T**7;
      2896.00  Y  +3538.963+271.6697*T-42.63829*T*LN(T);
      5000.00  N !
 FUNCTION GFCCMO    298.15  +GHSERMO+15200+0.63*T;                     6000 N !
$ ------------------------------------------------------------------------------
$ Binary system
$
$ A.V. Davydov, U.R. Kattner, J. Phase Equilib., 20, 5-16(1999).
$
$ Checked against paper. Checked at 6000 K.
$
$ The paper also contains parameters for the 8:4:18 sigma and 7:6 and 7:2:4
$ mu-phase models.
$
$ There is an inverse miscibility gap with a minimum at 3054 K and x(Mo)=0.35.
$
 PAR  L(LIQUID,CO,MO;0),,               -87020.2+43.036*T;,,          N 99Dav !
 PAR  L(LIQUID,CO,MO;1),,               +6523.4+2.012*T;,,            N 99Dav !
$
 PAR  L(FCC_A1,CO,MO:VA;0),,            -29557.1+10.953*T;,,          N 99Dav !
 PAR  L(FCC_A1,CO,MO:VA;1),,            -1382.2+15.371*T;,,           N 99Dav !
 PAR  L(FCC_A1,CO,MO:VA;2),,            -18135.4;,,                   N 99Dav !
 PAR  TC(FCC_A1,CO,MO:VA;0),,           -3700;,,                      N 99Dav !
 PAR  BM(FCC_A1,CO,MO:VA;0),,              -3.578;,,                  N 99Dav !
$
 PAR  L(BCC_A2,CO,MO:VA;0),,            +5902.3+7.597*T;,,            N 99Dav !
 PAR  L(BCC_A2,CO,MO:VA;1),,            -17675.9;,,                   N 99Dav !
 PAR  TC(BCC_A2,CO,MO:VA;0),,           -3700;,,                      N 99Dav !
 PAR  BM(BCC_A2,CO,MO:VA;0),,              -3.445;,,                  N 99Dav !
$
 PAR  L(HCP_A3,CO,MO:VA;0),,            -29315.7+23.755*T;,,          N 99Dav !
 PAR  L(HCP_A3,CO,MO:VA;1),,            -27975.9-1.936*T;,,           N 99Dav !
 PAR  L(HCP_A3,CO,MO:VA;2),,            +24698.3;,,                   N 99Dav !
 PAR  TC(HCP_A3,CO,MO:VA;0),,           -1000;,,                      N 99Dav !
$
 PAR  G(CO3MO_D019,CO:MO),,             +3*GHSERCO+GHSERMO
             -47009.6+20.816*T;,,                                     N 99Dav !
$
 PAR  G(MU_D85,CO:MO:CO:CO),,           +9*GHSERCO+4*GHSERMO
             -130245.8+57.602*T;,,                                    N 99Dav !
 PAR  G(MU_D85,CO:MO:MO:CO),,           +7*GHSERCO+6*GHSERMO
             -105406.7+19.784*T;,,                                    N 99Dav !
 PAR  G(MU_D85,MO:MO:CO:CO),,           +8*GHSERCO+5*GHSERMO
             -111839.1+52.818*T;,,                                    N 99Dav !
 PAR  G(MU_D85,MO:MO:MO:CO),,           +6*GHSERCO+7*GHSERMO
             -87000+15*T;,,                                           N 99Dav !
 PAR  L(MU_D85,CO,MO:MO:CO:CO;0),,      -8416.5+13.433*T;,,           N 99Dav !
 PAR  L(MU_D85,CO,MO:MO:MO:CO;0),,      -8416.5+13.433*T;,,           N 99Dav !
 PAR  L(MU_D85,CO:MO:CO,MO:CO;0),,      -15272.5+24.341*T;,,          N 99Dav !
 PAR  L(MU_D85,MO:MO:CO,MO:CO;0),,      -15272.5+24.341*T;,,          N 99Dav !
$
 PAR  G(SIGMA_D8B,CO:MO:CO),,           +26*GHSERCO+4*GHSERMO
             -342196+406.427*T;,,                                     N 99Dav !
 PAR  G(SIGMA_D8B,CO:MO:MO),,           +10*GHSERCO+20*GHSERMO
             -106690.3-6.856*T;,,                                     N 99Dav !
$ ------------------------------------------------------------------------------
$
 ASSESSED_SYSTEM
  CO-MO(TDB -* +LIQ +HCP_A3 +FCC_A1 +BCC_A2 +CO3MO_D019 +MU_D85 +SIGMA_D8B
  ;P3 TMM:300/3000 STP:0.2/1000) !
$
$
 LIST-OF-REFERENCE
 NUMBER  SOURCE
  Null   'Unknown source'
  Same   'Same or similar interaction as in the corresponding stable phase'
  91Din  'A.T. Dinsdale, Calphad, 15, 317-425(1991).'
  99Dav  'A.V. Davydov, U.R. Kattner,
          J. Phase Equilib., 20, 5-16(1999); Co-Mo'
!

File: data/databases/sgte-binary/CoN-92Fer-LB.tdb
$
$ Database for Co-N from A. Fernandez Guillermet and S. Jonsson 1992
$ (included in LB Vol. 2)
$
$ A. Fernandez Guillermet, S. Jonsson, Z. Metallkd., 83, 21-31(1992).
$
$ Dataset created 2015.05.02 by Bengt Hallstedt.
$ 2020.12.25: Modified for use with GES6.
$
$ ------------------------------------------------------------------------------
 TEMP-LIM 298.15 6000.00 !
$
$ELEMENT NAME  REF. STATE               ATOMIC MASS H298-H0    S298    !
$
 ELEMENT VA   VACUUM                      0.0          0.0      0.0    ! 
 ELEMENT CO   HCP_A3                     58.9332    4765.567   30.0400 ! 
 ELEMENT N    1/2_MOLE_N2(G)             14.007     4335.0     95.751  ! 
$ ------------------------------------------------------------------------------
$ Species
$
 SPECIE  N2                                 N2 !
$ ------------------------------------------------------------------------------
$ Phase definitions
$
 PHASE LIQUID:L % 1 1 !
 CONST LIQUID:L : CO N : !
$
$ Fcc (cF4, Fm-3m) and MeX (cF8, Fm-3m)
$
 PHASE FCC_A1 %A 2 1 1 !
 CONST FCC_A1 : CO : N VA% : !
$
$ Bcc (cI2, Im-3m)
$
 PHASE BCC_A2 %B 2 1 3 !
 CONST BCC_A2 : CO : N VA% : !
$
$ Hcp (hP2, P6_3/mmc) and Me2X (NiAs-type, hP4, P6_3/mmc, B8_1)
$
 PHASE HCP_A3 %A 2 1 0.5 !
 CONST HCP_A3 : CO : N VA% : !
$
$ Prototype Fe4N (cP5, Pm-3m, L'1)
$
 PHASE CO4N_L1 % 2 4 1 !
 CONST CO4N_L1 : CO : N :!
$
 PHASE N2GAS % 1 1 !
 CONST N2GAS : N2 : !
$ ------------------------------------------------------------------------------
$ Defaults
$
 DEFINE-SYSTEM-DEFAULT ELEMENT 2 !
 DEFAULT-COM DEFINE_SYSTEM_ELEMENT VA !
 TYPE-DEF % SEQ * !
 TYPE-DEF A GES AMEND_PHASE_DESCRIPTION @ MAGNETIC -3 0.28 !
 TYPE-DEF B GES AMEND_PHASE_DESCRIPTION @ MAGNETIC -1 0.4 !
 FUNCTION ZERO      298.15  0;                                         6000 N !
 FUNCTION UN_ASS    298.15  0;                                         6000 N !
 FUNCTION R         298.15  +8.31451;                                  6000 N !
 FUNCTION RTLNP     298.15  +8.31451*T*LN(1E-05*P);                    6000 N !
$ ------------------------------------------------------------------------------
$ Element data
$ ------------------------------------------------------------------------------
$ Co
$
 PAR  G(HCP_A3,CO:VA),,                 +GHSERCO;,,                   N 91Din !
 PAR  TC(HCP_A3,CO:VA),,                 1396.00;,,                   N 91Din !
 PAR  BM(HCP_A3,CO:VA),,                    1.35;,,                   N 91Din !
 PAR  G(FCC_A1,CO:VA),,                 +GHSERCO
             +427.591-0.615248*T;,,                                   N 91Din !
 PAR  TC(FCC_A1,CO:VA),,                 1396.00;,,                   N 91Din !
 PAR  BM(FCC_A1,CO:VA),,                    1.35;,,                   N 91Din !
 PAR  G(BCC_A2,CO:VA),,                 +GHSERCO+2938-0.7138*T;,,     N 91Din !
 PAR  TC(BCC_A2,CO:VA),,                 1450.00;,,                   N 91Din !
 PAR  BM(BCC_A2,CO:VA),,                    1.35;,,                   N 91Din !
$PAR  G(CBCC_A12,CO:VA),,               +GHSERCO+4155;,,              N 91Din !
$PAR  G(CUB_A13,CO:VA),,                +GHSERCO+3155;,,              N 91Din !
 PAR  G(LIQUID,CO),,                    +GLIQCO;,,                    N 91Din !
$
 FUNCTION GHSERCO   298.15  +310.241+133.36601*T-25.0861*T*LN(T)
       -0.002654739*T**2-1.7348E-07*T**3+72527*T**(-1);
      1768.00  Y  -17197.666+253.28374*T-40.5*T*LN(T)+9.3488E+30*T**(-9);
      6000.00  N !
 FUNCTION GLIQCO    298.15  +15085.037-8.931932*T+GHSERCO-2.19801E-21*T**7;
      1768.00  Y  -846.61+243.599944*T-40.5*T*LN(T);
      6000.00  N !
$ ------------------------------------------------------------------------------
$ N
$
 PAR  G(N2GAS,N2),,                     +2*GHSERNN+RTLNP;,,           N 91Din !
 PAR  G(LIQUID,N),,                     +GHSERNN+29950+59.02*T;,,     N 91Din !
$
 FUNCTION GHSERNN   298.15  -3750.675-9.45425*T-12.7819*T*LN(T)
       -0.00176686*T**2+2.681E-09*T**3-32374*T**(-1);
       950.00  Y  -7358.85+17.2003*T-16.3699*T*LN(T)
       -6.5107E-04*T**2+3.0097E-08*T**3+563070*T**(-1);
      3350.00  Y  -16392.8+50.26*T-20.4695*T*LN(T)
       +2.39754E-04*T**2-8.333E-09*T**3+4596375*T**(-1);
      6000.00  N !
$ ------------------------------------------------------------------------------
$ Binary system
$
$ From A. Fernandez Guillermet and S. Jonsson 1992 (included in LB Vol. 2)
$
$ A. Fernandez Guillermet, S. Jonsson, Z. Metallkd., 83, 21-31(1992).
$
$ Checked against LB and paper. Checked at 6000 K.
$
 PAR  L(LIQUID,CO,N;0),,                -7700;,,                      N 92Fer1 !
$
 PAR  G(FCC_A1,CO:N),,                  +21028+284.763*T
             -50.261*T*LN(T)+198552*T**(-1);,,                        N 92Fer1 !
 PAR  L(FCC_A1,CO:N,VA;0),,             -6500;,,                      N 92Fer1 !
$
 PAR  G(HCP_A3,CO:N),,                  -13140+198.5777*T
             -36.621*T*LN(T)+96383*T**(-1)-8.42E-04*T**2;,,           N 92Fer1 !
 PAR  L(HCP_A3,CO:N,VA;0),,             +5000-5*T;,,                  N 92Fer1 !
$
 PAR  G(CO4N_L1,CO:N),,                 -35381+632.579*T
             -120.379*T*LN(T)+237512*T**(-1)-0.004466*T**2;,,         N 92Fer1 !
$
$ metastable
$
 PAR  G(BCC_A2,CO:N),,                  +165375+597.14*T
             -100.427*T*LN(T)+698022*T**(-1);,,                       N 92Fer2 !
$ ------------------------------------------------------------------------------
$
 ASSESSED_SYSTEM
  CO-N(TDB -* +LIQ +HCP_A3 +FCC_A1 +CO4N +N2GAS
  ;P3 TMM:300/2000 DOR:GAS STP:.01/1500/-2) !
$
$
 LIST-OF-REFERENCE
 NUMBER  SOURCE
  Null   'Unknown source'
  Same   'Same or similar interaction as in the corresponding stable phase'
  REFLAV 'Laves phase convention: G(LAVES,X:X)=+3*GHSERXX+15000'
  91Din  'A.T. Dinsdale, Calphad, 15, 317-425(1991).'
  92Fer1 'A. Fernandez Guillermet, S. Jonsson,
          Z. Metallkd., 83, 21-31(1992); Co-N'
  92Fer2 'A. Fernandez Guillermet, S. Jonsson,
          Z. Metallkd., 83, 165-75(1992); Co-Fe-N'
!
