Repository: orchid-calphad/orchid-project.org

# orchid-project.org

Website and released data of **ORCHID** (Open Repository for CALPHAD Hypotheses, Intelligence, and Discovery),
served by GitHub Pages at https://orchid-project.org. Releases are archived on Zenodo (one DOI per version).

- `index.html`, `catalog/`, `best-practices.html` — static, self-contained pages (generated in the ORCHID tooling).
- `data/` — released data: catalog, redistributable TDB files, convex hulls. Licences: `data/LICENSES.md`, `data/NOTICE.md`.
- `llms.txt`, `data/croissant.json`, `CITATION.cff`, `.zenodo.json` — machine-readable metadata.

Only data with clear redistribution rights are published.

File: data/databases/sgte-binary/CoNd-07Liu.tdb
$
$ Database for Co-Nd from X. Liu et al. 2007.
$
$ X. Liu, Z. Du, C. Guo, C. Li, J. Alloys Compd., 439, 97-102(2007).
$
$ Dataset created 2018.06.10 by Bengt Hallstedt.
$ 2020.12.25: Modified for use with GES6.
$
$ According to text BMAG are given per mole of formula unit. This should be
$ checked.
$
$ There is an inverse miscibility gap with a minimum at 4389 K and x(Nd)=0.41.
$
$ ------------------------------------------------------------------------------
 TEMP-LIM 298.15 6000.00 !
$
$ELEMENT NAME  REF. STATE               ATOMIC MASS H298-H0    S298    !
$
 ELEMENT VA   VACUUM                      0.0          0.0      0.0    ! 
 ELEMENT CO   HCP_A3                     58.9332    4765.567   30.0400 ! 
 ELEMENT ND   DHCP                      144.24      7133.72    71.0862 ! 
$ ------------------------------------------------------------------------------
$ Phase definitions
$
 PHASE LIQUID:L % 1 1 !
 CONST LIQUID:L : CO ND : !
$
$ Fcc (cF4, Fm-3m) and MeX (cF8, Fm-3m)
$
 PHASE FCC_A1 %A 2 1 1 !
 CONST FCC_A1 : CO% ND : VA : !
$
$ Bcc (cI2, Im-3m)
$
 PHASE BCC_A2 %B 2 1 3 !
 CONST BCC_A2 : CO ND% : VA : !
$
$ Hcp (hP2, P6_3/mmc) and Me2X (NiAs-type, hP4, P6_3/mmc, B8_1)
$
 PHASE HCP_A3 %A 2 1 0.5 !
 CONST HCP_A3 : CO% ND : VA : !
$
$ Prototype alpha-La (hP4, P6_3/mmc)
$
 PHASE DHCP % 1 1 !
 CONST DHCP : CO ND% : !
$
$ Prototype Th2Zn17 (hR19, R-3m)
$
 PHASE CO17ND2 %A 2 17 2 !
 CONST CO17ND2 : CO : ND : !
$
$ Prototype CaCu5 (hP6, P6/mmm)
$
 PHASE CO5ND_D2D %A 2 5 1 !
 CONST CO5ND_D2D : CO : ND : !
$
$ Prototype Ce5Co19 (hR24, R-3m)
$
 PHASE CO19ND5 %A 2 19 5 !
 CONST CO19ND5 : CO : ND : !
$
$ Prototype Ce2Ni7 (hP36, P6_3/mmc), LT
$ Prototype Co7Gd2 (hR18, R-3m), HT
$
 PHASE CO7ND2 %A 2 7 2 !
 CONST CO7ND2 : CO : ND : !
$
$ Prototype Ni3Pu (hR12, R-3m)
$
 PHASE CO3ND %A 2 3 1 !
 CONST CO3ND : CO : ND : !
$
$ Prototype Cu2Mg (cF24, Fd-3m)
$
 PHASE CO2ND_C15 %A 2 2 1 !
 CONST CO2ND_C15 : CO : ND : !
$
$ Prototype La2Ni3 (oC20, Cmce)
$
 PHASE CO3ND2_LT % 2 3 2 !
 CONST CO3ND2_LT : CO : ND : !
$
$ unknown structure
$
 PHASE CO3ND2_HT % 2 3 2 !
 CONST CO3ND2_HT : CO : ND : !
$
$ Pearson hP*
$
 PHASE CO3ND4 % 2 3 4 !
 CONST CO3ND4 : CO : ND : !
$
$ Prototype Mn5C2 (mC28, C2/c)
$
 PHASE CO2ND5 % 2 2 5 !
 CONST CO2ND5 : CO : ND : !
$
$ Prototype Fe3C (oP16, Pnma)
$
 PHASE COND3_D011 %A 2 1 3 !
 CONST COND3_D011 : CO : ND : !
$ ------------------------------------------------------------------------------
$ Defaults
$
 DEFINE-SYSTEM-DEFAULT ELEMENT 2 !
 DEFAULT-COM DEFINE_SYSTEM_ELEMENT VA !
 TYPE-DEF % SEQ * !
 TYPE-DEF A GES AMEND_PHASE_DESCRIPTION @ MAGNETIC -3 0.28 !
 TYPE-DEF B GES AMEND_PHASE_DESCRIPTION @ MAGNETIC -1 0.4 !
 FUNCTION ZERO      298.15  0;                                         6000 N !
 FUNCTION UN_ASS    298.15  0;                                         6000 N !
 FUNCTION R         298.15  +8.31451;                                  6000 N !
$ ------------------------------------------------------------------------------
$ Element data
$ ------------------------------------------------------------------------------
$ Co
$
$ DHCP from 07Liu not included in unary
$
 PAR  G(HCP_A3,CO:VA),,                 +GHSERCO;,,                   N 91Din !
 PAR  TC(HCP_A3,CO:VA),,                 1396.00;,,                   N 91Din !
 PAR  BM(HCP_A3,CO:VA),,                    1.35;,,                   N 91Din !
 PAR  G(FCC_A1,CO:VA),,                 +GHSERCO
             +427.591-0.615248*T;,,                                   N 91Din !
 PAR  TC(FCC_A1,CO:VA),,                 1396.00;,,                   N 91Din !
 PAR  BM(FCC_A1,CO:VA),,                    1.35;,,                   N 91Din !
 PAR  G(BCC_A2,CO:VA),,                 +GHSERCO+2938-0.7138*T;,,     N 91Din !
 PAR  TC(BCC_A2,CO:VA),,                 1450.00;,,                   N 91Din !
 PAR  BM(BCC_A2,CO:VA),,                    1.35;,,                   N 91Din !
 PAR  G(DHCP,CO),,                      +GHSERCO+5000;,,              N 07Liu !
$PAR  G(CBCC_A12,CO:VA),,               +GHSERCO+4155;,,              N 91Din !
$PAR  G(CUB_A13,CO:VA),,                +GHSERCO+3155;,,              N 91Din !
 PAR  G(LIQUID,CO),,                    +GLIQCO;,,                    N 91Din !
$
 FUNCTION GHSERCO   298.15  +310.241+133.36601*T-25.0861*T*LN(T)
       -0.002654739*T**2-1.7348E-07*T**3+72527*T**(-1);
      1768.00  Y  -17197.666+253.28374*T-40.5*T*LN(T)+9.3488E+30*T**(-9);
      6000.00  N !
 FUNCTION GLIQCO    298.15  +15085.037-8.931932*T+GHSERCO-2.19801E-21*T**7;
      1768.00  Y  -846.61+243.599944*T-40.5*T*LN(T);
      6000.00  N !
$ ------------------------------------------------------------------------------
$ Nd
$
$ DHCP and LIQUID modified in unary 3.0 (upper/lower T interval added)
$ FCC_A1 added in unary 3.0
$ HCP_A3 added in unary 4.4
$
$ HCP_A3 from 07Liu not included in unary
$
 PAR  G(DHCP,ND),,                      +GHSERND;                1800 N 91Din !
 PAR  G(BCC_A2,ND:VA),,                 +GBCCND;                 1800 N 91Din !
 PAR  G(FCC_A1,ND:VA),,                 +GHSERND+500;            1800 N SGCOST !
 PAR  G(HCP_A3,ND:VA),,                 +GHSERND
             +1500-0.415725*T;                                   1800 N 00Nor2 !
$PAR  G(HCP_A3,ND:VA),,                 +GHSERND+5000;           1800 N 07Liu !
 PAR  G(LIQUID,ND),,                    +GLIQND;                 1800 N 91Din !
$
 FUNCTION GHSERND   298.15  -8402.93+111.10239*T-27.0858*T*LN(T)
       +5.56125E-04*T**2-2.6923E-06*T**3+34887*T**(-1);
       900.00  Y  -6984.083+83.662617*T-22.7536*T*LN(T)
       -0.00420402*T**2-1.802E-06*T**3;
      1128.00  Y  -225610.846+1673.04075*T-238.182873*T*LN(T)
       +0.078615997*T**2-6.048207E-06*T**3+38810350*T**(-1);
      1799.00  Y  -25742.331+276.257088*T-48.7854*T*LN(T);
      1800.00  N !
 FUNCTION GBCCND    298.15  +1437.295-0.546281*T+GHSERND;
       400.00  Y  +7312.2-153.033976*T+14.9956777*T*LN(T)
       -0.050479*T**2+7.287217E-06*T**3-831810*T**(-1);
      1128.00  Y  -18030.266+239.677322*T-44.5596*T*LN(T);
      1289.00  Y  +334513.017-2363.9199*T+311.409193*T*LN(T)
       -0.156030778*T**2+1.2408421E-05*T**3-64319604*T**(-1);
      1800.00  N !
 FUNCTION GLIQND    298.15  +5051.743-1.585076*T+GHSERND;
       300.00  Y  +5350.01-86.593963*T+5.357301*T*LN(T)
       -0.046955463*T**2+6.860782E-06*T**3-374380*T**(-1);
      1128.00  Y  -16335.232+268.625903*T-48.7854*T*LN(T);
      1799.00  Y  +9407.099-7.631185*T+GHSERND;
      1800.00  N !
$ ------------------------------------------------------------------------------
$ Binary system
$
$ X. Liu, Z. Du, C. Guo, C. Li, J. Alloys Compd., 439, 97-102(2007).
$
$ Checked against paper. Checked at 6000 K.
$
$ According to text BMAG are given per mole of formula unit. This should be
$ checked.
$
$ There is an inverse miscibility gap with a minimum at 4389 K and x(Nd)=0.41.
$
 PAR  L(LIQUID,CO,ND;0),,               -92297+9.652*T;,,             N 07Liu !
 PAR  L(LIQUID,CO,ND;1),,               -6060+20.427*T;,,             N 07Liu !
 PAR  L(LIQUID,CO,ND;2),,               +71682-39.014*T;,,            N 07Liu !
$
 PAR  L(FCC_A1,CO,ND:VA;0),,            +2000;,,                      N 07Liu !
 PAR  L(BCC_A2,CO,ND:VA;0),,            +2000;,,                      N 07Liu !
 PAR  L(HCP_A3,CO,ND:VA;0),,            +UN_ASS;,,                    N !
 PAR  L(DHCP,CO,ND;0),,                 +2000;,,                      N 07Liu !
$
 PAR  G(CO17ND2,CO:ND),,                +17*GHSERCO+2*GHSERND
             -313664+94.459*T;,,                                      N 07Liu !
 PAR  TC(CO17ND2,CO:ND),,                1157.00;,,                   N 07Liu !
 PAR  BM(CO17ND2,CO:ND),,                  33.50;,,                   N 07Liu !
$
 PAR  G(CO5ND_D2D,CO:ND),,              +5*GHSERCO+GHSERND
             -125252+31.012*T;,,                                      N 07Liu !
 PAR  TC(CO5ND_D2D,CO:ND),,               910.00;,,                   N 07Liu !
 PAR  BM(CO5ND_D2D,CO:ND),,                10.60;,,                   N 07Liu !
$
 PAR  G(CO19ND5,CO:ND),,                +19*GHSERCO+5*GHSERND
             -607724+219.708*T-7.707899*T*LN(T);,,                    N 07Liu !
 PAR  TC(CO19ND5,CO:ND),,                 714.00;,,                   N 07Liu !
 PAR  BM(CO19ND5,CO:ND),,                  31.00;,,                   N 07Liu !
$
 PAR  G(CO7ND2,CO:ND),,                 +7*GHSERCO+2*GHSERND
            -230419+58.917*T;,,                                       N 07Liu !
 PAR  TC(CO7ND2,CO:ND),,                  609.00;,,                   N 07Liu !
 PAR  BM(CO7ND2,CO:ND),,                   13.10;,,                   N 07Liu !
$
 PAR  G(CO3ND,CO:ND),,                  +3*GHSERCO+GHSERND
             -106751+25.87*T;,,                                       N 07Liu !
 PAR  TC(CO3ND,CO:ND),,                   392.60;,,                   N 07Liu !
 PAR  BM(CO3ND,CO:ND),,                     5.52;,,                   N 07Liu !
$
 PAR  G(CO2ND_C15,CO:ND),,              +2*GHSERCO+GHSERND
             -86543+17.408*T;,,                                       N 07Liu !
 PAR  TC(CO2ND_C15,CO:ND),,               105.30;,,                   N 07Liu !
 PAR  BM(CO2ND_C15,CO:ND),,                 3.45;,,                   N 07Liu !
$
 PAR  G(CO3ND2_LT,CO:ND),,              +3*GHSERCO+2*GHSERND
             -147698+35.561*T;,,                                      N 07Liu !
 PAR  G(CO3ND2_HT,CO:ND),,              +3*GHSERCO+2*GHSERND
             -147228+35.012*T;,,                                      N 07Liu !
 PAR  G(CO3ND4,CO:ND),,                 +3*GHSERCO+4*GHSERND
             -187038+45.082*T;,,                                      N 07Liu !
 PAR  G(CO2ND5,CO:ND),,                 +2*GHSERCO+5*GHSERND
             -133113+13.951*T;,,                                      N 07Liu !
$
 PAR  G(COND3_D011,CO:ND),,             +GHSERCO+3*GHSERND
             -67758+4.223*T;,,                                        N 07Liu !
 PAR  TC(COND3_D011,CO:ND),,              -42.00;,,                   N 07Liu !
 PAR  BM(COND3_D011,CO:ND),,              -13.50;,,                   N 07Liu !
$ ------------------------------------------------------------------------------
$
$
 LIST-OF-REFERENCE
 NUMBER  SOURCE
  Null   'Unknown source'
  Same   'Same or similar interaction as in the corresponding stable phase'
  REFLAV 'Laves phase convention: G(LAVES,X:X)=+3*GHSERXX+15000'
  SGCOST 'COST 507 database, SGTE unary database V.3.0, 1996; Al, B, Nd, Ti, Zn'
  91Din  'A.T. Dinsdale, Calphad, 15, 317-425(1991).'
  00Nor2 'S. Norgren, PhD Thesis, KTH, Stockholm, 2000; Nd, Sc'
  07Liu  'X. Liu, Z. Du, C. Guo, C. Li,
          J. Alloys Compd., 439, 97-102(2007); Co, Nd, Co-Nd'
!

File: data/databases/sgte-binary/CoNi-24Per.tdb
$
$ Database for Co-Ni from J.C. Pereira dos Santos et al. 2024.
$
$ J.C. Pereira dos Santos, S. Griesemer, N. Dupin, U.R. Kattner, C. Liu,
$ D. Ivanova, T. Hammerschmidt, S.G. Fries, C. Wolverton, C.E. Campbell,
$ J. Phase Equilib. Diffus., 45, 330-57(2024).
$
$ Dataset created 2023.11.20 by Bengt Hallstedt.
$
$ Sigma added to 87Fer using a 5-sl EBEF add-on model.
$
$ ------------------------------------------------------------------------------
 TEMP-LIM 298.15 6000.00 !
$
$ELEMENT NAME  REF. STATE               ATOMIC MASS H298-H0    S298    !
$
 ELEMENT VA   VACUUM                      0.0          0.0      0.0    ! 
 ELEMENT CO   HCP_A3                     58.9332    4765.567   30.0400 ! 
 ELEMENT NI   FCC_A1                     58.69      4787.0     29.7955 ! 
$ ------------------------------------------------------------------------------
$ Phase definitions
$
 PHASE LIQUID:L % 1 1 !
 CONST LIQUID:L : CO NI : !
$
$ Fcc (cF4, Fm-3m) and MeX (cF8, Fm-3m)
$
 PHASE FCC_A1 %A 2 1 1 !
 CONST FCC_A1 : CO% NI% : VA : !
$
$ Bcc (cI2, Im-3m)
$
 PHASE BCC_A2 %B 2 1 3 !
 CONST BCC_A2 : CO NI : VA : !
$
$ Hcp (hP2, P6_3/mmc) and Me2X (NiAs-type, hP4, P6_3/mmc, B8_1)
$
 PHASE HCP_A3 %A 2 1 0.5 !
 CONST HCP_A3 : CO% NI : VA : !
$
$ Disordered contribution to SIGMA_D8B
$
 PHASE DIS_SIG %A 1 1 !
 CONST DIS_SIG : CO NI : !
$
$ Prototype CrFe (tP30, P4_2/mnm)
$
 PHASE SIGMA_D8B %AS 5 2 4 8 8 8 !
 CONST SIGMA_D8B : CO NI : CO NI : CO NI : CO NI : CO NI : !
$ ------------------------------------------------------------------------------
$ Defaults
$
 DEFINE-SYSTEM-DEFAULT ELEMENT 2 !
 DEFAULT-COM DEFINE_SYSTEM_ELEMENT VA !
 TYPE-DEF % SEQ * !
 TYPE-DEF A GES AMEND_PHASE_DESCRIPTION @ MAGNETIC -3 0.28 !
 TYPE-DEF B GES AMEND_PHASE_DESCRIPTION @ MAGNETIC -1 0.4 !
 TYPE-DEF S GES AMEND_PHASE_DESCRIPTION SIGMA_D8B NEVER_DIS DIS_SIG !
 FUNCTION ZERO      298.15  0;                                         6000 N !
 FUNCTION UN_ASS    298.15  0;                                         6000 N !
 FUNCTION R         298.15  +8.31451;                                  6000 N !
$ ------------------------------------------------------------------------------
$ Element data
$ ------------------------------------------------------------------------------
$ Co
$
 PAR  G(HCP_A3,CO:VA),,                 +GHSERCO;,,                   N 91Din !
 PAR  TC(HCP_A3,CO:VA),,                 1396.00;,,                   N 91Din !
 PAR  BMAG(HCP_A3,CO:VA),,                  1.35;,,                   N 91Din !
 PAR  G(FCC_A1,CO:VA),,                 +GHSERCO
             +427.591-0.615248*T;,,                                   N 91Din !
 PAR  TC(FCC_A1,CO:VA),,                 1396.00;,,                   N 91Din !
 PAR  BMAG(FCC_A1,CO:VA),,                  1.35;,,                   N 91Din !
 PAR  G(BCC_A2,CO:VA),,                 +GHSERCO+2938-0.7138*T;,,     N 91Din !
 PAR  TC(BCC_A2,CO:VA),,                 1450.00;,,                   N 91Din !
 PAR  BMAG(BCC_A2,CO:VA),,                  1.35;,,                   N 91Din !
$PAR  G(CBCC_A12,CO:VA),,               +GHSERCO+4155;,,              N 91Din !
$PAR  G(CUB_A13,CO:VA),,                +GHSERCO+3155;,,              N 91Din !
 PAR  G(LIQUID,CO),,                    +GLIQCO;,,                    N 91Din !
$
 PAR  G(DIS_SIG,CO),,                   +GHSERCO+6010.18+0.5*T;,,     N 24Per !
 PAR  TC(DIS_SIG,CO),,                   1426.61;,,                   N 24Per !
 PAR  BMAG(DIS_SIG,CO),,                    1.62;,,                   N 24Per !
$
 FUNCTION GHSERCO   298.15  +310.241+133.36601*T-25.0861*T*LN(T)
       -0.002654739*T**2-1.7348E-07*T**3+72527*T**(-1);
      1768.00  Y  -17197.666+253.28374*T-40.5*T*LN(T)+9.3488E+30*T**(-9);
      6000.00  N !
 FUNCTION GLIQCO    298.15  +15085.037-8.931932*T+GHSERCO-2.19801E-21*T**7;
      1768.00  Y  -846.61+243.599944*T-40.5*T*LN(T);
      6000.00  N !
$ ------------------------------------------------------------------------------
$ Ni
$
$ FCC_A1 and LIQUID modified in unary 5.0 (slight change in upper T interval)
$ BCT_A5 added in unary 5.0
$
 PAR  G(FCC_A1,NI:VA),,                 +GHSERNI;                3000 N 91Din !
 PAR  TC(FCC_A1,NI:VA),,                  633.00;                3000 N 91Din !
 PAR  BMAG(FCC_A1,NI:VA),,                  0.52;                3000 N 91Din !
 PAR  G(BCC_A2,NI:VA),,                 +GHSERNI
             +8715.084-3.556*T;                                  3000 N 91Din !
 PAR  TC(BCC_A2,NI:VA),,                  575.00;                3000 N 91Din !
 PAR  BMAG(BCC_A2,NI:VA),,                  0.85;                3000 N 91Din !
 PAR  G(HCP_A3,NI:VA),,                 +GHSERNI+1046+1.255*T;   3000 N 91Din !
 PAR  TC(HCP_A3,NI:VA),,                  633.00;                3000 N 91Din !
 PAR  BMAG(HCP_A3,NI:VA),,                  0.52;                3000 N 91Din !
$PAR  G(BCT_A5,NI),,                    +GHSERNI+10023-4.556*T;  3000 N 99Gho !
$PAR  G(CUB_A13,NI:VA),,                +GHSERNI+2092;           3000 N 91Din !
$PAR  G(CBCC_A12,NI:VA),,               +GHSERNI+3556;           3000 N 91Din !
 PAR  G(LIQUID,NI),,                    +GLIQNI;                 3000 N 91Din !
$
 PAR  G(DIS_SIG,NI),,                   +GHSERNI+9302.69+6*T;,,       N 24Per !
 PAR  TC(DIS_SIG,NI),,                    604.01;,,                   N 24Per !
 PAR  BMAG(DIS_SIG,NI),,                    0.58;,,                   N 24Per !
$
 FUNCTION GHSERNI   298.15  -5179.159+117.854*T-22.096*T*LN(T)-0.0048407*T**2;
      1728.00  Y  -27840.62+279.134977*T-43.1*T*LN(T)+1.12754E+31*T**(-9);
      3000.00  N !
 FUNCTION GLIQNI    298.15  +16414.686-9.397*T+GHSERNI-3.82318E-21*T**7;
      1728.00  Y  -9549.817+268.597977*T-43.1*T*LN(T);
      3000.00  N !
 FUNCTION GBCCNI    298.15  +GHSERNI+8715.084-3.556*T;                 6000 N !
$ ------------------------------------------------------------------------------
$ Binary system
$
$ J.C. Pereira dos Santos, S. Griesemer, N. Dupin, U.R. Kattner, C. Liu,
$ D. Ivanova, T. Hammerschmidt, S.G. Fries, C. Wolverton, C.E. Campbell,
$ J. Phase Equilib. Diffus., 45, 330-57(2024).
$
$ Checked against paper and author's tdb. Checked at 6000 K.
$
$ Sigma added to 87Fer using a 5-sl EBEF add-on model.
$
 PAR  L(LIQUID,CO,NI;0),,               +1331;,,                      N 87Fer3 !
$
 PAR  L(FCC_A1,CO,NI:VA;0),,            -800+1.2629*T;,,              N 87Fer3 !
 PAR  TC(FCC_A1,CO,NI:VA;0),,            +411;,,                      N 87Fer3 !
 PAR  TC(FCC_A1,CO,NI:VA;1),,             -99;,,                      N 87Fer3 !
 PAR  BMAG(FCC_A1,CO,NI:VA;0),,            +1.046;,,                  N 87Fer3 !
 PAR  BMAG(FCC_A1,CO,NI:VA;1),,            +0.165;,,                  N 87Fer3 !
$
 PAR  L(HCP_A3,CO,NI:VA;0),,            -1620-0.385*T;,,              N 87Fer3 !
 PAR  TC(HCP_A3,CO,NI:VA;0),,            +411;,,                      N 87Fer3 !
 PAR  TC(HCP_A3,CO,NI:VA;1),,             -99;,,                      N 87Fer3 !
 PAR  BMAG(HCP_A3,CO,NI:VA;0),,            +1.046;,,                  N 87Fer3 !
 PAR  BMAG(HCP_A3,CO,NI:VA;1),,            +0.165;,,                  N 87Fer3 !
$
$ Metastable
$
 PAR  L(BCC_A2,CO,NI:VA;0),,            +1331;,,                      N 24Per !
$
 PAR  G(SIGMA_D8B,CO:NI:*:*:*),,        -6192.39;,,                   N 24Per !
 PAR  G(SIGMA_D8B,CO:*:NI:*:*),,        +253.49;,,                    N 24Per !
 PAR  G(SIGMA_D8B,CO:*:*:NI:*),,        -1452.91;,,                   N 24Per !
 PAR  G(SIGMA_D8B,CO:*:*:*:NI),,        +7833.23;,,                   N 24Per !
 PAR  G(SIGMA_D8B,*:CO:NI:*:*),,        -3484.17;,,                   N 24Per !
 PAR  G(SIGMA_D8B,*:CO:*:NI:*),,        +18336.16;,,                  N 24Per !
 PAR  G(SIGMA_D8B,*:CO:*:*:NI),,        -14167.35;,,                  N 24Per !
 PAR  G(SIGMA_D8B,*:*:CO:NI:*),,        +4081.97;,,                   N 24Per !
 PAR  G(SIGMA_D8B,*:*:CO:*:NI),,        -5391.48;,,                   N 24Per !
 PAR  G(SIGMA_D8B,*:*:*:CO:NI),,        +3006.21;,,                   N 24Per !
 PAR  G(SIGMA_D8B,NI:CO:*:*:*),,        -7217.91;,,                   N 24Per !
 PAR  G(SIGMA_D8B,NI:*:CO:*:*),,        +3439.58;,,                   N 24Per !
 PAR  G(SIGMA_D8B,NI:*:*:CO:*),,        +1051.58;,,                   N 24Per !
 PAR  G(SIGMA_D8B,NI:*:*:*:CO),,        -1740.58;,,                   N 24Per !
 PAR  G(SIGMA_D8B,*:NI:CO:*:*),,        +3271.66;,,                   N 24Per !
 PAR  G(SIGMA_D8B,*:NI:*:CO:*),,        -18409.41;,,                  N 24Per !
 PAR  G(SIGMA_D8B,*:NI:*:*:CO),,        +15015.74;,,                  N 24Per !
 PAR  G(SIGMA_D8B,*:*:NI:CO:*),,        +3400.37;,,                   N 24Per !
 PAR  G(SIGMA_D8B,*:*:NI:*:CO),,        +7853.55;,,                   N 24Per !
 PAR  G(SIGMA_D8B,*:*:*:NI:CO),,        -11616.3;,,                   N 24Per !
$ ------------------------------------------------------------------------------
$
 ASSESSED_SYSTEM
  CO-NI(TDB -* +LIQ +HCP_A3 +FCC_A1 ;P3 TMM:300/2000 STP:.1/800/2/-2) !
$
$
 LIST-OF-REFERENCE
 NUMBER  SOURCE
  Null   'Unknown source'
  Same   'Same or similar interaction as in the corresponding stable phase'
  REFLAV 'Laves phase convention: G(LAVES,X:X)=+3*GHSERXX+15000'
  87Fer3 'A. Fernandez Guillermet, Z. Metallkd., 78, 639-47(1987); Co-Ni' 
  91Din  'A.T. Dinsdale, Calphad, 15, 317-425(1991).'
  99Gho  'G. Ghosh, Metall. Mater. Trans. A, 30A, 1481-94(1999),
          SGTE unary database V.5.0, 2009; Ni'
  24Per  'J.C. Pereira dos Santos, S. Griesemer, N. Dupin, U.R. Kattner, C. Liu,
          D. Ivanova, T. Hammerschmidt, S.G. Fries, C. Wolverton, C.E. Campbell,
          J. Phase Equilib. Diffus., 45, 330-57(2024); Co-Ni'
!

File: data/databases/sgte-binary/CoNi-87Fer-LB.tdb
$
$ Database for Co-Ni from A. Fernandez Guillermet 1987 (included in LB Vol. 2)
$
$ A. Fernandez Guillermet, Z. Metallkd., 78, 639-47(1987).
$
$ Dataset created 2015.05.01 by Bengt Hallstedt.
$ 2016.11.11: Changed parameters for BCC_A2.
$ 2020.12.25: Modified for use with GES6.
$ 2021.04.25: Added sigma parameters from 20Zha.
$
$ ------------------------------------------------------------------------------
 TEMP-LIM 298.15 6000.00 !
$
$ELEMENT NAME  REF. STATE               ATOMIC MASS H298-H0    S298    !
$
 ELEMENT VA   VACUUM                      0.0          0.0      0.0    ! 
 ELEMENT CO   HCP_A3                     58.9332    4765.567   30.0400 ! 
 ELEMENT NI   FCC_A1                     58.69      4787.0     29.7955 ! 
$ ------------------------------------------------------------------------------
$ Phase definitions
$
 PHASE LIQUID:L % 1 1 !
 CONST LIQUID:L : CO NI : !
$
$ Fcc (cF4, Fm-3m) and MeX (cF8, Fm-3m)
$
 PHASE FCC_A1 %A 2 1 1 !
 CONST FCC_A1 : CO% NI% : VA : !
$
$ Bcc (cI2, Im-3m)
$
 PHASE BCC_A2 %B 2 1 3 !
 CONST BCC_A2 : CO NI : VA : !
$
$ Hcp (hP2, P6_3/mmc) and Me2X (NiAs-type, hP4, P6_3/mmc, B8_1)
$
 PHASE HCP_A3 %A 2 1 0.5 !
 CONST HCP_A3 : CO% NI : VA : !
$
$ Prototype CrFe (tP30, P4_2/mnm)
$
 PHASE SIGMA_D8B % 3 10 4 16 !
 CONST SIGMA_D8B : CO NI : CO NI : CO NI : !
$ ------------------------------------------------------------------------------
$ Defaults
$
 DEFINE-SYSTEM-DEFAULT ELEMENT 2 !
 DEFAULT-COM DEFINE_SYSTEM_ELEMENT VA !
 TYPE-DEF % SEQ * !
 TYPE-DEF A GES AMEND_PHASE_DESCRIPTION @ MAGNETIC -3 0.28 !
 TYPE-DEF B GES AMEND_PHASE_DESCRIPTION @ MAGNETIC -1 0.4 !
 FUNCTION ZERO      298.15  0;                                         6000 N !
 FUNCTION UN_ASS    298.15  0;                                         6000 N !
 FUNCTION R         298.15  +8.31451;                                  6000 N !
$ ------------------------------------------------------------------------------
$ Element data
$ ------------------------------------------------------------------------------
$ Co
$
 PAR  G(HCP_A3,CO:VA),,                 +GHSERCO;,,                   N 91Din !
 PAR  TC(HCP_A3,CO:VA),,                 1396.00;,,                   N 91Din !
 PAR  BM(HCP_A3,CO:VA),,                    1.35;,,                   N 91Din !
 PAR  G(FCC_A1,CO:VA),,                 +GHSERCO
             +427.591-0.615248*T;,,                                   N 91Din !
 PAR  TC(FCC_A1,CO:VA),,                 1396.00;,,                   N 91Din !
 PAR  BM(FCC_A1,CO:VA),,                    1.35;,,                   N 91Din !
 PAR  G(BCC_A2,CO:VA),,                 +GHSERCO+2938-0.7138*T;,,     N 91Din !
 PAR  TC(BCC_A2,CO:VA),,                 1450.00;,,                   N 91Din !
 PAR  BM(BCC_A2,CO:VA),,                    1.35;,,                   N 91Din !
$PAR  G(CBCC_A12,CO:VA),,               +GHSERCO+4155;,,              N 91Din !
$PAR  G(CUB_A13,CO:VA),,                +GHSERCO+3155;,,              N 91Din !
 PAR  G(LIQUID,CO),,                    +GLIQCO;,,                    N 91Din !
$
 PAR  G(SIGMA_D8B,CO:CO:CO),,           +30*GHCO+925000;,,            N 20Zha !
$
 FUNCTION GHSERCO   298.15  +310.241+133.36601*T-25.0861*T*LN(T)
       -0.002654739*T**2-1.7348E-07*T**3+72527*T**(-1);
      1768.00  Y  -17197.666+253.28374*T-40.5*T*LN(T)+9.3488E+30*T**(-9);
      6000.00  N !
 FUNCTION GLIQCO    298.15  +15085.037-8.931932*T+GHSERCO-2.19801E-21*T**7;
      1768.00  Y  -846.61+243.599944*T-40.5*T*LN(T);
      6000.00  N !
 FUNCTION GHCO      298.15  +GHSERCO-16200-2.47*T;                     6000 N !
$ ------------------------------------------------------------------------------
$ Ni
$
$ FCC_A1 and LIQUID modified in unary 5.0 (slight change in upper T interval)
$ BCT_A5 added in unary 5.0
$
 PAR  G(FCC_A1,NI:VA),,                 +GHSERNI;                3000 N 91Din !
 PAR  TC(FCC_A1,NI:VA),,                  633.00;                3000 N 91Din !
 PAR  BM(FCC_A1,NI:VA),,                    0.52;                3000 N 91Din !
 PAR  G(BCC_A2,NI:VA),,                 +GHSERNI
             +8715.084-3.556*T;                                  3000 N 91Din !
 PAR  TC(BCC_A2,NI:VA),,                  575.00;                3000 N 91Din !
 PAR  BM(BCC_A2,NI:VA),,                    0.85;                3000 N 91Din !
 PAR  G(HCP_A3,NI:VA),,                 +GHSERNI+1046+1.255*T;   3000 N 91Din !
 PAR  TC(HCP_A3,NI:VA),,                  633.00;                3000 N 91Din !
 PAR  BM(HCP_A3,NI:VA),,                    0.52;                3000 N 91Din !
$PAR  G(BCT_A5,NI),,                    +GHSERNI+10023-4.556*T;  3000 N 99Gho !
$PAR  G(CUB_A13,NI:VA),,                +GHSERNI+2092;           3000 N 91Din !
$PAR  G(CBCC_A12,NI:VA),,               +GHSERNI+3556;           3000 N 91Din !
 PAR  G(LIQUID,NI),,                    +GLIQNI;                 3000 N 91Din !
$
 PAR  G(SIGMA_D8B,NI:NI:NI),,           +30*GHNI+400936;,,            N 20Zha !
$
 FUNCTION GHSERNI   298.15  -5179.159+117.854*T-22.096*T*LN(T)-0.0048407*T**2;
      1728.00  Y  -27840.62+279.134977*T-43.1*T*LN(T)+1.12754E+31*T**(-9);
      3000.00  N !
 FUNCTION GLIQNI    298.15  +16414.686-9.397*T+GHSERNI-3.82318E-21*T**7;
      1728.00  Y  -9549.817+268.597977*T-43.1*T*LN(T);
      3000.00  N !
 FUNCTION GBCCNI    298.15  +GHSERNI+8715.084-3.556*T;                 6000 N !
 FUNCTION GHNI      298.15  +GHSERNI-3800-5*T;                         6000 N !
$ ------------------------------------------------------------------------------
$ Binary system
$
$ From A. Fernandez Guillermet 1987 (included in LB Vol. 2)
$
$ A. Fernandez Guillermet, Z. Metallkd., 78, 639-47(1987).
$
$ Checked against LB and paper. Checked at 6000 K.
$
 PAR  L(LIQUID,CO,NI;0),,               +1331;,,                      N 87Fer3 !
$
 PAR  L(FCC_A1,CO,NI:VA;0),,            -800+1.2629*T;,,              N 87Fer3 !
 PAR  TC(FCC_A1,CO,NI:VA;0),,            +411;,,                      N 87Fer3 !
 PAR  TC(FCC_A1,CO,NI:VA;1),,             -99;,,                      N 87Fer3 !
 PAR  BM(FCC_A1,CO,NI:VA;0),,              +1.046;,,                  N 87Fer3 !
 PAR  BM(FCC_A1,CO,NI:VA;1),,              +0.165;,,                  N 87Fer3 !
$
 PAR  L(HCP_A3,CO,NI:VA;0),,            -1620-0.385*T;,,              N 87Fer3 !
 PAR  TC(HCP_A3,CO,NI:VA;0),,            +411;,,                      N 87Fer3 !
 PAR  TC(HCP_A3,CO,NI:VA;1),,             -99;,,                      N 87Fer3 !
 PAR  BM(HCP_A3,CO,NI:VA;0),,              +1.046;,,                  N 87Fer3 !
 PAR  BM(HCP_A3,CO,NI:VA;1),,              +0.165;,,                  N 87Fer3 !
$
$ Metastable
$
 PAR  L(BCC_A2,CO,NI:VA;0),,            +2000;,,                      N 89Fer !
 PAR  TC(BCC_A2,CO,NI:VA;0),,            +556;,,                      N 89Fer !
 PAR  TC(BCC_A2,CO,NI:VA;1),,            -288;,,                      N 89Fer !
 PAR  BM(BCC_A2,CO,NI:VA;0),,              +0.474;,,                  N 89Fer !
$
 PAR  G(SIGMA_D8B,CO:CO:NI),,           +14*GHCO+16*GHNI+696798;,,    N 20Zha !
 PAR  G(SIGMA_D8B,CO:NI:CO),,           +26*GHCO+4*GHNI+870839;,,     N 20Zha !
 PAR  G(SIGMA_D8B,CO:NI:NI),,           +10*GHCO+20*GHNI+598842;,,    N 20Zha !
 PAR  G(SIGMA_D8B,NI:CO:CO),,           +20*GHCO+10*GHNI+899779;,,    N 20Zha !
 PAR  G(SIGMA_D8B,NI:CO:NI),,           +4*GHCO+26*GHNI+534281;,,     N 20Zha !
 PAR  G(SIGMA_D8B,NI:NI:CO),,           +16*GHCO+14*GHNI+811734;,,    N 20Zha !
$ ------------------------------------------------------------------------------
$
 ASSESSED_SYSTEM
  CO-NI(TDB -* +LIQ +HCP_A3 +FCC_A1 ;P3 TMM:300/2000 STP:.1/800/2/-2) !
$
$
 LIST-OF-REFERENCE
 NUMBER  SOURCE
  Null   'Unknown source'
  Same   'Same or similar interaction as in the corresponding stable phase'
  REFLAV 'Laves phase convention: G(LAVES,X:X)=+3*GHSERXX+15000'
  87Fer3 'A. Fernandez Guillermet, Z. Metallkd., 78, 639-47(1987); Co-Ni' 
  89Fer  'A. Fernandez Guillermet, Calphad, 13, 1-22(1989); Co-Fe-Ni'
  91Din  'A.T. Dinsdale, Calphad, 15, 317-425(1991).'
  99Gho  'G. Ghosh, Metall. Mater. Trans. A, 30A, 1481-94(1999),
          SGTE unary database V.5.0, 2009; Ni'
  20Zha  'N. Zhao, W. Liu, J.-J. Wang, X.-G. Lu, L. Zhang,
          Calphad, 71, 101996(2020); Co-Cr-Ni'
!

File: data/databases/sgte-binary/CoO-03Che-LB.tdb
$
$ Database for Co-O from M. Chen et al. 2003 (included in LB Vol. 5)
$
$ M. Chen, B. Hallstedt, L.J. Gauckler, J. Phase Equilib., 24, 212-27(2003).
$
$ Dataset created 2009.10.18 by Bengt Hallstedt.
$ 2020.12.25: Modified for use with GES6.
$
$ The spinel should be modelled differently.
$
$ ------------------------------------------------------------------------------
 TEMP-LIM 298.15 6000.00 !
$
$ELEMENT NAME  REF. STATE               ATOMIC MASS H298-H0    S298    !
$
 ELEMENT /-   ELECTRON_GAS                0.0          0.0      0.0    ! 
 ELEMENT VA   VACUUM                      0.0          0.0      0.0    ! 
 ELEMENT CO   HCP_A3                     58.9332    4765.567   30.0400 ! 
 ELEMENT O    1/2_MOLE_O2(G)             15.999     4341.0    102.52   ! 
$ ------------------------------------------------------------------------------
$ Species
$
 SPECIE  CO+2                               CO1/+2 !
 SPECIE  CO+3                               CO1/+3 !
 SPECIE  CO2                                CO2 !
 SPECIE  COO                                CO1O1 !
 SPECIE  O-2                                O/-2 !
 SPECIE  O2                                 O2 !
 SPECIE  O3                                 O3 !
$ ------------------------------------------------------------------------------
$ Phase definitions
$
 PHASE LIQUID:L % 1 1 !
 CONST LIQUID:L : CO : !
$
 PHASE ION:Y % 2 1 1 !
 CONST ION:Y : CO+2 CO+3 : O-2 VA : !
$
$ Fcc (cF4, Fm-3m) and MeX (cF8, Fm-3m)
$
 PHASE FCC_A1 %A 2 1 1 !
 CONST FCC_A1 : CO : O VA% : !
$
$ Bcc (cI2, Im-3m)
$
 PHASE BCC_A2 %B 2 1 3 !
 CONST BCC_A2 : CO : O VA% : !
$
$ Hcp (hP2, P6_3/mmc) and Me2X (NiAs-type, hP4, P6_3/mmc, B8_1)
$
 PHASE HCP_A3 %A 2 1 0.5 !
 CONST HCP_A3 : CO : O VA% : !
$
$ Prototype NaCl (cF8, Fm-3m)
$
 PHASE HALITE_B1:I %A 2 1 1 !
 CONST HALITE_B1:I : CO+2 : O-2 : !
$
$ Prototype Al2MgO4 (cF56, Fd-3m)
$
 PHASE SPINEL_H11:I % 3 1 2 4 !
 CONST SPINEL_H11:I : CO+2 CO+3 : CO+2 CO+3 : O-2 : !
$
 PHASE O2GAS % 1 1 !
 CONST O2GAS : O2 :!
$
 PHASE GAS:G % 1 1 !
 CONST GAS:G : CO COO CO2 O O2 O3 : !
$ ------------------------------------------------------------------------------
$ Defaults
$
 DEFINE-SYSTEM-DEFAULT ELEMENT 2 !
 DEFAULT-COM DEFINE_SYSTEM_ELEMENT VA /- !
 DEFAULT-COM REJECT_PHASE LIQUID !
 TYPE-DEF % SEQ * !
 TYPE-DEF A GES AMEND_PHASE_DESCRIPTION @ MAGNETIC -3 0.28 !
 TYPE-DEF B GES AMEND_PHASE_DESCRIPTION @ MAGNETIC -1 0.4 !
 FUNCTION ZERO      298.15  0;                                         6000 N !
 FUNCTION UN_ASS    298.15  0;                                         6000 N !
 FUNCTION R         298.15  +8.31451;                                  6000 N !
 FUNCTION RTLNP     298.15  +8.31451*T*LN(1E-05*P);                    6000 N !
$ ------------------------------------------------------------------------------
$ Element data
$ ------------------------------------------------------------------------------
$ Co
$
 PAR  G(HCP_A3,CO:VA),,                 +GHSERCO;,,                   N 91Din !
 PAR  TC(HCP_A3,CO:VA),,                 1396.00;,,                   N 91Din !
 PAR  BM(HCP_A3,CO:VA),,                    1.35;,,                   N 91Din !
 PAR  G(FCC_A1,CO:VA),,                 +GHSERCO
             +427.591-0.615248*T;,,                                   N 91Din !
 PAR  TC(FCC_A1,CO:VA),,                 1396.00;,,                   N 91Din !
 PAR  BM(FCC_A1,CO:VA),,                    1.35;,,                   N 91Din !
 PAR  G(BCC_A2,CO:VA),,                 +GHSERCO+2938-0.7138*T;,,     N 91Din !
 PAR  TC(BCC_A2,CO:VA),,                 1450.00;,,                   N 91Din !
 PAR  BM(BCC_A2,CO:VA),,                    1.35;,,                   N 91Din !
$PAR  G(CBCC_A12,CO:VA),,               +GHSERCO+4155;,,              N 91Din !
$PAR  G(CUB_A13,CO:VA),,                +GHSERCO+3155;,,              N 91Din !
 PAR  G(LIQUID,CO),,                    +GLIQCO;,,                    N 91Din !
$
 PAR  G(ION,CO+2:VA),,                  +GLIQCO;,,                    N 91Din !
 PAR  G(ION,CO+3:VA),,                  +2*GLIQCO+2*GCOOS+GHSEROO
             -76314+103.63*T-3*GCOOLIQ;,,                             N 03Che !
$
 PAR  G(GAS,CO),,                       +F7261T+RTLNP;,,              N 97SGT !
 PAR  G(GAS,CO2),,                      +F7427T+RTLNP;,,              N 97SGT !
$
 FUNCTION GHSERCO   298.15  +310.241+133.36601*T-25.0861*T*LN(T)
       -0.002654739*T**2-1.7348E-07*T**3+72527*T**(-1);
      1768.00  Y  -17197.666+253.28374*T-40.5*T*LN(T)+9.3488E+30*T**(-9);
      6000.00  N !
 FUNCTION GLIQCO    298.15  +15085.037-8.931932*T+GHSERCO-2.19801E-21*T**7;
      1768.00  Y  -846.61+243.599944*T-40.5*T*LN(T);
      6000.00  N !
 FUNCTION GFCCCO    298.15  +GHSERCO+427.59-0.615248*T;                6000 N !
$ Co(g)
 FUNCTION F7261T    298.15  +416729.448-35.1568065*T-20.78*T*LN(T)
       -0.0080941*T**2+1.95473333E-06*T**3+68440*T**(-1);
       600.00  Y  +415600.439-4.36923762*T-25.919*T*LN(T)
       -3.217E-04*T**2+1.228E-08*T**3+69800*T**(-1);
      1600.00  Y  +404059.607+61.0546568*T-34.475*T*LN(T)
       +0.00226985*T**2-1.11743333E-07*T**3+2845480*T**(-1);
      5300.00  Y  +619409.166-455.074402*T+25.674*T*LN(T)
       -0.00531515*T**2+7.04183333E-08*T**3-1.4391985E+08*T**(-1);
     10000.00  N !
$ Co2(g)
 FUNCTION F7427T    298.15  +739344.569+228.270514*T-75.86201*T*LN(T)
       +0.02653785*T**2-3.82613167E-06*T**3+589055*T**(-1);
       900.00  Y  +766271.805-69.2721005*T-32.277*T*LN(T)
       -0.0051345*T**2+5.3545E-07*T**3-2559210*T**(-1);
      2500.00  Y  +742734.91+122.487528*T-58.296*T*LN(T)
       +0.0049326*T**2-1.22191667E-07*T**3-1487375*T**(-1);
      5800.00  Y  +1148759.49-821.285063*T+51.18*T*LN(T)
       -0.0082646*T**2+1.77621667E-07*T**3-2.8575475E+08*T**(-1);
      6000.00  N !
$ ------------------------------------------------------------------------------
$ O
$
$ GHSEROO modified in unary 3.0
$
 PAR  G(O2GAS,O2),,                     +2*GHSEROO+RTLNP;,,           N 91Din !
$
 PAR  G(GAS,O),,                        +F7397T+RTLNP;,,              N 92SGT !
 PAR  G(GAS,O2),,                       +2*GHSEROO+RTLNP;,,           N 91Din !
 PAR  G(GAS,O3),,                       +F7683T+RTLNP;,,              N 92SGT !
$
$PAR  G(HALITE_B1,VA:O-2),,             +ZERO;,,                      N 91Sun !
$
 FUNCTION GSOLOO    298.15  +GHSEROO+65*T;                             6000 N !
$ 1/2 O2(g)
 FUNCTION GHSEROO   298.15  -3480.87-25.503038*T-11.1355*T*LN(T)
       -0.005098875*T**2+6.61845833E-07*T**3-38365*T**(-1);
      1000.00  Y  -6568.763+12.659879*T-16.8138*T*LN(T)
       -5.957975E-04*T**2+6.781E-09*T**3+262905*T**(-1);
      3300.00  Y  -13986.728+31.259624*T-18.9536*T*LN(T)
       -4.25243E-04*T**2+1.0721E-08*T**3+4383200*T**(-1);
      6000.00  N !
$ O(g)
 FUNCTION F7397T    298.15  +243206.529-42897.0876*T**(-1)-20.7513421*T
       -21.0155542*T*LN(T)+1.26870532E-04*T**2-1.23131285E-08*T**3;
      2950.00  Y  +252301.473-3973170.33*T**(-1)-51.974853*T
       -17.2118798*T*LN(T)-5.41356254E-04*T**2+7.64520703E-09*T**3;
      6000.00  N !
$ O3(g)
 FUNCTION F7683T    298.15  +133772.042-11328.9959*T**(-1)-84.8602165*T
       -19.8314069*T*LN(T)-0.0392015696*T**2+7.90727187E-06*T**3;  
       600.00  Y  +120765.524+997137.156*T**(-1)+120.113376*T
       -51.8410152*T*LN(T)-0.00353983136*T**2+3.20640143E-07*T**3;
      1500.00  Y  +115412.196+1878139.02*T**(-1)+164.679664*T
       -58.069736*T*LN(T)-2.84399032E-04*T**2+5.95650279E-10*T**3;
      6000.00  N !
$ ------------------------------------------------------------------------------
$ Binary system
$
$ From M. Chen et al. 2003 (included in LB Vol. 5)
$
$ M. Chen, B. Hallstedt, L.J. Gauckler, J. Phase Equilib., 24, 212-27(2003).
$
$ Checked against paper and LB. Checked at 6000 K.
$
 PAR  G(ION,CO+2:O-2),,                 +2*GCOOLIQ;,,                 N 03Che !
 PAR  G(ION,CO+3:O-2),,                 +2*GCOOS+GHSEROO
             -76314+103.63*T;,,                                       N 03Che !
 PAR  L(ION,CO+2:O-2,VA;0),,            +182675-30.556*T;,,           N 03Che !
 PAR  L(ION,CO+2:O-2,VA;2),,            +54226-20*T;,,                N 03Che !
$
 PAR  G(FCC_A1,CO:O),,                  +GFCCCO+GHSEROO
             -213318+107.071*T;,,                                     N 03Che !
 PAR  L(FCC_A1,CO:VA,O;0),,             +ZERO;,,                      N 03Che !
$
 PAR  G(HCP_A3,CO:O),,                  +GHSERCO+0.5*GHSEROO
             -122309+66.269*T;,,                                      N 03Che !
 PAR  L(HCP_A3,CO:VA,O;0),,             +ZERO;,,                      N 03Che !
$
 PAR  G(HALITE_B1,CO+2:O-2),,           +GCOOS;,,                     N 03Che !
 PAR  TC(HALITE_B1,CO+2:O-2),,           -870.00;,,                   N 03Che !
 PAR  BM(HALITE_B1,CO+2:O-2),,             +2.00;,,                   N 03Che !
$
 PAR  G(SPINEL_H11,CO+2:CO+3:O-2),,     +NCO3O4;,,                    N 03Che !
 PAR  G(SPINEL_H11,CO+2:CO+2:O-2),,     +NCO3O4+2*ICO3O4
             +23.05272*T;,,                                           N 03Che !
 PAR  G(SPINEL_H11,CO+3:CO+2:O-2),,     +2*ICO3O4+23.05272*T;,,       N 03Che !
 PAR  G(SPINEL_H11,CO+3:CO+3:O-2),,     +ZERO;,,                      N 03Che !
 PAR  L(SPINEL_H11,CO+2,CO+3:CO+2:O-2;0),, -30847+44.249*T;,,         N 03Che !
 PAR  L(SPINEL_H11,CO+2,CO+3:CO+3:O-2;0),, -30847+44.249*T;,,         N 03Che !
$
 PAR  G(GAS,COO),,                      +F7356T+RTLNP;,,              N 97SGT !
$
 FUNCTION GCOOS     298.15  -252530+270.075*T-47.825*T*LN(T)
       -0.005112*T**2+225008*T**(-1);
      6000.00  N !
 FUNCTION GCOOLIQ   298.15  +GCOOS+42060-20*T;                         6000 N !
 FUNCTION NCO3O4    298.15  -969727+915.076*T-150.26*T*LN(T)
       -0.004773*T**2+1358967*T**(-1);
      6000.00  N !
 FUNCTION ICO3O4    298.15  +NCO3O4+95345-85.852*T;                    6000 N !
$ CoO(g)
 FUNCTION F7356T    298.15  +275841.927+24.2052571*T-38.62*T*LN(T)
       +0.0010486*T**2-5.3089E-07*T**3+44960*T**(-1);
      1000.00  Y  +271341.103+44.8779144*T-41.009*T*LN(T)
       -1.055E-05*T**2-9.90866667E-08*T**3+1003100*T**(-1);
      2900.00  Y  +390604.342-373.80702*T+10.233*T*LN(T)
       -0.0095202*T**2+2.18581667E-07*T**3-49953335*T**(-1);
      5600.00  Y  +339256.902-297.681941*T+2.109*T*LN(T)
       -0.00931405*T**2+2.32998333E-07*T**3-1285140*T**(-1);
      6000.00  N !
$ ------------------------------------------------------------------------------
$
 ASSESSED_SYSTEM
  CO-O(TDB -* +GAS +ION +HCP_A3 +FCC_A1 +BCC_A2 +HALITE +SPINEL
  ;G5 C_S:IONIC_LIQ/CO+2:O-2 MAJ:IONIC_LIQ/CO+2:VA 
  ;P3 TMM:500/3000 STP:0.3/2300/1 STP:0.6/2000/2) !
$
$
 LIST-OF-REFERENCE
 NUMBER  SOURCE
  Null   'Unknown source'
  Same   'Same or similar interaction as in the corresponding stable phase'
  REFLAV 'Laves phase convention: G(LAVES,X:X)=+3*GHSERXX+15000'
  91Din  'A.T. Dinsdale, Calphad, 15, 317-425(1991).'
  91Sun  'B. Sundman, J. Phase Equilib., 12, 127-40(1991); Fe-O'
  92SGT  'SGTE Substance Database, version 1992'
  97SGT  'SGTE Substance Database, version 1997'
  03Che  'M. Chen, B. Hallstedt, L.J. Gauckler,
          J. Phase Equilib., 24, 212-27(2003); Co-O'
!
