Repository: orchid-calphad/orchid-project.org

# orchid-project.org

Website and released data of **ORCHID** (Open Repository for CALPHAD Hypotheses, Intelligence, and Discovery),
served by GitHub Pages at https://orchid-project.org. Releases are archived on Zenodo (one DOI per version).

- `index.html`, `catalog/`, `best-practices.html` — static, self-contained pages (generated in the ORCHID tooling).
- `data/` — released data: catalog, redistributable TDB files, convex hulls. Licences: `data/LICENSES.md`, `data/NOTICE.md`.
- `llms.txt`, `data/croissant.json`, `CITATION.cff`, `.zenodo.json` — machine-readable metadata.

Only data with clear redistribution rights are published.

File: data/databases/sgte-binary/CoPd-04Fra-LB.tdb
$
$ Database for Co-Pd from P. Franke 2004 (included in LB Vol. 5)
$
$ P. Franke, unpublished, 2004.
$
$ Dataset created 2015.05.02 by Bengt Hallstedt.
$ 2020.12.25: Modified for use with GES6.
$
$ ------------------------------------------------------------------------------
 TEMP-LIM 298.15 6000.00 !
$
$ELEMENT NAME  REF. STATE               ATOMIC MASS H298-H0    S298    !
$
 ELEMENT VA   VACUUM                      0.0          0.0      0.0    ! 
 ELEMENT CO   HCP_A3                     58.9332    4765.567   30.0400 ! 
 ELEMENT PD   FCC_A1                    106.42      5468.488   37.8234 ! 
$ ------------------------------------------------------------------------------
$ Phase definitions
$
 PHASE LIQUID:L % 1 1 !
 CONST LIQUID:L : CO PD : !
$
$ Fcc (cF4, Fm-3m) and MeX (cF8, Fm-3m)
$
 PHASE FCC_A1 %A 2 1 1 !
 CONST FCC_A1 : CO% PD% : VA : !
$
$ Bcc (cI2, Im-3m)
$
 PHASE BCC_A2 %B 2 1 3 !
 CONST BCC_A2 : CO PD : VA : !
$
$ Hcp (hP2, P6_3/mmc) and Me2X (NiAs-type, hP4, P6_3/mmc, B8_1)
$
 PHASE HCP_A3 %A 2 1 0.5 !
 CONST HCP_A3 : CO% PD : VA : !
$ ------------------------------------------------------------------------------
$ Defaults
$
 DEFINE-SYSTEM-DEFAULT ELEMENT 2 !
 DEFAULT-COM DEFINE_SYSTEM_ELEMENT VA !
 TYPE-DEF % SEQ * !
 TYPE-DEF A GES AMEND_PHASE_DESCRIPTION @ MAGNETIC -3 0.28 !
 TYPE-DEF B GES AMEND_PHASE_DESCRIPTION @ MAGNETIC -1 0.4 !
 FUNCTION ZERO      298.15  0;                                         6000 N !
 FUNCTION UN_ASS    298.15  0;                                         6000 N !
 FUNCTION R         298.15  +8.31451;                                  6000 N !
$ ------------------------------------------------------------------------------
$ Element data
$ ------------------------------------------------------------------------------
$ Co
$
 PAR  G(HCP_A3,CO:VA),,                 +GHSERCO;,,                   N 91Din !
 PAR  TC(HCP_A3,CO:VA),,                 1396.00;,,                   N 91Din !
 PAR  BM(HCP_A3,CO:VA),,                    1.35;,,                   N 91Din !
 PAR  G(FCC_A1,CO:VA),,                 +GHSERCO
             +427.591-0.615248*T;,,                                   N 91Din !
 PAR  TC(FCC_A1,CO:VA),,                 1396.00;,,                   N 91Din !
 PAR  BM(FCC_A1,CO:VA),,                    1.35;,,                   N 91Din !
 PAR  G(BCC_A2,CO:VA),,                 +GHSERCO+2938-0.7138*T;,,     N 91Din !
 PAR  TC(BCC_A2,CO:VA),,                 1450.00;,,                   N 91Din !
 PAR  BM(BCC_A2,CO:VA),,                    1.35;,,                   N 91Din !
$PAR  G(CBCC_A12,CO:VA),,               +GHSERCO+4155;,,              N 91Din !
$PAR  G(CUB_A13,CO:VA),,                +GHSERCO+3155;,,              N 91Din !
 PAR  G(LIQUID,CO),,                    +GLIQCO;,,                    N 91Din !
$
 FUNCTION GHSERCO   298.15  +310.241+133.36601*T-25.0861*T*LN(T)
       -0.002654739*T**2-1.7348E-07*T**3+72527*T**(-1);
      1768.00  Y  -17197.666+253.28374*T-40.5*T*LN(T)+9.3488E+30*T**(-9);
      6000.00  N !
 FUNCTION GLIQCO    298.15  +15085.037-8.931932*T+GHSERCO-2.19801E-21*T**7;
      1768.00  Y  -846.61+243.599944*T-40.5*T*LN(T);
      6000.00  N !
$ ------------------------------------------------------------------------------
$ Pd
$
$ RHOMBOHEDRAL_A7 added in unary 5.0
$
 PAR  G(FCC_A1,PD:VA),,                 +GHSERPD;                4000 N 91Din !
 PAR  G(BCC_A2,PD:VA),,                 +GHSERPD+10500-1.8*T;    4000 N 91Din !
 PAR  G(HCP_A3,PD:VA),,                 +GHSERPD+2000+0.1*T;     4000 N 91Din !
$PAR  G(RHOMBOHEDRAL_A7,PD),,           +GHSERPD+4000;           4000 N 06Vre !
 PAR  G(LIQUID,PD),,                    +GLIQPD;                 4000 N 91Din !
$
 FUNCTION GHSERPD   298.15  -10204.027+176.076315*T-32.211*T*LN(T)
       +0.007120975*T**2-1.919875E-06*T**3+168687*T**(-1);
       900.00  Y  +917.062+49.659892*T-13.5708*T*LN(T)
       -0.00717522*T**2+1.91115E-07*T**3-1112465*T**(-1);
      1828.00  Y  -67161.018+370.102147*T-54.2067086*T*LN(T)
       +0.002091396*T**2-6.2811E-08*T**3+18683526*T**(-1);
      4000.00  N !
 FUNCTION GLIQPD    298.15  +11506.758-5.112162*T+GHSERPD;
       600.00  Y  +23405.778-116.918419*T+10.8922031*T*LN(T)
       -0.027266568*T**2+2.430675E-06*T**3-1853674*T**(-1);
      1828.00  Y  -12373.637+251.416903*T-41.17*T*LN(T);
      4000.00  N !
$ ------------------------------------------------------------------------------
$ Binary system
$
$ From P. Franke 2004 (included in LB Vol. 5)
$
$ P. Franke, unpublished, 2004.
$
$ Checked against LB. Checked at 6000 K.
$
 PAR  L(LIQUID,CO,PD;0),,               -46530+13.52*T;,,             N 04Fra !
 PAR  L(LIQUID,CO,PD;1),,               +10570+0.5*T;,,               N 04Fra !
$
 PAR  L(FCC_A1,CO,PD:VA;0),,            -42910+17.9*T;,,              N 04Fra !
 PAR  L(FCC_A1,CO,PD:VA;1),,            +22040-4.8*T;,,               N 04Fra !
 PAR  TC(FCC_A1,CO,PD:VA;0),,           +1110.1;,,                    N 99Gho !
 PAR  TC(FCC_A1,CO,PD:VA;1),,            -536.76;,,                   N 99Gho !
 PAR  BM(FCC_A1,CO,PD:VA;0),,              +1.3224;,,                 N 99Gho !
 PAR  BM(FCC_A1,CO,PD:VA;1),,              -1.5504;,,                 N 99Gho !
$
 PAR  L(HCP_A3,CO,PD:VA;0),,            +UN_ASS;,,                    N !
$
$ Metastable
$
 PAR  L(BCC_A2,CO,PD:VA;0),,            +UN_ASS;,,                    N !
$ ------------------------------------------------------------------------------
$
 ASSESSED_SYSTEM
    CO-PD(TDB -* +LIQUID +FCC +HCP_A3 ;P3 STP:.4/1600/-2 STP:.001/500/1) !
$
$
 LIST-OF-REFERENCE
 NUMBER  SOURCE
  Null   'Unknown source'
  Same   'Same or similar interaction as in the corresponding stable phase'
  REFLAV 'Laves phase convention: G(LAVES,X:X)=+3*GHSERXX+15000'
  91Din  'A.T. Dinsdale, Calphad, 15, 317-425(1991).'
  99Gho  'G. Ghosh, C. Kantner, G.B. Olson,
          J. Phase Equilib., 20, 295-308(1999); Co-Pd'
  04Fra  'P. Franke, unpublished, 2004; Co-Pd'
  06Vre  'J. Vrestal, J. Pinkas, A. Watson, A. Scott, J. Houserova, A. Kroupa,
          Calphad, 30, 14-17(2006), SGTE unary database V.5.0, 2009; Pd'
!

File: data/databases/sgte-binary/CoPd-99Gho.tdb
$
$ Database for Co-Pd from G. Ghosh et al. 1999
$
$ G. Ghosh, C. Kantner, G.B. Olson, J. Phase Equilib., 20, 295-308(1999).
$
$ Dataset created 2015.05.02 by Bengt Hallstedt.
$ 2020.12.25: Modified for use with GES6.
$
$ ------------------------------------------------------------------------------
 TEMP-LIM 298.15 6000.00 !
$
$ELEMENT NAME  REF. STATE               ATOMIC MASS H298-H0    S298    !
$
 ELEMENT VA   VACUUM                      0.0          0.0      0.0    ! 
 ELEMENT CO   HCP_A3                     58.9332    4765.567   30.0400 ! 
 ELEMENT PD   FCC_A1                    106.42      5468.488   37.8234 ! 
$ ------------------------------------------------------------------------------
$ Phase definitions
$
 PHASE LIQUID:L % 1 1 !
 CONST LIQUID:L : CO PD : !
$
$ Fcc (cF4, Fm-3m) and MeX (cF8, Fm-3m)
$
 PHASE FCC_A1 %A 2 1 1 !
 CONST FCC_A1 : CO% PD% : VA : !
$
$ Bcc (cI2, Im-3m)
$
 PHASE BCC_A2 %B 2 1 3 !
 CONST BCC_A2 : CO PD : VA : !
$
$ Hcp (hP2, P6_3/mmc) and Me2X (NiAs-type, hP4, P6_3/mmc, B8_1)
$
 PHASE HCP_A3 %A 2 1 0.5 !
 CONST HCP_A3 : CO% PD : VA : !
$ ------------------------------------------------------------------------------
$ Defaults
$
 DEFINE-SYSTEM-DEFAULT ELEMENT 2 !
 DEFAULT-COM DEFINE_SYSTEM_ELEMENT VA !
 TYPE-DEF % SEQ * !
 TYPE-DEF A GES AMEND_PHASE_DESCRIPTION @ MAGNETIC -3 0.28 !
 TYPE-DEF B GES AMEND_PHASE_DESCRIPTION @ MAGNETIC -1 0.4 !
 FUNCTION ZERO      298.15  0;                                         6000 N !
 FUNCTION UN_ASS    298.15  0;                                         6000 N !
 FUNCTION R         298.15  +8.31451;                                  6000 N !
$ ------------------------------------------------------------------------------
$ Element data
$ ------------------------------------------------------------------------------
$ Co
$
 PAR  G(HCP_A3,CO:VA),,                 +GHSERCO;,,                   N 91Din !
 PAR  TC(HCP_A3,CO:VA),,                 1396.00;,,                   N 91Din !
 PAR  BM(HCP_A3,CO:VA),,                    1.35;,,                   N 91Din !
 PAR  G(FCC_A1,CO:VA),,                 +GHSERCO
             +427.591-0.615248*T;,,                                   N 91Din !
 PAR  TC(FCC_A1,CO:VA),,                 1396.00;,,                   N 91Din !
 PAR  BM(FCC_A1,CO:VA),,                    1.35;,,                   N 91Din !
 PAR  G(BCC_A2,CO:VA),,                 +GHSERCO+2938-0.7138*T;,,     N 91Din !
 PAR  TC(BCC_A2,CO:VA),,                 1450.00;,,                   N 91Din !
 PAR  BM(BCC_A2,CO:VA),,                    1.35;,,                   N 91Din !
$PAR  G(CBCC_A12,CO:VA),,               +GHSERCO+4155;,,              N 91Din !
$PAR  G(CUB_A13,CO:VA),,                +GHSERCO+3155;,,              N 91Din !
 PAR  G(LIQUID,CO),,                    +GLIQCO;,,                    N 91Din !
$
 FUNCTION GHSERCO   298.15  +310.241+133.36601*T-25.0861*T*LN(T)
       -0.002654739*T**2-1.7348E-07*T**3+72527*T**(-1);
      1768.00  Y  -17197.666+253.28374*T-40.5*T*LN(T)+9.3488E+30*T**(-9);
      6000.00  N !
 FUNCTION GLIQCO    298.15  +15085.037-8.931932*T+GHSERCO-2.19801E-21*T**7;
      1768.00  Y  -846.61+243.599944*T-40.5*T*LN(T);
      6000.00  N !
$ ------------------------------------------------------------------------------
$ Pd
$
$ RHOMBOHEDRAL_A7 added in unary 5.0
$
 PAR  G(FCC_A1,PD:VA),,                 +GHSERPD;                4000 N 91Din !
 PAR  G(BCC_A2,PD:VA),,                 +GHSERPD+10500-1.8*T;    4000 N 91Din !
 PAR  G(HCP_A3,PD:VA),,                 +GHSERPD+2000+0.1*T;     4000 N 91Din !
$PAR  G(RHOMBOHEDRAL_A7,PD),,           +GHSERPD+4000;           4000 N 06Vre !
 PAR  G(LIQUID,PD),,                    +GLIQPD;                 4000 N 91Din !
$
 FUNCTION GHSERPD   298.15  -10204.027+176.076315*T-32.211*T*LN(T)
       +0.007120975*T**2-1.919875E-06*T**3+168687*T**(-1);
       900.00  Y  +917.062+49.659892*T-13.5708*T*LN(T)
       -0.00717522*T**2+1.91115E-07*T**3-1112465*T**(-1);
      1828.00  Y  -67161.018+370.102147*T-54.2067086*T*LN(T)
       +0.002091396*T**2-6.2811E-08*T**3+18683526*T**(-1);
      4000.00  N !
 FUNCTION GLIQPD    298.15  +11506.758-5.112162*T+GHSERPD;
       600.00  Y  +23405.778-116.918419*T+10.8922031*T*LN(T)
       -0.027266568*T**2+2.430675E-06*T**3-1853674*T**(-1);
      1828.00  Y  -12373.637+251.416903*T-41.17*T*LN(T);
      4000.00  N !
$ ------------------------------------------------------------------------------
$ Binary system
$
$ G. Ghosh, C. Kantner, G.B. Olson, J. Phase Equilib., 20, 295-308(1999).
$
$ Checked against paper. Checked at 6000 K.
$
 PAR  L(LIQUID,CO,PD;0),,               +7138.5759-25.3266*T;,,       N 99Gho !
 PAR  L(LIQUID,CO,PD;1),,               +577.0929+11.6265*T;,,        N 99Gho !
 PAR  L(LIQUID,CO,PD;2),,               -4644.7671-3.7536*T;,,        N 99Gho !
$
 PAR  L(FCC_A1,CO,PD:VA;0),,            -3823.8058-11.2238*T;,,       N 99Gho !
 PAR  L(FCC_A1,CO,PD:VA;1),,            +14981.6511+4.5668*T;,,       N 99Gho !
 PAR  L(FCC_A1,CO,PD:VA;2),,            +7750.8429-11.3802*T;,,       N 99Gho !
 PAR  TC(FCC_A1,CO,PD:VA;0),,           +1110.1;,,                    N 99Gho !
 PAR  TC(FCC_A1,CO,PD:VA;1),,            -536.76;,,                   N 99Gho !
 PAR  BM(FCC_A1,CO,PD:VA;0),,              +1.3224;,,                 N 99Gho !
 PAR  BM(FCC_A1,CO,PD:VA;1),,              -1.5504;,,                 N 99Gho !
$
 PAR  L(HCP_A3,CO,PD:VA;0),,            +UN_ASS;,,                    N !
$
$ Metastable
$
 PAR  L(BCC_A2,CO,PD:VA;0),,            +UN_ASS;,,                    N !
$ ------------------------------------------------------------------------------
$
 ASSESSED_SYSTEM
    CO-PD(TDB -* +LIQUID +FCC +HCP_A3 ;P3 STP:.4/1600/-2 STP:.001/500/1) !
$
$
 LIST-OF-REFERENCE
 NUMBER  SOURCE
  Null   'Unknown source'
  Same   'Same or similar interaction as in the corresponding stable phase'
  REFLAV 'Laves phase convention: G(LAVES,X:X)=+3*GHSERXX+15000'
  91Din  'A.T. Dinsdale, Calphad, 15, 317-425(1991).'
  99Gho  'G. Ghosh, C. Kantner, G.B. Olson,
          J. Phase Equilib., 20, 295-308(1999); Co-Pd'
  06Vre  'J. Vrestal, J. Pinkas, A. Watson, A. Scott, J. Houserova, A. Kroupa,
          Calphad, 30, 14-17(2006), SGTE unary database V.5.0, 2009; Pd'
!

File: data/databases/sgte-binary/CoPr-99Du.tdb
$
$ Database for Co-Pr from Z. Du et al. 1999.
$
$ Z. Du, D. Wang, W. Zhang, J. Alloys Compd., 284, 206-12(1999).
$
$ Dataset created 2017.12.16 by Bengt Hallstedt.
$ 2020.12.25: Modified for use with GES6.
$
$ Co17Pr2 is not stable below 1160 K.
$
$ There is an inverse miscibility gap with a minimum at 4079 K and x(Pr)=0.35.
$
$ ------------------------------------------------------------------------------
 TEMP-LIM 298.15 6000.00 !
$
$ELEMENT NAME  REF. STATE               ATOMIC MASS H298-H0    S298    !
$
 ELEMENT VA   VACUUM                      0.0          0.0      0.0    ! 
 ELEMENT CO   HCP_A3                     58.9332    4765.567   30.0400 ! 
 ELEMENT PR   DHCP                      140.9077    7418.232   73.9313 ! 
$ ------------------------------------------------------------------------------
$ Phase definitions
$
 PHASE LIQUID:L % 1 1 !
 CONST LIQUID:L : CO PR : !
$
$ Fcc (cF4, Fm-3m) and MeX (cF8, Fm-3m)
$
 PHASE FCC_A1 %A 2 1 1 !
 CONST FCC_A1 : CO% PR : VA : !
$
$ Bcc (cI2, Im-3m)
$
 PHASE BCC_A2 %B 2 1 3 !
 CONST BCC_A2 : CO PR% : VA : !
$
$ Hcp (hP2, P6_3/mmc) and Me2X (NiAs-type, hP4, P6_3/mmc, B8_1)
$
 PHASE HCP_A3 %A 2 1 0.5 !
 CONST HCP_A3 : CO% PR : VA : !
$
$ Prototype alpha-La (hP4, P6_3/mmc)
$
 PHASE DHCP % 1 1 !
 CONST DHCP : CO PR% : !
$
$ Prototype Ni17Th2 (hP38, P6_3/mmc, ht) and Th2Zn17 (hR19, R-3m, lt)
$
 PHASE CO17PR2 %A 2 17 2 !
 CONST CO17PR2 : CO : PR : !
$
$ Prototype CaCu5 (hP6, P6/mmm)
$
 PHASE CO5PR_D2D %A 2 5 1 !
 CONST CO5PR_D2D : CO : PR : !
$
$ Prototype Ce5Co19 (hR24, R-3m)
$
 PHASE CO19PR5 %A 2 19 5 !
 CONST CO19PR5 : CO : PR : !
$
$ Prototype Ce2Ni7 (hP36, P6_3/mmc, ht) and Co7Gd2 (hR18, R-3m, lt)
$
 PHASE CO7PR2 %A 2 7 2 !
 CONST CO7PR2 : CO : PR : !
$
$ Prototype Ni3Pu (hR12, R-3m)
$
 PHASE CO3PR %A 2 3 1 !
 CONST CO3PR : CO : PR : !
$
$ Prototype Cu2Mg (cF24, Fd-3m)
$
 PHASE CO2PR_C15 %A 2 2 1 !
 CONST CO2PR_C15 : CO : PR : !
$
$ Pearson hP*
$
 PHASE CO3PR4 % 2 3 4 !
 CONST CO3PR4 : CO : PR : !
$
$ Prototype Mn5C2 (mC28, C2/c)
$
 PHASE CO2PR5 % 2 2 5 !
 CONST CO2PR5 : CO : PR : !
$
$ Prototype Fe3C (oP16, Pnma)
$
 PHASE COPR3_D011 % 2 1 3 !
 CONST COPR3_D011 : CO : PR : !
$ ------------------------------------------------------------------------------
$ Defaults
$
 DEFINE-SYSTEM-DEFAULT ELEMENT 2 !
 DEFAULT-COM DEFINE_SYSTEM_ELEMENT VA !
 TYPE-DEF % SEQ * !
 TYPE-DEF A GES AMEND_PHASE_DESCRIPTION @ MAGNETIC -3 0.28 !
 TYPE-DEF B GES AMEND_PHASE_DESCRIPTION @ MAGNETIC -1 0.4 !
 FUNCTION ZERO      298.15  0;                                         6000 N !
 FUNCTION UN_ASS    298.15  0;                                         6000 N !
 FUNCTION R         298.15  +8.31451;                                  6000 N !
$ ------------------------------------------------------------------------------
$ Element data
$ ------------------------------------------------------------------------------
$ Co
$
$ DHCP from 99Du not included in unary
$
 PAR  G(HCP_A3,CO:VA),,                 +GHSERCO;,,                   N 91Din !
 PAR  TC(HCP_A3,CO:VA),,                 1396.00;,,                   N 91Din !
 PAR  BM(HCP_A3,CO:VA),,                    1.35;,,                   N 91Din !
 PAR  G(FCC_A1,CO:VA),,                 +GHSERCO
             +427.591-0.615248*T;,,                                   N 91Din !
 PAR  TC(FCC_A1,CO:VA),,                 1396.00;,,                   N 91Din !
 PAR  BM(FCC_A1,CO:VA),,                    1.35;,,                   N 91Din !
 PAR  G(BCC_A2,CO:VA),,                 +GHSERCO+2938-0.7138*T;,,     N 91Din !
 PAR  TC(BCC_A2,CO:VA),,                 1450.00;,,                   N 91Din !
 PAR  BM(BCC_A2,CO:VA),,                    1.35;,,                   N 91Din !
 PAR  G(DHCP,CO),,                      +GHSERCO+5000;,,              N 99Du !
$PAR  G(CBCC_A12,CO:VA),,               +GHSERCO+4155;,,              N 91Din !
$PAR  G(CUB_A13,CO:VA),,                +GHSERCO+3155;,,              N 91Din !
 PAR  G(LIQUID,CO),,                    +GLIQCO;,,                    N 91Din !
$
 FUNCTION GHSERCO   298.15  +310.241+133.36601*T-25.0861*T*LN(T)
       -0.002654739*T**2-1.7348E-07*T**3+72527*T**(-1);
      1768.00  Y  -17197.666+253.28374*T-40.5*T*LN(T)+9.3488E+30*T**(-9);
      6000.00  N !
 FUNCTION GLIQCO    298.15  +15085.037-8.931932*T+GHSERCO-2.19801E-21*T**7;
      1768.00  Y  -846.61+243.599944*T-40.5*T*LN(T);
      6000.00  N !
 FUNCTION GFCCCO    298.15  +GHSERCO+427.59-0.615248*T;                6000 N !
 FUNCTION GBCCCO    298.15  +GHSERCO+2938-0.7138*T;                    6000 N !
$ ------------------------------------------------------------------------------
$ Pr
$
$ FCC_A1 and HCP_A3 from 99Du not included in unary
$ FCC_A1 from 04Du (used in SGSOL 5.0; this value is ABSURD!!!)
$ not included in unary
$ FCC_A1 from 09Wan4 not included in unary (this is not a good value)
$
 PAR  G(DHCP,PR),,                      +GHSERPR;                3800 N 91Din !
 PAR  G(BCC_A2,PR:VA),,                 +GBCCPR;                 3800 N 91Din !
 PAR  G(FCC_A1,PR:VA),,                 +GHSERPR+5000;           3800 N 99Du !
$PAR  G(FCC_A1,PR:VA),,                 +GHSERPR+312707;         3800 N 04Du2 !
$PAR  G(FCC_A1,PR:VA),,                 +GHSERPR+25000;          3800 N 09Wan4 !
 PAR  G(HCP_A3,PR:VA),,                 +GHSERPR+5000;           3800 N 99Du !
 PAR  G(LIQUID,PR),,                    +GLIQPR;                 3800 N 91Din !
$
 FUNCTION GHSERPR   298.15  -18803.379+356.587384*T-68.9176*T*LN(T)
       +0.072929*T**2-2.5184333E-05*T**3+507385*T**(-1);
       500.00  Y  -7246.848+82.427384*T-22.8909*T*LN(T)
       -0.00497126*T**2-1.22951E-06*T**3;
       800.00  Y  +95411.023-1073.55111*T+146.764*T*LN(T)
       -0.1288205*T**2+1.5592233E-05*T**3-11588800*T**(-1);
      1068.00  Y  -481663.131+4234.33311*T-606.120311*T*LN(T)
       +0.305181506*T**2-3.0994702E-05*T**3+70926840*T**(-1);
      1204.00  Y  -20014.678+227.685155*T-42.9697*T*LN(T);
      3800.00  N !
 FUNCTION GBCCPR    298.15  -2863.651+28.274853*T-13.7470527*T*LN(T)
       -0.02284377*T**2+3.542468E-06*T**3-87486*T**(-1);
      1068.00  Y  -11985.919+188.657121*T-38.451*T*LN(T);
      1204.00  Y  +953.224+100.826281*T-26.6824313*T*LN(T)
       -0.004106833*T**2+1.76214E-07*T**3-2473024*T**(-1);
      3800.00  N !
 FUNCTION GLIQPR    298.15  +3848.961-29.099465*T-4.7344931*T*LN(T)
       -0.035119723*T**2+5.427467E-06*T**3-207406*T**(-1);
      1068.00  Y  -10539.574+219.508805*T-42.9697*T*LN(T);
      3800.00  N !
$ ------------------------------------------------------------------------------
$ Binary system
$
$ Z. Du, D. Wang, W. Zhang, J. Alloys Compd., 284, 206-12(1999).
$
$ Checked against paper. Checked at 6000 K.
$
$ Co17Pr2 is not stable below 1160 K.
$
$ There is an inverse miscibility gap with a minimum at 4079 K and x(Pr)=0.35.
$
 PAR  L(LIQUID,CO,PR;0),,               -68784+31.596*T;,,            N 99Du !
 PAR  L(LIQUID,CO,PR;1),,               -17505+8.223*T;,,             N 99Du !
$
 PAR  L(FCC_A1,CO,PR:VA;0),,            +100000;,,                    N 99Du !
 PAR  L(BCC_A2,CO,PR:VA;0),,            +100000;,,                    N 99Du !
 PAR  L(HCP_A3,CO,PR:VA;0),,            +100000;,,                    N 99Du !
 PAR  L(DHCP,CO,PR;0),,                 +100000;,,                    N 99Du !
$
 PAR  G(CO17PR2,CO:PR),,                +17*GHSERCO+2*GHSERPR
             -128412+12.793*T;,,                                      N 99Du !
 PAR  TC(CO17PR2,CO:PR),,                1177.00;,,                   N 99Du !
 PAR  BM(CO17PR2,CO:PR),,                  32.00;,,                   N 99Du !
$
 PAR  G(CO5PR_D2D,CO:PR),,              +5*GHSERCO+GHSERPR
             -63311+9.468*T;,,                                        N 99Du !
 PAR  TC(CO5PR_D2D,CO:PR),,               912.00;,,                   N 99Du !
 PAR  BM(CO5PR_D2D,CO:PR),,                 9.95;,,                   N 99Du !
$
 PAR  G(CO19PR5,CO:PR),,                +19*GHSERCO+5*GHSERPR
             -386270+115.31*T;,,                                      N 99Du !
 PAR  TC(CO19PR5,CO:PR),,                 690.00;,,                   N 99Du !
 PAR  BM(CO19PR5,CO:PR),,                   2.97;,,                   N 99Du !
$
 PAR  G(CO7PR2,CO:PR),,                 +7*GHSERCO+2*GHSERPR
             -144708+41.081*T;,,                                      N 99Du !
 PAR  TC(CO7PR2,CO:PR),,                  574.00;,,                   N 99Du !
 PAR  BM(CO7PR2,CO:PR),,                   10.50;,,                   N 99Du !
$
 PAR  G(CO3PR,CO:PR),,                  +3*GHSERCO+GHSERPR
             -64555+17.009*T;,,                                       N 99Du !
 PAR  TC(CO3PR,CO:PR),,                   339.00;,,                   N 99Du !
 PAR  BM(CO3PR,CO:PR),,                     3.80;,,                   N 99Du !
$
 PAR  G(CO2PR_C15,CO:PR),,              +2*GHSERCO+GHSERPR
             -45681+8.915*T;,,                                        N 99Du !
 PAR  TC(CO2PR_C15,CO:PR),,                49.00;,,                   N 99Du !
 PAR  BM(CO2PR_C15,CO:PR),,                 2.83;,,                   N 99Du !
$
 PAR  G(CO3PR4,CO:PR),,                 +3*GHSERCO+4*GHSERPR
             -73519+2.375*T;,,                                        N 99Du !
 PAR  G(CO2PR5,CO:PR),,                 +2*GHSERCO+5*GHSERPR
             -53050-1.879*T;,,                                        N 99Du !
 PAR  G(COPR3_D011,CO:PR),,             +GHSERCO+3*GHSERPR
             -27360-1.441*T;,,                                        N 99Du !
$ ------------------------------------------------------------------------------
$
$
 LIST-OF-REFERENCE
 NUMBER  SOURCE
  Null   'Unknown source'
  Same   'Same or similar interaction as in the corresponding stable phase'
  COST   'COST 507 database'
  91Din  'A.T. Dinsdale, Calphad, 15, 317-425(1991).'
  99Du   'Z. Du, D. Wang, W. Zhang,
          J. Alloys Compd., 284, 206-12(1999); Co, Pr, Co-Pr'
  04Du2  'Z. Du, C. Guo, D. Lu, J. Alloys Compd., 364, 117-20(2004); Pr'
  09Wan4 'C.P. Wang, Z. Lin, X.J. Liu,
          J. Alloys Compd., 469, 123-28(2009); Mn, Pr'
!

File: data/databases/sgte-binary/CoPt-01Oik.tdb
$
$ Database for Co-Pt from K. Oikawa et al. 2001.
$
$ K. Oikawa, G.W. Qin, T. Ikeshoji, O. Kitakami, Y. Shimada, K. Ishida,
$ K. Fukamichi, J. Magn. Magn. Mater., 236, 220-33(2001).
$
$ Dataset created 2020.05.09 by Bengt Hallstedt.
$
$ Fcc ordering (CoPt and CoPt3) is not included.
$
$ ------------------------------------------------------------------------------
 TEMP-LIM 298.15 6000.00 !
$
$ELEMENT NAME  REF. STATE               ATOMIC MASS H298-H0    S298    !
$
 ELEMENT VA   VACUUM                      0.0          0.0      0.0    ! 
 ELEMENT CO   HCP_A3                     58.9332    4765.567   30.0400 ! 
 ELEMENT PT   FCC_A1                    195.08      5723.712   41.6308 !
$ ------------------------------------------------------------------------------
$ Phase definitions
$
 PHASE LIQUID:L % 1 1 !
 CONST LIQUID:L : CO PT : !
$
$ Fcc (cF4, Fm-3m) and MeX (cF8, Fm-3m)
$
 PHASE FCC_A1 %A 2 1 1 !
 CONST FCC_A1 : CO% PT% : VA : !
$
$ Bcc (cI2, Im-3m)
$
 PHASE BCC_A2 %B 2 1 3 !
 CONST BCC_A2 : CO PT : VA : !
$
$ Hcp (hP2, P6_3/mmc) and Me2X (NiAs-type, hP4, P6_3/mmc, B8_1)
$
 PHASE HCP_A3 %A 2 1 0.5 !
 CONST HCP_A3 : CO% PT : VA : !
$ ------------------------------------------------------------------------------
$ Defaults
$
 DEFINE-SYSTEM-DEFAULT ELEMENT 2 !
 DEFAULT-COM DEFINE_SYSTEM_ELEMENT VA !
 TYPE-DEF % SEQ * !
 TYPE-DEF A GES AMEND_PHASE_DESCRIPTION @ MAGNETIC -3 0.28 !
 TYPE-DEF B GES AMEND_PHASE_DESCRIPTION @ MAGNETIC -1 0.4 !
 FUNCTION ZERO      298.15  0;                                         6000 N !
 FUNCTION UN_ASS    298.15  0;                                         6000 N !
 FUNCTION R         298.15  +8.31451;                                  6000 N !
$ ------------------------------------------------------------------------------
$ Element data
$ ------------------------------------------------------------------------------
$ Co
$
 PAR  G(HCP_A3,CO:VA),,                 +GHSERCO;,,                   N 91Din !
 PAR  TC(HCP_A3,CO:VA),,                 1396.00;,,                   N 91Din !
 PAR  BM(HCP_A3,CO:VA),,                    1.35;,,                   N 91Din !
 PAR  G(FCC_A1,CO:VA),,                 +GHSERCO
             +427.591-0.615248*T;,,                                   N 91Din !
 PAR  TC(FCC_A1,CO:VA),,                 1396.00;,,                   N 91Din !
 PAR  BM(FCC_A1,CO:VA),,                    1.35;,,                   N 91Din !
 PAR  G(BCC_A2,CO:VA),,                 +GHSERCO+2938-0.7138*T;,,     N 91Din !
 PAR  TC(BCC_A2,CO:VA),,                 1450.00;,,                   N 91Din !
 PAR  BM(BCC_A2,CO:VA),,                    1.35;,,                   N 91Din !
$PAR  G(CBCC_A12,CO:VA),,               +GHSERCO+4155;,,              N 91Din !
$PAR  G(CUB_A13,CO:VA),,                +GHSERCO+3155;,,              N 91Din !
 PAR  G(LIQUID,CO),,                    +GLIQCO;,,                    N 91Din !
$
 FUNCTION GHSERCO   298.15  +310.241+133.36601*T-25.0861*T*LN(T)
       -0.002654739*T**2-1.7348E-07*T**3+72527*T**(-1);
      1768.00  Y  -17197.666+253.28374*T-40.5*T*LN(T)+9.3488E+30*T**(-9);
      6000.00  N !
 FUNCTION GLIQCO    298.15  +15085.037-8.931932*T+GHSERCO-2.19801E-21*T**7;
      1768.00  Y  -846.61+243.599944*T-40.5*T*LN(T);
      6000.00  N !
 FUNCTION GFCCCO    298.15  +GHSERCO+427.59-0.615248*T;                6000 N !
 FUNCTION GBCCCO    298.15  +GHSERCO+2938-0.7138*T;                    6000 N !
$ ------------------------------------------------------------------------------
$ Pt
$
 PAR  G(FCC_A1,PT:VA),,                 +GHSERPT;                4000 N 91Din !
 PAR  G(BCC_A2,PT:VA),,                 +GHSERPT+15000-2.4*T;    4000 N 91Din !
 PAR  G(HCP_A3,PT:VA),,                 +GHSERPT+2500+0.1*T;     4000 N 91Din !
 PAR  G(LIQUID,PT),,                    +GLIQPT;                 4000 N 91Din !
$
 FUNCTION GHSERPT   298.15  -7595.631+124.388275*T-24.5526*T*LN(T)
       -0.00248297*T**2-2.0138E-08*T**3+7974*T**(-1);
      1300.00  Y  -9253.174+161.529615*T-30.2527*T*LN(T)
       +0.002321665*T**2-6.56946E-07*T**3-272106*T**(-1);
      2041.50  Y  -222048.216+1019.35892*T-136.192996*T*LN(T)
       +0.020454938*T**2-7.59259E-07*T**3+71539020*T**(-1);
      4000.00  N !
 FUNCTION GLIQPT    298.15  +20114.016-9.275183*T+GHSERPT;
       600.00  Y  +19023.491+32.94182*T-12.3403769*T*LN(T)
       -0.011551507*T**2+9.31516E-07*T**3-601426*T**(-1);
      2041.50  Y  +1404.468+205.858962*T-36.5*T*LN(T);
      4000.00  N !
 FUNCTION GBCCPT    298.15  +GHSERPT+15000-2.4*T;                      6000 N !
$ ------------------------------------------------------------------------------
$ Binary system
$
$ K. Oikawa, G.W. Qin, T. Ikeshoji, O. Kitakami, Y. Shimada, K. Ishida,
$ K. Fukamichi, J. Magn. Magn. Mater., 236, 220-33(2001).
$
$ Checked against paper. Checked at 6000 K.
$
$ Fcc ordering (CoPt and CoPt3) is not included.
$
 PAR  L(LIQUID,CO,PT;0),,               -55000;,,                     N 01Oik !
 PAR  L(LIQUID,CO,PT;1),,               -2000;,,                      N 01Oik !
$
 PAR  L(FCC_A1,CO,PT:VA;0),,            -49573.14;,,                  N 01Oik !
 PAR  TC(FCC_A1,CO,PT:VA;0),,            +563;,,                      N 01Oik !
 PAR  TC(FCC_A1,CO,PT:VA;1),,            +494.9;,,                    N 01Oik !
$
 PAR  L(HCP_A3,CO,PT:VA;0),,            -49573.14;,,                  N 01Oik !
 PAR  TC(HCP_A3,CO,PT:VA;0),,            +563.1;,,                    N 01Oik !
 PAR  TC(HCP_A3,CO,PT:VA;1),,            +494.9;,,                    N 01Oik !
$
$ Metastable
$
 PAR  L(BCC_A2,CO,PT:VA;0),,            -49573.14;,,                  N Same !
$ ------------------------------------------------------------------------------
$
 ASSESSED_SYSTEM
  CO-PT(TDB -* +LIQ +HCP_A3 +FCC_A1
  ;P3 TMM:300/2500 STP:.2/1200/2/-2 STP:.72/800/1) !
$
$
 LIST-OF-REFERENCE
 NUMBER  SOURCE
  Null   'Unknown source'
  Same   'Same or similar interaction as in the corresponding stable phase'
  REFLAV 'Laves phase convention: G(LAVES,X:X)=+3*GHSERXX+15000'
  91Din  'A.T. Dinsdale, Calphad, 15, 317-425(1991).'
  01Oik  'K. Oikawa, G.W. Qin, T. Ikeshoji, O. Kitakami, Y. Shimada, K. Ishida,
          K. Fukamichi, J. Magn. Magn. Mater., 236, 220-33(2001); Co-Pt'
!

File: data/databases/sgte-binary/CoPt-11Kim.tdb
$
$ Database for Co-Pt from D. Kim et al. 2011.
$
$ D. Kim, J.E. Saal, L. Zhou, S. Shang, Y. Du, Z.-K. Liu,
$ Calphad, 35, 323-30(2011).
$
$ Dataset created 2020.05.09 by Bengt Hallstedt.
$
$ 4-sl ordering model for fcc using option F.
$
$ ------------------------------------------------------------------------------
 TEMP-LIM 298.15 6000.00 !
$
$ELEMENT NAME  REF. STATE               ATOMIC MASS H298-H0    S298    !
$
 ELEMENT VA   VACUUM                      0.0          0.0      0.0    ! 
 ELEMENT CO   HCP_A3                     58.9332    4765.567   30.0400 ! 
 ELEMENT PT   FCC_A1                    195.08      5723.712   41.6308 !
$ ------------------------------------------------------------------------------
$ Phase definitions
$
 PHASE LIQUID:L % 1 1 !
 CONST LIQUID:L : CO PT : !
$
$ Fcc (cF4, Fm-3m) and MeX (cF8, Fm-3m)
$
 PHASE FCC_A1 %A 2 1 1 !
 CONST FCC_A1 : CO% PT% : VA : !
$
$ Disordered part of FCC_4SL, identical to FCC_A1
$
 PHASE A1_FCC %A 2 1 1 !
 CONST A1_FCC : CO PT : VA : !
$
$ Prototype AuCu (L1_0, tP2, P4/mmm) and AuCu3 (L1_2, cP4, Pm-3m)
$
 PHASE FCC_4SL:F %AY 5 0.25 0.25 0.25 0.25 1 !
 CONST FCC_4SL:F : CO PT : CO PT : CO PT : CO PT : VA :  !
$
$ Bcc (cI2, Im-3m)
$
 PHASE BCC_A2 %B 2 1 3 !
 CONST BCC_A2 : CO PT : VA : !
$
$ Hcp (hP2, P6_3/mmc) and Me2X (NiAs-type, hP4, P6_3/mmc, B8_1)
$
 PHASE HCP_A3 %A 2 1 0.5 !
 CONST HCP_A3 : CO% PT : VA : !
$ ------------------------------------------------------------------------------
$ Defaults
$
 DEFINE-SYSTEM-DEFAULT ELEMENT 2 !
 DEFAULT-COM DEFINE_SYSTEM_ELEMENT VA !
 DEFAULT-COM REJECT_PHASE FCC_A1 !
 TYPE-DEF % SEQ * !
 TYPE-DEF A GES AMEND_PHASE_DESCRIPTION @ MAGNETIC -3 0.28 !
 TYPE-DEF B GES AMEND_PHASE_DESCRIPTION @ MAGNETIC -1 0.4 !
 TYPE-DEF Y GES AMEND_PHASE_DESCRIPTION FCC_4SL DIS_PART A1_FCC !
 FUNCTION ZERO      298.15  0;                                         6000 N !
 FUNCTION UN_ASS    298.15  0;                                         6000 N !
 FUNCTION R         298.15  +8.31451;                                  6000 N !
$ ------------------------------------------------------------------------------
$ Element data
$ ------------------------------------------------------------------------------
$ Co
$
 PAR  G(HCP_A3,CO:VA),,                 +GHSERCO;,,                   N 91Din !
 PAR  TC(HCP_A3,CO:VA),,                 1396.00;,,                   N 91Din !
 PAR  BM(HCP_A3,CO:VA),,                    1.35;,,                   N 91Din !
 PAR  G(FCC_A1,CO:VA),,                 +GHSERCO
             +427.591-0.615248*T;,,                                   N 91Din !
 PAR  TC(FCC_A1,CO:VA),,                 1396.00;,,                   N 91Din !
 PAR  BM(FCC_A1,CO:VA),,                    1.35;,,                   N 91Din !
 PAR  G(A1_FCC,CO:VA),,                 +GHSERCO
             +427.591-0.615248*T;,,                                   N 91Din !
 PAR  TC(A1_FCC,CO:VA),,                 1396.00;,,                   N 91Din !
 PAR  BM(A1_FCC,CO:VA),,                    1.35;,,                   N 91Din !
 PAR  G(BCC_A2,CO:VA),,                 +GHSERCO+2938-0.7138*T;,,     N 91Din !
 PAR  TC(BCC_A2,CO:VA),,                 1450.00;,,                   N 91Din !
 PAR  BM(BCC_A2,CO:VA),,                    1.35;,,                   N 91Din !
$PAR  G(CBCC_A12,CO:VA),,               +GHSERCO+4155;,,              N 91Din !
$PAR  G(CUB_A13,CO:VA),,                +GHSERCO+3155;,,              N 91Din !
 PAR  G(LIQUID,CO),,                    +GLIQCO;,,                    N 91Din !
$
 FUNCTION GHSERCO   298.15  +310.241+133.36601*T-25.0861*T*LN(T)
       -0.002654739*T**2-1.7348E-07*T**3+72527*T**(-1);
      1768.00  Y  -17197.666+253.28374*T-40.5*T*LN(T)+9.3488E+30*T**(-9);
      6000.00  N !
 FUNCTION GLIQCO    298.15  +15085.037-8.931932*T+GHSERCO-2.19801E-21*T**7;
      1768.00  Y  -846.61+243.599944*T-40.5*T*LN(T);
      6000.00  N !
 FUNCTION GFCCCO    298.15  +GHSERCO+427.59-0.615248*T;                6000 N !
 FUNCTION GBCCCO    298.15  +GHSERCO+2938-0.7138*T;                    6000 N !
$ ------------------------------------------------------------------------------
$ Pt
$
 PAR  G(FCC_A1,PT:VA),,                 +GHSERPT;                4000 N 91Din !
 PAR  G(A1_FCC,PT:VA),,                 +GHSERPT;                4000 N 91Din !
 PAR  G(BCC_A2,PT:VA),,                 +GHSERPT+15000-2.4*T;    4000 N 91Din !
 PAR  G(HCP_A3,PT:VA),,                 +GHSERPT+2500+0.1*T;     4000 N 91Din !
 PAR  G(LIQUID,PT),,                    +GLIQPT;                 4000 N 91Din !
$
 FUNCTION GHSERPT   298.15  -7595.631+124.388275*T-24.5526*T*LN(T)
       -0.00248297*T**2-2.0138E-08*T**3+7974*T**(-1);
      1300.00  Y  -9253.174+161.529615*T-30.2527*T*LN(T)
       +0.002321665*T**2-6.56946E-07*T**3-272106*T**(-1);
      2041.50  Y  -222048.216+1019.35892*T-136.192996*T*LN(T)
       +0.020454938*T**2-7.59259E-07*T**3+71539020*T**(-1);
      4000.00  N !
 FUNCTION GLIQPT    298.15  +20114.016-9.275183*T+GHSERPT;
       600.00  Y  +19023.491+32.94182*T-12.3403769*T*LN(T)
       -0.011551507*T**2+9.31516E-07*T**3-601426*T**(-1);
      2041.50  Y  +1404.468+205.858962*T-36.5*T*LN(T);
      4000.00  N !
 FUNCTION GBCCPT    298.15  +GHSERPT+15000-2.4*T;                      6000 N !
$ ------------------------------------------------------------------------------
$ Binary system
$
$ D. Kim, J.E. Saal, L. Zhou, S. Shang, Y. Du, Z.-K. Liu,
$ Calphad, 35, 323-30(2011).
$
$ Checked against paper and author's tdb. Checked at 6000 K.
$
$ 4-sl ordering model for fcc using option F.
$
 PAR  L(LIQUID,CO,PT;0),,               -54724;,,                     N 11Kim !
 PAR  L(LIQUID,CO,PT;1),,               -3619;,,                      N 11Kim !
$
 PAR  L(FCC_A1,CO,PT:VA;0),,            -49694;,,                     N 11Kim !
 PAR  TC(FCC_A1,CO,PT:VA;0),,            +565;,,                      N 11Kim !
 PAR  TC(FCC_A1,CO,PT:VA;1),,             -59;,,                      N 11Kim !
$
 PAR  L(A1_FCC,CO,PT:VA;0),,            -49694;,,                     N 11Kim !
 PAR  TC(A1_FCC,CO,PT:VA;0),,            +565;,,                      N 11Kim !
 PAR  TC(A1_FCC,CO,PT:VA;1),,             -59;,,                      N 11Kim !
$
 PAR  G(FCC_4SL,CO:CO:CO:PT:VA),,       -18344-1.575*T;,,             N 11Kim !
 PAR  G(FCC_4SL,CO:CO:PT:PT:VA),,       -25678-2.586*T;,,             N 11Kim !
 PAR  G(FCC_4SL,CO:PT:PT:PT:VA),,       -21867+1.02*T;,,              N 11Kim !
 PAR  L(FCC_4SL,CO,PT:CO,PT:*:*:VA;0),, -6394+1.873*T;,,              N 11Kim !
$
 PAR  L(HCP_A3,CO,PT:VA;0),,            -48399;,,                     N 11Kim !
 PAR  L(HCP_A3,CO,PT:VA;1),,            -6149;,,                      N 11Kim !
 PAR  TC(HCP_A3,CO,PT:VA;0),,            +565;,,                      N 11Kim !
 PAR  TC(HCP_A3,CO,PT:VA;1),,             -59;,,                      N 11Kim !
$
$ Metastable
$
 PAR  L(BCC_A2,CO,PT:VA;0),,            -49694;,,                     N Same !
$ ------------------------------------------------------------------------------
$
 ASSESSED_SYSTEM
  CO-PT(TDB -* +LIQ +HCP_A3 +FCC_A1
  ;P3 TMM:300/2500 STP:.2/1200/2/-2 STP:.72/800/1) !
$
$
 LIST-OF-REFERENCE
 NUMBER  SOURCE
  Null   'Unknown source'
  Same   'Same or similar interaction as in the corresponding stable phase'
  REFLAV 'Laves phase convention: G(LAVES,X:X)=+3*GHSERXX+15000'
  91Din  'A.T. Dinsdale, Calphad, 15, 317-425(1991).'
  01Oik  'K. Oikawa, G.W. Qin, T. Ikeshoji, O. Kitakami, Y. Shimada, K. Ishida,
          K. Fukamichi, J. Magn. Magn. Mater., 236, 220-33(2001); Co-Pt'
  11Kim  'D. Kim, J.E. Saal, L. Zhou, S. Shang, Y. Du, Z.-K. Liu,
          Calphad, 35, 323-30(2011); Co-Pt'
!

File: data/databases/sgte-binary/CoPt-90Spe-LB.tdb
$
$ Database for Co-Pt from P.J. Spencer 1990 (included in LB Vol. 2)
$
$ P.J. Spencer, unpublished, 1990.
$
$ Dataset created 2012.10.06 by Bengt Hallstedt.
$ 2020.05.09: Modified for use with GES6.
$
$ ------------------------------------------------------------------------------
 TEMP-LIM 298.15 6000.00 !
$
$ELEMENT NAME  REF. STATE               ATOMIC MASS H298-H0    S298    !
$
 ELEMENT VA   VACUUM                      0.0          0.0      0.0    ! 
 ELEMENT CO   HCP_A3                     58.9332    4765.567   30.0400 ! 
 ELEMENT PT   FCC_A1                    195.08      5723.712   41.6308 !
$ ------------------------------------------------------------------------------
$ Phase definitions
$
 PHASE LIQUID:L % 1 1 !
 CONST LIQUID:L : CO PT : !
$
$ Fcc (cF4, Fm-3m) and MeX (cF8, Fm-3m)
$
 PHASE FCC_A1 %A 2 1 1 !
 CONST FCC_A1 : CO% PT% : VA : !
$
$ Bcc (cI2, Im-3m)
$
 PHASE BCC_A2 %B 2 1 3 !
 CONST BCC_A2 : CO PT : VA : !
$
$ Hcp (hP2, P6_3/mmc) and Me2X (NiAs-type, hP4, P6_3/mmc, B8_1)
$
 PHASE HCP_A3 %A 2 1 0.5 !
 CONST HCP_A3 : CO% PT : VA : !
$
$ Prototype AuCu (tP4, P4/mmm)
$
 PHASE COPT_L10 %A 1 1 !
 CONST COPT_L10 : CO PT : !
$
$ Prototype AuCu3 (cP4, Pm-3m)
$
 PHASE COPT3_L12 %A 1 1 !
 CONST COPT3_L12 : CO PT : !
$ ------------------------------------------------------------------------------
$ Defaults
$
 DEFINE-SYSTEM-DEFAULT ELEMENT 2 !
 DEFAULT-COM DEFINE_SYSTEM_ELEMENT VA !
 TYPE-DEF % SEQ * !
 TYPE-DEF A GES AMEND_PHASE_DESCRIPTION @ MAGNETIC -3 0.28 !
 TYPE-DEF B GES AMEND_PHASE_DESCRIPTION @ MAGNETIC -1 0.4 !
 FUNCTION ZERO      298.15  0;                                         6000 N !
 FUNCTION UN_ASS    298.15  0;                                         6000 N !
 FUNCTION R         298.15  +8.31451;                                  6000 N !
$ ------------------------------------------------------------------------------
$ Element data
$ ------------------------------------------------------------------------------
$ Co
$
 PAR  G(HCP_A3,CO:VA),,                 +GHSERCO;,,                   N 91Din !
 PAR  TC(HCP_A3,CO:VA),,                 1396.00;,,                   N 91Din !
 PAR  BM(HCP_A3,CO:VA),,                    1.35;,,                   N 91Din !
 PAR  G(FCC_A1,CO:VA),,                 +GHSERCO
             +427.591-0.615248*T;,,                                   N 91Din !
 PAR  TC(FCC_A1,CO:VA),,                 1396.00;,,                   N 91Din !
 PAR  BM(FCC_A1,CO:VA),,                    1.35;,,                   N 91Din !
 PAR  G(BCC_A2,CO:VA),,                 +GHSERCO+2938-0.7138*T;,,     N 91Din !
 PAR  TC(BCC_A2,CO:VA),,                 1450.00;,,                   N 91Din !
 PAR  BM(BCC_A2,CO:VA),,                    1.35;,,                   N 91Din !
$PAR  G(CBCC_A12,CO:VA),,               +GHSERCO+4155;,,              N 91Din !
$PAR  G(CUB_A13,CO:VA),,                +GHSERCO+3155;,,              N 91Din !
 PAR  G(LIQUID,CO),,                    +GLIQCO;,,                    N 91Din !
$
 PAR  G(COPT_L10,CO),,                  +GFCCCO+2000;,,               N 90Spe !
 PAR  TC(COPT_L10,CO),,                  1396.00;,,                   N 91Din !
 PAR  BM(COPT_L10,CO),,                     1.35;,,                   N 91Din !
 PAR  G(COPT3_L12,CO),,                 +GFCCCO+4000;,,               N 90Spe !
 PAR  TC(COPT3_L12,CO),,                 1396.00;,,                   N 91Din !
 PAR  BM(COPT3_L12,CO),,                    1.35;,,                   N 91Din !
$
 FUNCTION GHSERCO   298.15  +310.241+133.36601*T-25.0861*T*LN(T)
       -0.002654739*T**2-1.7348E-07*T**3+72527*T**(-1);
      1768.00  Y  -17197.666+253.28374*T-40.5*T*LN(T)+9.3488E+30*T**(-9);
      6000.00  N !
 FUNCTION GLIQCO    298.15  +15085.037-8.931932*T+GHSERCO-2.19801E-21*T**7;
      1768.00  Y  -846.61+243.599944*T-40.5*T*LN(T);
      6000.00  N !
 FUNCTION GFCCCO    298.15  +GHSERCO+427.59-0.615248*T;                6000 N !
 FUNCTION GBCCCO    298.15  +GHSERCO+2938-0.7138*T;                    6000 N !
$ ------------------------------------------------------------------------------
$ Pt
$
 PAR  G(FCC_A1,PT:VA),,                 +GHSERPT;                4000 N 91Din !
 PAR  G(BCC_A2,PT:VA),,                 +GHSERPT+15000-2.4*T;    4000 N 91Din !
 PAR  G(HCP_A3,PT:VA),,                 +GHSERPT+2500+0.1*T;     4000 N 91Din !
 PAR  G(LIQUID,PT),,                    +GLIQPT;                 4000 N 91Din !
$
 PAR  G(COPT_L10,PT),,                  +GHSERPT+2000;,,              N 90Spe !
 PAR  G(COPT3_L12,PT),,                 +GHSERPT+4000;,,              N 90Spe !
$
 FUNCTION GHSERPT   298.15  -7595.631+124.388275*T-24.5526*T*LN(T)
       -0.00248297*T**2-2.0138E-08*T**3+7974*T**(-1);
      1300.00  Y  -9253.174+161.529615*T-30.2527*T*LN(T)
       +0.002321665*T**2-6.56946E-07*T**3-272106*T**(-1);
      2041.50  Y  -222048.216+1019.35892*T-136.192996*T*LN(T)
       +0.020454938*T**2-7.59259E-07*T**3+71539020*T**(-1);
      4000.00  N !
 FUNCTION GLIQPT    298.15  +20114.016-9.275183*T+GHSERPT;
       600.00  Y  +19023.491+32.94182*T-12.3403769*T*LN(T)
       -0.011551507*T**2+9.31516E-07*T**3-601426*T**(-1);
      2041.50  Y  +1404.468+205.858962*T-36.5*T*LN(T);
      4000.00  N !
 FUNCTION GBCCPT    298.15  +GHSERPT+15000-2.4*T;                      6000 N !
$ ------------------------------------------------------------------------------
$ Binary system
$
$ From P.J. Spencer 1990 (included in LB Vol. 2)
$
$ P.J. Spencer, unpublished, 1990.
$
$ Checked against LB. Checked at 6000 K.
$
$ There is some mismatch with the printed LB for the COPT_L10 phase. Invariant
$ equilibria are different by up to 4.7 K. LBall-v7+fun.tdb produces the same
$ result as this dataset.
$
 PAR  L(LIQUID,CO,PT;0),,               -44000-9.06391*T;,,           N 90Spe !
$
 PAR  L(FCC_A1,CO,PT:VA;0),,            -38238.8-9.06391*T;,,         N 90Spe !
 PAR  TC(FCC_A1,CO,PT:VA;0),,            +582;,,                      N 90Spe !
 PAR  TC(FCC_A1,CO,PT:VA;2),,            +745;,,                      N 90Spe !
$
 PAR  L(HCP_A3,CO,PT:VA;0),,            -43000-8*T;,,                 N 90Spe !
 PAR  TC(HCP_A3,CO,PT:VA;0),,            +582;,,                      N 90Spe !
 PAR  TC(HCP_A3,CO,PT:VA;2),,            +745;,,                      N 90Spe !
$
 PAR  L(COPT_L10,CO,PT;0),,             -47410-8*T;,,                 N 90Spe !
 PAR  L(COPT_L10,CO,PT;1),,             +150;,,                       N 90Spe !
 PAR  TC(COPT_L10,CO,PT;0),,             +582;,,                      N 90Spe !
 PAR  TC(COPT_L10,CO,PT;2),,             +745;,,                      N 90Spe !
$
 PAR  L(COPT3_L12,CO,PT;0),,            -48795-8*T;,,                 N 90Spe !
 PAR  L(COPT3_L12,CO,PT;1),,            +21200;,,                     N 90Spe !
 PAR  L(COPT3_L12,CO,PT;2),,            -5000;,,                      N 90Spe !
 PAR  TC(COPT3_L12,CO,PT;0),,            +582;,,                      N 90Spe !
 PAR  TC(COPT3_L12,CO,PT;2),,            +745;,,                      N 90Spe !
$
$ Metastable
$
 PAR  L(BCC_A2,CO,PT:VA;0),,            -38238.8-9.06391*T;,,         N Same !
$ ------------------------------------------------------------------------------
$
 ASSESSED_SYSTEM
  CO-PT(TDB -* +LIQ +HCP_A3 +FCC_A1 +COPT_L10 +COPT3_L12
  ;P3 TMM:300/2500 STP:.2/1200/2/-2 STP:.72/800/1) !
$
$
 LIST-OF-REFERENCE
 NUMBER  SOURCE
  Null   'Unknown source'
  Same   'Same or similar interaction as in the corresponding stable phase'
  REFLAV 'Laves phase convention: G(LAVES,X:X)=+3*GHSERXX+15000'
  90Spe  'P.J. Spencer, unpublished, 1990; Co-Pt'
  91Din  'A.T. Dinsdale, Calphad, 15, 317-425(1991).'
!
