Repository: orchid-calphad/orchid-project.org

# orchid-project.org

Website and released data of **ORCHID** (Open Repository for CALPHAD Hypotheses, Intelligence, and Discovery),
served by GitHub Pages at https://orchid-project.org. Releases are archived on Zenodo (one DOI per version).

- `index.html`, `catalog/`, `best-practices.html` — static, self-contained pages (generated in the ORCHID tooling).
- `data/` — released data: catalog, redistributable TDB files, convex hulls. Licences: `data/LICENSES.md`, `data/NOTICE.md`.
- `llms.txt`, `data/croissant.json`, `CITATION.cff`, `.zenodo.json` — machine-readable metadata.

Only data with clear redistribution rights are published.

File: data/databases/sgte-binary/CoRe-14Liu.tdb
$
$ Database for Co-Re from X.J. Liu et al. 2014.
$
$ X.J. Liu, J.Y. Lin, Y. Lu, Y.H. Guo, C.P. Wang, Calphad, 45, 138-44(2014).
$
$ Dataset created 2024.07.25 by Bengt Hallstedt.
$
$ Old data for Re used. With current data the phase diagram is not reproduced.
$
$ ------------------------------------------------------------------------------
 TEMP-LIM 298.15 6000.00 !
$
$ELEMENT NAME  REF. STATE               ATOMIC MASS H298-H0    S298    !
$
 ELEMENT VA   VACUUM                      0.0          0.0      0.0    ! 
 ELEMENT CO   HCP_A3                     58.9332    4765.567   30.0400 ! 
 ELEMENT RE   HCP_A3                    186.207     5333.      36.4820 ! 
$ ------------------------------------------------------------------------------
$ Phase definitions
$
 PHASE LIQUID:L % 1 1 !
 CONST LIQUID:L : CO RE : !
$
$ Fcc (cF4, Fm-3m) and MeX (cF8, Fm-3m)
$
 PHASE FCC_A1 %A 2 1 1 !
 CONST FCC_A1 : CO% RE : VA : !
$
$ Bcc (cI2, Im-3m)
$
 PHASE BCC_A2 %B 2 1 3 !
 CONST BCC_A2 : CO RE : VA : !
$
$ Hcp (hP2, P6_3/mmc) and Me2X (NiAs-type, hP4, P6_3/mmc, B8_1)
$
 PHASE HCP_A3 %A 2 1 0.5 !
 CONST HCP_A3 : CO% RE% : VA : !
$ ------------------------------------------------------------------------------
$ Defaults
$
 DEFINE-SYSTEM-DEFAULT ELEMENT 2 !
 DEFAULT-COM DEFINE_SYSTEM_ELEMENT VA !
 TYPE-DEF % SEQ * !
 TYPE-DEF A GES AMEND_PHASE_DESCRIPTION @ MAGNETIC -3 0.28 !
 TYPE-DEF B GES AMEND_PHASE_DESCRIPTION @ MAGNETIC -1 0.4 !
 FUNCTION ZERO      298.15  0;                                         6000 N !
 FUNCTION UN_ASS    298.15  0;                                         6000 N !
 FUNCTION R         298.15  +8.31451;                                  6000 N !
$ ------------------------------------------------------------------------------
$ Element data
$ ------------------------------------------------------------------------------
$ Co
$
 PAR  G(HCP_A3,CO:VA),,                 +GHSERCO;,,                   N 91Din !
 PAR  TC(HCP_A3,CO:VA),,                 1396.00;,,                   N 91Din !
 PAR  BM(HCP_A3,CO:VA),,                    1.35;,,                   N 91Din !
 PAR  G(FCC_A1,CO:VA),,                 +GHSERCO
             +427.591-0.615248*T;,,                                   N 91Din !
 PAR  TC(FCC_A1,CO:VA),,                 1396.00;,,                   N 91Din !
 PAR  BM(FCC_A1,CO:VA),,                    1.35;,,                   N 91Din !
 PAR  G(BCC_A2,CO:VA),,                 +GHSERCO+2938-0.7138*T;,,     N 91Din !
 PAR  TC(BCC_A2,CO:VA),,                 1450.00;,,                   N 91Din !
 PAR  BM(BCC_A2,CO:VA),,                    1.35;,,                   N 91Din !
$PAR  G(CBCC_A12,CO:VA),,               +GHSERCO+4155;,,              N 91Din !
$PAR  G(CUB_A13,CO:VA),,                +GHSERCO+3155;,,              N 91Din !
 PAR  G(LIQUID,CO),,                    +GLIQCO;,,                    N 91Din !
$
 FUNCTION GHSERCO   298.15  +310.241+133.36601*T-25.0861*T*LN(T)
       -0.002654739*T**2-1.7348E-07*T**3+72527*T**(-1);
      1768.00  Y  -17197.666+253.28374*T-40.5*T*LN(T)+9.3488E+30*T**(-9);
      6000.00  N !
 FUNCTION GLIQCO    298.15  +15085.037-8.931932*T+GHSERCO-2.19801E-21*T**7;
      1768.00  Y  -846.61+243.599944*T-40.5*T*LN(T);
      6000.00  N !
$ ------------------------------------------------------------------------------
$ Re
$
$ Old data for hcp and liquid Re
$
$ HCP_A3 and LIQUID revised in unary 3.0
$ BCC_A2 revised in unary 4.4
$
 PAR  G(HCP_A3,RE:VA),,                 +GHSERRE;,,                   N 91Din !
 PAR  G(FCC_A1,RE:VA),,                 +GHSERRE+11000-1.5*T;,,       N 91Din !
 PAR  G(BCC_A2,RE:VA),,                 +GHSERRE+17000-3.7*T;,,       N 01SGUN !
$PAR  G(BCC_A2,RE:VA),,                 +GHSERRE+29200-6*T;,,         N 91Din !
 PAR  G(LIQUID,RE),,                    +GLIQRE;,,                    N 91Din !
$
 FUNCTION GHSERRE   298.15  -7305.045+123.758773*T-23.6892641*T*LN(T)
       -0.002723387*T**2;
      3459.00  Y  +38514.17-65.920606*T+.0645635*T*LN(T)
       -0.008050184*T**2+2.19551E-07*T**3-15938253*T**(-1);
      6000.00  N !
 FUNCTION GLIQRE    298.15  +45296.708-11.184298*T+GHSERRE;  
      1000.00  Y  +66060.979-113.540121*T+7.4580354*T*LN(T)
       -0.016183804*T**2+7.69496E-07*T**3-4421721*T**(-1);
      3459.00  Y  -5301.43+328.158541*T-50*T*LN(T);
      6000.00  N !
$ ------------------------------------------------------------------------------
$ Binary system
$
$ X.J. Liu, J.Y. Lin, Y. Lu, Y.H. Guo, C.P. Wang, Calphad, 45, 138-44(2014).
$
$ Checked against paper and author's tdb. Checked at 6000 K.
$
$ Old data for Re used. With current data the phase diagram is not reproduced.
$
 PAR  L(LIQUID,CO,RE;0),,               +8000-27*T;,,                 N 14Liu !
 PAR  L(LIQUID,CO,RE;1),,               -4000;,,                      N 14Liu !
$
 PAR  L(FCC_A1,CO,RE:VA;0),,            -7050-12*T;,,                 N 14Liu !
$
 PAR  L(HCP_A3,CO,RE:VA;0),,            -11800-11*T;,,                N 14Liu !
 PAR  L(HCP_A3,CO,RE:VA;1),,            +8550+3*T;,,                  N 14Liu !
$
$ Metastable
$
 PAR  L(BCC_A2,CO,RE:VA;0),,            -7050-12*T;,,                 N Same !
$ ------------------------------------------------------------------------------
$
$
 LIST-OF-REFERENCE
 NUMBER  SOURCE
  Null   'Unknown source'
  Same   'Same or similar interaction as in the corresponding stable phase'
  REFLAV 'Laves phase convention: G(LAVES,X:X)=+3*GHSERXX+15000'
  91Din  'A.T. Dinsdale, Calphad, 15, 317-425(1991).'
  01SGUN 'SGTE unary database V.4.4, 2001.'
  14Liu  'X.J. Liu, J.Y. Lin, Y. Lu, Y.H. Guo, C.P. Wang,
          Calphad, 45, 138-44(2014); Co-Re'
!

File: data/databases/sgte-binary/CoRe-18Guo.tdb
$
$ Database for Co-Re from C. Guo et al. 2018.
$
$ C. Guo, T. Wu, C. Li, Z. Du, Calphad, 61, 33-40(2018).
$
$ Dataset created 2018.06.10 by Bengt Hallstedt.
$ 2020.12.25: Modified for use with GES6.
$
$ ------------------------------------------------------------------------------
 TEMP-LIM 298.15 6000.00 !
$
$ELEMENT NAME  REF. STATE               ATOMIC MASS H298-H0    S298    !
$
 ELEMENT VA   VACUUM                      0.0          0.0      0.0    ! 
 ELEMENT CO   HCP_A3                     58.9332    4765.567   30.0400 ! 
 ELEMENT RE   HCP_A3                    186.207     5333.      36.4820 ! 
$ ------------------------------------------------------------------------------
$ Phase definitions
$
 PHASE LIQUID:L % 1 1 !
 CONST LIQUID:L : CO RE : !
$
$ Fcc (cF4, Fm-3m) and MeX (cF8, Fm-3m)
$
 PHASE FCC_A1 %A 2 1 1 !
 CONST FCC_A1 : CO% RE : VA : !
$
$ Bcc (cI2, Im-3m)
$
 PHASE BCC_A2 %B 2 1 3 !
 CONST BCC_A2 : CO RE : VA : !
$
$ Hcp (hP2, P6_3/mmc) and Me2X (NiAs-type, hP4, P6_3/mmc, B8_1)
$
 PHASE HCP_A3 %A 2 1 0.5 !
 CONST HCP_A3 : CO% RE% : VA : !
$ ------------------------------------------------------------------------------
$ Defaults
$
 DEFINE-SYSTEM-DEFAULT ELEMENT 2 !
 DEFAULT-COM DEFINE_SYSTEM_ELEMENT VA !
 TYPE-DEF % SEQ * !
 TYPE-DEF A GES AMEND_PHASE_DESCRIPTION @ MAGNETIC -3 0.28 !
 TYPE-DEF B GES AMEND_PHASE_DESCRIPTION @ MAGNETIC -1 0.4 !
 FUNCTION ZERO      298.15  0;                                         6000 N !
 FUNCTION UN_ASS    298.15  0;                                         6000 N !
 FUNCTION R         298.15  +8.31451;                                  6000 N !
$ ------------------------------------------------------------------------------
$ Element data
$ ------------------------------------------------------------------------------
$ Co
$
 PAR  G(HCP_A3,CO:VA),,                 +GHSERCO;,,                   N 91Din !
 PAR  TC(HCP_A3,CO:VA),,                 1396.00;,,                   N 91Din !
 PAR  BM(HCP_A3,CO:VA),,                    1.35;,,                   N 91Din !
 PAR  G(FCC_A1,CO:VA),,                 +GHSERCO
             +427.591-0.615248*T;,,                                   N 91Din !
 PAR  TC(FCC_A1,CO:VA),,                 1396.00;,,                   N 91Din !
 PAR  BM(FCC_A1,CO:VA),,                    1.35;,,                   N 91Din !
 PAR  G(BCC_A2,CO:VA),,                 +GHSERCO+2938-0.7138*T;,,     N 91Din !
 PAR  TC(BCC_A2,CO:VA),,                 1450.00;,,                   N 91Din !
 PAR  BM(BCC_A2,CO:VA),,                    1.35;,,                   N 91Din !
$PAR  G(CBCC_A12,CO:VA),,               +GHSERCO+4155;,,              N 91Din !
$PAR  G(CUB_A13,CO:VA),,                +GHSERCO+3155;,,              N 91Din !
 PAR  G(LIQUID,CO),,                    +GLIQCO;,,                    N 91Din !
$
 FUNCTION GHSERCO   298.15  +310.241+133.36601*T-25.0861*T*LN(T)
       -0.002654739*T**2-1.7348E-07*T**3+72527*T**(-1);
      1768.00  Y  -17197.666+253.28374*T-40.5*T*LN(T)+9.3488E+30*T**(-9);
      6000.00  N !
 FUNCTION GLIQCO    298.15  +15085.037-8.931932*T+GHSERCO-2.19801E-21*T**7;
      1768.00  Y  -846.61+243.599944*T-40.5*T*LN(T);
      6000.00  N !
$ ------------------------------------------------------------------------------
$ Re
$
$ HCP_A3 and LIQUID revised in unary 3.0
$ BCC_A2 revised in unary 4.4
$
 PAR  G(HCP_A3,RE:VA),,                 +GHSERRE;,,                   N 96Arb !
 PAR  G(FCC_A1,RE:VA),,                 +GHSERRE+11000-1.5*T;,,       N 91Din !
 PAR  G(BCC_A2,RE:VA),,                 +GHSERRE+17000-3.7*T;,,       N 01SGUN !
$PAR  G(BCC_A2,RE:VA),,                 +GHSERRE+29200-6*T;,,         N 91Din !
 PAR  G(LIQUID,RE),,                    +GLIQRE;,,                    N 96Arb !
$
 FUNCTION GHSERRE   298.15  -7695.279+128.421589*T-24.348*T*LN(T)
       -0.00253505*T**2+1.92818E-07*T**3+32915*T**(-1);
      1200.00  Y  -15775.998+194.667426*T-33.586*T*LN(T)
       +0.00224565*T**2-2.81835E-07*T**3+1376270*T**(-1);
      2400.00  Y  -70882.739+462.110749*T-67.956*T*LN(T)
       +0.01184945*T**2-7.88955E-07*T**3+18075200*T**(-1);
      3458.00  Y  +346325.888-1211.37186*T+140.831655*T*LN(T)
       -0.033764567*T**2+1.053726E-06*T**3-1.34548866E+08*T**(-1);
      5000.00  Y  -78564.296+346.997842*T-49.519*T*LN(T);
      6000.00  N !
 FUNCTION GLIQRE    298.15  +23820.883-6.34538*T+GHSERRE;
      2000.00  Y  +568842.665-2527.83846*T+314.178898*T*LN(T)
       -0.08939817*T**2+3.92854E-06*T**3-1.63100987E+08*T**(-1);
      3458.00  Y  -39044.888+335.723691*T-49.519*T*LN(T);
      5000.00  Y  +39519.408-11.274151*T+GHSERRE;
      6000.00  N !
$ ------------------------------------------------------------------------------
$ Binary system
$
$ C. Guo, T. Wu, C. Li, Z. Du, Calphad, 61, 33-40(2018).
$
$ Checked against paper. Checked at 6000 K.
$
 PAR  L(LIQUID,CO,RE;0),,               +8000-25.4793*T;,,            N 18Guo !
 PAR  L(LIQUID,CO,RE;1),,               -7142.8-1.7988*T;,,           N 18Guo !
$
 PAR  L(FCC_A1,CO,RE:VA;0),,            -56717.7+6.38*T;,,            N 18Guo !
 PAR  TC(FCC_A1,CO,RE:VA;0),,            +600.10;,,                   N 18Guo !
 PAR  BM(FCC_A1,CO,RE:VA;0),,              -1.7534;,,                 N 18Guo !
$
 PAR  L(HCP_A3,CO,RE:VA;0),,            -75915+10.9252*T;,,           N 18Guo !
 PAR  L(HCP_A3,CO,RE:VA;1),,            +24241+1.4*T;,,               N 18Guo !
 PAR  TC(HCP_A3,CO,RE:VA;0),,           +1324.30;,,                   N 18Guo !
 PAR  TC(HCP_A3,CO,RE:VA;1),,            -772.60;,,                   N 18Guo !
 PAR  BM(HCP_A3,CO,RE:VA;0),,              +0.5458;,,                 N 18Guo !
 PAR  BM(HCP_A3,CO,RE:VA;1),,              -0.3216;,,                 N 18Guo !
$
$ Metastable
$
 PAR  L(BCC_A2,CO,RE:VA;0),,            -75915+10.9252*T;,,           N Same !
 PAR  L(BCC_A2,CO,RE:VA;1),,            +24241+1.4*T;,,               N Same !
$ ------------------------------------------------------------------------------
$
$
 LIST-OF-REFERENCE
 NUMBER  SOURCE
  Null   'Unknown source'
  Same   'Same or similar interaction as in the corresponding stable phase'
  REFLAV 'Laves phase convention: G(LAVES,X:X)=+3*GHSERXX+15000'
  91Din  'A.T. Dinsdale, Calphad, 15, 317-425(1991).'
  96Arb  'J.W. Arblaster, Calphad, 20, 343-52(1996),
          SGTE unary database V.3.0, 1996; Re'
  01SGUN 'SGTE unary database V.4.4, 2001.'
  18Guo  'C. Guo, T. Wu, C. Li, Z. Du, Calphad, 61, 33-40(2018); Co-Re'
!

File: data/databases/sgte-binary/CoRe-24Per.tdb
$
$ Database for Co-Re from J.C. Pereira dos Santos et al. 2024.
$
$ J.C. Pereira dos Santos, S. Griesemer, N. Dupin, U.R. Kattner, C. Liu,
$ D. Ivanova, T. Hammerschmidt, S.G. Fries, C. Wolverton, C.E. Campbell,
$ J. Phase Equilib. Diffus., 45, 330-57(2024).
$
$ Dataset created 2023.11.20 by Bengt Hallstedt.
$
$ Metastable sigma is included using a 5-sl EBEF add-on model.
$
$ ------------------------------------------------------------------------------
 TEMP-LIM 298.15 6000.00 !
$
$ELEMENT NAME  REF. STATE               ATOMIC MASS H298-H0    S298    !
$
 ELEMENT VA   VACUUM                      0.0          0.0      0.0    ! 
 ELEMENT CO   HCP_A3                     58.9332    4765.567   30.0400 ! 
 ELEMENT RE   HCP_A3                    186.207     5333.      36.4820 ! 
$ ------------------------------------------------------------------------------
$ Phase definitions
$
 PHASE LIQUID:L % 1 1 !
 CONST LIQUID:L : CO RE : !
$
$ Fcc (cF4, Fm-3m) and MeX (cF8, Fm-3m)
$
 PHASE FCC_A1 %A 2 1 1 !
 CONST FCC_A1 : CO% RE : VA : !
$
$ Bcc (cI2, Im-3m)
$
 PHASE BCC_A2 %B 2 1 3 !
 CONST BCC_A2 : CO RE : VA : !
$
$ Hcp (hP2, P6_3/mmc) and Me2X (NiAs-type, hP4, P6_3/mmc, B8_1)
$
 PHASE HCP_A3 %A 2 1 0.5 !
 CONST HCP_A3 : CO% RE% : VA : !
$
$ Disordered contribution to SIGMA_D8B
$
 PHASE DIS_SIG %A 1 1 !
 CONST DIS_SIG : CO RE : !
$
$ Prototype CrFe (tP30, P4_2/mnm)
$
 PHASE SIGMA_D8B %AS 5 2 4 8 8 8 !
 CONST SIGMA_D8B : CO RE : CO RE : CO RE : CO RE : CO RE : !
$ ------------------------------------------------------------------------------
$ Defaults
$
 DEFINE-SYSTEM-DEFAULT ELEMENT 2 !
 DEFAULT-COM DEFINE_SYSTEM_ELEMENT VA !
 TYPE-DEF % SEQ * !
 TYPE-DEF A GES AMEND_PHASE_DESCRIPTION @ MAGNETIC -3 0.28 !
 TYPE-DEF B GES AMEND_PHASE_DESCRIPTION @ MAGNETIC -1 0.4 !
 TYPE-DEF S GES AMEND_PHASE_DESCRIPTION SIGMA_D8B NEVER_DIS DIS_SIG !
 FUNCTION ZERO      298.15  0;                                         6000 N !
 FUNCTION UN_ASS    298.15  0;                                         6000 N !
 FUNCTION R         298.15  +8.31451;                                  6000 N !
$ ------------------------------------------------------------------------------
$ Element data
$ ------------------------------------------------------------------------------
$ Co
$
 PAR  G(HCP_A3,CO:VA),,                 +GHSERCO;,,                   N 91Din !
 PAR  TC(HCP_A3,CO:VA),,                 1396.00;,,                   N 91Din !
 PAR  BMAG(HCP_A3,CO:VA),,                  1.35;,,                   N 91Din !
 PAR  G(FCC_A1,CO:VA),,                 +GHSERCO
             +427.591-0.615248*T;,,                                   N 91Din !
 PAR  TC(FCC_A1,CO:VA),,                 1396.00;,,                   N 91Din !
 PAR  BMAG(FCC_A1,CO:VA),,                  1.35;,,                   N 91Din !
 PAR  G(BCC_A2,CO:VA),,                 +GHSERCO+2938-0.7138*T;,,     N 91Din !
 PAR  TC(BCC_A2,CO:VA),,                 1450.00;,,                   N 91Din !
 PAR  BMAG(BCC_A2,CO:VA),,                  1.35;,,                   N 91Din !
$PAR  G(CBCC_A12,CO:VA),,               +GHSERCO+4155;,,              N 91Din !
$PAR  G(CUB_A13,CO:VA),,                +GHSERCO+3155;,,              N 91Din !
 PAR  G(LIQUID,CO),,                    +GLIQCO;,,                    N 91Din !
$
 PAR  G(DIS_SIG,CO),,                   +GHSERCO+6010.18+0.5*T;,,     N 24Per !
 PAR  TC(DIS_SIG,CO),,                   1426.61;,,                   N 24Per !
 PAR  BMAG(DIS_SIG,CO),,                    1.62;,,                   N 24Per !
$
 FUNCTION GHSERCO   298.15  +310.241+133.36601*T-25.0861*T*LN(T)
       -0.002654739*T**2-1.7348E-07*T**3+72527*T**(-1);
      1768.00  Y  -17197.666+253.28374*T-40.5*T*LN(T)+9.3488E+30*T**(-9);
      6000.00  N !
 FUNCTION GLIQCO    298.15  +15085.037-8.931932*T+GHSERCO-2.19801E-21*T**7;
      1768.00  Y  -846.61+243.599944*T-40.5*T*LN(T);
      6000.00  N !
$ ------------------------------------------------------------------------------
$ Re
$
$ HCP_A3 and LIQUID revised in unary 3.0
$ BCC_A2 revised in unary 4.4
$
 PAR  G(HCP_A3,RE:VA),,                 +GHSERRE;,,                   N 96Arb !
 PAR  G(FCC_A1,RE:VA),,                 +GHSERRE+11000-1.5*T;,,       N 91Din !
 PAR  G(BCC_A2,RE:VA),,                 +GHSERRE+17000-3.7*T;,,       N 01SGUN !
$PAR  G(BCC_A2,RE:VA),,                 +GHSERRE+29200-6*T;,,         N 91Din !
 PAR  G(LIQUID,RE),,                    +GLIQRE;,,                    N 96Arb !
$
 PAR  G(DIS_SIG,RE),,                   +GHSERRE+9315.75-1.205*T;,,   N 24Per !
$
 FUNCTION GHSERRE   298.15  -7695.279+128.421589*T-24.348*T*LN(T)
       -0.00253505*T**2+1.92818E-07*T**3+32915*T**(-1);
      1200.00  Y  -15775.998+194.667426*T-33.586*T*LN(T)
       +0.00224565*T**2-2.81835E-07*T**3+1376270*T**(-1);
      2400.00  Y  -70882.739+462.110749*T-67.956*T*LN(T)
       +0.01184945*T**2-7.88955E-07*T**3+18075200*T**(-1);
      3458.00  Y  +346325.888-1211.37186*T+140.831655*T*LN(T)
       -0.033764567*T**2+1.053726E-06*T**3-1.34548866E+08*T**(-1);
      5000.00  Y  -78564.296+346.997842*T-49.519*T*LN(T);
      6000.00  N !
 FUNCTION GLIQRE    298.15  +23820.883-6.34538*T+GHSERRE;
      2000.00  Y  +568842.665-2527.83846*T+314.178898*T*LN(T)
       -0.08939817*T**2+3.92854E-06*T**3-1.63100987E+08*T**(-1);
      3458.00  Y  -39044.888+335.723691*T-49.519*T*LN(T);
      5000.00  Y  +39519.408-11.274151*T+GHSERRE;
      6000.00  N !
$ ------------------------------------------------------------------------------
$ Binary system
$
$ J.C. Pereira dos Santos, S. Griesemer, N. Dupin, U.R. Kattner, C. Liu,
$ D. Ivanova, T. Hammerschmidt, S.G. Fries, C. Wolverton, C.E. Campbell,
$ J. Phase Equilib. Diffus., 45, 330-57(2024).
$
$ Checked against paper and author's tdb. Checked at 6000 K.
$
$ Metastable sigma is included using a 5-sl EBEF add-on model.
$
 PAR  L(LIQUID,CO,RE;0),,               -12000;,,                     N 24Per !
$
 PAR  L(FCC_A1,CO,RE:VA;0),,            -16000;,,                     N 24Per !
 PAR  L(HCP_A3,CO,RE:VA;0),,            -10000;,,                     N 24Per !
$
$ Metastable
$
 PAR  L(BCC_A2,CO,RE:VA;0),,            -12000;,,                     N 24Per !
$
 PAR  G(SIGMA_D8B,CO:RE:*:*:*),,        -44235;,,                     N 24Per !
 PAR  G(SIGMA_D8B,CO:*:RE:*:*),,        -22876.35;,,                  N 24Per !
 PAR  G(SIGMA_D8B,CO:*:*:RE:*),,        -27655.17;,,                  N 24Per !
 PAR  G(SIGMA_D8B,CO:*:*:*:RE),,        -2130.91;,,                   N 24Per !
 PAR  G(SIGMA_D8B,*:CO:RE:*:*),,        +33663.75;,,                  N 24Per !
 PAR  G(SIGMA_D8B,*:CO:*:RE:*),,        +55362.39;,,                  N 24Per !
 PAR  G(SIGMA_D8B,*:CO:*:*:RE),,        +86410.38;,,                  N 24Per !
 PAR  G(SIGMA_D8B,*:*:CO:RE:*),,        +18930.21;,,                  N 24Per !
 PAR  G(SIGMA_D8B,*:*:CO:*:RE),,        +147348.63;,,                 N 24Per !
 PAR  G(SIGMA_D8B,*:*:*:CO:RE),,        -69796.5;,,                   N 24Per !
 PAR  G(SIGMA_D8B,RE:CO:*:*:*),,        +41040.99;,,                  N 24Per !
 PAR  G(SIGMA_D8B,RE:*:CO:*:*),,        +75171.66;,,                  N 24Per !
 PAR  G(SIGMA_D8B,RE:*:*:CO:*),,        -55779;,,                     N 24Per !
 PAR  G(SIGMA_D8B,RE:*:*:*:CO),,        +10073.61;,,                  N 24Per !
 PAR  G(SIGMA_D8B,*:RE:CO:*:*),,        +5247.16;,,                   N 24Per !
 PAR  G(SIGMA_D8B,*:RE:*:CO:*),,        +17899.36;,,                  N 24Per !
 PAR  G(SIGMA_D8B,*:RE:*:*:CO),,        -21409.2;,,                   N 24Per !
 PAR  G(SIGMA_D8B,*:*:RE:CO:*),,        -107241.6;,,                  N 24Per !
 PAR  G(SIGMA_D8B,*:*:RE:*:CO),,        +94414.35;,,                  N 24Per !
 PAR  G(SIGMA_D8B,*:*:*:RE:CO),,        +11720.65;,,                  N 24Per !
$ ------------------------------------------------------------------------------
$
$
 LIST-OF-REFERENCE
 NUMBER  SOURCE
  Null   'Unknown source'
  Same   'Same or similar interaction as in the corresponding stable phase'
  REFLAV 'Laves phase convention: G(LAVES,X:X)=+3*GHSERXX+15000'
  91Din  'A.T. Dinsdale, Calphad, 15, 317-425(1991).'
  96Arb  'J.W. Arblaster, Calphad, 20, 343-52(1996),
          SGTE unary database V.3.0, 1996; Re'
  01SGUN 'SGTE unary database V.4.4, 2001.'
  24Per  'J.C. Pereira dos Santos, S. Griesemer, N. Dupin, U.R. Kattner, C. Liu,
          D. Ivanova, T. Hammerschmidt, S.G. Fries, C. Wolverton, C.E. Campbell,
          J. Phase Equilib. Diffus., 45, 330-57(2024); Co-Re'
!

File: data/databases/sgte-binary/CoRe-24Shi.tdb
$
$ Database for Co-Re from Z. Shi et al. 2024.
$
$ Z. Shi, G. Shang, X.-G. Lu, Calphad, 85, 102688(2024).
$
$ Dataset created 2024.07.25 by Bengt Hallstedt.
$
$ ------------------------------------------------------------------------------
 TEMP-LIM 298.15 6000.00 !
$
$ELEMENT NAME  REF. STATE               ATOMIC MASS H298-H0    S298    !
$
 ELEMENT VA   VACUUM                      0.0          0.0      0.0    ! 
 ELEMENT CO   HCP_A3                     58.9332    4765.567   30.0400 ! 
 ELEMENT RE   HCP_A3                    186.207     5333.      36.4820 ! 
$ ------------------------------------------------------------------------------
$ Phase definitions
$
 PHASE LIQUID:L % 1 1 !
 CONST LIQUID:L : CO RE : !
$
$ Fcc (cF4, Fm-3m) and MeX (cF8, Fm-3m)
$
 PHASE FCC_A1 %A 2 1 1 !
 CONST FCC_A1 : CO% RE : VA : !
$
$ Bcc (cI2, Im-3m)
$
 PHASE BCC_A2 %B 2 1 3 !
 CONST BCC_A2 : CO RE : VA : !
$
$ Hcp (hP2, P6_3/mmc) and Me2X (NiAs-type, hP4, P6_3/mmc, B8_1)
$
 PHASE HCP_A3 %A 2 1 0.5 !
 CONST HCP_A3 : CO% RE% : VA : !
$ ------------------------------------------------------------------------------
$ Defaults
$
 DEFINE-SYSTEM-DEFAULT ELEMENT 2 !
 DEFAULT-COM DEFINE_SYSTEM_ELEMENT VA !
 TYPE-DEF % SEQ * !
 TYPE-DEF A GES AMEND_PHASE_DESCRIPTION @ MAGNETIC -3 0.28 !
 TYPE-DEF B GES AMEND_PHASE_DESCRIPTION @ MAGNETIC -1 0.4 !
 FUNCTION ZERO      298.15  0;                                         6000 N !
 FUNCTION UN_ASS    298.15  0;                                         6000 N !
 FUNCTION R         298.15  +8.31451;                                  6000 N !
$ ------------------------------------------------------------------------------
$ Element data
$ ------------------------------------------------------------------------------
$ Co
$
 PAR  G(HCP_A3,CO:VA),,                 +GHSERCO;,,                   N 91Din !
 PAR  TC(HCP_A3,CO:VA),,                 1396.00;,,                   N 91Din !
 PAR  BM(HCP_A3,CO:VA),,                    1.35;,,                   N 91Din !
 PAR  G(FCC_A1,CO:VA),,                 +GHSERCO
             +427.591-0.615248*T;,,                                   N 91Din !
 PAR  TC(FCC_A1,CO:VA),,                 1396.00;,,                   N 91Din !
 PAR  BM(FCC_A1,CO:VA),,                    1.35;,,                   N 91Din !
 PAR  G(BCC_A2,CO:VA),,                 +GHSERCO+2938-0.7138*T;,,     N 91Din !
 PAR  TC(BCC_A2,CO:VA),,                 1450.00;,,                   N 91Din !
 PAR  BM(BCC_A2,CO:VA),,                    1.35;,,                   N 91Din !
$PAR  G(CBCC_A12,CO:VA),,               +GHSERCO+4155;,,              N 91Din !
$PAR  G(CUB_A13,CO:VA),,                +GHSERCO+3155;,,              N 91Din !
 PAR  G(LIQUID,CO),,                    +GLIQCO;,,                    N 91Din !
$
 FUNCTION GHSERCO   298.15  +310.241+133.36601*T-25.0861*T*LN(T)
       -0.002654739*T**2-1.7348E-07*T**3+72527*T**(-1);
      1768.00  Y  -17197.666+253.28374*T-40.5*T*LN(T)+9.3488E+30*T**(-9);
      6000.00  N !
 FUNCTION GLIQCO    298.15  +15085.037-8.931932*T+GHSERCO-2.19801E-21*T**7;
      1768.00  Y  -846.61+243.599944*T-40.5*T*LN(T);
      6000.00  N !
$ ------------------------------------------------------------------------------
$ Re
$
$ HCP_A3 and LIQUID revised in unary 3.0
$ BCC_A2 revised in unary 4.4
$
 PAR  G(HCP_A3,RE:VA),,                 +GHSERRE;,,                   N 96Arb !
 PAR  G(FCC_A1,RE:VA),,                 +GHSERRE+11000-1.5*T;,,       N 91Din !
 PAR  G(BCC_A2,RE:VA),,                 +GHSERRE+17000-3.7*T;,,       N 01SGUN !
$PAR  G(BCC_A2,RE:VA),,                 +GHSERRE+29200-6*T;,,         N 91Din !
 PAR  G(LIQUID,RE),,                    +GLIQRE;,,                    N 96Arb !
$
 FUNCTION GHSERRE   298.15  -7695.279+128.421589*T-24.348*T*LN(T)
       -0.00253505*T**2+1.92818E-07*T**3+32915*T**(-1);
      1200.00  Y  -15775.998+194.667426*T-33.586*T*LN(T)
       +0.00224565*T**2-2.81835E-07*T**3+1376270*T**(-1);
      2400.00  Y  -70882.739+462.110749*T-67.956*T*LN(T)
       +0.01184945*T**2-7.88955E-07*T**3+18075200*T**(-1);
      3458.00  Y  +346325.888-1211.37186*T+140.831655*T*LN(T)
       -0.033764567*T**2+1.053726E-06*T**3-1.34548866E+08*T**(-1);
      5000.00  Y  -78564.296+346.997842*T-49.519*T*LN(T);
      6000.00  N !
 FUNCTION GLIQRE    298.15  +23820.883-6.34538*T+GHSERRE;
      2000.00  Y  +568842.665-2527.83846*T+314.178898*T*LN(T)
       -0.08939817*T**2+3.92854E-06*T**3-1.63100987E+08*T**(-1);
      3458.00  Y  -39044.888+335.723691*T-49.519*T*LN(T);
      5000.00  Y  +39519.408-11.274151*T+GHSERRE;
      6000.00  N !
$ ------------------------------------------------------------------------------
$ Binary system
$
$ Z. Shi, G. Shang, X.-G. Lu, Calphad, 85, 102688(2024).
$
$ Checked against paper and author's tdb. Checked at 6000 K.
$
 PAR  L(LIQUID,CO,RE;0),,               +8000-25.4793*T;,,            N 18Guo !
 PAR  L(LIQUID,CO,RE;1),,               -7142.8-1.7988*T;,,           N 18Guo !
$
 PAR  L(FCC_A1,CO,RE:VA;0),,            +4278.18-19.08*T;,,           N 24Shi !
 PAR  L(FCC_A1,CO,RE:VA;1),,            +7743.77-16.04*T;,,           N 24Shi !
 PAR  TC(FCC_A1,CO,RE:VA;0),,            +600.10;,,                   N 18Guo !
 PAR  BM(FCC_A1,CO,RE:VA;0),,              -1.7534;,,                 N 18Guo !
$
 PAR  L(HCP_A3,CO,RE:VA;0),,            +2556.78-21.48*T;,,           N 24Shi !
 PAR  L(HCP_A3,CO,RE:VA;1),,            +9791.96-3.41*T;,,            N 24Shi !
 PAR  TC(HCP_A3,CO,RE:VA;0),,           +1324.30;,,                   N 18Guo !
 PAR  TC(HCP_A3,CO,RE:VA;1),,            -772.60;,,                   N 18Guo !
 PAR  BM(HCP_A3,CO,RE:VA;0),,              -1.45;,,                   N 24Shi !
$
$ Metastable
$
 PAR  L(BCC_A2,CO,RE:VA;0),,            +4278.18-19.08*T;,,           N Same !
 PAR  L(BCC_A2,CO,RE:VA;1),,            +7743.77-16.04*T;,,           N Same !
$ ------------------------------------------------------------------------------
$
$
 LIST-OF-REFERENCE
 NUMBER  SOURCE
  Null   'Unknown source'
  Same   'Same or similar interaction as in the corresponding stable phase'
  REFLAV 'Laves phase convention: G(LAVES,X:X)=+3*GHSERXX+15000'
  91Din  'A.T. Dinsdale, Calphad, 15, 317-425(1991).'
  96Arb  'J.W. Arblaster, Calphad, 20, 343-52(1996),
          SGTE unary database V.3.0, 1996; Re'
  01SGUN 'SGTE unary database V.4.4, 2001.'
  18Guo  'C. Guo, T. Wu, C. Li, Z. Du, Calphad, 61, 33-40(2018); Co-Re'
  24Shi  'Z. Shi, G. Shang, X.-G. Lu, Calphad, 85, 102688(2024); Co-Re'
!

File: data/databases/sgte-binary/CoRu-14Liu.tdb
$
$ Database for Co-Ru from X.J. Liu et al. 2014.
$
$ X.J. Liu, J.Y. Lin, Y. Lu, Y.H. Guo, C.P. Wang, Calphad, 45, 138-44(2014).
$
$ Dataset created 2024.07.25 by Bengt Hallstedt.
$
$ The current set of parameters create a magnetic miscibility gap in the
$ hcp phase.
$
$ ------------------------------------------------------------------------------
 TEMP-LIM 298.15 6000.00 !
$
$ELEMENT NAME  REF. STATE               ATOMIC MASS H298-H0    S298    !
$
 ELEMENT VA   VACUUM                      0.0          0.0      0.0    ! 
 ELEMENT CO   HCP_A3                     58.9332    4765.567   30.0400 ! 
 ELEMENT RU   HCP_A3                    101.07      4602.4     28.6144 ! 
$ ------------------------------------------------------------------------------
$ Phase definitions
$
 PHASE LIQUID:L % 1 1 !
 CONST LIQUID:L : CO RU : !
$
$ Fcc (cF4, Fm-3m) and MeX (cF8, Fm-3m)
$
 PHASE FCC_A1 %A 2 1 1 !
 CONST FCC_A1 : CO% RU : VA : !
$
$ Bcc (cI2, Im-3m)
$
 PHASE BCC_A2 %B 2 1 3 !
 CONST BCC_A2 : CO RU : VA : !
$
$ Hcp (hP2, P6_3/mmc) and Me2X (NiAs-type, hP4, P6_3/mmc, B8_1)
$
 PHASE HCP_A3 %A 2 1 0.5 !
 CONST HCP_A3 : CO% RU% : VA : !
$ ------------------------------------------------------------------------------
$ Defaults
$
 DEFINE-SYSTEM-DEFAULT ELEMENT 2 !
 DEFAULT-COM DEFINE_SYSTEM_ELEMENT VA !
 TYPE-DEF % SEQ * !
 TYPE-DEF A GES AMEND_PHASE_DESCRIPTION @ MAGNETIC -3 0.28 !
 TYPE-DEF B GES AMEND_PHASE_DESCRIPTION @ MAGNETIC -1 0.4 !
 FUNCTION ZERO      298.15  0;                                         6000 N !
 FUNCTION UN_ASS    298.15  0;                                         6000 N !
 FUNCTION R         298.15  +8.31451;                                  6000 N !
$ ------------------------------------------------------------------------------
$ Element data
$ ------------------------------------------------------------------------------
$ Co
$
 PAR  G(HCP_A3,CO:VA),,                 +GHSERCO;,,                   N 91Din !
 PAR  TC(HCP_A3,CO:VA),,                 1396.00;,,                   N 91Din !
 PAR  BM(HCP_A3,CO:VA),,                    1.35;,,                   N 91Din !
 PAR  G(FCC_A1,CO:VA),,                 +GHSERCO
             +427.591-0.615248*T;,,                                   N 91Din !
 PAR  TC(FCC_A1,CO:VA),,                 1396.00;,,                   N 91Din !
 PAR  BM(FCC_A1,CO:VA),,                    1.35;,,                   N 91Din !
 PAR  G(BCC_A2,CO:VA),,                 +GHSERCO+2938-0.7138*T;,,     N 91Din !
 PAR  TC(BCC_A2,CO:VA),,                 1450.00;,,                   N 91Din !
 PAR  BM(BCC_A2,CO:VA),,                    1.35;,,                   N 91Din !
$PAR  G(CBCC_A12,CO:VA),,               +GHSERCO+4155;,,              N 91Din !
$PAR  G(CUB_A13,CO:VA),,                +GHSERCO+3155;,,              N 91Din !
 PAR  G(LIQUID,CO),,                    +GLIQCO;,,                    N 91Din !
$
 FUNCTION GHSERCO   298.15  +310.241+133.36601*T-25.0861*T*LN(T)
       -0.002654739*T**2-1.7348E-07*T**3+72527*T**(-1);
      1768.00  Y  -17197.666+253.28374*T-40.5*T*LN(T)+9.3488E+30*T**(-9);
      6000.00  N !
 FUNCTION GLIQCO    298.15  +15085.037-8.931932*T+GHSERCO-2.19801E-21*T**7;
      1768.00  Y  -846.61+243.599944*T-40.5*T*LN(T);
      6000.00  N !
$ ------------------------------------------------------------------------------
$ Ru
$
$ BCC_A2 revised in unary 4.4
$
 PAR  G(HCP_A3,RU:VA),,                 +GHSERRU;                4500 N 91Din !
 PAR  G(FCC_A1,RU:VA),,                 +GHSERRU+12500-2.4*T;    4500 N 91Din !
 PAR  G(BCC_A2,RU:VA),,                 +GHSERRU+21500-5.05*T;   4500 N 01SGUN !
$PAR  G(BCC_A2,RU:VA),,                 +GHSERRU+26500-6.2*T;    4500 N 91Din !
 PAR  G(LIQUID,RU),,                    +GLIQRU;                 4500 N 91Din !
$
 FUNCTION GHSERRU   298.15  -7561.873+127.866233*T-22.9143287*T*LN(T)
       -0.004062566*T**2+1.7641E-07*T**3+56377*T**(-1);
      1500.00  Y  -59448.103+489.516214*T-72.3241219*T*LN(T)
       +0.018726245*T**2-1.952433E-06*T**3+11063885*T**(-1);
      2607.00  Y  -38588773+168610.517*T-21329.705*T*LN(T)
       +5.221639*T**2-2.40245985E-04*T**3+1.30829926E+10*T**(-1);
      2740.00  Y  -55768.304+364.482314*T-51.8816*T*LN(T);
      4500.00  N !
 FUNCTION GLIQRU    298.15  +27480.616-8.398748*T+GHSERRU;
       800.00  Y  +50827.232-179.818561*T+19.539341*T*LN(T)
       -0.026524167*T**2+1.667839E-06*T**3-3861125*T**(-1);
      2607.00  Y  -17161.807+349.673561*T-51.8816*T*LN(T);
      4500.00  N !
$ ------------------------------------------------------------------------------
$ Binary system
$
$ X.J. Liu, J.Y. Lin, Y. Lu, Y.H. Guo, C.P. Wang, Calphad, 45, 138-44(2014).
$
$ Checked against paper and author's tdb. Checked at 6000 K.
$
$ The current set of parameters create a magnetic miscibility gap in the
$ hcp phase.
$
 PAR  L(LIQUID,CO,RU;0),,               -4000-2*T;,,                  N 14Liu !
$
 PAR  L(FCC_A1,CO,RU:VA;0),,            -5500+0.5*T;,,                N 14Liu !
 PAR  L(FCC_A1,CO,RU:VA;1),,            -5000+5.5*T;,,                N 14Liu !
$
 PAR  L(HCP_A3,CO,RU:VA;0),,            -10000+7.2*T;,,               N 14Liu !
 PAR  L(HCP_A3,CO,RU:VA;1),,            +4900+1.5*T;,,                N 14Liu !
$
$ Metastable
$
 PAR  L(BCC_A2,CO,RU:VA;0),,            -5500+0.5*T;,,                N Same !
 PAR  L(BCC_A2,CO,RU:VA;1),,            -5000+5.5*T;,,                N Same !
$ ------------------------------------------------------------------------------
$
$
 LIST-OF-REFERENCE
 NUMBER  SOURCE
  Null   'Unknown source'
  Same   'Same or similar interaction as in the corresponding stable phase'
  REFLAV 'Laves phase convention: G(LAVES,X:X)=+3*GHSERXX+15000'
  91Din  'A.T. Dinsdale, Calphad, 15, 317-425(1991).'
  01SGUN 'SGTE unary database V.4.4, 2001.'
  14Liu  'X.J. Liu, J.Y. Lin, Y. Lu, Y.H. Guo, C.P. Wang,
          Calphad, 45, 138-44(2014); Co-Ru'
!

File: data/databases/sgte-binary/CoSb-08Zha.tdb
$
$ Database for Co-Sb from Y. Zhang et al. 2008
$
$ Y. Zhang, C. Li, Z. Du, T. Geng, Calphad, 32, 56-63(2008).
$
$ Dataset created 2009.10.19 by Bengt Hallstedt.
$ 2020.05.10: Modified for use with GES6.
$
$ ------------------------------------------------------------------------------
 TEMP-LIM 298.15 6000.00 !
$
$ELEMENT NAME  REF. STATE               ATOMIC MASS H298-H0    S298    !
$
 ELEMENT VA   VACUUM                      0.0          0.0      0.0    ! 
 ELEMENT CO   HCP_A3                     58.9332    4765.567   30.0400 ! 
 ELEMENT SB   RHOMBOHEDRAL_A7           121.75      5870.152   45.5219 ! 
$ ------------------------------------------------------------------------------
$ Phase definitions
$
 PHASE LIQUID:L % 1 1 !
 CONST LIQUID:L : CO SB : !
$
$ Fcc (cF4, Fm-3m) and MeX (cF8, Fm-3m)
$
 PHASE FCC_A1 %A 2 1 1 !
 CONST FCC_A1 : CO% SB : VA : !
$
$ Bcc (cI2, Im-3m)
$
 PHASE BCC_A2 %B 2 1 3 !
 CONST BCC_A2 : CO SB : VA : !
$
$ Hcp (hP2, P6_3/mmc) and Me2X (NiAs-type, hP4, P6_3/mmc, B8_1)
$
 PHASE HCP_A3 %A 2 1 0.5 !
 CONST HCP_A3 : CO% SB : VA : !
$
$ Prototype alpha-As (hR2, R-3m)
$
 PHASE RHOMBOHEDRAL_A7 % 1 1 !
 CONST RHOMBOHEDRAL_A7 : SB : !
$
$ Prototype NiAs (hP4, P6_3/mmc)
$
 PHASE COSB_B81 % 3 0.3333 0.3333 0.3333 !
 CONST COSB_B81 : CO% VA : CO VA% : SB : !
$
$ Prototype FeS2 (marcasite, oP6, Pnnm)
$
 PHASE COSB2_C18 % 2 0.3333 0.6667 !
 CONST COSB2_C18 : CO : SB : !
$
$ Prototype CoSb2 (mP12, P2_1/c)
$
$PHASE COSB2_PRIME % 2 1 2 !
$CONST COSB2_PRIME : CO : SB : !
$
$ Prototype CoAs3 (cI32, Im-3)
$
 PHASE COSB3_D02 % 2 0.25 0.75 !
 CONST COSB3_D02 : CO : SB : !
$ ------------------------------------------------------------------------------
$ Defaults
$
 DEFINE-SYSTEM-DEFAULT ELEMENT 2 !
 DEFAULT-COM DEFINE_SYSTEM_ELEMENT VA !
 TYPE-DEF % SEQ * !
 TYPE-DEF A GES AMEND_PHASE_DESCRIPTION @ MAGNETIC -3 0.28 !
 TYPE-DEF B GES AMEND_PHASE_DESCRIPTION @ MAGNETIC -1 0.4 !
 FUNCTION ZERO      298.15  0;                                         6000 N !
 FUNCTION UN_ASS    298.15  0;                                         6000 N !
$ ------------------------------------------------------------------------------
$ Element data
$ ------------------------------------------------------------------------------
$ Co
$
 PAR  G(HCP_A3,CO:VA),,                 +GHSERCO;,,                   N 91Din !
 PAR  TC(HCP_A3,CO:VA),,                 1396.00;,,                   N 91Din !
 PAR  BM(HCP_A3,CO:VA),,                    1.35;,,                   N 91Din !
 PAR  G(FCC_A1,CO:VA),,                 +GHSERCO
             +427.591-0.615248*T;,,                                   N 91Din !
 PAR  TC(FCC_A1,CO:VA),,                 1396.00;,,                   N 91Din !
 PAR  BM(FCC_A1,CO:VA),,                    1.35;,,                   N 91Din !
 PAR  G(BCC_A2,CO:VA),,                 +GHSERCO+2938-0.7138*T;,,     N 91Din !
 PAR  TC(BCC_A2,CO:VA),,                 1450.00;,,                   N 91Din !
 PAR  BM(BCC_A2,CO:VA),,                    1.35;,,                   N 91Din !
$PAR  G(CBCC_A12,CO:VA),,               +GHSERCO+4155;,,              N 91Din !
$PAR  G(CUB_A13,CO:VA),,                +GHSERCO+3155;,,              N 91Din !
 PAR  G(LIQUID,CO),,                    +GLIQCO;,,                    N 91Din !
$
 FUNCTION GHSERCO   298.15  +310.241+133.36601*T-25.0861*T*LN(T)
       -0.002654739*T**2-1.7348E-07*T**3+72527*T**(-1);
      1768.00  Y  -17197.666+253.28374*T-40.5*T*LN(T)+9.3488E+30*T**(-9);
      6000.00  N !
 FUNCTION GLIQCO    298.15  +15085.037-8.931932*T+GHSERCO-2.19801E-21*T**7;
      1768.00  Y  -846.61+243.599944*T-40.5*T*LN(T);
      6000.00  N !
$ ------------------------------------------------------------------------------
$ Sb
$
$ BCT_A5 revised in unary 3.0
$
$ BCT_A5 the value from 91Din is used in LBall-v7+fun.tdb.
$ BCT_A5 the value from 96SGUN is used in SGSOL 5.0.
$ It is only needed in Sb-Sn.
$
 PAR  G(RHOMBOHEDRAL_A7,SB),,           +GHSERSB;                2000 N 91Din !
 PAR  G(FCC_A1,SB:VA),,                 +GHSERSB+19874-13.7*T;   2000 N 91Din !
 PAR  G(BCC_A2,SB:VA),,                 +GHSERSB+19874-15.1*T;   2000 N 91Din !
 PAR  G(HCP_A3,SB:VA),,                 +GHSERSB+19874-13*T;     2000 N 91Din !
$PAR  G(BCT_A5,SB),,                    +GHSERSB+13000-8*T;      2000 N 96SGUN !
$PAR  G(BCT_A5,SB),,                    +GHSERSB+1000;           2000 N 91Din !
 PAR  G(LIQUID,SB),,                    +GLIQSB;                 2000 N 91Din !
$
 PAR  G(COSB_B81,VA:VA:SB),,            +0.3333*GHSERSB
             +2010.6+14*T;,,                                          N 08Zha !
$
 FUNCTION GHSERSB   298.15  -9242.858+156.154689*T-30.5130752*T*LN(T)
       +0.007748768*T**2-3.003415E-06*T**3+100625*T**(-1);
       903.78  Y  -11738.83+169.485872*T-31.38*T*LN(T)+1.616849E+27*T**(-9);
      2000.00  N !
 FUNCTION GLIQSB    298.15  +19822.328-21.923164*T+GHSERSB-1.74847E-20*T**7;
       903.78  Y  +8175.359+147.455986*T-31.38*T*LN(T);
      2000.00  N !
 FUNCTION GSBLOW    298.15  -9242.858+156.154689*T-30.5130752*T*LN(T)
       +0.007748768*T**2-3.003415E-06*T**3+100625*T**(-1);
      6000.00  N !
$ ------------------------------------------------------------------------------
$ Binary system
$
$ Y. Zhang, C. Li, Z. Du, T. Geng, Calphad, 32, 56-63(2008).
$
$ Checked against paper. Checked at 6000K.
$
 PAR  L(LIQUID,CO,SB;0),,               +8001.6-27.8*T;,,             N 08Zha !
 PAR  L(LIQUID,CO,SB;1),,               -23400+20.6*T;,,              N 08Zha !
 PAR  L(LIQUID,CO,SB;2),,               +13708-4.5*T;,,               N 08Zha !
$
 PAR  L(FCC_A1,CO,SB:VA;0),,            +21458.825-27.52*T;,,         N 08Zha !
 PAR  L(FCC_A1,CO,SB:VA;1),,            -33494.8+13.2728*T;,,         N 08Zha !
 PAR  L(FCC_A1,CO,SB:VA;2),,            +12842+10.19025*T;,,          N 08Zha !
$
 PAR  L(HCP_A3,CO,SB:VA;0),,            +5000;,,                      N 08Zha !
$
 PAR  G(COSB_B81,CO:CO:SB),,            +0.6667*GHSERCO+0.3333*GHSERSB
             -12044.4+3.2*T;,,                                        N 08Zha !
 PAR  G(COSB_B81,CO:VA:SB),,            +0.3333*GHSERCO+0.3333*GSBLOW
             -15370-3.95*T+0.4920984*T*LN(T)+0.002260226*T**2
             -1.0735435E-06*T**3-20074*T**(-1)+1.5E-21*T**7;,,        N 08Zha !
 PAR  G(COSB_B81,VA:CO:SB),,            +0.3333*GHSERCO+0.3333*GHSERSB
             -7103.3+50*T;,,                                          N 08Zha !
 PAR  L(COSB_B81,CO,VA:VA:SB;0),,       +1064.8-15.0661*T;,,          N 08Zha !
 PAR  L(COSB_B81,CO,VA:CO:SB;0),,       +1064.8-15.0661*T;,,          N 08Zha !
 PAR  L(COSB_B81,CO:CO,VA:SB;0),,       -7522.5+4*T;,,                N 08Zha !
 PAR  L(COSB_B81,VA:CO,VA:SB;0),,       -7522.5+4*T;,,                N 08Zha !
$
 PAR  G(COSB2_C18,CO:SB),,              +0.3333*GHSERCO+0.6667*GSBLOW
             -25535+5.3*T+2.07785787*T*LN(T)-0.013091*T**2
             +1.5696E-06*T**3-20142*T**(-1)+2E-21*T**7;,,             N 08Zha !
 PAR  G(COSB3_D02,CO:SB),,              +0.25*GHSERCO+0.75*GSBLOW
             -21890-6.7*T+3.744512*T*LN(T)-0.014*T**2
             +2.09113187E-06*T**3-15000*T**(-1)+2E-21*T**7;,,         N 08Zha !
$
$ metastable
$
 PAR  L(BCC_A2,CO,SB:VA;0),,            +5000;,,                      N Same !
$ ------------------------------------------------------------------------------
$
$
 LIST-OF-REFERENCE
 NUMBER  SOURCE
  Null   'Unknown source'
  Same   'Same or similar interaction as in the corresponding stable phase'
  REFLAV 'Laves phase convention: G(LAVES,X:X)=+3*GHSERXX+15000'
  91Din  'A.T. Dinsdale, Calphad, 15, 317-425(1991).'
  96SGUN 'SGTE unary database V.3.0, 1996.'
  08Zha  'Y. Zhang, C. Li, Z. Du, T. Geng, Calphad, 32, 56-63(2008); Co-Sb'
!
