Repository: orchid-calphad/orchid-project.org

# orchid-project.org

Website and released data of **ORCHID** (Open Repository for CALPHAD Hypotheses, Intelligence, and Discovery),
served by GitHub Pages at https://orchid-project.org. Releases are archived on Zenodo (one DOI per version).

- `index.html`, `catalog/`, `best-practices.html` — static, self-contained pages (generated in the ORCHID tooling).
- `data/` — released data: catalog, redistributable TDB files, convex hulls. Licences: `data/LICENSES.md`, `data/NOTICE.md`.
- `llms.txt`, `data/croissant.json`, `CITATION.cff`, `.zenodo.json` — machine-readable metadata.

Only data with clear redistribution rights are published.

File: data/databases/sgte-binary/CoSb-09Zha.tdb
$
$ Database for Co-Sb from Y. Zhang et al. 2009
$
$ Y. Zhang, C. Li, Z. Du, C. Guo, J.-C. Tedenac, Calphad, 33, 405-14(2009).
$
$ Dataset created 2020.05.10 by Bengt Hallstedt.
$
$ Modified from 08Zha.
$
$ CoSb is also stable between 4102 and 5078 K, forming a serpent's eye.
$
$ ------------------------------------------------------------------------------
 TEMP-LIM 298.15 6000.00 !
$
$ELEMENT NAME  REF. STATE               ATOMIC MASS H298-H0    S298    !
$
 ELEMENT VA   VACUUM                      0.0          0.0      0.0    ! 
 ELEMENT CO   HCP_A3                     58.9332    4765.567   30.0400 ! 
 ELEMENT SB   RHOMBOHEDRAL_A7           121.75      5870.152   45.5219 ! 
$ ------------------------------------------------------------------------------
$ Phase definitions
$
 PHASE LIQUID:L % 1 1 !
 CONST LIQUID:L : CO SB : !
$
$ Fcc (cF4, Fm-3m) and MeX (cF8, Fm-3m)
$
 PHASE FCC_A1 %A 2 1 1 !
 CONST FCC_A1 : CO% SB : VA : !
$
$ Bcc (cI2, Im-3m)
$
 PHASE BCC_A2 %B 2 1 3 !
 CONST BCC_A2 : CO SB : VA : !
$
$ Hcp (hP2, P6_3/mmc) and Me2X (NiAs-type, hP4, P6_3/mmc, B8_1)
$
 PHASE HCP_A3 %A 2 1 0.5 !
 CONST HCP_A3 : CO% SB : VA : !
$
$ Prototype alpha-As (hR2, R-3m)
$
 PHASE RHOMBOHEDRAL_A7 % 1 1 !
 CONST RHOMBOHEDRAL_A7 : SB : !
$
$ Prototype NiAs (hP4, P6_3/mmc)
$
 PHASE COSB_B81 % 3 0.3333 0.3333 0.3333 !
 CONST COSB_B81 : CO% VA : CO VA% : SB : !
$
$ Prototype FeS2 (marcasite, oP6, Pnnm)
$
 PHASE COSB2_C18 % 2 0.3333 0.6667 !
 CONST COSB2_C18 : CO : SB : !
$
$ Prototype CoSb2 (mP12, P2_1/c)
$
$PHASE COSB2_PRIME % 2 1 2 !
$CONST COSB2_PRIME : CO : SB : !
$
$ Prototype CoAs3 (cI32, Im-3)
$
 PHASE COSB3_D02 % 2 0.25 0.75 !
 CONST COSB3_D02 : CO : SB : !
$ ------------------------------------------------------------------------------
$ Defaults
$
 DEFINE-SYSTEM-DEFAULT ELEMENT 2 !
 DEFAULT-COM DEFINE_SYSTEM_ELEMENT VA !
 TYPE-DEF % SEQ * !
 TYPE-DEF A GES AMEND_PHASE_DESCRIPTION @ MAGNETIC -3 0.28 !
 TYPE-DEF B GES AMEND_PHASE_DESCRIPTION @ MAGNETIC -1 0.4 !
 FUNCTION ZERO      298.15  0;                                         6000 N !
 FUNCTION UN_ASS    298.15  0;                                         6000 N !
$ ------------------------------------------------------------------------------
$ Element data
$ ------------------------------------------------------------------------------
$ Co
$
 PAR  G(HCP_A3,CO:VA),,                 +GHSERCO;,,                   N 91Din !
 PAR  TC(HCP_A3,CO:VA),,                 1396.00;,,                   N 91Din !
 PAR  BM(HCP_A3,CO:VA),,                    1.35;,,                   N 91Din !
 PAR  G(FCC_A1,CO:VA),,                 +GHSERCO
             +427.591-0.615248*T;,,                                   N 91Din !
 PAR  TC(FCC_A1,CO:VA),,                 1396.00;,,                   N 91Din !
 PAR  BM(FCC_A1,CO:VA),,                    1.35;,,                   N 91Din !
 PAR  G(BCC_A2,CO:VA),,                 +GHSERCO+2938-0.7138*T;,,     N 91Din !
 PAR  TC(BCC_A2,CO:VA),,                 1450.00;,,                   N 91Din !
 PAR  BM(BCC_A2,CO:VA),,                    1.35;,,                   N 91Din !
$PAR  G(CBCC_A12,CO:VA),,               +GHSERCO+4155;,,              N 91Din !
$PAR  G(CUB_A13,CO:VA),,                +GHSERCO+3155;,,              N 91Din !
 PAR  G(LIQUID,CO),,                    +GLIQCO;,,                    N 91Din !
$
 FUNCTION GHSERCO   298.15  +310.241+133.36601*T-25.0861*T*LN(T)
       -0.002654739*T**2-1.7348E-07*T**3+72527*T**(-1);
      1768.00  Y  -17197.666+253.28374*T-40.5*T*LN(T)+9.3488E+30*T**(-9);
      6000.00  N !
 FUNCTION GLIQCO    298.15  +15085.037-8.931932*T+GHSERCO-2.19801E-21*T**7;
      1768.00  Y  -846.61+243.599944*T-40.5*T*LN(T);
      6000.00  N !
$ ------------------------------------------------------------------------------
$ Sb
$
$ BCT_A5 revised in unary 3.0
$
$ BCT_A5 the value from 91Din is used in LBall-v7+fun.tdb.
$ BCT_A5 the value from 96SGUN is used in SGSOL 5.0.
$ It is only needed in Sb-Sn.
$
 PAR  G(RHOMBOHEDRAL_A7,SB),,           +GHSERSB;                2000 N 91Din !
 PAR  G(FCC_A1,SB:VA),,                 +GHSERSB+19874-13.7*T;   2000 N 91Din !
 PAR  G(BCC_A2,SB:VA),,                 +GHSERSB+19874-15.1*T;   2000 N 91Din !
 PAR  G(HCP_A3,SB:VA),,                 +GHSERSB+19874-13*T;     2000 N 91Din !
$PAR  G(BCT_A5,SB),,                    +GHSERSB+13000-8*T;      2000 N 96SGUN !
$PAR  G(BCT_A5,SB),,                    +GHSERSB+1000;           2000 N 91Din !
 PAR  G(LIQUID,SB),,                    +GLIQSB;                 2000 N 91Din !
$
 PAR  G(COSB_B81,VA:VA:SB),,            +0.3333*GHSERSB
             +5522.55+1.3*T;,,                                        N 08Zha2 !
$
 FUNCTION GHSERSB   298.15  -9242.858+156.154689*T-30.5130752*T*LN(T)
       +0.007748768*T**2-3.003415E-06*T**3+100625*T**(-1);
       903.78  Y  -11738.83+169.485872*T-31.38*T*LN(T)+1.616849E+27*T**(-9);
      2000.00  N !
 FUNCTION GLIQSB    298.15  +19822.328-21.923164*T+GHSERSB-1.74847E-20*T**7;
       903.78  Y  +8175.359+147.455986*T-31.38*T*LN(T);
      2000.00  N !
 FUNCTION GSBLOW    298.15  -9242.858+156.154689*T-30.5130752*T*LN(T)
       +0.007748768*T**2-3.003415E-06*T**3+100625*T**(-1);
      6000.00  N !
$ ------------------------------------------------------------------------------
$ Binary system
$
$ Y. Zhang, C. Li, Z. Du, C. Guo, J.-C. Tedenac, Calphad, 33, 405-14(2009).
$
$ Checked against paper. Checked at 6000K.
$
$ Modified from 08Zha.
$
$ CoSb is also stable between 4102 and 5078 K, forming a serpent's eye.
$
 PAR  L(LIQUID,CO,SB;0),,               +8001.6-27.8*T;,,             N 08Zha1 !
 PAR  L(LIQUID,CO,SB;1),,               -23400+20.6*T;,,              N 08Zha1 !
 PAR  L(LIQUID,CO,SB;2),,               +13708-4.5*T;,,               N 08Zha1 !
$
 PAR  L(FCC_A1,CO,SB:VA;0),,            +21458.825-27.52*T;,,         N 08Zha1 !
 PAR  L(FCC_A1,CO,SB:VA;1),,            -33494.8+13.2728*T;,,         N 08Zha1 !
 PAR  L(FCC_A1,CO,SB:VA;2),,            +12842+10.19025*T;,,          N 08Zha1 !
$
 PAR  L(HCP_A3,CO,SB:VA;0),,            +5000;,,                      N 08Zha1 !
$
 PAR  G(COSB_B81,CO:CO:SB),,            +0.6667*GHSERCO+0.3333*GHSERSB
             -12044.4+3.2*T;,,                                        N 08Zha1 !
 PAR  G(COSB_B81,CO:VA:SB),,            +0.3333*GHSERCO+0.3333*GSBLOW
             -15440-3.95*T+0.4920984*T*LN(T)+0.002260226*T**2
             -1.0735435E-06*T**3-15000*T**(-1)+1.0E-21*T**7;,,        N 09Zha !
 PAR  G(COSB_B81,VA:CO:SB),,            +0.3333*GHSERCO+0.3333*GHSERSB
             -7103.3+50*T;,,                                          N 08Zha1 !
 PAR  L(COSB_B81,CO,VA:VA:SB;0),,       +500-2*T;,,                   N 09Zha !
 PAR  L(COSB_B81,CO,VA:CO:SB;0),,       +500-2*T;,,                   N 09Zha !
 PAR  L(COSB_B81,CO:CO,VA:SB;0),,       -7522.5+4*T;,,                N 08Zha1 !
 PAR  L(COSB_B81,VA:CO,VA:SB;0),,       -7522.5+4*T;,,                N 08Zha1 !
$
 PAR  G(COSB2_C18,CO:SB),,              +0.3333*GHSERCO+0.6667*GSBLOW
             -25535+5.39*T+2.07785787*T*LN(T)-0.013091*T**2
             +1.56960316E-06*T**3-5000*T**(-1)+2.1E-21*T**7;,,        N 08Zha1 !
 PAR  G(COSB3_D02,CO:SB),,              +0.25*GHSERCO+0.75*GSBLOW
             -21890+39.455*T-3.6*T*LN(T)-0.01*T**2
             +2.9E-06*T**3+5000*T**(-1)-5E-22*T**7;,,                 N 09Zha !
$
$ metastable
$
 PAR  L(BCC_A2,CO,SB:VA;0),,            +5000;,,                      N Same !
$ ------------------------------------------------------------------------------
$
$
 LIST-OF-REFERENCE
 NUMBER  SOURCE
  Null   'Unknown source'
  Same   'Same or similar interaction as in the corresponding stable phase'
  REFLAV 'Laves phase convention: G(LAVES,X:X)=+3*GHSERXX+15000'
  91Din  'A.T. Dinsdale, Calphad, 15, 317-425(1991).'
  96SGUN 'SGTE unary database V.3.0, 1996.'
  08Zha1 'Y. Zhang, C. Li, Z. Du, T. Geng, Calphad, 32, 56-63(2008); Co-Sb'
  08Zha2 'Y. Zhang, C. Li, Z. Du, C. Guo, Calphad, 32, 378-88(2008); Ni-Sb'
  09Zha  'Y. Zhang, C. Li, Z. Du, C. Guo, J.-C. Tedenac,
          Calphad, 33, 405-14(2009); Co-Sb'
!

File: data/databases/sgte-binary/CoSb-19Gie.tdb
$
$ Database for Co-Sb from W. Gierlotka et al. 2019.
$
$ W. Gierlotka, S.-W. Chen, S.-M. Tseng, P.-H. Lin,
$ Metall. Mater. Trans. A, 50A, 3891-3902(2019).
$
$ Dataset created 2020.05.10 by Bengt Hallstedt.
$
$ Modellierung ohne jeden Sinn und Verstand.
$
$ ------------------------------------------------------------------------------
 TEMP-LIM 298.15 6000.00 !
$
$ELEMENT NAME  REF. STATE               ATOMIC MASS H298-H0    S298    !
$
 ELEMENT VA   VACUUM                      0.0          0.0      0.0    ! 
 ELEMENT CO   HCP_A3                     58.9332    4765.567   30.0400 ! 
 ELEMENT SB   RHOMBOHEDRAL_A7           121.75      5870.152   45.5219 ! 
$ ------------------------------------------------------------------------------
$ Phase definitions
$
 PHASE LIQUID:L % 1 1 !
 CONST LIQUID:L : CO SB : !
$
$ Fcc (cF4, Fm-3m) and MeX (cF8, Fm-3m)
$
 PHASE FCC_A1 %A 2 1 1 !
 CONST FCC_A1 : CO% SB : VA : !
$
$ Bcc (cI2, Im-3m)
$
 PHASE BCC_A2 %B 2 1 3 !
 CONST BCC_A2 : CO SB : VA : !
$
$ Hcp (hP2, P6_3/mmc) and Me2X (NiAs-type, hP4, P6_3/mmc, B8_1)
$
 PHASE HCP_A3 %A 2 1 0.5 !
 CONST HCP_A3 : CO% SB : VA : !
$
$ Prototype alpha-As (hR2, R-3m)
$
 PHASE RHOMBOHEDRAL_A7 % 1 1 !
 CONST RHOMBOHEDRAL_A7 : SB : !
$
$ Prototype NiAs (hP4, P6_3/mmc)
$
 PHASE COSB_B81 % 4 1 1 2 2 !
 CONST COSB_B81 : CO : CO% VA : CO VA% : SB : !
$
$ Prototype FeS2 (marcasite, oP6, Pnnm)
$
 PHASE COSB2_C18 % 2 1 2 !
 CONST COSB2_C18 : CO : SB : !
$
$ Prototype CoSb2 (mP12, P2_1/c)
$
$PHASE COSB2_PRIME % 2 1 2 !
$CONST COSB2_PRIME : CO : SB : !
$
$ Prototype CoAs3 (cI32, Im-3)
$
 PHASE COSB3_D02 % 2 1 3 !
 CONST COSB3_D02 : CO : SB : !
$ ------------------------------------------------------------------------------
$ Defaults
$
 DEFINE-SYSTEM-DEFAULT ELEMENT 2 !
 DEFAULT-COM DEFINE_SYSTEM_ELEMENT VA !
 TYPE-DEF % SEQ * !
 TYPE-DEF A GES AMEND_PHASE_DESCRIPTION @ MAGNETIC -3 0.28 !
 TYPE-DEF B GES AMEND_PHASE_DESCRIPTION @ MAGNETIC -1 0.4 !
 FUNCTION ZERO      298.15  0;                                         6000 N !
 FUNCTION UN_ASS    298.15  0;                                         6000 N !
$ ------------------------------------------------------------------------------
$ Element data
$ ------------------------------------------------------------------------------
$ Co
$
 PAR  G(HCP_A3,CO:VA),,                 +GHSERCO;,,                   N 91Din !
 PAR  TC(HCP_A3,CO:VA),,                 1396.00;,,                   N 91Din !
 PAR  BM(HCP_A3,CO:VA),,                    1.35;,,                   N 91Din !
 PAR  G(FCC_A1,CO:VA),,                 +GHSERCO
             +427.591-0.615248*T;,,                                   N 91Din !
 PAR  TC(FCC_A1,CO:VA),,                 1396.00;,,                   N 91Din !
 PAR  BM(FCC_A1,CO:VA),,                    1.35;,,                   N 91Din !
 PAR  G(BCC_A2,CO:VA),,                 +GHSERCO+2938-0.7138*T;,,     N 91Din !
 PAR  TC(BCC_A2,CO:VA),,                 1450.00;,,                   N 91Din !
 PAR  BM(BCC_A2,CO:VA),,                    1.35;,,                   N 91Din !
$PAR  G(CBCC_A12,CO:VA),,               +GHSERCO+4155;,,              N 91Din !
$PAR  G(CUB_A13,CO:VA),,                +GHSERCO+3155;,,              N 91Din !
 PAR  G(LIQUID,CO),,                    +GLIQCO;,,                    N 91Din !
$
 FUNCTION GHSERCO   298.15  +310.241+133.36601*T-25.0861*T*LN(T)
       -0.002654739*T**2-1.7348E-07*T**3+72527*T**(-1);
      1768.00  Y  -17197.666+253.28374*T-40.5*T*LN(T)+9.3488E+30*T**(-9);
      6000.00  N !
 FUNCTION GLIQCO    298.15  +15085.037-8.931932*T+GHSERCO-2.19801E-21*T**7;
      1768.00  Y  -846.61+243.599944*T-40.5*T*LN(T);
      6000.00  N !
$ ------------------------------------------------------------------------------
$ Sb
$
$ BCT_A5 revised in unary 3.0
$
$ BCT_A5 the value from 91Din is used in LBall-v7+fun.tdb.
$ BCT_A5 the value from 96SGUN is used in SGSOL 5.0.
$ It is only needed in Sb-Sn.
$
 PAR  G(RHOMBOHEDRAL_A7,SB),,           +GHSERSB;                2000 N 91Din !
 PAR  G(FCC_A1,SB:VA),,                 +GHSERSB+19874-13.7*T;   2000 N 91Din !
 PAR  G(BCC_A2,SB:VA),,                 +GHSERSB+19874-15.1*T;   2000 N 91Din !
 PAR  G(HCP_A3,SB:VA),,                 +GHSERSB+19874-13*T;     2000 N 91Din !
$PAR  G(BCT_A5,SB),,                    +GHSERSB+13000-8*T;      2000 N 96SGUN !
$PAR  G(BCT_A5,SB),,                    +GHSERSB+1000;           2000 N 91Din !
 PAR  G(LIQUID,SB),,                    +GLIQSB;                 2000 N 91Din !
$
 FUNCTION GHSERSB   298.15  -9242.858+156.154689*T-30.5130752*T*LN(T)
       +0.007748768*T**2-3.003415E-06*T**3+100625*T**(-1);
       903.78  Y  -11738.83+169.485872*T-31.38*T*LN(T)+1.616849E+27*T**(-9);
      2000.00  N !
 FUNCTION GLIQSB    298.15  +19822.328-21.923164*T+GHSERSB-1.74847E-20*T**7;
       903.78  Y  +8175.359+147.455986*T-31.38*T*LN(T);
      2000.00  N !
$ ------------------------------------------------------------------------------
$ Binary system
$
$ W. Gierlotka, S.-W. Chen, S.-M. Tseng, P.-H. Lin,
$ Metall. Mater. Trans. A, 50A, 3891-3902(2019).
$
$ Checked against paper. Checked at 6000K.
$
$ Modellierung ohne jeden Sinn und Verstand.
$
 PAR  L(LIQUID,CO,SB;0),,               -131025+560.0576*T
             -66.2138*T*LN(T);,,                                      N 19Gie !
 PAR  L(LIQUID,CO,SB;1),,               -34092+190.8554*T
             -22.2494*T*LN(T);,,                                      N 19Gie !
 PAR  L(LIQUID,CO,SB;2),,               +3229;,,                      N 19Gie !
$
 PAR  L(FCC_A1,CO,SB:VA;0),,            +3650;,,                      N 19Gie !
 PAR  L(HCP_A3,CO,SB:VA;0),,            +UN_ASS;,,                    N !
$
 PAR  G(COSB_B81,CO:CO:CO:SB),,         +4*GHSERCO+2*GHSERSB
             -588-1.4754*T;,,                                         N 19Gie !
 PAR  G(COSB_B81,CO:CO:VA:SB),,         +6*GCOSB;,,                   N 19Gie !
 PAR  G(COSB_B81,CO:VA:CO:SB),,         +3*GHSERCO+2*GHSERSB+600;,,   N 19Gie !
 PAR  G(COSB_B81,CO:VA:VA:SB),,         +GHSERCO+2*GHSERSB+600;,,     N 19Gie !
 PAR  L(COSB_B81,CO:CO,VA:VA:SB;0),,    -85701.684+42.711*T;,,        N 19Gie !
 PAR  L(COSB_B81,CO:CO:CO,VA:SB;0),,    -168000+93*T;,,               N 19Gie !
$
 PAR  G(COSB2_C18,CO:SB),,              +3*GCOSB2;,,                  N 19Gie !
 PAR  G(COSB3_D02,CO:SB),,              +4*GCOSB3;,,                  N 19Gie !
$
$ metastable
$
 PAR  L(BCC_A2,CO,SB:VA;0),,            +3650;,,                      N Same !
$
 FUNCTION GCOSB     298.15  +0.333333*GHSERCO+0.333333*GHSERSB
       -27126.153+163.1975*T-24.32305*T*LN(T)+0.029147809*T**2
       -9.1483837E-06*T**3+227067*T**(-1)+1.5389618E-19*T**7;
      6000.00  N !
 FUNCTION GCOSB2    298.15  +0.333333*GHSERCO+0.666667*GHSERSB
       -6110.033-286.14073*T+46.293505*T*LN(T)-0.047653267*T**2
       +6.1539511E-06*T**3-2000023.4*T**(-1)+2.5792066E-20*T**7;
      6000.00  N !
 FUNCTION GCOSB3    298.15  +0.25*GHSERCO+0.75*GHSERSB
       +4251.0818+5.5701034*T-5.2763457*T*LN(T)+0.015628019*T**2
       +2.0379583E-06*T**3-5592411.3*T**(-1)+1.0194862E-20*T**7;
      6000.00  N !
$ ------------------------------------------------------------------------------
$
$
 LIST-OF-REFERENCE
 NUMBER  SOURCE
  Null   'Unknown source'
  Same   'Same or similar interaction as in the corresponding stable phase'
  REFLAV 'Laves phase convention: G(LAVES,X:X)=+3*GHSERXX+15000'
  91Din  'A.T. Dinsdale, Calphad, 15, 317-425(1991).'
  96SGUN 'SGTE unary database V.3.0, 1996.'
  19Gie  'W. Gierlotka, S.-W. Chen, S.-M. Tseng, P.-H. Lin,
          Metall. Mater. Trans. A, 50A, 3891-3902(2019); Co-Sb'
!

File: data/databases/sgte-binary/CoSb-20Bro.tdb
$
$ Database for Co-Sb from P. Broz et al. 2020.
$
$ P. Broz, F. Zelenka, J. Vrestal, A. Zemanova, A. Kroupa, J. Bursik,
$ M. Svoboda, L. Simonikova, T. Pokorny, Calphad, 68, 101694(2020).
$
$ Dataset created 2020.05.10 by Bengt Hallstedt.
$
$ Modified from 09Zha.
$
$ ------------------------------------------------------------------------------
 TEMP-LIM 298.15 6000.00 !
$
$ELEMENT NAME  REF. STATE               ATOMIC MASS H298-H0    S298    !
$
 ELEMENT VA   VACUUM                      0.0          0.0      0.0    ! 
 ELEMENT CO   HCP_A3                     58.9332    4765.567   30.0400 ! 
 ELEMENT SB   RHOMBOHEDRAL_A7           121.75      5870.152   45.5219 ! 
$ ------------------------------------------------------------------------------
$ Phase definitions
$
 PHASE LIQUID:L % 1 1 !
 CONST LIQUID:L : CO SB : !
$
$ Fcc (cF4, Fm-3m) and MeX (cF8, Fm-3m)
$
 PHASE FCC_A1 %A 2 1 1 !
 CONST FCC_A1 : CO% SB : VA : !
$
$ Bcc (cI2, Im-3m)
$
 PHASE BCC_A2 %B 2 1 3 !
 CONST BCC_A2 : CO SB : VA : !
$
$ Hcp (hP2, P6_3/mmc) and Me2X (NiAs-type, hP4, P6_3/mmc, B8_1)
$
 PHASE HCP_A3 %A 2 1 0.5 !
 CONST HCP_A3 : CO% SB : VA : !
$
$ Prototype alpha-As (hR2, R-3m)
$
 PHASE RHOMBOHEDRAL_A7 % 1 1 !
 CONST RHOMBOHEDRAL_A7 : SB : !
$
$ Prototype NiAs (hP4, P6_3/mmc)
$
 PHASE COSB_B81 % 3 0.3333 0.3333 0.3333 !
 CONST COSB_B81 : CO% VA : CO VA% : SB : !
$
$ Prototype FeS2 (marcasite, oP6, Pnnm)
$
 PHASE COSB2_C18 % 2 0.3333 0.6667 !
 CONST COSB2_C18 : CO : SB : !
$
$ Prototype CoSb2 (mP12, P2_1/c)
$
$PHASE COSB2_PRIME % 2 1 2 !
$CONST COSB2_PRIME : CO : SB : !
$
$ Prototype CoAs3 (cI32, Im-3)
$
 PHASE COSB3_D02 % 2 0.25 0.75 !
 CONST COSB3_D02 : CO : SB : !
$ ------------------------------------------------------------------------------
$ Defaults
$
 DEFINE-SYSTEM-DEFAULT ELEMENT 2 !
 DEFAULT-COM DEFINE_SYSTEM_ELEMENT VA !
 TYPE-DEF % SEQ * !
 TYPE-DEF A GES AMEND_PHASE_DESCRIPTION @ MAGNETIC -3 0.28 !
 TYPE-DEF B GES AMEND_PHASE_DESCRIPTION @ MAGNETIC -1 0.4 !
 FUNCTION ZERO      298.15  0;                                         6000 N !
 FUNCTION UN_ASS    298.15  0;                                         6000 N !
$ ------------------------------------------------------------------------------
$ Element data
$ ------------------------------------------------------------------------------
$ Co
$
 PAR  G(HCP_A3,CO:VA),,                 +GHSERCO;,,                   N 91Din !
 PAR  TC(HCP_A3,CO:VA),,                 1396.00;,,                   N 91Din !
 PAR  BM(HCP_A3,CO:VA),,                    1.35;,,                   N 91Din !
 PAR  G(FCC_A1,CO:VA),,                 +GHSERCO
             +427.591-0.615248*T;,,                                   N 91Din !
 PAR  TC(FCC_A1,CO:VA),,                 1396.00;,,                   N 91Din !
 PAR  BM(FCC_A1,CO:VA),,                    1.35;,,                   N 91Din !
 PAR  G(BCC_A2,CO:VA),,                 +GHSERCO+2938-0.7138*T;,,     N 91Din !
 PAR  TC(BCC_A2,CO:VA),,                 1450.00;,,                   N 91Din !
 PAR  BM(BCC_A2,CO:VA),,                    1.35;,,                   N 91Din !
$PAR  G(CBCC_A12,CO:VA),,               +GHSERCO+4155;,,              N 91Din !
$PAR  G(CUB_A13,CO:VA),,                +GHSERCO+3155;,,              N 91Din !
 PAR  G(LIQUID,CO),,                    +GLIQCO;,,                    N 91Din !
$
 FUNCTION GHSERCO   298.15  +310.241+133.36601*T-25.0861*T*LN(T)
       -0.002654739*T**2-1.7348E-07*T**3+72527*T**(-1);
      1768.00  Y  -17197.666+253.28374*T-40.5*T*LN(T)+9.3488E+30*T**(-9);
      6000.00  N !
 FUNCTION GLIQCO    298.15  +15085.037-8.931932*T+GHSERCO-2.19801E-21*T**7;
      1768.00  Y  -846.61+243.599944*T-40.5*T*LN(T);
      6000.00  N !
$ ------------------------------------------------------------------------------
$ Sb
$
$ BCT_A5 revised in unary 3.0
$
$ BCT_A5 the value from 91Din is used in LBall-v7+fun.tdb.
$ BCT_A5 the value from 96SGUN is used in SGSOL 5.0.
$ It is only needed in Sb-Sn.
$
 PAR  G(RHOMBOHEDRAL_A7,SB),,           +GHSERSB;                2000 N 91Din !
 PAR  G(FCC_A1,SB:VA),,                 +GHSERSB+19874-13.7*T;   2000 N 91Din !
 PAR  G(BCC_A2,SB:VA),,                 +GHSERSB+19874-15.1*T;   2000 N 91Din !
 PAR  G(HCP_A3,SB:VA),,                 +GHSERSB+19874-13*T;     2000 N 91Din !
$PAR  G(BCT_A5,SB),,                    +GHSERSB+13000-8*T;      2000 N 96SGUN !
$PAR  G(BCT_A5,SB),,                    +GHSERSB+1000;           2000 N 91Din !
 PAR  G(LIQUID,SB),,                    +GLIQSB;                 2000 N 91Din !
$
 PAR  G(COSB_B81,VA:VA:SB),,            +0.3333*GHSERSB
             +5522.55+1.3*T;,,                                        N 08Zha2 !
$
 FUNCTION GHSERSB   298.15  -9242.858+156.154689*T-30.5130752*T*LN(T)
       +0.007748768*T**2-3.003415E-06*T**3+100625*T**(-1);
       903.78  Y  -11738.83+169.485872*T-31.38*T*LN(T)+1.616849E+27*T**(-9);
      2000.00  N !
 FUNCTION GLIQSB    298.15  +19822.328-21.923164*T+GHSERSB-1.74847E-20*T**7;
       903.78  Y  +8175.359+147.455986*T-31.38*T*LN(T);
      2000.00  N !
$ ------------------------------------------------------------------------------
$ Binary system
$
$ P. Broz, F. Zelenka, J. Vrestal, A. Zemanova, A. Kroupa, J. Bursik,
$ M. Svoboda, L. Simonikova, T. Pokorny, Calphad, 68, 101694(2020).
$
$ Checked against paper. Checked at 6000K.
$
$ Modified from 09Zha.
$
 PAR  L(LIQUID,CO,SB;0),,               +8001.6-27.8*T;,,             N 08Zha1 !
 PAR  L(LIQUID,CO,SB;1),,               -19500+20.6*T;,,              N 20Bro !
 PAR  L(LIQUID,CO,SB;2),,               +7008-4.5*T;,,                N 20Bro !
$
 PAR  L(FCC_A1,CO,SB:VA;0),,            +21458.825-27.52*T;,,         N 08Zha1 !
 PAR  L(FCC_A1,CO,SB:VA;1),,            -33494.8+13.2728*T;,,         N 08Zha1 !
 PAR  L(FCC_A1,CO,SB:VA;2),,            +12842+10.19025*T;,,          N 08Zha1 !
$
 PAR  L(HCP_A3,CO,SB:VA;0),,            +5000;,,                      N 08Zha1 !
$
 PAR  G(COSB_B81,CO:CO:SB),,            +0.6667*GHSERCO+0.3333*GHSERSB
             -12044.4+3.2*T;,,                                        N 08Zha1 !
 PAR  G(COSB_B81,CO:VA:SB),,            +0.3333*GHSERCO+0.3333*GHSERSB
             -15440-3.95*T+0.4920984*T*LN(T)+0.002260226*T**2
             -1.0735435E-06*T**3-15000*T**(-1)+1.0E-21*T**7;,,        N 09Zha !
 PAR  G(COSB_B81,VA:CO:SB),,            +0.3333*GHSERCO+0.3333*GHSERSB
             -7103.3+50*T;,,                                          N 08Zha1 !
 PAR  L(COSB_B81,CO,VA:VA:SB;0),,       +500-2*T;,,                   N 09Zha !
 PAR  L(COSB_B81,CO,VA:CO:SB;0),,       +500-2*T;,,                   N 09Zha !
 PAR  L(COSB_B81,CO:CO,VA:SB;0),,       -7522.5+4*T;,,                N 08Zha1 !
 PAR  L(COSB_B81,VA:CO,VA:SB;0),,       -7522.5+4*T;,,                N 08Zha1 !
$
 PAR  G(COSB2_C18,CO:SB),,              +0.3333*GHSERCO+0.6667*GHSERSB
             -25793+5.39*T+2.07785787*T*LN(T)-0.013091*T**2
             +1.56960316E-06*T**3-5000*T**(-1)+2.1E-21*T**7;,,        N 20Bro !
 PAR  G(COSB3_D02,CO:SB),,              +0.25*GHSERCO+0.75*GHSERSB
             -22235+39.455*T-3.6*T*LN(T)-0.01*T**2
             +2.9E-06*T**3+5000*T**(-1)-5E-22*T**7;,,                 N 20Bro !
$
$ metastable
$
 PAR  L(BCC_A2,CO,SB:VA;0),,            +5000;,,                      N Same !
$ ------------------------------------------------------------------------------
$
$
 LIST-OF-REFERENCE
 NUMBER  SOURCE
  Null   'Unknown source'
  Same   'Same or similar interaction as in the corresponding stable phase'
  REFLAV 'Laves phase convention: G(LAVES,X:X)=+3*GHSERXX+15000'
  91Din  'A.T. Dinsdale, Calphad, 15, 317-425(1991).'
  96SGUN 'SGTE unary database V.3.0, 1996.'
  08Zha1 'Y. Zhang, C. Li, Z. Du, T. Geng, Calphad, 32, 56-63(2008); Co-Sb'
  08Zha2 'Y. Zhang, C. Li, Z. Du, C. Guo, Calphad, 32, 378-88(2008); Ni-Sb'
  09Zha  'Y. Zhang, C. Li, Z. Du, C. Guo, J.-C. Tedenac,
          Calphad, 33, 405-14(2009); Co-Sb'
  20Bro  'P. Broz, F. Zelenka, J. Vrestal, A. Zemanova, A. Kroupa, J. Bursik,
          M. Svoboda, L. Simonikova, T. Pokorny,
          Calphad, 68, 101694(2020); Co-Sb'
!

File: data/databases/sgte-binary/CoSc-08Liu.tdb
$
$ Database for Co-Sc from X.J. Liu et al., 2008.
$
$ X.J. Liu, P. Yu, C.P. Wang, K. Ishida, J. Alloys Compd., 466, 169-75(2008).
$
$ Dataset created 2018.06.16 by Bengt Hallstedt.
$ 2020.12.25: Modified for use with GES6.
$
$ The CoSc and CoSc3 phases have been placed slightly off-composition.
$
$ Invariant equilibria involving CoSc3 differ by 22 and 51 K. The reason is not
$ clear.
$
$ There is an inverse miscibility gap with a minimum at 2721 K and x(Sc)=0.84.
$
$ ------------------------------------------------------------------------------
 TEMP-LIM 298.15 6000.00 !
$
$ELEMENT NAME  REF. STATE               ATOMIC MASS H298-H0    S298    !
$
 ELEMENT VA   VACUUM                      0.0          0.0      0.0    ! 
 ELEMENT CO   HCP_A3                     58.9332    4765.567   30.0400 ! 
 ELEMENT SC   HCP_A3                     44.9559    5217.448   34.6435 ! 
$ ------------------------------------------------------------------------------
$ Phase definitions
$
 PHASE LIQUID:L % 1 1 !
 CONST LIQUID:L : CO SC : !
$
$ Fcc (cF4, Fm-3m) and MeX (cF8, Fm-3m)
$
 PHASE FCC_A1 %A 2 1 1 !
 CONST FCC_A1 : CO% SC : VA : !
$
$ Bcc (cI2, Im-3m)
$
 PHASE BCC_A2 %B 2 1 3 !
 CONST BCC_A2 : CO SC% : VA : !
$
$ Hcp (hP2, P6_3/mmc) and Me2X (NiAs-type, hP4, P6_3/mmc, B8_1)
$
 PHASE HCP_A3 %A 2 1 0.5 !
 CONST HCP_A3 : CO% SC% : VA : !
$
$ Prototype Cu2Mg (cF24, Fd-3m)
$
 PHASE CO2SC_C15 % 2 2 1 !
 CONST CO2SC_C15 : CO% SC : CO SC% : !
$
$ Prototype CsCl (cP2, Pm-3m)
$
 PHASE COSC_B2 % 2 0.52 0.48 !
 CONST COSC_B2 : CO : SC : !
$
$ Prototype Al2Cu (tI12, I4/mcm)
$
 PHASE COSC2_C16 % 2 1 2 !
 CONST COSC2_C16 : CO : SC : !
$
$ Prototype CoSc3 (oP32, Pnma)
$
 PHASE COSC3 % 2 0.23 0.77 !
 CONST COSC3 : CO : SC : !
$ ------------------------------------------------------------------------------
$ Defaults
$
 DEFINE-SYSTEM-DEFAULT ELEMENT 2 !
 DEFAULT-COM DEFINE_SYSTEM_ELEMENT VA !
 TYPE-DEF % SEQ * !
 TYPE-DEF A GES AMEND_PHASE_DESCRIPTION @ MAGNETIC -3 0.28 !
 TYPE-DEF B GES AMEND_PHASE_DESCRIPTION @ MAGNETIC -1 0.4 !
 FUNCTION ZERO      298.15  0;                                         6000 N !
 FUNCTION UN_ASS    298.15  0;                                         6000 N !
 FUNCTION R         298.15  +8.31451;                                  6000 N !
$ ------------------------------------------------------------------------------
$ Element data
$ ------------------------------------------------------------------------------
$ Co
$
 PAR  G(HCP_A3,CO:VA),,                 +GHSERCO;,,                   N 91Din !
 PAR  TC(HCP_A3,CO:VA),,                 1396.00;,,                   N 91Din !
 PAR  BM(HCP_A3,CO:VA),,                    1.35;,,                   N 91Din !
 PAR  G(FCC_A1,CO:VA),,                 +GHSERCO
             +427.591-0.615248*T;,,                                   N 91Din !
 PAR  TC(FCC_A1,CO:VA),,                 1396.00;,,                   N 91Din !
 PAR  BM(FCC_A1,CO:VA),,                    1.35;,,                   N 91Din !
 PAR  G(BCC_A2,CO:VA),,                 +GHSERCO+2938-0.7138*T;,,     N 91Din !
 PAR  TC(BCC_A2,CO:VA),,                 1450.00;,,                   N 91Din !
 PAR  BM(BCC_A2,CO:VA),,                    1.35;,,                   N 91Din !
$PAR  G(CBCC_A12,CO:VA),,               +GHSERCO+4155;,,              N 91Din !
$PAR  G(CUB_A13,CO:VA),,                +GHSERCO+3155;,,              N 91Din !
 PAR  G(LIQUID,CO),,                    +GLIQCO;,,                    N 91Din !
$
 PAR  G(CO2SC_C15,CO:CO),,              +3*GHSERCO+15000;,,           N 08Liu !
$
 FUNCTION GHSERCO   298.15  +310.241+133.36601*T-25.0861*T*LN(T)
       -0.002654739*T**2-1.7348E-07*T**3+72527*T**(-1);
      1768.00  Y  -17197.666+253.28374*T-40.5*T*LN(T)+9.3488E+30*T**(-9);
      6000.00  N !
 FUNCTION GLIQCO    298.15  +15085.037-8.931932*T+GHSERCO-2.19801E-21*T**7;
      1768.00  Y  -846.61+243.599944*T-40.5*T*LN(T);
      6000.00  N !
$ ------------------------------------------------------------------------------
$ Sc
$
$ FCC_A1 and DHCP added in unary 4.4
$
 PAR  G(HCP_A3,SC:VA),,                 +GHSERSC;                3200 N 91Din !
 PAR  G(BCC_A2,SC:VA),,                 +GBCCSC;                 3200 N 91Din !
 PAR  G(FCC_A1,SC:VA),,                 +GHSERSC+5000;           3200 N 99Cac !
$PAR  G(DHCP,SC),,                      +GHSERSC
$            +1200+0.4157255*T;                                  3200 N 00Nor2 !
 PAR  G(LIQUID,SC),,                    +GLIQSC;                 3200 N 91Din !
$
 PAR  G(CO2SC_C15,SC:SC),,              +3*GHSERSC+15000;,,           N 08Liu !
$
 FUNCTION GHSERSC   298.15  -8689.547+153.48097*T-28.1882*T*LN(T)
       +0.00321892*T**2-1.64531E-06*T**3+72177*T**(-1);
       800.00  Y  -7511.295+132.759582*T-24.9132*T*LN(T)
       -5.73295E-04*T**2-8.59345E-07*T**3;
      1608.00  Y  +261143.04-1817.92245*T+241.441051*T*LN(T)
       -0.117529396*T**2+8.7398E-06*T**3-50607159*T**(-1);
      2000.00  Y  -30515.246+286.474338*T-44.2249*T*LN(T);
      3200.00  N !
 FUNCTION GBCCSC    298.15  +1979.728-1.024135*T+GHSERSC;
      1000.00  Y  +230161.408-2004.05469*T+276.76664*T*LN(T)
       -0.167120107*T**2+1.5637371E-05*T**3-33783257*T**(-1);
      1608.00  Y  -25928.011+283.642312*T-44.2249*T*LN(T);
      2000.00  Y  +4587.235-2.832026*T+GHSERSC;
      3200.00  N !
 FUNCTION GLIQSC    298.15  +6478.66+45.427539*T-10.7967803*T*LN(T)
       -0.020636524*T**2+2.13106E-06*T**3-158106*T**(-1);
      1608.00  Y  -11832.111+275.871695*T-44.2249*T*LN(T);
      3200.00  N !
$ ------------------------------------------------------------------------------
$ Binary system
$
$ X.J. Liu, P. Yu, C.P. Wang, K. Ishida, J. Alloys Compd., 466, 169-75(2008).
$
$ Checked against paper. Checked at 6000K.
$
$ The CoSc and CoSc3 phases have been placed slightly off-composition.
$
$ Invariant equilibria involving CoSc3 differ by 22 and 51 K. The reason is not
$ clear.
$
$ There is an inverse miscibility gap with a minimum at 2721 K and x(Sc)=0.84.
$
 PAR  L(LIQUID,CO,SC;0),,               -155000+30*T;,,               N 08Liu !
 PAR  L(LIQUID,CO,SC;1),,               +55000-50*T;,,                N 08Liu !
 PAR  L(LIQUID,CO,SC;2),,               +50000-20*T;,,                N 08Liu !
$
 PAR  L(FCC_A1,CO,SC:VA;0),,            -35000;,,                     N 08Liu !
 PAR  L(FCC_A1,CO,SC:VA;1),,            -25000;,,                     N 08Liu !
$
 PAR  L(BCC_A2,CO,SC:VA;0),,            -9500;,,                      N 08Liu !
 PAR  L(HCP_A3,CO,SC:VA;0),,            +20000;,,                     N 08Liu !
$
 PAR  G(CO2SC_C15,CO:SC),,              +2*GHSERCO+GHSERSC
             -115700+6*T;,,                                           N 08Liu !
 PAR  G(CO2SC_C15,SC:CO),,              +2*GHSERSC+GHSERCO
             +145700-6*T;,,                                           N 08Liu !
 PAR  L(CO2SC_C15,CO,SC:SC;0),,         -17000;,,                     N 08Liu !
 PAR  L(CO2SC_C15,CO:CO,SC;0),,         -53036+159.51*T
             -15.36*T*LN(T);,,                                        N 08Liu !
$
 PAR  G(COSC_B2,CO:SC),,                +0.52*GHSERCO+0.48*GHSERSC
             -43672.59+7.83*T;,,                                      N 08Liu !
 PAR  G(COSC2_C16,CO:SC),,              +GHSERCO+2*GHSERSC
             -85835+6*T;,,                                            N 08Liu !
 PAR  G(COSC3,CO:SC),,                  +0.23*GHSERCO+0.77*GHSERSC
             -20749.15+1.54*T;,,                                      N 08Liu !
$ ------------------------------------------------------------------------------
$
$
 LIST-OF-REFERENCE
 NUMBER  SOURCE
  Null   'Unknown source'
  Same   'Same or similar interaction as in the corresponding stable phase'
  REFLAV 'Laves phase convention: G(LAVES,X:X)=+3*GHSERXX+15000'
  91Din  'A.T. Dinsdale, Calphad, 15, 317-425(1991).'
  99Cac  'G. Cacciamani, P. Riani, G. Borzone, N. Parodi, A. Saccone, R. Ferro,
          A. Pisch, R. Schmid-Fetzer, Intermetallics, 7, 101-8(1999),
          SGTE unary database V.4.4, 2001; Sc'
  00Nor2 'S. Norgren, PhD Thesis, KTH, Stockholm, 2000,
          SGTE unary database V.4.4, 2001; Nd, Sc'
  08Liu  'X.J. Liu, P. Yu, C.P. Wang, K. Ishida,
          J. Alloys Compd., 466, 169-75(2008); Co-Sc'
!

File: data/databases/sgte-binary/CoSi-06Zha.tdb
$
$ Database for Co-Si from L. Zhang et al. 2006
$
$ L. Zhang, Y. Du, H. Xu, Z. Pan, Calphad, 30, 470-81(2006).
$
$ Dataset created 2010.03.27 by Bengt Hallstedt.
$ 2020.12.25: Modified for use with GES6.
$
$ Co2Si-beta is stable above 3390 K also. There is an inverse miscibility
$ gap with a min at 3805 K and x(Si)=0.84.
$
$ ------------------------------------------------------------------------------
 TEMP-LIM 298.15 6000.00 !
$
$ELEMENT NAME  REF. STATE               ATOMIC MASS H298-H0    S298    !
$
 ELEMENT VA   VACUUM                      0.0          0.0      0.0    ! 
 ELEMENT CO   HCP_A3                     58.9332    4765.567   30.0400 ! 
 ELEMENT SI   DIAMOND_A4                 28.0855    3217.      18.81   ! 
$ ------------------------------------------------------------------------------
$ Phase definitions
$
 PHASE LIQUID:L % 1 1 !
 CONST LIQUID:L : CO SI : !
$
$ Fcc (cF4, Fm-3m) and MeX (cF8, Fm-3m)
$
 PHASE FCC_A1 %A 2 1 1 !
 CONST FCC_A1 : CO SI : VA : !
$
$ Bcc (cI2, Im-3m)
$
 PHASE BCC_A2 %B 2 1 3 !
 CONST BCC_A2 : CO SI : VA : !
$
$ Hcp (hP2, P6_3/mmc) and Me2X (NiAs-type, hP4, P6_3/mmc, B8_1)
$
 PHASE HCP_A3 %A 2 1 0.5 !
 CONST HCP_A3 : CO SI : VA : !
$
$ Prototype C (cF8, Fd-3m)
$
 PHASE DIAMOND_A4 % 1 1 !
 CONST DIAMOND_A4 : SI : !
$
$ Prototype CdMg3 (hP8, P6_3/mmc)
$
 PHASE CO3SI_D019 % 2 3 1 !
 CONST CO3SI_D019 : CO : SI : !
$
$ Prototype Co2Si (oP12, Pnma), alpha
$
 PHASE CO2SI_C37 % 2 2 1 !
 CONST CO2SI_C37 : CO% SI : CO SI% : !
$
$ Unknown structure, beta
$
 PHASE CO2SI_BETA % 2 2 1 !
 CONST CO2SI_BETA : CO% SI : CO SI% : !
$
$ Prototype FeSi (cP8, P2_13)
$
 PHASE COSI_B20 % 2 1 1 !
 CONST COSI_B20 : CO% SI : CO SI% : !
$
$ Prototype CaF2 (cF12, Fm-3m)
$
 PHASE COSI2_C1 % 2 1 2 !
 CONST COSI2_C1 : CO : SI : !
$ ------------------------------------------------------------------------------
$ Defaults
$
 DEFINE-SYSTEM-DEFAULT ELEMENT 2 !
 DEFAULT-COM DEFINE_SYSTEM_ELEMENT VA !
 TYPE-DEF % SEQ * !
 TYPE-DEF A GES AMEND_PHASE_DESCRIPTION @ MAGNETIC -3 0.28 !
 TYPE-DEF B GES AMEND_PHASE_DESCRIPTION @ MAGNETIC -1 0.4 !
 FUNCTION ZERO      298.15  0;                                         6000 N !
 FUNCTION UN_ASS    298.15  0;                                         6000 N !
$ ------------------------------------------------------------------------------
$ Element data
$ ------------------------------------------------------------------------------
$ Co
$
 PAR  G(HCP_A3,CO:VA),,                 +GHSERCO;,,                   N 91Din !
 PAR  TC(HCP_A3,CO:VA),,                 1396.00;,,                   N 91Din !
 PAR  BM(HCP_A3,CO:VA),,                    1.35;,,                   N 91Din !
 PAR  G(FCC_A1,CO:VA),,                 +GHSERCO
             +427.591-0.615248*T;,,                                   N 91Din !
 PAR  TC(FCC_A1,CO:VA),,                 1396.00;,,                   N 91Din !
 PAR  BM(FCC_A1,CO:VA),,                    1.35;,,                   N 91Din !
 PAR  G(BCC_A2,CO:VA),,                 +GHSERCO+2938-0.7138*T;,,     N 91Din !
 PAR  TC(BCC_A2,CO:VA),,                 1450.00;,,                   N 91Din !
 PAR  BM(BCC_A2,CO:VA),,                    1.35;,,                   N 91Din !
$PAR  G(CBCC_A12,CO:VA),,               +GHSERCO+4155;,,              N 91Din !
$PAR  G(CUB_A13,CO:VA),,                +GHSERCO+3155;,,              N 91Din !
 PAR  G(LIQUID,CO),,                    +GLIQCO;,,                    N 91Din !
$
 PAR  G(CO2SI_C37,CO:CO),,              +3*GHSERCO+15000;,,           N 06Zha !
 PAR  G(CO2SI_BETA,CO:CO),,             +3*GHSERCO+15000;,,           N 06Zha !
 PAR  G(COSI_B20,CO:CO),,               +2*GHSERCO+10000;,,           N 06Zha !
$
 FUNCTION GHSERCO   298.15  +310.241+133.36601*T-25.0861*T*LN(T)
       -0.002654739*T**2-1.7348E-07*T**3+72527*T**(-1);
      1768.00  Y  -17197.666+253.28374*T-40.5*T*LN(T)+9.3488E+30*T**(-9);
      6000.00  N !
 FUNCTION GLIQCO    298.15  +15085.037-8.931932*T+GHSERCO-2.19801E-21*T**7;
      1768.00  Y  -846.61+243.599944*T-40.5*T*LN(T);
      6000.00  N !
$ ------------------------------------------------------------------------------
$ Si
$
 PAR  G(DIAMOND_A4,SI),,                +GHSERSI;                3600 N 91Din !
 PAR  G(FCC_A1,SI:VA),,                 +GHSERSI+51000-21.8*T;   3600 N 91Din !
 PAR  G(BCC_A2,SI:VA),,                 +GHSERSI+47000-22.5*T;   3600 N 91Din !
 PAR  G(HCP_A3,SI:VA),,                 +GHSERSI+49200-20.8*T;   3600 N 91Din !
$PAR  G(CBCC_A12,SI:VA),,               +GHSERSI+50208-20.377*T; 3600 N 91Din !
$PAR  G(CUB_A13,SI:VA),,                +GHSERSI+47279-20.377*T; 3600 N 91Din !
 PAR  G(LIQUID,SI),,                    +GLIQSI;                 3600 N 91Din !
$
 PAR  G(CO2SI_C37,SI:SI),,              +3*GHSERSI+15000;,,           N 06Zha !
 PAR  G(CO2SI_BETA,SI:SI),,             +3*GHSERSI+15000;,,           N 06Zha !
 PAR  G(COSI_B20,SI:SI),,               +2*GHSERSI+10000;,,           N 06Zha !
$
 FUNCTION GHSERSI   298.15  -8162.609+137.236859*T-22.8317533*T*LN(T)
       -0.001912904*T**2-3.552E-09*T**3+176667*T**(-1);
      1687.00  Y  -9457.642+167.281367*T-27.196*T*LN(T)-4.20369E+30*T**(-9);
      3600.00  N !
 FUNCTION GLIQSI    298.15  +50696.36-30.099439*T+GHSERSI+2.09307E-21*T**7;
      1687.00  Y  +40370.523+137.722298*T-27.196*T*LN(T);
      3600.00  N !
 FUNCTION GBCCSI    298.15  +GHSERSI+47000-22.5*T;               3600 N 91Din !
$ ------------------------------------------------------------------------------
$ Binary system
$
$ L. Zhang, Y. Du, H. Xu, Z. Pan, Calphad, 30, 470-81(2006).
$
$ Checked against paper. Checked at 6000 K.
$
$ Co2Si-beta is stable above 3390 K also. There is an inverse miscibility
$ gap with a min at 3805 K and x(Si)=0.84.
$
 PAR  L(LIQUID,CO,SI;0),,               -183483.8+34.80023*T;,,       N 06Zha !
 PAR  L(LIQUID,CO,SI;1),,               -3219.5-15.28341*T;,,         N 06Zha !
 PAR  L(LIQUID,CO,SI;2),,               +34241.7;,,                   N 06Zha !
 PAR  L(LIQUID,CO,SI;3),,               +15579.7;,,                   N 06Zha !
$
 PAR  L(FCC_A1,CO,SI:VA;0),,            -166661.9+29.94175*T;,,       N 06Zha !
 PAR  L(FCC_A1,CO,SI:VA;1),,            -58780.2+28.62343*T;,,        N 06Zha !
 PAR  TC(FCC_A1,CO,SI:VA;0),,           -1943.60;,,                   N 06Zha !
 PAR  BM(FCC_A1,CO,SI:VA;0),,              -2.95;,,                   N 06Zha !
$
 PAR  L(HCP_A3,CO,SI:VA;0),,            -199795.7+35.01457*T;,,       N 06Zha !
 PAR  L(HCP_A3,CO,SI:VA;1),,            +3322.1+9.00271*T;,,          N 06Zha !
$
 PAR  G(CO3SI_D019,CO:SI),,             +3*GHSERCO+GHSERSI
             -57775.2-39.98972*T;,,                                   N 06Zha !
$
 PAR  G(CO2SI_C37,CO:SI),,              -85640.4-74.97495*T
             -2.38326*T*LN(T)-0.045279*T**2-4257813.6*T**(-1);,,      N 06Zha !
 PAR  G(CO2SI_C37,SI:CO),,              +115640.4+74.97495*T
             +2.38326*T*LN(T)+0.045279*T**2+4257813.6*T**(-1);,,      N 06Zha !
 PAR  L(CO2SI_C37,CO,SI:CO;0),,         -70565.4;,,                   N 06Zha !
 PAR  L(CO2SI_C37,CO,SI:SI;0),,         -70565.4;,,                   N 06Zha !
 PAR  L(CO2SI_C37,CO:CO,SI;0),,         +6647.1;,,                    N 06Zha !
 PAR  L(CO2SI_C37,SI:CO,SI;0),,         +6647.1;,,                    N 06Zha !
$
 PAR  G(CO2SI_BETA,CO:SI),,             -82656.78-76.79655*T
             -2.38326*T*LN(T)-0.045279*T**2-4257813.6*T**(-1);,,      N 06Zha !
 PAR  G(CO2SI_BETA,SI:CO),,             +112656.78+76.79655*T
             +2.38326*T*LN(T)+0.045279*T**2+4257813.6*T**(-1);,,      N 06Zha !
 PAR  L(CO2SI_BETA,CO,SI:CO;0),,        -92174.4;,,                   N 06Zha !
 PAR  L(CO2SI_BETA,CO,SI:SI;0),,        -92174.4;,,                   N 06Zha !
 PAR  L(CO2SI_BETA,CO:CO,SI;0),,        +190.638;,,                   N 06Zha !
 PAR  L(CO2SI_BETA,SI:CO,SI;0),,        +190.638;,,                   N 06Zha !
$
 PAR  G(COSI_B20,CO:SI),,               -96002+100.902*T
             -21.164*T*LN(T)-0.020254*T**2-778739.8*T**(-1);,,        N 06Zha !
 PAR  G(COSI_B20,SI:CO),,               -106002-100.902*T
             +21.164*T*LN(T)+0.020254*T**2+778739.8*T**(-1);,,        N 06Zha !
 PAR  L(COSI_B20,CO,SI:CO;0),,          +13991.2;,,                   N 06Zha !
 PAR  L(COSI_B20,CO,SI:SI;0),,          +13991.2;,,                   N 06Zha !
 PAR  L(COSI_B20,CO:CO,SI;0),,          -8792.2;,,                    N 06Zha !
 PAR  L(COSI_B20,SI:CO,SI;0),,          -8792.2;,,                    N 06Zha !
$
 PAR  G(COSI2_C1,CO:SI),,               -123717.6+349.87443*T
             -60.53316*T*LN(T)-0.0129216*T**2-190.2606*T**(-1);,,     N 06Zha !
$
$ Metastable
$
 PAR  L(BCC_A2,CO,SI:VA;0),,            -166661.9+29.94175*T;,,       N Same !
 PAR  L(BCC_A2,CO,SI:VA;1),,            -58780.2+28.62343*T;,,        N Same !
$ ------------------------------------------------------------------------------
$
 ASSESSED_SYSTEM
  CO-SI(TDB -* +LIQ +HCP_A3 +FCC_A1 +DIAM +CO3SI +CO2SI_C37 +CO2SI_BETA
  +COSI_B20 +COSI2_C1 ;P3 TMM:300/2000 *) !
$
$
 LIST-OF-REFERENCE
 NUMBER  SOURCE
  Null   'Unknown source'
  Same   'Same or similar interaction as in the corresponding stable phase'
  91Din  'A.T. Dinsdale, Calphad, 15, 317-425(1991).'
  06Zha  'L. Zhang, Y. Du, H. Xu, Z. Pan, Calphad, 30, 470-81(2006); Co-Si'
!
