Repository: orchid-calphad/orchid-project.org

# orchid-project.org

Website and released data of **ORCHID** (Open Repository for CALPHAD Hypotheses, Intelligence, and Discovery),
served by GitHub Pages at https://orchid-project.org. Releases are archived on Zenodo (one DOI per version).

- `index.html`, `catalog/`, `best-practices.html` — static, self-contained pages (generated in the ORCHID tooling).
- `data/` — released data: catalog, redistributable TDB files, convex hulls. Licences: `data/LICENSES.md`, `data/NOTICE.md`.
- `llms.txt`, `data/croissant.json`, `CITATION.cff`, `.zenodo.json` — machine-readable metadata.

Only data with clear redistribution rights are published.

File: data/databases/sgte-binary/CoSi-92Cho-LB.tdb
$
$ Database for Co-Si from S.-D. Choi 1992 (included in LB Vol. 2)
$
$ S.-D. Choi, Calphad, 16, 151-59(1992).
$
$ Dataset created 2010.03.26 by Bengt Hallstedt.
$ 2020.12.25: Modified for use with GES6.
$
$ There are considerable differences compared to the paper on the Co-Rich side.
$ Pre-SGTE data were used for the elements.
$
$ The liquid, fcc and hcp interactions are ugly. Fcc and hcp are
$ stable just above the melting point of COSI2. The phase diagram in LB
$ is incorrect.
$
$ It was necessary to reduce the stability of the bcc phase.
$
$ ------------------------------------------------------------------------------
 TEMP-LIM 298.15 6000.00 !
$
$ELEMENT NAME  REF. STATE               ATOMIC MASS H298-H0    S298    !
$
 ELEMENT VA   VACUUM                      0.0          0.0      0.0    ! 
 ELEMENT CO   HCP_A3                     58.9332    4765.567   30.0400 ! 
 ELEMENT SI   DIAMOND_A4                 28.0855    3217.      18.81   ! 
$ ------------------------------------------------------------------------------
$ Phase definitions
$
 PHASE LIQUID:L % 1 1 !
 CONST LIQUID:L : CO SI : !
$
$ Fcc (cF4, Fm-3m) and MeX (cF8, Fm-3m)
$
 PHASE FCC_A1 %A 2 1 1 !
 CONST FCC_A1 : CO SI : VA : !
$
$ Bcc (cI2, Im-3m)
$
 PHASE BCC_A2 %B 2 1 3 !
 CONST BCC_A2 : CO SI : VA : !
$
$ Hcp (hP2, P6_3/mmc) and Me2X (NiAs-type, hP4, P6_3/mmc, B8_1)
$
 PHASE HCP_A3 %A 2 1 0.5 !
 CONST HCP_A3 : CO SI : VA : !
$
$ Prototype C (cF8, Fd-3m)
$
 PHASE DIAMOND_A4 % 1 1 !
 CONST DIAMOND_A4 : SI : !
$
$ Prototype CdMg3 (hP8, P6_3/mmc)
$
 PHASE CO3SI_D019 % 2 3 1 !
 CONST CO3SI_D019 : CO : SI : !
$
$ Prototype Co2Si (oP12, Pnma)
$
 PHASE CO2SI_C37 % 2 2 1 !
 CONST CO2SI_C37 : CO : SI : !
$
$ Prototype FeSi (cP8, P2_13)
$
 PHASE COSI_B20 % 2 1 1 !
 CONST COSI_B20 : CO : SI : !
$
$ Prototype CaF2 (cF12, Fm-3m)
$
 PHASE COSI2_C1 % 2 1 2 !
 CONST COSI2_C1 : CO : SI : !
$ ------------------------------------------------------------------------------
$ Defaults
$
 DEFINE-SYSTEM-DEFAULT ELEMENT 2 !
 DEFAULT-COM DEFINE_SYSTEM_ELEMENT VA !
 TYPE-DEF % SEQ * !
 TYPE-DEF A GES AMEND_PHASE_DESCRIPTION @ MAGNETIC -3 0.28 !
 TYPE-DEF B GES AMEND_PHASE_DESCRIPTION @ MAGNETIC -1 0.4 !
 FUNCTION ZERO      298.15  0;                                         6000 N !
 FUNCTION UN_ASS    298.15  0;                                         6000 N !
$ ------------------------------------------------------------------------------
$ Element data
$ ------------------------------------------------------------------------------
$ Co
$
 PAR  G(HCP_A3,CO:VA),,                 +GHSERCO;,,                   N 91Din !
 PAR  TC(HCP_A3,CO:VA),,                 1396.00;,,                   N 91Din !
 PAR  BM(HCP_A3,CO:VA),,                    1.35;,,                   N 91Din !
 PAR  G(FCC_A1,CO:VA),,                 +GHSERCO
             +427.591-0.615248*T;,,                                   N 91Din !
 PAR  TC(FCC_A1,CO:VA),,                 1396.00;,,                   N 91Din !
 PAR  BM(FCC_A1,CO:VA),,                    1.35;,,                   N 91Din !
 PAR  G(BCC_A2,CO:VA),,                 +GHSERCO+2938-0.7138*T;,,     N 91Din !
 PAR  TC(BCC_A2,CO:VA),,                 1450.00;,,                   N 91Din !
 PAR  BM(BCC_A2,CO:VA),,                    1.35;,,                   N 91Din !
$PAR  G(CBCC_A12,CO:VA),,               +GHSERCO+4155;,,              N 91Din !
$PAR  G(CUB_A13,CO:VA),,                +GHSERCO+3155;,,              N 91Din !
 PAR  G(LIQUID,CO),,                    +GLIQCO;,,                    N 91Din !
$
 FUNCTION GHSERCO   298.15  +310.241+133.36601*T-25.0861*T*LN(T)
       -0.002654739*T**2-1.7348E-07*T**3+72527*T**(-1);
      1768.00  Y  -17197.666+253.28374*T-40.5*T*LN(T)+9.3488E+30*T**(-9);
      6000.00  N !
 FUNCTION GLIQCO    298.15  +15085.037-8.931932*T+GHSERCO-2.19801E-21*T**7;
      1768.00  Y  -846.61+243.599944*T-40.5*T*LN(T);
      6000.00  N !
$ ------------------------------------------------------------------------------
$ Si
$
 PAR  G(DIAMOND_A4,SI),,                +GHSERSI;                3600 N 91Din !
 PAR  G(FCC_A1,SI:VA),,                 +GHSERSI+51000-21.8*T;   3600 N 91Din !
 PAR  G(BCC_A2,SI:VA),,                 +GHSERSI+47000-22.5*T;   3600 N 91Din !
 PAR  G(HCP_A3,SI:VA),,                 +GHSERSI+49200-20.8*T;   3600 N 91Din !
$PAR  G(CBCC_A12,SI:VA),,               +GHSERSI+50208-20.377*T; 3600 N 91Din !
$PAR  G(CUB_A13,SI:VA),,                +GHSERSI+47279-20.377*T; 3600 N 91Din !
 PAR  G(LIQUID,SI),,                    +GLIQSI;                 3600 N 91Din !
$
 FUNCTION GHSERSI   298.15  -8162.609+137.236859*T-22.8317533*T*LN(T)
       -0.001912904*T**2-3.552E-09*T**3+176667*T**(-1);
      1687.00  Y  -9457.642+167.281367*T-27.196*T*LN(T)-4.20369E+30*T**(-9);
      3600.00  N !
 FUNCTION GLIQSI    298.15  +50696.36-30.099439*T+GHSERSI+2.09307E-21*T**7;
      1687.00  Y  +40370.523+137.722298*T-27.196*T*LN(T);
      3600.00  N !
 FUNCTION GBCCSI    298.15  +GHSERSI+47000-22.5*T;               3600 N 91Din !
$ ------------------------------------------------------------------------------
$ Binary system
$
$ From S.-D. Choi 1992 (included in LB Vol. 2)
$
$ S.-D. Choi, Calphad, 16, 151-59(1992).
$
$ Checked against LB and paper. Checked at 6000 K.
$
$ There are considerable differences compared to the paper on the Co-Rich side.
$ Pre-SGTE data were used for the elements.
$
$ The liquid, fcc and hcp interactions are ugly. Fcc and hcp are
$ stable just above the melting point of COSI2. The phase diagram in LB
$ is incorrect.
$
$ It was necessary to reduce the stability of the bcc phase.
$
 PAR  L(LIQUID,CO,SI;0),,               -200104+47.13668*T;,,         N 92Cho !
 PAR  L(LIQUID,CO,SI;1),,               -40783.1+3.33709*T;,,         N 92Cho !
 PAR  L(LIQUID,CO,SI;2),,               +108723.5-50.43157*T;,,       N 92Cho !
 PAR  L(LIQUID,CO,SI;3),,               +143143.5-73.63639*T;,,       N 92Cho !
$
 PAR  L(FCC_A1,CO,SI:VA;0),,            -148550+3.41324*T;,,          N 92Cho !
 PAR  L(FCC_A1,CO,SI:VA;1),,            -46243.5+37.58562*T;,,        N 92Cho !
$
 PAR  L(HCP_A3,CO,SI:VA;0),,            -147438+1.78253*T;,,          N 92Cho !
 PAR  L(HCP_A3,CO,SI:VA;1),,            -45650.9+35.84748*T;,,        N 92Cho !
$
 PAR  G(CO3SI_D019,CO:SI),,             +3*GHSERCO+GHSERSI
             -78452-26.512*T;,,                                       N 92Cho !
 PAR  G(CO2SI_C37,CO:SI),,              +2*GHSERCO+GHSERSI
             -123120-36.35265*T+8.27265*T*LN(T)-0.0107865*T**2
             +3.5052E-07*T**3+44730*T**(-1);,,                        N 92Cho !
 PAR  G(COSI_B20,CO:SI),,               +GHSERCO+GHSERSI
             -100248.4+22.43696*T-1.24215*T*LN(T)-0.0014823*T**2
             +1.7704E-07*T**3+127806*T**(-1);,,                       N 92Cho !
 PAR  G(COSI2_C1,CO:SI),,               +GHSERCO+2*GHSERSI
             -103227.9+11.2104*T-.1104*T*LN(T)-0.00284925*T**2
             +1.806E-07*T**3+70641*T**(-1);,,                         N 92Cho !
$
$ Metastable
$
 PAR  L(BCC_A2,CO,SI:VA;0),,            -140000+3.41324*T;,,          N Same !
 PAR  L(BCC_A2,CO,SI:VA;1),,            -46243.5+25*T;,,              N Same !
$ ------------------------------------------------------------------------------
$
 ASSESSED_SYSTEM
  CO-SI(TDB -* +LIQ +HCP_A3 +FCC_A1 +DIAM +CO3SI +CO2SI_C37 +COSI_B20
  +COSI2_C1 ;P3 TMM:300/2000 *) !
$
$
 LIST-OF-REFERENCE
 NUMBER  SOURCE
  Null   'Unknown source'
  Same   'Same or similar interaction as in the corresponding stable phase'
  91Din  'A.T. Dinsdale, Calphad, 15, 317-425(1991).'
  92Cho  'S.-D. Choi, Calphad, 16, 151-59(1992); Co-Si'
!

File: data/databases/sgte-binary/CoSm-11Yua.tdb
$
$ Database for Co-Sm from Y. Yuan et al. 2011
$
$ Y. Yuan, J. Yi, G. Borzone, A. Watson, Calphad, 35, 416-20(2011).
$
$ Dataset created 2016.10.16 by Bengt Hallstedt.
$ 2020.06.28: Modified for use with GES6.
$
$ There is a small temperature interval around 780 K where Co19Sm5
$ is not stable.
$
$ ------------------------------------------------------------------------------
 TEMP-LIM 298.15 6000.00 !
$
$ELEMENT NAME  REF. STATE               ATOMIC MASS H298-H0    S298    !
$
 ELEMENT VA   VACUUM                      0.0          0.0      0.0    ! 
 ELEMENT CO   HCP_A3                     58.9332    4765.567   30.0400 ! 
 ELEMENT SM   RHOMB_C19                 150.36      7573.04    69.4962 ! 
$ ------------------------------------------------------------------------------
$ Species
$
 SPECIE  CO2                                CO2 !
$ ------------------------------------------------------------------------------
$ Phase definitions
$
 PHASE LIQUID:L % 1 1 !
 CONST LIQUID:L : CO SM : !
$
$ Fcc (cF4, Fm-3m) and MeX (cF8, Fm-3m)
$
 PHASE FCC_A1 %A 2 1 1 !
 CONST FCC_A1 : CO% SM : VA : !
$
$ Bcc (cI2, Im-3m)
$
 PHASE BCC_A2 %B 2 1 3 !
 CONST BCC_A2 : CO SM% : VA : !
$
$ Hcp (hP2, P6_3/mmc) and Me2X (NiAs-type, hP4, P6_3/mmc, B8_1)
$
 PHASE HCP_A3 %A 2 1 0.5 !
 CONST HCP_A3 : CO% SM : VA : !
$
$ Prototype alpha-Sm (hR9, R-3m)
$
 PHASE RHOMB_C19 % 1 1 !
 CONST RHOMB_C19 : CO SM% : !
$
$ Prototype Th2Zn17 (hR19, R-3m)
$
 PHASE CO17SM2 %A 3 0.833333 0.111111 0.055556 !
 CONST CO17SM2 : CO : SM : CO2 SM : !
$
$ Prototype Cu7Tb (hP8, P6/mmm)
$
 PHASE CO5SM %A 2 0.833333 0.166667 !
 CONST CO5SM : CO VA : CO2 SM : !
$
$ Prototype Ce5Co19 (hR24, R-3m); low T
$ Prototype Co19Sm5 (hP48, P6_3/mmc); high T
$
 PHASE CO19SM5 %A 2 0.791667 0.208333 !
 CONST CO19SM5 : CO : SM : !
$
$ Prototype Co7Gd2 (hR18, R-3m); low T
$ Prototype Ce2Ni7 (hP36, P6_3/mmc); high T
$
 PHASE CO7SM2 %A 2 0.777778 0.222222 !
 CONST CO7SM2 : CO : SM : !
$
$ Prototype Ni3Pu (hR12, R-3m)
$
 PHASE CO3SM %A 2 0.75 0.25 !
 CONST CO3SM : CO : SM : !
$
$ Prototype Cu2Mg (cF24, Fd-3m)
$
 PHASE CO2SM_C15 %A 2 0.666667 0.333333 !
 CONST CO2SM_C15 : CO : SM : !
$
$ Prototype Mn5C2 (mC28, C2/c)
$
 PHASE CO2SM5 % 2 0.285714 0.714286 !
 CONST CO2SM5 : CO : SM : !
$
$ Prototype Fe3C (oP16, Pnma)
$
 PHASE COSM3_D011 % 2 0.25 0.75 !
 CONST COSM3_D011 : CO : SM : !
$ ------------------------------------------------------------------------------
$ Defaults
$
 DEFINE-SYSTEM-DEFAULT ELEMENT 2 !
 DEFAULT-COM DEFINE_SYSTEM_ELEMENT VA !
 TYPE-DEF % SEQ * !
 TYPE-DEF A GES AMEND_PHASE_DESCRIPTION @ MAGNETIC -3 0.28 !
 TYPE-DEF B GES AMEND_PHASE_DESCRIPTION @ MAGNETIC -1 0.4 !
 FUNCTION ZERO      298.15  0;                                         6000 N !
 FUNCTION UN_ASS    298.15  0;                                         6000 N !
 FUNCTION R         298.15  +8.31451;                                  6000 N !
$ ------------------------------------------------------------------------------
$ Element data
$ ------------------------------------------------------------------------------
$ Co
$
$ RHOMB_C19 from 11Yua not included in unary
$
 PAR  G(HCP_A3,CO:VA),,                 +GHSERCO;,,                   N 91Din !
 PAR  TC(HCP_A3,CO:VA),,                 1396.00;,,                   N 91Din !
 PAR  BM(HCP_A3,CO:VA),,                    1.35;,,                   N 91Din !
 PAR  G(FCC_A1,CO:VA),,                 +GHSERCO
             +427.591-0.615248*T;,,                                   N 91Din !
 PAR  TC(FCC_A1,CO:VA),,                 1396.00;,,                   N 91Din !
 PAR  BM(FCC_A1,CO:VA),,                    1.35;,,                   N 91Din !
 PAR  G(BCC_A2,CO:VA),,                 +GHSERCO+2938-0.7138*T;,,     N 91Din !
 PAR  TC(BCC_A2,CO:VA),,                 1450.00;,,                   N 91Din !
 PAR  BM(BCC_A2,CO:VA),,                    1.35;,,                   N 91Din !
$PAR  G(CBCC_A12,CO:VA),,               +GHSERCO+4155;,,              N 91Din !
$PAR  G(CUB_A13,CO:VA),,                +GHSERCO+3155;,,              N 91Din !
 PAR  G(RHOMB_C19,CO),,                 +GHSERCO+2500;,,              N 11Yua !
 PAR  G(LIQUID,CO),,                    +GLIQCO;,,                    N 91Din !
$
 PAR  G(CO5SM,CO:CO2),,                 +1.166667*GHSERCO+8500;,,     N 11Yua !
 PAR  G(CO5SM,VA:CO2),,                 +0.333334*GHSERCO+10000;,,    N 11Yua !
 PAR  L(CO5SM,CO,VA:CO2;0),,            -19980+11.3*T;,,              N 11Yua !
 PAR  TC(CO5SM,CO:CO2),,                 1396.00;,,                   N 11Yua !
 PAR  BM(CO5SM,CO:CO2),,                    1.71;,,                   N 11Yua !
 PAR  TC(CO5SM,VA:CO2),,                 1396.00;,,                   N 11Yua !
 PAR  BM(CO5SM,VA:CO2),,                    0.33;,,                   N 11Yua !
$
 FUNCTION GHSERCO   298.15  +310.241+133.36601*T-25.0861*T*LN(T)
       -0.002654739*T**2-1.7348E-07*T**3+72527*T**(-1);
      1768.00  Y  -17197.666+253.28374*T-40.5*T*LN(T)+9.3488E+30*T**(-9);
      6000.00  N !
 FUNCTION GLIQCO    298.15  +15085.037-8.931932*T+GHSERCO-2.19801E-21*T**7;
      1768.00  Y  -846.61+243.599944*T-40.5*T*LN(T);
      6000.00  N !
$ ------------------------------------------------------------------------------
$ Sm
$
$ HCP_A3 added in unary 4.4
$ HCP_A3 modified in unary 5.0
$
$ FCC_A1 from 00Du1 (used in SGSOL 5.0; this value is absurd)
$ not included in unary
$ FCC_A1 from 02Zin not included in unary
$ FCC_A1, CBCC_A12, CUB_A13 from 09Wan1 not included in unary
$
 PAR  G(RHOMB_C19,SM),,                 +GHSERSM;                2100 N 91Din !
 PAR  G(BCC_A2,SM:VA),,                 +GBCCSM;                 2100 N 91Din !
$PAR  G(FCC_A1,SM:VA),,                 +GHSERSM+180946;         2100 N 00Du1 !
 PAR  G(FCC_A1,SM:VA),,                 +GHSERSM+5000;           2100 N 98Su1 !
$PAR  G(FCC_A1,SM:VA),,                 +GHSERSM+1000;           2100 N 09Wan1 !
 PAR  G(HCP_A3,SM:VA),,                 +GHSERSM
             +69.977-0.069491*T;                                 2100 N 98Su2 !
$PAR  G(CBCC_A12,SM:VA),,               +GHSERSM+1000;           2100 N 09Wan1 !
$PAR  G(CUB_A13,SM:VA),,                +GHSERSM+5000;           2100 N 09Wan1 !
 PAR  G(LIQUID,SM),,                    +GLIQSM;                 2100 N 91Din !
$
 PAR  G(CO5SM,VA:SM),,                  +0.166667*GHSERSM+10910;,,    N 11Yua !
$
 FUNCTION GHSERSM   298.15  -3872.013-32.10748*T-1.6485*T*LN(T)
       -0.050254*T**2+1.010345E-05*T**3-82168*T**(-1);
       700.00  Y  -50078.215+627.869894*T-102.665*T*LN(T)
       +0.0474522*T**2-7.538383E-06*T**3+3861770*T**(-1);
      1190.00  Y  +289719.819-2744.50976*T+381.41982*T*LN(T)
       -0.254986338*T**2+2.7512152E-05*T**3-40102102*T**(-1);
      1345.00  Y  -23056.079+282.194375*T-50.208*T*LN(T);
      2100.00  N !
 FUNCTION GBCCSM    298.15  -4368.72+55.972523*T-16.9298494*T*LN(T)
       -0.025446016*T**2+3.579527E-06*T**3+94209*T**(-1);
      1190.00  Y  -15957.862+253.121044*T-46.9445*T*LN(T);
      1345.00  Y  +111191.653-624.680805*T+71.6856914*T*LN(T)
       -0.047314968*T**2+3.329865E-06*T**3-24870276*T**(-1);
      2100.00  N !
 FUNCTION GLIQSM    298.15  +3468.783+20.117456*T-11.6968284*T*LN(T)
       -0.032418177*T**2+4.544272E-06*T**3+23528*T**(-1);
      1190.00  Y  -11728.229+273.487076*T-50.208*T*LN(T);
      2100.00  N !
$ ------------------------------------------------------------------------------
$ Binary system
$
$ Y. Yuan, J. Yi, G. Borzone, A. Watson, Calphad, 35, 416-20(2011).
$
$ Checked against paper. Checked at 6000 K.
$
$ There is a small temperature interval around 780 K where Co19Sm5
$ is not stable.
$
 PAR  L(LIQUID,CO,SM;0),,               -65705+12.386*T;,,            N 11Yua !
 PAR  L(LIQUID,CO,SM;1),,               -10246+0.7777*T;,,            N 11Yua !
$
 PAR  L(FCC_A1,CO,SM:VA;0),,            -9958.34;,,                   N 11Yua !
 PAR  L(BCC_A2,CO,SM:VA;0),,            -24500;,,                     N 11Yua !
 PAR  L(HCP_A3,CO,SM:VA;0),,            +ZERO;,,                      N 11Yua !
 PAR  L(RHOMB_C19,CO,SM;0),,            +ZERO;,,                      N 11Yua !
$
 PAR  G(CO17SM2,CO:SM:CO2),,            +0.944445*GHSERCO
             +0.111111*GHSERSM-10070+0.4*T;,,                         N 11Yua !
 PAR  G(CO17SM2,CO:SM:SM),,             +0.833333*GHSERCO
             +0.166667*GHSERSM-12680+1.72*T;,,                        N 11Yua !
 PAR  L(CO17SM2,CO:SM:CO2,SM;0),,       +5536.2-5.5*T;,,              N 11Yua !
 PAR  TC(CO17SM2,CO:SM:SM),,              957.00;,,                   N 11Yua !
 PAR  BM(CO17SM2,CO:SM:SM),,                1.22;,,                   N 11Yua !
 PAR  TC(CO17SM2,CO:SM:CO2),,            1173.00;,,                   N 11Yua !
 PAR  BM(CO17SM2,CO:SM:CO2),,               1.43;,,                   N 11Yua !
$
 PAR  G(CO5SM,CO:SM),,                  +0.833333*GHSERCO
             +0.166667*GHSERSM-12680+1.72*T;,,                        N 11Yua !
 PAR  L(CO5SM,CO,VA:SM;0),,             -19980+11.3*T;,,              N 11Yua !
 PAR  L(CO5SM,CO:CO2,SM;0),,            -13750+5.9*T;,,               N 11Yua !
 PAR  L(CO5SM,VA:CO2,SM;0),,            -13750+5.9*T;,,               N 11Yua !
 PAR  TC(CO5SM,CO:SM),,                   957.00;,,                   N 11Yua !
 PAR  BM(CO5SM,CO:SM),,                     1.22;,,                   N 11Yua !
$
 PAR  G(CO19SM5,CO:SM),,                +0.791667*GHSERCO
             +0.208333*GHSERSM-14865+0.16*T;,,                        N 11Yua !
 PAR  TC(CO19SM5,CO:SM),,                 786.00;,,                   N 11Yua !
 PAR  BM(CO19SM5,CO:SM),,                   1.10;,,                   N 11Yua !
$
 PAR  G(CO7SM2,CO:SM),,                 +0.777778*GHSERCO
             +0.222222*GHSERSM-15612.4+0.32*T;,,                      N 11Yua !
 PAR  TC(CO7SM2,CO:SM),,                  705.00;,,                   N 11Yua !
 PAR  BM(CO7SM2,CO:SM),,                    1.01;,,                   N 11Yua !
$
 PAR  G(CO3SM,CO:SM),,                  +0.75*GHSERCO+0.25*GHSERSM
             -16666.5+0.4851*T;,,                                     N 11Yua !
 PAR  TC(CO3SM,CO:SM),,                   533.00;,,                   N 11Yua !
 PAR  BM(CO3SM,CO:SM),,                     0.775;,,                  N 11Yua !
$
 PAR  G(CO2SM_C15,CO:SM),,              +0.666667*GHSERCO
             +0.333333*GHSERSM-16827.2-0.2441*T;,,                    N 11Yua !
 PAR  TC(CO2SM_C15,CO:SM),,               226.70;,,                   N 11Yua !
 PAR  BM(CO2SM_C15,CO:SM),,                 0.44;,,                   N 11Yua !
$
 PAR  G(CO2SM5,CO:SM),,                 +0.285714*GHSERCO
             +0.714286*GHSERSM-10748+0.1*T;,,                         N 11Yua !
 PAR  G(COSM3_D011,CO:SM),,             +0.25*GHSERCO+0.75*GHSERSM
             -10053.5+0.0407*T;,,                                     N 11Yua !
$ ------------------------------------------------------------------------------
$
$
 LIST-OF-REFERENCE
 NUMBER  SOURCE
  Null   'Unknown source'
  Same   'Same or similar interaction as in the corresponding stable phase'
  REFLAV 'Laves phase convention: G(LAVES,X:X)=+3*GHSERXX+15000'
  91Din  'A.T. Dinsdale, Calphad, 15, 317-425(1991).'
  98Su1  'X. Su, W. Zhang, G. Liu, Z. Du,
          J. Alloys Compd., 267, 149-53(1998); Sm'
  98Su2  'X. Su, W. Zhang, Z. Du, J. Alloys Compd., 278, 182-84(1998)
          SGTE unary database V.4.4, 2001; Sm'
  00Du1  'Z. Du, H. Yang, Z. Metallkd., 91 455-59(2000); Pd, Sm'
  09Wan1 'C.P. Wang, H.L. Zhang, S.L. Wang, Z. Lin, X.J. Liu, A.T. Tang,
          F.S. Pan, J. Alloys Compd., 481, 291-95(2009); Ho, Mn, Sm'
  11Yua  'Y. Yuan, J. Yi, G. Borzone, A. Watson,
          Calphad, 35, 416-20(2011); Co, Co-Sm'
!

File: data/databases/sgte-binary/CoSm-98Su.tdb
$
$ Database for Co-Sm from X. Su et al. 1998.
$
$ X. Su, W. Zhang, G. Liu, Z. Du, J. Alloys Compd., 267, 149-53(1998).
$
$ Dataset created 2020.06.28 by Bengt Hallstedt.
$
$ There is a huge inverse miscibility gap with a minimum at 1870 K and
$ x(Sm)=0.78.
$
$ ------------------------------------------------------------------------------
 TEMP-LIM 298.15 6000.00 !
$
$ELEMENT NAME  REF. STATE               ATOMIC MASS H298-H0    S298    !
$
 ELEMENT VA   VACUUM                      0.0          0.0      0.0    ! 
 ELEMENT CO   HCP_A3                     58.9332    4765.567   30.0400 ! 
 ELEMENT SM   RHOMB_C19                 150.36      7573.04    69.4962 ! 
$ ------------------------------------------------------------------------------
$ Species
$
 SPECIE  CO2                                CO2 !
$ ------------------------------------------------------------------------------
$ Phase definitions
$
 PHASE LIQUID:L % 1 1 !
 CONST LIQUID:L : CO SM : !
$
$ Fcc (cF4, Fm-3m) and MeX (cF8, Fm-3m)
$
 PHASE FCC_A1 %A 2 1 1 !
 CONST FCC_A1 : CO% SM : VA : !
$
$ Bcc (cI2, Im-3m)
$
 PHASE BCC_A2 %B 2 1 3 !
 CONST BCC_A2 : CO SM% : VA : !
$
$ Hcp (hP2, P6_3/mmc) and Me2X (NiAs-type, hP4, P6_3/mmc, B8_1)
$
 PHASE HCP_A3 %A 2 1 0.5 !
 CONST HCP_A3 : CO% SM : VA : !
$
$ Prototype alpha-Sm (hR9, R-3m)
$
 PHASE RHOMB_C19 % 1 1 !
 CONST RHOMB_C19 : SM : !
$
$ Prototype Th2Zn17 (hR19, R-3m)
$
 PHASE CO17SM2 %A 2 17 2 !
 CONST CO17SM2 : CO : SM : !
$
$ Prototype Cu7Tb (hP8, P6/mmm)
$
 PHASE CO5SM %A 2 5 1 !
 CONST CO5SM : CO : SM : !
$
$ Prototype Ce5Co19 (hR24, R-3m); low T
$ Prototype Co19Sm5 (hP48, P6_3/mmc); high T
$
 PHASE CO19SM5 %A 2 19 5 !
 CONST CO19SM5 : CO : SM : !
$
$ Prototype Co7Gd2 (hR18, R-3m); low T
$ Prototype Ce2Ni7 (hP36, P6_3/mmc); high T
$
 PHASE CO7SM2 %A 2 7 2 !
 CONST CO7SM2 : CO : SM : !
$
$ Prototype Ni3Pu (hR12, R-3m)
$
 PHASE CO3SM %A 2 3 1 !
 CONST CO3SM : CO : SM : !
$
$ Prototype Cu2Mg (cF24, Fd-3m)
$
 PHASE CO2SM_C15 %A 2 2 1 !
 CONST CO2SM_C15 : CO : SM : !
$
$ Prototype Mn5C2 (mC28, C2/c)
$
 PHASE CO4SM9 % 2 4 9 !
 CONST CO4SM9 : CO : SM : !
$
$ Prototype Fe3C (oP16, Pnma)
$
 PHASE COSM3_D011 % 2 1 3 !
 CONST COSM3_D011 : CO : SM : !
$ ------------------------------------------------------------------------------
$ Defaults
$
 DEFINE-SYSTEM-DEFAULT ELEMENT 2 !
 DEFAULT-COM DEFINE_SYSTEM_ELEMENT VA !
 TYPE-DEF % SEQ * !
 TYPE-DEF A GES AMEND_PHASE_DESCRIPTION @ MAGNETIC -3 0.28 !
 TYPE-DEF B GES AMEND_PHASE_DESCRIPTION @ MAGNETIC -1 0.4 !
 FUNCTION ZERO      298.15  0;                                         6000 N !
 FUNCTION UN_ASS    298.15  0;                                         6000 N !
 FUNCTION R         298.15  +8.31451;                                  6000 N !
$ ------------------------------------------------------------------------------
$ Element data
$ ------------------------------------------------------------------------------
$ Co
$
$ RHOMB_C19 from 11Yua not included in unary
$
 PAR  G(HCP_A3,CO:VA),,                 +GHSERCO;,,                   N 91Din !
 PAR  TC(HCP_A3,CO:VA),,                 1396.00;,,                   N 91Din !
 PAR  BM(HCP_A3,CO:VA),,                    1.35;,,                   N 91Din !
 PAR  G(FCC_A1,CO:VA),,                 +GHSERCO
             +427.591-0.615248*T;,,                                   N 91Din !
 PAR  TC(FCC_A1,CO:VA),,                 1396.00;,,                   N 91Din !
 PAR  BM(FCC_A1,CO:VA),,                    1.35;,,                   N 91Din !
 PAR  G(BCC_A2,CO:VA),,                 +GHSERCO+2938-0.7138*T;,,     N 91Din !
 PAR  TC(BCC_A2,CO:VA),,                 1450.00;,,                   N 91Din !
 PAR  BM(BCC_A2,CO:VA),,                    1.35;,,                   N 91Din !
$PAR  G(CBCC_A12,CO:VA),,               +GHSERCO+4155;,,              N 91Din !
$PAR  G(CUB_A13,CO:VA),,                +GHSERCO+3155;,,              N 91Din !
$PAR  G(RHOMB_C19,CO),,                 +GHSERCO+2500;,,              N 11Yua !
 PAR  G(LIQUID,CO),,                    +GLIQCO;,,                    N 91Din !
$
 FUNCTION GHSERCO   298.15  +310.241+133.36601*T-25.0861*T*LN(T)
       -0.002654739*T**2-1.7348E-07*T**3+72527*T**(-1);
      1768.00  Y  -17197.666+253.28374*T-40.5*T*LN(T)+9.3488E+30*T**(-9);
      6000.00  N !
 FUNCTION GLIQCO    298.15  +15085.037-8.931932*T+GHSERCO-2.19801E-21*T**7;
      1768.00  Y  -846.61+243.599944*T-40.5*T*LN(T);
      6000.00  N !
$ ------------------------------------------------------------------------------
$ Sm
$
$ HCP_A3 added in unary 4.4
$ HCP_A3 modified in unary 5.0
$
$ FCC_A1 from 00Du1 (used in SGSOL 5.0; this value is absurd)
$ not included in unary
$ FCC_A1 from 98Su1 not included in unary
$ FCC_A1, CBCC_A12, CUB_A13 from 09Wan1 not included in unary
$
 PAR  G(RHOMB_C19,SM),,                 +GHSERSM;                2100 N 91Din !
 PAR  G(BCC_A2,SM:VA),,                 +GBCCSM;                 2100 N 91Din !
$PAR  G(FCC_A1,SM:VA),,                 +GHSERSM+180946;         2100 N 00Du1 !
 PAR  G(FCC_A1,SM:VA),,                 +GHSERSM+5000;           2100 N 98Su1 !
$PAR  G(FCC_A1,SM:VA),,                 +GHSERSM+1000;           2100 N 09Wan1 !
 PAR  G(HCP_A3,SM:VA),,                 +GHSERSM
             +69.977-0.069491*T;                                 2100 N 98Su2 !
$PAR  G(CBCC_A12,SM:VA),,               +GHSERSM+1000;           2100 N 09Wan1 !
$PAR  G(CUB_A13,SM:VA),,                +GHSERSM+5000;           2100 N 09Wan1 !
 PAR  G(LIQUID,SM),,                    +GLIQSM;                 2100 N 91Din !
$
 FUNCTION GHSERSM   298.15  -3872.013-32.10748*T-1.6485*T*LN(T)
       -0.050254*T**2+1.010345E-05*T**3-82168*T**(-1);
       700.00  Y  -50078.215+627.869894*T-102.665*T*LN(T)
       +0.0474522*T**2-7.538383E-06*T**3+3861770*T**(-1);
      1190.00  Y  +289719.819-2744.50976*T+381.41982*T*LN(T)
       -0.254986338*T**2+2.7512152E-05*T**3-40102102*T**(-1);
      1345.00  Y  -23056.079+282.194375*T-50.208*T*LN(T);
      2100.00  N !
 FUNCTION GBCCSM    298.15  -4368.72+55.972523*T-16.9298494*T*LN(T)
       -0.025446016*T**2+3.579527E-06*T**3+94209*T**(-1);
      1190.00  Y  -15957.862+253.121044*T-46.9445*T*LN(T);
      1345.00  Y  +111191.653-624.680805*T+71.6856914*T*LN(T)
       -0.047314968*T**2+3.329865E-06*T**3-24870276*T**(-1);
      2100.00  N !
 FUNCTION GLIQSM    298.15  +3468.783+20.117456*T-11.6968284*T*LN(T)
       -0.032418177*T**2+4.544272E-06*T**3+23528*T**(-1);
      1190.00  Y  -11728.229+273.487076*T-50.208*T*LN(T);
      2100.00  N !
$ ------------------------------------------------------------------------------
$ Binary system
$
$ X. Su, W. Zhang, G. Liu, Z. Du, J. Alloys Compd., 267, 149-53(1998).
$
$ Checked against paper. Checked at 6000 K.
$
$ There is a huge inverse miscibility gap with a minimum at 1870 K and
$ x(Sm)=0.78.
$
 PAR  L(LIQUID,CO,SM;0),,               -93096+52.546*T;,,            N 98Su1 !
 PAR  L(LIQUID,CO,SM;1),,               +24231-25.735*T;,,            N 98Su1 !
$
 PAR  L(FCC_A1,CO,SM:VA;0),,            +28955;,,                     N 98Su1 !
 PAR  L(BCC_A2,CO,SM:VA;0),,            +1000000;,,                   N 98Su1 !
 PAR  L(HCP_A3,CO,SM:VA;0),,            +1000000;,,                   N 98Su1 !
$
 PAR  G(CO17SM2,CO:SM),,                +17*GHSERCO+2*GHSERSM
             -267276+90.523*T;,,                                      N 98Su1 !
 PAR  TC(CO17SM2,CO:SM),,                1195.00;,,                   N 98Su1 !
 PAR  BM(CO17SM2,CO:SM),,                  23.20;,,                   N 98Su1 !
$
 PAR  G(CO5SM,CO:SM),,                  +5*GHSERCO+GHSERSM
             -95061+27.597*T;,,                                       N 98Su1 !
 PAR  TC(CO5SM,CO:SM),,                  1020.00;,,                   N 98Su1 !
 PAR  BM(CO5SM,CO:SM),,                     7.30;,,                   N 98Su1 !
$
 PAR  G(CO19SM5,CO:SM),,                +19*GHSERCO+5*GHSERSM
             -479891+371.847*T-28.698*T*LN(T);,,                      N 98Su1 !
 PAR  TC(CO19SM5,CO:SM),,                 830.00;,,                   N 98Su1 !
 PAR  BM(CO19SM5,CO:SM),,                  26.50;,,                   N 98Su1 !
$
 PAR  G(CO7SM2,CO:SM),,                 +7*GHSERCO+2*GHSERSM
             -171979+54.046*T;,,                                      N 98Su1 !
 PAR  TC(CO7SM2,CO:SM),,                  713.00;,,                   N 98Su1 !
 PAR  BM(CO7SM2,CO:SM),,                    9.10;,,                   N 98Su1 !
$
 PAR  G(CO3SM,CO:SM),,                  +3*GHSERCO+GHSERSM
             -77290+23.733*T;,,                                       N 98Su1 !
 PAR  TC(CO3SM,CO:SM),,                   590.00;,,                   N 98Su1 !
 PAR  BM(CO3SM,CO:SM),,                     3.10;,,                   N 98Su1 !
$
 PAR  G(CO2SM_C15,CO:SM),,              +2*GHSERCO+GHSERSM
             -58411+17.529*T;,,                                       N 98Su1 !
 PAR  TC(CO2SM_C15,CO:SM),,               226.70;,,                   N 98Su1 !
 PAR  BM(CO2SM_C15,CO:SM),,                 1.32;,,                   N 98Su1 !
$
 PAR  G(CO4SM9,CO:SM),,                 +4*GHSERCO+9*GHSERSM
             -202447+79.997*T;,,                                      N 98Su1 !
 PAR  G(COSM3_D011,CO:SM),,             +GHSERCO+3*GHSERSM
             -44248-129.148*T+20.18*T*LN(T);,,                        N 98Su1 !
$ ------------------------------------------------------------------------------
$
$
 LIST-OF-REFERENCE
 NUMBER  SOURCE
  Null   'Unknown source'
  Same   'Same or similar interaction as in the corresponding stable phase'
  REFLAV 'Laves phase convention: G(LAVES,X:X)=+3*GHSERXX+15000'
  91Din  'A.T. Dinsdale, Calphad, 15, 317-425(1991).'
  98Su1  'X. Su, W. Zhang, G. Liu, Z. Du,
          J. Alloys Compd., 267, 149-53(1998); Sm, Co-Sm'
  98Su2  'X. Su, W. Zhang, Z. Du, J. Alloys Compd., 278, 182-84(1998)
          SGTE unary database V.4.4, 2001; Sm'
  00Du1  'Z. Du, H. Yang, Z. Metallkd., 91 455-59(2000); Pd, Sm'
  09Wan1 'C.P. Wang, H.L. Zhang, S.L. Wang, Z. Lin, X.J. Liu, A.T. Tang,
          F.S. Pan, J. Alloys Compd., 481, 291-95(2009); Ho, Mn, Sm'
  11Yua  'Y. Yuan, J. Yi, G. Borzone, A. Watson,
          Calphad, 35, 416-20(2011); Co'
!

File: data/databases/sgte-binary/CoSn-04Jia.tdb
$
$ Database for Co-Sn from M. Jiang et al. 2004
$
$ M. Jiang, J. Sato, I. Ohnuma, R. Kainuma, K. Ishida,
$ Calphad, 28, 213-20(2004).
$
$ Dataset created 2016.10.16 by Bengt Hallstedt.
$ 2020.07.04: Modified for use with GES6.
$
$ Old lattice stability for fcc-Sn from 91Din used.
$
$ In this dataset Co3Sn2-alpha is treated as an ordered variant of the
$ Co3Sn2-beta phase with the B8_1 (NiAs) structure.
$
$ Invariant equilibria differ by up to 3 K.
$
$ The temperature dependence of the liquid interaction seems very improbable.
$
$ ------------------------------------------------------------------------------
 TEMP-LIM 298.15 6000.00 !
$
$ELEMENT NAME  REF. STATE               ATOMIC MASS H298-H0    S298    !
$
 ELEMENT VA   VACUUM                      0.0          0.0      0.0    ! 
 ELEMENT CO   HCP_A3                     58.9332    4765.567   30.0400 ! 
 ELEMENT SN   BCT_A5                    118.69      6323.      51.18   ! 
$ ------------------------------------------------------------------------------
$ Phase definitions
$
 PHASE LIQUID:L % 1 1 !
 CONST LIQUID:L : CO SN : !
$
$ Fcc (cF4, Fm-3m) and MeX (cF8, Fm-3m)
$
 PHASE FCC_A1 %A 2 1 1 !
 CONST FCC_A1 : CO% SN : VA : !
$
$ Bcc (cI2, Im-3m)
$
 PHASE BCC_A2 %B 2 1 3 !
 CONST BCC_A2 : CO SN : VA : !
$
$ Hcp (hP2, P6_3/mmc) and Me2X (NiAs-type, hP4, P6_3/mmc, B8_1)
$
 PHASE HCP_A3 %A 2 1 0.5 !
 CONST HCP_A3 : CO% SN : VA : !
$
$ Prototype C (cF8, Fd-3m)
$
 PHASE DIAMOND_A4 % 1 1 !
 CONST DIAMOND_A4 : SN : !
$
$ Prototype beta-Sn (tI4, I4_1/amd)
$
 PHASE BCT_A5 % 1 1 !
 CONST BCT_A5 : SN : !
$
$ Prototype InNi2 (hP6, P6_3/mmc, B8_2), beta
$ and NiAs (hP4, P6_3/mmc, B8_1), alpha
$ According to Pauling file alpha-Co3Sn2 is type Ni3Sn2 (oP20, Pnma)
$
 PHASE CO3SN2_B82 % 4 1 1 0.5 0.5 !
 CONST CO3SN2_B82 : CO : SN : CO VA : CO VA : !
$
$ Prototype CoSn (hP6, P6/mmm)
$
 PHASE COSN_B35 % 2 1 1 !
 CONST COSN_B35 : CO : SN : !
$
$ Prototype Al2Cu (tI12, I4/mcm)
$
 PHASE COSN2_C16 % 2 1 2 !
 CONST COSN2_C16 : CO : SN : !
$
$ Prototype PdSn3 (oC32, Cmce)
$
 PHASE COSN3 % 2 1 3 !
 CONST COSN3 : CO : SN : !
$ ------------------------------------------------------------------------------
$ Defaults
$
 DEFINE-SYSTEM-DEFAULT ELEMENT 2 !
 DEFAULT-COM DEFINE_SYSTEM_ELEMENT VA !
 TYPE-DEF % SEQ * !
 TYPE-DEF A GES AMEND_PHASE_DESCRIPTION @ MAGNETIC -3 0.28 !
 TYPE-DEF B GES AMEND_PHASE_DESCRIPTION @ MAGNETIC -1 0.4 !
 FUNCTION ZERO      298.15  0;                                         6000 N !
 FUNCTION UN_ASS    298.15  0;                                         6000 N !
 FUNCTION R         298.15  +8.31451;                                  6000 N !
$ ------------------------------------------------------------------------------
$ Element data
$ ------------------------------------------------------------------------------
$ Co
$
 PAR  G(HCP_A3,CO:VA),,                 +GHSERCO;,,                   N 91Din !
 PAR  TC(HCP_A3,CO:VA),,                 1396.00;,,                   N 91Din !
 PAR  BM(HCP_A3,CO:VA),,                    1.35;,,                   N 91Din !
 PAR  G(FCC_A1,CO:VA),,                 +GHSERCO
             +427.591-0.615248*T;,,                                   N 91Din !
 PAR  TC(FCC_A1,CO:VA),,                 1396.00;,,                   N 91Din !
 PAR  BM(FCC_A1,CO:VA),,                    1.35;,,                   N 91Din !
 PAR  G(BCC_A2,CO:VA),,                 +GHSERCO+2938-0.7138*T;,,     N 91Din !
 PAR  TC(BCC_A2,CO:VA),,                 1450.00;,,                   N 91Din !
 PAR  BM(BCC_A2,CO:VA),,                    1.35;,,                   N 91Din !
$PAR  G(CBCC_A12,CO:VA),,               +GHSERCO+4155;,,              N 91Din !
$PAR  G(CUB_A13,CO:VA),,                +GHSERCO+3155;,,              N 91Din !
 PAR  G(LIQUID,CO),,                    +GLIQCO;,,                    N 91Din !
$
 FUNCTION GHSERCO   298.15  +310.241+133.36601*T-25.0861*T*LN(T)
       -0.002654739*T**2-1.7348E-07*T**3+72527*T**(-1);
      1768.00  Y  -17197.666+253.28374*T-40.5*T*LN(T)+9.3488E+30*T**(-9);
      6000.00  N !
 FUNCTION GLIQCO    298.15  +15085.037-8.931932*T+GHSERCO-2.19801E-21*T**7;
      1768.00  Y  -846.61+243.599944*T-40.5*T*LN(T);
      6000.00  N !
$ ------------------------------------------------------------------------------
$ Sn
$
$ FCC_A1 revised in unary 3.0
$ HCP_A3 revised in unary 4.1
$ TETRAGONAL_A6 added in unary 4.1
$ CBCC_A12 and CUB_A13 added in unary 4.4
$ FCC_A1 modified in unary 5.0
$ DHCP and TET_ALPHA1_A6 added in unary 5.0
$
$ The DHCP phase is labelled D0_24 in 03Liu and alpha-prime in 92Ans. The
$ phase is present between the fcc and hcp phases in the Au-Sn and Au-In
$ systems.
$
 PAR  G(BCT_A5,SN)              100.00  +GHSERSN;                3000 N 91Din !
 PAR  G(DIAMOND_A4,SN)          100.00  +GDIASN;                 3000 N 91Din !
$PAR  G(FCC_A1,SN:VA)           100.00  +GHSERSN+5510-8.46*T;    3000 N 89Fec !
 PAR  G(FCC_A1,SN:VA)           100.00  +GHSERSN+4150-5.2*T;     3000 N 91Din !
 PAR  G(BCC_A2,SN:VA)           100.00  +GHSERSN+4400-6*T;       3000 N 91Din !
 PAR  G(HCP_A3,SN:VA)           100.00  +GHSERSN+3900-7.646*T;   3000 N Ansar !
$PAR  G(HCP_A3,SN:VA)           100.00  +GHSERSN+3900-4.4*T;     3000 N 91Din !
$PAR  G(DHCP,SN)                100.00  +GHSERSN+3803.52-3.46*T; 3000 N 03Liu !
$PAR  G(RHOMBOHEDRAL_A7,SN)     100.00  +GHSERSN+2035;           3000 N 91Din !
$PAR  G(TETRAGONAL_A6,SN)       100.00  +GHSERSN+5387-8.26212*T; 3000 N 99Ans !
$PAR  G(CBCC_A12,SN:VA)         100.00  +GHSERSN+2000;           3000 N 01Mie !
$PAR  G(CUB_A13,SN:VA)          100.00  +GHSERSN+2000;           3000 N 01Mie !
$PAR  G(TET_ALPHA1_A6,SN)       100.00  +GHSERSN+5510-8.46*T;    3000 N 99Ans !
 PAR  G(LIQUID,SN)              100.00  +GLIQSN;                 3000 N 91Din !
$
 FUNCTION GHSERSN   100.00  -7958.517+122.765451*T-25.858*T*LN(T)
       +5.1185E-04*T**2-3.192767E-06*T**3+18440*T**(-1);
       250.00  Y  -5855.135+65.443315*T-15.961*T*LN(T)
       -0.0188702*T**2+3.121167E-06*T**3-61960*T**(-1);
       505.08  Y  +2524.724+4.005269*T-8.2590486*T*LN(T)
       -0.016814429*T**2+2.623131E-06*T**3-1081244*T**(-1)-1.2307E+25*T**(-9);
       800.00  Y  -8256.959+138.99688*T-28.4512*T*LN(T)-1.2307E+25*T**(-9);
      3000.00  N !
 FUNCTION GDIASN    100.00  -9579.608+114.007785*T-22.972*T*LN(T)
       -0.00813975*T**2+2.7288E-06*T**3+25615*T**(-1);
       298.15  Y  -9063.001+104.84654*T-21.5750771*T*LN(T)
       -0.008575282*T**2+1.784447E-06*T**3-2544*T**(-1);
       800.00  Y  -10909.351+147.396535*T-28.4512*T*LN(T);
      3000.00  N !
 FUNCTION GLIQSN    100.00  +7103.092-14.087767*T+GHSERSN+1.47031E-18*T**7;
       505.08  Y  +6971.586-13.814383*T+GHSERSN+1.2307E+25*T**(-9);
       800.00  Y  -1285.372+125.182498*T-28.4512*T*LN(T);
      3000.00  N !
 FUNCTION GBCCSN    298.15  +GHSERSN+4400-6*T;                         3000 N !
$ ------------------------------------------------------------------------------
$ Binary system
$
$ M. Jiang, J. Sato, I. Ohnuma, R. Kainuma, K. Ishida,
$ Calphad, 28, 213-20(2004).
$
$ Checked against paper. Checked at 6000K.
$
$ Old lattice stability for fcc-Sn from 91Din used.
$
$ In this dataset Co3Sn2-alpha is treated as an ordered variant of the
$ Co3Sn2-beta phase with the B8_1 (NiAs) structure.
$
$ Invariant equilibria differ by up to 3 K.
$
$ The temperature dependence of the liquid interaction seems very improbable.
$
 PAR  L(LIQUID,CO,SN;0),,               -111091.08+557.90398*T
             -66.556343*T*LN(T);,,                                    N 04Jia !
 PAR  L(LIQUID,CO,SN;1),,               -44585.348+222.1312*T
             -27.092377*T*LN(T);,,                                    N 04Jia !
 PAR  L(LIQUID,CO,SN;2),,               +2252;,,                      N 04Jia !
$
 PAR  L(FCC_A1,CO,SN:VA;0),,            -13699.002+15.964973*T;,,     N 04Jia !
 PAR  TC(FCC_A1,CO,SN:VA;0),,           -1721.00;,,                   N 04Jia !
$
 PAR  L(HCP_A3,CO,SN:VA;0),,            +7000;,,                      N 04Jia !
$
 PAR  G(CO3SN2_B82,CO:SN:CO:CO),,       +2*GHSERCO+GHSERSN
             +DGCO2SN;,,                                              N 04Jia !
 PAR  G(CO3SN2_B82,CO:SN:CO:VA),,       +1.5*GHSERCO+GHSERSN
             +0.5*DGCO2SN+0.5*DGCOSN+0.25*L0CO3SN2+W1CO3SN2;,,        N 04Jia !
 PAR  G(CO3SN2_B82,CO:SN:VA:CO),,       +1.5*GHSERCO+GHSERSN
             +0.5*DGCO2SN+0.5*DGCOSN+0.25*L0CO3SN2+W1CO3SN2;,,        N 04Jia !
 PAR  G(CO3SN2_B82,CO:SN:VA:VA),,       +GHSERCO+GHSERSN
             +DGCOSN;,,                                               N 04Jia !
 PAR  L(CO3SN2_B82,CO:SN:CO,VA:CO;0),,  +0.25*L0CO3SN2+0.375*L1CO3SN2
             -W1CO3SN2+W2CO3SN2;,,                                    N 04Jia !
 PAR  L(CO3SN2_B82,CO:SN:CO:CO,VA;0),,  +0.25*L0CO3SN2+0.375*L1CO3SN2
             -W1CO3SN2+W2CO3SN2;,,                                    N 04Jia !
 PAR  L(CO3SN2_B82,CO:SN:CO,VA:VA;0),,  +0.25*L0CO3SN2-0.375*L1CO3SN2
             -W1CO3SN2-W2CO3SN2;,,                                    N 04Jia !
 PAR  L(CO3SN2_B82,CO:SN:VA:CO,VA;0),,  +0.25*L0CO3SN2-0.375*L1CO3SN2
             -W1CO3SN2-W2CO3SN2;,,                                    N 04Jia !
 PAR  L(CO3SN2_B82,CO:SN:CO,VA:CO;1),,  +0.125*L1CO3SN2-W2CO3SN2;,,   N 04Jia !
 PAR  L(CO3SN2_B82,CO:SN:CO:CO,VA;1),,  +0.125*L1CO3SN2-W2CO3SN2;,,   N 04Jia !
 PAR  L(CO3SN2_B82,CO:SN:CO,VA:VA;1),,  +0.125*L1CO3SN2-W2CO3SN2;,,   N 04Jia !
 PAR  L(CO3SN2_B82,CO:SN:VA:CO,VA;1),,  +0.125*L1CO3SN2-W2CO3SN2;,,   N 04Jia !
$
 PAR  G(COSN_B35,CO:SN),,               +GHSERCO+GHSERSN
             -41800+11.7883284*T;,,                                   N 04Jia !
 PAR  G(COSN2_C16,CO:SN),,              +GHSERCO+2*GHSERSN
             -44400+9.2127951*T;,,                                    N 04Jia !
 PAR  G(COSN3,CO:SN),,                  +GHSERCO+3*GHSERSN
             -43820+5.6764908*T;,,                                    N 04Jia !
$
$ metastable
$
 PAR  L(BCC_A2,CO,SN:VA;0),,            -13699.002+15.964973*T;,,     N Same !
$
 FUNCTION DGCO2SN   298.15  -29681.113;                                6000 N !
 FUNCTION DGCOSN    298.15  -32053.837+13.504669*T;                    6000 N !
 FUNCTION L0CO3SN2  298.15  -18482.24;                                 6000 N !
 FUNCTION L1CO3SN2  298.15  +17048.469;                                6000 N !
 FUNCTION W1CO3SN2  298.15  -11000+9*T;                                6000 N !
 FUNCTION W2CO3SN2  298.15  +500;                                      6000 N !
$ ------------------------------------------------------------------------------
$
$
 LIST-OF-REFERENCE
 NUMBER  SOURCE
  Null   'Unknown source'
  Same   'Same or similar interaction as in the corresponding stable phase'
  REFLAV 'Laves phase convention: G(LAVES,X:X)=+3*GHSERXX+15000'
  Ansar  'Himo Ansara, unpublished, SGTE unary database V.4.1, 1999; Sn'
  89Fec  'H.J. Fecht, M.X. Zhang, Y.A. Chang, J.H. Perepezko,
          Metall. Trans. A, 20A, 795-803(1989),
          SGTE unary database V.3.0, 1996; Sn'
  91Din  'A.T. Dinsdale, Calphad, 15, 317-425(1991).'
  99Ans  'I. Ansara, S.G. Fries, H.L. Lukas, unpublished, 1999,
          SGTE unary database V.5.0, 2009; In, Sn'
  01Mie  'J. Miettinen, Calphad, 25, 43-58(2001),
          SGTE unary database V.4.4, 2001; Sn, Zn'
  03Liu  'H.S. Liu, C.L. Liu, K. Ishida, Z.P. Jin, J. Electron. Mater.,
          32, 1290-96(2003), SGTE unary database V.5.0, 2009; Sn'
  04Jia  'M. Jiang, J. Sato, I. Ohnuma, R. Kainuma, K. Ishida,
          Calphad, 28, 213-20(2004); Co-Sn'
  04Liu  'L. Liu, C. Andersson, J. Liu,
          J. Electron. Mater., 33, 935-39(2004); Co-Sn'
!
