Repository: orchid-calphad/orchid-project.org

# orchid-project.org

Website and released data of **ORCHID** (Open Repository for CALPHAD Hypotheses, Intelligence, and Discovery),
served by GitHub Pages at https://orchid-project.org. Releases are archived on Zenodo (one DOI per version).

- `index.html`, `catalog/`, `best-practices.html` — static, self-contained pages (generated in the ORCHID tooling).
- `data/` — released data: catalog, redistributable TDB files, convex hulls. Licences: `data/LICENSES.md`, `data/NOTICE.md`.
- `llms.txt`, `data/croissant.json`, `CITATION.cff`, `.zenodo.json` — machine-readable metadata.

Only data with clear redistribution rights are published.

File: data/databases/sgte-binary/CoSn-04Liu.tdb
$
$ Database for Co-Sn from L. Liu et al. 2004
$
$ L. Liu, C. Andersson, J. Liu, J. Electron. Mater., 33, 935-39(2004).
$
$ Dataset created 2010.09.20 by Bengt Hallstedt.
$ 2020.07.04: Modified for use with GES6.
$
$ There is a double(!) inverse miscibility gap with minima at x(Sn)=0.85 and
$ 1883 K and x(Sn)=0.12 and 3869 K.
$
$ ------------------------------------------------------------------------------
 TEMP-LIM 298.15 6000.00 !
$
$ELEMENT NAME  REF. STATE               ATOMIC MASS H298-H0    S298    !
$
 ELEMENT VA   VACUUM                      0.0          0.0      0.0    ! 
 ELEMENT CO   HCP_A3                     58.9332    4765.567   30.0400 ! 
 ELEMENT SN   BCT_A5                    118.69      6323.      51.18   ! 
$ ------------------------------------------------------------------------------
$ Phase definitions
$
 PHASE LIQUID:L % 1 1 !
 CONST LIQUID:L : CO SN : !
$
$ Fcc (cF4, Fm-3m) and MeX (cF8, Fm-3m)
$
 PHASE FCC_A1 %A 2 1 1 !
 CONST FCC_A1 : CO% SN : VA : !
$
$ Bcc (cI2, Im-3m)
$
 PHASE BCC_A2 %B 2 1 3 !
 CONST BCC_A2 : CO SN : VA : !
$
$ Hcp (hP2, P6_3/mmc) and Me2X (NiAs-type, hP4, P6_3/mmc, B8_1)
$
 PHASE HCP_A3 %A 2 1 0.5 !
 CONST HCP_A3 : CO% SN : VA : !
$
$ Prototype C (cF8, Fd-3m)
$
 PHASE DIAMOND_A4 % 1 1 !
 CONST DIAMOND_A4 : SN : !
$
$ Prototype beta-Sn (tI4, I4_1/amd)
$
 PHASE BCT_A5 % 1 1 !
 CONST BCT_A5 : SN : !
$
$ Prototype Ni3Sn2 (oP20, Pnma)
$
 PHASE CO3SN2_ALPHA % 2 3 2 !
 CONST CO3SN2_ALPHA : CO : SN : !
$
$ Prototype InNi2 (hP6, P6_3/mmc), beta
$
 PHASE CO3SN2_B82 % 2 3 2 !
 CONST CO3SN2_B82 : CO : SN : !
$
$ Prototype CoSn (hP6, P6/mmm)
$
 PHASE COSN_B35 % 2 1 1 !
 CONST COSN_B35 : CO : SN : !
$
$ Prototype Al2Cu (tI12, I4/mcm)
$
 PHASE COSN2_C16 % 2 1 2 !
 CONST COSN2_C16 : CO : SN : !
$ ------------------------------------------------------------------------------
$ Defaults
$
 DEFINE-SYSTEM-DEFAULT ELEMENT 2 !
 DEFAULT-COM DEFINE_SYSTEM_ELEMENT VA !
 TYPE-DEF % SEQ * !
 TYPE-DEF A GES AMEND_PHASE_DESCRIPTION @ MAGNETIC -3 0.28 !
 TYPE-DEF B GES AMEND_PHASE_DESCRIPTION @ MAGNETIC -1 0.4 !
 FUNCTION ZERO      298.15  0;                                         6000 N !
 FUNCTION UN_ASS    298.15  0;                                         6000 N !
$ ------------------------------------------------------------------------------
$ Element data
$ ------------------------------------------------------------------------------
$ Co
$
 PAR  G(HCP_A3,CO:VA),,                 +GHSERCO;,,                   N 91Din !
 PAR  TC(HCP_A3,CO:VA),,                 1396.00;,,                   N 91Din !
 PAR  BM(HCP_A3,CO:VA),,                    1.35;,,                   N 91Din !
 PAR  G(FCC_A1,CO:VA),,                 +GHSERCO
             +427.591-0.615248*T;,,                                   N 91Din !
 PAR  TC(FCC_A1,CO:VA),,                 1396.00;,,                   N 91Din !
 PAR  BM(FCC_A1,CO:VA),,                    1.35;,,                   N 91Din !
 PAR  G(BCC_A2,CO:VA),,                 +GHSERCO+2938-0.7138*T;,,     N 91Din !
 PAR  TC(BCC_A2,CO:VA),,                 1450.00;,,                   N 91Din !
 PAR  BM(BCC_A2,CO:VA),,                    1.35;,,                   N 91Din !
$PAR  G(CBCC_A12,CO:VA),,               +GHSERCO+4155;,,              N 91Din !
$PAR  G(CUB_A13,CO:VA),,                +GHSERCO+3155;,,              N 91Din !
 PAR  G(LIQUID,CO),,                    +GLIQCO;,,                    N 91Din !
$
 FUNCTION GHSERCO   298.15  +310.241+133.36601*T-25.0861*T*LN(T)
       -0.002654739*T**2-1.7348E-07*T**3+72527*T**(-1);
      1768.00  Y  -17197.666+253.28374*T-40.5*T*LN(T)+9.3488E+30*T**(-9);
      6000.00  N !
 FUNCTION GLIQCO    298.15  +15085.037-8.931932*T+GHSERCO-2.19801E-21*T**7;
      1768.00  Y  -846.61+243.599944*T-40.5*T*LN(T);
      6000.00  N !
$ ------------------------------------------------------------------------------
$ Sn
$
$ FCC_A1 revised in unary 3.0
$ HCP_A3 revised in unary 4.1
$ TETRAGONAL_A6 added in unary 4.1
$ CBCC_A12 and CUB_A13 added in unary 4.4
$ FCC_A1 modified in unary 5.0
$ DHCP and TET_ALPHA1_A6 added in unary 5.0
$
$ The DHCP phase is labelled D0_24 in 03Liu and alpha-prime in 92Ans. The
$ phase is present between the fcc and hcp phases in the Au-Sn and Au-In
$ systems.
$
 PAR  G(BCT_A5,SN)              100.00  +GHSERSN;                3000 N 91Din !
 PAR  G(DIAMOND_A4,SN)          100.00  +GDIASN;                 3000 N 91Din !
 PAR  G(FCC_A1,SN:VA)           100.00  +GHSERSN+5510-8.46*T;    3000 N 89Fec !
$PAR  G(FCC_A1,SN:VA)           100.00  +GHSERSN+4150-5.2*T;     3000 N 91Din !
 PAR  G(BCC_A2,SN:VA)           100.00  +GHSERSN+4400-6*T;       3000 N 91Din !
 PAR  G(HCP_A3,SN:VA)           100.00  +GHSERSN+3900-7.646*T;   3000 N Ansar !
$PAR  G(HCP_A3,SN:VA)           100.00  +GHSERSN+3900-4.4*T;     3000 N 91Din !
$PAR  G(DHCP,SN)                100.00  +GHSERSN+3803.52-3.46*T; 3000 N 03Liu !
$PAR  G(RHOMBOHEDRAL_A7,SN)     100.00  +GHSERSN+2035;           3000 N 91Din !
$PAR  G(TETRAGONAL_A6,SN)       100.00  +GHSERSN+5387-8.26212*T; 3000 N 99Ans !
$PAR  G(CBCC_A12,SN:VA)         100.00  +GHSERSN+2000;           3000 N 01Mie !
$PAR  G(CUB_A13,SN:VA)          100.00  +GHSERSN+2000;           3000 N 01Mie !
$PAR  G(TET_ALPHA1_A6,SN)       100.00  +GHSERSN+5510-8.46*T;    3000 N 99Ans !
 PAR  G(LIQUID,SN)              100.00  +GLIQSN;                 3000 N 91Din !
$
$PAR  G(CU3SN_D03,SN:SN),,              +GBCCSN;                 3000 N 96Shi !
$
 FUNCTION GHSERSN   100.00  -7958.517+122.765451*T-25.858*T*LN(T)
       +5.1185E-04*T**2-3.192767E-06*T**3+18440*T**(-1);
       250.00  Y  -5855.135+65.443315*T-15.961*T*LN(T)
       -0.0188702*T**2+3.121167E-06*T**3-61960*T**(-1);
       505.08  Y  +2524.724+4.005269*T-8.2590486*T*LN(T)
       -0.016814429*T**2+2.623131E-06*T**3-1081244*T**(-1)-1.2307E+25*T**(-9);
       800.00  Y  -8256.959+138.99688*T-28.4512*T*LN(T)-1.2307E+25*T**(-9);
      3000.00  N !
 FUNCTION GDIASN    100.00  -9579.608+114.007785*T-22.972*T*LN(T)
       -0.00813975*T**2+2.7288E-06*T**3+25615*T**(-1);
       298.15  Y  -9063.001+104.84654*T-21.5750771*T*LN(T)
       -0.008575282*T**2+1.784447E-06*T**3-2544*T**(-1);
       800.00  Y  -10909.351+147.396535*T-28.4512*T*LN(T);
      3000.00  N !
 FUNCTION GLIQSN    100.00  +7103.092-14.087767*T+GHSERSN+1.47031E-18*T**7;
       505.08  Y  +6971.586-13.814383*T+GHSERSN+1.2307E+25*T**(-9);
       800.00  Y  -1285.372+125.182498*T-28.4512*T*LN(T);
      3000.00  N !
 FUNCTION GBCCSN    298.15  +GHSERSN+4400-6*T;                         3000 N !
$ ------------------------------------------------------------------------------
$ Binary system
$
$ L. Liu, C. Andersson, J. Liu, J. Electron. Mater., 33, 935-39(2004).
$
$ Checked against paper. Checked at 6000K.
$
$ There is a double(!) inverse miscibility gap with minima at x(Sn)=0.85 and
$ 1883 K and x(Sn)=0.12 and 3869 K.
$
 PAR  L(LIQUID,CO,SN;0),,               +17853-233.03*T
             +29.68*T*LN(T);,,                                        N 04Liu !
 PAR  L(LIQUID,CO,SN;1),,               +9855.59-12.61*T;,,           N 04Liu !
 PAR  L(LIQUID,CO,SN;2),,               -35947.6+27.76*T;,,           N 04Liu !
$
 PAR  L(FCC_A1,CO,SN:VA;0),,            +11649.47;,,                  N 04Liu !
 PAR  TC(FCC_A1,CO,SN:VA;0),,           -2975.98;,,                   N 04Liu !
$
 PAR  L(HCP_A3,CO,SN:VA;0),,            +50000;,,                     N 04Liu !
$
 PAR  G(CO3SN2_ALPHA,CO:SN),,           +3*GHSERCO+2*GHSERSN
             -87445.95+11.6575*T;,,                                   N 04Liu !
 PAR  G(CO3SN2_B82,CO:SN),,             +3*GHSERCO+2*GHSERSN
             -85345.95+9.1575*T;,,                                    N 04Liu !
 PAR  G(COSN_B35,CO:SN),,               +GHSERCO+GHSERSN
             -41059.62+10.0458*T;,,                                   N 04Liu !
 PAR  G(COSN2_C16,CO:SN),,              +GHSERCO+2*GHSERSN
             -38388.66+0.9876*T;,,                                    N 04Liu !
$
$ metastable
$
 PAR  L(BCC_A2,CO,SN:VA;0),,            +11650;,,                     N Same !
$ ------------------------------------------------------------------------------
$
$
 LIST-OF-REFERENCE
 NUMBER  SOURCE
  Null   'Unknown source'
  Same   'Same or similar interaction as in the corresponding stable phase'
  REFLAV 'Laves phase convention: G(LAVES,X:X)=+3*GHSERXX+15000'
  Ansar  'Himo Ansara, unpublished, SGTE unary database V.4.1, 1999; Sn'
  89Fec  'H.J. Fecht, M.X. Zhang, Y.A. Chang, J.H. Perepezko,
          Metall. Trans. A, 20A, 795-803(1989),
          SGTE unary database V.3.0, 1996; Sn'
  91Din  'A.T. Dinsdale, Calphad, 15, 317-425(1991).'
  99Ans  'I. Ansara, S.G. Fries, H.L. Lukas, unpublished, 1999,
          SGTE unary database V.5.0, 2009; In, Sn'
  01Mie  'J. Miettinen, Calphad, 25, 43-58(2001),
          SGTE unary database V.4.4, 2001; Sn, Zn'
  03Liu  'H.S. Liu, C.L. Liu, K. Ishida, Z.P. Jin, J. Electron. Mater.,
          32, 1290-96(2003), SGTE unary database V.5.0, 2009; Sn'
  04Liu  'L. Liu, C. Andersson, J. Liu,
          J. Electron. Mater., 33, 935-39(2004); Co-Sn'
!

File: data/databases/sgte-binary/CoSn-09Don.tdb
$
$ Database for Co-Sn from H.Q. Dong et al. 2009.
$
$ H.Q. Dong, S. Jin, L.G. Zhang, J.S. Wang, X.M. Tao, H.S. Liu, Z.P. Jin,
$ J. Electron. Mater., 38, 2158-69(2009).
$
$ Dataset created 2020.07.04 by Bengt Hallstedt.
$
$ Modified from 04Jia. Changed Gibbs energies for CoSn2 and CoSn3.
$
$ Old lattice stability for fcc-Sn from 91Din used.
$
$ In this dataset Co3Sn2-alpha is treated as an ordered variant of the
$ Co3Sn2-beta phase with the B8_1 (NiAs) structure.
$
$ Invariant equilibria differ by up to 3 K.
$
$ The temperature dependence of the liquid interaction seems very improbable.
$
$ ------------------------------------------------------------------------------
 TEMP-LIM 298.15 6000.00 !
$
$ELEMENT NAME  REF. STATE               ATOMIC MASS H298-H0    S298    !
$
 ELEMENT VA   VACUUM                      0.0          0.0      0.0    ! 
 ELEMENT CO   HCP_A3                     58.9332    4765.567   30.0400 ! 
 ELEMENT SN   BCT_A5                    118.69      6323.      51.18   ! 
$ ------------------------------------------------------------------------------
$ Phase definitions
$
 PHASE LIQUID:L % 1 1 !
 CONST LIQUID:L : CO SN : !
$
$ Fcc (cF4, Fm-3m) and MeX (cF8, Fm-3m)
$
 PHASE FCC_A1 %A 2 1 1 !
 CONST FCC_A1 : CO% SN : VA : !
$
$ Bcc (cI2, Im-3m)
$
 PHASE BCC_A2 %B 2 1 3 !
 CONST BCC_A2 : CO SN : VA : !
$
$ Hcp (hP2, P6_3/mmc) and Me2X (NiAs-type, hP4, P6_3/mmc, B8_1)
$
 PHASE HCP_A3 %A 2 1 0.5 !
 CONST HCP_A3 : CO% SN : VA : !
$
$ Prototype C (cF8, Fd-3m)
$
 PHASE DIAMOND_A4 % 1 1 !
 CONST DIAMOND_A4 : SN : !
$
$ Prototype beta-Sn (tI4, I4_1/amd)
$
 PHASE BCT_A5 % 1 1 !
 CONST BCT_A5 : SN : !
$
$ Prototype InNi2 (hP6, P6_3/mmc, B8_2), beta
$ and NiAs (hP4, P6_3/mmc, B8_1), alpha
$ According to Pauling file alpha-Co3Sn2 is type Ni3Sn2 (oP20, Pnma)
$
 PHASE CO3SN2_B82 % 4 1 1 0.5 0.5 !
 CONST CO3SN2_B82 : CO : SN : CO VA : CO VA : !
$
$ Prototype CoSn (hP6, P6/mmm)
$
 PHASE COSN_B35 % 2 1 1 !
 CONST COSN_B35 : CO : SN : !
$
$ Prototype Al2Cu (tI12, I4/mcm)
$
 PHASE COSN2_C16 % 2 1 2 !
 CONST COSN2_C16 : CO : SN : !
$
$ Prototype PdSn3 (oC32, Cmce)
$
 PHASE COSN3 % 2 1 3 !
 CONST COSN3 : CO : SN : !
$ ------------------------------------------------------------------------------
$ Defaults
$
 DEFINE-SYSTEM-DEFAULT ELEMENT 2 !
 DEFAULT-COM DEFINE_SYSTEM_ELEMENT VA !
 TYPE-DEF % SEQ * !
 TYPE-DEF A GES AMEND_PHASE_DESCRIPTION @ MAGNETIC -3 0.28 !
 TYPE-DEF B GES AMEND_PHASE_DESCRIPTION @ MAGNETIC -1 0.4 !
 FUNCTION ZERO      298.15  0;                                         6000 N !
 FUNCTION UN_ASS    298.15  0;                                         6000 N !
 FUNCTION R         298.15  +8.31451;                                  6000 N !
$ ------------------------------------------------------------------------------
$ Element data
$ ------------------------------------------------------------------------------
$ Co
$
 PAR  G(HCP_A3,CO:VA),,                 +GHSERCO;,,                   N 91Din !
 PAR  TC(HCP_A3,CO:VA),,                 1396.00;,,                   N 91Din !
 PAR  BM(HCP_A3,CO:VA),,                    1.35;,,                   N 91Din !
 PAR  G(FCC_A1,CO:VA),,                 +GHSERCO
             +427.591-0.615248*T;,,                                   N 91Din !
 PAR  TC(FCC_A1,CO:VA),,                 1396.00;,,                   N 91Din !
 PAR  BM(FCC_A1,CO:VA),,                    1.35;,,                   N 91Din !
 PAR  G(BCC_A2,CO:VA),,                 +GHSERCO+2938-0.7138*T;,,     N 91Din !
 PAR  TC(BCC_A2,CO:VA),,                 1450.00;,,                   N 91Din !
 PAR  BM(BCC_A2,CO:VA),,                    1.35;,,                   N 91Din !
$PAR  G(CBCC_A12,CO:VA),,               +GHSERCO+4155;,,              N 91Din !
$PAR  G(CUB_A13,CO:VA),,                +GHSERCO+3155;,,              N 91Din !
 PAR  G(LIQUID,CO),,                    +GLIQCO;,,                    N 91Din !
$
 FUNCTION GHSERCO   298.15  +310.241+133.36601*T-25.0861*T*LN(T)
       -0.002654739*T**2-1.7348E-07*T**3+72527*T**(-1);
      1768.00  Y  -17197.666+253.28374*T-40.5*T*LN(T)+9.3488E+30*T**(-9);
      6000.00  N !
 FUNCTION GLIQCO    298.15  +15085.037-8.931932*T+GHSERCO-2.19801E-21*T**7;
      1768.00  Y  -846.61+243.599944*T-40.5*T*LN(T);
      6000.00  N !
$ ------------------------------------------------------------------------------
$ Sn
$
$ FCC_A1 revised in unary 3.0
$ HCP_A3 revised in unary 4.1
$ TETRAGONAL_A6 added in unary 4.1
$ CBCC_A12 and CUB_A13 added in unary 4.4
$ FCC_A1 modified in unary 5.0
$ DHCP and TET_ALPHA1_A6 added in unary 5.0
$
$ The DHCP phase is labelled D0_24 in 03Liu and alpha-prime in 92Ans. The
$ phase is present between the fcc and hcp phases in the Au-Sn and Au-In
$ systems.
$
 PAR  G(BCT_A5,SN)              100.00  +GHSERSN;                3000 N 91Din !
 PAR  G(DIAMOND_A4,SN)          100.00  +GDIASN;                 3000 N 91Din !
$PAR  G(FCC_A1,SN:VA)           100.00  +GHSERSN+5510-8.46*T;    3000 N 89Fec !
 PAR  G(FCC_A1,SN:VA)           100.00  +GHSERSN+4150-5.2*T;     3000 N 91Din !
 PAR  G(BCC_A2,SN:VA)           100.00  +GHSERSN+4400-6*T;       3000 N 91Din !
 PAR  G(HCP_A3,SN:VA)           100.00  +GHSERSN+3900-7.646*T;   3000 N Ansar !
$PAR  G(HCP_A3,SN:VA)           100.00  +GHSERSN+3900-4.4*T;     3000 N 91Din !
$PAR  G(DHCP,SN)                100.00  +GHSERSN+3803.52-3.46*T; 3000 N 03Liu !
$PAR  G(RHOMBOHEDRAL_A7,SN)     100.00  +GHSERSN+2035;           3000 N 91Din !
$PAR  G(TETRAGONAL_A6,SN)       100.00  +GHSERSN+5387-8.26212*T; 3000 N 99Ans !
$PAR  G(CBCC_A12,SN:VA)         100.00  +GHSERSN+2000;           3000 N 01Mie !
$PAR  G(CUB_A13,SN:VA)          100.00  +GHSERSN+2000;           3000 N 01Mie !
$PAR  G(TET_ALPHA1_A6,SN)       100.00  +GHSERSN+5510-8.46*T;    3000 N 99Ans !
 PAR  G(LIQUID,SN)              100.00  +GLIQSN;                 3000 N 91Din !
$
 FUNCTION GHSERSN   100.00  -7958.517+122.765451*T-25.858*T*LN(T)
       +5.1185E-04*T**2-3.192767E-06*T**3+18440*T**(-1);
       250.00  Y  -5855.135+65.443315*T-15.961*T*LN(T)
       -0.0188702*T**2+3.121167E-06*T**3-61960*T**(-1);
       505.08  Y  +2524.724+4.005269*T-8.2590486*T*LN(T)
       -0.016814429*T**2+2.623131E-06*T**3-1081244*T**(-1)-1.2307E+25*T**(-9);
       800.00  Y  -8256.959+138.99688*T-28.4512*T*LN(T)-1.2307E+25*T**(-9);
      3000.00  N !
 FUNCTION GDIASN    100.00  -9579.608+114.007785*T-22.972*T*LN(T)
       -0.00813975*T**2+2.7288E-06*T**3+25615*T**(-1);
       298.15  Y  -9063.001+104.84654*T-21.5750771*T*LN(T)
       -0.008575282*T**2+1.784447E-06*T**3-2544*T**(-1);
       800.00  Y  -10909.351+147.396535*T-28.4512*T*LN(T);
      3000.00  N !
 FUNCTION GLIQSN    100.00  +7103.092-14.087767*T+GHSERSN+1.47031E-18*T**7;
       505.08  Y  +6971.586-13.814383*T+GHSERSN+1.2307E+25*T**(-9);
       800.00  Y  -1285.372+125.182498*T-28.4512*T*LN(T);
      3000.00  N !
 FUNCTION GBCCSN    298.15  +GHSERSN+4400-6*T;                         3000 N !
$ ------------------------------------------------------------------------------
$ Binary system
$
$ H.Q. Dong, S. Jin, L.G. Zhang, J.S. Wang, X.M. Tao, H.S. Liu, Z.P. Jin,
$ J. Electron. Mater., 38, 2158-69(2009).
$
$ Checked against paper. Checked at 6000K.
$
$ Modified from 04Jia. Changed Gibbs energies for CoSn2 and CoSn3.
$
$ Old lattice stability for fcc-Sn from 91Din used.
$
$ In this dataset Co3Sn2-alpha is treated as an ordered variant of the
$ Co3Sn2-beta phase with the B8_1 (NiAs) structure.
$
$ Invariant equilibria differ by up to 3 K.
$
$ The temperature dependence of the liquid interaction seems very improbable.
$
 PAR  L(LIQUID,CO,SN;0),,               -111091.08+557.90398*T
             -66.556343*T*LN(T);,,                                    N 04Jia !
 PAR  L(LIQUID,CO,SN;1),,               -44585.348+222.1312*T
             -27.092377*T*LN(T);,,                                    N 04Jia !
 PAR  L(LIQUID,CO,SN;2),,               +2252;,,                      N 04Jia !
$
 PAR  L(FCC_A1,CO,SN:VA;0),,            -13699.002+15.964973*T;,,     N 04Jia !
 PAR  TC(FCC_A1,CO,SN:VA;0),,           -1721.00;,,                   N 04Jia !
$
 PAR  L(HCP_A3,CO,SN:VA;0),,            +7000;,,                      N 04Jia !
$
 PAR  G(CO3SN2_B82,CO:SN:CO:CO),,       +2*GHSERCO+GHSERSN
             +DGCO2SN;,,                                              N 04Jia !
 PAR  G(CO3SN2_B82,CO:SN:CO:VA),,       +1.5*GHSERCO+GHSERSN
             +0.5*DGCO2SN+0.5*DGCOSN+0.25*L0CO3SN2+W1CO3SN2;,,        N 04Jia !
 PAR  G(CO3SN2_B82,CO:SN:VA:CO),,       +1.5*GHSERCO+GHSERSN
             +0.5*DGCO2SN+0.5*DGCOSN+0.25*L0CO3SN2+W1CO3SN2;,,        N 04Jia !
 PAR  G(CO3SN2_B82,CO:SN:VA:VA),,       +GHSERCO+GHSERSN
             +DGCOSN;,,                                               N 04Jia !
 PAR  L(CO3SN2_B82,CO:SN:CO,VA:CO;0),,  +0.25*L0CO3SN2+0.375*L1CO3SN2
             -W1CO3SN2+W2CO3SN2;,,                                    N 04Jia !
 PAR  L(CO3SN2_B82,CO:SN:CO:CO,VA;0),,  +0.25*L0CO3SN2+0.375*L1CO3SN2
             -W1CO3SN2+W2CO3SN2;,,                                    N 04Jia !
 PAR  L(CO3SN2_B82,CO:SN:CO,VA:VA;0),,  +0.25*L0CO3SN2-0.375*L1CO3SN2
             -W1CO3SN2-W2CO3SN2;,,                                    N 04Jia !
 PAR  L(CO3SN2_B82,CO:SN:VA:CO,VA;0),,  +0.25*L0CO3SN2-0.375*L1CO3SN2
             -W1CO3SN2-W2CO3SN2;,,                                    N 04Jia !
 PAR  L(CO3SN2_B82,CO:SN:CO,VA:CO;1),,  +0.125*L1CO3SN2-W2CO3SN2;,,   N 04Jia !
 PAR  L(CO3SN2_B82,CO:SN:CO:CO,VA;1),,  +0.125*L1CO3SN2-W2CO3SN2;,,   N 04Jia !
 PAR  L(CO3SN2_B82,CO:SN:CO,VA:VA;1),,  +0.125*L1CO3SN2-W2CO3SN2;,,   N 04Jia !
 PAR  L(CO3SN2_B82,CO:SN:VA:CO,VA;1),,  +0.125*L1CO3SN2-W2CO3SN2;,,   N 04Jia !
$
 PAR  G(COSN_B35,CO:SN),,               +GHSERCO+GHSERSN
             -41800+11.7883284*T;,,                                   N 04Jia !
 PAR  G(COSN2_C16,CO:SN),,              +GHSERCO+2*GHSERSN
             -47100+12.29796*T;,,                                     N 09Don !
 PAR  G(COSN3,CO:SN),,                  +GHSERCO+3*GHSERSN
             -45900+7.72*T;,,                                         N 09Don !
$
$ metastable
$
 PAR  L(BCC_A2,CO,SN:VA;0),,            -13699.002+15.964973*T;,,     N Same !
$
 FUNCTION DGCO2SN   298.15  -29681.113;                                6000 N !
 FUNCTION DGCOSN    298.15  -32053.837+13.504669*T;                    6000 N !
 FUNCTION L0CO3SN2  298.15  -18482.24;                                 6000 N !
 FUNCTION L1CO3SN2  298.15  +17048.469;                                6000 N !
 FUNCTION W1CO3SN2  298.15  -11000+9*T;                                6000 N !
 FUNCTION W2CO3SN2  298.15  +500;                                      6000 N !
$ ------------------------------------------------------------------------------
$
$
 LIST-OF-REFERENCE
 NUMBER  SOURCE
  Null   'Unknown source'
  Same   'Same or similar interaction as in the corresponding stable phase'
  REFLAV 'Laves phase convention: G(LAVES,X:X)=+3*GHSERXX+15000'
  Ansar  'Himo Ansara, unpublished, SGTE unary database V.4.1, 1999; Sn'
  89Fec  'H.J. Fecht, M.X. Zhang, Y.A. Chang, J.H. Perepezko,
          Metall. Trans. A, 20A, 795-803(1989),
          SGTE unary database V.3.0, 1996; Sn'
  91Din  'A.T. Dinsdale, Calphad, 15, 317-425(1991).'
  99Ans  'I. Ansara, S.G. Fries, H.L. Lukas, unpublished, 1999,
          SGTE unary database V.5.0, 2009; In, Sn'
  01Mie  'J. Miettinen, Calphad, 25, 43-58(2001),
          SGTE unary database V.4.4, 2001; Sn, Zn'
  03Liu  'H.S. Liu, C.L. Liu, K. Ishida, Z.P. Jin, J. Electron. Mater.,
          32, 1290-96(2003), SGTE unary database V.5.0, 2009; Sn'
  04Jia  'M. Jiang, J. Sato, I. Ohnuma, R. Kainuma, K. Ishida,
          Calphad, 28, 213-20(2004); Co-Sn'
  09Don  'H.Q. Dong, S. Jin, L.G. Zhang, J.S. Wang, X.M. Tao, H.S. Liu,
          Z.P. Jin, J. Electron. Mater., 38, 2158-69(2009); Co-Sn'
!

File: data/databases/sgte-binary/CoSn-19Jed.tdb
$
$ Database for Co-Sn from V. Jedlickova et al. 2019.
$
$ V. Jedlickova, A. Zemanova, A. Kroupa,
$ J. Phase Equilib. Diffus., 40, 21-33(2019).
$
$ Dataset created 2020.07.04 by Bengt Hallstedt.
$
$ ------------------------------------------------------------------------------
 TEMP-LIM 298.15 6000.00 !
$
$ELEMENT NAME  REF. STATE               ATOMIC MASS H298-H0    S298    !
$
 ELEMENT VA   VACUUM                      0.0          0.0      0.0    ! 
 ELEMENT CO   HCP_A3                     58.9332    4765.567   30.0400 ! 
 ELEMENT SN   BCT_A5                    118.69      6323.      51.18   ! 
$ ------------------------------------------------------------------------------
$ Phase definitions
$
 PHASE LIQUID:L % 1 1 !
 CONST LIQUID:L : CO SN : !
$
$ Fcc (cF4, Fm-3m) and MeX (cF8, Fm-3m)
$
 PHASE FCC_A1 %A 2 1 1 !
 CONST FCC_A1 : CO% SN : VA : !
$
$ Bcc (cI2, Im-3m)
$
 PHASE BCC_A2 %B 2 1 3 !
 CONST BCC_A2 : CO SN : VA : !
$
$ Hcp (hP2, P6_3/mmc) and Me2X (NiAs-type, hP4, P6_3/mmc, B8_1)
$
 PHASE HCP_A3 %A 2 1 0.5 !
 CONST HCP_A3 : CO% SN : VA : !
$
$ Prototype C (cF8, Fd-3m)
$
 PHASE DIAMOND_A4 % 1 1 !
 CONST DIAMOND_A4 : SN : !
$
$ Prototype beta-Sn (tI4, I4_1/amd)
$
 PHASE BCT_A5 % 1 1 !
 CONST BCT_A5 : SN : !
$
$ Prototype Ni3Sn2 (oP20, Pnma)
$
 PHASE CO3SN2_ALPHA % 2 3 2 !
 CONST CO3SN2_ALPHA : CO : SN : !
$
$ Prototype InNi2 (hP6, P6_3/mmc), beta
$
 PHASE CO3SN2_B82 % 3 1 1 1 !
 CONST CO3SN2_B82 : CO VA : CO VA : SN : !
$
$ Prototype CoSn (hP6, P6/mmm)
$
 PHASE COSN_B35 % 2 1 1 !
 CONST COSN_B35 : CO : SN : !
$
$ Prototype Al2Cu (tI12, I4/mcm)
$
 PHASE COSN2_C16 % 2 1 2 !
 CONST COSN2_C16 : CO : SN : !
$
$ Prototype PdSn3 (oC32, Cmce)
$
 PHASE COSN3_LT % 2 1 3 !
 CONST COSN3_LT : CO : SN : !
$
$ Prototype CoSn3 (tI64, I4_1/acd)
$
 PHASE COSN3_HT % 2 1 3 !
 CONST COSN3_HT : CO : SN : !
$ ------------------------------------------------------------------------------
$ Defaults
$
 DEFINE-SYSTEM-DEFAULT ELEMENT 2 !
 DEFAULT-COM DEFINE_SYSTEM_ELEMENT VA !
 TYPE-DEF % SEQ * !
 TYPE-DEF A GES AMEND_PHASE_DESCRIPTION @ MAGNETIC -3 0.28 !
 TYPE-DEF B GES AMEND_PHASE_DESCRIPTION @ MAGNETIC -1 0.4 !
 FUNCTION ZERO      298.15  0;                                         6000 N !
 FUNCTION UN_ASS    298.15  0;                                         6000 N !
 FUNCTION R         298.15  +8.31451;                                  6000 N !
$ ------------------------------------------------------------------------------
$ Element data
$ ------------------------------------------------------------------------------
$ Co
$
 PAR  G(HCP_A3,CO:VA),,                 +GHSERCO;,,                   N 91Din !
 PAR  TC(HCP_A3,CO:VA),,                 1396.00;,,                   N 91Din !
 PAR  BM(HCP_A3,CO:VA),,                    1.35;,,                   N 91Din !
 PAR  G(FCC_A1,CO:VA),,                 +GHSERCO
             +427.591-0.615248*T;,,                                   N 91Din !
 PAR  TC(FCC_A1,CO:VA),,                 1396.00;,,                   N 91Din !
 PAR  BM(FCC_A1,CO:VA),,                    1.35;,,                   N 91Din !
 PAR  G(BCC_A2,CO:VA),,                 +GHSERCO+2938-0.7138*T;,,     N 91Din !
 PAR  TC(BCC_A2,CO:VA),,                 1450.00;,,                   N 91Din !
 PAR  BM(BCC_A2,CO:VA),,                    1.35;,,                   N 91Din !
$PAR  G(CBCC_A12,CO:VA),,               +GHSERCO+4155;,,              N 91Din !
$PAR  G(CUB_A13,CO:VA),,                +GHSERCO+3155;,,              N 91Din !
 PAR  G(LIQUID,CO),,                    +GLIQCO;,,                    N 91Din !
$
 FUNCTION GHSERCO   298.15  +310.241+133.36601*T-25.0861*T*LN(T)
       -0.002654739*T**2-1.7348E-07*T**3+72527*T**(-1);
      1768.00  Y  -17197.666+253.28374*T-40.5*T*LN(T)+9.3488E+30*T**(-9);
      6000.00  N !
 FUNCTION GLIQCO    298.15  +15085.037-8.931932*T+GHSERCO-2.19801E-21*T**7;
      1768.00  Y  -846.61+243.599944*T-40.5*T*LN(T);
      6000.00  N !
$ ------------------------------------------------------------------------------
$ Sn
$
$ FCC_A1 revised in unary 3.0
$ HCP_A3 revised in unary 4.1
$ TETRAGONAL_A6 added in unary 4.1
$ CBCC_A12 and CUB_A13 added in unary 4.4
$ FCC_A1 modified in unary 5.0
$ DHCP and TET_ALPHA1_A6 added in unary 5.0
$
$ The DHCP phase is labelled D0_24 in 03Liu and alpha-prime in 92Ans. The
$ phase is present between the fcc and hcp phases in the Au-Sn and Au-In
$ systems.
$
 PAR  G(BCT_A5,SN)              100.00  +GHSERSN;                3000 N 91Din !
 PAR  G(DIAMOND_A4,SN)          100.00  +GDIASN;                 3000 N 91Din !
 PAR  G(FCC_A1,SN:VA)           100.00  +GHSERSN+5510-8.46*T;    3000 N 89Fec !
$PAR  G(FCC_A1,SN:VA)           100.00  +GHSERSN+4150-5.2*T;     3000 N 91Din !
 PAR  G(BCC_A2,SN:VA)           100.00  +GHSERSN+4400-6*T;       3000 N 91Din !
 PAR  G(HCP_A3,SN:VA)           100.00  +GHSERSN+3900-7.646*T;   3000 N Ansar !
$PAR  G(HCP_A3,SN:VA)           100.00  +GHSERSN+3900-4.4*T;     3000 N 91Din !
$PAR  G(DHCP,SN)                100.00  +GHSERSN+3803.52-3.46*T; 3000 N 03Liu !
$PAR  G(RHOMBOHEDRAL_A7,SN)     100.00  +GHSERSN+2035;           3000 N 91Din !
$PAR  G(TETRAGONAL_A6,SN)       100.00  +GHSERSN+5387-8.26212*T; 3000 N 99Ans !
$PAR  G(CBCC_A12,SN:VA)         100.00  +GHSERSN+2000;           3000 N 01Mie !
$PAR  G(CUB_A13,SN:VA)          100.00  +GHSERSN+2000;           3000 N 01Mie !
$PAR  G(TET_ALPHA1_A6,SN)       100.00  +GHSERSN+5510-8.46*T;    3000 N 99Ans !
 PAR  G(LIQUID,SN)              100.00  +GLIQSN;                 3000 N 91Din !
$
 PAR  G(CO3SN2_B82,VA:VA:SN),,          +GHSERSN+15000;,,             N 19Jed !
$
 FUNCTION GHSERSN   100.00  -7958.517+122.765451*T-25.858*T*LN(T)
       +5.1185E-04*T**2-3.192767E-06*T**3+18440*T**(-1);
       250.00  Y  -5855.135+65.443315*T-15.961*T*LN(T)
       -0.0188702*T**2+3.121167E-06*T**3-61960*T**(-1);
       505.08  Y  +2524.724+4.005269*T-8.2590486*T*LN(T)
       -0.016814429*T**2+2.623131E-06*T**3-1081244*T**(-1)-1.2307E+25*T**(-9);
       800.00  Y  -8256.959+138.99688*T-28.4512*T*LN(T)-1.2307E+25*T**(-9);
      3000.00  N !
 FUNCTION GDIASN    100.00  -9579.608+114.007785*T-22.972*T*LN(T)
       -0.00813975*T**2+2.7288E-06*T**3+25615*T**(-1);
       298.15  Y  -9063.001+104.84654*T-21.5750771*T*LN(T)
       -0.008575282*T**2+1.784447E-06*T**3-2544*T**(-1);
       800.00  Y  -10909.351+147.396535*T-28.4512*T*LN(T);
      3000.00  N !
 FUNCTION GLIQSN    100.00  +7103.092-14.087767*T+GHSERSN+1.47031E-18*T**7;
       505.08  Y  +6971.586-13.814383*T+GHSERSN+1.2307E+25*T**(-9);
       800.00  Y  -1285.372+125.182498*T-28.4512*T*LN(T);
      3000.00  N !
 FUNCTION GBCCSN    298.15  +GHSERSN+4400-6*T;                         3000 N !
$ ------------------------------------------------------------------------------
$ Binary system
$
$ V. Jedlickova, A. Zemanova, A. Kroupa,
$ J. Phase Equilib. Diffus., 40, 21-33(2019).
$
$ Checked against paper. Checked at 6000K.
$
 PAR  L(LIQUID,CO,SN;0),,               -72800+313.09*T
             -37.607*T*LN(T);,,                                       N 19Jed !
 PAR  L(LIQUID,CO,SN;1),,               -24631.41+90.362*T
             -10.334*T*LN(T);,,                                       N 19Jed !
 PAR  L(LIQUID,CO,SN;2),,               -1249.15+5.159*T;,,           N 19Jed !
$
 PAR  L(FCC_A1,CO,SN:VA;0),,            +9057.8;,,                    N 19Jed !
 PAR  TC(FCC_A1,CO,SN:VA;0),,           -1720.00;,,                   N 19Jed !
$
 PAR  L(HCP_A3,CO,SN:VA;0),,            +7000;,,                      N 04Jia !
 PAR  TC(HCP_A3,CO,SN:VA;0),,           -1720.00;,,                   N 19Jed !
$
 PAR  G(CO3SN2_ALPHA,CO:SN),,           +3*GHSERCO+2*GHSERSN
             -98119.54+16.9984*T;,,                                   N 19Jed !
$
 PAR  G(CO3SN2_B82,CO:CO:SN),,          +2*GHSERCO+GHSERSN+3500;,,    N 19Jed !
 PAR  G(CO3SN2_B82,CO:VA:SN),,          +GHSERCO+GHSERSN
             -4232-0.5891*T;,,                                        N 19Jed !
 PAR  G(CO3SN2_B82,VA:CO:SN),,          +GHSERCO+GHSERSN-5300;,,      N 19Jed !
 PAR  L(CO3SN2_B82,CO:CO,VA:SN;0),,     -175600.4+35.659*T;,,         N 19Jed !
 PAR  L(CO3SN2_B82,CO:CO,VA:SN;1),,     +20510.6-45.5235*T;,,         N 19Jed !
 PAR  L(CO3SN2_B82,CO:CO,VA:SN;2),,     +19192.75-49.4234*T;,,        N 19Jed !
 PAR  L(CO3SN2_B82,VA:CO,VA:SN;0),,     +50000;,,                     N 19Jed !
$
 PAR  G(COSN_B35,CO:SN),,               +GHSERCO+GHSERSN
             -42665.21+8.447*T;,,                                     N 19Jed !
 PAR  G(COSN2_C16,CO:SN),,              +GHSERCO+2*GHSERSN
             -44350.48+4.658*T;,,                                     N 19Jed !
 PAR  G(COSN3_LT,CO:SN),,               +GHSERCO+3*GHSERSN
             -47907.2+10*T;,,                                         N 19Jed !
 PAR  G(COSN3_HT,CO:SN),,               +GHSERCO+3*GHSERSN
             -37593.2-8.8284*T;,,                                     N 19Jed !
$
$ metastable
$
 PAR  L(BCC_A2,CO,SN:VA;0),,            +9057.8;,,                    N Same !
$ ------------------------------------------------------------------------------
$
$
 LIST-OF-REFERENCE
 NUMBER  SOURCE
  Null   'Unknown source'
  Same   'Same or similar interaction as in the corresponding stable phase'
  REFLAV 'Laves phase convention: G(LAVES,X:X)=+3*GHSERXX+15000'
  Ansar  'Himo Ansara, unpublished, SGTE unary database V.4.1, 1999; Sn'
  89Fec  'H.J. Fecht, M.X. Zhang, Y.A. Chang, J.H. Perepezko,
          Metall. Trans. A, 20A, 795-803(1989),
          SGTE unary database V.3.0, 1996; Sn'
  91Din  'A.T. Dinsdale, Calphad, 15, 317-425(1991).'
  99Ans  'I. Ansara, S.G. Fries, H.L. Lukas, unpublished, 1999,
          SGTE unary database V.5.0, 2009; In, Sn'
  01Mie  'J. Miettinen, Calphad, 25, 43-58(2001),
          SGTE unary database V.4.4, 2001; Sn, Zn'
  03Liu  'H.S. Liu, C.L. Liu, K. Ishida, Z.P. Jin, J. Electron. Mater.,
          32, 1290-96(2003), SGTE unary database V.5.0, 2009; Sn'
  04Jia  'M. Jiang, J. Sato, I. Ohnuma, R. Kainuma, K. Ishida,
          Calphad, 28, 213-20(2004); Co-Sn'
  19Jed  'V. Jedlickova, A. Zemanova, A. Kroupa,
          J. Phase Equilib. Diffus., 40, 21-33(2019); Co-Sn'
!
