Repository: orchid-calphad/orchid-project.org

# orchid-project.org

Website and released data of **ORCHID** (Open Repository for CALPHAD Hypotheses, Intelligence, and Discovery),
served by GitHub Pages at https://orchid-project.org. Releases are archived on Zenodo (one DOI per version).

- `index.html`, `catalog/`, `best-practices.html` — static, self-contained pages (generated in the ORCHID tooling).
- `data/` — released data: catalog, redistributable TDB files, convex hulls. Licences: `data/LICENSES.md`, `data/NOTICE.md`.
- `llms.txt`, `data/croissant.json`, `CITATION.cff`, `.zenodo.json` — machine-readable metadata.

Only data with clear redistribution rights are published.

File: data/databases/sgte-binary/CoTa-19Zho.tdb
$
$ Database for Co-Ta from C. Zhou et al. 2019.
$
$ C. Zhou, C. Guo, C. Li, Z. Du, Calphad, 66, 101649(2019).
$
$ Dataset created 2020.07.17 by Bengt Hallstedt.
$
$ Based on 19Wan. Composition and phase name of Co7Ta2 changed to Co3Ta.
$ C14 and C36 are modelled with 2 instead of 3 sublattices. Mu-phase with
$ a slightly simplified 1:4:2:6 integer model with no disordered contribution,
$ i.e not add-on.
$
$ Some mu-phase parameters have simply been left equal to zero. Replacing
$ them with proper lattice stabilities causes a minor shift of the congruent
$ melting temperature (+4 K) and mu+CoTa2 eutectic (+4 K).
$
$ ------------------------------------------------------------------------------
 TEMP-LIM 298.15 6000.00 !
$
$ELEMENT NAME  REF. STATE               ATOMIC MASS H298-H0    S298    !
$
 ELEMENT VA   VACUUM                      0.0          0.0      0.0    ! 
 ELEMENT CO   HCP_A3                     58.9332    4765.567   30.0400 ! 
 ELEMENT TA   BCC_A2                    180.9479    5681.872   41.4718 ! 
$ ------------------------------------------------------------------------------
$ Phase definitions
$
 PHASE LIQUID:L % 1 1 !
 CONST LIQUID:L : CO TA : !
$
$ Fcc (cF4, Fm-3m) and MeX (cF8, Fm-3m)
$
 PHASE FCC_A1 %A 2 1 1 !
 CONST FCC_A1 : CO% TA : VA : !
$
$ Disordered part of FCC_4SL, identical to FCC_A1
$
 PHASE A1_FCC %A 2 1 1 !
 CONST A1_FCC : CO% TA : VA : !
$
$ Prototype AuCu3 (cP4, Pm-3m)
$
 PHASE FCC_4SL:F %AY 5 0.25 0.25 0.25 0.25 1 !
 CONST FCC_4SL:F : CO% TA : CO% TA : CO% TA : CO TA% : VA :  !
$
$ Bcc (cI2, Im-3m)
$
 PHASE BCC_A2 %B 2 1 3 !
 CONST BCC_A2 : CO TA% : VA : !
$
$ Hcp (hP2, P6_3/mmc) and Me2X (NiAs-type, hP4, P6_3/mmc, B8_1)
$
 PHASE HCP_A3 %A 2 1 0.5 !
 CONST HCP_A3 : CO% TA : VA : !
$
$ Prototype BaPb3 (hR12, R-3m)
$
 PHASE CO3TA % 2 3 1 !
 CONST CO3TA : CO : CO TA% : !
$
$ Prototype MgZn2 (hP12, P6_3/mmc)
$
 PHASE CO2TA_C14 %A 2 2 1 !
 CONST CO2TA_C14 : CO% TA : CO TA% : !
$
$ Prototype Cu2Mg (cF24, Fd-3m)
$
 PHASE CO2TA_C15 %A 2 2 1 !
 CONST CO2TA_C15 : CO% TA : CO TA% : !
$
$ Prototype MgNi2 (hP24, P6_3/mmc)
$
 PHASE CO2TA_C36 %A 2 2 1 !
 CONST CO2TA_C36 : CO% TA : CO TA% : !
$
$ Prototype Fe7W6 (hR13, R-3m)
$
 PHASE MU_D85 % 4 1 4 2 6 !
 CONST MU_D85 : CO TA : TA : CO TA : CO TA : !
$
$ Prototype Al2Cu (tI12, I4/mcm)
$
 PHASE COTA2_C16 % 2 1 2 !
 CONST COTA2_C16 : CO% TA : CO TA% : !
$ ------------------------------------------------------------------------------
$ Defaults
$
 DEFINE-SYSTEM-DEFAULT ELEMENT 2 !
 DEFAULT-COM DEFINE_SYSTEM_ELEMENT VA !
 DEFAULT-COM REJECT_PHASE A1_FCC FCC_4SL !
 TYPE-DEF % SEQ * !
 TYPE-DEF A GES AMEND_PHASE_DESCRIPTION @ MAGNETIC -3 0.28 !
 TYPE-DEF B GES AMEND_PHASE_DESCRIPTION @ MAGNETIC -1 0.4 !
 TYPE-DEF Y GES AMEND_PHASE_DESCRIPTION FCC_4SL DIS_PART A1_FCC !
 FUNCTION ZERO      298.15  0;                                         6000 N !
 FUNCTION UN_ASS    298.15  0;                                         6000 N !
 FUNCTION R         298.15  +8.31451;                                  6000 N !
$ ------------------------------------------------------------------------------
$ Element data
$ ------------------------------------------------------------------------------
$ Co
$
 PAR  G(HCP_A3,CO:VA),,                 +GHSERCO;,,                   N 91Din !
 PAR  TC(HCP_A3,CO:VA),,                 1396.00;,,                   N 91Din !
 PAR  BM(HCP_A3,CO:VA),,                    1.35;,,                   N 91Din !
 PAR  G(FCC_A1,CO:VA),,                 +GHSERCO
             +427.591-0.615248*T;,,                                   N 91Din !
 PAR  TC(FCC_A1,CO:VA),,                 1396.00;,,                   N 91Din !
 PAR  BM(FCC_A1,CO:VA),,                    1.35;,,                   N 91Din !
 PAR  G(A1_FCC,CO:VA),,                 +GHSERCO
             +427.591-0.615248*T;,,                                   N 91Din !
 PAR  TC(A1_FCC,CO:VA),,                 1396.00;,,                   N 91Din !
 PAR  BM(A1_FCC,CO:VA),,                    1.35;,,                   N 91Din !
 PAR  G(BCC_A2,CO:VA),,                 +GHSERCO+2938-0.7138*T;,,     N 91Din !
 PAR  TC(BCC_A2,CO:VA),,                 1450.00;,,                   N 91Din !
 PAR  BM(BCC_A2,CO:VA),,                    1.35;,,                   N 91Din !
$PAR  G(CBCC_A12,CO:VA),,               +GHSERCO+4155;,,              N 91Din !
$PAR  G(CUB_A13,CO:VA),,                +GHSERCO+3155;,,              N 91Din !
 PAR  G(LIQUID,CO),,                    +GLIQCO;,,                    N 91Din !
$
 PAR  G(CO3TA,CO:CO),,                  +4*GHSERCO+20000;,,           N 19Zho !
 PAR  G(CO2TA_C14,CO:CO),,              +3*GHSERCO+53403.9;,,         N 19Wan !
 PAR  TC(CO2TA_C14,CO:CO),,              1400.00;,,                   N 19Wan !
$PAR  BM(CO2TA_C14,CO:CO),,                 1.71;,,                   N 19Wan !
 PAR  BM(CO2TA_C14,CO:CO),,                18.90;,,                   N 19Wan !
 PAR  G(CO2TA_C15,CO:CO),,              +3*GHSERCO+63136.8;,,         N 19Wan !
 PAR  TC(CO2TA_C15,CO:CO),,              1440.00;,,                   N 19Wan !
$PAR  BM(CO2TA_C15,CO:CO),,                 1.73;,,                   N 19Wan !
 PAR  BM(CO2TA_C15,CO:CO),,                19.35;,,                   N 19Wan !
 PAR  G(CO2TA_C36,CO:CO),,              +3*GHSERCO+57341.1;,,         N 19Wan !
 PAR  TC(CO2TA_C36,CO:CO),,              1420.00;,,                   N 19Wan !
$PAR  BM(CO2TA_C36,CO:CO),,                 1.72;,,                   N 19Wan !
 PAR  BM(CO2TA_C36,CO:CO),,                19.12;,,                   N 19Wan !
 PAR  G(COTA2_C16,CO:CO),,              +3*GHSERCO+32818.8;,,         N 19Zho !
$
 FUNCTION GHSERCO   298.15  +310.241+133.36601*T-25.0861*T*LN(T)
       -0.002654739*T**2-1.7348E-07*T**3+72527*T**(-1);
      1768.00  Y  -17197.666+253.28374*T-40.5*T*LN(T)+9.3488E+30*T**(-9);
      6000.00  N !
 FUNCTION GLIQCO    298.15  +15085.037-8.931932*T+GHSERCO-2.19801E-21*T**7;
      1768.00  Y  -846.61+243.599944*T-40.5*T*LN(T);
      6000.00  N !
 FUNCTION GBCCCO    298.15  +GHSERCO+2938-0.7138*T;                    6000 N !
 FUNCTION GFCCCO    298.15  +GHSERCO+427.591-0.615248*T;               6000 N !
$ ------------------------------------------------------------------------------
$ Ta
$
 PAR  G(BCC_A2,TA:VA),,                 +GHSERTA;,,                   N 91Din !
 PAR  G(FCC_A1,TA:VA),,                 +GHSERTA+16000+1.7*T;,,       N 91Din !
 PAR  G(A1_FCC,TA:VA),,                 +GHSERTA+16000+1.7*T;,,       N 91Din !
 PAR  G(HCP_A3,TA:VA),,                 +GHSERTA+12000+2.4*T;,,       N 91Din !
 PAR  G(LIQUID,TA),,                    +GLIQTA;,,                    N 91Din !
$
 PAR  G(CO2TA_C14,TA:TA),,              +3*GHSERTA+29010.9;,,         N 19Wan !
 PAR  G(CO2TA_C15,TA:TA),,              +3*GHSERTA+33496.5;,,         N 19Wan !
 PAR  G(CO2TA_C36,TA:TA),,              +3*GHSERTA+31456.5;,,         N 19Wan !
 PAR  G(COTA2_C16,TA:TA),,              +3*GHSERTA+152460;,,          N 19Zho !
 PAR  G(MU_D85,TA:TA:TA:TA),,           +7*GFCCTA+6*GHSERTA
             +221650;,,                                               N 19Zho !
$
 FUNCTION GHSERTA   298.15  -7285.889+119.139857*T-23.7592624*T*LN(T)
       -0.002623033*T**2+1.70109E-07*T**3-3293*T**(-1);
      1300.00  Y  -22389.955+243.88676*T-41.137088*T*LN(T)
       +0.006167572*T**2-6.55136E-07*T**3+2429586*T**(-1);
      2500.00  Y  +229382.886-722.59722*T+78.5244752*T*LN(T)
       -0.017983376*T**2+1.95033E-07*T**3-93813648*T**(-1);
      3290.00  Y  -1042384.01+2985.49125*T-362.159132*T*LN(T)
       +0.043117795*T**2-1.055148E-06*T**3+5.54714342E+08*T**(-1);
      6000.00  N !
 FUNCTION GLIQTA    298.15  +29160.975-7.578729*T+GHSERTA;
      1000.00  Y  +43884.339-61.981795*T+0.0279523*T*LN(T)
       -0.012330066*T**2+6.14599E-07*T**3-3523338*T**(-1);
      3290.00  Y  -6314.543+258.110873*T-41.84*T*LN(T);
      6000.00  N !
 FUNCTION GFCCTA    298.15  +GHSERTA+16000+1.7*T;                      6000 N !
$ ------------------------------------------------------------------------------
$ Binary system
$
$ C. Zhou, C. Guo, C. Li, Z. Du, Calphad, 66, 101649(2019).
$
$ Checked against paper and author's tdb. Checked at 6000 K.
$
$ Based on 19Wan. Composition and phase name of Co7Ta2 changed to Co3Ta.
$ C14 and C36 are modelled with 2 instead of 3 sublattices. Mu-phase with
$ a slightly simplified 1:4:2:6 integer model with no disordered contribution,
$ i.e not add-on.
$
$ Some mu-phase parameters have simply been left equal to zero. Replacing
$ them with proper lattice stabilities causes a minor shift of the congruent
$ melting temperature (+4 K) and mu+CoTa2 eutectic (+4 K).
$
 PAR  L(LIQUID,CO,TA;0),,               -134047.3+15.8937*T;,,        N 19Zho !
 PAR  L(LIQUID,CO,TA;1),,               -23192.7+8.224*T;,,           N 19Zho !
 PAR  L(LIQUID,CO,TA;2),,               +32489.9;,,                   N 19Zho !
$
 PAR  L(FCC_A1,CO,TA:VA;0),,            -79939.9;,,                   N 19Zho !
 PAR  TC(FCC_A1,CO,TA:VA;0),,           -2200;,,                      N 19Wan !
 PAR  TC(FCC_A1,CO,TA:VA;1),,            -804;,,                      N 19Wan !
 PAR  BM(FCC_A1,CO,TA:VA;0),,              +1.35;,,                   N 19Wan !
$
 PAR  L(A1_FCC,CO,TA:VA;0),,            -79939.9;,,                   N 19Zho !
 PAR  TC(A1_FCC,CO,TA:VA;0),,           -2200;,,                      N 19Wan !
 PAR  TC(A1_FCC,CO,TA:VA;1),,            -804;,,                      N 19Wan !
 PAR  BM(A1_FCC,CO,TA:VA;0),,              +1.35;,,                   N 19Wan !
$
 PAR  G(FCC_4SL,CO:CO:CO:TA:VA),,       +GFCO3TA;,,                   N 19Zho !
 PAR  G(FCC_4SL,CO:CO:TA:TA:VA),,       +GFCO2TA2;,,                  N 19Zho !
 PAR  G(FCC_4SL,CO:TA:TA:TA:VA),,       +GFCOTA3;,,                   N 19Zho !
$
 PAR  L(BCC_A2,CO,TA:VA;0),,            -33036.3-2.531*T;,,           N 19Zho !
 PAR  L(HCP_A3,CO,TA:VA;0),,            -47726.3;,,                   N 19Wan !
$
 PAR  G(CO3TA,CO:TA),,                  +3*GHSERCO+GHSERTA
             -101322.3+6.4062*T;,,                                    N 19Zho !
 PAR  L(CO3TA,CO:CO,TA;0),,             +7382.7;,,                    N 19Zho !
$
 PAR  G(CO2TA_C14,CO:TA),,              +2*GHSERCO+GHSERTA
             -77767.5-4.3074*T;,,                                     N 19Zho !
 PAR  G(CO2TA_C14,TA:CO),,              +2*GHSERTA+GHSERCO+223419;,,  N 19Wan !
 PAR  L(CO2TA_C14,CO,TA:TA;0),,         -33311.1;,,                   N 19Zho !
 PAR  L(CO2TA_C14,CO,TA:TA;1),,         -40071;,,                     N 19Zho !
$
 PAR  G(CO2TA_C15,CO:TA),,              +2*GHSERCO+GHSERTA
             -81231.6-2.6649*T;,,                                     N 19Zho !
 PAR  G(CO2TA_C15,TA:CO),,              +2*GHSERTA+GHSERCO+208296;,,  N 19Wan !
 PAR  L(CO2TA_C15,CO,TA:TA;0),,         -35464.8;,,                   N 19Zho !
 PAR  L(CO2TA_C15,CO:CO,TA;0),,         -84833.7;,,                   N 19Zho !
$
 PAR  G(CO2TA_C36,CO:TA),,              +2*GHSERCO+GHSERTA
             -79344.6-2.8275*T;,,                                     N 19Zho !
 PAR  G(CO2TA_C36,TA:CO),,              +2*GHSERTA+GHSERCO
             +213007.2;,,                                             N 19Wan !
 PAR  L(CO2TA_C36,CO:CO,TA;0),,         -84987.6;,,                   N 19Zho !
$
 PAR  G(MU_D85,CO:TA:CO:CO),,           +7*GFCCCO+4*GHSERTA+2*GBCCCO
             -261335.3;,,                                             N 19Zho !
 PAR  G(MU_D85,CO:TA:CO:TA),,           +GFCCCO+4*GHSERTA+2*GBCCCO
             +6*GFCCTA;,,                                             N Lin !
 PAR  G(MU_D85,CO:TA:TA:CO),,           +7*GFCCCO+6*GHSERTA
             -357413-18.7231*T;,,                                     N 19Zho !
 PAR  G(MU_D85,CO:TA:TA:TA),,           +GFCCCO+6*GHSERTA+6*GFCCTA;,, N Lin !
 PAR  G(MU_D85,TA:TA:CO:CO),,           +GFCCTA+4*GHSERTA+2*GBCCCO
             +6*GFCCCO-205136.8;,,                                    N 19Zho !
 PAR  G(MU_D85,TA:TA:CO:TA),,           +7*GFCCTA+4*GHSERTA
             +2*GBCCCO;,,                                             N Lin !
 PAR  G(MU_D85,TA:TA:TA:CO),,           +GFCCTA+6*GHSERTA+6*GFCCCO
             -392706-6.3104*T;,,                                      N 19Zho !
 PAR  L(MU_D85,CO:TA:CO,TA:CO;0),,      -45232.1;,,                   N 19Zho !
$
 PAR  G(COTA2_C16,CO:TA),,              +GHSERCO+2*GHSERTA
             -81972.4+3.944*T;,,                                      N 19Zho !
 PAR  G(COTA2_C16,TA:CO),,              +GHSERTA+2*GHSERCO
             +55851;,,                                                N 19Wan !
 PAR  L(COTA2_C16,CO,TA:TA;0),,         -94186.3;,,                   N 19Zho !
 PAR  L(COTA2_C16,CO:CO,TA;0),,         -99694.6;,,                   N 19Zho !
$
 FUNCTION U1FCOTA   298.15  -6163.2+3.0564*T;                          6000 N !
 FUNCTION GFCO3TA   298.15  +3*U1FCOTA;                                6000 N !
 FUNCTION GFCO2TA2  298.15  +4*U1FCOTA+25652.8+3.2*T;                  6000 N !
 FUNCTION GFCOTA3   298.15  +15000;                                    6000 N !
$ ------------------------------------------------------------------------------
$
 ASSESSED_SYSTEM
  CO-TA(TDB -* +LIQUID +BCC_A2 +FCC_A1 +HCP_A3 +CO3TA +COTA2_C16 +CO2TA_C14
  +CO2TA_C15 +CO2TA_C36 +DIS_MU +MU_D85 ;P3 TMM:500/3500 STP:.1/1600/-2) !
$
$
 LIST-OF-REFERENCE
 NUMBER  SOURCE
  Null   'Unknown source'
  Lin    'Linear combination of lattice stabilities'
  Same   'Same or similar interaction as in the corresponding stable phase'
  REFLAV 'Laves phase convention: G(LAVES,X:X)=+3*GHSERXX+15000'
  91Din  'A.T. Dinsdale, Calphad, 15, 317-425(1991).'
  19Wan  'P. Wang, J. Kossmann, U.R. Kattner, M. Palumbo, T. Hammerschmidt,
          G.B. Olson, Calphad, 64, 205-12(2019); Co-Ta'
  19Zho  'C. Zhou, C. Guo, C. Li, Z. Du, Calphad, 66, 101649(2019); Co-Ta'
!

File: data/databases/sgte-binary/CoTa-22Wan.tdb
$
$ Database for Co-Ta from C. Wang et al. 2022.
$
$ C. Wang, X. Chen, P. Yang, Q. Zhang, S. Yang, Y. Lu, Y. Guo, X. Liu,
$ J. Alloys Compd., 925, 166723(2022).
$
$ Dataset created 2023.05.28 by Bengt Hallstedt.
$
$ Modified from 14Shi. New model for MU_D85; 1:4:2:6 instead of 6:4:3.
$
$ Co7Ta2 parameter misprinted in the paper.
$
$ Invariant equilibria differ by up to 3 K.
$
$ ------------------------------------------------------------------------------
 TEMP-LIM 298.15 6000.00 !
$
$ELEMENT NAME  REF. STATE               ATOMIC MASS H298-H0    S298    !
$
 ELEMENT VA   VACUUM                      0.0          0.0      0.0    ! 
 ELEMENT CO   HCP_A3                     58.9332    4765.567   30.0400 ! 
 ELEMENT TA   BCC_A2                    180.9479    5681.872   41.4718 ! 
$ ------------------------------------------------------------------------------
$ Phase definitions
$
 PHASE LIQUID:L % 1 1 !
 CONST LIQUID:L : CO TA : !
$
$ Fcc (cF4, Fm-3m) and MeX (cF8, Fm-3m)
$
 PHASE FCC_A1 %A 2 1 1 !
 CONST FCC_A1 : CO% TA : VA : !
$
$ Bcc (cI2, Im-3m)
$
 PHASE BCC_A2 %B 2 1 3 !
 CONST BCC_A2 : CO TA% : VA : !
$
$ Hcp (hP2, P6_3/mmc) and Me2X (NiAs-type, hP4, P6_3/mmc, B8_1)
$
 PHASE HCP_A3 %A 2 1 0.5 !
 CONST HCP_A3 : CO% TA : VA : !
$
$ Prototype BaPb3 (hR12, R-3m)
$
 PHASE CO7TA2 % 2 7 2  !
 CONST CO7TA2 : CO : TA : !
$
$ Prototype MgZn2 (hP12, P6_3/mmc)
$
 PHASE CO2TA_C14 % 2 2 1  !
 CONST CO2TA_C14 : CO% TA : CO TA% : !
$
$ Prototype Cu2Mg (cF24, Fd-3m)
$
 PHASE CO2TA_C15 % 2 2 1  !
 CONST CO2TA_C15 : CO% TA : CO TA% : !
$
$ Prototype MgNi2 (hP24, P6_3/mmc)
$
 PHASE CO2TA_C36 % 2 2 1  !
 CONST CO2TA_C36 : CO% TA : CO TA% : !
$
$ Prototype Fe7W6 (hR13, R-3m)
$
 PHASE MU_D85 % 4 1 4 2 6 !
 CONST MU_D85 : TA : TA : CO TA : CO TA : !
$
$ Prototype Al2Cu (tI12, I4/mcm)
$
 PHASE COTA2_C16 % 2 1 2  !
 CONST COTA2_C16 : CO% TA : CO TA% : !
$ ------------------------------------------------------------------------------
$ Defaults
$
 DEFINE-SYSTEM-DEFAULT ELEMENT 2 !
 DEFAULT-COM DEFINE_SYSTEM_ELEMENT VA !
 TYPE-DEF % SEQ * !
 TYPE-DEF A GES AMEND_PHASE_DESCRIPTION @ MAGNETIC -3 0.28 !
 TYPE-DEF B GES AMEND_PHASE_DESCRIPTION @ MAGNETIC -1 0.4 !
 FUNCTION ZERO      298.15  0;                                         6000 N !
 FUNCTION UN_ASS    298.15  0;                                         6000 N !
 FUNCTION R         298.15  +8.31451;                                  6000 N !
$ ------------------------------------------------------------------------------
$ Element data
$ ------------------------------------------------------------------------------
$ Co
$
 PAR  G(HCP_A3,CO:VA),,                 +GHSERCO;,,                   N 91Din !
 PAR  TC(HCP_A3,CO:VA),,                 1396.00;,,                   N 91Din !
 PAR  BM(HCP_A3,CO:VA),,                    1.35;,,                   N 91Din !
 PAR  G(FCC_A1,CO:VA),,                 +GHSERCO
             +427.591-0.615248*T;,,                                   N 91Din !
 PAR  TC(FCC_A1,CO:VA),,                 1396.00;,,                   N 91Din !
 PAR  BM(FCC_A1,CO:VA),,                    1.35;,,                   N 91Din !
 PAR  G(BCC_A2,CO:VA),,                 +GHSERCO+2938-0.7138*T;,,     N 91Din !
 PAR  TC(BCC_A2,CO:VA),,                 1450.00;,,                   N 91Din !
 PAR  BM(BCC_A2,CO:VA),,                    1.35;,,                   N 91Din !
$PAR  G(CBCC_A12,CO:VA),,               +GHSERCO+4155;,,              N 91Din !
$PAR  G(CUB_A13,CO:VA),,                +GHSERCO+3155;,,              N 91Din !
 PAR  G(LIQUID,CO),,                    +GLIQCO;,,                    N 91Din !
$
 PAR  G(CO2TA_C14,CO:CO),,              +3*GHSERCO+15000;,,           N REFLAV !
 PAR  G(CO2TA_C15,CO:CO),,              +3*GHSERCO+15000;,,           N REFLAV !
 PAR  G(CO2TA_C36,CO:CO),,              +3*GHSERCO+15000;,,           N REFLAV !
 PAR  G(COTA2_C16,CO:CO),,              +3*GHSERCO+15000;,,           N REFLAV !
$
 FUNCTION GHSERCO   298.15  +310.241+133.36601*T-25.0861*T*LN(T)
       -0.002654739*T**2-1.7348E-07*T**3+72527*T**(-1);
      1768.00  Y  -17197.666+253.28374*T-40.5*T*LN(T)+9.3488E+30*T**(-9);
      6000.00  N !
 FUNCTION GLIQCO    298.15  +15085.037-8.931932*T+GHSERCO-2.19801E-21*T**7;
      1768.00  Y  -846.61+243.599944*T-40.5*T*LN(T);
      6000.00  N !
 FUNCTION GBCCCO    298.15  +GHSERCO+2938-0.7138*T;                    6000 N !
$ ------------------------------------------------------------------------------
$ Ta
$
 PAR  G(BCC_A2,TA:VA),,                 +GHSERTA;,,                   N 91Din !
 PAR  G(FCC_A1,TA:VA),,                 +GHSERTA+16000+1.7*T;,,       N 91Din !
 PAR  G(HCP_A3,TA:VA),,                 +GHSERTA+12000+2.4*T;,,       N 91Din !
 PAR  G(LIQUID,TA),,                    +GLIQTA;,,                    N 91Din !
$
 PAR  G(CO2TA_C14,TA:TA),,              +3*GHSERTA+15000;,,           N REFLAV !
 PAR  G(CO2TA_C15,TA:TA),,              +3*GHSERTA+15000;,,           N REFLAV !
 PAR  G(CO2TA_C36,TA:TA),,              +3*GHSERTA+15000;,,           N REFLAV !
 PAR  G(COTA2_C16,TA:TA),,              +3*GHSERTA+152640;,,          N 22Wan !
 PAR  G(MU_D85,TA:TA:TA:TA),,           +13*GHSERTA
             +333636.654+11.8989*T;,,                                 N 22Wan !
$
 FUNCTION GHSERTA   298.15  -7285.889+119.139857*T-23.7592624*T*LN(T)
       -0.002623033*T**2+1.70109E-07*T**3-3293*T**(-1);
      1300.00  Y  -22389.955+243.88676*T-41.137088*T*LN(T)
       +0.006167572*T**2-6.55136E-07*T**3+2429586*T**(-1);
      2500.00  Y  +229382.886-722.59722*T+78.5244752*T*LN(T)
       -0.017983376*T**2+1.95033E-07*T**3-93813648*T**(-1);
      3290.00  Y  -1042384.01+2985.49125*T-362.159132*T*LN(T)
       +0.043117795*T**2-1.055148E-06*T**3+5.54714342E+08*T**(-1);
      6000.00  N !
 FUNCTION GLIQTA    298.15  +29160.975-7.578729*T+GHSERTA;
      1000.00  Y  +43884.339-61.981795*T+0.0279523*T*LN(T)
       -0.012330066*T**2+6.14599E-07*T**3-3523338*T**(-1);
      3290.00  Y  -6314.543+258.110873*T-41.84*T*LN(T);
      6000.00  N !
 FUNCTION GFCCTA    298.15  +GHSERTA+16000+1.7*T;                      6000 N !
$ ------------------------------------------------------------------------------
$ Binary system
$
$ C. Wang, X. Chen, P. Yang, Q. Zhang, S. Yang, Y. Lu, Y. Guo, X. Liu,
$ J. Alloys Compd., 925, 166723(2022).
$
$ Checked against paper. Checked at 6000 K.
$
$ Modified from 14Shi. New model for MU_D85; 1:4:2:6 instead of 6:4:3.
$
$ Co7Ta2 parameter misprinted in the paper.
$
$ Invariant equilibria differ by up to 3 K.
$
 PAR  L(LIQUID,CO,TA;0),,               -201148.7+44.1468*T;,,        N 22Wan !
 PAR  L(LIQUID,CO,TA;1),,               -11451.5+0.4*T;,,             N 22Wan !
 PAR  L(LIQUID,CO,TA;2),,               +38099;,,                     N 22Wan !
$
 PAR  L(FCC_A1,CO,TA:VA;0),,            -116349.4;,,                  N 14Shi !
 PAR  L(FCC_A1,CO,TA:VA;1),,            +18595.2;,,                   N 14Shi !
 PAR  TC(FCC_A1,CO,TA:VA;0),,           -2200;,,                      N 14Shi !
 PAR  TC(FCC_A1,CO,TA:VA;1),,            -804;,,                      N 14Shi !
$
 PAR  L(BCC_A2,CO,TA:VA;0),,            -95196.5+18.5567*T;,,         N 14Shi !
 PAR  L(BCC_A2,CO,TA:VA;1),,            -3489.72;,,                   N 14Shi !
 PAR  L(BCC_A2,CO,TA:VA;2),,            +35362;,,                     N 14Shi !
$
 PAR  L(HCP_A3,CO,TA:VA;0),,            -102000+15*T;,,               N 14Shi !
$
 PAR  G(CO7TA2,CO:TA),,                 +7*GHSERCO+2*GHSERTA
             -295891.4079+44.16*T;,,                                  N 22Wan !
$
 PAR  G(CO2TA_C14,CO:TA),,              +2*GHSERCO+GHSERTA
             -145050.2+25.6752*T;,,                                   N 22Wan !
 PAR  G(CO2TA_C14,TA:CO),,              +2*GHSERTA+GHSERCO;,,         N 14Shi !
 PAR  L(CO2TA_C14,CO,TA:TA;0),,         -35050.6-5.9*T;,,             N 22Wan !
 PAR  L(CO2TA_C14,CO,TA:TA;1),,         +8500-12*T;,,                 N 22Wan !
$
 PAR  G(CO2TA_C15,CO:TA),,              +2*GHSERCO+GHSERTA
             -146030+25.5657*T;,,                                     N 22Wan !
 PAR  G(CO2TA_C15,TA:CO),,              +2*GHSERTA+GHSERCO;,,         N 14Shi !
 PAR  L(CO2TA_C15,CO:CO,TA;0),,         -9930;,,                      N 22Wan !
$
 PAR  G(CO2TA_C36,CO:TA),,              +2*GHSERCO+GHSERTA
             -144573+24.8349*T;,,                                     N 22Wan !
 PAR  G(CO2TA_C36,TA:CO),,              +2*GHSERTA+GHSERCO;,,         N 14Shi !
 PAR  L(CO2TA_C36,CO:CO,TA;0),,         -15604.86+2.68*T;,,           N 22Wan !
$
 PAR  G(MU_D85,TA:TA:CO:CO),,           +8*GHSERCO+5*GHSERTA
             -460701+46*T;,,                                          N 22Wan !
 PAR  G(MU_D85,TA:TA:CO:TA),,           +2*GHSERCO+11*GHSERTA;,,      N 22Wan !
 PAR  G(MU_D85,TA:TA:TA:CO),,           +6*GHSERCO+7*GHSERTA
             -435067+T;,,                                             N 22Wan !
 PAR  L(MU_D85,TA:TA:CO,TA:CO;0),,      -408383.664+164.9934*T;,,     N 22Wan !
 PAR  L(MU_D85,TA:TA:CO,TA:CO;1),,      -34998.6-16*T;,,              N 22Wan !
$
 PAR  G(COTA2_C16,CO:TA),,              +GHSERCO+2*GHSERTA
             -75955.3;,,                                              N 22Wan !
 PAR  G(COTA2_C16,TA:CO),,              +GHSERTA+2*GHSERCO;,,         N 14Shi !
 PAR  L(COTA2_C16,CO,TA:TA;0),,         -110774.6-5*T;,,              N 22Wan !
 PAR  L(COTA2_C16,CO:CO,TA;0),,         -147589.6+7.5*T;,,            N 22Wan !
 PAR  L(COTA2_C16,CO:CO,TA;1),,         +11000-2.3*T;,,               N 22Wan !
$ ------------------------------------------------------------------------------
$
 ASSESSED_SYSTEM
  CO-TA(TDB -* +LIQUID +BCC_A2 +FCC_A1 +HCP_A3 +CO7TA2 +COTA2_C16 
  +CO2TA_C14 +CO2TA_C15 +CO2TA_C36 +MU_D85 ;P3 TMM:500/3500 STP:.1/1600/-2) !
$
$
 LIST-OF-REFERENCE
 NUMBER  SOURCE
  Null   'Unknown source'
  Same   'Same or similar interaction as in the corresponding stable phase'
  REFLAV 'Laves phase convention: G(LAVES,X:X)=+3*GHSERXX+15000'
  91Din  'A.T. Dinsdale, Calphad, 15, 317-425(1991).'
  14Shi  'K. Shinagawa, H. Chinen, T. Omori, K. Oikawa, I. Ohnuma, K. Ishida,
          R. Kainuma, Intermetallics, 49, 87-97(2014); Co-Ta'
  22Wan  'C. Wang, X. Chen, P. Yang, Q. Zhang, S. Yang, Y. Lu, Y. Guo, X. Liu,
          J. Alloys Compd., 925, 166723(2022); Co-Ta'
!

File: data/databases/sgte-binary/CoTa-99Liu-LB.tdb
$
$ Database for Co-Ta from Z.-K. Liu and Y.A. Chang 1999 (included in LB Vol. 2)
$
$ Z.-K. Liu, Y.A. Chang, Calphad, 23, 339-56(1999).
$
$ Dataset created 2015.05.03 by Bengt Hallstedt.
$ 2020.07.05: Modified for use with GES6.
$
$ ------------------------------------------------------------------------------
 TEMP-LIM 298.15 6000.00 !
$
$ELEMENT NAME  REF. STATE               ATOMIC MASS H298-H0    S298    !
$
 ELEMENT VA   VACUUM                      0.0          0.0      0.0    ! 
 ELEMENT CO   HCP_A3                     58.9332    4765.567   30.0400 ! 
 ELEMENT TA   BCC_A2                    180.9479    5681.872   41.4718 ! 
$ ------------------------------------------------------------------------------
$ Phase definitions
$
 PHASE LIQUID:L % 1 1 !
 CONST LIQUID:L : CO TA : !
$
$ Fcc (cF4, Fm-3m) and MeX (cF8, Fm-3m)
$
 PHASE FCC_A1 %A 2 1 1 !
 CONST FCC_A1 : CO% TA : VA : !
$
$ Bcc (cI2, Im-3m)
$
 PHASE BCC_A2 %B 2 1 3 !
 CONST BCC_A2 : CO TA% : VA : !
$
$ Hcp (hP2, P6_3/mmc) and Me2X (NiAs-type, hP4, P6_3/mmc, B8_1)
$
 PHASE HCP_A3 %A 2 1 0.5 !
 CONST HCP_A3 : CO% TA : VA : !
$
$ Prototype BaPb3 (hR12, R-3m)
$
 PHASE CO7TA2 % 2 7 2  !
 CONST CO7TA2 : CO : TA : !
$
$ Prototype MgZn2 (hP12, P6_3/mmc)
$
 PHASE C14_LAVES % 2 2 1  !
 CONST C14_LAVES : CO% TA : CO TA% : !
$
$ Prototype Cu2Mg (cF24, Fd-3m)
$
 PHASE C15_LAVES % 2 2 1  !
 CONST C15_LAVES : CO% TA : CO TA% : !
$
$ Prototype MgNi2 (hP24, P6_3/mmc)
$
 PHASE C36_LAVES % 2 2 1  !
 CONST C36_LAVES : CO% TA : CO TA% : !
$
$ Prototype Fe7W6 (hR13, R-3m)
$
 PHASE MU_D85 % 3 7 2 4 !
 CONST MU_D85 : CO TA : TA : CO TA : !
$
$ Prototype Al2Cu (tI12, I4/mcm)
$
 PHASE COTA2_C16 % 2 1 2  !
 CONST COTA2_C16 : CO : TA : !
$ ------------------------------------------------------------------------------
$ Defaults
$
 DEFINE-SYSTEM-DEFAULT ELEMENT 2 !
 DEFAULT-COM DEFINE_SYSTEM_ELEMENT VA !
 TYPE-DEF % SEQ * !
 TYPE-DEF A GES AMEND_PHASE_DESCRIPTION @ MAGNETIC -3 0.28 !
 TYPE-DEF B GES AMEND_PHASE_DESCRIPTION @ MAGNETIC -1 0.4 !
 FUNCTION ZERO      298.15  0;                                         6000 N !
 FUNCTION UN_ASS    298.15  0;                                         6000 N !
$ ------------------------------------------------------------------------------
$ Element data
$ ------------------------------------------------------------------------------
$ Co
$
 PAR  G(HCP_A3,CO:VA),,                 +GHSERCO;,,                   N 91Din !
 PAR  TC(HCP_A3,CO:VA),,                 1396.00;,,                   N 91Din !
 PAR  BM(HCP_A3,CO:VA),,                    1.35;,,                   N 91Din !
 PAR  G(FCC_A1,CO:VA),,                 +GHSERCO
             +427.591-0.615248*T;,,                                   N 91Din !
 PAR  TC(FCC_A1,CO:VA),,                 1396.00;,,                   N 91Din !
 PAR  BM(FCC_A1,CO:VA),,                    1.35;,,                   N 91Din !
 PAR  G(BCC_A2,CO:VA),,                 +GHSERCO+2938-0.7138*T;,,     N 91Din !
 PAR  TC(BCC_A2,CO:VA),,                 1450.00;,,                   N 91Din !
 PAR  BM(BCC_A2,CO:VA),,                    1.35;,,                   N 91Din !
$PAR  G(CBCC_A12,CO:VA),,               +GHSERCO+4155;,,              N 91Din !
$PAR  G(CUB_A13,CO:VA),,                +GHSERCO+3155;,,              N 91Din !
 PAR  G(LIQUID,CO),,                    +GLIQCO;,,                    N 91Din !
$
 PAR  G(C14_LAVES,CO:CO),,              +3*GHSERCO+15000;,,           N REFLAV !
 PAR  G(C15_LAVES,CO:CO),,              +3*GHSERCO+15000;,,           N REFLAV !
 PAR  G(C36_LAVES,CO:CO),,              +3*GHSERCO+15000;,,           N REFLAV !
$
 FUNCTION GHSERCO   298.15  +310.241+133.36601*T-25.0861*T*LN(T)
       -0.002654739*T**2-1.7348E-07*T**3+72527*T**(-1);
      1768.00  Y  -17197.666+253.28374*T-40.5*T*LN(T)+9.3488E+30*T**(-9);
      6000.00  N !
 FUNCTION GLIQCO    298.15  +15085.037-8.931932*T+GHSERCO-2.19801E-21*T**7;
      1768.00  Y  -846.61+243.599944*T-40.5*T*LN(T);
      6000.00  N !
 FUNCTION GBCCCO    298.15  +GHSERCO+2938-0.7138*T;                    6000 N !
$ ------------------------------------------------------------------------------
$ Ta
$
 PAR  G(BCC_A2,TA:VA),,                 +GHSERTA;,,                   N 91Din !
 PAR  G(FCC_A1,TA:VA),,                 +GHSERTA+16000+1.7*T;,,       N 91Din !
 PAR  G(HCP_A3,TA:VA),,                 +GHSERTA+12000+2.4*T;,,       N 91Din !
 PAR  G(LIQUID,TA),,                    +GLIQTA;,,                    N 91Din !
$
 PAR  G(C14_LAVES,TA:TA),,              +3*GHSERTA+15000;,,           N REFLAV !
 PAR  G(C15_LAVES,TA:TA),,              +3*GHSERTA+15000;,,           N REFLAV !
 PAR  G(C36_LAVES,TA:TA),,              +3*GHSERTA+15000;,,           N REFLAV !
 PAR  G(MU_D85,TA:TA:TA),,              +7*GFCCTA+6*GHSERTA+65000;,,  N 99Liu !
$
 FUNCTION GHSERTA   298.15  -7285.889+119.139857*T-23.7592624*T*LN(T)
       -0.002623033*T**2+1.70109E-07*T**3-3293*T**(-1);
      1300.00  Y  -22389.955+243.88676*T-41.137088*T*LN(T)
       +0.006167572*T**2-6.55136E-07*T**3+2429586*T**(-1);
      2500.00  Y  +229382.886-722.59722*T+78.5244752*T*LN(T)
       -0.017983376*T**2+1.95033E-07*T**3-93813648*T**(-1);
      3290.00  Y  -1042384.01+2985.49125*T-362.159132*T*LN(T)
       +0.043117795*T**2-1.055148E-06*T**3+5.54714342E+08*T**(-1);
      6000.00  N !
 FUNCTION GLIQTA    298.15  +29160.975-7.578729*T+GHSERTA;
      1000.00  Y  +43884.339-61.981795*T+0.0279523*T*LN(T)
       -0.012330066*T**2+6.14599E-07*T**3-3523338*T**(-1);
      3290.00  Y  -6314.543+258.110873*T-41.84*T*LN(T);
      6000.00  N !
 FUNCTION GFCCTA    298.15  +GHSERTA+16000+1.7*T;                      6000 N !
$ ------------------------------------------------------------------------------
$ Binary system
$
$ From Z.-K. Liu and Y.A. Chang 1999 (included in LB Vol. 2)
$
$ Z.-K. Liu, Y.A. Chang, Calphad, 23, 339-56(1999).
$
$ Checked against LB and paper. Checked at 6000 K.
$
 PAR  L(LIQUID,CO,TA;0),,               -171992+35*T;,,               N 99Liu !
 PAR  L(LIQUID,CO,TA;1),,               -2958;,,                      N 99Liu !
 PAR  L(LIQUID,CO,TA;2),,               +24975;,,                     N 99Liu !
$
 PAR  L(FCC_A1,CO,TA:VA;0),,            -121658+24*T;,,               N 99Liu !
 PAR  TC(FCC_A1,CO,TA:VA;0),,           -1100;,,                      N 99Liu !
$
 PAR  L(BCC_A2,CO,TA:VA;0),,            -73084+12.334*T;,,            N 99Liu !
 PAR  L(HCP_A3,CO,TA:VA;0),,            -102000+10*T;,,               N 99Liu !
$
 PAR  G(CO7TA2,CO:TA),,                 +7*GHSERCO+2*GHSERTA
             -241611+28.229*T;,,                                      N 99Liu !
$
 PAR  G(C14_LAVES,CO:TA),,              +2*GHSERCO+GHSERTA
             -103656+8.883*T;,,                                       N 99Liu !
 PAR  G(C14_LAVES,TA:CO),,              +2*GHSERTA+GHSERCO
             +133656-8.883*T;,,                                       N 99Liu !
 PAR  L(C14_LAVES,CO,TA:TA;0),,         -179346+97.782*T;,,           N 99Liu !
 PAR  L(C14_LAVES,CO,TA:TA;1),,         -67048;,,                     N 99Liu !
 PAR  L(C14_LAVES,CO:CO,TA;0),,         +71647;,,                     N 99Liu !
$
 PAR  G(C15_LAVES,CO:TA),,              +2*GHSERCO+GHSERTA
             -104834+8.741*T;,,                                       N 99Liu !
 PAR  G(C15_LAVES,TA:CO),,              +2*GHSERTA+GHSERCO
             +134834-8.741*T;,,                                       N 99Liu !
 PAR  L(C15_LAVES,CO:CO,TA;0),,         -48595+23.052*T;,,            N 99Liu !
$
 PAR  G(C36_LAVES,CO:TA),,              +2*GHSERCO+GHSERTA
             -96458+7.935*T;,,                                        N 99Liu !
 PAR  G(C36_LAVES,TA:CO),,              +2*GHSERTA+GHSERCO
             +126458-7.935*T;,,                                       N 99Liu !
 PAR  L(C36_LAVES,CO:CO,TA;0),,         -53568+31.511*T;,,            N 99Liu !
 PAR  L(C36_LAVES,CO:CO,TA;1),,         +76613;,,                     N 99Liu !
$
 PAR  G(MU_D85,CO:TA:CO),,              +7*GHSERCO+2*GHSERTA+4*GBCCCO
             +30000;,,                                                N 99Liu !
 PAR  G(MU_D85,CO:TA:TA),,              +7*GHSERCO+6*GHSERTA
             -539171+65.381*T;,,                                      N 99Liu !
 PAR  G(MU_D85,TA:TA:CO),,              +4*GHSERCO+9*GHSERTA
             +634171-65.381*T;,,                                      N 99Liu !
 PAR  G(MU_D85,CO,TA:TA:TA;0),,         -499625+141.138*T;,,          N 99Liu !
$
 PAR  G(COTA2_C16,CO:TA),,              +GHSERCO+2*GHSERTA
             -94343+9.396*T;,,                                        N 99Liu !
$ ------------------------------------------------------------------------------
$
 ASSESSED_SYSTEM
  CO-TA(TDB -* +LIQUID +BCC_A2 +FCC_A1 +HCP_A3 +CO7TA2 +COTA2_C16 
  +C14_L +C15_L +C36_L +MU_D85 ;P3 TMM:500/3500 STP:.1/1600/-2) !
$
$
 LIST-OF-REFERENCE
 NUMBER  SOURCE
  Null   'Unknown source'
  Same   'Same or similar interaction as in the corresponding stable phase'
  REFLAV 'Laves phase convention: G(LAVES,X:X)=+3*GHSERXX+15000'
  91Din  'A.T. Dinsdale, Calphad, 15, 317-425(1991).'
  99Liu  'Z.-K. Liu, Y.A. Chang, Calphad, 23, 339-56(1999); Co-Ta'
!

File: data/databases/sgte-binary/CoTe-20Yua.tdb
$
$ Database for Co-Te from H. Yuan et al. 2020.
$
$ H. Yuan, J. Wang, B. Hu, R. Zhao, Y. Du, S.-Y. Zhang,
$ Calphad, 68, 101743(2020).
$
$ Dataset created 2020.04.10 by Bengt Hallstedt.
$
$ ------------------------------------------------------------------------------
 TEMP-LIM 298.15 6000.00 !
$
$ELEMENT NAME  REF. STATE               ATOMIC MASS H298-H0    S298    !
$
 ELEMENT VA   VACUUM                      0.0          0.0      0.0    ! 
 ELEMENT CO   HCP_A3                     58.9332    4765.567   30.0400 ! 
 ELEMENT TE   HEXAGONAL_A8              127.60      6080.      49.221  ! 
$ ------------------------------------------------------------------------------
$ Species
$
 SPECIE  CO2                                CO2 !
 SPECIE  COTE                               CO1TE1 !
 SPECIE  TE2                                TE2 !
 SPECIE  TE3                                TE3 !
 SPECIE  TE4                                TE4 !
 SPECIE  TE5                                TE5 !
 SPECIE  TE6                                TE6 !
 SPECIE  TE7                                TE7 !
$ ------------------------------------------------------------------------------
$ Phase definitions
$
 PHASE LIQUID:L % 1 1 !
 CONST LIQUID:L : CO TE : !
$
$ Fcc (cF4) and MeX (cF8)
$
 PHASE FCC_A1 %A 2 1 1 !
 CONST FCC_A1 : CO : VA : !
$
$ Bcc (cI2, Im-3m)
$
 PHASE BCC_A2 %B 2 1 3 !
 CONST BCC_A2 : CO : VA : !
$
$ Hcp (hP2, P6_3/mmc) and Me2X (NiAs-type, hP4, P6_3/mmc, B8_1)
$
 PHASE HCP_A3 %A 2 1 0.5 !
 CONST HCP_A3 : CO : VA : !
$
$ Prototype gamma-Se (hP3, P3_121)
$ The phase is named HEXAGONAL_A8 in the SGTE unary database and
$ TRIGONAL_A8 in LB.
$
 PHASE HEXAGONAL_A8 % 1 1 !
 CONST HEXAGONAL_A8 : TE : !
$
$ Prototype NiAs (hP4, P6_3/mmc), beta
$
 PHASE COTE_B81 % 3 1 1 1 !
 CONST COTE_B81 : CO VA : CO VA : TE : !
$
$ Prototype alpha-FeS2 (oP6, Pnnm), gamma
$
 PHASE COTE2_C18 % 2 1 2 !
 CONST COTE2_C18 : CO% TE : TE : !
$
 PHASE GAS:G % 1 1 !
 CONST GAS:G : CO CO2 COTE TE TE2 TE3 TE4 TE5 TE6 TE7 : !
$ ------------------------------------------------------------------------------
$ Defaults
$
 DEFINE-SYSTEM-DEFAULT ELEMENT 2 !
 DEFAULT-COM DEFINE_SYSTEM_ELEMENT VA !
 DEFAULT-COM REJECT_PHASE GAS !
 TYPE-DEF % SEQ * !
 TYPE-DEF A GES AMEND_PHASE_DESCRIPTION @ MAGNETIC -3 0.28 !
 TYPE-DEF B GES AMEND_PHASE_DESCRIPTION @ MAGNETIC -1 0.4 !
 FUNCTION ZERO      298.15  0;                                         6000 N !
 FUNCTION UN_ASS    298.15  0;                                         6000 N !
 FUNCTION R         298.15  +8.31451;                                  6000 N !
 FUNCTION RTLNP     298.15  +8.31451*T*LN(1E-05*P);                    6000 N !
$ ------------------------------------------------------------------------------
$ Element data
$ ------------------------------------------------------------------------------
$ Co
$
 PAR  G(HCP_A3,CO:VA),,                 +GHSERCO;,,                   N 91Din !
 PAR  TC(HCP_A3,CO:VA),,                 1396.00;,,                   N 91Din !
 PAR  BM(HCP_A3,CO:VA),,                    1.35;,,                   N 91Din !
 PAR  G(FCC_A1,CO:VA),,                 +GHSERCO
             +427.591-0.615248*T;,,                                   N 91Din !
 PAR  TC(FCC_A1,CO:VA),,                 1396.00;,,                   N 91Din !
 PAR  BM(FCC_A1,CO:VA),,                    1.35;,,                   N 91Din !
 PAR  G(BCC_A2,CO:VA),,                 +GHSERCO+2938-0.7138*T;,,     N 91Din !
 PAR  TC(BCC_A2,CO:VA),,                 1450.00;,,                   N 91Din !
 PAR  BM(BCC_A2,CO:VA),,                    1.35;,,                   N 91Din !
$PAR  G(CBCC_A12,CO:VA),,               +GHSERCO+4155;,,              N 91Din !
$PAR  G(CUB_A13,CO:VA),,                +GHSERCO+3155;,,              N 91Din !
 PAR  G(LIQUID,CO),,                    +GLIQCO;,,                    N 91Din !
$
 PAR  G(GAS,CO),,                       +F7261T+RTLNP;,,              N 97SUB !
 PAR  G(GAS,CO2),,                      +F7427T+RTLNP;,,              N 97SUB !
$
 FUNCTION GHSERCO   298.15  +310.241+133.36601*T-25.0861*T*LN(T)
       -0.002654739*T**2-1.7348E-07*T**3+72527*T**(-1);
      1768.00  Y  -17197.666+253.28374*T-40.5*T*LN(T)+9.3488E+30*T**(-9);
      6000.00  N !
 FUNCTION GLIQCO    298.15  +15085.037-8.931932*T+GHSERCO-2.19801E-21*T**7;
      1768.00  Y  -846.61+243.599944*T-40.5*T*LN(T);
      6000.00  N !
$
$ Co(g)
 FUNCTION F7261T    298.15  +416729.448-35.1568065*T-20.78*T*LN(T)
       -0.0080941*T**2+1.95473333E-06*T**3+68440*T**(-1);
       600.00  Y  +415600.439-4.36923762*T-25.919*T*LN(T)
       -3.217E-04*T**2+1.228E-08*T**3+69800*T**(-1);
      1600.00  Y  +404059.607+61.0546568*T-34.475*T*LN(T)
       +0.00226985*T**2-1.11743333E-07*T**3+2845480*T**(-1);
      5300.00  Y  +619409.166-455.074402*T+25.674*T*LN(T)
       -0.00531515*T**2+7.04183333E-08*T**3-1.4391985E+08*T**(-1);
     10000.00  N !
$ Co2(g)
 FUNCTION F7427T    298.15  +739344.569+228.270514*T-75.86201*T*LN(T)
       +0.02653785*T**2-3.82613167E-06*T**3+589055*T**(-1);
       900.00  Y  +766271.805-69.2721005*T-32.277*T*LN(T)
       -0.0051345*T**2+5.3545E-07*T**3-2559210*T**(-1);
      2500.00  Y  +742734.91+122.487528*T-58.296*T*LN(T)
       +0.0049326*T**2-1.22191667E-07*T**3-1487375*T**(-1);
      5800.00  Y  +1148759.49-821.285063*T+51.18*T*LN(T)
       -0.0082646*T**2+1.77621667E-07*T**3-2.8575475E+08*T**(-1);
      6000.00  N !
$ ------------------------------------------------------------------------------
$ Te
$
$ HEXAGONAL_A8 and LIQUID revised in unary 3.0
$
 PAR  G(HEXAGONAL_A8,TE),,              +GHSERTE;                1600 N 95Dav !
 PAR  G(LIQUID,TE),,                    +GLIQTE;                 1600 N 95Dav !
$
 PAR  G(COTE_B81,VA:VA:TE),,            +GHSERTE
             +43470-17.145*T;,,                                       N 20Yua !
 PAR  G(COTE2_C18,TE:TE),,              +3*GHSERTE+15000;,,           N 20Yua !
$
 PAR  G(GAS,TE),,                       +GTE1GAS+RTLNP;,,             N 00SUB !
 PAR  G(GAS,TE2),,                      +GTE2GAS+RTLNP;,,             N 00SUB !
 PAR  G(GAS,TE3),,                      +GTE3GAS+RTLNP;,,             N 00SUB !
 PAR  G(GAS,TE4),,                      +GTE4GAS+RTLNP;,,             N 00SUB !
 PAR  G(GAS,TE5),,                      +GTE5GAS+RTLNP;,,             N 00SUB !
 PAR  G(GAS,TE6),,                      +GTE6GAS+RTLNP;,,             N 00SUB !
 PAR  G(GAS,TE7),,                      +GTE7GAS+RTLNP;,,             N 00SUB !
$
 FUNCTION GHSERTE   298.15  -10544.679+183.372894*T-35.6687*T*LN(T)
       +0.01583435*T**2-5.240417E-06*T**3+155015*T**(-1);
       722.66  Y  +9160.595-129.265373*T+13.004*T*LN(T)
       -0.0362361*T**2+5.006367E-06*T**3-1286810*T**(-1);
      1150.00  Y  -12781.349+174.901226*T-32.5596*T*LN(T);
      1600.00  N !
 FUNCTION GLIQTE    298.15  -17554.731+685.877639*T-126.318*T*LN(T)
       +0.2219435*T**2-9.42075E-05*T**3+827930*T**(-1);
       626.49  Y  -3165763.48+46756.357*T-7196.41*T*LN(T)
       +7.09775*T**2-0.00130692833*T**3+2.58051E+08*T**(-1);
       722.66  Y  +180326.959-1500.57909*T+202.743*T*LN(T)
       -0.142016*T**2+1.6129733E-05*T**3-24238450*T**(-1);
      1150.00  Y  +19110.036-26.1929273*T+GHSERTE;
      1600.00  N !
$
$ Te(g)
 FUNCTION GTE1GAS   298.15  +203077-39.3937*T-21.4658*T*LN(T)
       +0.00106813*T**2-3.03132E-07*T**3+9080.15*T**(-1);
      1300.00  Y  +204434-64.4228*T-17.6757*T*LN(T)
       -0.00193648*T**2+8.01703E-08*T**3+123672*T**(-1);
      4100.00  Y  +169215+51.7696*T-31.8142*T*LN(T)
       +6.2125E-04*T**2-7.38245E-09*T**3+16889800*T**(-1);
     10000.00  N !
$ Te2(g)
 FUNCTION GTE2GAS   298.15  +155823-93.7413*T-23.3943*T*LN(T)
       -0.0186449*T**2+2.81237E-06*T**3-164708*T**(-1);
      1000.00  Y  +141003+90.3569*T-50.7498*T*LN(T)
       +0.0026634*T**2-1.91725E-07*T**3+1217270*T**(-1);
      2600.00  Y  +136052+57.9731*T-45.6215*T*LN(T)
       -6.77045E-04*T**2+6.52445E-08*T**3+7374000*T**(-1);
      5800.00  Y  +128152+120.993*T-53.6328*T*LN(T)
       +0.00102992*T**2+9.34818E-09*T**3-1196190*T**(-1);
      6000.00  N !
$ Te3(g)
 FUNCTION GTE3GAS   298.15  +185372+54.5927*T-58.1833*T*LN(T)
       -4.42972E-06*T**2+1.7586E-10*T**3+75006*T**(-1);
      6000.00  N !
$ Te4(g)
 FUNCTION GTE4GAS   298.15  +191687+179.006*T-83.1138*T*LN(T)
       -7.69355E-06*T**2+3.07578E-10*T**3+127262*T**(-1);
      6000.00  N !
$ Te5(g)
 FUNCTION GTE5GAS   298.15  +187059+263.053*T-108.07*T*LN(T)
       -4.33393E-06*T**2+1.71808E-10*T**3+111272*T**(-1);
      6000.00  N !
$ Te6(g)
 FUNCTION GTE6GAS   298.15  +186041+400.857*T-133.016*T*LN(T)
       -3.74116E-06*T**2+1.49701E-10*T**3+128382*T**(-1);
      6000.00  N !
$ Te7(g)
 FUNCTION GTE7GAS   298.15  +206091+501.61*T-157.955*T*LN(T)
       -4.85134E-06*T**2+1.92685E-10*T**3+156512*T**(-1);
      6000.00  N !
$ ------------------------------------------------------------------------------
$ Binary system
$
$ H. Yuan, J. Wang, B. Hu, R. Zhao, Y. Du, S.-Y. Zhang,
$ Calphad, 68, 101743(2020).
$
$ Checked against paper and author's tdb. Checked at 6000 K.
$
 PAR  L(LIQUID,CO,TE;0),,               -18587-27.869*T;,,            N 20Yua !
 PAR  L(LIQUID,CO,TE;1),,               +45907;,,                     N 20Yua !
 PAR  L(LIQUID,CO,TE;2),,               +43313;,,                     N 20Yua !
$
 PAR  G(COTE_B81,CO:CO:TE),,            +2*GHSERCO+GHSERTE
             -61266+12.633*T;,,                                       N 20Yua !
 PAR  G(COTE_B81,CO:VA:TE),,            +GHSERCO+GHSERTE
             -38133+3.75*T;,,                                         N 20Yua !
 PAR  G(COTE_B81,VA:CO:TE),,            +GHSERCO+GHSERTE
             -11148-5.313*T;,,                                        N 20Yua !
 PAR  L(COTE_B81,CO,VA:VA:TE;0),,       -167508+49.065*T;,,           N 20Yua !
 PAR  L(COTE_B81,CO,VA:VA:TE;1),,       -32991;,,                     N 20Yua !
 PAR  L(COTE_B81,CO:CO,VA:TE;0),,       +155040;,,                    N 20Yua !
 PAR  L(COTE_B81,CO:CO,VA:TE;1),,       +185079;,,                    N 20Yua !
$
 PAR  G(COTE2_C18,CO:TE),,              +GHSERCO+2*GHSERTE
             -88935+9.336*T;,,                                        N 20Yua !
 PAR  L(COTE2_C18,CO,TE:TE;0),,         +24006;,,                     N 20Yua !
 PAR  L(COTE2_C18,CO,TE:TE;1),,         -48003;,,                     N 20Yua !
$
 PAR  G(GAS,COTE),,                     +F8093T+RTLNP;,,              N 97SUB !
$
$ CoTe(g)
 FUNCTION F8093T    298.15  +379023.751+70.3351352*T-50.45444*T*LN(T)
       +0.009091625*T**2-1.22940567E-06*T**3+170508.45*T**(-1);
      1100.00  Y  +387208.859-16.2968922*T-37.82106*T*LN(T)
       +9.63142E-05*T**2-4.31917833E-09*T**3-880836.5*T**(-1);
      3000.00  N !
$ ------------------------------------------------------------------------------
$
$
 LIST-OF-REFERENCE
 NUMBER  SOURCE
  Null   'Unknown source'
  Same   'Same or similar interaction as in the corresponding stable phase'
  COST   'COST 507 database'
  91Din  'A.T. Dinsdale, Calphad, 15, 317-425(1991).'
  95Dav  'A.V. Davydov, M.H. Rand, B.B. Argent, Calphad, 19, 375-87 (1995); Te'
  97SUB  'SGTE Substance Database, version 1997'
  00SUB  'SGTE Substance Database, version 2000'
  20Yua  'H. Yuan, J. Wang, B. Hu, R. Zhao, Y. Du, S.-Y. Zhang,
          Calphad, 68, 101743(2020); Co-Te'
!
