Repository: orchid-calphad/orchid-project.org

# orchid-project.org

Website and released data of **ORCHID** (Open Repository for CALPHAD Hypotheses, Intelligence, and Discovery),
served by GitHub Pages at https://orchid-project.org. Releases are archived on Zenodo (one DOI per version).

- `index.html`, `catalog/`, `best-practices.html` — static, self-contained pages (generated in the ORCHID tooling).
- `data/` — released data: catalog, redistributable TDB files, convex hulls. Licences: `data/LICENSES.md`, `data/NOTICE.md`.
- `llms.txt`, `data/croissant.json`, `CITATION.cff`, `.zenodo.json` — machine-readable metadata.

Only data with clear redistribution rights are published.

File: data/databases/sgte-binary/CoTh-08Wan.tdb
$
$ Database for Co-Th from C.P. Wang et al. 2008.
$
$ C.P. Wang, P. Yu, X.J. Liu, I. Ohnuma, R. Kainuma, K. Ishida,
$ J. Alloys Compd., 457, 150-56(2008).
$
$ Dataset created 2020.07.18 by Bengt Hallstedt.
$
$ Compositions changed from fractional to integer. This required an adjustment
$ of the Co7Th2 parameters. Invariant equilibria differ by up to 1 K.
$
$ ------------------------------------------------------------------------------
 TEMP-LIM 298.15 6000.00 !
$
$ELEMENT NAME  REF. STATE               ATOMIC MASS H298-H0    S298    !
$
 ELEMENT VA   VACUUM                      0.0          0.0      0.0    ! 
 ELEMENT CO   HCP_A3                     58.9332    4765.567   30.0400 ! 
 ELEMENT TH   FCC_A1                    232.0381    6350.0     51.8    ! 
$ ------------------------------------------------------------------------------
$ Phase definitions
$
 PHASE LIQUID:L % 1 1 !
 CONST LIQUID:L : CO TH : !
$
$ Fcc (cF4, Fm-3m) and MeX (cF8, Fm-3m)
$
 PHASE FCC_A1 %A 2 1 1 !
 CONST FCC_A1 : CO% TH% : VA : !
$
$ Bcc (cI2, Im-3m)
$
 PHASE BCC_A2 %B 2 1 3 !
 CONST BCC_A2 : CO TH% : VA : !
$
$ Hcp (hP2, P6_3/mmc) and Me2X (NiAs-type, hP4, P6_3/mmc, B8_1)
$
 PHASE HCP_A3 %A 2 1 0.5 !
 CONST HCP_A3 : CO : VA : !
$
$ Prototype Th2Zn17 (hR19, R-3m)
$
 PHASE CO17TH2 %A 2 17 2 !
 CONST CO17TH2 : CO : TH : !
$
$ Prototype CaCu5 (hP6, P6/mmm)
$
 PHASE CO5TH_D2D %A 2 5 1 !
 CONST CO5TH_D2D : CO : TH : !
$
$ Prototype Ce2Ni7 (hP36, P6_3/mmc)
$
 PHASE CO7TH2_ALPHA % 2 7 2 !
 CONST CO7TH2_ALPHA : CO : TH : !
$
$ Prototype Co7Gd2 (hR18, R-3m)
$
 PHASE CO7TH2_BETA % 2 7 2 !
 CONST CO7TH2_BETA : CO : TH : !
$
$ Prototype CrB (oC8, Cmcm)
$
 PHASE COTH_B33 % 2 1 1 !
 CONST COTH_B33 : CO : TH : !
$
$ Prototype Fe3Th7 (hP20, P6_3mc)
$
 PHASE CO3TH7_D102 % 2 3 7 !
 CONST CO3TH7_D102 : CO : TH : !
$ ------------------------------------------------------------------------------
$ Defaults
$
 DEFINE-SYSTEM-DEFAULT ELEMENT 2 !
 DEFAULT-COM DEFINE_SYSTEM_ELEMENT VA !
 TYPE-DEF % SEQ * !
 TYPE-DEF A GES AMEND_PHASE_DESCRIPTION @ MAGNETIC -3 0.28 !
 TYPE-DEF B GES AMEND_PHASE_DESCRIPTION @ MAGNETIC -1 0.4 !
 FUNCTION ZERO      298.15  0;                                         6000 N !
 FUNCTION UN_ASS    298.15  0;                                         6000 N !
 FUNCTION R         298.15  +8.31451;                                  6000 N !
$ ------------------------------------------------------------------------------
$ Element data
$ ------------------------------------------------------------------------------
$ Co
$
 PAR  G(HCP_A3,CO:VA),,                 +GHSERCO;,,                   N 91Din !
 PAR  TC(HCP_A3,CO:VA),,                 1396.00;,,                   N 91Din !
 PAR  BM(HCP_A3,CO:VA),,                    1.35;,,                   N 91Din !
 PAR  G(FCC_A1,CO:VA),,                 +GHSERCO
             +427.591-0.615248*T;,,                                   N 91Din !
 PAR  TC(FCC_A1,CO:VA),,                 1396.00;,,                   N 91Din !
 PAR  BM(FCC_A1,CO:VA),,                    1.35;,,                   N 91Din !
 PAR  G(BCC_A2,CO:VA),,                 +GHSERCO+2938-0.7138*T;,,     N 91Din !
 PAR  TC(BCC_A2,CO:VA),,                 1450.00;,,                   N 91Din !
 PAR  BM(BCC_A2,CO:VA),,                    1.35;,,                   N 91Din !
$PAR  G(CBCC_A12,CO:VA),,               +GHSERCO+4155;,,              N 91Din !
$PAR  G(CUB_A13,CO:VA),,                +GHSERCO+3155;,,              N 91Din !
 PAR  G(LIQUID,CO),,                    +GLIQCO;,,                    N 91Din !
$
 FUNCTION GHSERCO   298.15  +310.241+133.36601*T-25.0861*T*LN(T)
       -0.002654739*T**2-1.7348E-07*T**3+72527*T**(-1);
      1768.00  Y  -17197.666+253.28374*T-40.5*T*LN(T)+9.3488E+30*T**(-9);
      6000.00  N !
 FUNCTION GLIQCO    298.15  +15085.037-8.931932*T+GHSERCO-2.19801E-21*T**7;
      1768.00  Y  -846.61+243.599944*T-40.5*T*LN(T);
      6000.00  N !
 FUNCTION GBCCCO    298.15  +GHSERCO+2938-0.7138*T;                    6000 N !
 FUNCTION GFCCCO    298.15  +GHSERCO+427.591-0.615248*T;               6000 N !
$ ------------------------------------------------------------------------------
$ Th
$
$ FCC_A1, BCC_A2 and LIQUID modified in unary 4.4
$
 PAR  G(FCC_A1,TH:VA),,                 +GHSERTH;                4000 N 01SGUN !
 PAR  G(BCC_A2,TH:VA),,                 +GBCCTH;                 4000 N 01SGUN !
 PAR  G(LIQUID,TH),,                    +GLIQTH;                 4000 N 01SGUN !
$
 FUNCTION GHSERTH   298.15  -7732.08+116.273975*T-24.841*T*LN(T)
       -0.00236725*T**2-5.2883E-07*T**3+13010*T**(-1);
      1633.00  Y  -37352.871+236.906118*T-39.107*T*LN(T)
       -0.00358025*T**2+2.36893E-07*T**3+7981000*T**(-1);
      2900.00  Y  -33353.313+283.231045*T-46.024*T*LN(T);
      4000.00  N !
 FUNCTION GBCCTH    298.15  -2321.06+133.531195*T-28.244*T*LN(T)
       +4.3775E-04*T**2-5.3048E-07*T**3+91190*T**(-1);
      1633.00  Y  -115978.348+800.909049*T-116.453*T*LN(T)
       +0.03098*T**2-2.536883E-06*T**3+27512600*T**(-1);
      2023.00  Y  -33602.796+208.774709*T-35.813*T*LN(T)
       -0.00346655*T**2+1.66067E-07*T**3+11876950*T**(-1);
      3600.00  Y  -980.302-0.049551*T+GHSERTH;
      4000.00  N !
 FUNCTION GLIQTH    298.15  +5031.109+110.886346*T-24.987*T*LN(T)
       -0.00168345*T**2-9.09067E-07*T**3+10865*T**(-1);
      1499.80  Y  -15602.847+127.657716*T-24.03*T*LN(T)
       -0.0136421*T**2+1.210117E-06*T**3+7111100*T**(-1);
      2014.50  Y  -17273.382+275.001274*T-46.024*T*LN(T);
      4000.00  N !
$ ------------------------------------------------------------------------------
$ Binary system
$
$ C.P. Wang, P. Yu, X.J. Liu, I. Ohnuma, R. Kainuma, K. Ishida,
$ J. Alloys Compd., 457, 150-56(2008).
$
$ Checked against paper. Checked at 6000K.
$
$ Compositions changed from fractional to integer. This required an adjustment
$ of the Co7Th2 parameters. Invariant equilibria differ by up to 1 K.
$
 PAR  L(LIQUID,CO,TH;0),,               -112000-10*T;,,               N 08Wan !
 PAR  L(LIQUID,CO,TH;1),,               +10000-30*T;,,                N 08Wan !
 PAR  L(LIQUID,CO,TH;2),,               +45000-20*T;,,                N 08Wan !
 PAR  L(LIQUID,CO,TH;5),,               +50000-22*T;,,                N 08Wan !
$
 PAR  L(FCC_A1,CO,TH:VA;0),,            +50000;,,                     N 08Wan !
 PAR  L(BCC_A2,CO,TH:VA;0),,            +50000;,,                     N 08Wan !
$
 PAR  G(CO17TH2,CO:TH),,                +17*GHSERCO+2*GHSERTH
             -391986.34+12.54*T;,,                                    N 08Wan !
 PAR  TC(CO17TH2,CO:TH),,                1035.00;,,                   N 08Wan !
$PAR  BM(CO17TH2,CO:TH),,                   1.42;,,                   N 08Wan !
 PAR  BM(CO17TH2,CO:TH),,                19610647;,,                  N 08Wan !
$
 PAR  G(CO5TH_D2D,CO:TH),,              +5*GHSERCO+GHSERTH
             -164203.32+1.32*T;,,                                     N 08Wan !
 PAR  TC(CO5TH_D2D,CO:TH),,               415.00;,,                   N 08Wan !
$PAR  BM(CO5TH_D2D,CO:TH),,                 0.94;,,                   N 08Wan !
 PAR  BM(CO5TH_D2D,CO:TH),,                52.31;,,                   N 08Wan !
$
$PAR  G(CO7TH2_ALPHA,CO:TH),,           +7*GHSERCO+2*GHSERTH
$            -278586+10.8*T;,,                                        N 08Wan !
 PAR  G(CO7TH2_ALPHA,CO:TH),,           +7*GHSERCO+2*GHSERTH
             -278645+10.8*T;,,                                        N 08Wan !
$PAR  G(CO7TH2_BETA,CO:TH),,            +7*GHSERCO+2*GHSERTH
$            -190836-53.1*T;,,                                        N 08Wan !
 PAR  G(CO7TH2_BETA,CO:TH),,            +7*GHSERCO+2*GHSERTH
             -190895-53.1*T;,,                                        N 08Wan !
 PAR  G(COTH_B33,CO:TH),,               +GHSERCO+GHSERTH
             -60158.2-8.82*T;,,                                       N 08Wan !
 PAR  G(CO3TH7_D102,CO:TH),,            +3*GHSERCO+7*GHSERTH
             -317736.4+35.5*T;,,                                      N 08Wan !
$ ------------------------------------------------------------------------------
$
$
 LIST-OF-REFERENCE
 NUMBER  SOURCE
  Null   'Unknown source'
  Same   'Same or similar interaction as in the corresponding stable phase'
  REFLAV 'Laves phase convention: G(LAVES,X:X)=+3*GHSERXX+15000'
  91Din  'A.T. Dinsdale, Calphad, 15, 317-425(1991).'
  01SGUN 'SGTE unary database V.4.4, 2001.'
  08Wan  'C.P. Wang, P. Yu, X.J. Liu, I. Ohnuma, R. Kainuma, K. Ishida,
          J. Alloys Compd., 457, 150-56(2008); Co-Th'
!

File: data/databases/sgte-binary/CoTi-00Cac.tdb
$
$ Database for Co-Ti from G. Cacciamani et al. 2000
$
$ G. Cacciamani, R. Ferro, I. Ansara, N. Dupin, Intermetallics, 8, 213-22(2000).
$
$ Dataset created 2012.10.06 by Bengt Hallstedt.
$ 2020.07.19: Modified for use with GES6.
$
$ ------------------------------------------------------------------------------
 TEMP-LIM 298.15 6000.00 !
$
$ELEMENT NAME  REF. STATE               ATOMIC MASS H298-H0    S298    !
$
 ELEMENT VA   VACUUM                      0.0          0.0      0.0    ! 
 ELEMENT CO   HCP_A3                     58.9332    4765.567   30.0400 ! 
 ELEMENT TI   HCP_A3                     47.88      4824.      30.72   ! 
$ ------------------------------------------------------------------------------
$ Phase definitions
$
 PHASE LIQUID:L % 1 1 !
 CONST LIQUID:L : CO TI : !
$
$ Fcc (cF4, Fm-3m) and MeX (cF8, Fm-3m)
$
 PHASE FCC_A1 %A 2 1 1 !
 CONST FCC_A1 : CO% TI : VA : !
$
$ Disordered part of L12_FCC, identical to FCC_A1
$
 PHASE A1_FCC %A 2 1 1 !
 CONST A1_FCC : CO% TI : VA : !
$
$ Prototype AuCu3 (cP4, Pm-3m)
$
 PHASE L12_FCC %AY 3 0.75 0.25 1 !
 CONST L12_FCC : CO% TI : CO TI% : VA :  !
$
$ Bcc (cI2, Im-3m)
$
 PHASE BCC_A2 %B 2 1 3 !
 CONST BCC_A2 : CO TI% : VA : !
$
$ Disordered part of B2_BCC, identical to BCC_A2
$
 PHASE A2_BCC %B 2 1 3 !
 CONST A2_BCC : CO TI VA : VA : !
$
$ Prototype CsCl (cP2, Pm-3m)
$
 PHASE B2_BCC %BO 3 0.5 0.5 3 !
 CONST B2_BCC : CO% TI VA : CO TI% VA : VA : !
$
$ Hcp (hP2, P6_3/mmc) and Me2X (NiAs-type, hP4, P6_3/mmc, B8_1)
$
 PHASE HCP_A3 %A 2 1 0.5 !
 CONST HCP_A3 : CO% TI% : VA : !
$
$ Prototype MgNi2 (hP24, P6_3/mmc)
$
 PHASE C36_LAVES % 2 2 1 !
 CONST C36_LAVES : CO% TI : CO TI% : !
$
$ Prototype Cu2Mg (cF24, Fd-3m)
$
 PHASE C15_LAVES % 2 2 1 !
 CONST C15_LAVES : CO% TI : CO TI% : !
$
$ Prototype NiTi2 (cF96, Fd-3m)
$
 PHASE COTI2 % 2 1 2 !
 CONST COTI2 : CO : TI : !
$ ------------------------------------------------------------------------------
$ Defaults
$
 DEFINE-SYSTEM-DEFAULT ELEMENT 2 !
 DEFAULT-COM DEFINE_SYSTEM_ELEMENT VA !
 DEFAULT_COM REJECT_PHASE FCC_A1 BCC_A2 !
 TYPE-DEF % SEQ * !
 TYPE-DEF A GES AMEND_PHASE_DESCRIPTION @ MAGNETIC -3 0.28 !
 TYPE-DEF B GES AMEND_PHASE_DESCRIPTION @ MAGNETIC -1 0.4 !
 TYPE-DEF O GES AMEND_PHASE_DESCRIPTION B2_BCC DIS_PART A2_BCC !
 TYPE-DEF Y GES AMEND_PHASE_DESCRIPTION L12_FCC DIS_PART A1_FCC !
 FUNCTION ZERO      298.15  0;                                         6000 N !
 FUNCTION UN_ASS    298.15  0;                                         6000 N !
 FUNCTION R         298.15  +8.31451;                                  6000 N !
$ ------------------------------------------------------------------------------
$ Element data
$ ------------------------------------------------------------------------------
$ Co
$
 PAR  G(HCP_A3,CO:VA),,                 +GHSERCO;,,                   N 91Din !
 PAR  TC(HCP_A3,CO:VA),,                 1396.00;,,                   N 91Din !
 PAR  BM(HCP_A3,CO:VA),,                    1.35;,,                   N 91Din !
 PAR  G(FCC_A1,CO:VA),,                 +GHSERCO
             +427.591-0.615248*T;,,                                   N 91Din !
 PAR  TC(FCC_A1,CO:VA),,                 1396.00;,,                   N 91Din !
 PAR  BM(FCC_A1,CO:VA),,                    1.35;,,                   N 91Din !
 PAR  G(A1_FCC,CO:VA),,                 +GHSERCO
             +427.591-0.615248*T;,,                                   N 91Din !
 PAR  TC(A1_FCC,CO:VA),,                 1396.00;,,                   N 91Din !
 PAR  BM(A1_FCC,CO:VA),,                    1.35;,,                   N 91Din !
 PAR  G(BCC_A2,CO:VA),,                 +GHSERCO+2938-0.7138*T;,,     N 91Din !
 PAR  TC(BCC_A2,CO:VA),,                 1450.00;,,                   N 91Din !
 PAR  BM(BCC_A2,CO:VA),,                    1.35;,,                   N 91Din !
 PAR  G(A2_BCC,CO:VA),,                 +GHSERCO+2938-0.7138*T;,,     N 91Din !
 PAR  TC(A2_BCC,CO:VA),,                 1450.00;,,                   N 91Din !
 PAR  BM(A2_BCC,CO:VA),,                    1.35;,,                   N 91Din !
$PAR  G(CBCC_A12,CO:VA),,               +GHSERCO+4155;,,              N 91Din !
$PAR  G(CUB_A13,CO:VA),,                +GHSERCO+3155;,,              N 91Din !
 PAR  G(LIQUID,CO),,                    +GLIQCO;,,                    N 91Din !
$
 PAR  L(A2_BCC,CO,VA:VA;0),,            +100000;,,                    N 00Cac !
 PAR  G(B2_BCC,CO:VA:VA),,              +60000;,,                     N 00Cac !
 PAR  G(B2_BCC,VA:CO:VA),,              +60000;,,                     N 00Cac !
 PAR  G(C15_LAVES,CO:CO),,              +3*GHSERCO+15000;,,           N REFLAV !
 PAR  G(C36_LAVES,CO:CO),,              +3*GHSERCO+15000;,,           N REFLAV !
$
 FUNCTION GHSERCO   298.15  +310.241+133.36601*T-25.0861*T*LN(T)
       -0.002654739*T**2-1.7348E-07*T**3+72527*T**(-1);
      1768.00  Y  -17197.666+253.28374*T-40.5*T*LN(T)+9.3488E+30*T**(-9);
      6000.00  N !
 FUNCTION GLIQCO    298.15  +15085.037-8.931932*T+GHSERCO-2.19801E-21*T**7;
      1768.00  Y  -846.61+243.599944*T-40.5*T*LN(T);
      6000.00  N !
 FUNCTION GFCCCO    298.15  +GHSERCO+427.59-0.615248*T;                6000 N !
 FUNCTION GBCCCO    298.15  +GHSERCO+2938-0.7138*T;                    6000 N !
$ ------------------------------------------------------------------------------
$ Ti
$
$ BCT_A5 added in unary 3.0
$
 PAR  G(HCP_A3,TI:VA),,                 +GHSERTI;                4000 N 91Din !
 PAR  G(BCC_A2,TI:VA),,                 +GBCCTI;                 4000 N 91Din !
 PAR  G(A2_BCC,TI:VA),,                 +GBCCTI;                 4000 N 91Din !
 PAR  G(FCC_A1,TI:VA),,                 +GHSERTI+6000-0.1*T;     4000 N 91Din !
 PAR  G(A1_FCC,TI:VA),,                 +GHSERTI+6000-0.1*T;     4000 N 91Din !
$PAR  G(CBCC_A12,TI:VA),,               +GHSERTI+4602.2;         4000 N 91Din !
$PAR  G(CUB_A13,TI:VA),,                +GHSERTI+7531.2;         4000 N 91Din !
$PAR  G(DIAMOND_A4,TI),,                +GHSERTI+25000;          4000 N 91Din !
$PAR  G(BCT_A5,TI),,                    +GHSERTI+4602.2;         3000 N SGCOST !
 PAR  G(LIQUID,TI),,                    +GLIQTI;                 4000 N 91Din !
$
$PAR  L(A2_BCC,TI,VA:VA;0),,            +120*T;,,                     N 02Sun !
 PAR  L(A2_BCC,TI,VA:VA;0),,            +100000;,,                    N 00Cac !
 PAR  G(B2_BCC,TI:VA:VA),,              +60000;,,                     N 00Cac !
 PAR  G(B2_BCC,VA:TI:VA),,              +60000;,,                     N 00Cac !
 PAR  G(C15_LAVES,TI:TI),,              +3*GHSERTI+15000;        4000 N REFLAV !
 PAR  G(C36_LAVES,TI:TI),,              +3*GHSERTI+15000;        4000 N REFLAV !
$
 FUNCTION GHSERTI   298.15  -8059.921+133.615208*T-23.9933*T*LN(T)
       -0.004777975*T**2+1.06716E-07*T**3+72636*T**(-1);
       900.00  Y  -7811.815+132.988068*T-23.9887*T*LN(T)
       -0.0042033*T**2-9.0876E-08*T**3+42680*T**(-1);
      1155.00  Y  +908.837+66.976538*T-14.9466*T*LN(T)
       -0.0081465*T**2+2.02715E-07*T**3-1477660*T**(-1);
      1941.00  Y  -124526.786+638.806871*T-87.2182461*T*LN(T)
       +0.008204849*T**2-3.04747E-07*T**3+36699805*T**(-1);
      4000.00  N !
 FUNCTION GBCCTI    298.15  -1272.064+134.71418*T-25.5768*T*LN(T)
       -6.63845E-04*T**2-2.78803E-07*T**3+7208*T**(-1);
      1155.00  Y  +6667.385+105.366379*T-22.3771*T*LN(T)
       +0.00121707*T**2-8.4534E-07*T**3-2002750*T**(-1);
      1941.00  Y  +26483.26-182.426471*T+19.0900905*T*LN(T)
       -0.02200832*T**2+1.228863E-06*T**3+1400501*T**(-1);
      4000.00  N !
 FUNCTION GLIQTI    298.15  +12194.415-6.980938*T+GHSERTI;
      1300.00  Y  +369519.198-2554.0225*T+342.059267*T*LN(T)
       -0.163409355*T**2+1.2457117E-05*T**3-67034516*T**(-1);
      1941.00  Y  -19887.066+298.7367*T-46.29*T*LN(T);
      4000.00  N !
$ ------------------------------------------------------------------------------
$ Va
$
 PAR  G(A2_BCC,VA:VA),,                 +ZERO;,,                      N 99Dup1 !
$ ------------------------------------------------------------------------------
$ Binary system
$
$ G. Cacciamani, R. Ferro, I. Ansara, N. Dupin, Intermetallics, 8, 213-22(2000).
$
$ Checked against paper. Checked at 6000 K.
$
 PAR  L(LIQUID,CO,TI;0),,               -135810+31.497*T;,,           N 00Cac !
 PAR  L(LIQUID,CO,TI;1),,               -5513.8;,,                    N 00Cac !
 PAR  L(LIQUID,CO,TI;2),,               +13624;,,                     N 00Cac !
$
 PAR  L(FCC_A1,CO,TI:VA;0),,            -131210+43.351*T;,,           N 00Cac !
 PAR  L(FCC_A1,CO,TI:VA;1),,            -16240;,,                     N 00Cac !
 PAR  TC(FCC_A1,CO,TI:VA;0),,           -1830;,,                      N 00Cac !
 PAR  TC(FCC_A1,CO,TI:VA;1),,            +970;,,                      N 00Cac !
 PAR  BM(FCC_A1,CO,TI:VA;0),,             -10;,,                      N 00Cac !
$
 PAR  L(A1_FCC,CO,TI:VA;0),,            -131210+43.351*T;,,           N 00Cac !
 PAR  L(A1_FCC,CO,TI:VA;1),,            -16240;,,                     N 00Cac !
 PAR  TC(A1_FCC,CO,TI:VA;0),,           -1830;,,                      N 00Cac !
 PAR  TC(A1_FCC,CO,TI:VA;1),,            +970;,,                      N 00Cac !
 PAR  BM(A1_FCC,CO,TI:VA;0),,             -10;,,                      N 00Cac !
$
 PAR  G(L12_FCC,CO:TI:VA),,             +G4CO3TI;,,                   N 00Cac !
 PAR  G(L12_FCC,TI:CO:VA),,             +G4COTI3;,,                   N 00Cac !
 PAR  TC(L12_FCC,CO:TI:VA),,            +TCCO3TI;,,                   N 00Cac !
 PAR  TC(L12_FCC,TI:CO:VA),,            +TCCOTI3;,,                   N 00Cac !
 PAR  L(L12_FCC,CO,TI:CO:VA;0),,        -1.5*G4COTI3+1.5*G4CO2TI2
             +1.5*G4CO3TI+3*L04COTI;,,                                N 00Cac !
 PAR  L(L12_FCC,CO,TI:TI:VA;0),,        +1.5*G4COTI3+1.5*G4CO2TI2
             -1.5*G4CO3TI+3*L04COTI;,,                                N 00Cac !
 PAR  L(L12_FCC,CO,TI:CO:VA;1),,        +0.5*G4COTI3-1.5*G4CO2TI2
             +1.5*G4CO3TI+3*L14COTI;,,                                N 00Cac !
 PAR  L(L12_FCC,CO,TI:TI:VA;1),,        -1.5*G4COTI3+1.5*G4CO2TI2
             -0.5*G4CO3TI+3*L14COTI;,,                                N 00Cac !
 PAR  TC(L12_FCC,CO,TI:CO:VA;0),,       -1.5*TCCOTI3+1.5*TCCO2TI2
             +1.5*TCCO3TI;,,                                          N 00Cac !
 PAR  TC(L12_FCC,CO,TI:TI:VA;0),,       +1.5*TCCOTI3+1.5*TCCO2TI2
             -1.5*TCCO3TI;,,                                          N 00Cac !
 PAR  TC(L12_FCC,CO,TI:CO:VA;1),,       +0.5*TCCOTI3-1.5*TCCO2TI2
             +1.5*TCCO3TI;,,                                          N 00Cac !
 PAR  TC(L12_FCC,CO,TI:TI:VA;1),,       -1.5*TCCOTI3+1.5*TCCO2TI2
             -0.5*TCCO3TI;,,                                          N 00Cac !
 PAR  L(L12_FCC,CO:CO,TI:VA;0),,        +L04COTI;,,                   N 00Cac !
 PAR  L(L12_FCC,CO:CO,TI:VA;1),,        +L14COTI;,,                   N 00Cac !
 PAR  L(L12_FCC,TI:CO,TI:VA;0),,        +L04COTI;,,                   N 00Cac !
 PAR  L(L12_FCC,TI:CO,TI:VA;1),,        +L14COTI;,,                   N 00Cac !
$
 PAR  L(BCC_A2,CO,TI:VA;0),,            -115660+40.762*T;,,           N 00Cac !
 PAR  TC(BCC_A2,CO,TI:VA;0),,           -1830;,,                      N 00Cac !
 PAR  TC(BCC_A2,CO,TI:VA;1),,            +970;,,                      N 00Cac !
$
 PAR  L(A2_BCC,CO,TI:VA;0),,            -115660+40.762*T;,,           N 00Cac !
 PAR  TC(A2_BCC,CO,TI:VA;0),,           -1830;,,                      N 00Cac !
 PAR  TC(A2_BCC,CO,TI:VA;1),,            +970;,,                      N 00Cac !
$
 PAR  G(B2_BCC,CO:TI:VA),,              -21000+2*T;,,                 N 00Cac !
 PAR  G(B2_BCC,TI:CO:VA),,              -21000+2*T;,,                 N 00Cac !
 PAR  TC(B2_BCC,CO:TI:VA),,              -400;,,                      N 00Cac !
 PAR  TC(B2_BCC,TI:CO:VA),,              -400;,,                      N 00Cac !
 PAR  L(B2_BCC,CO,TI:TI:VA;0),,         +41873;,,                     N 00Cac !
 PAR  L(B2_BCC,TI:CO,TI:VA;0),,         +41873;,,                     N 00Cac !
$
 PAR  L(HCP_A3,CO,TI:VA;0),,            -65952+14.242*T;,,            N 00Cac !
$
 PAR  G(C15_LAVES,CO:TI),,              +2*GHSERCO+GHSERTI
             -125000+31.496*T;,,                                      N 00Cac !
 PAR  G(C15_LAVES,TI:CO),,              +2*GHSERTI+GHSERCO
             +155000-31.496*T;,,                                      N 00Cac !
$
 PAR  G(C36_LAVES,CO:TI),,              +2*GHSERCO+GHSERTI
             -124700+31.50882*T;,,                                    N 00Cac !
 PAR  G(C36_LAVES,TI:CO),,              +2*GHSERTI+GHSERCO
             +154700-31.50882*T;,,                                    N 00Cac !
 PAR  L(C36_LAVES,CO:CO,TI;0),,         -44875+25.722*T;,,            N 00Cac !
 PAR  L(C36_LAVES,TI:CO,TI;0),,         -44875+25.722*T;,,            N 00Cac !
$
 PAR  G(COTI2,CO:TI),,                  +GHSERCO+2*GHSERTI
             -113930+30.197*T;,,                                      N 00Cac !
$
 FUNCTION U1COTI    298.15  -12274+8.59*T;                             6000 N !
 FUNCTION U3COTI    298.15  +621.19+7.3155*T;                          6000 N !
 FUNCTION U4COTI    298.15  -933.4;                                    6000 N !
 FUNCTION G4CO3TI   298.15  +3*U1COTI;                                 6000 N !
 FUNCTION G4CO2TI2  298.15  +4*U1COTI;                                 6000 N !
 FUNCTION G4COTI3   298.15  +3*U1COTI;                                 6000 N !
 FUNCTION L04COTI   298.15  +U3COTI;                                   6000 N !
 FUNCTION L14COTI   298.15  +U4COTI;                                   6000 N !
 FUNCTION TCCOTI3   298.15  -999;                                      6000 N !
 FUNCTION TCCO2TI2  298.15  -1332;                                     6000 N !
 FUNCTION TCCO3TI   298.15  -999;                                      6000 N !
$ ------------------------------------------------------------------------------
$
 ASSESSED_SYSTEM
  CO-TI(TDB -* +LIQ +HCP_A3 +A1_FCC +A2_BCC +B2_BCC +C15_LAV +C36_LAV +COTI2
  +L12_FCC ;G5 C_S:L12_FCC/CO:TI:VA C_S:B2_BCC/CO:TI:VA MAJ:B2_BCC/TI:TI:VA
  ;P3 TMM:300/2000 STP:0.99/1500/-1/-2 STP:.49/1400/-1) !
$
$
 LIST-OF-REFERENCE
 NUMBER  SOURCE
  Null   'Unknown source'
  Same   'Same or similar interaction as in the corresponding stable phase'
  REFLAV 'Laves phase convention: G(LAVES,X:X)=+3*GHSERXX+15000'
  SGCOST 'COST 507 database, SGTE unary database V.3.0, 1996; Al, B, Nd, Ti, Zn'
  91Din  'A.T. Dinsdale, Calphad, 15, 317-425(1991).'
  99Dup1 'N. Dupin, I. Ansara, Z. Metallkd., 90, 76-85(1999); Al-Ni'
  00Cac  'G. Cacciamani, R. Ferro, I. Ansara, N. Dupin,
          Intermetallics, 8, 213-22(2000); Co-Ti'
  01Dav  'A.V. Davydov, U.R. Kattner, D. Josell, J.E. Blendell,
          R.M. Waterstrat, A.J. Shapiro, W.J. Boettinger,
          Metall. Mater. Trans. A, 32A, 2175-86(2001); Co-Ti'
  02Sun  'B. Sundman, default vacancy interaction in BCC, 2002'
!

File: data/databases/sgte-binary/CoTi-01Dav-LB.tdb
$
$ Database for Co-Ti from A.V. Davydov et al. 2001 (included in LB Vol. 2)
$
$ A.V. Davydov, U.R. Kattner, D. Josell, J.E. Blendell, R.M. Waterstrat,
$ A.J. Shapiro, W.J. Boettinger, Metall. Mater. Trans. A, 32A, 2175-86(2001).
$
$ Dataset created 2012.10.06 by Bengt Hallstedt.
$ 2020.07.19: Modified for use with GES6.
$
$ ------------------------------------------------------------------------------
 TEMP-LIM 298.15 6000.00 !
$
$ELEMENT NAME  REF. STATE               ATOMIC MASS H298-H0    S298    !
$
 ELEMENT VA   VACUUM                      0.0          0.0      0.0    ! 
 ELEMENT CO   HCP_A3                     58.9332    4765.567   30.0400 ! 
 ELEMENT TI   HCP_A3                     47.88      4824.      30.72   ! 
$ ------------------------------------------------------------------------------
$ Phase definitions
$
 PHASE LIQUID:L % 1 1 !
 CONST LIQUID:L : CO TI : !
$
$ Fcc (cF4, Fm-3m) and MeX (cF8, Fm-3m)
$
 PHASE FCC_A1 %A 2 1 1 !
 CONST FCC_A1 : CO% TI : VA : !
$
$ Disordered part of L12_FCC, identical to FCC_A1
$
 PHASE A1_FCC %A 2 1 1 !
 CONST A1_FCC : CO% TI : VA : !
$
$ Prototype AuCu3 (cP4, Pm-3m)
$
 PHASE L12_FCC %AY 3 0.75 0.25 1 !
 CONST L12_FCC : CO% TI : CO TI% : VA :  !
$
$ Bcc (cI2, Im-3m)
$
 PHASE BCC_A2 %B 2 1 3 !
 CONST BCC_A2 : CO TI% : VA : !
$
$ Disordered part of B2_BCC, identical to BCC_A2
$
 PHASE A2_BCC %B 2 1 3 !
 CONST A2_BCC : CO TI VA : VA : !
$
$ Prototype CsCl (cP2, Pm-3m)
$
 PHASE B2_BCC %BO 3 0.5 0.5 3 !
 CONST B2_BCC : CO% TI VA : CO TI% VA : VA : !
$
$ Hcp (hP2, P6_3/mmc) and Me2X (NiAs-type, hP4, P6_3/mmc, B8_1)
$
 PHASE HCP_A3 %A 2 1 0.5 !
 CONST HCP_A3 : CO% TI% : VA : !
$
$ Prototype MgNi2 (hP24, P6_3/mmc)
$
 PHASE C36_LAVES % 2 2 1 !
 CONST C36_LAVES : CO% TI : CO TI% : !
$
$ Prototype Cu2Mg (cF24, Fd-3m)
$
 PHASE C15_LAVES % 2 2 1 !
 CONST C15_LAVES : CO% TI : CO TI% : !
$
$ Prototype NiTi2 (cF96, Fd-3m)
$
 PHASE COTI2 % 2 1 2 !
 CONST COTI2 : CO : TI : !
$ ------------------------------------------------------------------------------
$ Defaults
$
 DEFINE-SYSTEM-DEFAULT ELEMENT 2 !
 DEFAULT-COM DEFINE_SYSTEM_ELEMENT VA !
 DEFAULT_COM REJECT_PHASE FCC_A1 BCC_A2 !
 TYPE-DEF % SEQ * !
 TYPE-DEF A GES AMEND_PHASE_DESCRIPTION @ MAGNETIC -3 0.28 !
 TYPE-DEF B GES AMEND_PHASE_DESCRIPTION @ MAGNETIC -1 0.4 !
 TYPE-DEF O GES AMEND_PHASE_DESCRIPTION B2_BCC DIS_PART A2_BCC !
 TYPE-DEF Y GES AMEND_PHASE_DESCRIPTION L12_FCC DIS_PART A1_FCC !
 FUNCTION ZERO      298.15  0;                                         6000 N !
 FUNCTION UN_ASS    298.15  0;                                         6000 N !
 FUNCTION R         298.15  +8.31451;                                  6000 N !
$ ------------------------------------------------------------------------------
$ Element data
$ ------------------------------------------------------------------------------
$ Co
$
 PAR  G(HCP_A3,CO:VA),,                 +GHSERCO;,,                   N 91Din !
 PAR  TC(HCP_A3,CO:VA),,                 1396.00;,,                   N 91Din !
 PAR  BM(HCP_A3,CO:VA),,                    1.35;,,                   N 91Din !
 PAR  G(FCC_A1,CO:VA),,                 +GHSERCO
             +427.591-0.615248*T;,,                                   N 91Din !
 PAR  TC(FCC_A1,CO:VA),,                 1396.00;,,                   N 91Din !
 PAR  BM(FCC_A1,CO:VA),,                    1.35;,,                   N 91Din !
 PAR  G(A1_FCC,CO:VA),,                 +GHSERCO
             +427.591-0.615248*T;,,                                   N 91Din !
 PAR  TC(A1_FCC,CO:VA),,                 1396.00;,,                   N 91Din !
 PAR  BM(A1_FCC,CO:VA),,                    1.35;,,                   N 91Din !
 PAR  G(BCC_A2,CO:VA),,                 +GHSERCO+2938-0.7138*T;,,     N 91Din !
 PAR  TC(BCC_A2,CO:VA),,                 1450.00;,,                   N 91Din !
 PAR  BM(BCC_A2,CO:VA),,                    1.35;,,                   N 91Din !
 PAR  G(A2_BCC,CO:VA),,                 +GHSERCO+2938-0.7138*T;,,     N 91Din !
 PAR  TC(A2_BCC,CO:VA),,                 1450.00;,,                   N 91Din !
 PAR  BM(A2_BCC,CO:VA),,                    1.35;,,                   N 91Din !
$PAR  G(CBCC_A12,CO:VA),,               +GHSERCO+4155;,,              N 91Din !
$PAR  G(CUB_A13,CO:VA),,                +GHSERCO+3155;,,              N 91Din !
 PAR  G(LIQUID,CO),,                    +GLIQCO;,,                    N 91Din !
$
 PAR  L(A2_BCC,CO,VA:VA;0),,            +135000;,,                    N 01Dav !
 PAR  G(B2_BCC,CO:VA:VA),,              +67500;,,                     N 01Dav !
 PAR  G(B2_BCC,VA:CO:VA),,              +67500;,,                     N 01Dav !
 PAR  G(C15_LAVES,CO:CO),,              +3*GHSERCO+15000;,,           N REFLAV !
 PAR  G(C36_LAVES,CO:CO),,              +3*GHSERCO+15000;,,           N REFLAV !
$
 FUNCTION GHSERCO   298.15  +310.241+133.36601*T-25.0861*T*LN(T)
       -0.002654739*T**2-1.7348E-07*T**3+72527*T**(-1);
      1768.00  Y  -17197.666+253.28374*T-40.5*T*LN(T)+9.3488E+30*T**(-9);
      6000.00  N !
 FUNCTION GLIQCO    298.15  +15085.037-8.931932*T+GHSERCO-2.19801E-21*T**7;
      1768.00  Y  -846.61+243.599944*T-40.5*T*LN(T);
      6000.00  N !
 FUNCTION GFCCCO    298.15  +GHSERCO+427.59-0.615248*T;                6000 N !
 FUNCTION GBCCCO    298.15  +GHSERCO+2938-0.7138*T;                    6000 N !
$ ------------------------------------------------------------------------------
$ Ti
$
$ BCT_A5 added in unary 3.0
$
 PAR  G(HCP_A3,TI:VA),,                 +GHSERTI;                4000 N 91Din !
 PAR  G(BCC_A2,TI:VA),,                 +GBCCTI;                 4000 N 91Din !
 PAR  G(A2_BCC,TI:VA),,                 +GBCCTI;                 4000 N 91Din !
 PAR  G(FCC_A1,TI:VA),,                 +GHSERTI+6000-0.1*T;     4000 N 91Din !
 PAR  G(A1_FCC,TI:VA),,                 +GHSERTI+6000-0.1*T;     4000 N 91Din !
$PAR  G(CBCC_A12,TI:VA),,               +GHSERTI+4602.2;         4000 N 91Din !
$PAR  G(CUB_A13,TI:VA),,                +GHSERTI+7531.2;         4000 N 91Din !
$PAR  G(DIAMOND_A4,TI),,                +GHSERTI+25000;          4000 N 91Din !
$PAR  G(BCT_A5,TI),,                    +GHSERTI+4602.2;         3000 N SGCOST !
 PAR  G(LIQUID,TI),,                    +GLIQTI;                 4000 N 91Din !
$
$PAR  L(A2_BCC,TI,VA:VA;0),,            +120*T;,,                     N 02Sun !
 PAR  L(A2_BCC,TI,VA:VA;0),,            +150000;,,                    N 01Dav !
 PAR  G(B2_BCC,TI:VA:VA),,              +75000;,,                     N 01Dav !
 PAR  G(B2_BCC,VA:TI:VA),,              +75000;,,                     N 01Dav !
 PAR  G(C15_LAVES,TI:TI),,              +3*GHSERTI+15000;        4000 N REFLAV !
 PAR  G(C36_LAVES,TI:TI),,              +3*GHSERTI+15000;        4000 N REFLAV !
$
 FUNCTION GHSERTI   298.15  -8059.921+133.615208*T-23.9933*T*LN(T)
       -0.004777975*T**2+1.06716E-07*T**3+72636*T**(-1);
       900.00  Y  -7811.815+132.988068*T-23.9887*T*LN(T)
       -0.0042033*T**2-9.0876E-08*T**3+42680*T**(-1);
      1155.00  Y  +908.837+66.976538*T-14.9466*T*LN(T)
       -0.0081465*T**2+2.02715E-07*T**3-1477660*T**(-1);
      1941.00  Y  -124526.786+638.806871*T-87.2182461*T*LN(T)
       +0.008204849*T**2-3.04747E-07*T**3+36699805*T**(-1);
      4000.00  N !
 FUNCTION GBCCTI    298.15  -1272.064+134.71418*T-25.5768*T*LN(T)
       -6.63845E-04*T**2-2.78803E-07*T**3+7208*T**(-1);
      1155.00  Y  +6667.385+105.366379*T-22.3771*T*LN(T)
       +0.00121707*T**2-8.4534E-07*T**3-2002750*T**(-1);
      1941.00  Y  +26483.26-182.426471*T+19.0900905*T*LN(T)
       -0.02200832*T**2+1.228863E-06*T**3+1400501*T**(-1);
      4000.00  N !
 FUNCTION GLIQTI    298.15  +12194.415-6.980938*T+GHSERTI;
      1300.00  Y  +369519.198-2554.0225*T+342.059267*T*LN(T)
       -0.163409355*T**2+1.2457117E-05*T**3-67034516*T**(-1);
      1941.00  Y  -19887.066+298.7367*T-46.29*T*LN(T);
      4000.00  N !
$ ------------------------------------------------------------------------------
$ Va
$
 PAR  G(A2_BCC,VA:VA),,                 +ZERO;,,                      N 99Dup1 !
$ ------------------------------------------------------------------------------
$ Binary system
$
$ From A.V. Davydov et al. 2001 (included in LB Vol. 2)
$
$ A.V. Davydov, U.R. Kattner, D. Josell, J.E. Blendell, R.M. Waterstrat,
$ A.J. Shapiro, W.J. Boettinger, Metall. Mater. Trans. A, 32A, 2175-86(2001).
$
$ Checked against LB and paper. Checked at 6000 K.
$
 PAR  L(LIQUID,CO,TI;0),,               -119780+15.06*T;,,            N 01Dav !
 PAR  L(LIQUID,CO,TI;1),,               -2163;,,                      N 01Dav !
$
 PAR  L(FCC_A1,CO,TI:VA;0),,            -77800-7.4*T;,,               N 01Dav !
 PAR  L(FCC_A1,CO,TI:VA;1),,            -1300;,,                      N 01Dav !
 PAR  TC(FCC_A1,CO,TI:VA;0),,           -1400;,,                      N 01Dav !
$
 PAR  L(A1_FCC,CO,TI:VA;0),,            -77800-7.4*T;,,               N 01Dav !
 PAR  L(A1_FCC,CO,TI:VA;1),,            -1300;,,                      N 01Dav !
 PAR  TC(A1_FCC,CO,TI:VA;0),,           -1400;,,                      N 01Dav !
$
 PAR  G(L12_FCC,CO:TI:VA),,             +G4CO3TI;,,                   N 01Dav !
 PAR  G(L12_FCC,TI:CO:VA),,             +G4COTI3;,,                   N 01Dav !
 PAR  TC(L12_FCC,CO:TI:VA),,            -3140;,,                      N 01Dav !
 PAR  TC(L12_FCC,TI:CO:VA),,            -3140;,,                      N 01Dav !
 PAR  L(L12_FCC,CO,TI:CO:VA;0),,        -1.5*G4COTI3+1.5*G4CO2TI2
             +1.5*G4CO3TI+3*L04COTI;,,                                N 01Dav !
 PAR  L(L12_FCC,CO,TI:TI:VA;0),,        +1.5*G4COTI3+1.5*G4CO2TI2
             -1.5*G4CO3TI+3*L04COTI;,,                                N 01Dav !
 PAR  L(L12_FCC,CO,TI:CO:VA;1),,        +0.5*G4COTI3-1.5*G4CO2TI2
             +1.5*G4CO3TI+3*L14COTI;,,                                N 01Dav !
 PAR  L(L12_FCC,CO,TI:TI:VA;1),,        -1.5*G4COTI3+1.5*G4CO2TI2
             -0.5*G4CO3TI+3*L14COTI;,,                                N 01Dav !
 PAR  TC(L12_FCC,CO,TI:CO:VA;0),,       -1.5*TCCOTI3+1.5*TCCO2TI2
             +1.5*TCCO3TI;,,                                          N 01Dav !
 PAR  TC(L12_FCC,CO,TI:TI:VA;0),,       +1.5*TCCOTI3+1.5*TCCO2TI2
             -1.5*TCCO3TI;,,                                          N 01Dav !
 PAR  TC(L12_FCC,CO,TI:CO:VA;1),,       +0.5*TCCOTI3-1.5*TCCO2TI2
             +1.5*TCCO3TI;,,                                          N 01Dav !
 PAR  TC(L12_FCC,CO,TI:TI:VA;1),,       -1.5*TCCOTI3+1.5*TCCO2TI2
             -0.5*TCCO3TI;,,                                          N 01Dav !
 PAR  L(L12_FCC,CO:CO,TI:VA;0),,        +L04COTI;,,                   N 01Dav !
 PAR  L(L12_FCC,CO:CO,TI:VA;1),,        +L14COTI;,,                   N 01Dav !
 PAR  L(L12_FCC,TI:CO,TI:VA;0),,        +L04COTI;,,                   N 01Dav !
 PAR  L(L12_FCC,TI:CO,TI:VA;1),,        +L14COTI;,,                   N 01Dav !
$
 PAR  L(BCC_A2,CO,TI:VA;0),,            -92966+12.38*T;,,             N 01Dav !
 PAR  TC(BCC_A2,CO,TI:VA;0),,           -1400;,,                      N 01Dav !
$
 PAR  L(A2_BCC,CO,TI:VA;0),,            -92966+12.38*T;,,             N 01Dav !
 PAR  TC(A2_BCC,CO,TI:VA;0),,           -1400;,,                      N 01Dav !
$
 PAR  G(B2_BCC,CO:TI:VA),,              -53950+14.03*T;,,             N 01Dav !
 PAR  G(B2_BCC,TI:CO:VA),,              -53950+14.03*T;,,             N 01Dav !
 PAR  TC(B2_BCC,CO:TI:VA),,              -500;,,                      N 01Dav !
 PAR  TC(B2_BCC,TI:CO:VA),,              -500;,,                      N 01Dav !
 PAR  L(B2_BCC,CO,TI:CO:VA;0),,         -33118;,,                     N 01Dav !
 PAR  L(B2_BCC,CO:CO,TI:VA;0),,         -33118;,,                     N 01Dav !
 PAR  L(B2_BCC,CO,TI:CO:VA;1),,         -11630-2.57*T;,,              N 01Dav !
 PAR  L(B2_BCC,CO:CO,TI:VA;1),,         -11630-2.57*T;,,              N 01Dav !
 PAR  L(B2_BCC,CO,TI:TI:VA;0),,         +40388;,,                     N 01Dav !
 PAR  L(B2_BCC,TI:CO,TI:VA;0),,         +40388;,,                     N 01Dav !
$
 PAR  L(HCP_A3,CO,TI:VA;0),,            -60033;,,                     N 01Dav !
 PAR  TC(HCP_A3,CO,TI:VA;0),,           -1400;,,                      N 01Dav !
$
 PAR  G(C15_LAVES,CO:TI),,              +2*GHSERCO+GHSERTI
             -101700+11.07*T;,,                                       N 01Dav !
 PAR  G(C15_LAVES,TI:CO),,              +2*GHSERTI+GHSERCO
             +131700-11.07*T;,,                                       N 01Dav !
$
 PAR  G(C36_LAVES,CO:TI),,              +2*GHSERCO+GHSERTI
             -101700+11.38*T;,,                                       N 01Dav !
 PAR  G(C36_LAVES,TI:CO),,              +2*GHSERTI+GHSERCO
             +131700-11.38*T;,,                                       N 01Dav !
 PAR  L(C36_LAVES,CO:CO,TI;0),,         -34000+17.4*T;,,              N 01Dav !
 PAR  L(C36_LAVES,TI:CO,TI;0),,         -34000+17.4*T;,,              N 01Dav !
$
 PAR  G(COTI2,CO:TI),,                  +GHSERCO+2*GHSERTI
             -109812+21.15*T;,,                                       N 01Dav !
$
 FUNCTION U1COTI    298.15  -19600+6.8*T;                              6000 N !
 FUNCTION U3COTI    298.15  0.0;                                       6000 N !
 FUNCTION U4COTI    298.15  -1000+0.6*T;                               6000 N !
 FUNCTION G4CO3TI   298.15  +3*U1COTI;                                 6000 N !
 FUNCTION G4CO2TI2  298.15  +4*U1COTI;                                 6000 N !
 FUNCTION G4COTI3   298.15  +3*U1COTI;                                 6000 N !
 FUNCTION L04COTI   298.15  +U3COTI;                                   6000 N !
 FUNCTION L14COTI   298.15  +U4COTI;                                   6000 N !
 FUNCTION TCCOTI3   298.15  -3140;                                     6000 N !
 FUNCTION TCCO2TI2  298.15  -4187;                                     6000 N !
 FUNCTION TCCO3TI   298.15  -3140;                                     6000 N !
$ ------------------------------------------------------------------------------
$
 ASSESSED_SYSTEM
  CO-TI(TDB -* +LIQ +HCP_A3 +A1_FCC +A2_BCC +B2_BCC +C15_LAV +C36_LAV +COTI2
  +L12_FCC ;G5 C_S:L12_FCC/CO:TI:VA C_S:B2_BCC/CO:TI:VA MAJ:B2_BCC/TI:TI:VA
  ;P3 TMM:300/2000 STP:0.99/1500/-1/-2 STP:.49/1400/-1) !
$
$
 LIST-OF-REFERENCE
 NUMBER  SOURCE
  Null   'Unknown source'
  Same   'Same or similar interaction as in the corresponding stable phase'
  REFLAV 'Laves phase convention: G(LAVES,X:X)=+3*GHSERXX+15000'
  SGCOST 'COST 507 database, SGTE unary database V.3.0, 1996; Al, B, Nd, Ti, Zn'
  91Din  'A.T. Dinsdale, Calphad, 15, 317-425(1991).'
  99Dup1 'N. Dupin, I. Ansara, Z. Metallkd., 90, 76-85(1999); Al-Ni'
  01Dav  'A.V. Davydov, U.R. Kattner, D. Josell, J.E. Blendell,
          R.M. Waterstrat, A.J. Shapiro, W.J. Boettinger,
          Metall. Mater. Trans. A, 32A, 2175-86(2001); Co-Ti'
  02Sun  'B. Sundman, default vacancy interaction in BCC, 2002'
!
