Repository: orchid-calphad/orchid-project.org

# orchid-project.org

Website and released data of **ORCHID** (Open Repository for CALPHAD Hypotheses, Intelligence, and Discovery),
served by GitHub Pages at https://orchid-project.org. Releases are archived on Zenodo (one DOI per version).

- `index.html`, `catalog/`, `best-practices.html` — static, self-contained pages (generated in the ORCHID tooling).
- `data/` — released data: catalog, redistributable TDB files, convex hulls. Licences: `data/LICENSES.md`, `data/NOTICE.md`.
- `llms.txt`, `data/croissant.json`, `CITATION.cff`, `.zenodo.json` — machine-readable metadata.

Only data with clear redistribution rights are published.

File: data/databases/sgte-binary/CoTi-24Tur.tdb
$
$ Database for Co-Ti from M. Turchanin et al. 2024.
$
$ M. Turchanin, P. Agraval, A. Vodopyanova, L. Dreval,
$ J. Phase Equilib. Diffus., 45, 434-46(2024).
$
$ Dataset created 2025.01.15 by Bengt Hallstedt.
$
$ Based on the assessment from 22Yan.
$
$ The liquid is modelled using an associate model with three (!) associates;
$ Co2Ti, CoTi and CoTi2. No one else has used associates for this system.
$ The associates is probably the reason for the strange shape of the CoTi
$ liquidus.
$
$ The Gibbs energy of CoTi2 is misprinted in the paper. The associate energies
$ are given in mole per formula unit and not per mole of atoms as stated in
$ the paper.
$
$ ------------------------------------------------------------------------------
 TEMP-LIM 298.15 6000.00 !
$
$ELEMENT NAME  REF. STATE               ATOMIC MASS H298-H0    S298    !
$
 ELEMENT VA   VACUUM                      0.0          0.0      0.0    ! 
 ELEMENT CO   HCP_A3                     58.9332    4765.567   30.0400 ! 
 ELEMENT TI   HCP_A3                     47.88      4824.      30.72   ! 
$ ------------------------------------------------------------------------------
$ Species
$
 SPECIE  CO2TI                              CO2TI1 !
 SPECIE  COTI                               CO1TI1 !
 SPECIE  COTI2                              CO1TI2 !
$ ------------------------------------------------------------------------------
$ Phase definitions
$
 PHASE LIQUID:L % 1 1 !
 CONST LIQUID:L : CO COTI COTI2 CO2TI TI : !
$
$ Fcc (cF4, Fm-3m) and MeX (cF8, Fm-3m)
$
 PHASE FCC_A1 %A 2 1 1 !
 CONST FCC_A1 : CO% TI : VA : !
$
$ Disordered part of L12_FCC, identical to FCC_A1
$
 PHASE A1_FCC %A 2 1 1 !
 CONST A1_FCC : CO% TI : VA : !
$
$ Prototype AuCu3 (cP4, Pm-3m)
$
 PHASE L12_FCC %AY 3 0.75 0.25 1 !
 CONST L12_FCC : CO% TI : CO TI% : VA :  !
$
$ Bcc (cI2, Im-3m)
$
 PHASE BCC_A2 %B 2 1 3 !
 CONST BCC_A2 : CO TI% : VA : !
$
$ Disordered part of B2_BCC, identical to BCC_A2
$
 PHASE A2_BCC %B 2 1 3 !
 CONST A2_BCC : CO TI VA : VA : !
$
$ Prototype CsCl (cP2, Pm-3m)
$
 PHASE B2_BCC %BO 3 0.5 0.5 3 !
 CONST B2_BCC : CO% TI VA : CO TI% VA : VA : !
$
$ Hcp (hP2, P6_3/mmc) and Me2X (NiAs-type, hP4, P6_3/mmc, B8_1)
$
 PHASE HCP_A3 %A 2 1 0.5 !
 CONST HCP_A3 : CO% TI% : VA : !
$
$ Prototype MgNi2 (hP24, P6_3/mmc)
$
 PHASE C36_LAVES % 2 2 1 !
 CONST C36_LAVES : CO% TI : CO TI% : !
$
$ Prototype Cu2Mg (cF24, Fd-3m)
$
 PHASE C15_LAVES % 2 2 1 !
 CONST C15_LAVES : CO% TI : CO TI% : !
$
$ Prototype NiTi2 (cF96, Fd-3m)
$
 PHASE COTI2 % 2 1 2 !
 CONST COTI2 : CO : TI : !
$ ------------------------------------------------------------------------------
$ Defaults
$
 DEFINE-SYSTEM-DEFAULT ELEMENT 2 !
 DEFAULT-COM DEFINE_SYSTEM_ELEMENT VA !
 TYPE-DEF % SEQ * !
 TYPE-DEF A GES AMEND_PHASE_DESCRIPTION @ MAGNETIC -3 0.28 !
 TYPE-DEF B GES AMEND_PHASE_DESCRIPTION @ MAGNETIC -1 0.4 !
 TYPE-DEF O GES AMEND_PHASE_DESCRIPTION B2_BCC DIS_PART A2_BCC !
 TYPE-DEF Y GES AMEND_PHASE_DESCRIPTION L12_FCC DIS_PART A1_FCC !
 FUNCTION ZERO      298.15  0;                                         6000 N !
 FUNCTION UN_ASS    298.15  0;                                         6000 N !
 FUNCTION R         298.15  +8.31451;                                  6000 N !
$ ------------------------------------------------------------------------------
$ Element data
$ ------------------------------------------------------------------------------
$ Co
$
 PAR  G(HCP_A3,CO:VA),,                 +GHSERCO;,,                   N 91Din !
 PAR  TC(HCP_A3,CO:VA),,                 1396.00;,,                   N 91Din !
 PAR  BMAG(HCP_A3,CO:VA),,                  1.35;,,                   N 91Din !
 PAR  G(FCC_A1,CO:VA),,                 +GHSERCO
             +427.591-0.615248*T;,,                                   N 91Din !
 PAR  TC(FCC_A1,CO:VA),,                 1396.00;,,                   N 91Din !
 PAR  BMAG(FCC_A1,CO:VA),,                  1.35;,,                   N 91Din !
 PAR  G(A1_FCC,CO:VA),,                 +GHSERCO
             +427.591-0.615248*T;,,                                   N 91Din !
 PAR  TC(A1_FCC,CO:VA),,                 1396.00;,,                   N 91Din !
 PAR  BMAG(A1_FCC,CO:VA),,                  1.35;,,                   N 91Din !
 PAR  G(BCC_A2,CO:VA),,                 +GHSERCO+2938-0.7138*T;,,     N 91Din !
 PAR  TC(BCC_A2,CO:VA),,                 1450.00;,,                   N 91Din !
 PAR  BMAG(BCC_A2,CO:VA),,                  1.35;,,                   N 91Din !
 PAR  G(A2_BCC,CO:VA),,                 +GHSERCO+2938-0.7138*T;,,     N 91Din !
 PAR  TC(A2_BCC,CO:VA),,                 1450.00;,,                   N 91Din !
 PAR  BMAG(A2_BCC,CO:VA),,                  1.35;,,                   N 91Din !
$PAR  G(CBCC_A12,CO:VA),,               +GHSERCO+4155;,,              N 91Din !
$PAR  G(CUB_A13,CO:VA),,                +GHSERCO+3155;,,              N 91Din !
 PAR  G(LIQUID,CO),,                    +GLIQCO;,,                    N 91Din !
$
 PAR  L(A2_BCC,CO,VA:VA;0),,            +135000-30*T;,,               N 01Dav !
 PAR  G(B2_BCC,CO:VA:VA),,              +67500-15*T;,,                N 01Dav !
 PAR  G(B2_BCC,VA:CO:VA),,              +67500-15*T;,,                N 01Dav !
 PAR  G(C15_LAVES,CO:CO),,              +3*GHSERCO+15000;,,           N REFLAV !
 PAR  G(C36_LAVES,CO:CO),,              +3*GHSERCO+15000;,,           N REFLAV !
$
 FUNCTION GHSERCO   298.15  +310.241+133.36601*T-25.0861*T*LN(T)
       -0.002654739*T**2-1.7348E-07*T**3+72527*T**(-1);
      1768.00  Y  -17197.666+253.28374*T-40.5*T*LN(T)+9.3488E+30*T**(-9);
      6000.00  N !
 FUNCTION GLIQCO    298.15  +15085.037-8.931932*T+GHSERCO-2.19801E-21*T**7;
      1768.00  Y  -846.61+243.599944*T-40.5*T*LN(T);
      6000.00  N !
 FUNCTION GFCCCO    298.15  +GHSERCO+427.59-0.615248*T;                6000 N !
 FUNCTION GBCCCO    298.15  +GHSERCO+2938-0.7138*T;                    6000 N !
$ ------------------------------------------------------------------------------
$ Ti
$
$ BCT_A5 added in unary 3.0
$
 PAR  G(HCP_A3,TI:VA),,                 +GHSERTI;                4000 N 91Din !
 PAR  G(BCC_A2,TI:VA),,                 +GBCCTI;                 4000 N 91Din !
 PAR  G(A2_BCC,TI:VA),,                 +GBCCTI;                 4000 N 91Din !
 PAR  G(FCC_A1,TI:VA),,                 +GHSERTI+6000-0.1*T;     4000 N 91Din !
 PAR  G(A1_FCC,TI:VA),,                 +GHSERTI+6000-0.1*T;     4000 N 91Din !
$PAR  G(CBCC_A12,TI:VA),,               +GHSERTI+4602.2;         4000 N 91Din !
$PAR  G(CUB_A13,TI:VA),,                +GHSERTI+7531.2;         4000 N 91Din !
$PAR  G(DIAMOND_A4,TI),,                +GHSERTI+25000;          4000 N 91Din !
$PAR  G(BCT_A5,TI),,                    +GHSERTI+4602.2;         3000 N SGCOST !
 PAR  G(LIQUID,TI),,                    +GLIQTI;                 4000 N 91Din !
$
 PAR  L(A2_BCC,TI,VA:VA;0),,            +150000-30*T;,,               N 01Dav !
 PAR  G(B2_BCC,TI:VA:VA),,              +75000-15*T;,,                N 01Dav !
 PAR  G(B2_BCC,VA:TI:VA),,              +75000-15*T;,,                N 01Dav !
 PAR  G(C15_LAVES,TI:TI),,              +3*GHSERTI+15000;        4000 N REFLAV !
 PAR  G(C36_LAVES,TI:TI),,              +3*GHSERTI+15000;        4000 N REFLAV !
$
 FUNCTION GHSERTI   298.15  -8059.921+133.615208*T-23.9933*T*LN(T)
       -0.004777975*T**2+1.06716E-07*T**3+72636*T**(-1);
       900.00  Y  -7811.815+132.988068*T-23.9887*T*LN(T)
       -0.0042033*T**2-9.0876E-08*T**3+42680*T**(-1);
      1155.00  Y  +908.837+66.976538*T-14.9466*T*LN(T)
       -0.0081465*T**2+2.02715E-07*T**3-1477660*T**(-1);
      1941.00  Y  -124526.786+638.806871*T-87.2182461*T*LN(T)
       +0.008204849*T**2-3.04747E-07*T**3+36699805*T**(-1);
      4000.00  N !
 FUNCTION GBCCTI    298.15  -1272.064+134.71418*T-25.5768*T*LN(T)
       -6.63845E-04*T**2-2.78803E-07*T**3+7208*T**(-1);
      1155.00  Y  +6667.385+105.366379*T-22.3771*T*LN(T)
       +0.00121707*T**2-8.4534E-07*T**3-2002750*T**(-1);
      1941.00  Y  +26483.26-182.426471*T+19.0900905*T*LN(T)
       -0.02200832*T**2+1.228863E-06*T**3+1400501*T**(-1);
      4000.00  N !
 FUNCTION GLIQTI    298.15  +12194.415-6.980938*T+GHSERTI;
      1300.00  Y  +369519.198-2554.0225*T+342.059267*T*LN(T)
       -0.163409355*T**2+1.2457117E-05*T**3-67034516*T**(-1);
      1941.00  Y  -19887.066+298.7367*T-46.29*T*LN(T);
      4000.00  N !
$ ------------------------------------------------------------------------------
$ Va
$
 PAR  G(A2_BCC,VA:VA),,                 +30*T;,,                      N 09Sun !
$ ------------------------------------------------------------------------------
$ Binary system
$
$ M. Turchanin, P. Agraval, A. Vodopyanova, L. Dreval,
$ J. Phase Equilib. Diffus., 45, 434-46(2024).
$
$ Checked against paper. Checked at 6000 K.
$
$ Based on the assessment from 22Yan.
$
$ The liquid is modelled using an associate model with three (!) associates;
$ Co2Ti, CoTi and CoTi2. No one else has used associates for this system.
$ The associates is probably the reason for the strange shape of the CoTi
$ liquidus.
$
$ The Gibbs energy of CoTi2 is misprinted in the paper. The associate energies
$ are given in mole per formula unit and not per mole of atoms as stated in
$ the paper.
$
 PAR  G(LIQUID,CO2TI),,                 +2*GLIQCO+GLIQTI
             -123900+46.6*T;,,                                        N 24Tur !
 PAR  G(LIQUID,COTI),,                  +GLIQCO+GLIQTI
             -115200+51.6*T;,,                                        N 24Tur !
 PAR  G(LIQUID,COTI2),,                 +GLIQCO+2*GLIQTI
             -123200+50.5*T;,,                                        N 24Tur !
$PAR  G(LIQUID,CO2TI),,                 +2*GLIQCO+GLIQTI
$            -371700+139.8*T;,,                                       N 24Tur !
$PAR  G(LIQUID,COTI),,                  +GLIQCO+GLIQTI
$            -230400+103.2*T;,,                                       N 24Tur !
$PAR  G(LIQUID,COTI2),,                 +GLIQCO+2*GLIQTI
$            -369600+151.5*T;,,                                       N 24Tur !
$
 PAR  L(FCC_A1,CO,TI:VA;0),,            -127644+55.967*T;,,           N 24Tur !
 PAR  L(FCC_A1,CO,TI:VA;1),,            -33083;,,                     N 24Tur !
 PAR  L(FCC_A1,CO,TI:VA;2),,            +29671;,,                     N 24Tur !
 PAR  TC(FCC_A1,CO,TI:VA;0),,           -2360;,,                      N 24Tur !
 PAR  BMAG(FCC_A1,CO,TI:VA;0),,            -2;,,                      N 22Yan !
$
 PAR  L(A1_FCC,CO,TI:VA;0),,            -127644+55.967*T;,,           N 24Tur !
 PAR  L(A1_FCC,CO,TI:VA;1),,            -33083;,,                     N 24Tur !
 PAR  L(A1_FCC,CO,TI:VA;2),,            +29671;,,                     N 24Tur !
 PAR  TC(A1_FCC,CO,TI:VA;0),,           -2360;,,                      N 24Tur !
 PAR  BMAG(A1_FCC,CO,TI:VA;0),,            -2;,,                      N 22Yan !
$
 PAR  G(L12_FCC,CO:TI:VA),,             +G4CO3TI;,,                   N 24Tur !
 PAR  G(L12_FCC,TI:CO:VA),,             +G4COTI3;,,                   N 24Tur !
 PAR  TC(L12_FCC,CO:TI:VA),,            -4136;,,                      N 24Tur !
 PAR  TC(L12_FCC,TI:CO:VA),,            -4136;,,                      N 24Tur !
 PAR  L(L12_FCC,CO,TI:CO:VA;0),,        -57552+4.704*T;,,             N 24Tur !
 PAR  L(L12_FCC,CO,TI:TI:VA;0),,        -57552+4.704*T;,,             N 24Tur !
 PAR  L(L12_FCC,CO,TI:CO:VA;1),,        +1407-1.701*T;,,              N 24Tur !
 PAR  L(L12_FCC,CO,TI:TI:VA;1),,        +1407-1.701*T;,,              N 24Tur !
 PAR  L(L12_FCC,CO:CO,TI:VA;0),,        +1078;,,                      N 24Tur !
 PAR  L(L12_FCC,TI:CO,TI:VA;0),,        +1078;,,                      N 24Tur !
 PAR  L(L12_FCC,CO:CO,TI:VA;1),,        +469-0.567*T;,,               N 24Tur !
 PAR  L(L12_FCC,TI:CO,TI:VA;1),,        +469-0.567*T;,,               N 24Tur !
 PAR  TC(L12_FCC,CO,TI:CO:VA;0),,       -8272;,,                      N 24Tur !
 PAR  TC(L12_FCC,CO,TI:TI:VA;0),,       -8272;,,                      N 24Tur !
$
 PAR  L(BCC_A2,CO,TI:VA;0),,            -106924+43.3*T;,,             N 24Tur !
 PAR  TC(BCC_A2,CO,TI:VA;0),,           -2100;,,                      N 22Yan !
 PAR  BMAG(BCC_A2,CO,TI:VA;0),,            -2;,,                      N 22Yan !
$
 PAR  L(A2_BCC,CO,TI:VA;0),,            -106924+43.3*T;,,             N 24Tur !
 PAR  TC(A2_BCC,CO,TI:VA;0),,           -2100;,,                      N 22Yan !
 PAR  BMAG(A2_BCC,CO,TI:VA;0),,            -2;,,                      N 22Yan !
$
 PAR  G(B2_BCC,CO:TI:VA),,              -25000+3.3*T;,,               N 24Tur !
 PAR  G(B2_BCC,TI:CO:VA),,              -25000+3.3*T;,,               N 24Tur !
 PAR  L(B2_BCC,CO,TI:TI:VA;0),,         +48751-15.381*T;,,            N 24Tur !
 PAR  L(B2_BCC,TI:CO,TI:VA;0),,         +48751-15.381*T;,,            N 24Tur !
 PAR  L(B2_BCC,CO,TI:TI:VA;1),,         +4456;,,                      N 24Tur !
 PAR  L(B2_BCC,TI:CO,TI:VA;1),,         +4456;,,                      N 24Tur !
 PAR  L(B2_BCC,CO,TI:CO:VA;1),,         -2593;,,                      N 24Tur !
 PAR  L(B2_BCC,CO:CO,TI:VA;1),,         -2593;,,                      N 24Tur !
$
 PAR  L(HCP_A3,CO,TI:VA;0),,            -58925+12.672*T;,,            N 24Tur !
 PAR  TC(HCP_A3,CO,TI:VA;0),,           -2100;,,                      N 22Yan !
 PAR  BMAG(HCP_A3,CO,TI:VA;0),,            -2;,,                      N 22Yan !
$
 PAR  G(C15_LAVES,CO:TI),,              +2*GHSERCO+GHSERTI
             -118175+36.692*T;,,                                      N 24Tur !
 PAR  G(C15_LAVES,TI:CO),,              +2*GHSERTI+GHSERCO
             +148175-36.692*T;,,                                      N 24Tur !
 PAR  L(C15_LAVES,CO:CO,TI;0),,         -26611+27.93*T;,,             N 24Tur !
 PAR  L(C15_LAVES,CO,TI:TI;0),,         -49616;,,                     N 24Tur !
$
 PAR  G(C36_LAVES,CO:TI),,              +2*GHSERCO+GHSERTI
             -118175+36.711*T;,,                                      N 24Tur !
 PAR  G(C36_LAVES,TI:CO),,              +2*GHSERTI+GHSERCO
             +148175-36.711*T;,,                                      N 24Tur !
 PAR  L(C36_LAVES,CO:CO,TI;0),,         -36887+27.93*T;,,             N 24Tur !
 PAR  L(C36_LAVES,CO:CO,TI;1),,         +7083-6.067*T;,,              N 24Tur !
$
 PAR  G(COTI2,CO:TI),,                  +GHSERCO+2*GHSERTI
             -108756+35.105*T;,,                                      N 24Tur !
$
 FUNCTION U1COTI    298.15  -10131+0.784*T;                            6000 N !
 FUNCTION G4CO3TI   298.15  +3*U1COTI;                                 6000 N !
 FUNCTION G4CO2TI2  298.15  +4*U1COTI;                                 6000 N !
 FUNCTION G4COTI3   298.15  +3*U1COTI;                                 6000 N !
$ ------------------------------------------------------------------------------
$
 ASSESSED_SYSTEM
  CO-TI(TDB -* +LIQ +HCP_A3 +A1_FCC +A2_BCC +B2_BCC +C15_LAV +C36_LAV +COTI2
  +L12_FCC ;G5 C_S:L12_FCC/CO:TI:VA C_S:B2_BCC/CO:TI:VA MAJ:B2_BCC/TI:TI:VA
  ;P3 TMM:300/2000 STP:0.99/1500/-1/-2 STP:.49/1400/-1) !
$
$
 LIST-OF-REFERENCE
 NUMBER  SOURCE
  Null   'Unknown source'
  Same   'Same or similar interaction as in the corresponding stable phase'
  REFLAV 'Laves phase convention: G(LAVES,X:X)=+3*GHSERXX+15000'
  SGCOST 'COST 507 database, SGTE unary database V.3.0, 1996; Al, B, Nd, Ti, Zn'
  91Din  'A.T. Dinsdale, Calphad, 15, 317-425(1991).'
  01Dav  'A.V. Davydov, U.R. Kattner, D. Josell, J.E. Blendell,
          R.M. Waterstrat, A.J. Shapiro, W.J. Boettinger,
          Metall. Mater. Trans. A, 32A, 2175-86(2001); Co-Ti'
  09Sun  'B. Sundman, I. Ohnuma, N. Dupin, U.R. Kattner, S.G. Fries,
          Acta Mater., 57, 2896-2908(2009); Al-Fe'
  22Yan  'H. Yang, C. Zhou, H. Wang, B. Yang,
          J. Iron Steel Res. Int., 29, 914-24(2022); Co-Ti'
  24Tur  'M. Turchanin, P. Agraval, A. Vodopyanova, L. Dreval,
          J. Phase Equilib. Diffus., 45, 434-46(2024); Co-Ti'
!

File: data/databases/sgte-binary/CoU-08Wan.tdb
$
$ Database for Co-U from J. Wang et al. 2008.
$
$ J. Wang, X.J. Liu, C.P. Wang, J. Nucl. Mater., 374, 79-86(2008).
$
$ Dataset created 2019.08.02 by Bengt Hallstedt.
$ 2020.12.25: Modified for use with GES6.
$
$ Temperature dependencies are very large.
$
$ Invariant equilibria differ by up to 8 K, probably because of rounding errors.
$
$ There is an inverse miscibility gap with a minimum at 3695 K and x(U)=0.30.
$
$ ------------------------------------------------------------------------------
 TEMP-LIM 298.15 6000.00 !
$
$ELEMENT NAME  REF. STATE               ATOMIC MASS H298-H0    S298    !
$
 ELEMENT VA   VACUUM                      0.0          0.0      0.0    ! 
 ELEMENT CO   HCP_A3                     58.9332    4765.567   30.0400 ! 
 ELEMENT U    ORTHORHOMBIC_A20          238.0289    6364.      50.20   ! 
$ ------------------------------------------------------------------------------
$ Phase definitions
$
 PHASE LIQUID:L % 1 1 !
 CONST LIQUID:L : CO U : !
$
$ Fcc (cF4, Fm-3m) and MeX (cF8, Fm-3m)
$
 PHASE FCC_A1 %A 2 1 1 !
 CONST FCC_A1 : CO% U : VA : !
$
$ Bcc (cI2, Im-3m)
$
 PHASE BCC_A2 %B 2 1 3 !
 CONST BCC_A2 : CO U% : VA : !
$
$ Hcp (hP2, P6_3/mmc) and Me2X (NiAs-type, hP4, P6_3/mmc, B8_1)
$
 PHASE HCP_A3 %A 2 1 0.5 !
 CONST HCP_A3 : CO% U : VA : !
$
$ Prototype alpha-U (oC4, Cmcm)
$
 PHASE ORTHORHOMBIC_A20 % 1 1 !
 CONST ORTHORHOMBIC_A20 : U : !
$
$ Prototype beta-U (tP30, P4_2/mnm, SB: A_b)
$
 PHASE TETRAGONAL_U % 1 1 !
 CONST TETRAGONAL_U : U : !
$
$ Prototype Co5U (hR18, R-3m, 166)
$
 PHASE CO11U2 % 2 11 2 !
 CONST CO11U2 : CO : U : !
$
$ unknown structure
$
 PHASE CO4U % 2 4 1 !
 CONST CO4U : CO : U : !
$
$ Prototype Ni3Pu (hR12, R-3m)
$
 PHASE CO3U % 2 3 1 !
 CONST CO3U : CO : U : !
$
$ Prototype Cu2Mg (cF24, Fd-3m)
$
 PHASE CO2U_C15 % 2 2 1 !
 CONST CO2U_C15 : CO% U : CO U% : !
$
$ Prototype CoU (cI16, I2_13)
$
 PHASE COU_BA % 2 1 1 !
 CONST COU_BA : CO : U : !
$
$ Prototype MnU6 (tI28, I4/mcm)
$
 PHASE COU6_D2C % 2 1 6 !
 CONST COU6_D2C : CO : U : !
$ ------------------------------------------------------------------------------
$ Defaults
$
 DEFINE-SYSTEM-DEFAULT ELEMENT 2 !
 DEFAULT-COM DEFINE_SYSTEM_ELEMENT VA !
 TYPE-DEF % SEQ * !
 TYPE-DEF A GES AMEND_PHASE_DESCRIPTION @ MAGNETIC -3 0.28 !
 TYPE-DEF B GES AMEND_PHASE_DESCRIPTION @ MAGNETIC -1 0.4 !
 FUNCTION ZERO      298.15  0;                                         6000 N !
 FUNCTION UN_ASS    298.15  0;                                         6000 N !
 FUNCTION R         298.15  +8.31451;                                  6000 N !
$ ------------------------------------------------------------------------------
$ Element data
$ ------------------------------------------------------------------------------
$ Co
$
 PAR  G(HCP_A3,CO:VA),,                 +GHSERCO;,,                   N 91Din !
 PAR  TC(HCP_A3,CO:VA),,                 1396.00;,,                   N 91Din !
 PAR  BM(HCP_A3,CO:VA),,                    1.35;,,                   N 91Din !
 PAR  G(FCC_A1,CO:VA),,                 +GHSERCO
             +427.591-0.615248*T;,,                                   N 91Din !
 PAR  TC(FCC_A1,CO:VA),,                 1396.00;,,                   N 91Din !
 PAR  BM(FCC_A1,CO:VA),,                    1.35;,,                   N 91Din !
 PAR  G(BCC_A2,CO:VA),,                 +GHSERCO+2938-0.7138*T;,,     N 91Din !
 PAR  TC(BCC_A2,CO:VA),,                 1450.00;,,                   N 91Din !
 PAR  BM(BCC_A2,CO:VA),,                    1.35;,,                   N 91Din !
$PAR  G(CBCC_A12,CO:VA),,               +GHSERCO+4155;,,              N 91Din !
$PAR  G(CUB_A13,CO:VA),,                +GHSERCO+3155;,,              N 91Din !
 PAR  G(LIQUID,CO),,                    +GLIQCO;,,                    N 91Din !
$
 PAR  G(CO2U_C15,CO:CO),,               +3*GHSERCO+90000;,,           N 08Wan !
$
 FUNCTION GHSERCO   298.15  +310.241+133.36601*T-25.0861*T*LN(T)
       -0.002654739*T**2-1.7348E-07*T**3+72527*T**(-1);
      1768.00  Y  -17197.666+253.28374*T-40.5*T*LN(T)+9.3488E+30*T**(-9);
      6000.00  N !
 FUNCTION GLIQCO    298.15  +15085.037-8.931932*T+GHSERCO-2.19801E-21*T**7;
      1768.00  Y  -846.61+243.599944*T-40.5*T*LN(T);
      6000.00  N !
$ ------------------------------------------------------------------------------
$ U
$
$ FCC_A1 and HCP_A3 added in unary 4.1
$
$ HCP_A3 from 04Che not in unary
$
 PAR  G(ORTHORHOMBIC_A20,U),,           +GHSERUU;                3000 N 91Din !
 PAR  G(TETRAGONAL_U,U),,               +GTETUU;                 3000 N 91Din !
 PAR  G(BCC_A2,U:VA),,                  +GBCCUU;                 3000 N 91Din !
 PAR  G(FCC_A1,U:VA),,                  +GHSERUU+5000;           3000 N 99SGUN !
 PAR  G(HCP_A3,U:VA),,                  +GBCCUU+5000-0.008*T;    3000 N 99SGUN !
$PAR  G(HCP_A3,U:VA),,                  +GHSERUU+50000;          3000 N 04Che3 !
 PAR  G(LIQUID,U),,                     +GHSERUU
             +12355.5-10.3239*T;                                 3000 N 91Din !
$
 PAR  G(CO2U_C15,U:U),,                 +3*GHSERUU+90000;,,           N 08Wan !
$
 FUNCTION GHSERUU   298.15  -8407.734+130.955151*T-26.9182*T*LN(T)
       +0.00125156*T**2-4.42605E-06*T**3+38568*T**(-1);
       955.00  Y  -22521.8+292.121093*T-48.66*T*LN(T);
      3000.00  N !
 FUNCTION GTETUU    298.15  -5156.136+106.976316*T-22.841*T*LN(T)
       -0.01084475*T**2+2.7889E-08*T**3+81944*T**(-1);
       941.50  Y  -14327.309+244.16802*T-42.9278*T*LN(T);
      3000.00  N !
 FUNCTION GBCCUU    298.15  -752.767+131.5381*T-27.5152*T*LN(T)
       -0.00835595*T**2+9.67907E-07*T**3+204611*T**(-1);
      1049.00  Y  -4698.365+202.685635*T-38.2836*T*LN(T);
      3000.00  N !
 FUNCTION GLIQUU    298.15  +GHSERUU+12355.5-10.3239*T;                3000 N !
$ ------------------------------------------------------------------------------
$ Binary system
$
$ J. Wang, X.J. Liu, C.P. Wang, J. Nucl. Mater., 374, 79-86(2008).
$
$ Checked against paper. Checked at 6000 K.
$
$ Temperature dependencies are very large.
$
$ Invariant equilibria differ by up to 8 K, probably because of rounding errors.
$
$ There is an inverse miscibility gap with a minimum at 3695 K and x(U)=0.30.
$
 PAR  L(LIQUID,CO,U;0),,                -163347+39.88*T;,,            N 08Wan !
 PAR  L(LIQUID,CO,U;1),,                -79798+41.399*T;,,            N 08Wan !
 PAR  L(LIQUID,CO,U;2),,                +48002-21.715*T;,,            N 08Wan !
$
 PAR  L(FCC_A1,CO,U:VA;0),,             +UN_ASS;,,                    N !
 PAR  L(BCC_A2,CO,U:VA;0),,             -153882+88.309*T;,,           N 08Wan !
 PAR  L(HCP_A3,CO,U:VA;0),,             +UN_ASS;,,                    N !
$
 PAR  G(CO11U2,CO:U),,                  +11*GHSERCO+2*GHSERUU
             -460304+161.525*T;,,                                     N 08Wan !
 PAR  G(CO4U,CO:U),,                    +4*GHSERCO+GHSERUU
             -219750+77.515*T;,,                                      N 08Wan !
 PAR  G(CO3U,CO:U),,                    +3*GHSERCO+GHSERUU
             -212488+77.772*T;,,                                      N 08Wan !
$
 PAR  G(CO2U_C15,CO:U),,                +2*GHSERCO+GHSERUU
             -183768+61.212*T;,,                                      N 08Wan !
 PAR  G(CO2U_C15,U:CO),,                +2*GHSERUU+GHSERCO
             +183768-61.212*T;,,                                      N 08Wan !
 PAR  L(CO2U_C15,CO:CO,U;0),,           -200850+73.683*T;,,           N 08Wan !
$
 PAR  G(COU_BA,CO:U),,                  +GHSERCO+GHSERUU
             -135544+63.488*T;,,                                      N 08Wan !
 PAR  G(COU6_D2C,CO:U),,                +GHSERCO+6*GHSERUU
             -322280+213.703*T;,,                                     N 08Wan !
$ ------------------------------------------------------------------------------
$
$
 LIST-OF-REFERENCE
 NUMBER  SOURCE
  Null   'Unknown source'
  COST   'COST 507 database'
  91Din  'A.T. Dinsdale, Calphad, 15, 317-425(1991).'
  99SGUN 'SGTE unary database V.4.1, 1999.'
  04Che3 'P.-Y. Chevalier, E. Fischer, B. Cheynet,
          Calphad, 28, 15-40(2004); U, Zr'
  08Wan  'J. Wang, X.J. Liu, C.P. Wang,
          J. Nucl. Mater., 374,7 9-86(2008); Co-U'
!

File: data/databases/sgte-binary/CoV-03Bra-LB.tdb
$
$ Database for Co-V from J. Bratberg and B. Sundman 2003
$ (included in LB Vol. 2)
$
$ J. Bratberg, B. Sundman, J. Phase Equilib., 24, 495-503(2003).
$
$ Dataset created 2015.05.10 by Bengt Hallstedt.
$ 2020.07.25: Modified for use with GES6.
$
$ There seems to be some confusion about the crystal structure of Co3V.
$ It should probably not be modelled as ordered hcp.
$
$ CoV3 is modelled as a stoichiometric compound in the paper, but with
$ Wagner-Schottky model in LBall-v7+fun.tdb. The model in LB is not correct.
$
$ There are differences for the SIGMA_D8B parameters between the paper and
$ LBall-v7+fun.tdb.
$
$ In this dataset sigma and CoV3 are taken from the paper. This leads to
$ small differences for equilibria with CoV3 and sigma compared to LB.
$
$ ------------------------------------------------------------------------------
 TEMP-LIM 298.15 6000.00 !
$
$ELEMENT NAME  REF. STATE               ATOMIC MASS H298-H0    S298    !
$
 ELEMENT VA   VACUUM                      0.0          0.0      0.0    ! 
 ELEMENT CO   HCP_A3                     58.9332    4765.567   30.0400 ! 
 ELEMENT V    BCC_A2                     50.9415    4507.0     30.89   ! 
$ ------------------------------------------------------------------------------
$ Phase definitions
$
 PHASE LIQUID:L % 1 1 !
 CONST LIQUID:L : CO V : !
$
$ Fcc (cF4, Fm-3m) and MeX (cF8, Fm-3m)
$
 PHASE FCC_A1 %A 2 1 1 !
 CONST FCC_A1 : CO% V : VA : !
$
$ Disordered part of FCC_4SL, identical to FCC_A1
$
 PHASE A1_FCC %A 2 1 1 !
 CONST A1_FCC : CO% V : VA : !
$
$ Prototype AuCu3 (cP4, Pm-3m, L1_2) and AuCu (tP4, P4/mmm, L1_0)
$
 PHASE FCC_4SL %AY 5 0.25 0.25 0.25 0.25 1 !
 CONST FCC_4SL : CO V : CO V : CO V : CO V : VA : !
$
$ Bcc (cI2, Im-3m)
$
 PHASE BCC_A2 %B 2 1 3 !
 CONST BCC_A2 : CO V% : VA : !
$
$ Hcp (hP2, P6_3/mmc) and Me2X (NiAs-type, hP4, P6_3/mmc, B8_1)
$
 PHASE HCP_A3 %A 2 1 0.5 !
 CONST HCP_A3 : CO% V : VA : !
$
$ Disordered part of HCP_4SL, identical to HCP_A3
$
 PHASE A3_HCP %A 2 1 0.5 !
 CONST A3_HCP : CO% V : VA : !
$
$ Prototype AuCd (B19, oP4) and CdMg3 (D0_19, hP8, P6_3/mmc)
$ Co3V is Al3Pu (hP24, P6_3/mmc) according to LB/Pauling file
$ and Cu3P (hP24, P6_3cm, D0_21) according to LB binary
$
 PHASE HCP_4SL %AX 5 0.25 0.25 0.25 0.25 0.5 !
 CONST HCP_4SL : CO V : CO V : CO V : CO V : VA : !
$
$ Prototype CrFe (tP30)
$
 PHASE SIGMA_D8B % 3 10 4 16 !
 CONST SIGMA_D8B : CO V : V : CO V : !
$
$ Prototype Cr3Si (cP8, Pm-3n)
$
 PHASE COV3_A15 % 2 1 3 !
 CONST COV3_A15 : CO : V : !
$ ------------------------------------------------------------------------------
$ Defaults
$
 DEFINE-SYSTEM-DEFAULT ELEMENT 2 !
 DEFAULT-COM DEFINE_SYSTEM_ELEMENT VA !
 DEFAULT-COM REJECT_PHASE FCC_A1 HCP_A3 !
 TYPE-DEF % SEQ * !
 TYPE-DEF A GES AMEND_PHASE_DESCRIPTION @ MAGNETIC -3 0.28 !
 TYPE-DEF B GES AMEND_PHASE_DESCRIPTION @ MAGNETIC -1 0.4 !
 TYPE-DEF X GES AMEND_PHASE_DESCRIPTION HCP_4SL DIS_PART A3_HCP !
 TYPE-DEF Y GES AMEND_PHASE_DESCRIPTION FCC_4SL DIS_PART A1_FCC !
 FUNCTION ZERO      298.15  0;                                         6000 N !
 FUNCTION UN_ASS    298.15  0;                                         6000 N !
 FUNCTION R         298.15  +8.31451;                                  6000 N !
$ ------------------------------------------------------------------------------
$ Element data
$ ------------------------------------------------------------------------------
$ Co
$
 PAR  G(HCP_A3,CO:VA),,                 +GHSERCO;,,                   N 91Din !
 PAR  TC(HCP_A3,CO:VA),,                 1396.00;,,                   N 91Din !
 PAR  BM(HCP_A3,CO:VA),,                    1.35;,,                   N 91Din !
 PAR  G(A3_HCP,CO:VA),,                 +GHSERCO;,,                   N 91Din !
 PAR  TC(A3_HCP,CO:VA),,                 1396.00;,,                   N 91Din !
 PAR  BM(A3_HCP,CO:VA),,                    1.35;,,                   N 91Din !
 PAR  G(FCC_A1,CO:VA),,                 +GHSERCO
             +427.591-0.615248*T;,,                                   N 91Din !
 PAR  TC(FCC_A1,CO:VA),,                 1396.00;,,                   N 91Din !
 PAR  BM(FCC_A1,CO:VA),,                    1.35;,,                   N 91Din !
 PAR  G(A1_FCC,CO:VA),,                 +GHSERCO
             +427.591-0.615248*T;,,                                   N 91Din !
 PAR  TC(A1_FCC,CO:VA),,                 1396.00;,,                   N 91Din !
 PAR  BM(A1_FCC,CO:VA),,                    1.35;,,                   N 91Din !
 PAR  G(BCC_A2,CO:VA),,                 +GHSERCO+2938-0.7138*T;,,     N 91Din !
 PAR  TC(BCC_A2,CO:VA),,                 1450.00;,,                   N 91Din !
 PAR  BM(BCC_A2,CO:VA),,                    1.35;,,                   N 91Din !
$PAR  G(CBCC_A12,CO:VA),,               +GHSERCO+4155;,,              N 91Din !
$PAR  G(CUB_A13,CO:VA),,                +GHSERCO+3155;,,              N 91Din !
 PAR  G(LIQUID,CO),,                    +GLIQCO;,,                    N 91Din !
$
$PAR  G(COV3_A15,CO:CO),,               +4*GHSERCO+15000;,,           N Null !
$
 FUNCTION GHSERCO   298.15  +310.241+133.36601*T-25.0861*T*LN(T)
       -0.002654739*T**2-1.7348E-07*T**3+72527*T**(-1);
      1768.00  Y  -17197.666+253.28374*T-40.5*T*LN(T)+9.3488E+30*T**(-9);
      6000.00  N !
 FUNCTION GLIQCO    298.15  +15085.037-8.931932*T+GHSERCO-2.19801E-21*T**7;
      1768.00  Y  -846.61+243.599944*T-40.5*T*LN(T);
      6000.00  N !
 FUNCTION GFCCCO    298.15  +GHSERCO+427.59-0.615248*T;                6000 N !
 FUNCTION GBCCCO    298.15  +GHSERCO+2938-0.7138*T;                    6000 N !
$ ------------------------------------------------------------------------------
$ V
$
 PAR  G(BCC_A2,V:VA),,                  +GHSERVV;                4000 N 91Din !
 PAR  G(FCC_A1,V:VA),,                  +GHSERVV+7500+1.7*T;     4000 N 91Din !
 PAR  G(A1_FCC,V:VA),,                  +GHSERVV+7500+1.7*T;     4000 N 91Din !
 PAR  G(HCP_A3,V:VA),,                  +GHSERVV+4000+2.4*T;     4000 N 91Din !
 PAR  G(A3_HCP,V:VA),,                  +GHSERVV+4000+2.4*T;     4000 N 91Din !
$PAR  G(CBCC_A12,V:VA),,                +GHSERVV+9000;           4000 N 91Din !
$PAR  G(CUB_A13,V:VA),,                 +GHSERVV+10000;          4000 N 91Din !
 PAR  G(LIQUID,V),,                     +GLIQVV;                 4000 N 91Din !
$
$ Original parameter from 03Bra below
 PAR  G(SIGMA_D8B,V:V:V),,              +30*GHSERVV+200000;      4000 N 03Bra !
$ Parameter from LBall-v7+fun.tdb below
$PAR  G(SIGMA_D8B,V:V:V),,              +30*GHSERVV+100000;      4000 N 02Sun !
$PAR  G(COV3_A15,V:V),,                 +4*GHSERVV+15000;        4000 N Null !
$
 FUNCTION GHSERVV   298.15  -7930.43+133.346053*T-24.134*T*LN(T)
       -0.003098*T**2+1.2175E-07*T**3+69460*T**(-1);
       790.00  Y  -7967.842+143.291093*T-25.9*T*LN(T)
       +6.25E-05*T**2-6.8E-07*T**3;
      2183.00  Y  -41689.864+321.140783*T-47.43*T*LN(T)+6.44389E+31*T**(-9);
      4000.00  N !
 FUNCTION GLIQVV    298.15  +20764.117-9.455552*T+GHSERVV-5.19136E-22*T**7;
      2183.00  Y  -19617.51+311.055983*T-47.43*T*LN(T);
      4000.00  N !
 FUNCTION GFCCVV    298.15  +GHSERVV+7500+1.7*T;                       4000 N !
$ ------------------------------------------------------------------------------
$ Binary system
$
$ From J. Bratberg and B. Sundman 2003 (included in LB Vol. 2)
$
$ J. Bratberg, B. Sundman, J. Phase Equilib., 24, 495-503(2003).
$
$ Checked against paper and LB. Checked at 6000 K.
$
$ There seems to be some confusion about the crystal structure of Co3V.
$ It should probably not be modelled as ordered hcp.
$
$ CoV3 is modelled as a stoichiometric compound in the paper, but with
$ Wagner-Schottky model in LBall-v7+fun.tdb. The model in LB is not correct.
$
$ There are differences for the SIGMA_D8B parameters between the paper and
$ LBall-v7+fun.tdb.
$
$ In this dataset sigma and CoV3 are taken from the paper. This leads to
$ small differences for equilibria with CoV3 and sigma compared to LB.
$
 PAR  L(LIQUID,CO,V;0),,                -37500;,,                     N 03Bra !
 PAR  L(LIQUID,CO,V;1),,                -8100;,,                      N 03Bra !
$
 PAR  L(FCC_A1,CO,V:VA;0),,             +LFDCOV0-7000+9.3*T;,,        N 03Bra !
 PAR  L(FCC_A1,CO,V:VA;1),,             +LFDCOV1;,,                   N 03Bra !
 PAR  L(FCC_A1,CO,V:VA;2),,             +LFDCOV2;,,                   N 03Bra !
 PAR  L(FCC_A1,CO,V:VA;3),,             +LFDCOV3;,,                   N 03Bra !
 PAR  L(FCC_A1,CO,V:VA;4),,             +LFDCOV4;,,                   N 03Bra !
 PAR  TC(FCC_A1,CO,V:VA;0),,            -4140.00;,,                   N 03Bra !
$
 PAR  L(A1_FCC,CO,V:VA;0),,             +LFDCOV0-7000+9.3*T;,,        N 03Bra !
 PAR  L(A1_FCC,CO,V:VA;1),,             +LFDCOV1;,,                   N 03Bra !
 PAR  L(A1_FCC,CO,V:VA;2),,             +LFDCOV2;,,                   N 03Bra !
 PAR  L(A1_FCC,CO,V:VA;3),,             +LFDCOV3;,,                   N 03Bra !
 PAR  L(A1_FCC,CO,V:VA;4),,             +LFDCOV4;,,                   N 03Bra !
 PAR  TC(A1_FCC,CO,V:VA;0),,            -4140.00;,,                   N 03Bra !
$
 PAR  G(FCC_4SL,CO:CO:CO:V:VA),,        +3*UFCO3V;,,                  N 03Bra !
 PAR  G(FCC_4SL,CO:CO:V:CO:VA),,        +3*UFCO3V;,,                  N 03Bra !
 PAR  G(FCC_4SL,CO:V:CO:CO:VA),,        +3*UFCO3V;,,                  N 03Bra !
 PAR  G(FCC_4SL,V:CO:CO:CO:VA),,        +3*UFCO3V;,,                  N 03Bra !
 PAR  G(FCC_4SL,CO:CO:V:V:VA),,         +4*UFCO2V2;,,                 N 03Bra !
 PAR  G(FCC_4SL,CO:V:CO:V:VA),,         +4*UFCO2V2;,,                 N 03Bra !
 PAR  G(FCC_4SL,CO:V:V:CO:VA),,         +4*UFCO2V2;,,                 N 03Bra !
 PAR  G(FCC_4SL,V:CO:CO:V:VA),,         +4*UFCO2V2;,,                 N 03Bra !
 PAR  G(FCC_4SL,V:CO:V:CO:VA),,         +4*UFCO2V2;,,                 N 03Bra !
 PAR  G(FCC_4SL,V:V:CO:CO:VA),,         +4*UFCO2V2;,,                 N 03Bra !
 PAR  G(FCC_4SL,CO:V:V:V:VA),,          +3*UFCOV3;,,                  N 03Bra !
 PAR  G(FCC_4SL,V:CO:V:V:VA),,          +3*UFCOV3;,,                  N 03Bra !
 PAR  G(FCC_4SL,V:V:CO:V:VA),,          +3*UFCOV3;,,                  N 03Bra !
 PAR  G(FCC_4SL,V:V:V:CO:VA),,          +3*UFCOV3;,,                  N 03Bra !
 PAR  L(FCC_4SL,CO,V:CO,V:CO:CO:VA;0),, +SFCO3V;,,                    N 03Bra !
 PAR  L(FCC_4SL,CO,V:CO:CO,V:CO:VA;0),, +SFCO3V;,,                    N 03Bra !
 PAR  L(FCC_4SL,CO,V:CO:CO:CO,V:VA;0),, +SFCO3V;,,                    N 03Bra !
 PAR  L(FCC_4SL,CO:CO,V:CO,V:CO:VA;0),, +SFCO3V;,,                    N 03Bra !
 PAR  L(FCC_4SL,CO:CO,V:CO:CO,V:VA;0),, +SFCO3V;,,                    N 03Bra !
 PAR  L(FCC_4SL,CO:CO:CO,V:CO,V:VA;0),, +SFCO3V;,,                    N 03Bra !
 PAR  L(FCC_4SL,CO,V:CO,V:CO:V:VA;0),,  +SFCO2V2;,,                   N 03Bra !
 PAR  L(FCC_4SL,CO,V:CO,V:V:CO:VA;0),,  +SFCO2V2;,,                   N 03Bra !
 PAR  L(FCC_4SL,CO,V:CO:CO,V:V:VA;0),,  +SFCO2V2;,,                   N 03Bra !
 PAR  L(FCC_4SL,CO,V:V:CO,V:CO:VA;0),,  +SFCO2V2;,,                   N 03Bra !
 PAR  L(FCC_4SL,CO,V:CO:V:CO,V:VA;0),,  +SFCO2V2;,,                   N 03Bra !
 PAR  L(FCC_4SL,CO,V:V:CO:CO,V:VA;0),,  +SFCO2V2;,,                   N 03Bra !
 PAR  L(FCC_4SL,CO:CO,V:CO,V:V:VA;0),,  +SFCO2V2;,,                   N 03Bra !
 PAR  L(FCC_4SL,V:CO,V:CO,V:CO:VA;0),,  +SFCO2V2;,,                   N 03Bra !
 PAR  L(FCC_4SL,CO:CO,V:V:CO,V:VA;0),,  +SFCO2V2;,,                   N 03Bra !
 PAR  L(FCC_4SL,V:CO,V:CO:CO,V:VA;0),,  +SFCO2V2;,,                   N 03Bra !
 PAR  L(FCC_4SL,CO:V:CO,V:CO,V:VA;0),,  +SFCO2V2;,,                   N 03Bra !
 PAR  L(FCC_4SL,V:CO:CO,V:CO,V:VA;0),,  +SFCO2V2;,,                   N 03Bra !
 PAR  L(FCC_4SL,CO,V:CO,V:V:V:VA;0),,   +SFCOV3;,,                    N 03Bra !
 PAR  L(FCC_4SL,CO,V:V:CO,V:V:VA;0),,   +SFCOV3;,,                    N 03Bra !
 PAR  L(FCC_4SL,CO,V:V:V:CO,V:VA;0),,   +SFCOV3;,,                    N 03Bra !
 PAR  L(FCC_4SL,V:CO,V:CO,V:V:VA;0),,   +SFCOV3;,,                    N 03Bra !
 PAR  L(FCC_4SL,V:CO,V:V:CO,V:VA;0),,   +SFCOV3;,,                    N 03Bra !
 PAR  L(FCC_4SL,V:V:CO,V:CO,V:VA;0),,   +SFCOV3;,,                    N 03Bra !
$
 PAR  L(BCC_A2,CO,V:VA;0),,             -23000+3*T;,,                 N 03Bra !
$
 PAR  L(HCP_A3,CO,V:VA;0),,             +LFDCOV0-4300+9.3*T;,,        N 03Bra !
 PAR  L(HCP_A3,CO,V:VA;1),,             +LFDCOV1;,,                   N 03Bra !
 PAR  L(HCP_A3,CO,V:VA;2),,             +LFDCOV2;,,                   N 03Bra !
 PAR  L(HCP_A3,CO,V:VA;3),,             +LFDCOV3;,,                   N 03Bra !
 PAR  L(HCP_A3,CO,V:VA;4),,             +LFDCOV4;,,                   N 03Bra !
 PAR  TC(HCP_A3,CO,V:VA;0),,            -4140.00;,,                   N 03Bra !
$
 PAR  L(A3_HCP,CO,V:VA;0),,             +LFDCOV0-4300+9.3*T;,,        N 03Bra !
 PAR  L(A3_HCP,CO,V:VA;1),,             +LFDCOV1;,,                   N 03Bra !
 PAR  L(A3_HCP,CO,V:VA;2),,             +LFDCOV2;,,                   N 03Bra !
 PAR  L(A3_HCP,CO,V:VA;3),,             +LFDCOV3;,,                   N 03Bra !
 PAR  L(A3_HCP,CO,V:VA;4),,             +LFDCOV4;,,                   N 03Bra !
 PAR  TC(A3_HCP,CO,V:VA;0),,            -4140.00;,,                   N 03Bra !
$
 PAR  G(HCP_4SL,CO:CO:CO:V:VA),,        +3*UFCO3V-600;,,              N 03Bra !
 PAR  G(HCP_4SL,CO:CO:V:CO:VA),,        +3*UFCO3V-600;,,              N 03Bra !
 PAR  G(HCP_4SL,CO:V:CO:CO:VA),,        +3*UFCO3V-600;,,              N 03Bra !
 PAR  G(HCP_4SL,V:CO:CO:CO:VA),,        +3*UFCO3V-600;,,              N 03Bra !
 PAR  G(HCP_4SL,CO:CO:V:V:VA),,         +4*UFCO2V2;,,                 N 03Bra !
 PAR  G(HCP_4SL,CO:V:CO:V:VA),,         +4*UFCO2V2;,,                 N 03Bra !
 PAR  G(HCP_4SL,CO:V:V:CO:VA),,         +4*UFCO2V2;,,                 N 03Bra !
 PAR  G(HCP_4SL,V:CO:CO:V:VA),,         +4*UFCO2V2;,,                 N 03Bra !
 PAR  G(HCP_4SL,V:CO:V:CO:VA),,         +4*UFCO2V2;,,                 N 03Bra !
 PAR  G(HCP_4SL,V:V:CO:CO:VA),,         +4*UFCO2V2;,,                 N 03Bra !
 PAR  G(HCP_4SL,CO:V:V:V:VA),,          +3*UFCOV3;,,                  N 03Bra !
 PAR  G(HCP_4SL,V:CO:V:V:VA),,          +3*UFCOV3;,,                  N 03Bra !
 PAR  G(HCP_4SL,V:V:CO:V:VA),,          +3*UFCOV3;,,                  N 03Bra !
 PAR  G(HCP_4SL,V:V:V:CO:VA),,          +3*UFCOV3;,,                  N 03Bra !
 PAR  L(HCP_4SL,CO,V:CO,V:CO:CO:VA;0),, +SFCO3V;,,                    N 03Bra !
 PAR  L(HCP_4SL,CO,V:CO:CO,V:CO:VA;0),, +SFCO3V;,,                    N 03Bra !
 PAR  L(HCP_4SL,CO,V:CO:CO:CO,V:VA;0),, +SFCO3V;,,                    N 03Bra !
 PAR  L(HCP_4SL,CO:CO,V:CO,V:CO:VA;0),, +SFCO3V;,,                    N 03Bra !
 PAR  L(HCP_4SL,CO:CO,V:CO:CO,V:VA;0),, +SFCO3V;,,                    N 03Bra !
 PAR  L(HCP_4SL,CO:CO:CO,V:CO,V:VA;0),, +SFCO3V;,,                    N 03Bra !
 PAR  L(HCP_4SL,CO,V:CO,V:CO:V:VA;0),,  +SFCO2V2;,,                   N 03Bra !
 PAR  L(HCP_4SL,CO,V:CO,V:V:CO:VA;0),,  +SFCO2V2;,,                   N 03Bra !
 PAR  L(HCP_4SL,CO,V:CO:CO,V:V:VA;0),,  +SFCO2V2;,,                   N 03Bra !
 PAR  L(HCP_4SL,CO,V:V:CO,V:CO:VA;0),,  +SFCO2V2;,,                   N 03Bra !
 PAR  L(HCP_4SL,CO,V:CO:V:CO,V:VA;0),,  +SFCO2V2;,,                   N 03Bra !
 PAR  L(HCP_4SL,CO,V:V:CO:CO,V:VA;0),,  +SFCO2V2;,,                   N 03Bra !
 PAR  L(HCP_4SL,CO:CO,V:CO,V:V:VA;0),,  +SFCO2V2;,,                   N 03Bra !
 PAR  L(HCP_4SL,V:CO,V:CO,V:CO:VA;0),,  +SFCO2V2;,,                   N 03Bra !
 PAR  L(HCP_4SL,CO:CO,V:V:CO,V:VA;0),,  +SFCO2V2;,,                   N 03Bra !
 PAR  L(HCP_4SL,V:CO,V:CO:CO,V:VA;0),,  +SFCO2V2;,,                   N 03Bra !
 PAR  L(HCP_4SL,CO:V:CO,V:CO,V:VA;0),,  +SFCO2V2;,,                   N 03Bra !
 PAR  L(HCP_4SL,V:CO:CO,V:CO,V:VA;0),,  +SFCO2V2;,,                   N 03Bra !
 PAR  L(HCP_4SL,CO,V:CO,V:V:V:VA;0),,   +SFCOV3;,,                    N 03Bra !
 PAR  L(HCP_4SL,CO,V:V:CO,V:V:VA;0),,   +SFCOV3;,,                    N 03Bra !
 PAR  L(HCP_4SL,CO,V:V:V:CO,V:VA;0),,   +SFCOV3;,,                    N 03Bra !
 PAR  L(HCP_4SL,V:CO,V:CO,V:V:VA;0),,   +SFCOV3;,,                    N 03Bra !
 PAR  L(HCP_4SL,V:CO,V:V:CO,V:VA;0),,   +SFCOV3;,,                    N 03Bra !
 PAR  L(HCP_4SL,V:V:CO,V:CO,V:VA;0),,   +SFCOV3;,,                    N 03Bra !
$
 PAR  G(SIGMA_D8B,CO:V:CO),,            +10*GFCCCO+4*GHSERVV+16*GBCCCO
             -397000+113*T;,,                                         N 03Bra !
 PAR  G(SIGMA_D8B,CO:V:V),,             +10*GFCCCO+20*GHSERVV
             -367000;,,                                               N 03Bra !
 PAR  G(SIGMA_D8B,V:V:CO),,             +14*GHSERVV+16*GFCCCO
             +50000;,,                                                N 03Bra !
$ Parameter from LBall-v7+fun.tdb below
$PAR  L(SIGMA_D8B,CO,V:V:V;0),,         +120000;,,                    N 02Sun !
$
$ Original parameter from 03Bra below
 PAR  G(COV3_A15,CO:V),,                +GHSERCO+3*GHSERVV
             -52000+9*T;,,                                            N 03Bra !
$ Parameter from LBall-v7+fun.tdb below
$PAR  G(COV3_A15,CO:V),,                +GHSERCO+3*GHSERVV
$            -52000+9.2*T;,,                                          N 03Bra !
$PAR  G(COV3_A15,V:CO),,                +GHSERVV+3*GHSERCO
$            +52000-9.2*T;,,                                          N Null !
$PAR  L(COV3_A15,CO,V:CO;0),,           +ZERO;,,                      N Null !
$PAR  L(COV3_A15,CO,V:V;0),,            +50000;,,                     N Null !
$PAR  L(COV3_A15,CO:CO,V;0),,           +ZERO;,,                      N Null !
$PAR  L(COV3_A15,V:CO,V;0),,            +50000;,,                     N Null !
$
 FUNCTION UFCO3V    298.15  -5370;                                     6000 N !
 FUNCTION UFCO2V2   298.15  -2380;                                     6000 N !
 FUNCTION UFCOV3    298.15  -2380;                                     6000 N !
 FUNCTION SFCO3V    298.15  +UFCO3V;                                   6000 N !
 FUNCTION SFCO2V2   298.15  +UFCO2V2;                                  6000 N !
 FUNCTION SFCOV3    298.15  +UFCOV3;                                   6000 N !
 FUNCTION LFDCOV0   298.15  +3*UFCO3V+6*UFCO2V2+3*UFCOV3+0.375*SFCO3V
       +0.75*SFCO2V2+0.375*SFCOV3;
      6000.00  N !
 FUNCTION LFDCOV1   298.15  +6*UFCO3V-6*UFCOV3+0.75*SFCO3V
       -0.75*SFCOV3;
      6000.00  N !
 FUNCTION LFDCOV2   298.15  +3*UFCO3V-6*UFCO2V2+3*UFCOV3-1.5*SFCO2V2;  6000 N !
 FUNCTION LFDCOV3   298.15  -0.75*SFCO3V+0.75*SFCOV3;                  6000 N !
 FUNCTION LFDCOV4   298.15  -0.375*SFCO3V+0.75*SFCO2V2-0.375*SFCOV3;   6000 N !
$ ------------------------------------------------------------------------------
$
 ASSESSED_SYSTEM
  CO-V(TDB -* +LIQUID +COV3_A15 +BCC_A2 +HCP_4SL +A1_FCC
  +A3_HCP +FCC_4SL +SIGMA_D8B ;G5 C_S:HCP_4SL/CO:CO:CO:V:VA
  MAJ:HCP_4SL/CO:CO:CO:CO:VA C_S:FCC_4SL/CO:CO:CO:CO:VA
  ;P3 TMM:300/2300 STP:0.08/1000) !
$
$
 LIST-OF-REFERENCE
 NUMBER  SOURCE
  Null   'Unknown source'
  Same   'Same or similar interaction as in the corresponding stable phase'
  REFLAV 'Laves phase convention: G(LAVES,X:X)=+3*GHSERXX+15000'
  91Din  'A.T. Dinsdale, Calphad, 15, 317-425(1991).'
  02Sun  'B. Sundman, sigma parameters for LB, 2002; Co-V'
  03Bra  'J. Bratberg, B. Sundman, J. Phase Equilib., 24, 495-503(2003); Co-V'
!
