Repository: orchid-calphad/orchid-project.org

# orchid-project.org

Website and released data of **ORCHID** (Open Repository for CALPHAD Hypotheses, Intelligence, and Discovery),
served by GitHub Pages at https://orchid-project.org. Releases are archived on Zenodo (one DOI per version).

- `index.html`, `catalog/`, `best-practices.html` — static, self-contained pages (generated in the ORCHID tooling).
- `data/` — released data: catalog, redistributable TDB files, convex hulls. Licences: `data/LICENSES.md`, `data/NOTICE.md`.
- `llms.txt`, `data/croissant.json`, `CITATION.cff`, `.zenodo.json` — machine-readable metadata.

Only data with clear redistribution rights are published.

File: data/databases/sgte-binary/CoV-20Wan.tdb
$
$ Database for Co-V from P. Wang et al. 2020.
$
$ P. Wang, T. Hammerschmidt, U.R. Kattner, G.B. Olson,
$ Calphad, 68, 101729(2020).
$
$ Dataset created 2020.07.25 by Bengt Hallstedt.
$
$ Sigma is modelled with an add-on model. In the paper the model is fractional
$ which is converted to integer in this dataset.
$
$ There is no hcp interaction included in the paper. Using the same interaction
$ as for fcc makes hcp stable above Co3V. The hcp interaction was set to
$ 10 kJ/mol less than the fcc interaction.
$
$ The parameters for CoV3 are misprinted in the paper.
$
$ ------------------------------------------------------------------------------
 TEMP-LIM 298.15 6000.00 !
$
$ELEMENT NAME  REF. STATE               ATOMIC MASS H298-H0    S298    !
$
 ELEMENT VA   VACUUM                      0.0          0.0      0.0    ! 
 ELEMENT CO   HCP_A3                     58.9332    4765.567   30.0400 ! 
 ELEMENT V    BCC_A2                     50.9415    4507.0     30.89   ! 
$ ------------------------------------------------------------------------------
$ Phase definitions
$
 PHASE LIQUID:L % 1 1 !
 CONST LIQUID:L : CO V : !
$
$ Fcc (cF4, Fm-3m) and MeX (cF8, Fm-3m)
$
 PHASE FCC_A1 %A 2 1 1 !
 CONST FCC_A1 : CO% V : VA : !
$
$ Disordered part of FCC_4SL, identical to FCC_A1
$
 PHASE A1_FCC %A 2 1 1 !
 CONST A1_FCC : CO% V : VA : !
$
$ Prototype AuCu3 (cP4, Pm-3m, L1_2) and AuCu (tP4, P4/mmm, L1_0)
$
 PHASE FCC_4SL:F %AY 5 0.25 0.25 0.25 0.25 1 !
 CONST FCC_4SL:F : CO V : CO V : CO V : CO V : VA : !
$
$ Bcc (cI2, Im-3m)
$
 PHASE BCC_A2 %B 2 1 3 !
 CONST BCC_A2 : CO V% : VA : !
$
$ Hcp (hP2, P6_3/mmc) and Me2X (NiAs-type, hP4, P6_3/mmc, B8_1)
$
 PHASE HCP_A3 %A 2 1 0.5 !
 CONST HCP_A3 : CO% V : VA : !
$
$ Prototype Al3Pu (hP24, P6_3/mmc)
$
 PHASE CO3V % 2 3 1 !
 CONST CO3V : CO% V : CO V% : !
$
$ Disordered contribution to SIGMA_D8B
$
 PHASE DIS_SIGMA %A 1 1 !
 CONST DIS_SIGMA : CO V : !
$
$ Prototype CrFe (tP30)
$
 PHASE SIGMA_D8B %AP 3 10 4 16 !
 CONST SIGMA_D8B : CO V : CO V : CO V : !
$
$ Prototype Cr3Si (cP8, Pm-3n)
$
 PHASE COV3_A15 % 2 1 3 !
 CONST COV3_A15 : CO : V : !
$ ------------------------------------------------------------------------------
$ Defaults
$
 DEFINE-SYSTEM-DEFAULT ELEMENT 2 !
 DEFAULT-COM DEFINE_SYSTEM_ELEMENT VA !
 TYPE-DEF % SEQ * !
 TYPE-DEF A GES AMEND_PHASE_DESCRIPTION @ MAGNETIC -3 0.28 !
 TYPE-DEF B GES AMEND_PHASE_DESCRIPTION @ MAGNETIC -1 0.4 !
 TYPE-DEF P GES AMEND_PHASE_DESCRIPTION SIGMA_D8B NEVER_DIS DIS_SIGMA !
 TYPE-DEF Y GES AMEND_PHASE_DESCRIPTION FCC_4SL DIS_PART A1_FCC !
 FUNCTION ZERO      298.15  0;                                         6000 N !
 FUNCTION UN_ASS    298.15  0;                                         6000 N !
 FUNCTION R         298.15  +8.31451;                                  6000 N !
$ ------------------------------------------------------------------------------
$ Element data
$ ------------------------------------------------------------------------------
$ Co
$
 PAR  G(HCP_A3,CO:VA),,                 +GHSERCO;,,                   N 91Din !
 PAR  TC(HCP_A3,CO:VA),,                 1396.00;,,                   N 91Din !
 PAR  BM(HCP_A3,CO:VA),,                    1.35;,,                   N 91Din !
 PAR  G(FCC_A1,CO:VA),,                 +GHSERCO
             +427.591-0.615248*T;,,                                   N 91Din !
 PAR  TC(FCC_A1,CO:VA),,                 1396.00;,,                   N 91Din !
 PAR  BM(FCC_A1,CO:VA),,                    1.35;,,                   N 91Din !
 PAR  G(A1_FCC,CO:VA),,                 +GHSERCO
             +427.591-0.615248*T;,,                                   N 91Din !
 PAR  TC(A1_FCC,CO:VA),,                 1396.00;,,                   N 91Din !
 PAR  BM(A1_FCC,CO:VA),,                    1.35;,,                   N 91Din !
 PAR  G(BCC_A2,CO:VA),,                 +GHSERCO+2938-0.7138*T;,,     N 91Din !
 PAR  TC(BCC_A2,CO:VA),,                 1450.00;,,                   N 91Din !
 PAR  BM(BCC_A2,CO:VA),,                    1.35;,,                   N 91Din !
$PAR  G(CBCC_A12,CO:VA),,               +GHSERCO+4155;,,              N 91Din !
$PAR  G(CUB_A13,CO:VA),,                +GHSERCO+3155;,,              N 91Din !
 PAR  G(LIQUID,CO),,                    +GLIQCO;,,                    N 91Din !
$
 PAR  G(CO3V,CO:CO),,                   +4*GHSERCO+4408;,,            N 20Wan !
 PAR  G(DIS_SIGMA,CO),,                 +GHSERCO+6958;,,              N 20Wan !
 PAR  TC(SIGMA_D8B,CO:CO:CO),,           1400.00;,,                   N 20Wan !
$PAR  BM(SIGMA_D8B,CO:CO:CO),,              1.66;,,                   N 20Wan !
 PAR  BM(SIGMA_D8B,CO:CO:CO),,          5.5776E12;,,                  N 20Wan !
$
 FUNCTION GHSERCO   298.15  +310.241+133.36601*T-25.0861*T*LN(T)
       -0.002654739*T**2-1.7348E-07*T**3+72527*T**(-1);
      1768.00  Y  -17197.666+253.28374*T-40.5*T*LN(T)+9.3488E+30*T**(-9);
      6000.00  N !
 FUNCTION GLIQCO    298.15  +15085.037-8.931932*T+GHSERCO-2.19801E-21*T**7;
      1768.00  Y  -846.61+243.599944*T-40.5*T*LN(T);
      6000.00  N !
 FUNCTION GFCCCO    298.15  +GHSERCO+427.59-0.615248*T;                6000 N !
 FUNCTION GBCCCO    298.15  +GHSERCO+2938-0.7138*T;                    6000 N !
$ ------------------------------------------------------------------------------
$ V
$
 PAR  G(BCC_A2,V:VA),,                  +GHSERVV;                4000 N 91Din !
 PAR  G(FCC_A1,V:VA),,                  +GHSERVV+7500+1.7*T;     4000 N 91Din !
 PAR  G(A1_FCC,V:VA),,                  +GHSERVV+7500+1.7*T;     4000 N 91Din !
 PAR  G(HCP_A3,V:VA),,                  +GHSERVV+4000+2.4*T;     4000 N 91Din !
$PAR  G(CBCC_A12,V:VA),,                +GHSERVV+9000;           4000 N 91Din !
$PAR  G(CUB_A13,V:VA),,                 +GHSERVV+10000;          4000 N 91Din !
 PAR  G(LIQUID,V),,                     +GLIQVV;                 4000 N 91Din !
$
 PAR  G(CO3V,V:V),,                     +4*GHSERVV+93136;,,           N 20Wan !
 PAR  G(DIS_SIGMA,V),,                  +GHSERVV+3768.4;,,            N 20Wan !
$
 FUNCTION GHSERVV   298.15  -7930.43+133.346053*T-24.134*T*LN(T)
       -0.003098*T**2+1.2175E-07*T**3+69460*T**(-1);
       790.00  Y  -7967.842+143.291093*T-25.9*T*LN(T)
       +6.25E-05*T**2-6.8E-07*T**3;
      2183.00  Y  -41689.864+321.140783*T-47.43*T*LN(T)+6.44389E+31*T**(-9);
      4000.00  N !
 FUNCTION GLIQVV    298.15  +20764.117-9.455552*T+GHSERVV-5.19136E-22*T**7;
      2183.00  Y  -19617.51+311.055983*T-47.43*T*LN(T);
      4000.00  N !
 FUNCTION GFCCVV    298.15  +GHSERVV+7500+1.7*T;                       4000 N !
$ ------------------------------------------------------------------------------
$ Binary system
$
$ P. Wang, T. Hammerschmidt, U.R. Kattner, G.B. Olson,
$ Calphad, 68, 101729(2020).
$
$ Checked against paper and author's tdb. Checked at 6000 K.
$
$ Sigma is modelled with an add-on model. In the paper the model is fractional
$ which is converted to integer in this dataset.
$
$ There is no hcp interaction included in the paper. Using the same interaction
$ as for fcc makes hcp stable above Co3V. The hcp interaction was set to
$ 10 kJ/mol less than the fcc interaction.
$
$ The parameters for CoV3 are misprinted in the paper.
$
 PAR  L(LIQUID,CO,V;0),,                -60297.6+2.6502*T;,,          N 20Wan !
 PAR  L(LIQUID,CO,V;1),,                -10417.3;,,                   N 20Wan !
 PAR  L(LIQUID,CO,V;2),,                +18698.7;,,                   N 20Wan !
$
 PAR  L(FCC_A1,CO,V:VA;0),,             -69595.2+11.2314*T;,,         N 20Wan !
 PAR  L(FCC_A1,CO,V:VA;1),,             -41802.8+4.2329*T;,,          N 20Wan !
 PAR  L(FCC_A1,CO,V:VA;2),,             +29000;,,                     N 20Wan !
 PAR  TC(FCC_A1,CO,V:VA;0),,            -2500.00;,,                   N 20Wan !
 PAR  TC(FCC_A1,CO,V:VA;1),,            -1000.00;,,                   N 20Wan !
$
 PAR  L(A1_FCC,CO,V:VA;0),,             -69595.2+11.2314*T;,,         N 20Wan !
 PAR  L(A1_FCC,CO,V:VA;1),,             -41802.8+4.2329*T;,,          N 20Wan !
 PAR  L(A1_FCC,CO,V:VA;2),,             +29000;,,                     N 20Wan !
 PAR  TC(A1_FCC,CO,V:VA;0),,            -2500.00;,,                   N 20Wan !
 PAR  TC(A1_FCC,CO,V:VA;1),,            -1000.00;,,                   N 20Wan !
$
 PAR  G(FCC_4SL,CO:CO:CO:V:VA),,        +GFCO3V;,,                    N 20Wan !
 PAR  G(FCC_4SL,CO:CO:V:V:VA),,         +GFCO2V2;,,                   N 20Wan !
 PAR  G(FCC_4SL,CO:V:V:V:VA),,          +GFCOV3;,,                    N 20Wan !
$
 PAR  L(BCC_A2,CO,V:VA;0),,             -62617.3+12.1461*T;,,         N 20Wan !
 PAR  L(BCC_A2,CO,V:VA;1),,             -18518.3;,,                   N 20Wan !
$
 PAR  L(HCP_A3,CO,V:VA;0),,             -59595.2+11.2314*T;,,         N Same !
 PAR  L(HCP_A3,CO,V:VA;1),,             -41802.8+4.2329*T;,,          N Same !
 PAR  L(HCP_A3,CO,V:VA;2),,             +29000;,,                     N Same !
 PAR  TC(HCP_A3,CO,V:VA;0),,            -2500.00;,,                   N Same !
 PAR  TC(HCP_A3,CO,V:VA;1),,            -1000.00;,,                   N Same !
$
 PAR  G(CO3V,CO:V),,                    +3*GHSERCO+GHSERVV
             -91066+20.216*T;,,                                       N 20Wan !
 PAR  G(CO3V,V:CO),,                    +GHSERCO+3*GHSERVV+19008;,,   N 20Wan !
 PAR  L(CO3V,CO,V:V;0),,                -134045.2;,,                  N 20Wan !
 PAR  L(CO3V,CO:CO,V;0),,               +80000;,,                     N 20Wan !
$
 PAR  L(DIS_SIGMA,CO,V;0),,             -27066.3;,,                   N 20Wan !
 PAR  L(DIS_SIGMA,CO,V;1),,             -65628.6;,,                   N 20Wan !
$
 PAR  G(SIGMA_D8B,CO:CO:V),,            -509787+144.264*T;,,          N 20Wan !
 PAR  G(SIGMA_D8B,CO:V:CO),,            -134364+154.911*T;,,          N 20Wan !
 PAR  G(SIGMA_D8B,CO:V:V),,             -756849+84.471*T;,,           N 20Wan !
 PAR  G(SIGMA_D8B,V:CO:CO),,            +83940;,,                     N 20Wan !
 PAR  G(SIGMA_D8B,V:CO:V),,             -33474;,,                     N 20Wan !
 PAR  G(SIGMA_D8B,V:V:CO),,             -169911;,,                    N 20Wan !
$
 PAR  G(COV3_A15,CO:V),,                +GHSERCO+3*GHSERVV
             -84354.8+22.5684*T;,,                                    N 20Wan !
$
 FUNCTION U1FCOV    298.15  -4498.5+0.7535*T;                          6000 N !
 FUNCTION GFCO3V    298.15  +3*U1FCOV;                                 6000 N !
 FUNCTION GFCO2V2   298.15  +4*U1FCOV+9034.8;                          6000 N !
 FUNCTION GFCOV3    298.15  +7000;                                     6000 N !
$ ------------------------------------------------------------------------------
$
 ASSESSED_SYSTEM
  CO-V(TDB -* +LIQUID +COV3_A15 +BCC_A2 +HCP_A3 +CO3V +A1_FCC
  +FCC_4SL +SIGMA_D8B ;G5 C_S:HCP_4SL/CO:CO:CO:V:VA
  MAJ:HCP_4SL/CO:CO:CO:CO:VA C_S:FCC_4SL/CO:CO:CO:CO:VA
  ;P3 TMM:300/2300 STP:0.08/1000) !
$
$
 LIST-OF-REFERENCE
 NUMBER  SOURCE
  Null   'Unknown source'
  Same   'Same or similar interaction as in the corresponding stable phase'
  REFLAV 'Laves phase convention: G(LAVES,X:X)=+3*GHSERXX+15000'
  91Din  'A.T. Dinsdale, Calphad, 15, 317-425(1991).'
  20Wan  'P. Wang, T. Hammerschmidt, U.R. Kattner, G.B. Olson,
          Calphad, 68, 101729(2020); Co-V'
!

File: data/databases/sgte-binary/CoV-24Sun.tdb
$
$ Database for Co-V from J. Sun et al. 2024.
$
$ J. Sun, C. Guo, C. Li, Z. Du, Calphad, 87, 102762(2024).
$
$ Dataset created 2025.01.16 by Bengt Hallstedt.
$
$ Modified from 15Wan. 10:20 model for sigma instead of 8:4:18 and some changed
$ parameter values.
$
$ A Wagner-Schottky model is used for sigma (but not for Co3V).
$
$ Parameters are missing or misprinted in the paper.
$
$ The hcp interaction given in the paper is for V-Zr, not for Co-V.
$
$ There is an inverse miscibility gap with a minimum at 4864 K and x(V)=0.68.
$
$ ------------------------------------------------------------------------------
 TEMP-LIM 298.15 6000.00 !
$
$ELEMENT NAME  REF. STATE               ATOMIC MASS H298-H0    S298    !
$
 ELEMENT VA   VACUUM                      0.0          0.0      0.0    ! 
 ELEMENT CO   HCP_A3                     58.9332    4765.567   30.0400 ! 
 ELEMENT V    BCC_A2                     50.9415    4507.0     30.89   ! 
$ ------------------------------------------------------------------------------
$ Phase definitions
$
 PHASE LIQUID:L % 1 1 !
 CONST LIQUID:L : CO V : !
$
$ Fcc (cF4, Fm-3m) and MeX (cF8, Fm-3m)
$
 PHASE FCC_A1 %A 2 1 1 !
 CONST FCC_A1 : CO% V : VA : !
$
$ Bcc (cI2, Im-3m)
$
 PHASE BCC_A2 %B 2 1 3 !
 CONST BCC_A2 : CO V% : VA : !
$
$ Hcp (hP2, P6_3/mmc) and Me2X (NiAs-type, hP4, P6_3/mmc, B8_1)
$
 PHASE HCP_A3 %A 2 1 0.5 !
 CONST HCP_A3 : CO% V : VA : !
$
$ Prototype Al3Pu (hP24, P6_3/mmc)
$
 PHASE CO3V % 2 3 1 !
 CONST CO3V : CO% V : CO V% : !
$
$ Prototype CrFe (tP30)
$
 PHASE SIGMA_D8B % 2 10 20 !
 CONST SIGMA_D8B : CO% V : CO V% : !
$
$ Prototype Cr3Si (cP8, Pm-3n)
$
 PHASE COV3_A15 % 2 1 3 !
 CONST COV3_A15 : CO : V : !
$ ------------------------------------------------------------------------------
$ Defaults
$
 DEFINE-SYSTEM-DEFAULT ELEMENT 2 !
 DEFAULT-COM DEFINE_SYSTEM_ELEMENT VA !
 TYPE-DEF % SEQ * !
 TYPE-DEF A GES AMEND_PHASE_DESCRIPTION @ MAGNETIC -3 0.28 !
 TYPE-DEF B GES AMEND_PHASE_DESCRIPTION @ MAGNETIC -1 0.4 !
 FUNCTION ZERO      298.15  0;                                         6000 N !
 FUNCTION UN_ASS    298.15  0;                                         6000 N !
 FUNCTION R         298.15  +8.31451;                                  6000 N !
$ ------------------------------------------------------------------------------
$ Element data
$ ------------------------------------------------------------------------------
$ Co
$
 PAR  G(HCP_A3,CO:VA),,                 +GHSERCO;,,                   N 91Din !
 PAR  TC(HCP_A3,CO:VA),,                 1396.00;,,                   N 91Din !
 PAR  BM(HCP_A3,CO:VA),,                    1.35;,,                   N 91Din !
 PAR  G(FCC_A1,CO:VA),,                 +GHSERCO
             +427.591-0.615248*T;,,                                   N 91Din !
 PAR  TC(FCC_A1,CO:VA),,                 1396.00;,,                   N 91Din !
 PAR  BM(FCC_A1,CO:VA),,                    1.35;,,                   N 91Din !
 PAR  G(BCC_A2,CO:VA),,                 +GHSERCO+2938-0.7138*T;,,     N 91Din !
 PAR  TC(BCC_A2,CO:VA),,                 1450.00;,,                   N 91Din !
 PAR  BM(BCC_A2,CO:VA),,                    1.35;,,                   N 91Din !
$PAR  G(CBCC_A12,CO:VA),,               +GHSERCO+4155;,,              N 91Din !
$PAR  G(CUB_A13,CO:VA),,                +GHSERCO+3155;,,              N 91Din !
 PAR  G(LIQUID,CO),,                    +GLIQCO;,,                    N 91Din !
$
 PAR  G(CO3V,CO:CO),,                   +4*GHSERCO+200000;,,          N 15Wan !
 PAR  G(SIGMA_D8B,CO:CO),,              +30*GHSERCO+150000;,,         N 24Sun !
$
 FUNCTION GHSERCO   298.15  +310.241+133.36601*T-25.0861*T*LN(T)
       -0.002654739*T**2-1.7348E-07*T**3+72527*T**(-1);
      1768.00  Y  -17197.666+253.28374*T-40.5*T*LN(T)+9.3488E+30*T**(-9);
      6000.00  N !
 FUNCTION GLIQCO    298.15  +15085.037-8.931932*T+GHSERCO-2.19801E-21*T**7;
      1768.00  Y  -846.61+243.599944*T-40.5*T*LN(T);
      6000.00  N !
 FUNCTION GFCCCO    298.15  +GHSERCO+427.59-0.615248*T;                6000 N !
 FUNCTION GBCCCO    298.15  +GHSERCO+2938-0.7138*T;                    6000 N !
$ ------------------------------------------------------------------------------
$ V
$
 PAR  G(BCC_A2,V:VA),,                  +GHSERVV;                4000 N 91Din !
 PAR  G(FCC_A1,V:VA),,                  +GHSERVV+7500+1.7*T;     4000 N 91Din !
 PAR  G(HCP_A3,V:VA),,                  +GHSERVV+4000+2.4*T;     4000 N 91Din !
$PAR  G(CBCC_A12,V:VA),,                +GHSERVV+9000;           4000 N 91Din !
$PAR  G(CUB_A13,V:VA),,                 +GHSERVV+10000;          4000 N 91Din !
 PAR  G(LIQUID,V),,                     +GLIQVV;                 4000 N 91Din !
$
 PAR  G(CO3V,V:V),,                     +4*GHSERVV+200000;,,          N 15Wan !
 PAR  G(SIGMA_D8B,V:V),,                +30*GHSERVV+150000;,,         N 24Sun !
$
 FUNCTION GHSERVV   298.15  -7930.43+133.346053*T-24.134*T*LN(T)
       -0.003098*T**2+1.2175E-07*T**3+69460*T**(-1);
       790.00  Y  -7967.842+143.291093*T-25.9*T*LN(T)
       +6.25E-05*T**2-6.8E-07*T**3;
      2183.00  Y  -41689.864+321.140783*T-47.43*T*LN(T)+6.44389E+31*T**(-9);
      4000.00  N !
 FUNCTION GLIQVV    298.15  +20764.117-9.455552*T+GHSERVV-5.19136E-22*T**7;
      2183.00  Y  -19617.51+311.055983*T-47.43*T*LN(T);
      4000.00  N !
 FUNCTION GFCCVV    298.15  +GHSERVV+7500+1.7*T;                       4000 N !
$ ------------------------------------------------------------------------------
$ Binary system
$
$ J. Sun, C. Guo, C. Li, Z. Du, Calphad, 87, 102762(2024).
$
$ Checked against paper and author's tdb. Checked at 6000 K.
$
$ Modified from 15Wan. 10:20 model for sigma instead of 8:4:18 and some changed
$ parameter values.
$
$ A Wagner-Schottky model is used for sigma (but not for Co3V).
$
$ Parameters are missing or misprinted in the paper.
$
$ The hcp interaction given in the paper is for V-Zr, not for Co-V.
$
$ There is an inverse miscibility gap with a minimum at 4864 K and x(V)=0.68.
$
 PAR  L(LIQUID,CO,V;0),,                -70962.8+29.18*T;,,           N 15Wan !
 PAR  L(LIQUID,CO,V;1),,                +4350-5.2*T;,,                N 24Sun !
 PAR  L(LIQUID,CO,V;2),,                +3000;,,                      N 15Wan !
$
 PAR  L(FCC_A1,CO,V:VA;0),,             -62540.62+24.69*T;,,          N 15Wan !
 PAR  L(FCC_A1,CO,V:VA;1),,             +6523.1-11.05*T;,,            N 15Wan !
 PAR  L(FCC_A1,CO,V:VA;2),,             -7529.5+4.88*T;,,             N 24Sun !
 PAR  TC(FCC_A1,CO,V:VA;0),,            -5008.00;,,                   N 15Wan !
 PAR  TC(FCC_A1,CO,V:VA;1),,            +2030.00;,,                   N 15Wan !
$
 PAR  L(BCC_A2,CO,V:VA;0),,             -23878+8*T;,,                 N 15Wan !
 PAR  L(BCC_A2,CO,V:VA;1),,             -10000;,,                     N 15Wan !
$
 PAR  L(HCP_A3,CO,V:VA;0),,             -42500+15.6*T;,,              N 24Sun !
 PAR  L(HCP_A3,CO,V:VA;1),,             -7500+2*T;,,                  N 15Wan !
 PAR  TC(HCP_A3,CO,V:VA;0),,            -8020.00;,,                   N 15Wan !
 PAR  TC(HCP_A3,CO,V:VA;1),,            +6910.00;,,                   N 15Wan !
$
 PAR  G(CO3V,CO:V),,                    +3*GHSERCO+GHSERVV
             -28748+4.8*T;,,                                          N 15Wan !
 PAR  G(CO3V,V:CO),,                    +GHSERCO+3*GHSERVV;,,         N 15Wan !
 PAR  L(CO3V,CO,V:V;0),,                -344000+76*T;,,               N 15Wan !
 PAR  L(CO3V,CO,V:V;1),,                -24000+19.32*T;,,             N 24Sun !
 PAR  L(CO3V,CO:CO,V;0),,               -400000+64*T;,,               N 15Wan !
$
 PAR  G(SIGMA_D8B,CO:V),,               +10*GHSERCO+20*GHSERVV
             -455296+136*T;,,                                         N 24Sun !
 PAR  G(SIGMA_D8B,V:CO),,               +10*GHSERVV+20*GHSERCO
             +755296-136*T;,,                                         N 24Sun !
 PAR  L(SIGMA_D8B,CO,V:CO;0),,          -60123+60.234*T;,,            N 24Sun !
 PAR  L(SIGMA_D8B,CO,V:V;0),,           -60123+60.234*T;,,            N 24Sun !
 PAR  L(SIGMA_D8B,CO,V:CO;1),,          -198318+45.592*T;,,           N 24Sun !
 PAR  L(SIGMA_D8B,CO,V:V;1),,           -198318+45.592*T;,,           N 24Sun !
 PAR  L(SIGMA_D8B,CO,V:CO;2),,          -56800-88.929*T;,,            N 24Sun !
 PAR  L(SIGMA_D8B,CO,V:V;2),,           -56800-88.929*T;,,            N 24Sun !
 PAR  L(SIGMA_D8B,CO:CO,V;0),,          -838123+345.234*T;,,          N 24Sun !
 PAR  L(SIGMA_D8B,V:CO,V;0),,           -838123+345.234*T;,,          N 24Sun !
 PAR  L(SIGMA_D8B,CO:CO,V;1),,          -318318+125.592*T;,,          N 24Sun !
 PAR  L(SIGMA_D8B,V:CO,V;1),,           -318318+125.592*T;,,          N 24Sun !
$
 PAR  G(COV3_A15,CO:V),,                +GHSERCO+3*GHSERVV
             -49067+11.438*T;,,                                       N 24Sun !
$ ------------------------------------------------------------------------------
$
$
 LIST-OF-REFERENCE
 NUMBER  SOURCE
  Null   'Unknown source'
  Same   'Same or similar interaction as in the corresponding stable phase'
  REFLAV 'Laves phase convention: G(LAVES,X:X)=+3*GHSERXX+15000'
  91Din  'A.T. Dinsdale, Calphad, 15, 317-425(1991).'
  15Wan  'C. Wang, C. Zhao, Y. Lu, T. Li, D. Peng, J. Shi, X. Liu,
          Mater. Chem. Phys., 162, 555-60(2015); Co-V'
  24Sun  'J. Sun, C. Guo, C. Li, Z. Du, Calphad, 87, 102762(2024); Co-V'
!

File: data/databases/sgte-binary/CoW-05Mar.tdb
$
$ Database for Co-W from A. Markstroem et al. 2005.
$
$ A. Markstroem, B. Sundman, K. Frisk,
$ J. Phase Equilib. Diffus., 26, 152-60(2005).
$
$ Dataset created 2013.03.16 by Bengt Hallstedt.
$ 2020.07.25: Modified for use with GES6.
$
$ MU_D85 is not stable below 500 K and CO3W_D019 is not stable below 400 K.
$
$ ------------------------------------------------------------------------------
 TEMP-LIM 298.15 6000.00 !
$
$ELEMENT NAME  REF. STATE               ATOMIC MASS H298-H0    S298    !
$
 ELEMENT VA   VACUUM                      0.0          0.0      0.0    ! 
 ELEMENT CO   HCP_A3                     58.9332    4765.567   30.0400 ! 
 ELEMENT W    BCC_A2                    183.85      4970.0     32.6176 ! 
$ ------------------------------------------------------------------------------
$ Phase definitions
$
 PHASE LIQUID:L % 1 1 !
 CONST LIQUID:L : CO W : !
$
$ Fcc (cF4, Fm-3m) and MeX (cF8, Fm-3m)
$
 PHASE FCC_A1 %A 2 1 1 !
 CONST FCC_A1 : CO% W : VA : !
$
$ Bcc (cI2, Im-3m)
$
 PHASE BCC_A2 %B 2 1 3 !
 CONST BCC_A2 : CO W% : VA : !
$
$ Hcp (hP2, P6_3/mmc) and Me2X (NiAs-type, hP4, P6_3/mmc, B8_1)
$
 PHASE HCP_A3 %A 2 1 0.5 !
 CONST HCP_A3 : CO% W : VA : !
$
$ Prototype CdMg3 (hP8, P6_3/mmc)
$
 PHASE CO3W_D019 % 2 3 1 !
 CONST CO3W_D019 : CO : W : !
$
$ Prototype Fe7W6 (hR13, R-3m)
$
 PHASE MU_D85 % 3 7 2 4 !
 CONST MU_D85 : CO : W : CO W : !
$ ------------------------------------------------------------------------------
$ Defaults
$
 DEFINE-SYSTEM-DEFAULT ELEMENT 2 !
 DEFAULT-COM DEFINE_SYSTEM_ELEMENT VA !
 TYPE-DEF % SEQ * !
 TYPE-DEF A GES AMEND_PHASE_DESCRIPTION @ MAGNETIC -3 0.28 !
 TYPE-DEF B GES AMEND_PHASE_DESCRIPTION @ MAGNETIC -1 0.4 !
 FUNCTION ZERO      298.15  0;                                         6000 N !
 FUNCTION UN_ASS    298.15  0;                                         6000 N !
 FUNCTION R         298.15  +8.31451;                                  6000 N !
$ ------------------------------------------------------------------------------
$ Element data
$ ------------------------------------------------------------------------------
$ Co
$
 PAR  G(HCP_A3,CO:VA),,                 +GHSERCO;,,                   N 91Din !
 PAR  TC(HCP_A3,CO:VA),,                 1396.00;,,                   N 91Din !
 PAR  BM(HCP_A3,CO:VA),,                    1.35;,,                   N 91Din !
 PAR  G(FCC_A1,CO:VA),,                 +GHSERCO
             +427.591-0.615248*T;,,                                   N 91Din !
 PAR  TC(FCC_A1,CO:VA),,                 1396.00;,,                   N 91Din !
 PAR  BM(FCC_A1,CO:VA),,                    1.35;,,                   N 91Din !
 PAR  G(BCC_A2,CO:VA),,                 +GHSERCO+2938-0.7138*T;,,     N 91Din !
 PAR  TC(BCC_A2,CO:VA),,                 1450.00;,,                   N 91Din !
 PAR  BM(BCC_A2,CO:VA),,                    1.35;,,                   N 91Din !
$PAR  G(CBCC_A12,CO:VA),,               +GHSERCO+4155;,,              N 91Din !
$PAR  G(CUB_A13,CO:VA),,                +GHSERCO+3155;,,              N 91Din !
 PAR  G(LIQUID,CO),,                    +GLIQCO;,,                    N 91Din !
$
 FUNCTION GHSERCO   298.15  +310.241+133.36601*T-25.0861*T*LN(T)
       -0.002654739*T**2-1.7348E-07*T**3+72527*T**(-1);
      1768.00  Y  -17197.666+253.28374*T-40.5*T*LN(T)+9.3488E+30*T**(-9);
      6000.00  N !
 FUNCTION GLIQCO    298.15  +15085.037-8.931932*T+GHSERCO-2.19801E-21*T**7;
      1768.00  Y  -846.61+243.599944*T-40.5*T*LN(T);
      6000.00  N !
 FUNCTION GFCCCO    298.15  +GHSERCO+427.59-0.615248*T;                6000 N !
 FUNCTION GBCCCO    298.15  +GHSERCO+2938-0.7138*T;                    6000 N !
$ ------------------------------------------------------------------------------
$ W
$
 PAR  G(BCC_A2,W:VA),,                  +GHSERWW;,,                   N 91Din !
 PAR  G(FCC_A1,W:VA),,                  +GHSERWW+19300+0.63*T;,,      N 91Din !
 PAR  G(HCP_A3,W:VA),,                  +GHSERWW+14750;,,             N 91Din !
 PAR  G(LIQUID,W),,                     +GLIQWW;,,                    N 91Din !
$
 FUNCTION GHSERWW   298.15  -7646.311+130.4*T-24.1*T*LN(T)
       -0.001936*T**2+2.07E-07*T**3+44500*T**(-1)-5.33E-11*T**4;
      3695.00  Y  -82868.801+389.362335*T-54*T*LN(T)+1.528621E+33*T**(-9);
      6000.00  N !
 FUNCTION GLIQWW    298.15  +52160.584-14.10999*T+GHSERWW-2.713468E-24*T**7;
      3695.00  Y  -30436.051+375.175*T-54*T*LN(T);
      6000.00  N !
 FUNCTION GFCCWW    298.15  +GHSERWW+19300+0.63*T;                     6000 N !
$ ------------------------------------------------------------------------------
$ Binary system
$
$ A. Markstroem, B. Sundman, K. Frisk,
$ J. Phase Equilib. Diffus., 26, 152-60(2005).
$
$ Checked against paper. Checked at 6000 K.
$
$ MU_D85 is not stable below 500 K and CO3W_D019 is not stable below 400 K.
$
 PAR  L(LIQUID,CO,W;0),,                -57700+22.8*T;,,              N 05Mar !
 PAR  L(LIQUID,CO,W;1),,                +2505.9;,,                    N 05Mar !
$
 PAR  L(FCC_A1,CO,W:VA;0),,             -19900+12.8*T;,,              N 05Mar !
 PAR  L(FCC_A1,CO,W:VA;1),,             +17970-19.3*T;,,              N 05Mar !
 PAR  TC(FCC_A1,CO,W:VA;0),,            -3379;,,                      N 89Fer1 !
 PAR  BM(FCC_A1,CO,W:VA;0),,               -3.268;,,                  N 89Fer1 !
$
 PAR  L(BCC_A2,CO,W:VA;0),,             +56517;,,                     N 89Fer1 !
 PAR  TC(BCC_A2,CO,W:VA;0),,            -3379;,,                      N 89Fer1 !
 PAR  BM(BCC_A2,CO,W:VA;0),,               -3.146;,,                  N 89Fer1 !
$
 PAR  L(HCP_A3,CO,W:VA;0),,             +63000;,,                     N 89Fer1 !
 PAR  TC(HCP_A3,CO,W:VA;0),,            -3379;,,                      N 89Fer1 !
 PAR  BM(HCP_A3,CO,W:VA;0),,               -3.268;,,                  N 89Fer1 !
$
 PAR  G(CO3W_D019,CO:W),,               +3*GHSERCO+GHSERWW
             -17930+2.4*T;,,                                          N 05Mar !
$
 PAR  G(MU_D85,CO:W:CO),,               +7*GFCCCO+2*GHSERWW+4*GBCCCO
             +59040;,,                                                N 05Mar !
 PAR  G(MU_D85,CO:W:W),,                +7*GFCCCO+6*GHSERWW
             -32650-14.4*T;,,                                         N 05Mar !
$ ------------------------------------------------------------------------------
$
 ASSESSED_SYSTEM
  CO-W(TDB -* +LIQ +HCP_A3 +FCC_A1 +BCC_A2 +MU_D85 +CO3W_D019
  ;G5 MAJ:HCP_A3/CO:VA MAJ:BCC_A2/W:VA ;P3 TMM:300/4000 STP:.8/3000/-2) !
$
$
 LIST-OF-REFERENCE
 NUMBER  SOURCE
  Null   'Unknown source'
  Same   'Same or similar interaction as in the corresponding stable phase'
  REFLAV 'Laves phase convention: G(LAVES,X:X)=+3*GHSERXX+15000'
  89Fer1 'A. Fernandez Guillermet, Metall. Trans. A, 20A, 935-56(1989); Co-W'
  91Din  'A.T. Dinsdale, Calphad, 15, 317-425(1991).'
  05Mar  'A. Markstroem, B. Sundman, K. Frisk,
          J. Phase Equilib. Diffus., 26, 152-60(2005); Co-W'
!

File: data/databases/sgte-binary/CoW-05Sat.tdb
$
$ Database for Co-W from J. Sato et al. 2005.
$
$ J. Sato, K. Oikawa, R. Kainuma, K. Ishida,
$ Mater. Trans. (JIM), 46, 1199-1207(2005).
$
$ Dataset created 2020.07.26 by Bengt Hallstedt.
$
$ ------------------------------------------------------------------------------
 TEMP-LIM 298.15 6000.00 !
$
$ELEMENT NAME  REF. STATE               ATOMIC MASS H298-H0    S298    !
$
 ELEMENT VA   VACUUM                      0.0          0.0      0.0    ! 
 ELEMENT CO   HCP_A3                     58.9332    4765.567   30.0400 ! 
 ELEMENT W    BCC_A2                    183.85      4970.0     32.6176 ! 
$ ------------------------------------------------------------------------------
$ Phase definitions
$
 PHASE LIQUID:L % 1 1 !
 CONST LIQUID:L : CO W : !
$
$ Fcc (cF4, Fm-3m) and MeX (cF8, Fm-3m)
$
 PHASE FCC_A1 %A 2 1 1 !
 CONST FCC_A1 : CO% W : VA : !
$
$ Bcc (cI2, Im-3m)
$
 PHASE BCC_A2 %B 2 1 3 !
 CONST BCC_A2 : CO W% : VA : !
$
$ Hcp (hP2, P6_3/mmc) and Me2X (NiAs-type, hP4, P6_3/mmc, B8_1)
$
 PHASE HCP_A3 %A 2 1 0.5 !
 CONST HCP_A3 : CO% W : VA : !
$
$ Prototype CdMg3 (hP8, P6_3/mmc)
$
 PHASE CO3W_D019 % 2 3 1 !
 CONST CO3W_D019 : CO : W : !
$
$ Prototype Fe7W6 (hR13, R-3m)
$
 PHASE MU_D85 % 3 7 2 4 !
 CONST MU_D85 : CO W : W : CO W : !
$ ------------------------------------------------------------------------------
$ Defaults
$
 DEFINE-SYSTEM-DEFAULT ELEMENT 2 !
 DEFAULT-COM DEFINE_SYSTEM_ELEMENT VA !
 TYPE-DEF % SEQ * !
 TYPE-DEF A GES AMEND_PHASE_DESCRIPTION @ MAGNETIC -3 0.28 !
 TYPE-DEF B GES AMEND_PHASE_DESCRIPTION @ MAGNETIC -1 0.4 !
 FUNCTION ZERO      298.15  0;                                         6000 N !
 FUNCTION UN_ASS    298.15  0;                                         6000 N !
 FUNCTION R         298.15  +8.31451;                                  6000 N !
$ ------------------------------------------------------------------------------
$ Element data
$ ------------------------------------------------------------------------------
$ Co
$
 PAR  G(HCP_A3,CO:VA),,                 +GHSERCO;,,                   N 91Din !
 PAR  TC(HCP_A3,CO:VA),,                 1396.00;,,                   N 91Din !
 PAR  BM(HCP_A3,CO:VA),,                    1.35;,,                   N 91Din !
 PAR  G(FCC_A1,CO:VA),,                 +GHSERCO
             +427.591-0.615248*T;,,                                   N 91Din !
 PAR  TC(FCC_A1,CO:VA),,                 1396.00;,,                   N 91Din !
 PAR  BM(FCC_A1,CO:VA),,                    1.35;,,                   N 91Din !
 PAR  G(BCC_A2,CO:VA),,                 +GHSERCO+2938-0.7138*T;,,     N 91Din !
 PAR  TC(BCC_A2,CO:VA),,                 1450.00;,,                   N 91Din !
 PAR  BM(BCC_A2,CO:VA),,                    1.35;,,                   N 91Din !
$PAR  G(CBCC_A12,CO:VA),,               +GHSERCO+4155;,,              N 91Din !
$PAR  G(CUB_A13,CO:VA),,                +GHSERCO+3155;,,              N 91Din !
 PAR  G(LIQUID,CO),,                    +GLIQCO;,,                    N 91Din !
$
 FUNCTION GHSERCO   298.15  +310.241+133.36601*T-25.0861*T*LN(T)
       -0.002654739*T**2-1.7348E-07*T**3+72527*T**(-1);
      1768.00  Y  -17197.666+253.28374*T-40.5*T*LN(T)+9.3488E+30*T**(-9);
      6000.00  N !
 FUNCTION GLIQCO    298.15  +15085.037-8.931932*T+GHSERCO-2.19801E-21*T**7;
      1768.00  Y  -846.61+243.599944*T-40.5*T*LN(T);
      6000.00  N !
 FUNCTION GFCCCO    298.15  +GHSERCO+427.59-0.615248*T;                6000 N !
 FUNCTION GBCCCO    298.15  +GHSERCO+2938-0.7138*T;                    6000 N !
$ ------------------------------------------------------------------------------
$ W
$
 PAR  G(BCC_A2,W:VA),,                  +GHSERWW;,,                   N 91Din !
 PAR  G(FCC_A1,W:VA),,                  +GHSERWW+19300+0.63*T;,,      N 91Din !
 PAR  G(HCP_A3,W:VA),,                  +GHSERWW+14750;,,             N 91Din !
 PAR  G(LIQUID,W),,                     +GLIQWW;,,                    N 91Din !
$
 PAR  G(MU_D85,W:W:W),,                 +7*GFCCWW+6*GHSERWW+65000;,,  N 05Sat !
$
 FUNCTION GHSERWW   298.15  -7646.311+130.4*T-24.1*T*LN(T)
       -0.001936*T**2+2.07E-07*T**3+44500*T**(-1)-5.33E-11*T**4;
      3695.00  Y  -82868.801+389.362335*T-54*T*LN(T)+1.528621E+33*T**(-9);
      6000.00  N !
 FUNCTION GLIQWW    298.15  +52160.584-14.10999*T+GHSERWW-2.713468E-24*T**7;
      3695.00  Y  -30436.051+375.175*T-54*T*LN(T);
      6000.00  N !
 FUNCTION GFCCWW    298.15  +GHSERWW+19300+0.63*T;                     6000 N !
$ ------------------------------------------------------------------------------
$ Binary system
$
$ J. Sato, K. Oikawa, R. Kainuma, K. Ishida,
$ Mater. Trans. (JIM), 46, 1199-1207(2005).
$
$ Checked against paper. Checked at 6000 K.
$
 PAR  L(LIQUID,CO,W;0),,                -18385.568+2.5858*T;,,        N 05Sat !
 PAR  L(LIQUID,CO,W;1),,                -25165.674+3.8756*T;,,        N 05Sat !
 PAR  L(LIQUID,CO,W;2),,                +41820.097-12.8623*T;,,       N 05Sat !
$
 PAR  L(FCC_A1,CO,W:VA;0),,             -15626.162+8.1126*T;,,        N 05Sat !
 PAR  L(FCC_A1,CO,W:VA;1),,             +1571.6936-5.9654*T;,,        N 05Sat !
 PAR  L(FCC_A1,CO,W:VA;2),,             -9909.8886+3.1244*T;,,        N 05Sat !
 PAR  TC(FCC_A1,CO,W:VA;0),,            -3520.31;,,                   N 05Sat !
 PAR  TC(FCC_A1,CO,W:VA;1),,            -4796.20;,,                   N 05Sat !
 PAR  TC(FCC_A1,CO,W:VA;2),,             -813.657;,,                  N 05Sat !
 PAR  TC(FCC_A1,CO,W:VA;3),,            +5699.827;,,                  N 05Sat !
 PAR  BM(FCC_A1,CO,W:VA;0),,               -2.92662;,,                N 05Sat !
 PAR  BM(FCC_A1,CO,W:VA;1),,               -4.76958;,,                N 05Sat !
 PAR  BM(FCC_A1,CO,W:VA;2),,               -4.54864;,,                N 05Sat !
 PAR  BM(FCC_A1,CO,W:VA;3),,              +10.14396;,,                N 05Sat !
$
 PAR  L(BCC_A2,CO,W:VA;0),,             +45663.27-4.6772*T;,,         N 05Sat !
 PAR  L(BCC_A2,CO,W:VA;1),,             -15241.606;,,                 N 05Sat !
 PAR  TC(BCC_A2,CO,W:VA;0),,            -3379;,,                      N 89Fer1 !
 PAR  BM(BCC_A2,CO,W:VA;0),,               -3.146;,,                  N 89Fer1 !
$
 PAR  L(HCP_A3,CO,W:VA;0),,             -17817.537+12.4569*T;,,       N 05Sat !
 PAR  L(HCP_A3,CO,W:VA;1),,             +5639.8548-9.5239*T;,,        N 05Sat !
 PAR  L(HCP_A3,CO,W:VA;2),,             -2285.7125-1.4073*T;,,        N 05Sat !
 PAR  TC(HCP_A3,CO,W:VA;0),,            -3159.19;,,                   N 05Sat !
 PAR  TC(HCP_A3,CO,W:VA;1),,            -4023.37;,,                   N 05Sat !
 PAR  TC(HCP_A3,CO,W:VA;2),,             +200.523;,,                  N 05Sat !
 PAR  TC(HCP_A3,CO,W:VA;3),,            +5538.65;,,                   N 05Sat !
 PAR  BM(HCP_A3,CO,W:VA;0),,               -2.92662;,,                N 05Sat !
 PAR  BM(HCP_A3,CO,W:VA;1),,               -4.76958;,,                N 05Sat !
 PAR  BM(HCP_A3,CO,W:VA;2),,               -4.54864;,,                N 05Sat !
 PAR  BM(HCP_A3,CO,W:VA;3),,              +10.14396;,,                N 05Sat !
$
 PAR  G(CO3W_D019,CO:W),,               +3*GHSERCO+GHSERWW
             -31976.631+10.9409*T;,,                                  N 05Sat !
$
 PAR  G(MU_D85,CO:W:CO),,               +7*GFCCCO+2*GHSERWW+4*GBCCCO
             +477746.37-123.2822*T;,,                                 N 05Sat !
 PAR  G(MU_D85,CO:W:W),,                +7*GFCCCO+6*GHSERWW
             -96587.924+27.8406*T;,,                                  N 05Sat !
 PAR  G(MU_D85,W:W:CO),,                +7*GFCCWW+2*GHSERWW+4*GBCCCO
             +639334.294-151.1228*T;,,                                N 05Sat !
 PAR  L(MU_D85,CO,W:W:CO;0),,           -1220.0009+24.5951*T;,,       N 05Sat !
 PAR  L(MU_D85,CO,W:W:W;0),,            -1220.0009+24.5951*T;,,       N 05Sat !
 PAR  L(MU_D85,CO:W:CO,W;0),,           -323795.62-2.6221*T;,,        N 05Sat !
 PAR  L(MU_D85,W:W:CO,W;0),,            -323795.62-2.6221*T;,,        N 05Sat !
$ ------------------------------------------------------------------------------
$
 ASSESSED_SYSTEM
  CO-W(TDB -* +LIQ +HCP_A3 +FCC_A1 +BCC_A2 +MU_D85 +CO3W_D019
  ;G5 MAJ:HCP_A3/CO:VA MAJ:BCC_A2/W:VA ;P3 TMM:300/4000 STP:.8/3000/-2) !
$
$
 LIST-OF-REFERENCE
 NUMBER  SOURCE
  Null   'Unknown source'
  Same   'Same or similar interaction as in the corresponding stable phase'
  REFLAV 'Laves phase convention: G(LAVES,X:X)=+3*GHSERXX+15000'
  89Fer1 'A. Fernandez Guillermet, Metall. Trans. A, 20A, 935-56(1989); Co-W'
  91Din  'A.T. Dinsdale, Calphad, 15, 317-425(1991).'
  05Sat  'J. Sato, K. Oikawa, R. Kainuma, K. Ishida,
          Mater. Trans. (JIM), 46, 1199-1207(2005); Co-W'
!

File: data/databases/sgte-binary/CoW-15Kap.tdb
$
$ Database for Co-W from B. Kaplan et al. 2015.
$
$ B. Kaplan, A. Blomqvist, M. Selleby, S. Norgren, Calphad, 50, 59-67(2015).
$
$ Dataset created 2020.07.30 by Bengt Hallstedt.
$
$ R-phase added to the 05Mar dataset based on ab initio calculations.
$
$ ------------------------------------------------------------------------------
 TEMP-LIM 298.15 6000.00 !
$
$ELEMENT NAME  REF. STATE               ATOMIC MASS H298-H0    S298    !
$
 ELEMENT VA   VACUUM                      0.0          0.0      0.0    ! 
 ELEMENT CO   HCP_A3                     58.9332    4765.567   30.0400 ! 
 ELEMENT W    BCC_A2                    183.85      4970.0     32.6176 ! 
$ ------------------------------------------------------------------------------
$ Phase definitions
$
 PHASE LIQUID:L % 1 1 !
 CONST LIQUID:L : CO W : !
$
$ Fcc (cF4, Fm-3m) and MeX (cF8, Fm-3m)
$
 PHASE FCC_A1 %A 2 1 1 !
 CONST FCC_A1 : CO% W : VA : !
$
$ Bcc (cI2, Im-3m)
$
 PHASE BCC_A2 %B 2 1 3 !
 CONST BCC_A2 : CO W% : VA : !
$
$ Hcp (hP2, P6_3/mmc) and Me2X (NiAs-type, hP4, P6_3/mmc, B8_1)
$
 PHASE HCP_A3 %A 2 1 0.5 !
 CONST HCP_A3 : CO% W : VA : !
$
$ Prototype CdMg3 (hP8, P6_3/mmc)
$
 PHASE CO3W_D019 % 2 3 1 !
 CONST CO3W_D019 : CO : W : !
$
$ Prototype Fe7W6 (hR13, R-3m)
$
 PHASE MU_D85 % 3 7 2 4 !
 CONST MU_D85 : CO : W : CO W : !
$
$ Prototype R-(Co,Cr,Mo) (hR53, R-3)
$
 PHASE R_PHASE % 3 27 8 18 !
 CONST R_PHASE : CO : W : CO W : !
$ ------------------------------------------------------------------------------
$ Defaults
$
 DEFINE-SYSTEM-DEFAULT ELEMENT 2 !
 DEFAULT-COM DEFINE_SYSTEM_ELEMENT VA !
 TYPE-DEF % SEQ * !
 TYPE-DEF A GES AMEND_PHASE_DESCRIPTION @ MAGNETIC -3 0.28 !
 TYPE-DEF B GES AMEND_PHASE_DESCRIPTION @ MAGNETIC -1 0.4 !
 FUNCTION ZERO      298.15  0;                                         6000 N !
 FUNCTION UN_ASS    298.15  0;                                         6000 N !
 FUNCTION R         298.15  +8.31451;                                  6000 N !
$ ------------------------------------------------------------------------------
$ Element data
$ ------------------------------------------------------------------------------
$ Co
$
 PAR  G(HCP_A3,CO:VA),,                 +GHSERCO;,,                   N 91Din !
 PAR  TC(HCP_A3,CO:VA),,                 1396.00;,,                   N 91Din !
 PAR  BM(HCP_A3,CO:VA),,                    1.35;,,                   N 91Din !
 PAR  G(FCC_A1,CO:VA),,                 +GHSERCO
             +427.591-0.615248*T;,,                                   N 91Din !
 PAR  TC(FCC_A1,CO:VA),,                 1396.00;,,                   N 91Din !
 PAR  BM(FCC_A1,CO:VA),,                    1.35;,,                   N 91Din !
 PAR  G(BCC_A2,CO:VA),,                 +GHSERCO+2938-0.7138*T;,,     N 91Din !
 PAR  TC(BCC_A2,CO:VA),,                 1450.00;,,                   N 91Din !
 PAR  BM(BCC_A2,CO:VA),,                    1.35;,,                   N 91Din !
$PAR  G(CBCC_A12,CO:VA),,               +GHSERCO+4155;,,              N 91Din !
$PAR  G(CUB_A13,CO:VA),,                +GHSERCO+3155;,,              N 91Din !
 PAR  G(LIQUID,CO),,                    +GLIQCO;,,                    N 91Din !
$
 FUNCTION GHSERCO   298.15  +310.241+133.36601*T-25.0861*T*LN(T)
       -0.002654739*T**2-1.7348E-07*T**3+72527*T**(-1);
      1768.00  Y  -17197.666+253.28374*T-40.5*T*LN(T)+9.3488E+30*T**(-9);
      6000.00  N !
 FUNCTION GLIQCO    298.15  +15085.037-8.931932*T+GHSERCO-2.19801E-21*T**7;
      1768.00  Y  -846.61+243.599944*T-40.5*T*LN(T);
      6000.00  N !
 FUNCTION GFCCCO    298.15  +GHSERCO+427.59-0.615248*T;                6000 N !
 FUNCTION GBCCCO    298.15  +GHSERCO+2938-0.7138*T;                    6000 N !
 FUNCTION GMAGCO    298.15  -8342.5+6.5*T;
      1283.46  Y  +ZERO;
      6000.00  N !
$ ------------------------------------------------------------------------------
$ W
$
 PAR  G(BCC_A2,W:VA),,                  +GHSERWW;,,                   N 91Din !
 PAR  G(FCC_A1,W:VA),,                  +GHSERWW+19300+0.63*T;,,      N 91Din !
 PAR  G(HCP_A3,W:VA),,                  +GHSERWW+14750;,,             N 91Din !
 PAR  G(LIQUID,W),,                     +GLIQWW;,,                    N 91Din !
$
 FUNCTION GHSERWW   298.15  -7646.311+130.4*T-24.1*T*LN(T)
       -0.001936*T**2+2.07E-07*T**3+44500*T**(-1)-5.33E-11*T**4;
      3695.00  Y  -82868.801+389.362335*T-54*T*LN(T)+1.528621E+33*T**(-9);
      6000.00  N !
 FUNCTION GLIQWW    298.15  +52160.584-14.10999*T+GHSERWW-2.713468E-24*T**7;
      3695.00  Y  -30436.051+375.175*T-54*T*LN(T);
      6000.00  N !
 FUNCTION GFCCWW    298.15  +GHSERWW+19300+0.63*T;                     6000 N !
$ ------------------------------------------------------------------------------
$ Binary system
$
$ B. Kaplan, A. Blomqvist, M. Selleby, S. Norgren, Calphad, 50, 59-67(2015).
$
$ Checked against paper and author's tdb. Checked at 6000 K.
$
$ R-phase added to the 05Mar dataset based on ab initio calculations.
$
 PAR  L(LIQUID,CO,W;0),,                -57700+22.8*T;,,              N 05Mar !
 PAR  L(LIQUID,CO,W;1),,                +2505.9;,,                    N 05Mar !
$
 PAR  L(FCC_A1,CO,W:VA;0),,             -19900+12.8*T;,,              N 05Mar !
 PAR  L(FCC_A1,CO,W:VA;1),,             +17970-19.3*T;,,              N 05Mar !
 PAR  TC(FCC_A1,CO,W:VA;0),,            -3379;,,                      N 89Fer1 !
 PAR  BM(FCC_A1,CO,W:VA;0),,               -3.268;,,                  N 89Fer1 !
$
 PAR  L(BCC_A2,CO,W:VA;0),,             +56517;,,                     N 89Fer1 !
 PAR  TC(BCC_A2,CO,W:VA;0),,            -3379;,,                      N 89Fer1 !
 PAR  BM(BCC_A2,CO,W:VA;0),,               -3.146;,,                  N 89Fer1 !
$
 PAR  L(HCP_A3,CO,W:VA;0),,             +63000;,,                     N 89Fer1 !
 PAR  TC(HCP_A3,CO,W:VA;0),,            -3379;,,                      N 89Fer1 !
 PAR  BM(HCP_A3,CO,W:VA;0),,               -3.268;,,                  N 89Fer1 !
$
 PAR  G(CO3W_D019,CO:W),,               +3*GHSERCO+GHSERWW
             -17930+2.4*T;,,                                          N 05Mar !
$
 PAR  G(MU_D85,CO:W:CO),,               +7*GFCCCO+2*GHSERWW+4*GBCCCO
             +59040;,,                                                N 05Mar !
 PAR  G(MU_D85,CO:W:W),,                +7*GFCCCO+6*GHSERWW
             -32650-14.4*T;,,                                         N 05Mar !
$
 PAR  G(R_PHASE,CO:W:CO),,              +45*GHSERCO+45*GMAGCO
             +8*GHSERWW+287100;,,                                     N 15Kap !
 PAR  G(R_PHASE,CO:W:W),,               +27*GHSERCO+27*GMAGCO
             +26*GHSERWW-24800;,,                                     N 15Kap !
$ ------------------------------------------------------------------------------
$
 ASSESSED_SYSTEM
  CO-W(TDB -* +LIQ +HCP_A3 +FCC_A1 +BCC_A2 +MU_D85 +CO3W_D019 +R_PHASE
  ;G5 MAJ:HCP_A3/CO:VA MAJ:BCC_A2/W:VA ;P3 TMM:300/4000 STP:.8/3000/-2) !
$
$
 LIST-OF-REFERENCE
 NUMBER  SOURCE
  Null   'Unknown source'
  Same   'Same or similar interaction as in the corresponding stable phase'
  REFLAV 'Laves phase convention: G(LAVES,X:X)=+3*GHSERXX+15000'
  89Fer1 'A. Fernandez Guillermet, Metall. Trans. A, 20A, 935-56(1989); Co-W'
  91Din  'A.T. Dinsdale, Calphad, 15, 317-425(1991).'
  05Mar  'A. Markstroem, B. Sundman, K. Frisk,
          J. Phase Equilib. Diffus., 26, 152-60(2005); Co-W'
  15Kap  'B. Kaplan, A. Blomqvist, M. Selleby, S. Norgren,
          Calphad, 50, 59-67(2015); Co-W'
!
