Repository: orchid-calphad/orchid-project.org

# orchid-project.org

Website and released data of **ORCHID** (Open Repository for CALPHAD Hypotheses, Intelligence, and Discovery),
served by GitHub Pages at https://orchid-project.org. Releases are archived on Zenodo (one DOI per version).

- `index.html`, `catalog/`, `best-practices.html` — static, self-contained pages (generated in the ORCHID tooling).
- `data/` — released data: catalog, redistributable TDB files, convex hulls. Licences: `data/LICENSES.md`, `data/NOTICE.md`.
- `llms.txt`, `data/croissant.json`, `CITATION.cff`, `.zenodo.json` — machine-readable metadata.

Only data with clear redistribution rights are published.

File: data/databases/sgte-binary/CoW-19Wan.tdb
$
$ Database for Co-W from P. Wang et al. 2019.
$
$ P. Wang, O.Y. Kontsevoi, G.B. Olson, J. Mater. Sci., 54, 10261-69(2019).
$
$ Dataset created 2021.05.29 by Bengt Hallstedt.
$
$ Based on the 17Wan assessment. New fcc 4-sl add-on model. Add-on model for
$ mu-phase (fractional model in the paper converted to integer here). Minor
$ changes of disordered interactions.
$
$ ------------------------------------------------------------------------------
 TEMP-LIM 298.15 6000.00 !
$
$ELEMENT NAME  REF. STATE               ATOMIC MASS H298-H0    S298    !
$
 ELEMENT VA   VACUUM                      0.0          0.0      0.0    ! 
 ELEMENT CO   HCP_A3                     58.9332    4765.567   30.0400 ! 
 ELEMENT W    BCC_A2                    183.85      4970.0     32.6176 ! 
$ ------------------------------------------------------------------------------
$ Phase definitions
$
 PHASE LIQUID:L % 1 1 !
 CONST LIQUID:L : CO W : !
$
$ Fcc (cF4, Fm-3m) and MeX (cF8, Fm-3m)
$
 PHASE FCC_A1 %A 2 1 1 !
 CONST FCC_A1 : CO% W : VA : !
$
$ Disordered part of FCC_4SL, identical to FCC_A1
$
 PHASE A1_FCC %A 2 1 1 !
 CONST A1_FCC : CO% W : VA : !
$
$ Prototype AuCu3 (cP4, Pm-3m, L1_2) and AuCu (tP4, P4/mmm, L1_0)
$
 PHASE FCC_4SL:F %AY 5 0.25 0.25 0.25 0.25 1 !
 CONST FCC_4SL:F : CO W : CO W : CO W : CO W : VA : !
$
$ Bcc (cI2, Im-3m)
$
 PHASE BCC_A2 %B 2 1 3 !
 CONST BCC_A2 : CO W% : VA : !
$
$ Hcp (hP2, P6_3/mmc) and Me2X (NiAs-type, hP4, P6_3/mmc, B8_1)
$
 PHASE HCP_A3 %A 2 1 0.5 !
 CONST HCP_A3 : CO% W : VA : !
$
$ Prototype CdMg3 (hP8, P6_3/mmc)
$
 PHASE CO3W_D019 % 2 3 1 !
 CONST CO3W_D019 : CO% W : CO W% : !
$
$ Disordered contribution to MU_D85
$
 PHASE DIS_MU %A 1 1 !
 CONST DIS_MU : CO W : !
$
$ Prototype Fe7W6 (hR13, R-3m)
$
 PHASE MU_D85 %AP 4 1 4 2 6 !
 CONST MU_D85 : CO W : CO W : CO W : CO W : !
$ ------------------------------------------------------------------------------
$ Defaults
$
 DEFINE-SYSTEM-DEFAULT ELEMENT 2 !
 DEFAULT-COM DEFINE_SYSTEM_ELEMENT VA !
 TYPE-DEF % SEQ * !
 TYPE-DEF A GES AMEND_PHASE_DESCRIPTION @ MAGNETIC -3 0.28 !
 TYPE-DEF B GES AMEND_PHASE_DESCRIPTION @ MAGNETIC -1 0.4 !
 TYPE-DEF P GES AMEND_PHASE_DESCRIPTION MU_D85 NEVER_DIS DIS_MU !
 TYPE-DEF Y GES AMEND_PHASE_DESCRIPTION FCC_4SL DIS_PART A1_FCC !
 FUNCTION ZERO      298.15  0;                                         6000 N !
 FUNCTION UN_ASS    298.15  0;                                         6000 N !
 FUNCTION R         298.15  +8.31451;                                  6000 N !
$ ------------------------------------------------------------------------------
$ Element data
$ ------------------------------------------------------------------------------
$ Co
$
 PAR  G(HCP_A3,CO:VA),,                 +GHSERCO;,,                   N 91Din !
 PAR  TC(HCP_A3,CO:VA),,                 1396.00;,,                   N 91Din !
 PAR  BM(HCP_A3,CO:VA),,                    1.35;,,                   N 91Din !
 PAR  G(FCC_A1,CO:VA),,                 +GHSERCO
             +427.591-0.615248*T;,,                                   N 91Din !
 PAR  TC(FCC_A1,CO:VA),,                 1396.00;,,                   N 91Din !
 PAR  BM(FCC_A1,CO:VA),,                    1.35;,,                   N 91Din !
 PAR  G(A1_FCC,CO:VA),,                 +GHSERCO
             +427.591-0.615248*T;,,                                   N 91Din !
 PAR  TC(A1_FCC,CO:VA),,                 1396.00;,,                   N 91Din !
 PAR  BM(A1_FCC,CO:VA),,                    1.35;,,                   N 91Din !
 PAR  G(BCC_A2,CO:VA),,                 +GHSERCO+2938-0.7138*T;,,     N 91Din !
 PAR  TC(BCC_A2,CO:VA),,                 1450.00;,,                   N 91Din !
 PAR  BM(BCC_A2,CO:VA),,                    1.35;,,                   N 91Din !
$PAR  G(CBCC_A12,CO:VA),,               +GHSERCO+4155;,,              N 91Din !
$PAR  G(CUB_A13,CO:VA),,                +GHSERCO+3155;,,              N 91Din !
 PAR  G(LIQUID,CO),,                    +GLIQCO;,,                    N 91Din !
$
 PAR  G(CO3W_D019,CO:CO),,              +4*GHSERCO+29108;,,           N 19Wan !
 PAR  G(DIS_MU,CO),,                    +GHSERCO+13322;,,             N 19Wan !
 PAR  TC(MU_D85,CO:CO:CO:CO),,          +1460;,,                      N 19Wan !
$ BMAG for 1 mole below
$PAR  BMAG(MU_D85,CO:CO:CO:CO),,           +1.76;,,                   N 19Wan !
 PAR  BMAG(MU_D85,CO:CO:CO:CO),,        +539284;,,                    N 19Wan !
$
 FUNCTION GHSERCO   298.15  +310.241+133.36601*T-25.0861*T*LN(T)
       -0.002654739*T**2-1.7348E-07*T**3+72527*T**(-1);
      1768.00  Y  -17197.666+253.28374*T-40.5*T*LN(T)+9.3488E+30*T**(-9);
      6000.00  N !
 FUNCTION GLIQCO    298.15  +15085.037-8.931932*T+GHSERCO-2.19801E-21*T**7;
      1768.00  Y  -846.61+243.599944*T-40.5*T*LN(T);
      6000.00  N !
 FUNCTION GFCCCO    298.15  +GHSERCO+427.59-0.615248*T;                6000 N !
 FUNCTION GBCCCO    298.15  +GHSERCO+2938-0.7138*T;                    6000 N !
$ ------------------------------------------------------------------------------
$ W
$
 PAR  G(BCC_A2,W:VA),,                  +GHSERWW;,,                   N 91Din !
 PAR  G(FCC_A1,W:VA),,                  +GHSERWW+19300+0.63*T;,,      N 91Din !
 PAR  G(A1_FCC,W:VA),,                  +GHSERWW+19300+0.63*T;,,      N 91Din !
 PAR  G(HCP_A3,W:VA),,                  +GHSERWW+14750;,,             N 91Din !
 PAR  G(LIQUID,W),,                     +GLIQWW;,,                    N 91Din !
$
 PAR  G(CO3W_D019,W:W),,                +4*GHSERWW+74274.8;,,         N 17Wan !
 PAR  G(DIS_MU,W),,                     +GHSERWW+33343.8;,,           N 17Wan !
$
 FUNCTION GHSERWW   298.15  -7646.311+130.4*T-24.1*T*LN(T)
       -0.001936*T**2+2.07E-07*T**3+44500*T**(-1)-5.33E-11*T**4;
      3695.00  Y  -82868.801+389.362335*T-54*T*LN(T)+1.528621E+33*T**(-9);
      6000.00  N !
 FUNCTION GLIQWW    298.15  +52160.584-14.10999*T+GHSERWW-2.713468E-24*T**7;
      3695.00  Y  -30436.051+375.175*T-54*T*LN(T);
      6000.00  N !
 FUNCTION GFCCWW    298.15  +GHSERWW+19300+0.63*T;                     6000 N !
$ ------------------------------------------------------------------------------
$ Binary system
$
$ P. Wang, O.Y. Kontsevoi, G.B. Olson, J. Mater. Sci., 54, 10261-69(2019).
$
$ Checked against paper and author's tdb. Checked at 6000 K.
$
$ Based on the 17Wan assessment. New fcc 4-sl add-on model. Add-on model for
$ mu-phase (fractional model in the paper converted to integer here). Minor
$ changes of disordered interactions.
$
 PAR  L(LIQUID,CO,W;0),,                -62718.6+25.5108*T;,,         N 19Wan !
 PAR  L(LIQUID,CO,W;1),,                +3901.1;,,                    N 19Wan !
$
 PAR  L(FCC_A1,CO,W:VA;0),,             -16432.7+11.3688*T;,,         N 19Wan !
 PAR  L(FCC_A1,CO,W:VA;1),,             -22554.7+3.3885*T;,,          N 19Wan !
 PAR  TC(FCC_A1,CO,W:VA;0),,            -8000;,,                      N 19Wan !
 PAR  TC(FCC_A1,CO,W:VA;1),,            +2637.5;,,                    N 19Wan !
 PAR  TC(FCC_A1,CO,W:VA;2),,            +1421.6;,,                    N 19Wan !
 PAR  BM(FCC_A1,CO,W:VA;0),,               -4.92;,,                   N 17Wan !
$
 PAR  L(A1_FCC,CO,W:VA;0),,             -16432.7+11.3688*T;,,         N 19Wan !
 PAR  L(A1_FCC,CO,W:VA;1),,             -22554.7+3.3885*T;,,          N 19Wan !
 PAR  TC(A1_FCC,CO,W:VA;0),,            -8000;,,                      N 19Wan !
 PAR  TC(A1_FCC,CO,W:VA;1),,            +2637.5;,,                    N 19Wan !
 PAR  TC(A1_FCC,CO,W:VA;2),,            +1421.6;,,                    N 19Wan !
 PAR  BM(A1_FCC,CO,W:VA;0),,               -4.92;,,                   N 17Wan !
$
 PAR  G(FCC_4SL,CO:CO:CO:W:VA),,        +GFCO3W;,,                    N 19Wan !
 PAR  G(FCC_4SL,CO:CO:W:W:VA),,         +GFCO2W2;,,                   N 19Wan !
 PAR  G(FCC_4SL,CO:W:W:W:VA),,          +GFCOW3;,,                    N 19Wan !
$
 PAR  L(BCC_A2,CO,W:VA;0),,             +60000;,,                     N 17Wan !
$PAR  TC(BCC_A2,CO,W:VA;0),,            -3379;,,                      N 89Fer1 !
$PAR  BM(BCC_A2,CO,W:VA;0),,               -3.146;,,                  N 89Fer1 !
$
$PAR  G(B2_BCC,CO:W:VA),,               -11564.3;,,                   N 17Wan !
$PAR  G(B2_BCC,W:CO:VA),,               -11564.3;,,                   N 17Wan !
$
 PAR  L(HCP_A3,CO,W:VA;0),,             +UN_ASS;,,                    N !
 PAR  TC(HCP_A3,CO,W:VA;0),,            -4998.5;,,                    N 19Wan !
 PAR  TC(HCP_A3,CO,W:VA;1),,            +1133.3;,,                    N 19Wan !
 PAR  BM(HCP_A3,CO,W:VA;0),,               -5.11;,,                   N 17Wan !
$
 PAR  G(CO3W_D019,CO:W),,               +3*GHSERCO+GHSERWW
             -56405.6+30.7532*T;,,                                    N 19Wan !
 PAR  G(CO3W_D019,W:CO),,               +3*GHSERWW+GHSERCO+34866.8;,, N 19Wan !
 PAR  L(CO3W_D019,CO:CO,W;0),,          -20498.4;,,                   N 19Wan !
$
 PAR  L(DIS_MU,CO,W;0),,                +19780.3;,,                   N 19Wan !
$
 PAR  G(MU_D85,CO:CO:CO:W),,            +295932;,,                    N 19Wan !
 PAR  G(MU_D85,CO:CO:W:CO),,            -100180.6;,,                  N 19Wan !
 PAR  G(MU_D85,CO:CO:W:W),,             +410150;,,                    N 19Wan !
 PAR  G(MU_D85,CO:W:CO:CO),,            -336986;,,                    N 19Wan !
 PAR  G(MU_D85,CO:W:CO:W),,             +57746;,,                     N 19Wan !
 PAR  G(MU_D85,CO:W:W:CO),,             -479839.1+37.2099*T;,,        N 19Wan !
 PAR  G(MU_D85,CO:W:W:W),,              -58253;,,                     N 19Wan !
 PAR  G(MU_D85,W:CO:CO:CO),,            -217581;,,                    N 19Wan !
 PAR  G(MU_D85,W:CO:CO:W),,             +393614;,,                    N 19Wan !
 PAR  G(MU_D85,W:CO:W:CO),,             -133289;,,                    N 19Wan !
 PAR  G(MU_D85,W:CO:W:W),,              +497536;,,                    N 17Wan !
 PAR  G(MU_D85,W:W:CO:CO),,             -265473;,,                    N 19Wan !
 PAR  G(MU_D85,W:W:CO:W),,              +80080;,,                     N 19Wan !
 PAR  G(MU_D85,W:W:W:CO),,              -441006.8+7.5595*T;,,         N 19Wan !
$
 FUNCTION U1FCOW    298.15  -4500+2.7*T;                               6000 N !
 FUNCTION GFCO3W    298.15  +3*U1FCOW;                                 6000 N !
 FUNCTION GFCO2W2   298.15  +14000;                                    6000 N !
 FUNCTION GFCOW3    298.15  +24700;                                    6000 N !
$ ------------------------------------------------------------------------------
$
 ASSESSED_SYSTEM
  CO-W(TDB -* +LIQ +HCP_A3 +FCC_A1 +BCC_A2 +MU_D85 +CO3W_D019
  ;G5 MAJ:HCP_A3/CO:VA MAJ:BCC_A2/W:VA ;P3 TMM:300/4000 STP:.8/3000/-2) !
$
$
 LIST-OF-REFERENCE
 NUMBER  SOURCE
  Null   'Unknown source'
  Same   'Same or similar interaction as in the corresponding stable phase'
  REFLAV 'Laves phase convention: G(LAVES,X:X)=+3*GHSERXX+15000'
  89Fer1 'A. Fernandez Guillermet, Metall. Trans. A, 20A, 935-56(1989); Co-W'
  91Din  'A.T. Dinsdale, Calphad, 15, 317-425(1991).'
  17Wan  'P. Wang, W. Xiong, U.R. Kattner, C.E. Campbell, E.A. Lass,
          O.Y. Kontsevoi, G.B. Olson, Calphad, 59, 112-30(2017); Co-W'
  19Wan  'P. Wang, O.Y. Kontsevoi, G.B. Olson,
          J. Mater. Sci., 54, 10261-69(2019); Co-W'
!

File: data/databases/sgte-binary/CoW-85Gab.tdb
$
$ Database for Co-W from A. Gabriel et al. 1985.
$
$ A. Gabriel, H.L. Lukas, C.H. Allibert, I. Ansara,
$ Z. Metallkd., 76, 589-95(1985).
$
$ Dataset created 2020.07.25 by Bengt Hallstedt.
$
$ Pre-SGTE lattice stabilities used. This leads to large differences for
$ the invariant temperatures. Lattice stabilities are given in the paper,
$ so it should be possible to reproduce the phase diagram correctly using
$ those.
$
$ Hcp needs to be destabilized relative to fcc.
$
$ ------------------------------------------------------------------------------
 TEMP-LIM 298.15 6000.00 !
$
$ELEMENT NAME  REF. STATE               ATOMIC MASS H298-H0    S298    !
$
 ELEMENT VA   VACUUM                      0.0          0.0      0.0    ! 
 ELEMENT CO   HCP_A3                     58.9332    4765.567   30.0400 ! 
 ELEMENT W    BCC_A2                    183.85      4970.0     32.6176 ! 
$ ------------------------------------------------------------------------------
$ Phase definitions
$
 PHASE LIQUID:L % 1 1 !
 CONST LIQUID:L : CO W : !
$
$ Fcc (cF4, Fm-3m) and MeX (cF8, Fm-3m)
$
 PHASE FCC_A1 %A 2 1 1 !
 CONST FCC_A1 : CO% W : VA : !
$
$ Bcc (cI2, Im-3m)
$
 PHASE BCC_A2 %B 2 1 3 !
 CONST BCC_A2 : CO W% : VA : !
$
$ Hcp (hP2, P6_3/mmc) and Me2X (NiAs-type, hP4, P6_3/mmc, B8_1)
$
 PHASE HCP_A3 %A 2 1 0.5 !
 CONST HCP_A3 : CO% W : VA : !
$
$ Prototype Fe7W6 (hR13, R-3m)
$
 PHASE CO7W6_D85 % 2 7 6 !
 CONST CO7W6_D85 : CO : W : !
$ ------------------------------------------------------------------------------
$ Defaults
$
 DEFINE-SYSTEM-DEFAULT ELEMENT 2 !
 DEFAULT-COM DEFINE_SYSTEM_ELEMENT VA !
 TYPE-DEF % SEQ * !
 TYPE-DEF A GES AMEND_PHASE_DESCRIPTION @ MAGNETIC -3 0.28 !
 TYPE-DEF B GES AMEND_PHASE_DESCRIPTION @ MAGNETIC -1 0.4 !
 FUNCTION ZERO      298.15  0;                                         6000 N !
 FUNCTION UN_ASS    298.15  0;                                         6000 N !
 FUNCTION R         298.15  +8.31451;                                  6000 N !
$ ------------------------------------------------------------------------------
$ Element data
$ ------------------------------------------------------------------------------
$ Co
$
 PAR  G(HCP_A3,CO:VA),,                 +GHSERCO;,,                   N 91Din !
 PAR  TC(HCP_A3,CO:VA),,                 1396.00;,,                   N 91Din !
 PAR  BM(HCP_A3,CO:VA),,                    1.35;,,                   N 91Din !
 PAR  G(FCC_A1,CO:VA),,                 +GHSERCO
             +427.591-0.615248*T;,,                                   N 91Din !
 PAR  TC(FCC_A1,CO:VA),,                 1396.00;,,                   N 91Din !
 PAR  BM(FCC_A1,CO:VA),,                    1.35;,,                   N 91Din !
 PAR  G(BCC_A2,CO:VA),,                 +GHSERCO+2938-0.7138*T;,,     N 91Din !
 PAR  TC(BCC_A2,CO:VA),,                 1450.00;,,                   N 91Din !
 PAR  BM(BCC_A2,CO:VA),,                    1.35;,,                   N 91Din !
$PAR  G(CBCC_A12,CO:VA),,               +GHSERCO+4155;,,              N 91Din !
$PAR  G(CUB_A13,CO:VA),,                +GHSERCO+3155;,,              N 91Din !
 PAR  G(LIQUID,CO),,                    +GLIQCO;,,                    N 91Din !
$
 FUNCTION GHSERCO   298.15  +310.241+133.36601*T-25.0861*T*LN(T)
       -0.002654739*T**2-1.7348E-07*T**3+72527*T**(-1);
      1768.00  Y  -17197.666+253.28374*T-40.5*T*LN(T)+9.3488E+30*T**(-9);
      6000.00  N !
 FUNCTION GLIQCO    298.15  +15085.037-8.931932*T+GHSERCO-2.19801E-21*T**7;
      1768.00  Y  -846.61+243.599944*T-40.5*T*LN(T);
      6000.00  N !
 FUNCTION GFCCCO    298.15  +GHSERCO+427.59-0.615248*T;                6000 N !
 FUNCTION GBCCCO    298.15  +GHSERCO+2938-0.7138*T;                    6000 N !
$ ------------------------------------------------------------------------------
$ W
$
 PAR  G(BCC_A2,W:VA),,                  +GHSERWW;,,                   N 91Din !
 PAR  G(FCC_A1,W:VA),,                  +GHSERWW+19300+0.63*T;,,      N 91Din !
 PAR  G(HCP_A3,W:VA),,                  +GHSERWW+14750;,,             N 91Din !
 PAR  G(LIQUID,W),,                     +GLIQWW;,,                    N 91Din !
$
 FUNCTION GHSERWW   298.15  -7646.311+130.4*T-24.1*T*LN(T)
       -0.001936*T**2+2.07E-07*T**3+44500*T**(-1)-5.33E-11*T**4;
      3695.00  Y  -82868.801+389.362335*T-54*T*LN(T)+1.528621E+33*T**(-9);
      6000.00  N !
 FUNCTION GLIQWW    298.15  +52160.584-14.10999*T+GHSERWW-2.713468E-24*T**7;
      3695.00  Y  -30436.051+375.175*T-54*T*LN(T);
      6000.00  N !
 FUNCTION GFCCWW    298.15  +GHSERWW+19300+0.63*T;                     6000 N !
$ ------------------------------------------------------------------------------
$ Binary system
$
$ A. Gabriel, H.L. Lukas, C.H. Allibert, I. Ansara,
$ Z. Metallkd., 76, 589-95(1985).
$
$ Checked against paper. Checked at 6000 K.
$
$ Pre-SGTE lattice stabilities used. This leads to large differences for
$ the invariant temperatures. Lattice stabilities are given in the paper,
$ so it should be possible to reproduce the phase diagram correctly using
$ those.
$
$ Hcp needs to be destabilized relative to fcc.
$
 PAR  L(LIQUID,CO,W;0),,                -46326.7+19.40974*T;,,        N 85Gab !
$
 PAR  L(FCC_A1,CO,W:VA;0),,             +6554.8+6.01297*T;,,          N 85Gab !
 PAR  L(FCC_A1,CO,W:VA;1),,             -20534.2;,,                   N 85Gab !
$
 PAR  L(BCC_A2,CO,W:VA;0),,             +54648;,,                     N 85Gab !
$
 PAR  L(HCP_A3,CO,W:VA;0),,             +11554.8+6.01297*T;,,         N Same !
 PAR  L(HCP_A3,CO,W:VA;1),,             -20534.2;,,                   N Same !
$
 PAR  G(CO7W6_D85,CO:W),,               +7*GHSERCO+6*GHSERWW
             -49359.7-8.4838*T;,,                                     N 85Gab !
$ ------------------------------------------------------------------------------
$
 ASSESSED_SYSTEM
  CO-W(TDB -* +LIQ +HCP_A3 +FCC_A1 +BCC_A2 +MU_D85 +CO3W_D019
  ;G5 MAJ:HCP_A3/CO:VA MAJ:BCC_A2/W:VA ;P3 TMM:300/4000 STP:.8/3000/-2) !
$
$
 LIST-OF-REFERENCE
 NUMBER  SOURCE
  Null   'Unknown source'
  Same   'Same or similar interaction as in the corresponding stable phase'
  REFLAV 'Laves phase convention: G(LAVES,X:X)=+3*GHSERXX+15000'
  85Gab  'A. Gabriel, H.L. Lukas, C.H. Allibert, I. Ansara,
          Z. Metallkd., 76, 589-95(1985); Co-W'
  91Din  'A.T. Dinsdale, Calphad, 15, 317-425(1991).'
!

File: data/databases/sgte-binary/CoW-89Fer-LB.tdb
$
$ Database for Co-W from A. Fernandez Guillermet 1989 (included in LB Vol. 2).
$
$ A. Fernandez Guillermet, Metall. Trans. A, 20A, 935-56(1989).
$
$ Dataset created 2012.10.07 by Bengt Hallstedt.
$ 2020.07.25: Modified for use with GES6.
$
$ ------------------------------------------------------------------------------
 TEMP-LIM 298.15 6000.00 !
$
$ELEMENT NAME  REF. STATE               ATOMIC MASS H298-H0    S298    !
$
 ELEMENT VA   VACUUM                      0.0          0.0      0.0    ! 
 ELEMENT CO   HCP_A3                     58.9332    4765.567   30.0400 ! 
 ELEMENT W    BCC_A2                    183.85      4970.0     32.6176 ! 
$ ------------------------------------------------------------------------------
$ Phase definitions
$
 PHASE LIQUID:L % 1 1 !
 CONST LIQUID:L : CO W : !
$
$ Fcc (cF4, Fm-3m) and MeX (cF8, Fm-3m)
$
 PHASE FCC_A1 %A 2 1 1 !
 CONST FCC_A1 : CO% W : VA : !
$
$ Bcc (cI2, Im-3m)
$
 PHASE BCC_A2 %B 2 1 3 !
 CONST BCC_A2 : CO W% : VA : !
$
$ Hcp (hP2, P6_3/mmc) and Me2X (NiAs-type, hP4, P6_3/mmc, B8_1)
$
 PHASE HCP_A3 %A 2 1 0.5 !
 CONST HCP_A3 : CO% W : VA : !
$
$ Prototype CdMg3 (hP8, P6_3/mmc)
$
 PHASE CO3W_D019 % 2 3 1 !
 CONST CO3W_D019 : CO : W : !
$
$ Prototype Fe7W6 (hR13, R-3m)
$
 PHASE MU_D85 % 3 7 2 4 !
 CONST MU_D85 : CO : W : CO W : !
$ ------------------------------------------------------------------------------
$ Defaults
$
 DEFINE-SYSTEM-DEFAULT ELEMENT 2 !
 DEFAULT-COM DEFINE_SYSTEM_ELEMENT VA !
 TYPE-DEF % SEQ * !
 TYPE-DEF A GES AMEND_PHASE_DESCRIPTION @ MAGNETIC -3 0.28 !
 TYPE-DEF B GES AMEND_PHASE_DESCRIPTION @ MAGNETIC -1 0.4 !
 FUNCTION ZERO      298.15  0;                                         6000 N !
 FUNCTION UN_ASS    298.15  0;                                         6000 N !
 FUNCTION R         298.15  +8.31451;                                  6000 N !
$ ------------------------------------------------------------------------------
$ Element data
$ ------------------------------------------------------------------------------
$ Co
$
 PAR  G(HCP_A3,CO:VA),,                 +GHSERCO;,,                   N 91Din !
 PAR  TC(HCP_A3,CO:VA),,                 1396.00;,,                   N 91Din !
 PAR  BM(HCP_A3,CO:VA),,                    1.35;,,                   N 91Din !
 PAR  G(FCC_A1,CO:VA),,                 +GHSERCO
             +427.591-0.615248*T;,,                                   N 91Din !
 PAR  TC(FCC_A1,CO:VA),,                 1396.00;,,                   N 91Din !
 PAR  BM(FCC_A1,CO:VA),,                    1.35;,,                   N 91Din !
 PAR  G(BCC_A2,CO:VA),,                 +GHSERCO+2938-0.7138*T;,,     N 91Din !
 PAR  TC(BCC_A2,CO:VA),,                 1450.00;,,                   N 91Din !
 PAR  BM(BCC_A2,CO:VA),,                    1.35;,,                   N 91Din !
$PAR  G(CBCC_A12,CO:VA),,               +GHSERCO+4155;,,              N 91Din !
$PAR  G(CUB_A13,CO:VA),,                +GHSERCO+3155;,,              N 91Din !
 PAR  G(LIQUID,CO),,                    +GLIQCO;,,                    N 91Din !
$
 FUNCTION GHSERCO   298.15  +310.241+133.36601*T-25.0861*T*LN(T)
       -0.002654739*T**2-1.7348E-07*T**3+72527*T**(-1);
      1768.00  Y  -17197.666+253.28374*T-40.5*T*LN(T)+9.3488E+30*T**(-9);
      6000.00  N !
 FUNCTION GLIQCO    298.15  +15085.037-8.931932*T+GHSERCO-2.19801E-21*T**7;
      1768.00  Y  -846.61+243.599944*T-40.5*T*LN(T);
      6000.00  N !
 FUNCTION GFCCCO    298.15  +GHSERCO+427.59-0.615248*T;                6000 N !
 FUNCTION GBCCCO    298.15  +GHSERCO+2938-0.7138*T;                    6000 N !
$ ------------------------------------------------------------------------------
$ W
$
 PAR  G(BCC_A2,W:VA),,                  +GHSERWW;,,                   N 91Din !
 PAR  G(FCC_A1,W:VA),,                  +GHSERWW+19300+0.63*T;,,      N 91Din !
 PAR  G(HCP_A3,W:VA),,                  +GHSERWW+14750;,,             N 91Din !
 PAR  G(LIQUID,W),,                     +GLIQWW;,,                    N 91Din !
$
 FUNCTION GHSERWW   298.15  -7646.311+130.4*T-24.1*T*LN(T)
       -0.001936*T**2+2.07E-07*T**3+44500*T**(-1)-5.33E-11*T**4;
      3695.00  Y  -82868.801+389.362335*T-54*T*LN(T)+1.528621E+33*T**(-9);
      6000.00  N !
 FUNCTION GLIQWW    298.15  +52160.584-14.10999*T+GHSERWW-2.713468E-24*T**7;
      3695.00  Y  -30436.051+375.175*T-54*T*LN(T);
      6000.00  N !
 FUNCTION GFCCWW    298.15  +GHSERWW+19300+0.63*T;                     6000 N !
$ ------------------------------------------------------------------------------
$ Binary system
$
$ From A. Fernandez Guillermet 1989 (included in LB Vol. 2)
$
$ A. Fernandez Guillermet, Metall. Trans. A, 20A, 935-56(1989).
$
$ Checked against paper and LB. Checked at 6000 K.
$
$ In LB this dataset is incorrectly attributed to an unpublished assessment by
$ B. Sundman and L.F.S. Dumitrescu.
$
 PAR  L(LIQUID,CO,W;0),,                -42258+13.616*T;,,            N 89Fer1 !
$
 PAR  L(FCC_A1,CO,W:VA;0),,             -17267+10.878*T;,,            N 89Fer1 !
 PAR  L(FCC_A1,CO,W:VA;1),,             +14711-18.687*T;,,            N 89Fer1 !
 PAR  TC(FCC_A1,CO,W:VA;0),,            -3379;,,                      N 89Fer1 !
 PAR  BM(FCC_A1,CO,W:VA;0),,               -3.268;,,                  N 89Fer1 !
$
 PAR  L(BCC_A2,CO,W:VA;0),,             +56517;,,                     N 89Fer1 !
 PAR  TC(BCC_A2,CO,W:VA;0),,            -3379;,,                      N 89Fer1 !
 PAR  BM(BCC_A2,CO,W:VA;0),,               -3.146;,,                  N 89Fer1 !
$
 PAR  L(HCP_A3,CO,W:VA;0),,             +63000;,,                     N 89Fer1 !
 PAR  TC(HCP_A3,CO,W:VA;0),,            -3379;,,                      N 89Fer1 !
 PAR  BM(HCP_A3,CO,W:VA;0),,               -3.268;,,                  N 89Fer1 !
$
 PAR  G(CO3W_D019,CO:W),,               +3*GHSERCO+GHSERWW
             -16126+0.147*T;,,                                        N 89Fer1 !
$
 PAR  G(MU_D85,CO:W:CO),,               +7*GFCCCO+2*GHSERWW+4*GBCCCO
             -20534+42.774*T;,,                                       N 89Fer1 !
 PAR  G(MU_D85,CO:W:W),,                +7*GFCCCO+6*GHSERWW
             -26910-21.791*T;,,                                       N 89Fer1 !
$ ------------------------------------------------------------------------------
$
 ASSESSED_SYSTEM
  CO-W(TDB -* +LIQ +HCP_A3 +FCC_A1 +BCC_A2 +MU_D85 +CO3W_D019
  ;G5 MAJ:HCP_A3/CO:VA MAJ:BCC_A2/W:VA ;P3 TMM:300/4000 STP:.8/3000/-2) !
$
$
 LIST-OF-REFERENCE
 NUMBER  SOURCE
  Null   'Unknown source'
  Same   'Same or similar interaction as in the corresponding stable phase'
  REFLAV 'Laves phase convention: G(LAVES,X:X)=+3*GHSERXX+15000'
  89Fer1 'A. Fernandez Guillermet, Metall. Trans. A, 20A, 935-56(1989); Co-W'
  91Din  'A.T. Dinsdale, Calphad, 15, 317-425(1991).'
!

File: data/databases/sgte-binary/CoY-04Du-LB.tdb
$
$ Database for Co-Y from Z. Du and D. Lu 2004 (included in LB Vol. 5)
$
$ Z. Du, D. Lu, J. Alloys Compd., 373, 171-78(2004).
$
$ Dataset created 2010.09.21 by Bengt Hallstedt.
$ 2020.07.31: Modified for use with GES6.
$
$ Inverse miscibility gap with min at x(Y)=0.54 and 3841 K.
$
$ A common model for CO17Y2 and CO5Y is used.
$
$ ------------------------------------------------------------------------------
 TEMP-LIM 298.15 6000.00 !
$
$ELEMENT NAME  REF. STATE               ATOMIC MASS H298-H0    S298    !
$
 ELEMENT VA   VACUUM                      0.0          0.0      0.0    ! 
 ELEMENT CO   HCP_A3                     58.9332    4765.567   30.0400 ! 
 ELEMENT Y    HCP_A3                     88.9059    5983.457   44.7875 ! 
$ ------------------------------------------------------------------------------
$ Species
$
 SPECIE  CO2                                CO2 !
$ ------------------------------------------------------------------------------
$ Phase definitions
$
 PHASE LIQUID:L % 1 1 !
 CONST LIQUID:L : CO Y : !
$
$ Fcc (cF4, Fm-3m) and MeX (cF8, Fm-3m)
$
 PHASE FCC_A1 %A 2 1 1 !
 CONST FCC_A1 : CO% Y : VA : !
$
$ Bcc (cI2, Im-3m)
$
 PHASE BCC_A2 %B 2 1 3 !
 CONST BCC_A2 : CO Y% : VA : !
$
$ Hcp (hP2, P6_3/mmc) and Me2X (NiAs-type, hP4, P6_3/mmc, B8_1)
$
 PHASE HCP_A3 %A 2 1 0.5 !
 CONST HCP_A3 : CO% Y% : VA : !
$
$ Prototype Th2Zn17 (hR19, R-3m), alpha-Co17Y2
$ Prototype Ni17Th2 (hP38, P6_3/mmc), beta-Co17Y2
$ Prototype CaCu5 (hP6, P6/mmm, D2_d), Co5Y
$
 PHASE CO17Y2 %A 3 1 2 15 !
 CONST CO17Y2 : CO2 Y : CO2 Y : CO : !
$
$ Prototype Co7Gd2 (hR18, R-3m)
$
 PHASE CO7Y2 %A 2 7 2 !
 CONST CO7Y2 : CO : Y : !
$
$ Prototype Ni3Pu (hR12, R-3m) or CeNi3 (hP24, P6_3/mmc)
$
 PHASE CO3Y %A 2 3 1 !
 CONST CO3Y : CO : Y : !
$
$ Prototype Cu2Mg (cF24, Fd-3m)
$
 PHASE CO2Y_C15 %A 2 2 1 !
 CONST CO2Y_C15 : CO : Y : !
$
$ Pearson cP*
$
 PHASE CO3Y2 % 2 3 2 !
 CONST CO3Y2 : CO : Y : !
$
$ Unknown structure
$
 PHASE CO7Y6 % 2 7 6 !
 CONST CO7Y6 : CO : Y : !
$
$ Prototype CrB (oC8, Cmcm)
$
 PHASE COY_B33 % 2 1 1 !
 CONST COY_B33 : CO : Y : !
$
$ Prototype Co3Ho4 (hP22, P6_3/m)
$
 PHASE CO3Y4 % 2 3 4 !
 CONST CO3Y4 : CO : Y : !
$
$ Prototype Co5Y8 (mP52, P2_1/c)
$
 PHASE CO5Y8 % 2 5 8 !
 CONST CO5Y8 : CO : Y : !
$
$ Prototype Fe3C (oP16, Pnma)
$
 PHASE COY3_D011 % 2 1 3 !
 CONST COY3_D011 : CO : Y : !
$ ------------------------------------------------------------------------------
$ Defaults
$
 DEFINE-SYSTEM-DEFAULT ELEMENT 2 !
 DEFAULT-COM DEFINE_SYSTEM_ELEMENT VA !
 TYPE-DEF % SEQ * !
 TYPE-DEF A GES AMEND_PHASE_DESCRIPTION @ MAGNETIC -3 0.28 !
 TYPE-DEF B GES AMEND_PHASE_DESCRIPTION @ MAGNETIC -1 0.4 !
 FUNCTION ZERO      298.15  0;                                         6000 N !
 FUNCTION UN_ASS    298.15  0;                                         6000 N !
 FUNCTION R         298.15  +8.31451;                                  6000 N !
$ ------------------------------------------------------------------------------
$ Element data
$ ------------------------------------------------------------------------------
$ Co
$
 PAR  G(HCP_A3,CO:VA),,                 +GHSERCO;,,                   N 91Din !
 PAR  TC(HCP_A3,CO:VA),,                 1396.00;,,                   N 91Din !
 PAR  BM(HCP_A3,CO:VA),,                    1.35;,,                   N 91Din !
 PAR  G(FCC_A1,CO:VA),,                 +GHSERCO
             +427.591-0.615248*T;,,                                   N 91Din !
 PAR  TC(FCC_A1,CO:VA),,                 1396.00;,,                   N 91Din !
 PAR  BM(FCC_A1,CO:VA),,                    1.35;,,                   N 91Din !
 PAR  G(BCC_A2,CO:VA),,                 +GHSERCO+2938-0.7138*T;,,     N 91Din !
 PAR  TC(BCC_A2,CO:VA),,                 1450.00;,,                   N 91Din !
 PAR  BM(BCC_A2,CO:VA),,                    1.35;,,                   N 91Din !
$PAR  G(CBCC_A12,CO:VA),,               +GHSERCO+4155;,,              N 91Din !
$PAR  G(CUB_A13,CO:VA),,                +GHSERCO+3155;,,              N 91Din !
 PAR  G(LIQUID,CO),,                    +GLIQCO;,,                    N 91Din !
$
 PAR  G(CO17Y2,CO2:CO2:CO),,            +21*GHSERCO+119773.9;,,       N 04Du !
$
 FUNCTION GHSERCO   298.15  +310.241+133.36601*T-25.0861*T*LN(T)
       -0.002654739*T**2-1.7348E-07*T**3+72527*T**(-1);
      1768.00  Y  -17197.666+253.28374*T-40.5*T*LN(T)+9.3488E+30*T**(-9);
      6000.00  N !
 FUNCTION GLIQCO    298.15  +15085.037-8.931932*T+GHSERCO-2.19801E-21*T**7;
      1768.00  Y  -846.61+243.599944*T-40.5*T*LN(T);
      6000.00  N !
$ ------------------------------------------------------------------------------
$ Y
$
$ HCP_A3, BCC_A2 and LIQUID revised in unary 3.0
$ FCC_A1 added in unary 4.1
$
$ FCC_A1 from 04Du not included in unary
$
 PAR  G(HCP_A3,Y:VA)            100.00  +GHSERYY;                3700 N 95She3 !
 PAR  G(BCC_A2,Y:VA)            100.00  +GBCCYY;                 3700 N 95She3 !
 PAR  G(FCC_A1,Y:VA)            100.00  +GHSERYY+6000;           3700 N Frie2 !
$PAR  G(FCC_A1,Y:VA)            100.00  +GHSERYY+5000;           3700 N 04Du !
 PAR  G(LIQUID,Y)               100.00  +GLIQYY;                 3700 N 95She3 !
$
 FUNCTION GHSERYY   100.00  -8011.09379+128.572856*T-25.6656992*T*LN(T)
       -0.00175716414*T**2-4.17561786E-07*T**3+26911.509*T**(-1);
      1000.00  Y  -7179.74574+114.497104*T-23.4941827*T*LN(T)
       -0.0038211802*T**2-8.2534534E-08*T**3;
      1795.15  Y  -67480.7761+382.124727*T-56.9527111*T*LN(T)
       +0.00231774379*T**2-7.22513088E-08*T**3+18077162.6*T**(-1);
      3700.00  N !
 FUNCTION GBCCYY    100.00  -833.658863+123.667346*T-25.5832578*T*LN(T)
       -0.00237175965*T**2+9.10372497E-09*T**3+27340.0687*T**(-1);
      1000.00  Y  -1297.79829+134.528352*T-27.3038477*T*LN(T)
       -5.41757644E-04*T**2-3.05012175E-07*T**3;
      1795.15  Y  +15389.4975+0.981325399*T-8.88296647*T*LN(T)
       -0.00904576576*T**2+4.02944768E-07*T**3-2542575.96*T**(-1);
      3700.00  N !
 FUNCTION GLIQYY    100.00  +2098.50738+119.41873*T-24.6467508*T*LN(T)
       -0.00347023463*T**2-8.12981167E-07*T**3+23713.7332*T**(-1);
      1000.00  Y  +7386.44846+19.4520171*T-9.0681627*T*LN(T)
       -0.0189533369*T**2+1.7595327E-06*T**3;
      1795.15  Y  -12976.5957+257.400783*T-43.0952*T*LN(T);
      3700.00  N !
$ ------------------------------------------------------------------------------
$ Binary system
$
$ From Z. Du and D. Lu 2004 (included in LB Vol. 5)
$
$ Z. Du, D. Lu, J. Alloys Compd., 373, 171-78(2004).
$
$ Checked against LB and paper. Checked at 6000K.
$
$ Inverse miscibility gap with min at x(Y)=0.54 and 3841 K.
$
$ Interaction parameter for fcc adjusted by P. Franke to SGTE lattice
$ stability of fcc-Y.
$
$ A common model for CO17Y2 and CO5Y is used.
$
 PAR  L(LIQUID,CO,Y;0),,                -101134.8+8.4818*T;,,         N 04Du !
 PAR  L(LIQUID,CO,Y;1),,                +43011.7-23.7629*T;,,         N 04Du !
 PAR  L(LIQUID,CO,Y;2),,                +137805.8-68.6983*T;,,        N 04Du !
$
$PAR  L(FCC_A1,CO,Y:VA;0),,             -2000;,,                      N 04Du !
 PAR  L(FCC_A1,CO,Y:VA;0),,             -3000;,,                      N 05Fra !
 PAR  L(BCC_A2,CO,Y:VA;0),,             -2000;,,                      N 04Du !
 PAR  L(HCP_A3,CO,Y:VA;0),,             -2000;,,                      N 04Du !
$
 PAR  G(CO17Y2,CO2:Y:CO),,              +17*GHSERCO+2*GHSERYY
             -311181.1+75.6484*T;,,                                   N 04Du !
 PAR  TC(CO17Y2,CO2:Y:CO),,              1167;,,                      N 04Du !
 PAR  BM(CO17Y2,CO2:Y:CO),,                27.8;,,                    N 04Du !
$ Possible misprint in lb5-v2.tdb below (no visible change)
$PAR  G(CO17Y2,Y:CO2:CO),,              +19*GHSERCO+GHSERYY
$            +56432.5;,,                                              N 04Du !
 PAR  G(CO17Y2,Y:CO2:CO),,              +19*GHSERCO+GHSERYY
             +56423.5;,,                                              N 04Du !
 PAR  G(CO17Y2,Y:Y:CO),,                +15*GHSERCO+3*GHSERYY
             -357436.8+50.8521*T;,,                                   N 04Du !
 PAR  TC(CO17Y2,Y:Y:CO),,                 977;,,                      N 04Du !
 PAR  BM(CO17Y2,Y:Y:CO),,                  22.5;,,                    N 04Du !
 PAR  L(CO17Y2,CO2,Y:CO2:CO;0),,        +33619.8-4.4009*T;,,          N 04Du !
 PAR  L(CO17Y2,CO2,Y:CO2:CO;1),,        +25602.6-12.5843*T;,,         N 04Du !
 PAR  L(CO17Y2,CO2,Y:Y:CO;0),,          +33619.8-4.4009*T;,,          N 04Du !
 PAR  L(CO17Y2,CO2,Y:Y:CO;1),,          +25602.6-12.5843*T;,,         N 04Du !
 PAR  L(CO17Y2,CO2:CO2,Y:CO;0),,        -133455.8+1.1847*T;,,         N 04Du !
 PAR  L(CO17Y2,CO2:CO2,Y:CO;1),,        -81324.3+0.3753*T;,,          N 04Du !
 PAR  L(CO17Y2,Y:CO2,Y:CO;0),,          -133455.8+1.1847*T;,,         N 04Du !
 PAR  L(CO17Y2,Y:CO2,Y:CO;1),,          -81324.3+0.3753*T;,,          N 04Du !
$
 PAR  G(CO7Y2,CO:Y),,                   +7*GHSERCO+2*GHSERYY
             -229613.3+35.7764*T;,,                                   N 04Du !
 PAR  TC(CO7Y2,CO:Y),,                    639;,,                      N 04Du !
 PAR  BM(CO7Y2,CO:Y),,                      7.4;,,                    N 04Du !
$
 PAR  G(CO3Y,CO:Y),,                    +3*GHSERCO+GHSERYY
             -111453+17.6087*T;,,                                     N 04Du !
 PAR  TC(CO3Y,CO:Y),,                     305;,,                      N 04Du !
 PAR  BM(CO3Y,CO:Y),,                       1.4;,,                    N 04Du !
$
 PAR  G(CO2Y_C15,CO:Y),,                +2*GHSERCO+GHSERYY
             -100487.3+19.917*T;,,                                    N 04Du !
 PAR  TC(CO2Y_C15,CO:Y),,                 296;,,                      N 04Du !
 PAR  BM(CO2Y_C15,CO:Y),,                   0.23;,,                   N 04Du !
$
 PAR  G(CO3Y2,CO:Y),,                   +3*GHSERCO+2*GHSERYY
             -188175.5+53.3971*T;,,                                   N 04Du !
 PAR  G(CO7Y6,CO:Y),,                   +7*GHSERCO+6*GHSERYY
             -538737.1+197.7479*T;,,                                  N 04Du !
 PAR  G(COY_B33,CO:Y),,                 +GHSERCO+GHSERYY
             -79627.9+28.4422*T;,,                                    N 04Du !
 PAR  G(CO3Y4,CO:Y),,                   +3*GHSERCO+4*GHSERYY
             -250492.3+87.227*T;,,                                    N 04Du !
 PAR  G(CO5Y8,CO:Y),,                   +5*GHSERCO+8*GHSERYY
             -420469.1+135.4779*T;,,                                  N 04Du !
 PAR  G(COY3_D011,CO:Y),,               +GHSERCO+3*GHSERYY
             -84089.6+15.7381*T;,,                                    N 04Du !
$ ------------------------------------------------------------------------------
$
 ASSESSED_SYSTEM
  CO-Y(TDB -* +LIQUID +FCC +HCP_A3 +BCC_A2 +CO17Y2 +CO7Y2 +CO3Y +CO2Y_C15
   +CO3Y2 +CO7Y6 +COY_B33 +CO3Y4 +CO5Y8 +COY3_D011
   ;G5 C_S:CO17Y2/CO2:Y:CO2 MAJ:CO17Y2/Y:CO2:CO2 ;P3 *) !
$
$
 LIST-OF-REFERENCE
 NUMBER  SOURCE
  Null   'Unknown source'
  Same   'Same or similar interaction as in the corresponding stable phase'
  REFLAV 'Laves phase convention: G(LAVES,X:X)=+3*GHSERXX+15000'
  Frie2  'Suzana Fries and Leo Lukas, unpublished,
          SGTE unary database V.4.1, 1999; Y'
  91Din  'A.T. Dinsdale, Calphad, 15, 317-425(1991).'
  95She3 'H. Shen, W. Zhang, G. Liu, R. Wang, Z. Du, Report F-95-03,
          University of Science and Technology, Beijing, May 1995,
          SGTE unary database V.3.0, 1996; Y'
  04Du   'Z. Du, D. Lu, J. Alloys Compd., 373, 171-78(2004); Y, Co-Y'
  05Fra  'P. Franke, 2005, adjustment to SGTE unaries; Co-Y'
!

File: data/databases/sgte-binary/CoY-06Gol.tdb
$
$ Database for Co-Y from W. Golumbfskie and Z.-K. Liu 2006
$
$ W. Golumbfskie, Z.-K. Liu, J. Alloys Compd., 407, 193-200(2006).
$
$ Dataset created 2010.09.24 by Bengt Hallstedt.
$ 2020.07.31: Modified for use with GES6.
$
$ Inverse miscibility gap with min at x(Y)=0.66 and 3322 K.
$
$ There is a misprint in the Co5Y parameters. The present parameters closely
$ (but not exactly) reproduces the Co5Y solubility range and equilibria.
$
$ Parameters for fcc, bcc and hcp are not given in the paper, but the published
$ phase diagram shows a small Co solubility in hcp-Y. I have assumed
$ that the parameters from 04Du were used.
$
$ Interaction parameter for fcc adjusted by P. Franke to SGTE lattice
$ stability of fcc-Y.
$
$ ------------------------------------------------------------------------------
 TEMP-LIM 298.15 6000.00 !
$
$ELEMENT NAME  REF. STATE               ATOMIC MASS H298-H0    S298    !
$
 ELEMENT VA   VACUUM                      0.0          0.0      0.0    ! 
 ELEMENT CO   HCP_A3                     58.9332    4765.567   30.0400 ! 
 ELEMENT Y    HCP_A3                     88.9059    5983.457   44.7875 ! 
$ ------------------------------------------------------------------------------
$ Species
$
 SPECIE  CO2                                CO2 !
$ ------------------------------------------------------------------------------
$ Phase definitions
$
 PHASE LIQUID:L % 1 1 !
 CONST LIQUID:L : CO Y : !
$
$ Fcc (cF4, Fm-3m) and MeX (cF8, Fm-3m)
$
 PHASE FCC_A1 %A 2 1 1 !
 CONST FCC_A1 : CO% Y : VA : !
$
$ Bcc (cI2, Im-3m)
$
 PHASE BCC_A2 %B 2 1 3 !
 CONST BCC_A2 : CO Y% : VA : !
$
$ Hcp (hP2, P6_3/mmc) and Me2X (NiAs-type, hP4, P6_3/mmc, B8_1)
$
 PHASE HCP_A3 %A 2 1 0.5 !
 CONST HCP_A3 : CO% Y% : VA : !
$
$ Prototype Th2Zn17 (hR19, R-3m), alpha-Co17Y2
$ Prototype Ni17Th2 (hP38, P6_3/mmc), beta-Co17Y2
$
 PHASE CO17Y2 %A 3 1 2 15 !
 CONST CO17Y2 : CO2 Y : CO2 Y : CO : !
$
$ Prototype CaCu5 (hP6, P6/mmm)
$
 PHASE CO5Y_D2D %A 3 1 4 1 !
 CONST CO5Y_D2D : CO2 Y : CO : CO VA : !
$
$ Prototype Co7Gd2 (hR18, R-3m)
$
 PHASE CO7Y2 % 2 7 2 !
 CONST CO7Y2 : CO : Y : !
$
$ Prototype Ni3Pu (hR12, R-3m) or CeNi3 (hP24, P6_3/mmc)
$
 PHASE CO3Y % 2 3 1 !
 CONST CO3Y : CO : Y : !
$
$ Prototype Cu2Mg (cF24, Fd-3m)
$
 PHASE CO2Y_C15 % 2 2 1 !
 CONST CO2Y_C15 : CO : Y : !
$
$ Pearson cP*
$
 PHASE CO3Y2 % 2 3 2 !
 CONST CO3Y2 : CO : Y : !
$
$ Unknown structure
$
 PHASE CO7Y6 % 2 7 6 !
 CONST CO7Y6 : CO : Y : !
$
$ Prototype CrB (oC8, Cmcm)
$
 PHASE COY_B33 % 2 1 1 !
 CONST COY_B33 : CO : Y : !
$
$ Prototype Co3Ho4 (hP22, P6_3/m)
$
 PHASE CO3Y4 % 2 3 4 !
 CONST CO3Y4 : CO : Y : !
$
$ Prototype Co5Y8 (mP52, P2_1/c)
$
 PHASE CO5Y8 % 2 5 8 !
 CONST CO5Y8 : CO : Y : !
$
$ Prototype Fe3C (oP16, Pnma)
$
 PHASE COY3_D011 % 2 1 3 !
 CONST COY3_D011 : CO : Y : !
$ ------------------------------------------------------------------------------
$ Defaults
$
 DEFINE-SYSTEM-DEFAULT ELEMENT 2 !
 DEFAULT-COM DEFINE_SYSTEM_ELEMENT VA !
 TYPE-DEF % SEQ * !
 TYPE-DEF A GES AMEND_PHASE_DESCRIPTION @ MAGNETIC -3 0.28 !
 TYPE-DEF B GES AMEND_PHASE_DESCRIPTION @ MAGNETIC -1 0.4 !
 FUNCTION ZERO      298.15  0;                                         6000 N !
 FUNCTION UN_ASS    298.15  0;                                         6000 N !
 FUNCTION R         298.15  +8.31451;                                  6000 N !
$ ------------------------------------------------------------------------------
$ Element data
$ ------------------------------------------------------------------------------
$ Co
$
 PAR  G(HCP_A3,CO:VA),,                 +GHSERCO;,,                   N 91Din !
 PAR  TC(HCP_A3,CO:VA),,                 1396.00;,,                   N 91Din !
 PAR  BM(HCP_A3,CO:VA),,                    1.35;,,                   N 91Din !
 PAR  G(FCC_A1,CO:VA),,                 +GHSERCO
             +427.591-0.615248*T;,,                                   N 91Din !
 PAR  TC(FCC_A1,CO:VA),,                 1396.00;,,                   N 91Din !
 PAR  BM(FCC_A1,CO:VA),,                    1.35;,,                   N 91Din !
 PAR  G(BCC_A2,CO:VA),,                 +GHSERCO+2938-0.7138*T;,,     N 91Din !
 PAR  TC(BCC_A2,CO:VA),,                 1450.00;,,                   N 91Din !
 PAR  BM(BCC_A2,CO:VA),,                    1.35;,,                   N 91Din !
$PAR  G(CBCC_A12,CO:VA),,               +GHSERCO+4155;,,              N 91Din !
$PAR  G(CUB_A13,CO:VA),,                +GHSERCO+3155;,,              N 91Din !
 PAR  G(LIQUID,CO),,                    +GLIQCO;,,                    N 91Din !
$
 PAR  G(CO17Y2,CO2:CO2:CO),,            +21*GHSERCO+210000;,,         N 06Gol !
 PAR  G(CO5Y_D2D,CO2:CO:CO),,           +7*GHSERCO+90500;,,           N 06Gol !
 PAR  G(CO5Y_D2D,CO2:CO:VA),,           +6*GHSERCO+191380;,,          N 06Gol !
$
 FUNCTION GHSERCO   298.15  +310.241+133.36601*T-25.0861*T*LN(T)
       -0.002654739*T**2-1.7348E-07*T**3+72527*T**(-1);
      1768.00  Y  -17197.666+253.28374*T-40.5*T*LN(T)+9.3488E+30*T**(-9);
      6000.00  N !
 FUNCTION GLIQCO    298.15  +15085.037-8.931932*T+GHSERCO-2.19801E-21*T**7;
      1768.00  Y  -846.61+243.599944*T-40.5*T*LN(T);
      6000.00  N !
$ ------------------------------------------------------------------------------
$ Y
$
$ HCP_A3, BCC_A2 and LIQUID revised in unary 3.0
$ FCC_A1 added in unary 4.1
$
$ FCC_A1 from 04Du3 not included in unary
$
 PAR  G(HCP_A3,Y:VA)            100.00  +GHSERYY;                3700 N 95She3 !
 PAR  G(BCC_A2,Y:VA)            100.00  +GBCCYY;                 3700 N 95She3 !
 PAR  G(FCC_A1,Y:VA)            100.00  +GHSERYY+6000;           3700 N Frie2 !
$PAR  G(FCC_A1,Y:VA)            100.00  +GHSERYY+5000;           3700 N 04Du !
 PAR  G(LIQUID,Y)               100.00  +GLIQYY;                 3700 N 95She3 !
$
 FUNCTION GHSERYY   100.00  -8011.09379+128.572856*T-25.6656992*T*LN(T)
       -0.00175716414*T**2-4.17561786E-07*T**3+26911.509*T**(-1);
      1000.00  Y  -7179.74574+114.497104*T-23.4941827*T*LN(T)
       -0.0038211802*T**2-8.2534534E-08*T**3;
      1795.15  Y  -67480.7761+382.124727*T-56.9527111*T*LN(T)
       +0.00231774379*T**2-7.22513088E-08*T**3+18077162.6*T**(-1);
      3700.00  N !
 FUNCTION GBCCYY    100.00  -833.658863+123.667346*T-25.5832578*T*LN(T)
       -0.00237175965*T**2+9.10372497E-09*T**3+27340.0687*T**(-1);
      1000.00  Y  -1297.79829+134.528352*T-27.3038477*T*LN(T)
       -5.41757644E-04*T**2-3.05012175E-07*T**3;
      1795.15  Y  +15389.4975+0.981325399*T-8.88296647*T*LN(T)
       -0.00904576576*T**2+4.02944768E-07*T**3-2542575.96*T**(-1);
      3700.00  N !
 FUNCTION GLIQYY    100.00  +2098.50738+119.41873*T-24.6467508*T*LN(T)
       -0.00347023463*T**2-8.12981167E-07*T**3+23713.7332*T**(-1);
      1000.00  Y  +7386.44846+19.4520171*T-9.0681627*T*LN(T)
       -0.0189533369*T**2+1.7595327E-06*T**3;
      1795.15  Y  -12976.5957+257.400783*T-43.0952*T*LN(T);
      3700.00  N !
$ ------------------------------------------------------------------------------
$ Binary system
$
$ W. Golumbfskie, Z.-K. Liu, J. Alloys Compd., 407, 193-200(2006).
$
$ Checked against paper. Checked at 6000K.
$
$ Inverse miscibility gap with min at x(Y)=0.66 and 3322 K.
$
$ There is a misprint in the Co5Y parameters. The present parameters closely
$ (but not exactly) reproduces the Co5Y solubility range and equilibria.
$
$ Parameters for fcc, bcc and hcp are not given in the paper, but the published
$ phase diagram shows a small Co solubility in hcp-Y. I have assumed
$ that the parameters from 04Du were used.
$
$ Interaction parameter for fcc adjusted by P. Franke to SGTE lattice
$ stability of fcc-Y.
$
 PAR  L(LIQUID,CO,Y;0),,                -97820+21.247*T;,,            N 06Gol !
 PAR  L(LIQUID,CO,Y;1),,                +29010-30.879*T;,,            N 06Gol !
 PAR  L(LIQUID,CO,Y;2),,                +61050-32.547*T;,,            N 06Gol !
$
$PAR  L(FCC_A1,CO,Y:VA;0),,             -2000;,,                      N 04Du !
 PAR  L(FCC_A1,CO,Y:VA;0),,             -3000;,,                      N 05Fra !
 PAR  L(BCC_A2,CO,Y:VA;0),,             -2000;,,                      N 04Du !
 PAR  L(HCP_A3,CO,Y:VA;0),,             -2000;,,                      N 04Du !
$
 PAR  G(CO17Y2,CO2:Y:CO),,              +17*GHSERCO+2*GHSERYY
             -352086.1+96.051*T;,,                                    N 06Gol !
 PAR  TC(CO17Y2,CO2:Y:CO),,              1167;,,                      N 06Gol !
 PAR  BM(CO17Y2,CO2:Y:CO),,                27.8;,,                    N 06Gol !
 PAR  G(CO17Y2,Y:CO2:CO),,              +19*GHSERCO+GHSERYY
             +569050;,,                                               N 06Gol !
 PAR  G(CO17Y2,Y:Y:CO),,                +15*GHSERCO+3*GHSERYY
             +210000;,,                                               N 06Gol !
 PAR  L(CO17Y2,CO2,Y:Y:CO;0),,          -286210-205.121*T;,,          N 06Gol !
 PAR  L(CO17Y2,CO2:CO2,Y:CO;0),,        +292670-339.315*T;,,          N 06Gol !
$
 PAR  G(CO5Y_D2D,Y:CO:CO),,             +5*GHSERCO+GHSERYY
             -72350+20.655*T;,,                                       N 06Gol !
 PAR  TC(CO5Y_D2D,Y:CO:CO),,              977;,,                      N 06Gol !
 PAR  BM(CO5Y_D2D,Y:CO:CO),,                6.8;,,                    N 06Gol !
 PAR  G(CO5Y_D2D,Y:CO:VA),,             +4*GHSERCO+GHSERYY+81500;,,   N 06Gol !
 PAR  L(CO5Y_D2D,CO2,Y:CO:CO;0),,       -209090+5.022*T;,,            N 06Gol !
$ Original parameter from paper below
$PAR  L(CO5Y_D2D,CO2,Y:CO:CO;0),,       -209090+50.22*T;,,            N 06Gol !
 PAR  L(CO5Y_D2D,Y:CO:CO,VA;0),,        -453210+50.554*T;,,           N 06Gol !
$
 PAR  G(CO7Y2,CO:Y),,                   +7*GHSERCO+2*GHSERYY
             -223710+36.281*T;,,                                      N 06Gol !
 PAR  G(CO3Y,CO:Y),,                    +3*GHSERCO+GHSERYY
             -103680+15.774*T;,,                                      N 06Gol !
 PAR  G(CO2Y_C15,CO:Y),,                +2*GHSERCO+GHSERYY
             -86240+15.59*T;,,                                        N 06Gol !
 PAR  G(CO3Y2,CO:Y),,                   +3*GHSERCO+2*GHSERYY
             -151830+37.551*T;,,                                      N 06Gol !
 PAR  G(CO7Y6,CO:Y),,                   +7*GHSERCO+6*GHSERYY
             -386590+105.88535*T;,,                                   N 06Gol !
 PAR  G(COY_B33,CO:Y),,                 +GHSERCO+GHSERYY
             -58681+17.075*T;,,                                       N 06Gol !
 PAR  G(CO3Y4,CO:Y),,                   +3*GHSERCO+4*GHSERYY
             -202161+71.233*T;,,                                      N 06Gol !
 PAR  G(CO5Y8,CO:Y),,                   +5*GHSERCO+8*GHSERYY
             -338920+112.711*T;,,                                     N 06Gol !
$ Original parameter from paper below
$PAR  G(CO5Y8,CO:Y),,                   +5*GHSERCO+8*GHSERYY
$            -338920+11.2711*T;,,                                     N 06Gol !
 PAR  G(COY3_D011,CO:Y),,               +GHSERCO+3*GHSERYY
             -69840+16.741*T;,,                                       N 06Gol !
$ ------------------------------------------------------------------------------
$
 ASSESSED_SYSTEM
  CO-Y(TDB -* +LIQUID +FCC +HCP_A3 +BCC_A2 +CO17Y2 +CO5Y_D2D +CO7Y2 +CO3Y
   +CO2Y_C15 +CO3Y2 +CO7Y6 +COY_B33 +CO3Y4 +CO5Y8 +COY3_D011
   ;G5 C_S:CO17Y2/CO2:Y:CO2 MAJ:CO17Y2/Y:CO2:CO2 ;P3 *) !
$
$
 LIST-OF-REFERENCE
 NUMBER  SOURCE
  Null   'Unknown source'
  Same   'Same or similar interaction as in the corresponding stable phase'
  REFLAV 'Laves phase convention: G(LAVES,X:X)=+3*GHSERXX+15000'
  Frie2  'Suzana Fries and Leo Lukas, unpublished,
          SGTE unary database V.4.1, 1999; Y'
  91Din  'A.T. Dinsdale, Calphad, 15, 317-425(1991).'
  95She3 'H. Shen, W. Zhang, G. Liu, R. Wang, Z. Du, Report F-95-03,
          University of Science and Technology, Beijing, May 1995,
          SGTE unary database V.3.0, 1996; Y'
  04Du   'Z. Du, D. Lu, J. Alloys Compd., 373, 171-78(2004); Y, Co-Y'
  05Fra  'P. Franke, 2005, adjustment to SGTE unaries; Co-Y'
  06Gol  'W. Golumbfskie, Z.-K. Liu, J. Alloys Compd., 407, 193-200(2006); Co-Y'
!
