Repository: orchid-calphad/orchid-project.org

# orchid-project.org

Website and released data of **ORCHID** (Open Repository for CALPHAD Hypotheses, Intelligence, and Discovery),
served by GitHub Pages at https://orchid-project.org. Releases are archived on Zenodo (one DOI per version).

- `index.html`, `catalog/`, `best-practices.html` — static, self-contained pages (generated in the ORCHID tooling).
- `data/` — released data: catalog, redistributable TDB files, convex hulls. Licences: `data/LICENSES.md`, `data/NOTICE.md`.
- `llms.txt`, `data/croissant.json`, `CITATION.cff`, `.zenodo.json` — machine-readable metadata.

Only data with clear redistribution rights are published.

File: data/databases/sgte-binary/CoZn-04Vas-LB.tdb
$
$ Database for Co-Zn from G.P. Vassilev and M. Jiang 2004
$ (included in LB Vol. 5)
$
$ G.P. Vassilev, M. Jiang, J. Phase Equilib. Diffus., 25, 259-68(2004).
$
$ Dataset created 2015.05.10 by Bengt Hallstedt.
$ 2020.07.31: Modified for use with GES6.
$
$ There is an inverse miscibility gap with a minimum at 2633 K and x(Zn)=0.75.
$
$ COZN_A13 is modelled as bcc in spite of being A13.
$
$ Magnetic parameters were not included for the bcc phase in the paper. In LB
$ bcc was included as a separate phase (COZN_A2). Here the normal bcc with
$ magnetic parameters and the interaction parameters from the paper is included.
$ This makes the bcc phase field somewhat larger.
$
$ ------------------------------------------------------------------------------
 TEMP-LIM 298.15 6000.00 !
$
$ELEMENT NAME  REF. STATE               ATOMIC MASS H298-H0    S298    !
$
 ELEMENT VA   VACUUM                      0.0          0.0      0.0    ! 
 ELEMENT CO   HCP_A3                     58.9332    4765.567   30.0400 ! 
 ELEMENT ZN   HCP_A3                     65.38      5657.0     41.63   ! 
$ ------------------------------------------------------------------------------
$ Phase definitions
$
 PHASE LIQUID:L % 1 1 !
 CONST LIQUID:L : CO ZN : !
$
$ Fcc (cF4, Fm-3m) and MeX (cF8, Fm-3m)
$
 PHASE FCC_A1 %A 2 1 1 !
 CONST FCC_A1 : CO% ZN : VA : !
$
$ Bcc (cI2, Im-3m)
$
 PHASE BCC_A2 %B 2 1 3 !
 CONST BCC_A2 : CO ZN : VA : !
$
$ Hcp (hP2, P6_3/mmc) and Me2X (NiAs-type, hP4, P6_3/mmc, B8_1)
$
 PHASE HCP_A3 %A 2 1 0.5 !
 CONST HCP_A3 : CO% ZN% : VA : !
$
$ Prototype beta-Mn (cP20, P4_132)
$
 PHASE COZN_A13 %B 1 1 !
 CONST COZN_A13 : CO ZN : !
$
$ Prototype Al4Cu9 (cP52, P4-3m)
$
 PHASE CO5ZN21_D83 % 1 1 !
 CONST CO5ZN21_D83 : CO ZN : !
$
$ Prototype CoZn7 (hP60, P6_2)
$
 PHASE COZN7 % 2 1 7 !
 CONST COZN7 : CO : ZN : !
$
$ Prototype Co2Zn15 (mC28, C2/m)
$
 PHASE CO2ZN15 % 2 2 15 !
 CONST CO2ZN15 : CO : ZN : !
$
$ Prototype CoZn13 (mC28, C2/m)
$
 PHASE COZN13 % 2 1 13 !
 CONST COZN13 : CO : ZN : !
$ ------------------------------------------------------------------------------
$ Defaults
$
 DEFINE-SYSTEM-DEFAULT ELEMENT 2 !
 DEFAULT-COM DEFINE_SYSTEM_ELEMENT VA !
 TYPE-DEF % SEQ * !
 TYPE-DEF A GES AMEND_PHASE_DESCRIPTION @ MAGNETIC -3 0.28 !
 TYPE-DEF B GES AMEND_PHASE_DESCRIPTION @ MAGNETIC -1 0.4 !
 FUNCTION ZERO      298.15  0;                                         6000 N !
 FUNCTION UN_ASS    298.15  0;                                         6000 N !
 FUNCTION R         298.15  +8.31451;                                  6000 N !
$ ------------------------------------------------------------------------------
$ Element data
$ ------------------------------------------------------------------------------
$ Co
$
 PAR  G(HCP_A3,CO:VA),,                 +GHSERCO;,,                   N 91Din !
 PAR  TC(HCP_A3,CO:VA),,                 1396.00;,,                   N 91Din !
 PAR  BM(HCP_A3,CO:VA),,                    1.35;,,                   N 91Din !
 PAR  G(FCC_A1,CO:VA),,                 +GHSERCO
             +427.591-0.615248*T;,,                                   N 91Din !
 PAR  TC(FCC_A1,CO:VA),,                 1396.00;,,                   N 91Din !
 PAR  BM(FCC_A1,CO:VA),,                    1.35;,,                   N 91Din !
 PAR  G(BCC_A2,CO:VA),,                 +GHSERCO+2938-0.7138*T;,,     N 91Din !
 PAR  TC(BCC_A2,CO:VA),,                 1450.00;,,                   N 91Din !
 PAR  BM(BCC_A2,CO:VA),,                    1.35;,,                   N 91Din !
$PAR  G(CBCC_A12,CO:VA),,               +GHSERCO+4155;,,              N 91Din !
$PAR  G(CUB_A13,CO:VA),,                +GHSERCO+3155;,,              N 91Din !
 PAR  G(LIQUID,CO),,                    +GLIQCO;,,                    N 91Din !
$
 PAR  G(COZN_A13,CO),,                  +GBCCCO;,,                    N 04Vas !
 PAR  TC(COZN_A13,CO),,                  1450.00;,,                   N 04Vas !
 PAR  BM(COZN_A13,CO),,                     1.35;,,                   N 04Vas !
 PAR  G(CO5ZN21_D83,CO),,               +GHSERCO+10000;,,             N 04Vas !
$
 FUNCTION GHSERCO   298.15  +310.241+133.36601*T-25.0861*T*LN(T)
       -0.002654739*T**2-1.7348E-07*T**3+72527*T**(-1);
      1768.00  Y  -17197.666+253.28374*T-40.5*T*LN(T)+9.3488E+30*T**(-9);
      6000.00  N !
 FUNCTION GLIQCO    298.15  +15085.037-8.931932*T+GHSERCO-2.19801E-21*T**7;
      1768.00  Y  -846.61+243.599944*T-40.5*T*LN(T);
      6000.00  N !
 FUNCTION GFCCCO    298.15  +GHSERCO+427.59-0.615248*T;                6000 N !
 FUNCTION GBCCCO    298.15  +GHSERCO+2938-0.7138*T;                    6000 N !
$ ------------------------------------------------------------------------------
$ Zn
$
 PAR  G(HCP_A3,ZN:VA),,                 +GHSERZN;                1700 N 91Din !
$PAR  G(HCP_A3,ZN:VA),,                 +GHSERZN
$            +2969.82-1.56968*T;                                 1700 N 93Kow !
 PAR  G(FCC_A1,ZN:VA),,                 +GHSERZN
             +2969.82-1.56968*T;                                 1700 N 91Din !
 PAR  G(BCC_A2,ZN:VA),,                 +GHSERZN
             +2886.96-2.5104*T;                                  1700 N 91Din !
$PAR  G(DIAMOND_A4,ZN),,                +GHSERZN+30*T;           1700 N SGCOST !
$PAR  G(BCT_A5,ZN),,                    +GHSERZN
$            +2886.96-2.5104*T;                                  1700 N SGCOST !
$PAR  G(TETRAGONAL_A6,ZN),,             +GHSERZN+4184;           1700 N 96Lee !
$PAR  G(TETRAGONAL_A6,ZN),,             +GHSERZN
$            +2886.96-2.5104*T;                                  1700 N 99SGUN !
$PAR  G(RHOMBOHEDRAL_A7,ZN),,           +GHSERZN+2300+11.5*T;    1700 N 99SGUN !
$PAR  G(RHOMBO_A10,ZN),,                +GLIQZN-2000+10*T;       1700 N 98Han !
$PAR  G(CBCC_A12,ZN:VA),,               +GHSERZN+2000;           1700 N 01Mie !
$PAR  G(CUB_A13,ZN:VA),,                +GHSERZN+2000;           1700 N 01Mie !
 PAR  G(LIQUID,ZN),,                    +GLIQZN;                 1700 N 91Din !
$
 PAR  G(COZN_A13,ZN),,                  +GBCCZN;                 1700 N 04Vas !
 PAR  G(CO5ZN21_D83,ZN),,               +GHSERZN+10000;          1700 N 04Vas !
$
 FUNCTION GHSERZN   298.15  -7285.787+118.470069*T-23.701314*T*LN(T)
       -0.001712034*T**2-1.264963E-06*T**3;
       692.677 Y  -11070.546+172.345644*T-31.38*T*LN(T)+4.7047E+26*T**(-9);
      1700.00  N !
 FUNCTION GLIQZN    298.15  +7157.222-10.29305*T+GHSERZN-3.58949E-19*T**7;
       692.677 Y  -3620.385+161.60854*T-31.38*T*LN(T);
      1700.00  N !
 FUNCTION GBCCZN    298.15  +GHSERZN+2886.96-2.5104*T;                 6000 N !
$ ------------------------------------------------------------------------------
$ Binary system
$
$ From G.P. Vassilev and M. Jiang 2004 (included in LB Vol. 5)
$
$ G.P. Vassilev, M. Jiang, J. Phase Equilib. Diffus., 25, 259-68(2004).
$
$ Checked against LB and paper. Checked at 6000 K.
$
$ There is an inverse miscibility gap with a minimum at 2633 K and x(Zn)=0.75.
$
$ COZN_A13 is modelled as bcc in spite of being A13.
$
$ Magnetic parameters were not included for the bcc phase in the paper. In LB
$ bcc was included as a separate phase (COZN_A2). Here the normal bcc with
$ magnetic parameters and the interaction parameters from the paper is included.
$ This makes the bcc phase field somewhat larger.
$
 PAR  L(LIQUID,CO,ZN;0),,               -15017+12.735*T;,,            N 04Vas !
 PAR  L(LIQUID,CO,ZN;1),,               +51758-29.752*T;,,            N 04Vas !
$
 PAR  L(FCC_A1,CO,ZN:VA;0),,            -34275+23.006*T;,,            N 04Vas !
 PAR  L(FCC_A1,CO,ZN:VA;1),,            +18019-9.938*T;,,             N 04Vas !
 PAR  TC(FCC_A1,CO,ZN:VA;0),,            -332;,,                      N 04Vas !
$
 PAR  L(BCC_A2,CO,ZN:VA;0),,            -33588+19.099*T;,,            N 04Vas !
 PAR  L(BCC_A2,CO,ZN:VA;1),,            +15504-2.971*T;,,             N 04Vas !
$
 PAR  L(HCP_A3,CO,ZN:VA;0),,            -20500+22.5*T;,,              N 04Vas !
 PAR  TC(HCP_A3,CO,ZN:VA;0),,            -332;,,                      N 04Vas !
$
 PAR  L(COZN_A13,CO,ZN;0),,             -60380+41.475*T;,,            N 04Vas !
 PAR  L(COZN_A13,CO,ZN;1),,             +48088-30.451*T;,,            N 04Vas !
 PAR  TC(COZN_A13,CO,ZN;0),,             -861;,,                      N 04Vas !
$
 PAR  L(CO5ZN21_D83,CO,ZN;0),,          -75720+27.599*T;,,            N 04Vas !
 PAR  L(CO5ZN21_D83,CO,ZN;1),,          +61919-35*T;,,                N 04Vas !
 PAR  L(CO5ZN21_D83,CO,ZN;2),,          -122000+31.483*T;,,           N 04Vas !
$
 PAR  G(COZN7,CO:ZN),,                  +GHSERCO+7*GHSERZN
             -96408+36.16*T;,,                                        N 04Vas !
 PAR  G(CO2ZN15,CO:ZN),,                +2*GHSERCO+15*GHSERZN
             -127398;,,                                               N 04Vas !
 PAR  G(COZN13,CO:ZN),,                 +GHSERCO+13*GHSERZN
             -93940+21.462*T;,,                                       N 04Vas !
$ ------------------------------------------------------------------------------
$
 ASSESSED_SYSTEM
  CO-ZN(TDB -* +LIQUID +FCC +HCP_A3 +COZN_A13 +BCC_A2 +CO5ZN21 +CO2ZN15
  +COZN7 +COZN13 ;G5 C_S:FCC_A1/ZN:VA MAJ:FCC_A1/CO:VA ;P3 STP:.88/800 ) !
$
$
 LIST-OF-REFERENCE
 NUMBER  SOURCE
  Null   'Unknown source'
  Same   'Same or similar interaction as in the corresponding stable phase'
  REFLAV 'Laves phase convention: G(LAVES,X:X)=+3*GHSERXX+15000'
  COST   'COST 507 database, 1998'
  SGCOST 'COST 507 database, SGTE unary database V.3.0, 1996; Al, B, Nd, Ti, Zn'
  91Din  'A.T. Dinsdale, Calphad, 15, 317-425(1991).'
  93Kow  'M. Kowalski, P.J. Spencer, J. Phase Equilib., 14, 432-38 (1993),
          SGTE unary database V.4.1, 1999; Zn'
  96Lee  'B.-J. Lee, Calphad, 20, 471-80(1996)
          SGTE unary database V.4.4, 2001; Zn'
  98Han  'S.C. Hansen, Calphad, 22, 359-73(1998),
          SGTE unary database V.5.0, 2009; Zn'
  99SGUN 'SGTE unary database V.4.1, 1999.'
  00Reu  'G. Reumont, P. Perrot, J.M. Fiorani, J. Hertz,
          J. Phase Equilib., 21, 371-78(2000); Fe-Zn'
  01Mie  'J. Miettinen, Calphad, 25, 43-58(2001),
          SGTE unary database V.4.4, 2001; Sn, Zn'
  04Vas  'G.P. Vassilev, M. Jiang,
          J. Phase Equilib. Diffus., 25, 259-68(2004); Co-Zn'
!

File: data/databases/sgte-binary/CoZr-06Bra.tdb
$
$ Database for Co-Zr from J. Bratberg and B. Jansson 2006
$
$ J. Bratberg, B. Jansson, J. Phase Equilib. Diffus., 27, 213-19(2006).
$
$ Dataset created 2016.10.09 by Bengt Hallstedt.
$ 2020.08.01: Modified for use with GES6.
$
$ This is a very simplified description of the system. Co2Zr shows
$ considerable nonstoichiometry. The phases Co11Zr2, Co23Zr6 and CoZr3
$ are not included.
$
$ ------------------------------------------------------------------------------
 TEMP-LIM 298.15 6000.00 !
$
$ELEMENT NAME  REF. STATE               ATOMIC MASS H298-H0    S298    !
$
 ELEMENT VA   VACUUM                      0.0          0.0      0.0    ! 
 ELEMENT CO   HCP_A3                     58.9332    4765.567   30.0400 ! 
 ELEMENT ZR   HCP_A3                     91.22      5566.27    39.1809 ! 
$ ------------------------------------------------------------------------------
$ Phase definitions
$
 PHASE LIQUID:L % 1 1 !
 CONST LIQUID:L : CO ZR : !
$
$ Fcc (cF4, Fm-3m) and MeX (cF8, Fm-3m)
$
 PHASE FCC_A1 %A 2 1 1 !
 CONST FCC_A1 : CO% ZR : VA : !
$
$ Bcc (cI2, Im-3m)
$
 PHASE BCC_A2 %B 2 1 3 !
 CONST BCC_A2 : CO ZR% : VA : !
$
$ Hcp (hP2, P6_3/mmc) and Me2X (NiAs-type, hP4, P6_3/mmc, B8_1)
$
 PHASE HCP_A3 %A 2 1 0.5 !
 CONST HCP_A3 : CO% ZR% : VA : !
$
$ Prototype Cu2Mg (cF24, Fd-3m)
$
 PHASE CO2ZR_C15 % 2 2 1 !
 CONST CO2ZR_C15 : CO : ZR : !
$
$ Prototype CsCl (cP2, Pm-3m)
$
 PHASE COZR_B2 % 2 1 1 !
 CONST COZR_B2 : CO : ZR : !
$
$ Prototype NiTi2 (cF96, Fd-3m)
$
 PHASE COZR2 % 2 1 2 !
 CONST COZR2 : CO : ZR : !
$ ------------------------------------------------------------------------------
$ Defaults
$
 DEFINE-SYSTEM-DEFAULT ELEMENT 2 !
 DEFAULT-COM DEFINE_SYSTEM_ELEMENT VA !
 TYPE-DEF % SEQ * !
 TYPE-DEF A GES AMEND_PHASE_DESCRIPTION @ MAGNETIC -3 0.28 !
 TYPE-DEF B GES AMEND_PHASE_DESCRIPTION @ MAGNETIC -1 0.4 !
 FUNCTION ZERO      298.15  0;                                         6000 N !
 FUNCTION UN_ASS    298.15  0;                                         6000 N !
 FUNCTION R         298.15  +8.31451;                                  6000 N !
$ ------------------------------------------------------------------------------
$ Element data
$ ------------------------------------------------------------------------------
$ Co
$
 PAR  G(HCP_A3,CO:VA),,                 +GHSERCO;,,                   N 91Din !
 PAR  TC(HCP_A3,CO:VA),,                 1396.00;,,                   N 91Din !
 PAR  BM(HCP_A3,CO:VA),,                    1.35;,,                   N 91Din !
 PAR  G(FCC_A1,CO:VA),,                 +GHSERCO
             +427.591-0.615248*T;,,                                   N 91Din !
 PAR  TC(FCC_A1,CO:VA),,                 1396.00;,,                   N 91Din !
 PAR  BM(FCC_A1,CO:VA),,                    1.35;,,                   N 91Din !
 PAR  G(BCC_A2,CO:VA),,                 +GHSERCO+2938-0.7138*T;,,     N 91Din !
 PAR  TC(BCC_A2,CO:VA),,                 1450.00;,,                   N 91Din !
 PAR  BM(BCC_A2,CO:VA),,                    1.35;,,                   N 91Din !
$PAR  G(CBCC_A12,CO:VA),,               +GHSERCO+4155;,,              N 91Din !
$PAR  G(CUB_A13,CO:VA),,                +GHSERCO+3155;,,              N 91Din !
 PAR  G(LIQUID,CO),,                    +GLIQCO;,,                    N 91Din !
$
 FUNCTION GHSERCO   298.15  +310.241+133.36601*T-25.0861*T*LN(T)
       -0.002654739*T**2-1.7348E-07*T**3+72527*T**(-1);
      1768.00  Y  -17197.666+253.28374*T-40.5*T*LN(T)+9.3488E+30*T**(-9);
      6000.00  N !
 FUNCTION GLIQCO    298.15  +15085.037-8.931932*T+GHSERCO-2.19801E-21*T**7;
      1768.00  Y  -846.61+243.599944*T-40.5*T*LN(T);
      6000.00  N !
$ ------------------------------------------------------------------------------
$ Zr
$
$ CUB_A13, CBCC_A12, ORTHORHOMBIC_A20 and TETRAGONAL_U added in unary 4.1
$
 PAR  G(HCP_A3,ZR:VA)           130.00  +GHSERZR;,,                   N 91Din !
 PAR  G(BCC_A2,ZR:VA)           130.00  +GBCCZR;,,                    N 91Din !
$PAR  G(OMEGA,ZR)               130.00  +GOMEZR;,,                    N 91Din !
 PAR  G(FCC_A1,ZR:VA)           130.00  +GHSERZR+7600-0.9*T;,,        N 91Din !
$PAR  G(CBCC_A12,ZR:VA)         130.00  +GHSERZR+4602.2;,,            N 99SGUN !
$PAR  G(CUB_A13,ZR:VA)          130.00  +GHSERZR+7531.2;,,            N 99SGUN !
$PAR  G(ORTHORHOMBIC_A20,ZR)    130.00  +GBCCZR+5000;,,               N 99SGUN !
$PAR  G(TETRAGONAL_U,ZR)        130.00  +GBCCZR+5000;,,               N 99SGUN !
 PAR  G(LIQUID,ZR)              130.00  +GLIQZR;,,                    N 91Din !
$
 FUNCTION GHSERZR   130.00  -7827.595+125.64905*T-24.1618*T*LN(T)
       -0.00437791*T**2+34971*T**(-1);
      2128.00  Y  -26085.921+262.724183*T-42.144*T*LN(T)-1.342896E+31*T**(-9);
      6000.00  N !
 FUNCTION GBCCZR    130.00  -525.539+124.9457*T-25.607406*T*LN(T)
       -3.40084E-04*T**2-9.729E-09*T**3+25233*T**(-1)-7.6143E-11*T**4;
      2128.00  Y  -4620.034+1.55998*T+GHSERZR+1.4103476E+32*T**(-9);
      6000.00  N !
 FUNCTION GOMEZR    130.00  -8878.082+144.432234*T-26.8556*T*LN(T)
       -0.002799446*T**2+38376*T**(-1);
      2128.00  Y  -3414.603+2.566675*T+GHSERZR+8.517346E+31*T**(-9);
      6000.00  N !
 FUNCTION GLIQZR    130.00  +18147.69-9.080812*T+GHSERZR+1.6275E-22*T**7;
      2128.00  Y  -8281.26+253.812609*T-42.144*T*LN(T);
      6000.00  N !
$ ------------------------------------------------------------------------------
$ Binary system
$
$ J. Bratberg, B. Jansson, J. Phase Equilib. Diffus., 27, 213-19(2006).
$
$ Checked against paper. Checked at 6000 K.
$
$ This is a very simplified description of the system. Co2Zr shows
$ considerable nonstoichiometry. The phases Co11Zr2, Co23Zr6 and CoZr3
$ are not included.
$
 PAR  L(LIQUID,CO,ZR;0),,               -131500;,,                    N 06Bra !
$
 PAR  L(FCC_A1,CO,ZR:VA;0),,            -88100;,,                     N 06Bra !
 PAR  L(BCC_A2,CO,ZR:VA;0),,            -93690;,,                     N 06Bra !
 PAR  L(HCP_A3,CO,ZR:VA;0),,            -87600;,,                     N 06Bra !
$
 PAR  G(CO2ZR_C15,CO:ZR),,              +2*GHSERCO+GHSERZR
             -187000+28.1*T;,,                                        N 06Bra !
 PAR  G(COZR_B2,CO:ZR),,                +GHSERCO+GHSERZR
             -128600+23*T;,,                                          N 06Bra !
 PAR  G(COZR2,CO:ZR),,                  +GHSERCO+2*GHSERZR
             -141600+23.2*T;,,                                        N 06Bra !
$ ------------------------------------------------------------------------------
$
$
 LIST-OF-REFERENCE
 NUMBER  SOURCE
  Null   'Unknown source'
  Same   'Same or similar interaction as in the corresponding stable phase'
  REFLAV 'Laves phase convention: G(LAVES,X:X)=+3*GHSERXX+15000'
  91Din  'A.T. Dinsdale, Calphad, 15, 317-425(1991).'
  99SGUN 'SGTE unary database V.4.1, 1999.'
  06Bra  'J. Bratberg, B. Jansson,
          J. Phase Equilib. Diffus., 27, 213-19(2006); Co-Zr'
!

File: data/databases/sgte-binary/CoZr-09Liu.tdb
$
$ Database for Co-Zr from X.J. Liu et al. 2009.
$
$ X.J. Liu, H.H. Zhang, C.P. Wang, K. Ishida,
$ J. Alloys Compd., 482, 99-105(2009).
$
$ Dataset created 2020.08.01 by Bengt Hallstedt.
$
$ Misprint in the C15 parameters. Invariant equilibria involving C15 differ
$ by up to 19 K.
$
$ ------------------------------------------------------------------------------
 TEMP-LIM 298.15 6000.00 !
$
$ELEMENT NAME  REF. STATE               ATOMIC MASS H298-H0    S298    !
$
 ELEMENT VA   VACUUM                      0.0          0.0      0.0    ! 
 ELEMENT CO   HCP_A3                     58.9332    4765.567   30.0400 ! 
 ELEMENT ZR   HCP_A3                     91.22      5566.27    39.1809 ! 
$ ------------------------------------------------------------------------------
$ Phase definitions
$
 PHASE LIQUID:L % 1 1 !
 CONST LIQUID:L : CO ZR : !
$
$ Fcc (cF4, Fm-3m) and MeX (cF8, Fm-3m)
$
 PHASE FCC_A1 %A 2 1 1 !
 CONST FCC_A1 : CO% ZR : VA : !
$
$ Bcc (cI2, Im-3m)
$
 PHASE BCC_A2 %B 2 1 3 !
 CONST BCC_A2 : CO ZR% : VA : !
$
$ Hcp (hP2, P6_3/mmc) and Me2X (NiAs-type, hP4, P6_3/mmc, B8_1)
$
 PHASE HCP_A3 %A 2 1 0.5 !
 CONST HCP_A3 : CO% ZR% : VA : !
$
$ Pearson oP*, Pban
$
 PHASE CO11ZR2 % 2 11 2 !
 CONST CO11ZR2 : CO : ZR : !
$
$ Prototype Mn23Th6 (cF116, Fm-3m)
$
 PHASE CO23ZR6_D8A % 2 23 6 !
 CONST CO23ZR6_D8A : CO : ZR : !
$
$ Prototype Cu2Mg (cF24, Fd-3m)
$
 PHASE C15_LAVES % 2 2 1 !
 CONST C15_LAVES : CO% ZR : CO ZR% : !
$
$ Prototype CsCl (cP2, Pm-3m)
$
 PHASE COZR_B2 % 2 1 1 !
 CONST COZR_B2 : CO : ZR : !
$
$ Prototype Al2Cu (tI12, I4/mcm)
$
 PHASE COZR2_C16 % 2 1 2 !
 CONST COZR2_C16 : CO : ZR : !
$
$ Prototype Re3B (oC16, Cmcm)
$
 PHASE COZR3 % 2 1 3 !
 CONST COZR3 : CO : ZR : !
$ ------------------------------------------------------------------------------
$ Defaults
$
 DEFINE-SYSTEM-DEFAULT ELEMENT 2 !
 DEFAULT-COM DEFINE_SYSTEM_ELEMENT VA !
 TYPE-DEF % SEQ * !
 TYPE-DEF A GES AMEND_PHASE_DESCRIPTION @ MAGNETIC -3 0.28 !
 TYPE-DEF B GES AMEND_PHASE_DESCRIPTION @ MAGNETIC -1 0.4 !
 FUNCTION ZERO      298.15  0;                                         6000 N !
 FUNCTION UN_ASS    298.15  0;                                         6000 N !
 FUNCTION R         298.15  +8.31451;                                  6000 N !
$ ------------------------------------------------------------------------------
$ Element data
$ ------------------------------------------------------------------------------
$ Co
$
 PAR  G(HCP_A3,CO:VA),,                 +GHSERCO;,,                   N 91Din !
 PAR  TC(HCP_A3,CO:VA),,                 1396.00;,,                   N 91Din !
 PAR  BM(HCP_A3,CO:VA),,                    1.35;,,                   N 91Din !
 PAR  G(FCC_A1,CO:VA),,                 +GHSERCO
             +427.591-0.615248*T;,,                                   N 91Din !
 PAR  TC(FCC_A1,CO:VA),,                 1396.00;,,                   N 91Din !
 PAR  BM(FCC_A1,CO:VA),,                    1.35;,,                   N 91Din !
 PAR  G(BCC_A2,CO:VA),,                 +GHSERCO+2938-0.7138*T;,,     N 91Din !
 PAR  TC(BCC_A2,CO:VA),,                 1450.00;,,                   N 91Din !
 PAR  BM(BCC_A2,CO:VA),,                    1.35;,,                   N 91Din !
$PAR  G(CBCC_A12,CO:VA),,               +GHSERCO+4155;,,              N 91Din !
$PAR  G(CUB_A13,CO:VA),,                +GHSERCO+3155;,,              N 91Din !
 PAR  G(LIQUID,CO),,                    +GLIQCO;,,                    N 91Din !
$
 PAR  G(C15_LAVES,CO:CO),,              +3*GHSERCO+15000;,,           N REFLAV !
$
 FUNCTION GHSERCO   298.15  +310.241+133.36601*T-25.0861*T*LN(T)
       -0.002654739*T**2-1.7348E-07*T**3+72527*T**(-1);
      1768.00  Y  -17197.666+253.28374*T-40.5*T*LN(T)+9.3488E+30*T**(-9);
      6000.00  N !
 FUNCTION GLIQCO    298.15  +15085.037-8.931932*T+GHSERCO-2.19801E-21*T**7;
      1768.00  Y  -846.61+243.599944*T-40.5*T*LN(T);
      6000.00  N !
 FUNCTION B2COVA    298.15  +107100;                                   6000 N !
$ ------------------------------------------------------------------------------
$ Zr
$
$ CUB_A13, CBCC_A12, ORTHORHOMBIC_A20 and TETRAGONAL_U added in unary 4.1
$
 PAR  G(HCP_A3,ZR:VA)           130.00  +GHSERZR;,,                   N 91Din !
 PAR  G(BCC_A2,ZR:VA)           130.00  +GBCCZR;,,                    N 91Din !
$PAR  G(OMEGA,ZR)               130.00  +GOMEZR;,,                    N 91Din !
 PAR  G(FCC_A1,ZR:VA)           130.00  +GHSERZR+7600-0.9*T;,,        N 91Din !
$PAR  G(CBCC_A12,ZR:VA)         130.00  +GHSERZR+4602.2;,,            N 99SGUN !
$PAR  G(CUB_A13,ZR:VA)          130.00  +GHSERZR+7531.2;,,            N 99SGUN !
$PAR  G(ORTHORHOMBIC_A20,ZR)    130.00  +GBCCZR+5000;,,               N 99SGUN !
$PAR  G(TETRAGONAL_U,ZR)        130.00  +GBCCZR+5000;,,               N 99SGUN !
 PAR  G(LIQUID,ZR)              130.00  +GLIQZR;,,                    N 91Din !
$
 PAR  G(C15_LAVES,ZR:ZR),,              +3*GHSERZR+15000;,,           N REFLAV !
$
 FUNCTION GHSERZR   130.00  -7827.595+125.64905*T-24.1618*T*LN(T)
       -0.00437791*T**2+34971*T**(-1);
      2128.00  Y  -26085.921+262.724183*T-42.144*T*LN(T)-1.342896E+31*T**(-9);
      6000.00  N !
 FUNCTION GBCCZR    130.00  -525.539+124.9457*T-25.607406*T*LN(T)
       -3.40084E-04*T**2-9.729E-09*T**3+25233*T**(-1)-7.6143E-11*T**4;
      2128.00  Y  -4620.034+1.55998*T+GHSERZR+1.4103476E+32*T**(-9);
      6000.00  N !
 FUNCTION GOMEZR    130.00  -8878.082+144.432234*T-26.8556*T*LN(T)
       -0.002799446*T**2+38376*T**(-1);
      2128.00  Y  -3414.603+2.566675*T+GHSERZR+8.517346E+31*T**(-9);
      6000.00  N !
 FUNCTION GLIQZR    130.00  +18147.69-9.080812*T+GHSERZR+1.6275E-22*T**7;
      2128.00  Y  -8281.26+253.812609*T-42.144*T*LN(T);
      6000.00  N !
 FUNCTION B2ZRVA    298.15  +88400;                                     6000 N !
$ ------------------------------------------------------------------------------
$ Binary system
$
$ X.J. Liu, H.H. Zhang, C.P. Wang, K. Ishida,
$ J. Alloys Compd., 482, 99-105(2009).
$
$ Checked against paper. Checked at 6000 K.
$
$ Misprint in the C15 parameters. Invariant equilibria involving C15 differ
$ by up to 19 K.
$
 PAR  L(LIQUID,CO,ZR;0),,               -178629+10.108*T;,,           N 09Liu !
 PAR  L(LIQUID,CO,ZR;1),,               -32875+15.633*T;,,            N 09Liu !
 PAR  L(LIQUID,CO,ZR;2),,               +18823+0.195*T;,,             N 09Liu !
 PAR  L(LIQUID,CO,ZR;3),,               +8182-12.809*T;,,             N 09Liu !
$
 PAR  L(FCC_A1,CO,ZR:VA;0),,            -116000;,,                    N 09Liu !
$
 PAR  L(BCC_A2,CO,ZR:VA;0),,            -110327;,,                    N 09Liu !
 PAR  L(BCC_A2,CO,ZR:VA;1),,            -25550;,,                     N 09Liu !
$
 PAR  L(HCP_A3,CO,ZR:VA;0),,            -79103;,,                     N 09Liu !
$
 PAR  G(CO11ZR2,CO:ZR),,                +11*GHSERCO+2*GHSERZR
             -429352+58.916*T+0.86*T*LN(T);,,                         N 09Liu !
 PAR  G(CO23ZR6_D8A,CO:ZR),,            +23*GHSERCO+6*GHSERZR
             -1053183+64.828*T+0.37*T*LN(T);,,                        N 09Liu !
$
 PAR  G(C15_LAVES,CO:ZR),,              +2*GHSERCO+GHSERZR
             -125095+1.021*T-1.025*T*LN(T);,,                         N 09Liu !
 PAR  G(C15_LAVES,ZR:CO),,              +2*GHSERZR+GHSERCO
             +154674+3.445*T;,,                                       N 09Liu !
 PAR  L(C15_LAVES,CO,ZR:ZR;0),,         -69563;,,                     N 09Liu !
 PAR  L(C15_LAVES,CO:CO,ZR;0),,         -110381+45.144*T;,,           N 09Liu !
$
 PAR  G(COZR_B2,CO:ZR),,                +GHSERCO+GHSERZR
             -92845+67.639*T-9.455*T*LN(T);,,                         N 09Liu !
 PAR  G(COZR2_C16,CO:ZR),,              +GHSERCO+2*GHSERZR
             -109737-3.264*T;,,                                       N 09Liu !
 PAR  G(COZR3,CO:ZR),,                  +GHSERCO+3*GHSERZR
             -114760;,,                                               N 09Liu !
$ ------------------------------------------------------------------------------
$
$
 LIST-OF-REFERENCE
 NUMBER  SOURCE
  Null   'Unknown source'
  REFLAV 'Laves phase convention: G(LAVES,X:X)=+3*GHSERXX+15000'
  91Din  'A.T. Dinsdale, Calphad, 15, 317-425(1991).'
  99SGUN 'SGTE unary database V.4.1, 1999.'
  09Liu  'X.J. Liu, H.H. Zhang, C.P. Wang, K. Ishida,
          J. Alloys Compd., 482, 99-105(2009); Co-Zr'
!

File: data/databases/sgte-binary/CoZr-10Dur.tdb
$
$ Database for Co-Zr from A. Durga and K.C. Hari Kumar 2010
$
$ A. Durga, K.C. Hari Kumar, Calphad, 34, 200-205(2010).
$
$ Dataset created 2015.02.07 by Bengt Hallstedt.
$ 2020.08.01: Modified for use with GES6.
$
$ B2_BCC is ordered in spite of a positive ordering energy.
$
$ ------------------------------------------------------------------------------
 TEMP-LIM 298.15 6000.00 !
$
$ELEMENT NAME  REF. STATE               ATOMIC MASS H298-H0    S298    !
$
 ELEMENT VA   VACUUM                      0.0          0.0      0.0    ! 
 ELEMENT CO   HCP_A3                     58.9332    4765.567   30.0400 ! 
 ELEMENT ZR   HCP_A3                     91.22      5566.27    39.1809 ! 
$ ------------------------------------------------------------------------------
$ Phase definitions
$
 PHASE LIQUID:L % 1 1 !
 CONST LIQUID:L : CO ZR : !
$
$ Fcc (cF4, Fm-3m) and MeX (cF8, Fm-3m)
$
 PHASE FCC_A1 %A 2 1 1 !
 CONST FCC_A1 : CO% ZR : VA : !
$
$ Bcc (cI2, Im-3m)
$
 PHASE BCC_A2 %B 2 1 3 !
 CONST BCC_A2 : CO ZR% : VA : !
$
$ Disordered part of B2_BCC, identical to BCC_A2 (except Va)
$
 PHASE A2_BCC %B 2 1 3 !
 CONST A2_BCC : CO VA ZR : VA : !
$
$ Prototype CsCl (cP2, Pm-3m)
$
 PHASE B2_BCC %BO 3 0.5 0.5 3 !
 CONST B2_BCC : CO% VA ZR : CO VA ZR% : VA : !
$
$ Hcp (hP2, P6_3/mmc) and Me2X (NiAs-type, hP4, P6_3/mmc, B8_1)
$
 PHASE HCP_A3 %A 2 1 0.5 !
 CONST HCP_A3 : CO% ZR% : VA : !
$
$ Pearson oP*, Pban
$
 PHASE CO11ZR2 % 2 11 2 !
 CONST CO11ZR2 : CO : ZR : !
$
$ Prototype Mn23Th6 (cF116, Fm-3m)
$
 PHASE CO23ZR6_D8A % 2 23 6 !
 CONST CO23ZR6_D8A : CO : ZR : !
$
$ Prototype Cu2Mg (cF24, Fd-3m)
$
 PHASE C15_LAVES % 2 2 1 !
 CONST C15_LAVES : CO% ZR : CO ZR% : !
$
$ Prototype Al2Cu (tI12, I4/mcm)
$
 PHASE COZR2_C16 % 2 1 2 !
 CONST COZR2_C16 : CO% ZR : ZR : !
$
$ Prototype Re3B (oC16, Cmcm)
$ Strukturbericht E1_a suggested in the paper, but may not be generally
$ recognised
$
 PHASE COZR3 % 3 1 1 2 !
 CONST COZR3 : CO% ZR : CO ZR% : ZR : !
$ ------------------------------------------------------------------------------
$ Defaults
$
 DEFINE-SYSTEM-DEFAULT ELEMENT 2 !
 DEFAULT-COM DEFINE_SYSTEM_ELEMENT VA !
 DEFAULT-COM REJECT_PHASE BCC_A2 !
 TYPE-DEF % SEQ * !
 TYPE-DEF A GES AMEND_PHASE_DESCRIPTION @ MAGNETIC -3 0.28 !
 TYPE-DEF B GES AMEND_PHASE_DESCRIPTION @ MAGNETIC -1 0.4 !
 TYPE-DEF O GES AMEND_PHASE_DESCRIPTION B2_BCC DIS_PART A2_BCC !
 FUNCTION ZERO      298.15  0;                                         6000 N !
 FUNCTION UN_ASS    298.15  0;                                         6000 N !
 FUNCTION R         298.15  +8.31451;                                  6000 N !
$ ------------------------------------------------------------------------------
$ Element data
$ ------------------------------------------------------------------------------
$ Co
$
 PAR  G(HCP_A3,CO:VA),,                 +GHSERCO;,,                   N 91Din !
 PAR  TC(HCP_A3,CO:VA),,                 1396.00;,,                   N 91Din !
 PAR  BM(HCP_A3,CO:VA),,                    1.35;,,                   N 91Din !
 PAR  G(FCC_A1,CO:VA),,                 +GHSERCO
             +427.591-0.615248*T;,,                                   N 91Din !
 PAR  TC(FCC_A1,CO:VA),,                 1396.00;,,                   N 91Din !
 PAR  BM(FCC_A1,CO:VA),,                    1.35;,,                   N 91Din !
 PAR  G(BCC_A2,CO:VA),,                 +GHSERCO+2938-0.7138*T;,,     N 91Din !
 PAR  TC(BCC_A2,CO:VA),,                 1450.00;,,                   N 91Din !
 PAR  BM(BCC_A2,CO:VA),,                    1.35;,,                   N 91Din !
 PAR  G(A2_BCC,CO:VA),,                 +GHSERCO+2938-0.7138*T;,,     N 91Din !
 PAR  TC(A2_BCC,CO:VA),,                 1450.00;,,                   N 91Din !
 PAR  BM(A2_BCC,CO:VA),,                    1.35;,,                   N 91Din !
$PAR  G(CBCC_A12,CO:VA),,               +GHSERCO+4155;,,              N 91Din !
$PAR  G(CUB_A13,CO:VA),,                +GHSERCO+3155;,,              N 91Din !
 PAR  G(LIQUID,CO),,                    +GLIQCO;,,                    N 91Din !
$
 PAR  L(A2_BCC,CO,VA:VA;0),,            +165000;,,                    N 10Dur !
 PAR  G(B2_BCC,CO:VA:VA),,              +B2COVA;,,                    N 10Dur !
 PAR  G(B2_BCC,VA:CO:VA),,              +B2COVA;,,                    N 10Dur !
$
 PAR  G(C15_LAVES,CO:CO),,              +3*GHSERCO+15000;,,           N REFLAV !
$
 FUNCTION GHSERCO   298.15  +310.241+133.36601*T-25.0861*T*LN(T)
       -0.002654739*T**2-1.7348E-07*T**3+72527*T**(-1);
      1768.00  Y  -17197.666+253.28374*T-40.5*T*LN(T)+9.3488E+30*T**(-9);
      6000.00  N !
 FUNCTION GLIQCO    298.15  +15085.037-8.931932*T+GHSERCO-2.19801E-21*T**7;
      1768.00  Y  -846.61+243.599944*T-40.5*T*LN(T);
      6000.00  N !
 FUNCTION B2COVA    298.15  +107100;                                   6000 N !
$ ------------------------------------------------------------------------------
$ Zr
$
$ CUB_A13, CBCC_A12, ORTHORHOMBIC_A20 and TETRAGONAL_U added in unary 4.1
$
 PAR  G(HCP_A3,ZR:VA)           130.00  +GHSERZR;,,                   N 91Din !
 PAR  G(BCC_A2,ZR:VA)           130.00  +GBCCZR;,,                    N 91Din !
 PAR  G(A2_BCC,ZR:VA)           130.00  +GBCCZR;,,                    N 91Din !
$PAR  G(OMEGA,ZR)               130.00  +GOMEZR;,,                    N 91Din !
 PAR  G(FCC_A1,ZR:VA)           130.00  +GHSERZR+7600-0.9*T;,,        N 91Din !
$PAR  G(CBCC_A12,ZR:VA)         130.00  +GHSERZR+4602.2;,,            N 99SGUN !
$PAR  G(CUB_A13,ZR:VA)          130.00  +GHSERZR+7531.2;,,            N 99SGUN !
$PAR  G(ORTHORHOMBIC_A20,ZR)    130.00  +GBCCZR+5000;,,               N 99SGUN !
$PAR  G(TETRAGONAL_U,ZR)        130.00  +GBCCZR+5000;,,               N 99SGUN !
 PAR  G(LIQUID,ZR)              130.00  +GLIQZR;,,                    N 91Din !
$
 PAR  L(A2_BCC,VA,ZR:VA;0),,            +320000;,,                    N 10Dur !
 PAR  G(B2_BCC,VA:ZR:VA),,              +B2ZRVA;,,                    N 10Dur !
 PAR  G(B2_BCC,ZR:VA:VA),,              +B2ZRVA;,,                    N 10Dur !
$
 PAR  G(C15_LAVES,ZR:ZR),,              +3*GHSERZR+15000;,,           N REFLAV !
 PAR  G(COZR2_C16,ZR:ZR),,              +3*GHSERZR+87000;,,           N 10Dur !
 PAR  G(COZR3,ZR:ZR:ZR),,               +4*GHSERZR+16000+14*T;,,      N 10Dur !
$
 FUNCTION GHSERZR   130.00  -7827.595+125.64905*T-24.1618*T*LN(T)
       -0.00437791*T**2+34971*T**(-1);
      2128.00  Y  -26085.921+262.724183*T-42.144*T*LN(T)-1.342896E+31*T**(-9);
      6000.00  N !
 FUNCTION GBCCZR    130.00  -525.539+124.9457*T-25.607406*T*LN(T)
       -3.40084E-04*T**2-9.729E-09*T**3+25233*T**(-1)-7.6143E-11*T**4;
      2128.00  Y  -4620.034+1.55998*T+GHSERZR+1.4103476E+32*T**(-9);
      6000.00  N !
 FUNCTION GOMEZR    130.00  -8878.082+144.432234*T-26.8556*T*LN(T)
       -0.002799446*T**2+38376*T**(-1);
      2128.00  Y  -3414.603+2.566675*T+GHSERZR+8.517346E+31*T**(-9);
      6000.00  N !
 FUNCTION GLIQZR    130.00  +18147.69-9.080812*T+GHSERZR+1.6275E-22*T**7;
      2128.00  Y  -8281.26+253.812609*T-42.144*T*LN(T);
      6000.00  N !
 FUNCTION B2ZRVA    298.15  +88400;                                     6000 N !
$ ------------------------------------------------------------------------------
$ Va
$
 PAR  G(A2_BCC,VA:VA),,                 +30*T;,,                      N 10Dur !
$ ------------------------------------------------------------------------------
$ Binary system
$
$ A. Durga, K.C. Hari Kumar, Calphad, 34, 200-205(2010).
$
$ Checked against paper and author's tdb. Checked at 6000 K.
$
$ B2_BCC is ordered in spite of a positive ordering energy.
$
 PAR  L(LIQUID,CO,ZR;0),,               -153092+14.484*T;,,           N 10Dur !
 PAR  L(LIQUID,CO,ZR;1),,               -12768;,,                     N 10Dur !
 PAR  L(LIQUID,CO,ZR;2),,               +34316-5.594*T;,,             N 10Dur !
$
 PAR  L(FCC_A1,CO,ZR:VA;0),,            -60000;,,                     N 10Dur !
 PAR  L(FCC_A1,CO,ZR:VA;1),,            -4000;,,                      N 10Dur !
$
 PAR  L(BCC_A2,CO,ZR:VA;0),,            -55065;,,                     N 10Dur !
 PAR  L(BCC_A2,CO,ZR:VA;1),,            +3500;,,                      N 10Dur !
 PAR  L(A2_BCC,CO,ZR:VA;0),,            -55065;,,                     N 10Dur !
 PAR  L(A2_BCC,CO,ZR:VA;1),,            +3500;,,                      N 10Dur !
$
 PAR  G(B2_BCC,CO:ZR:VA),,              +B2COZR;,,                    N 10Dur !
 PAR  G(B2_BCC,ZR:CO:VA),,              +B2COZR;,,                    N 10Dur !
 PAR  TC(B2_BCC,CO:ZR:VA),,             -1175;,,                      N 10Dur !
 PAR  TC(B2_BCC,ZR:CO:VA),,             -1175;,,                      N 10Dur !
 PAR  L(B2_BCC,CO,ZR:CO:VA;0),,         +LCOZRCO;,,                   N 10Dur !
 PAR  L(B2_BCC,CO:CO,ZR:VA;0),,         +LCOZRCO;,,                   N 10Dur !
 PAR  L(B2_BCC,CO,ZR:ZR:VA;0),,         +LCOZRZR;,,                   N 10Dur !
 PAR  L(B2_BCC,ZR:CO,ZR:VA;0),,         +LCOZRZR;,,                   N 10Dur !
$
 PAR  L(HCP_A3,CO,ZR:VA;0),,            -47428;,,                     N 10Dur !
 PAR  L(HCP_A3,CO,ZR:VA;1),,            -5961;,,                      N 10Dur !
$
 PAR  G(CO11ZR2,CO:ZR),,                +11*GHSERCO+2*GHSERZR
             -299728+21.294*T;,,                                      N 10Dur !
 PAR  G(CO23ZR6_D8A,CO:ZR),,            +23*GHSERCO+6*GHSERZR
             -823571+26.506*T;,,                                      N 10Dur !
$
 PAR  G(C15_LAVES,CO:ZR),,              +2*GHSERCO+GHSERZR
             -118425+2.355*T;,,                                       N 10Dur !
 PAR  G(C15_LAVES,ZR:CO),,              +2*GHSERZR+GHSERCO
             +118425-2.355*T+30000;,,                                 N 10Dur !
 PAR  L(C15_LAVES,CO,ZR:CO;0),,         +ZERO;,,                      N 10Dur !
 PAR  L(C15_LAVES,CO,ZR:ZR;0),,         +ZERO;,,                      N 10Dur !
 PAR  L(C15_LAVES,CO:CO,ZR;0),,         -49863+26.539*T;,,            N 10Dur !
 PAR  L(C15_LAVES,CO:CO,ZR;1),,         +41730;,,                     N 10Dur !
 PAR  L(C15_LAVES,ZR:CO,ZR;0),,         +ZERO;,,                      N 10Dur !
$
 PAR  G(COZR2_C16,CO:ZR),,              +GHSERCO+2*GHSERZR
             -91215+0.969*T;,,                                        N 10Dur !
 PAR  L(COZR2_C16,CO,ZR:ZR;0),,         -35000;,,                     N 10Dur !
$
 PAR  G(COZR3,CO:CO:ZR),,               +2*GHSERCO+2*GHSERZR
             -160540+6.012*T;,,                                       N 10Dur !
 PAR  G(COZR3,CO:ZR:ZR),,               +GHSERCO+3*GHSERZR
             -98944+7.28*T;,,                                         N 10Dur !
 PAR  G(COZR3,ZR:CO:ZR),,               +GHSERCO+3*GHSERZR
             -98944+7.28*T;,,                                         N 10Dur !
 PAR  L(COZR3,CO,ZR:CO:ZR;0),,          +8166;,,                      N 10Dur !
 PAR  L(COZR3,CO:CO,ZR:ZR;0),,          +8166;,,                      N 10Dur !
 PAR  L(COZR3,CO,ZR:ZR:ZR;0),,          -2214;,,                      N 10Dur !
 PAR  L(COZR3,ZR:CO,ZR:ZR;0),,          -2214;,,                      N 10Dur !
$
 FUNCTION B2COZR    298.15  +6112+7.137*T;                              6000 N !
 FUNCTION LCOZRCO   298.15  +49181;                                     6000 N !
 FUNCTION LCOZRZR   298.15  +91491;                                     6000 N !
$ ------------------------------------------------------------------------------
$
$
 LIST-OF-REFERENCE
 NUMBER  SOURCE
  Null   'Unknown source'
  REFLAV 'Laves phase convention: G(LAVES,X:X)=+3*GHSERXX+15000'
  91Din  'A.T. Dinsdale, Calphad, 15, 317-425(1991).'
  99SGUN 'SGTE unary database V.4.1, 1999.'
  10Dur  'A. Durga, K.C. Hari Kumar, Calphad, 34, 200-205(2010); Co-Zr'
!

File: data/databases/sgte-binary/CoZr-20Agr.tdb
$
$ Database for Co-Zr from P. Agraval et al. 2020.
$
$ P. Agraval, L. Dreval, M. Turchanin, T. Velikanova,
$ J. Phase Equilib. Diffus., 41, 491-99(2020).
$
$ Dataset created 2021.05.30 by Bengt Hallstedt.
$
$ The fcc interaction does not seem reasonable.
$
$ ------------------------------------------------------------------------------
 TEMP-LIM 298.15 6000.00 !
$
$ELEMENT NAME  REF. STATE               ATOMIC MASS H298-H0    S298    !
$
 ELEMENT VA   VACUUM                      0.0          0.0      0.0    ! 
 ELEMENT CO   HCP_A3                     58.9332    4765.567   30.0400 ! 
 ELEMENT ZR   HCP_A3                     91.22      5566.27    39.1809 ! 
$ ------------------------------------------------------------------------------
$ Phase definitions
$
 PHASE LIQUID:L % 1 1 !
 CONST LIQUID:L : CO ZR : !
$
$ Fcc (cF4, Fm-3m) and MeX (cF8, Fm-3m)
$
 PHASE FCC_A1 %A 2 1 1 !
 CONST FCC_A1 : CO% ZR : VA : !
$
$ Bcc (cI2, Im-3m)
$
 PHASE BCC_A2 %B 2 1 3 !
 CONST BCC_A2 : CO ZR% : VA : !
$
$ Hcp (hP2, P6_3/mmc) and Me2X (NiAs-type, hP4, P6_3/mmc, B8_1)
$
 PHASE HCP_A3 %A 2 1 0.5 !
 CONST HCP_A3 : CO% ZR% : VA : !
$
$ Pearson oP*, Pban
$
 PHASE CO11ZR2 % 2 11 2 !
 CONST CO11ZR2 : CO : ZR : !
$
$ Prototype Mn23Th6 (cF116, Fm-3m)
$
 PHASE CO23ZR6_D8A % 2 23 6 !
 CONST CO23ZR6_D8A : CO : ZR : !
$
$ Prototype Cu2Mg (cF24, Fd-3m)
$
 PHASE C15_LAVES % 2 2 1 !
 CONST C15_LAVES : CO% ZR : CO ZR% : !
$
$ Prototype CsCl (cP2, Pm-3m)
$
 PHASE COZR_B2 % 2 1 1 !
 CONST COZR_B2 : CO : ZR : !
$
$ Prototype Al2Cu (tI12, I4/mcm)
$
 PHASE COZR2_C16 % 2 1 2 !
 CONST COZR2_C16 : CO : ZR : !
$
$ Prototype Re3B (oC16, Cmcm)
$
 PHASE COZR3 % 2 1 3 !
 CONST COZR3 : CO : ZR : !
$ ------------------------------------------------------------------------------
$ Defaults
$
 DEFINE-SYSTEM-DEFAULT ELEMENT 2 !
 DEFAULT-COM DEFINE_SYSTEM_ELEMENT VA !
 TYPE-DEF % SEQ * !
 TYPE-DEF A GES AMEND_PHASE_DESCRIPTION @ MAGNETIC -3 0.28 !
 TYPE-DEF B GES AMEND_PHASE_DESCRIPTION @ MAGNETIC -1 0.4 !
 FUNCTION ZERO      298.15  0;                                         6000 N !
 FUNCTION UN_ASS    298.15  0;                                         6000 N !
 FUNCTION R         298.15  +8.31451;                                  6000 N !
$ ------------------------------------------------------------------------------
$ Element data
$ ------------------------------------------------------------------------------
$ Co
$
 PAR  G(HCP_A3,CO:VA),,                 +GHSERCO;,,                   N 91Din !
 PAR  TC(HCP_A3,CO:VA),,                 1396.00;,,                   N 91Din !
 PAR  BM(HCP_A3,CO:VA),,                    1.35;,,                   N 91Din !
 PAR  G(FCC_A1,CO:VA),,                 +GHSERCO
             +427.591-0.615248*T;,,                                   N 91Din !
 PAR  TC(FCC_A1,CO:VA),,                 1396.00;,,                   N 91Din !
 PAR  BM(FCC_A1,CO:VA),,                    1.35;,,                   N 91Din !
 PAR  G(BCC_A2,CO:VA),,                 +GHSERCO+2938-0.7138*T;,,     N 91Din !
 PAR  TC(BCC_A2,CO:VA),,                 1450.00;,,                   N 91Din !
 PAR  BM(BCC_A2,CO:VA),,                    1.35;,,                   N 91Din !
$PAR  G(CBCC_A12,CO:VA),,               +GHSERCO+4155;,,              N 91Din !
$PAR  G(CUB_A13,CO:VA),,                +GHSERCO+3155;,,              N 91Din !
 PAR  G(LIQUID,CO),,                    +GLIQCO;,,                    N 91Din !
$
 PAR  G(C15_LAVES,CO:CO),,              +3*GHSERCO+15000;,,           N REFLAV !
$
 FUNCTION GHSERCO   298.15  +310.241+133.36601*T-25.0861*T*LN(T)
       -0.002654739*T**2-1.7348E-07*T**3+72527*T**(-1);
      1768.00  Y  -17197.666+253.28374*T-40.5*T*LN(T)+9.3488E+30*T**(-9);
      6000.00  N !
 FUNCTION GLIQCO    298.15  +15085.037-8.931932*T+GHSERCO-2.19801E-21*T**7;
      1768.00  Y  -846.61+243.599944*T-40.5*T*LN(T);
      6000.00  N !
 FUNCTION B2COVA    298.15  +107100;                                   6000 N !
$ ------------------------------------------------------------------------------
$ Zr
$
$ CUB_A13, CBCC_A12, ORTHORHOMBIC_A20 and TETRAGONAL_U added in unary 4.1
$
 PAR  G(HCP_A3,ZR:VA)           130.00  +GHSERZR;,,                   N 91Din !
 PAR  G(BCC_A2,ZR:VA)           130.00  +GBCCZR;,,                    N 91Din !
$PAR  G(OMEGA,ZR)               130.00  +GOMEZR;,,                    N 91Din !
 PAR  G(FCC_A1,ZR:VA)           130.00  +GHSERZR+7600-0.9*T;,,        N 91Din !
$PAR  G(CBCC_A12,ZR:VA)         130.00  +GHSERZR+4602.2;,,            N 99SGUN !
$PAR  G(CUB_A13,ZR:VA)          130.00  +GHSERZR+7531.2;,,            N 99SGUN !
$PAR  G(ORTHORHOMBIC_A20,ZR)    130.00  +GBCCZR+5000;,,               N 99SGUN !
$PAR  G(TETRAGONAL_U,ZR)        130.00  +GBCCZR+5000;,,               N 99SGUN !
 PAR  G(LIQUID,ZR)              130.00  +GLIQZR;,,                    N 91Din !
$
 PAR  G(C15_LAVES,ZR:ZR),,              +3*GHSERZR+15000;,,           N REFLAV !
$
 FUNCTION GHSERZR   130.00  -7827.595+125.64905*T-24.1618*T*LN(T)
       -0.00437791*T**2+34971*T**(-1);
      2128.00  Y  -26085.921+262.724183*T-42.144*T*LN(T)-1.342896E+31*T**(-9);
      6000.00  N !
 FUNCTION GBCCZR    130.00  -525.539+124.9457*T-25.607406*T*LN(T)
       -3.40084E-04*T**2-9.729E-09*T**3+25233*T**(-1)-7.6143E-11*T**4;
      2128.00  Y  -4620.034+1.55998*T+GHSERZR+1.4103476E+32*T**(-9);
      6000.00  N !
 FUNCTION GOMEZR    130.00  -8878.082+144.432234*T-26.8556*T*LN(T)
       -0.002799446*T**2+38376*T**(-1);
      2128.00  Y  -3414.603+2.566675*T+GHSERZR+8.517346E+31*T**(-9);
      6000.00  N !
 FUNCTION GLIQZR    130.00  +18147.69-9.080812*T+GHSERZR+1.6275E-22*T**7;
      2128.00  Y  -8281.26+253.812609*T-42.144*T*LN(T);
      6000.00  N !
 FUNCTION B2ZRVA    298.15  +88400;                                     6000 N !
$ ------------------------------------------------------------------------------
$ Binary system
$
$ P. Agraval, L. Dreval, M. Turchanin, T. Velikanova,
$ J. Phase Equilib. Diffus., 41, 491-99(2020).
$
$ Checked against paper. Checked at 6000 K.
$
$ The fcc interaction does not seem reasonable.
$
 PAR  L(LIQUID,CO,ZR;0),,               -145951+20*T;,,               N 20Agr !
 PAR  L(LIQUID,CO,ZR;1),,               -12061.8-5.337*T;,,           N 20Agr !
 PAR  L(LIQUID,CO,ZR;2),,               +5415.8;,,                    N 20Agr !
$
 PAR  L(FCC_A1,CO,ZR:VA;0),,            +ZERO;,,                      N 20Agr !
 PAR  L(BCC_A2,CO,ZR:VA;0),,            -79348+23.336*T;,,            N 20Agr !
 PAR  L(HCP_A3,CO,ZR:VA;0),,            -42500;,,                     N 20Agr !
$
 PAR  G(CO11ZR2,CO:ZR),,                +11*GHSERCO+2*GHSERZR
             -405002+89.739*T;,,                                      N 20Agr !
 PAR  G(CO23ZR6_D8A,CO:ZR),,            +23*GHSERCO+6*GHSERZR
             -1026600+162.4*T;,,                                      N 20Agr !
$
 PAR  G(C15_LAVES,CO:ZR),,              +2*GHSERCO+GHSERZR
             -112008+2.91*T;,,                                        N 20Agr !
 PAR  G(C15_LAVES,ZR:CO),,              +2*GHSERZR+GHSERCO
             +142008-2.91*T;,,                                        N 20Agr !
 PAR  L(C15_LAVES,CO:CO,ZR;0),,         -120000+63*T;,,               N 20Agr !
 PAR  L(C15_LAVES,ZR:CO,ZR;0),,         -120000+63*T;,,               N 20Agr !
 PAR  L(C15_LAVES,CO:CO,ZR;1),,         +45000;,,                     N 20Agr !
 PAR  L(C15_LAVES,ZR:CO,ZR;1),,         +45000;,,                     N 20Agr !
$
 PAR  G(COZR_B2,CO:ZR),,                +GHSERCO+GHSERZR
             -79174+4.922*T;,,                                        N 20Agr !
 PAR  G(COZR2_C16,CO:ZR),,              +GHSERCO+2*GHSERZR
             -100756.2+14.466*T;,,                                    N 20Agr !
 PAR  G(COZR3,CO:ZR),,                  +GHSERCO+3*GHSERZR
             -100563.2+13.708*T;,,                                    N 20Agr !
$ ------------------------------------------------------------------------------
$
$
 LIST-OF-REFERENCE
 NUMBER  SOURCE
  Null   'Unknown source'
  REFLAV 'Laves phase convention: G(LAVES,X:X)=+3*GHSERXX+15000'
  91Din  'A.T. Dinsdale, Calphad, 15, 317-425(1991).'
  99SGUN 'SGTE unary database V.4.1, 1999.'
  20Agr  'P. Agraval, L. Dreval, M. Turchanin, T. Velikanova,
          J. Phase Equilib. Diffus., 41, 491-99(2020); Co-Zr'
!
