Repository: orchid-calphad/orchid-project.org

# orchid-project.org

Website and released data of **ORCHID** (Open Repository for CALPHAD Hypotheses, Intelligence, and Discovery),
served by GitHub Pages at https://orchid-project.org. Releases are archived on Zenodo (one DOI per version).

- `index.html`, `catalog/`, `best-practices.html` — static, self-contained pages (generated in the ORCHID tooling).
- `data/` — released data: catalog, redistributable TDB files, convex hulls. Licences: `data/LICENSES.md`, `data/NOTICE.md`.
- `llms.txt`, `data/croissant.json`, `CITATION.cff`, `.zenodo.json` — machine-readable metadata.

Only data with clear redistribution rights are published.

File: data/databases/sgte-binary/CoZr-21Zho.tdb
$
$ Database for Co-Zr from C. Zhou and H. Wang 2021.
$
$ C. Zhou, H. Wang, J. Phase Equilib. Diffus., 42, 77-90(2021).
$
$ Dataset created 2021.05.30 by Bengt Hallstedt.
$
$ Modified from 20Agr. Order-disorder model for CoZr-B2.
$
$ The fcc interaction does not seem reasonable.
$
$ ------------------------------------------------------------------------------
 TEMP-LIM 298.15 6000.00 !
$
$ELEMENT NAME  REF. STATE               ATOMIC MASS H298-H0    S298    !
$
 ELEMENT VA   VACUUM                      0.0          0.0      0.0    ! 
 ELEMENT CO   HCP_A3                     58.9332    4765.567   30.0400 ! 
 ELEMENT ZR   HCP_A3                     91.22      5566.27    39.1809 ! 
$ ------------------------------------------------------------------------------
$ Phase definitions
$
 PHASE LIQUID:L % 1 1 !
 CONST LIQUID:L : CO ZR : !
$
$ Fcc (cF4, Fm-3m) and MeX (cF8, Fm-3m)
$
 PHASE FCC_A1 %A 2 1 1 !
 CONST FCC_A1 : CO% ZR : VA : !
$
$ Bcc (cI2, Im-3m)
$
 PHASE BCC_A2 %B 2 1 3 !
 CONST BCC_A2 : CO ZR% : VA : !
$
$ Disordered part of B2_BCC, identical to BCC_A2
$
 PHASE A2_BCC %B 2 1 3 !
 CONST A2_BCC : CO ZR : VA : !
$
$ Prototype CsCl (cP2, Pm-3m)
$
 PHASE B2_BCC %BO 3 0.5 0.5 3 !
 CONST B2_BCC : CO% ZR : CO ZR% : VA : !
$
$ Hcp (hP2, P6_3/mmc) and Me2X (NiAs-type, hP4, P6_3/mmc, B8_1)
$
 PHASE HCP_A3 %A 2 1 0.5 !
 CONST HCP_A3 : CO% ZR% : VA : !
$
$ Pearson oP*, Pban
$
 PHASE CO11ZR2 % 2 11 2 !
 CONST CO11ZR2 : CO : ZR : !
$
$ Prototype Mn23Th6 (cF116, Fm-3m)
$
 PHASE CO23ZR6_D8A % 2 23 6 !
 CONST CO23ZR6_D8A : CO : ZR : !
$
$ Prototype Cu2Mg (cF24, Fd-3m)
$
 PHASE C15_LAVES % 2 2 1 !
 CONST C15_LAVES : CO% ZR : CO ZR% : !
$
$ Prototype Al2Cu (tI12, I4/mcm)
$
 PHASE COZR2_C16 % 2 1 2 !
 CONST COZR2_C16 : CO : ZR : !
$
$ Prototype Re3B (oC16, Cmcm)
$ Strukturbericht E1_a suggested in the paper, but may not be generally
$ recognised
$
 PHASE COZR3 % 2 1 3 !
 CONST COZR3 : CO : ZR : !
$ ------------------------------------------------------------------------------
$ Defaults
$
 DEFINE-SYSTEM-DEFAULT ELEMENT 2 !
 DEFAULT-COM DEFINE_SYSTEM_ELEMENT VA !
 TYPE-DEF % SEQ * !
 TYPE-DEF A GES AMEND_PHASE_DESCRIPTION @ MAGNETIC -3 0.28 !
 TYPE-DEF B GES AMEND_PHASE_DESCRIPTION @ MAGNETIC -1 0.4 !
 TYPE-DEF O GES AMEND_PHASE_DESCRIPTION B2_BCC DIS_PART A2_BCC !
 FUNCTION ZERO      298.15  0;                                         6000 N !
 FUNCTION UN_ASS    298.15  0;                                         6000 N !
 FUNCTION R         298.15  +8.31451;                                  6000 N !
$ ------------------------------------------------------------------------------
$ Element data
$ ------------------------------------------------------------------------------
$ Co
$
 PAR  G(HCP_A3,CO:VA),,                 +GHSERCO;,,                   N 91Din !
 PAR  TC(HCP_A3,CO:VA),,                 1396.00;,,                   N 91Din !
 PAR  BM(HCP_A3,CO:VA),,                    1.35;,,                   N 91Din !
 PAR  G(FCC_A1,CO:VA),,                 +GHSERCO
             +427.591-0.615248*T;,,                                   N 91Din !
 PAR  TC(FCC_A1,CO:VA),,                 1396.00;,,                   N 91Din !
 PAR  BM(FCC_A1,CO:VA),,                    1.35;,,                   N 91Din !
 PAR  G(BCC_A2,CO:VA),,                 +GHSERCO+2938-0.7138*T;,,     N 91Din !
 PAR  TC(BCC_A2,CO:VA),,                 1450.00;,,                   N 91Din !
 PAR  BM(BCC_A2,CO:VA),,                    1.35;,,                   N 91Din !
 PAR  G(A2_BCC,CO:VA),,                 +GHSERCO+2938-0.7138*T;,,     N 91Din !
 PAR  TC(A2_BCC,CO:VA),,                 1450.00;,,                   N 91Din !
 PAR  BM(A2_BCC,CO:VA),,                    1.35;,,                   N 91Din !
$PAR  G(CBCC_A12,CO:VA),,               +GHSERCO+4155;,,              N 91Din !
$PAR  G(CUB_A13,CO:VA),,                +GHSERCO+3155;,,              N 91Din !
 PAR  G(LIQUID,CO),,                    +GLIQCO;,,                    N 91Din !
$
 PAR  G(C15_LAVES,CO:CO),,              +3*GHSERCO+15000;,,           N REFLAV !
$
 FUNCTION GHSERCO   298.15  +310.241+133.36601*T-25.0861*T*LN(T)
       -0.002654739*T**2-1.7348E-07*T**3+72527*T**(-1);
      1768.00  Y  -17197.666+253.28374*T-40.5*T*LN(T)+9.3488E+30*T**(-9);
      6000.00  N !
 FUNCTION GLIQCO    298.15  +15085.037-8.931932*T+GHSERCO-2.19801E-21*T**7;
      1768.00  Y  -846.61+243.599944*T-40.5*T*LN(T);
      6000.00  N !
 FUNCTION B2COVA    298.15  +107100;                                   6000 N !
$ ------------------------------------------------------------------------------
$ Zr
$
$ CUB_A13, CBCC_A12, ORTHORHOMBIC_A20 and TETRAGONAL_U added in unary 4.1
$
 PAR  G(HCP_A3,ZR:VA)           130.00  +GHSERZR;,,                   N 91Din !
 PAR  G(BCC_A2,ZR:VA)           130.00  +GBCCZR;,,                    N 91Din !
 PAR  G(A2_BCC,ZR:VA)           130.00  +GBCCZR;,,                    N 91Din !
$PAR  G(OMEGA,ZR)               130.00  +GOMEZR;,,                    N 91Din !
 PAR  G(FCC_A1,ZR:VA)           130.00  +GHSERZR+7600-0.9*T;,,        N 91Din !
$PAR  G(CBCC_A12,ZR:VA)         130.00  +GHSERZR+4602.2;,,            N 99SGUN !
$PAR  G(CUB_A13,ZR:VA)          130.00  +GHSERZR+7531.2;,,            N 99SGUN !
$PAR  G(ORTHORHOMBIC_A20,ZR)    130.00  +GBCCZR+5000;,,               N 99SGUN !
$PAR  G(TETRAGONAL_U,ZR)        130.00  +GBCCZR+5000;,,               N 99SGUN !
 PAR  G(LIQUID,ZR)              130.00  +GLIQZR;,,                    N 91Din !
$
 PAR  G(C15_LAVES,ZR:ZR),,              +3*GHSERZR+15000;,,           N REFLAV !
$
 FUNCTION GHSERZR   130.00  -7827.595+125.64905*T-24.1618*T*LN(T)
       -0.00437791*T**2+34971*T**(-1);
      2128.00  Y  -26085.921+262.724183*T-42.144*T*LN(T)-1.342896E+31*T**(-9);
      6000.00  N !
 FUNCTION GBCCZR    130.00  -525.539+124.9457*T-25.607406*T*LN(T)
       -3.40084E-04*T**2-9.729E-09*T**3+25233*T**(-1)-7.6143E-11*T**4;
      2128.00  Y  -4620.034+1.55998*T+GHSERZR+1.4103476E+32*T**(-9);
      6000.00  N !
 FUNCTION GOMEZR    130.00  -8878.082+144.432234*T-26.8556*T*LN(T)
       -0.002799446*T**2+38376*T**(-1);
      2128.00  Y  -3414.603+2.566675*T+GHSERZR+8.517346E+31*T**(-9);
      6000.00  N !
 FUNCTION GLIQZR    130.00  +18147.69-9.080812*T+GHSERZR+1.6275E-22*T**7;
      2128.00  Y  -8281.26+253.812609*T-42.144*T*LN(T);
      6000.00  N !
 FUNCTION B2ZRVA    298.15  +88400;                                     6000 N !
$ ------------------------------------------------------------------------------
$ Binary system
$
$ C. Zhou, H. Wang, J. Phase Equilib. Diffus., 42, 77-90(2021).
$
$ Checked against paper. Checked at 6000 K.
$
$ Modified from 20Agr. Order-disorder model for CoZr-B2.
$
$ The fcc interaction does not seem reasonable.
$
 PAR  L(LIQUID,CO,ZR;0),,               -145951+20*T;,,               N 20Agr !
 PAR  L(LIQUID,CO,ZR;1),,               -12061.8-5.337*T;,,           N 20Agr !
 PAR  L(LIQUID,CO,ZR;2),,               +5415.8;,,                    N 20Agr !
$
 PAR  L(FCC_A1,CO,ZR:VA;0),,            +ZERO;,,                      N 20Agr !
$
 PAR  L(BCC_A2,CO,ZR:VA;0),,            -79348+23.336*T;,,            N 20Agr !
 PAR  L(A2_BCC,CO,ZR:VA;0),,            -79348+23.336*T;,,            N 20Agr !
$
 PAR  G(B2_BCC,CO:ZR:VA),,              -34937-3.7845*T;,,            N 21Zho !
 PAR  G(B2_BCC,ZR:CO:VA),,              -34937-3.7845*T;,,            N 21Zho !
 PAR  L(B2_BCC,CO,ZR:ZR:VA;0),,         +20000;,,                     N 21Zho !
 PAR  L(B2_BCC,ZR:CO,ZR:VA;0),,         +20000;,,                     N 21Zho !
$
 PAR  L(HCP_A3,CO,ZR:VA;0),,            -43000;,,                     N 21Zho !
$
 PAR  G(CO11ZR2,CO:ZR),,                +11*GHSERCO+2*GHSERZR
             -405002+89.739*T;,,                                      N 20Agr !
 PAR  G(CO23ZR6_D8A,CO:ZR),,            +23*GHSERCO+6*GHSERZR
             -1026600+162.4*T;,,                                      N 20Agr !
$
 PAR  G(C15_LAVES,CO:ZR),,              +2*GHSERCO+GHSERZR
             -112008+2.91*T;,,                                        N 20Agr !
 PAR  G(C15_LAVES,ZR:CO),,              +2*GHSERZR+GHSERCO
             +142008-2.91*T;,,                                        N 20Agr !
 PAR  L(C15_LAVES,CO:CO,ZR;0),,         -111925+58*T;,,               N 21Zho !
 PAR  L(C15_LAVES,CO:CO,ZR;1),,         +45000;,,                     N 20Agr !
$
 PAR  G(COZR2_C16,CO:ZR),,              +GHSERCO+2*GHSERZR
             -95360.2+10.466*T;,,                                     N 21Zho !
 PAR  G(COZR3,CO:ZR),,                  +GHSERCO+3*GHSERZR
             -100563.2+13.998*T;,,                                    N 21Zho !
$ ------------------------------------------------------------------------------
$
$
 LIST-OF-REFERENCE
 NUMBER  SOURCE
  Null   'Unknown source'
  REFLAV 'Laves phase convention: G(LAVES,X:X)=+3*GHSERXX+15000'
  91Din  'A.T. Dinsdale, Calphad, 15, 317-425(1991).'
  99SGUN 'SGTE unary database V.4.1, 1999.'
  20Agr  'P. Agraval, L. Dreval, M. Turchanin, T. Velikanova,
          J. Phase Equilib. Diffus., 41, 491-99(2020); Co-Zr'
  21Zho  'C. Zhou, H. Wang, J. Phase Equilib. Diffus., 42, 77-90(2021); Co-Zr'
!

File: data/databases/sgte-binary/CoZr-22Zho.tdb
$
$ Database for Co-Zr from C. Zhou et al. 2022.
$
$ C. Zhou, H. Jin, H. Yang, J. Liu, H. Wang, B. Yang,
$ J. Non-Cryst. Solids, 588, 121615(2022).
$
$ Dataset created 2022.09.24 by Bengt Hallstedt.
$
$ Modified from 21Zhou which is modified from 20Agr. Co11Zr2 modified.
$
$ The fcc interaction does not seem reasonable.
$
$ ------------------------------------------------------------------------------
 TEMP-LIM 298.15 6000.00 !
$
$ELEMENT NAME  REF. STATE               ATOMIC MASS H298-H0    S298    !
$
 ELEMENT VA   VACUUM                      0.0          0.0      0.0    ! 
 ELEMENT CO   HCP_A3                     58.9332    4765.567   30.0400 ! 
 ELEMENT ZR   HCP_A3                     91.22      5566.27    39.1809 ! 
$ ------------------------------------------------------------------------------
$ Phase definitions
$
 PHASE LIQUID:L % 1 1 !
 CONST LIQUID:L : CO ZR : !
$
$ Fcc (cF4, Fm-3m) and MeX (cF8, Fm-3m)
$
 PHASE FCC_A1 %A 2 1 1 !
 CONST FCC_A1 : CO% ZR : VA : !
$
$ Bcc (cI2, Im-3m)
$
 PHASE BCC_A2 %B 2 1 3 !
 CONST BCC_A2 : CO ZR% : VA : !
$
$ Disordered part of B2_BCC, identical to BCC_A2
$
 PHASE A2_BCC %B 2 1 3 !
 CONST A2_BCC : CO ZR : VA : !
$
$ Prototype CsCl (cP2, Pm-3m)
$
 PHASE B2_BCC %BO 3 0.5 0.5 3 !
 CONST B2_BCC : CO% ZR : CO ZR% : VA : !
$
$ Hcp (hP2, P6_3/mmc) and Me2X (NiAs-type, hP4, P6_3/mmc, B8_1)
$
 PHASE HCP_A3 %A 2 1 0.5 !
 CONST HCP_A3 : CO% ZR% : VA : !
$
$ Pearson oP*, Pban
$
 PHASE CO11ZR2 % 2 11 2 !
 CONST CO11ZR2 : CO : ZR : !
$
$ Prototype Mn23Th6 (cF116, Fm-3m)
$
 PHASE CO23ZR6_D8A % 2 23 6 !
 CONST CO23ZR6_D8A : CO : ZR : !
$
$ Prototype Cu2Mg (cF24, Fd-3m)
$
 PHASE C15_LAVES % 2 2 1 !
 CONST C15_LAVES : CO% ZR : CO ZR% : !
$
$ Prototype Al2Cu (tI12, I4/mcm)
$
 PHASE COZR2_C16 % 2 1 2 !
 CONST COZR2_C16 : CO : ZR : !
$
$ Prototype Re3B (oC16, Cmcm)
$ Strukturbericht E1_a suggested in the paper, but may not be generally
$ recognised
$
 PHASE COZR3 % 2 1 3 !
 CONST COZR3 : CO : ZR : !
$ ------------------------------------------------------------------------------
$ Defaults
$
 DEFINE-SYSTEM-DEFAULT ELEMENT 2 !
 DEFAULT-COM DEFINE_SYSTEM_ELEMENT VA !
 TYPE-DEF % SEQ * !
 TYPE-DEF A GES AMEND_PHASE_DESCRIPTION @ MAGNETIC -3 0.28 !
 TYPE-DEF B GES AMEND_PHASE_DESCRIPTION @ MAGNETIC -1 0.4 !
 TYPE-DEF O GES AMEND_PHASE_DESCRIPTION B2_BCC DIS_PART A2_BCC !
 FUNCTION ZERO      298.15  0;                                         6000 N !
 FUNCTION UN_ASS    298.15  0;                                         6000 N !
 FUNCTION R         298.15  +8.31451;                                  6000 N !
$ ------------------------------------------------------------------------------
$ Element data
$ ------------------------------------------------------------------------------
$ Co
$
 PAR  G(HCP_A3,CO:VA),,                 +GHSERCO;,,                   N 91Din !
 PAR  TC(HCP_A3,CO:VA),,                 1396.00;,,                   N 91Din !
 PAR  BM(HCP_A3,CO:VA),,                    1.35;,,                   N 91Din !
 PAR  G(FCC_A1,CO:VA),,                 +GHSERCO
             +427.591-0.615248*T;,,                                   N 91Din !
 PAR  TC(FCC_A1,CO:VA),,                 1396.00;,,                   N 91Din !
 PAR  BM(FCC_A1,CO:VA),,                    1.35;,,                   N 91Din !
 PAR  G(BCC_A2,CO:VA),,                 +GHSERCO+2938-0.7138*T;,,     N 91Din !
 PAR  TC(BCC_A2,CO:VA),,                 1450.00;,,                   N 91Din !
 PAR  BM(BCC_A2,CO:VA),,                    1.35;,,                   N 91Din !
 PAR  G(A2_BCC,CO:VA),,                 +GHSERCO+2938-0.7138*T;,,     N 91Din !
 PAR  TC(A2_BCC,CO:VA),,                 1450.00;,,                   N 91Din !
 PAR  BM(A2_BCC,CO:VA),,                    1.35;,,                   N 91Din !
$PAR  G(CBCC_A12,CO:VA),,               +GHSERCO+4155;,,              N 91Din !
$PAR  G(CUB_A13,CO:VA),,                +GHSERCO+3155;,,              N 91Din !
 PAR  G(LIQUID,CO),,                    +GLIQCO;,,                    N 91Din !
$
 PAR  G(C15_LAVES,CO:CO),,              +3*GHSERCO+15000;,,           N REFLAV !
$
 FUNCTION GHSERCO   298.15  +310.241+133.36601*T-25.0861*T*LN(T)
       -0.002654739*T**2-1.7348E-07*T**3+72527*T**(-1);
      1768.00  Y  -17197.666+253.28374*T-40.5*T*LN(T)+9.3488E+30*T**(-9);
      6000.00  N !
 FUNCTION GLIQCO    298.15  +15085.037-8.931932*T+GHSERCO-2.19801E-21*T**7;
      1768.00  Y  -846.61+243.599944*T-40.5*T*LN(T);
      6000.00  N !
 FUNCTION B2COVA    298.15  +107100;                                   6000 N !
$ ------------------------------------------------------------------------------
$ Zr
$
$ CUB_A13, CBCC_A12, ORTHORHOMBIC_A20 and TETRAGONAL_U added in unary 4.1
$
 PAR  G(HCP_A3,ZR:VA)           130.00  +GHSERZR;,,                   N 91Din !
 PAR  G(BCC_A2,ZR:VA)           130.00  +GBCCZR;,,                    N 91Din !
 PAR  G(A2_BCC,ZR:VA)           130.00  +GBCCZR;,,                    N 91Din !
$PAR  G(OMEGA,ZR)               130.00  +GOMEZR;,,                    N 91Din !
 PAR  G(FCC_A1,ZR:VA)           130.00  +GHSERZR+7600-0.9*T;,,        N 91Din !
$PAR  G(CBCC_A12,ZR:VA)         130.00  +GHSERZR+4602.2;,,            N 99SGUN !
$PAR  G(CUB_A13,ZR:VA)          130.00  +GHSERZR+7531.2;,,            N 99SGUN !
$PAR  G(ORTHORHOMBIC_A20,ZR)    130.00  +GBCCZR+5000;,,               N 99SGUN !
$PAR  G(TETRAGONAL_U,ZR)        130.00  +GBCCZR+5000;,,               N 99SGUN !
 PAR  G(LIQUID,ZR)              130.00  +GLIQZR;,,                    N 91Din !
$
 PAR  G(C15_LAVES,ZR:ZR),,              +3*GHSERZR+15000;,,           N REFLAV !
$
 FUNCTION GHSERZR   130.00  -7827.595+125.64905*T-24.1618*T*LN(T)
       -0.00437791*T**2+34971*T**(-1);
      2128.00  Y  -26085.921+262.724183*T-42.144*T*LN(T)-1.342896E+31*T**(-9);
      6000.00  N !
 FUNCTION GBCCZR    130.00  -525.539+124.9457*T-25.607406*T*LN(T)
       -3.40084E-04*T**2-9.729E-09*T**3+25233*T**(-1)-7.6143E-11*T**4;
      2128.00  Y  -4620.034+1.55998*T+GHSERZR+1.4103476E+32*T**(-9);
      6000.00  N !
 FUNCTION GOMEZR    130.00  -8878.082+144.432234*T-26.8556*T*LN(T)
       -0.002799446*T**2+38376*T**(-1);
      2128.00  Y  -3414.603+2.566675*T+GHSERZR+8.517346E+31*T**(-9);
      6000.00  N !
 FUNCTION GLIQZR    130.00  +18147.69-9.080812*T+GHSERZR+1.6275E-22*T**7;
      2128.00  Y  -8281.26+253.812609*T-42.144*T*LN(T);
      6000.00  N !
 FUNCTION B2ZRVA    298.15  +88400;                                     6000 N !
$ ------------------------------------------------------------------------------
$ Binary system
$
$ C. Zhou, H. Jin, H. Yang, J. Liu, H. Wang, B. Yang,
$ J. Non-Cryst. Solids, 588, 121615(2022).
$
$ Checked against paper. Checked at 6000 K.
$
$ Modified from 21Zhou which is modified from 20Agr. Co11Zr2 modified.
$
$ The fcc interaction does not seem reasonable.
$
 PAR  L(LIQUID,CO,ZR;0),,               -145951+20*T;,,               N 20Agr !
 PAR  L(LIQUID,CO,ZR;1),,               -12061.8-5.337*T;,,           N 20Agr !
 PAR  L(LIQUID,CO,ZR;2),,               +5415.8;,,                    N 20Agr !
$
 PAR  L(FCC_A1,CO,ZR:VA;0),,            +ZERO;,,                      N 20Agr !
$
 PAR  L(BCC_A2,CO,ZR:VA;0),,            -79348+23.336*T;,,            N 20Agr !
 PAR  L(A2_BCC,CO,ZR:VA;0),,            -79348+23.336*T;,,            N 20Agr !
$
 PAR  G(B2_BCC,CO:ZR:VA),,              -34937-3.7845*T;,,            N 21Zho !
 PAR  G(B2_BCC,ZR:CO:VA),,              -34937-3.7845*T;,,            N 21Zho !
 PAR  L(B2_BCC,CO,ZR:ZR:VA;0),,         +20000;,,                     N 21Zho !
 PAR  L(B2_BCC,ZR:CO,ZR:VA;0),,         +20000;,,                     N 21Zho !
$
 PAR  L(HCP_A3,CO,ZR:VA;0),,            -43000;,,                     N 21Zho !
$
 PAR  G(CO11ZR2,CO:ZR),,                +11*GHSERCO+2*GHSERZR
             -371111+67.739*T;,,                                      N 22Zho !
 PAR  G(CO23ZR6_D8A,CO:ZR),,            +23*GHSERCO+6*GHSERZR
             -1026600+162.4*T;,,                                      N 20Agr !
$
 PAR  G(C15_LAVES,CO:ZR),,              +2*GHSERCO+GHSERZR
             -112008+2.91*T;,,                                        N 20Agr !
 PAR  G(C15_LAVES,ZR:CO),,              +2*GHSERZR+GHSERCO
             +142008-2.91*T;,,                                        N 20Agr !
 PAR  L(C15_LAVES,CO:CO,ZR;0),,         -111925+58*T;,,               N 21Zho !
 PAR  L(C15_LAVES,CO:CO,ZR;1),,         +45000;,,                     N 20Agr !
$
 PAR  G(COZR2_C16,CO:ZR),,              +GHSERCO+2*GHSERZR
             -95360.2+10.466*T;,,                                     N 21Zho !
 PAR  G(COZR3,CO:ZR),,                  +GHSERCO+3*GHSERZR
             -100563.2+13.998*T;,,                                    N 21Zho !
$ ------------------------------------------------------------------------------
$
$
 LIST-OF-REFERENCE
 NUMBER  SOURCE
  Null   'Unknown source'
  REFLAV 'Laves phase convention: G(LAVES,X:X)=+3*GHSERXX+15000'
  91Din  'A.T. Dinsdale, Calphad, 15, 317-425(1991).'
  99SGUN 'SGTE unary database V.4.1, 1999.'
  20Agr  'P. Agraval, L. Dreval, M. Turchanin, T. Velikanova,
          J. Phase Equilib. Diffus., 41, 491-99(2020); Co-Zr'
  21Zho  'C. Zhou, H. Wang, J. Phase Equilib. Diffus., 42, 77-90(2021); Co-Zr'
  22Zho  'C. Zhou, H. Jin, H. Yang, J. Liu, H. Wang, B. Yang,
          J. Non-Cryst. Solids, 588, 121615(2022); Co-Zr'
!

File: data/databases/sgte-binary/CoZr-23Sun.tdb
$
$ Database for Co-Zr from J. Sun et al. 2023.
$
$ J. Sun, C. Guo, C. Li, Z. Du, Metall. Mater. Trans. A, 54, 3021-44(2023).
$
$ Dataset created 2024.01.21 by Bengt Hallstedt.
$
$ Modified from 10Dur. Changed C15 interaction to match new Co lattice
$ stability. C15 is a bit more narrow than in 10Dur.
$
$ B2_BCC is ordered in spite of a positive ordering energy.
$
$ ------------------------------------------------------------------------------
 TEMP-LIM 298.15 6000.00 !
$
$ELEMENT NAME  REF. STATE               ATOMIC MASS H298-H0    S298    !
$
 ELEMENT VA   VACUUM                      0.0          0.0      0.0    ! 
 ELEMENT CO   HCP_A3                     58.9332    4765.567   30.0400 ! 
 ELEMENT ZR   HCP_A3                     91.22      5566.27    39.1809 ! 
$ ------------------------------------------------------------------------------
$ Phase definitions
$
 PHASE LIQUID:L % 1 1 !
 CONST LIQUID:L : CO ZR : !
$
$ Fcc (cF4, Fm-3m) and MeX (cF8, Fm-3m)
$
 PHASE FCC_A1 %A 2 1 1 !
 CONST FCC_A1 : CO% ZR : VA : !
$
$ Bcc (cI2, Im-3m)
$
 PHASE BCC_A2 %B 2 1 3 !
 CONST BCC_A2 : CO ZR% : VA : !
$
$ Disordered part of B2_BCC, identical to BCC_A2 (except Va)
$
 PHASE A2_BCC %B 2 1 3 !
 CONST A2_BCC : CO VA ZR : VA : !
$
$ Prototype CsCl (cP2, Pm-3m)
$
 PHASE B2_BCC %BO 3 0.5 0.5 3 !
 CONST B2_BCC : CO% VA ZR : CO VA ZR% : VA : !
$
$ Hcp (hP2, P6_3/mmc) and Me2X (NiAs-type, hP4, P6_3/mmc, B8_1)
$
 PHASE HCP_A3 %A 2 1 0.5 !
 CONST HCP_A3 : CO% ZR% : VA : !
$
$ Pearson oP*, Pban
$
 PHASE CO11ZR2 % 2 11 2 !
 CONST CO11ZR2 : CO : ZR : !
$
$ Prototype Mn23Th6 (cF116, Fm-3m)
$
 PHASE CO23ZR6_D8A % 2 23 6 !
 CONST CO23ZR6_D8A : CO : ZR : !
$
$ Prototype Cu2Mg (cF24, Fd-3m)
$
 PHASE C15_LAVES % 2 2 1 !
 CONST C15_LAVES : CO% ZR : CO ZR% : !
$
$ Prototype Al2Cu (tI12, I4/mcm)
$
 PHASE COZR2_C16 % 2 1 2 !
 CONST COZR2_C16 : CO% ZR : ZR : !
$
$ Prototype Re3B (oC16, Cmcm)
$ Strukturbericht E1_a suggested in the paper, but may not be generally
$ recognised
$
 PHASE COZR3 % 3 1 1 2 !
 CONST COZR3 : CO% ZR : CO ZR% : ZR : !
$ ------------------------------------------------------------------------------
$ Defaults
$
 DEFINE-SYSTEM-DEFAULT ELEMENT 2 !
 DEFAULT-COM DEFINE_SYSTEM_ELEMENT VA !
 TYPE-DEF % SEQ * !
 TYPE-DEF A GES AMEND_PHASE_DESCRIPTION @ MAGNETIC -3 0.28 !
 TYPE-DEF B GES AMEND_PHASE_DESCRIPTION @ MAGNETIC -1 0.4 !
 TYPE-DEF O GES AMEND_PHASE_DESCRIPTION B2_BCC DIS_PART A2_BCC !
 FUNCTION ZERO      298.15  0;                                         6000 N !
 FUNCTION UN_ASS    298.15  0;                                         6000 N !
 FUNCTION R         298.15  +8.31451;                                  6000 N !
$ ------------------------------------------------------------------------------
$ Element data
$ ------------------------------------------------------------------------------
$ Co
$
 PAR  G(HCP_A3,CO:VA),,                 +GHSERCO;,,                   N 91Din !
 PAR  TC(HCP_A3,CO:VA),,                 1396.00;,,                   N 91Din !
 PAR  BM(HCP_A3,CO:VA),,                    1.35;,,                   N 91Din !
 PAR  G(FCC_A1,CO:VA),,                 +GHSERCO
             +427.591-0.615248*T;,,                                   N 91Din !
 PAR  TC(FCC_A1,CO:VA),,                 1396.00;,,                   N 91Din !
 PAR  BM(FCC_A1,CO:VA),,                    1.35;,,                   N 91Din !
 PAR  G(BCC_A2,CO:VA),,                 +GHSERCO+2938-0.7138*T;,,     N 91Din !
 PAR  TC(BCC_A2,CO:VA),,                 1450.00;,,                   N 91Din !
 PAR  BM(BCC_A2,CO:VA),,                    1.35;,,                   N 91Din !
 PAR  G(A2_BCC,CO:VA),,                 +GHSERCO+2938-0.7138*T;,,     N 91Din !
 PAR  TC(A2_BCC,CO:VA),,                 1450.00;,,                   N 91Din !
 PAR  BM(A2_BCC,CO:VA),,                    1.35;,,                   N 91Din !
$PAR  G(CBCC_A12,CO:VA),,               +GHSERCO+4155;,,              N 91Din !
$PAR  G(CUB_A13,CO:VA),,                +GHSERCO+3155;,,              N 91Din !
 PAR  G(LIQUID,CO),,                    +GLIQCO;,,                    N 91Din !
$
 PAR  L(A2_BCC,CO,VA:VA;0),,            +165000;,,                    N 10Dur !
 PAR  G(B2_BCC,CO:VA:VA),,              +B2COVA;,,                    N 10Dur !
 PAR  G(B2_BCC,VA:CO:VA),,              +B2COVA;,,                    N 10Dur !
$
 PAR  G(C15_LAVES,CO:CO),,              +3*GHSERCO+63136.8;,,         N 22Wei !
$
 FUNCTION GHSERCO   298.15  +310.241+133.36601*T-25.0861*T*LN(T)
       -0.002654739*T**2-1.7348E-07*T**3+72527*T**(-1);
      1768.00  Y  -17197.666+253.28374*T-40.5*T*LN(T)+9.3488E+30*T**(-9);
      6000.00  N !
 FUNCTION GLIQCO    298.15  +15085.037-8.931932*T+GHSERCO-2.19801E-21*T**7;
      1768.00  Y  -846.61+243.599944*T-40.5*T*LN(T);
      6000.00  N !
 FUNCTION B2COVA    298.15  +107100;                                   6000 N !
$ ------------------------------------------------------------------------------
$ Zr
$
$ CUB_A13, CBCC_A12, ORTHORHOMBIC_A20 and TETRAGONAL_U added in unary 4.1
$
 PAR  G(HCP_A3,ZR:VA)           130.00  +GHSERZR;,,                   N 91Din !
 PAR  G(BCC_A2,ZR:VA)           130.00  +GBCCZR;,,                    N 91Din !
 PAR  G(A2_BCC,ZR:VA)           130.00  +GBCCZR;,,                    N 91Din !
$PAR  G(OMEGA,ZR)               130.00  +GOMEZR;,,                    N 91Din !
 PAR  G(FCC_A1,ZR:VA)           130.00  +GHSERZR+7600-0.9*T;,,        N 91Din !
$PAR  G(CBCC_A12,ZR:VA)         130.00  +GHSERZR+4602.2;,,            N 99SGUN !
$PAR  G(CUB_A13,ZR:VA)          130.00  +GHSERZR+7531.2;,,            N 99SGUN !
$PAR  G(ORTHORHOMBIC_A20,ZR)    130.00  +GBCCZR+5000;,,               N 99SGUN !
$PAR  G(TETRAGONAL_U,ZR)        130.00  +GBCCZR+5000;,,               N 99SGUN !
 PAR  G(LIQUID,ZR)              130.00  +GLIQZR;,,                    N 91Din !
$
 PAR  L(A2_BCC,VA,ZR:VA;0),,            +320000;,,                    N 10Dur !
 PAR  G(B2_BCC,VA:ZR:VA),,              +B2ZRVA;,,                    N 10Dur !
 PAR  G(B2_BCC,ZR:VA:VA),,              +B2ZRVA;,,                    N 10Dur !
$
 PAR  G(C15_LAVES,ZR:ZR),,              +3*GHSERZR+15000;,,           N REFLAV !
 PAR  G(COZR2_C16,ZR:ZR),,              +3*GHSERZR+87000;,,           N 10Dur !
 PAR  G(COZR3,ZR:ZR:ZR),,               +4*GHSERZR+16000+14*T;,,      N 10Dur !
$
 FUNCTION GHSERZR   130.00  -7827.595+125.64905*T-24.1618*T*LN(T)
       -0.00437791*T**2+34971*T**(-1);
      2128.00  Y  -26085.921+262.724183*T-42.144*T*LN(T)-1.342896E+31*T**(-9);
      6000.00  N !
 FUNCTION GBCCZR    130.00  -525.539+124.9457*T-25.607406*T*LN(T)
       -3.40084E-04*T**2-9.729E-09*T**3+25233*T**(-1)-7.6143E-11*T**4;
      2128.00  Y  -4620.034+1.55998*T+GHSERZR+1.4103476E+32*T**(-9);
      6000.00  N !
 FUNCTION GOMEZR    130.00  -8878.082+144.432234*T-26.8556*T*LN(T)
       -0.002799446*T**2+38376*T**(-1);
      2128.00  Y  -3414.603+2.566675*T+GHSERZR+8.517346E+31*T**(-9);
      6000.00  N !
 FUNCTION GLIQZR    130.00  +18147.69-9.080812*T+GHSERZR+1.6275E-22*T**7;
      2128.00  Y  -8281.26+253.812609*T-42.144*T*LN(T);
      6000.00  N !
 FUNCTION B2ZRVA    298.15  +88400;                                     6000 N !
$ ------------------------------------------------------------------------------
$ Va
$
 PAR  G(A2_BCC,VA:VA),,                 +30*T;,,                      N 10Dur !
$ ------------------------------------------------------------------------------
$ Binary system
$
$ J. Sun, C. Guo, C. Li, Z. Du, Metall. Mater. Trans. A, 54, 3021-44(2023).
$
$ Checked against paper. Checked at 6000 K.
$
$ Modified from 10Dur. Changed C15 interaction to match new Co lattice
$ stability. C15 is a bit more narrow than in 10Dur.
$
$ B2_BCC is ordered in spite of a positive ordering energy.
$
 PAR  L(LIQUID,CO,ZR;0),,               -153092+14.484*T;,,           N 10Dur !
 PAR  L(LIQUID,CO,ZR;1),,               -12768;,,                     N 10Dur !
 PAR  L(LIQUID,CO,ZR;2),,               +34316-5.594*T;,,             N 10Dur !
$
 PAR  L(FCC_A1,CO,ZR:VA;0),,            -60000;,,                     N 10Dur !
 PAR  L(FCC_A1,CO,ZR:VA;1),,            -4000;,,                      N 10Dur !
$
 PAR  L(BCC_A2,CO,ZR:VA;0),,            -55065;,,                     N 10Dur !
 PAR  L(BCC_A2,CO,ZR:VA;1),,            +3500;,,                      N 10Dur !
 PAR  L(A2_BCC,CO,ZR:VA;0),,            -55065;,,                     N 10Dur !
 PAR  L(A2_BCC,CO,ZR:VA;1),,            +3500;,,                      N 10Dur !
$
 PAR  G(B2_BCC,CO:ZR:VA),,              +B2COZR;,,                    N 10Dur !
 PAR  G(B2_BCC,ZR:CO:VA),,              +B2COZR;,,                    N 10Dur !
 PAR  TC(B2_BCC,CO:ZR:VA),,             -1175;,,                      N 10Dur !
 PAR  TC(B2_BCC,ZR:CO:VA),,             -1175;,,                      N 10Dur !
 PAR  L(B2_BCC,CO,ZR:CO:VA;0),,         +LCOZRCO;,,                   N 10Dur !
 PAR  L(B2_BCC,CO:CO,ZR:VA;0),,         +LCOZRCO;,,                   N 10Dur !
 PAR  L(B2_BCC,CO,ZR:ZR:VA;0),,         +LCOZRZR;,,                   N 10Dur !
 PAR  L(B2_BCC,ZR:CO,ZR:VA;0),,         +LCOZRZR;,,                   N 10Dur !
$
 PAR  L(HCP_A3,CO,ZR:VA;0),,            -47428;,,                     N 10Dur !
 PAR  L(HCP_A3,CO,ZR:VA;1),,            -5961;,,                      N 10Dur !
$
 PAR  G(CO11ZR2,CO:ZR),,                +11*GHSERCO+2*GHSERZR
             -299728+21.294*T;,,                                      N 10Dur !
 PAR  G(CO23ZR6_D8A,CO:ZR),,            +23*GHSERCO+6*GHSERZR
             -823571+26.506*T;,,                                      N 10Dur !
$
 PAR  G(C15_LAVES,CO:ZR),,              +2*GHSERCO+GHSERZR
             -118425+2.355*T;,,                                       N 10Dur !
 PAR  G(C15_LAVES,ZR:CO),,              +2*GHSERZR+GHSERCO
             +118425-2.355*T+30000;,,                                 N 10Dur !
 PAR  L(C15_LAVES,CO:CO,ZR;0),,         -94668+12.75*T;,,             N 23Sun !
 PAR  L(C15_LAVES,CO:CO,ZR;1),,         +28668;,,                     N 23Sun !
$
 PAR  G(COZR2_C16,CO:ZR),,              +GHSERCO+2*GHSERZR
             -91215+0.969*T;,,                                        N 10Dur !
 PAR  L(COZR2_C16,CO,ZR:ZR;0),,         -35000;,,                     N 10Dur !
$
 PAR  G(COZR3,CO:CO:ZR),,               +2*GHSERCO+2*GHSERZR
             -160540+6.012*T;,,                                       N 10Dur !
 PAR  G(COZR3,CO:ZR:ZR),,               +GHSERCO+3*GHSERZR
             -98944+7.28*T;,,                                         N 10Dur !
 PAR  G(COZR3,ZR:CO:ZR),,               +GHSERCO+3*GHSERZR
             -98944+7.28*T;,,                                         N 10Dur !
 PAR  L(COZR3,CO,ZR:CO:ZR;0),,          +8166;,,                      N 10Dur !
 PAR  L(COZR3,CO:CO,ZR:ZR;0),,          +8166;,,                      N 10Dur !
 PAR  L(COZR3,CO,ZR:ZR:ZR;0),,          -2214;,,                      N 10Dur !
 PAR  L(COZR3,ZR:CO,ZR:ZR;0),,          -2214;,,                      N 10Dur !
$
 FUNCTION B2COZR    298.15  +6112+7.137*T;                              6000 N !
 FUNCTION LCOZRCO   298.15  +49181;                                     6000 N !
 FUNCTION LCOZRZR   298.15  +91491;                                     6000 N !
$ ------------------------------------------------------------------------------
$
$
 LIST-OF-REFERENCE
 NUMBER  SOURCE
  Null   'Unknown source'
  REFLAV 'Laves phase convention: G(LAVES,X:X)=+3*GHSERXX+15000'
  91Din  'A.T. Dinsdale, Calphad, 15, 317-425(1991).'
  99SGUN 'SGTE unary database V.4.1, 1999.'
  10Dur  'A. Durga, K.C. Hari Kumar, Calphad, 34, 200-205(2010); Co-Zr'
  22Wei  'D. Wei, X. Bai, C. Guo, C. Li, Z. Du,
          J. Alloys Compd., 924, 166516(2022); Co-Nb'
  23Sun  'J. Sun, C. Guo, C. Li, Z. Du,
          Metall. Mater. Trans. A, 54, 3021-44(2023); Co-Zr'
!

File: data/databases/sgte-binary/CrB-02Cam.tdb
$
$ Database for Cr-B from C.E. Campbell and U.R. Kattner 2002.
$
$ C.E. Campbell, U.R. Kattner, Calphad, 26, 477-90(2002).
$
$ Dataset created 2020.08.01 by Bengt Hallstedt.
$
$ Invariant equilibria differ by up to 2 K, except the peritectoid formation
$ of CrB4, which is at 1818 K instead of 1779 K.
$
$ ------------------------------------------------------------------------------
 TEMP-LIM 298.15 6000.00 !
$
$ELEMENT NAME  REF. STATE               ATOMIC MASS H298-H0    S298    !
$
 ELEMENT VA   VACUUM                      0.0          0.0      0.0    ! 
 ELEMENT B    BETA_RHOMBO_B              10.81      1222.0      5.9    ! 
 ELEMENT CR   BCC_A2                     51.996     4050.0     23.5429 ! 
$ ------------------------------------------------------------------------------
$ Phase definitions
$
 PHASE LIQUID:L % 1 1 !
 CONST LIQUID:L : B CR : !
$
$ Fcc (cF4, Fm-3m) and MeX (cF8, Fm-3m)
$
 PHASE FCC_A1 %A 2 1 1 !
 CONST FCC_A1 : CR : B VA% : !
$
$ Bcc (cI2, Im-3m)
$
 PHASE BCC_A2 %B 2 1 3 !
 CONST BCC_A2 : CR% : B VA% : !
$
$ Hcp (hP2, P6_3/mmc) and Me2X (NiAs-type, hP4, P6_3/mmc, B8_1)
$
 PHASE HCP_A3 %A 2 1 0.5 !
 CONST HCP_A3 : CR : B VA% : !
$
$ Prototype alpha-B (hR12, R-3m)
$
 PHASE ALPHA_RHOMBO_B % 1 1 !
 CONST ALPHA_RHOMBO_B : B : !
$
$ Prototype beta-B (hR105, R-3m)
$
 PHASE BETA_RHOMBO_B % 1 1 !
 CONST BETA_RHOMBO_B : B : !
$
$ Prototype CuMg2 (oF48, Fddd)
$
 PHASE CR2B_CB % 2 2 1 !
 CONST CR2B_CB : CR : B : !
$
$ Prototype Cr5B3 (tI32, I4/mcm)
$
 PHASE CR5B3_D8L % 2 5 3 !
 CONST CR5B3_D8L : CR : B : !
$
$ Prototype CrB (oC8, Cmcm)
$
 PHASE MB_B33 % 2 1 1 !
 CONST MB_B33 : CR : B : !
$
$ Prototype Ta3B4 (oI14, Immm)
$
 PHASE CR3B4_D7B % 2 3 4 !
 CONST CR3B4_D7B : CR : B : !
$
$ Prototype AlB2 (hP3, P6/mmm)
$
 PHASE MB2_C32 % 2 1 2 !
 CONST MB2_C32 : CR : B : !
$
$ Prototype CrB4 (oI10, Immm)
$
 PHASE CRB4 % 2 1 4 !
 CONST CRB4 : CR : B : !
$ ------------------------------------------------------------------------------
$ Defaults
$
 DEFINE-SYSTEM-DEFAULT ELEMENT 2 !
 DEFAULT-COM DEFINE_SYSTEM_ELEMENT VA !
 TYPE-DEF % SEQ * !
 TYPE-DEF A GES AMEND_PHASE_DESCRIPTION @ MAGNETIC -3 0.28 !
 TYPE-DEF B GES AMEND_PHASE_DESCRIPTION @ MAGNETIC -1 0.4 !
 FUNCTION ZERO      298.15  0;                                         6000 N !
 FUNCTION UN_ASS    298.15  0;                                         6000 N !
 FUNCTION R         298.15  +8.31451;                                  6000 N !
$ ------------------------------------------------------------------------------
$ Element data
$ ------------------------------------------------------------------------------
$ B
$
$ FCC_A1, HCP_A3, DIAMOND_A4 and GRAPHITE added in unary 3.0
$ BCC_A2 added in unary 4.1
$ GRAPHITE revised in unary 4.4 (using the value from COST 507)
$ FCC_A1, BCC_A2 and HCP_A3 removed in unary 5.0
$ ALPHA_RHOMBO_B added in unary 5.0
$
$ FCC_A1, BCC_A2 and HCP_A3 still in SGSOL 5.0
$ The value for FCC_A1 in COST (and SGTE) is possibly incorrect.
$
 PAR  G(BETA_RHOMBO_B,B),,              +GHSERBB;,,                   N 91Din !
 PAR  G(ALPHA_RHOMBO_B,B),,             +GALPBB;,,                    N 09SGUN !
$PAR  G(FCC_A1,B:VA),,                  +GHSERBB+43514-12.217*T;,,    N SGCOST !
$PAR  G(FCC_A1,B:VA),,                  +GHSERBB+50208-13.472*T;,,    N 94Hal !
$PAR  G(BCC_A2,B:VA),,                  +GHSERBB+43514-12.217*T;,,    N 94Hal !
$PAR  G(HCP_A3,B:VA),,                  +GHSERBB+50208-9.706*T;,,     N SGCOST !
$PAR  G(GRAPHITE,B),,                   +GHSERBB+10000-2*T;,,         N SGCOST !
$PAR  G(GRAPHITE,B),,                   +GHSERBB+5000;,,              N 96SGUN !
$PAR  G(DIAMOND_A4,B),,                 +GHSERBB+10;,,                N 99SGUN !
$PAR  G(DIAMOND_A4,B),,                 +GHSERBB+20;,,                N COST !
$PAR  G(DIAMOND_A4,B),,                 +GHSERBB;,,                   N 96SGUN !
 PAR  G(LIQUID,B),,                     +GLIQBB;,,                    N 91Din !
$
 FUNCTION GHSERBB   298.15  -7735.284+107.111864*T-15.6641*T*LN(T)
       -0.006864515*T**2+6.18878E-07*T**3+370843*T**(-1);
      1100.00  Y  -16649.474+184.801744*T-26.6047*T*LN(T)
       -7.9809E-04*T**2-2.556E-08*T**3+1748270*T**(-1);
      2348.00  Y  -36667.582+231.336244*T-31.5957527*T*LN(T)
       -0.00159488*T**2+1.34719E-07*T**3+11205883*T**(-1);
      3000.00  Y  -21530.653+222.396264*T-31.4*T*LN(T);
      6000.00  N !
 FUNCTION GALPBB    298.15  -6076.24+86.648762*T-12.942464*T*LN(T)
       -7.089468E-3*T**2+0.659896E-6*T**3-45*T**(-1);
      1400.00  Y  +28477.506-106.789208*T+12.1072478*T*LN(T)
       -13.316875E-3*T**2+0.706895E-6*T**3-8002403*T**(-1);
      3000.00  Y  -25699.64+225.127135*T-31.4*T*LN(T);
      6000.00  N !
 FUNCTION GLIQBB    298.15  +48458.559-20.268025*T+GHSERBB;
       500.00  Y  +41119.703+82.101722*T-14.9827763*T*LN(T)
       -0.007095669*T**2+5.07347E-07*T**3+335484*T**(-1);
      2348.00  Y  +28842.012+200.94731*T-31.4*T*LN(T);
      3000.00  Y  +50372.665-21.448954*T+GHSERBB;
      6000.00  N !
 FUNCTION GFCCBB    298.15  +GHSERBB+43514-12.217*T;                   6000 N !
 FUNCTION GBCCBB    298.15  +GHSERBB+43514-12.217*T;                   6000 N !
$ ------------------------------------------------------------------------------
$ Cr
$
 PAR  G(BCC_A2,CR:VA),,                 +GHSERCR;,,                   N 91Din !
 PAR  TC(BCC_A2,CR:VA),,                 -311.50;,,                   N 91Din !
 PAR  BM(BCC_A2,CR:VA),,                   -0.008;,,                  N 91Din !
 PAR  G(FCC_A1,CR:VA),,                 +GHSERCR+7284+0.163*T;,,      N 91Din !
 PAR  TC(FCC_A1,CR:VA),,                -1109.00;,,                   N 91Din !
 PAR  BM(FCC_A1,CR:VA),,                   -2.46;,,                   N 91Din !
 PAR  G(HCP_A3,CR:VA),,                 +GHSERCR+4438;,,              N 91Din !
 PAR  TC(HCP_A3,CR:VA),,                -1109.00;,,                   N 91Din !
 PAR  BM(HCP_A3,CR:VA),,                   -2.46;,,                   N 91Din !
$PAR  G(CUB_A13,CR:VA),,                +GHSERCR+15899+0.6276*T;,,    N 91Din !
$PAR  G(CBCC_A12,CR:VA),,               +GHSERCR+11087+2.7196*T;,,    N 91Din !
 PAR  G(LIQUID,CR),,                    +GLIQCR;,,                    N 91Din !
$
 FUNCTION GHSERCR   298.15  -8856.94+157.48*T-26.908*T*LN(T)
       +0.00189435*T**2-1.47721E-06*T**3+139250*T**(-1);
      2180.00  Y  -34869.344+344.18*T-50*T*LN(T)-2.88526E+32*T**(-9);
      6000.00  N !
 FUNCTION GLIQCR    298.15  +24339.955-11.420225*T+GHSERCR+2.37615E-21*T**7;
      2180.00  Y  -16459.984+335.616316*T-50*T*LN(T);
      6000.00  N !
 FUNCTION GFCCCR    298.15  +GHSERCR+7284+0.163*T;                     6000 N !
$ ------------------------------------------------------------------------------
$ Binary system
$
$ C.E. Campbell, U.R. Kattner, Calphad, 26, 477-90(2002).
$
$ Checked against paper. Checked at 6000 K.
$
$ Invariant equilibria differ by up to 2 K, except the peritectoid formation
$ of CrB4, which is at 1818 K instead of 1779 K.
$
 PAR  L(LIQUID,B,CR;0),,                -134482+26.8*T;,,             N 02Cam !
 PAR  L(LIQUID,B,CR;1),,                +14347;,,                     N 02Cam !
 PAR  L(LIQUID,B,CR;2),,                -1674;,,                      N 02Cam !
 PAR  L(LIQUID,B,CR;3),,                -43361;,,                     N 02Cam !
$
 PAR  G(BCC_A2,CR:B),,                  +GHSERCR+3*GHSERBB
             -2657+4.24*T;,,                                          N 02Cam !
 PAR  L(BCC_A2,CR:B,VA;0),,             -28702+13.9*T;,,              N 02Cam !
$
 PAR  G(CR2B_CB,CR:B),,                 +2*GHSERCR+GHSERBB
             -92544+4.44*T;,,                                         N 02Cam !
 PAR  G(CR5B3_D8L,CR:B),,               +5*GHSERCR+3*GHSERBB
             -274008+18.056*T;,,                                      N 02Cam !
 PAR  G(MB_B33,CR:B),,                  +GHSERCR+GHSERBB
             -75572+4.598*T;,,                                        N 02Cam !
 PAR  G(CR3B4_D7B,CR:B),,               +3*GHSERCR+4*GHSERBB
             -300888+34.65*T;,,                                       N 02Cam !
 PAR  G(MB2_C32,CR:B),,                 +GHSERCR+2*GHSERBB
             -119061+12.552*T;,,                                      N 02Cam !
 PAR  G(CRB4,CR:B),,                    +GHSERCR+4*GHSERBB
             -124785+15.7*T;,,                                        N 02Cam !
$
$ Metastable
$
 PAR  G(FCC_A1,CR:B),,                  +GHSERCR+GHSERBB;,,           N 02Cam !
 PAR  L(FCC_A1,CR:B,VA;0),,             -5000;,,                      N 02Cam !
$
 PAR  G(HCP_A3,CR:B),,                  +UN_ASS;,,                    N !
$ ------------------------------------------------------------------------------
$
 ASSESSED_SYSTEM
   B-CR(TDB -* +LIQ +BCC_A2 +ALPHA_RHO +BETA_RHO +CR2B_CB +CR5B3_D8L
     +CR3B4_D7B +MB_BF +MB2_C32 +CRB4 ;P3 TMM:300/2500 *) !
$
$
 LIST-OF-REFERENCE
 NUMBER  SOURCE
  Null   'Unknown source'
  REFLAV 'Laves phase convention: G(LAVES,X:X)=+3*GHSERXX+15000'
  COST   'COST 507 database'
  SGCOST 'COST 507 database, SGTE unary database V.3.0, 1996; Al, B, Nd, Ti, Zn'
  91Din  'A.T. Dinsdale, Calphad, 15, 317-425(1991).'
  94Hal  'B. Hallemans, P. Wollants, J.R. Roos,
          Z. Metallkd., 85, 676-82(1994), SGTE unary database V.4.1, 1999; B'
  96SGUN 'SGTE unary database V.3.0, 1996.'
  99SGUN 'SGTE unary database V.4.1, 1999.'
  02Cam  'C.E. Campbell, U.R. Kattner, Calphad, 26, 477-90(2002); Cr-B'
  09SGUN 'SGTE unary database V.5.0, 2009.'
!
