Repository: orchid-calphad/orchid-project.org

# orchid-project.org

Website and released data of **ORCHID** (Open Repository for CALPHAD Hypotheses, Intelligence, and Discovery),
served by GitHub Pages at https://orchid-project.org. Releases are archived on Zenodo (one DOI per version).

- `index.html`, `catalog/`, `best-practices.html` — static, self-contained pages (generated in the ORCHID tooling).
- `data/` — released data: catalog, redistributable TDB files, convex hulls. Licences: `data/LICENSES.md`, `data/NOTICE.md`.
- `llms.txt`, `data/croissant.json`, `CITATION.cff`, `.zenodo.json` — machine-readable metadata.

Only data with clear redistribution rights are published.

File: data/databases/sgte-binary/CrC-87And-LB.tdb
$
$ Database for Cr-C from Andersson 1987 (Included in LB Vol. 1)
$
$ J.-O. Andersson, Calphad, 11, 271-76(1987).
$
$ Dataset created 2009.10.19 by Bengt Hallstedt.
$ 2017.01.14: M3C2 changed to CR3C2.
$ 2020.12.25: Modified for use with GES6.
$
$ The liquid interaction is probably not good, leading to a much steeper
$ graphite liquidus than experiment and very nearly a stable miscibility
$ gap close to graphite.
$
$ ------------------------------------------------------------------------------
 TEMP-LIM 298.15 6000.00 !
$
$ELEMENT NAME  REF. STATE               ATOMIC MASS H298-H0    S298    !
$
 ELEMENT VA   VACUUM                      0.0          0.0      0.0    ! 
 ELEMENT C    GRAPHITE                   12.011     1054.0      5.7423 ! 
 ELEMENT CR   BCC_A2                     51.996     4050.0     23.5429 ! 
$ ------------------------------------------------------------------------------
$ Phase definitions
$
 PHASE LIQUID:L % 1 1 !
 CONST LIQUID:L : C CR : !
$
$ Bcc (cI2, Im-3m)
$
 PHASE BCC_A2 %B 2 1 3 !
 CONST BCC_A2 : CR : C VA% : !
$
$ Prototype C (cF8, Fd-3m)
$
 PHASE DIAMOND_A4 % 1 1 !
 CONST DIAMOND_A4 : C : !
$
$ Prototype C (hP4, P6_3/mmc)
$
 PHASE GRAPHITE_A9 % 1 1 !
 CONST GRAPHITE_A9 : C : !
$
$ Prototype Cr23C6 (cF116, Fm-3m)
$
 PHASE M23C6_D84 % 3 20 3 6 !
 CONST M23C6_D84 : CR : CR : C : !
$
$ Prototype Cr7C3 (oP40, Pnma)
$
 PHASE M7C3_D101 % 2 7 3 !
 CONST M7C3_D101 : CR : C : !
$
$ Prototype Cr3C2 (oP20, Pnma)
$
 PHASE CR3C2_D510 % 2 3 2 !
 CONST CR3C2_D510 : CR : C : !
$ ------------------------------------------------------------------------------
$ Defaults
$
 DEFINE-SYSTEM-DEFAULT ELEMENT 2 !
 DEFAULT-COM DEFINE_SYSTEM_ELEMENT VA !
 TYPE-DEF % SEQ * !
 TYPE-DEF B GES AMEND_PHASE_DESCRIPTION @ MAGNETIC -1 0.4 !
 FUNCTION ZERO      298.15  0;                                         6000 N !
 FUNCTION UN_ASS    298.15  0;                                         6000 N !
$ ------------------------------------------------------------------------------
$ Element data
$ ------------------------------------------------------------------------------
$ C
$
 PAR  G(GRAPHITE_A9,C),,                +GHSERCC;,,                   N 91Din !
 PAR  G(DIAMOND_A4,C),,                 +GDIACC;,,                    N 91Din !
 PAR  G(LIQUID,C),,                     +GHSERCC+117369-24.63*T;,,    N 91Din !
$
 FUNCTION GHSERCC   298.15  -17368.441+170.73*T-24.3*T*LN(T)
       -4.723E-04*T**2+2562600*T**(-1)-2.643E+08*T**(-2)+1.2E+10*T**(-3);
      6000.00  N !
 FUNCTION GDIACC    298.15  -16359.441+175.61*T-24.31*T*LN(T)
       -4.723E-04*T**2+2698000*T**(-1)-2.61E+08*T**(-2)+1.11E+10*T**(-3);
      6000.00  N !
$ ------------------------------------------------------------------------------
$ Cr
$
 PAR  G(BCC_A2,CR:VA),,                 +GHSERCR;,,                   N 91Din !
 PAR  TC(BCC_A2,CR:VA),,                 -311.50;,,                   N 91Din !
 PAR  BM(BCC_A2,CR:VA),,                   -0.008;,,                  N 91Din !
 PAR  G(LIQUID,CR),,                    +GLIQCR;,,                    N 91Din !
$
 FUNCTION GHSERCR   298.15  -8856.94+157.48*T-26.908*T*LN(T)
       +0.00189435*T**2-1.47721E-06*T**3+139250*T**(-1);
      2180.00  Y  -34869.344+344.18*T-50*T*LN(T)-2.88526E+32*T**(-9);
      6000.00  N !
 FUNCTION GLIQCR    298.15  +24339.955-11.420225*T+GHSERCR+2.37615E-21*T**7;
      2180.00  Y  -16459.984+335.616316*T-50*T*LN(T);
      6000.00  N !
$ ------------------------------------------------------------------------------
$ Binary system
$
$ From Andersson 1987 (Included in LB Vol. 2).
$
$ J.-O. Andersson, Calphad, 11, 271-76(1987).
$
$ Checked against LB and paper. Checked at 6000 K.
$
$ The liquid interaction is probably not good, leading to a much steeper
$ graphite liquidus than experiment and very nearly a stable miscibility
$ gap close to graphite.
$
 PAR  L(LIQUID,C,CR;0),,                -90526-25.9116*T;,,           N 87And2 !
 PAR  L(LIQUID,C,CR;1),,                +80000;,,                     N 87And2 !
 PAR  L(LIQUID,C,CR;2),,                +80000;,,                     N 87And2 !
$
 PAR  G(BCC_A2,CR:C),,                  +GHSERCR+3*GHSERCC+416000;,,  N 87And2 !
 PAR  TC(BCC_A2,CR:C),,                  -311.50;,,                   N 90Kaj !
 PAR  BM(BCC_A2,CR:C),,                    -0.008;,,                  N 90Kaj !
 PAR  L(BCC_A2,CR:C,VA;0),,             -190*T;,,                     N 87And2 !
$
 PAR  G(M23C6_D84,CR:CR:C),,            -521983+3622.24*T
             -620.965*T*LN(T)-0.126431*T**2;,,                        N 87And2 !
 PAR  G(M7C3_D101,CR:C),,               -209752+980.29*T
             -170.5*T*LN(T)-0.0690921*T**2;,,                         N 87And2 !
 PAR  G(CR3C2_D510,CR:C),,              -103719+496.8347*T
             -84.3496*T*LN(T)-0.0327095*T**2;,,                       N 87And2 !
$ ------------------------------------------------------------------------------
$
 ASSESSED_SYSTEM
  C-CR(TDB -* +LIQ +BCC_A2 +M23C6_D84 +M7C3_D101 +CR3C2_D510 +GRAPHITE
  ;P3 TMM:300/5000 STP:.9/2000) !
$
$
 LIST-OF-REFERENCE
 NUMBER  SOURCE
  Null   'Unknown source'
  87And2 'J.-O. Andersson, Calphad, 11, 271-76(1987); Cr-C'
  90Kaj  'M. Kajihara, M. Hillert,
          Metall. Mater. Trans. A, 21A, 2777-87(1990); Cr-C'
  91Din  'A.T. Dinsdale, Calphad, 15, 317-425(1991).'
!

File: data/databases/sgte-binary/CrC-90Kaj.tdb
$
$ Database for Cr-C from M. Kajihara and M. Hillert 1990
$
$ M. Kajihara, M. Hillert, Metall. Trans. A, 21A, 2777-87(1990).
$
$ Dataset created 2009.10.19 by Bengt Hallstedt.
$ 2017.01.14: M3C2 changed to CR3C2.
$ 2020.12.02: Modified for use with GES6.
$
$ The liquid interaction is probably not good, leading to a much steeper
$ graphite liquidus than experiment and very nearly a stable miscibility
$ gap close to graphite.
$
$ Cr7C3 is not stable below 374 K.
$
$ There are differences between the calculated phase diagram and
$ the phase diagram in the paper. There is a slight difference in the
$ parameters for pure Cr, but it does not seem enough to explain
$ the differences.
$
$ ------------------------------------------------------------------------------
 TEMP-LIM 298.15 6000.00 !
$
$ELEMENT NAME  REF. STATE               ATOMIC MASS H298-H0    S298    !
$
 ELEMENT VA   VACUUM                      0.0          0.0      0.0    ! 
 ELEMENT C    GRAPHITE_A9                12.011     1054.0      5.7423 ! 
 ELEMENT CR   BCC_A2                     51.996     4050.0     23.5429 ! 
$ ------------------------------------------------------------------------------
$ Phase definitions
$
 PHASE LIQUID:L % 1 1 !
 CONST LIQUID:L : C CR : !
$
$ Fcc (cF4, Fm-3m) and MeX (cF8, Fm-3m)
$
 PHASE FCC_A1 %A 2 1 1 !
 CONST FCC_A1 : CR : C VA% : !
$
$ Bcc (cI2, Im-3m)
$
 PHASE BCC_A2 %B 2 1 3 !
 CONST BCC_A2 : CR : C VA% : !
$
$ Hcp (hP2, P6_3/mmc) and Me2X (NiAs-type, hP4, P6_3/mmc, B8_1)
$
 PHASE HCP_A3 %A 2 1 0.5 !
 CONST HCP_A3 : CR : VA : !
$
$ Prototype C (cF8, Fd-3m)
$
 PHASE DIAMOND_A4 % 1 1 !
 CONST DIAMOND_A4 : C : !
$
$ Prototype C (hP4, P6_3/mmc)
$
 PHASE GRAPHITE_A9 % 1 1 !
 CONST GRAPHITE_A9 : C : !
$
$ Prototype Cr23C6 (cF116, Fm-3m)
$
 PHASE M23C6_D84 % 3 20 3 6 !
 CONST M23C6_D84 : CR : CR : C : !
$
$ Prototype Cr7C3 (oP40, Pnma)
$
 PHASE M7C3_D101 % 2 7 3 !
 CONST M7C3_D101 : CR : C : !
$
$ Prototype Cr3C2 (oP20, Pnma)
$
 PHASE CR3C2_D510 % 2 3 2 !
 CONST CR3C2_D510 : CR : C : !
$ ------------------------------------------------------------------------------
$ Defaults
$
 DEFINE-SYSTEM-DEFAULT ELEMENT 2 !
 DEFAULT-COM DEFINE_SYSTEM_ELEMENT VA !
 TYPE-DEF % SEQ * !
 TYPE-DEF A GES AMEND_PHASE_DESCRIPTION @ MAGNETIC -3 0.28 !
 TYPE-DEF B GES AMEND_PHASE_DESCRIPTION @ MAGNETIC -1 0.4 !
 FUNCTION ZERO      298.15  0;                                         6000 N !
 FUNCTION UN_ASS    298.15  0;                                         6000 N !
 FUNCTION R         298.15  +8.31451;                                  6000 N !
$ ------------------------------------------------------------------------------
$ Element data
$ ------------------------------------------------------------------------------
$ C
$
 PAR  G(GRAPHITE_A9,C),,                +GHSERCC;,,                   N 91Din !
 PAR  G(DIAMOND_A4,C),,                 +GDIACC;,,                    N 91Din !
 PAR  G(LIQUID,C),,                     +GHSERCC+117369-24.63*T;,,    N 91Din !
$
 FUNCTION GHSERCC   298.15  -17368.441+170.73*T-24.3*T*LN(T)
       -4.723E-04*T**2+2562600*T**(-1)-2.643E+08*T**(-2)+1.2E+10*T**(-3);
      6000.00  N !
 FUNCTION GDIACC    298.15  -16359.441+175.61*T-24.31*T*LN(T)
       -4.723E-04*T**2+2698000*T**(-1)-2.61E+08*T**(-2)+1.11E+10*T**(-3);
      6000.00  N !
$ ------------------------------------------------------------------------------
$ Cr
$
 PAR  G(BCC_A2,CR:VA),,                 +GHSERCR;,,                   N 91Din !
 PAR  TC(BCC_A2,CR:VA),,                 -311.50;,,                   N 91Din !
 PAR  BM(BCC_A2,CR:VA),,                   -0.008;,,                  N 91Din !
 PAR  G(FCC_A1,CR:VA),,                 +GHSERCR+7284+0.163*T;,,      N 91Din !
 PAR  TC(FCC_A1,CR:VA),,                -1109.00;,,                   N 91Din !
 PAR  BM(FCC_A1,CR:VA),,                   -2.46;,,                   N 91Din !
 PAR  G(HCP_A3,CR:VA),,                 +GHSERCR+4438;,,              N 91Din !
 PAR  TC(HCP_A3,CR:VA),,                -1109.00;,,                   N 91Din !
 PAR  BM(HCP_A3,CR:VA),,                   -2.46;,,                   N 91Din !
 PAR  G(LIQUID,CR),,                    +GLIQCR;,,                    N 91Din !
$
 FUNCTION GHSERCR   298.15  -8856.94+157.48*T-26.908*T*LN(T)
       +0.00189435*T**2-1.47721E-06*T**3+139250*T**(-1);
      2180.00  Y  -34869.344+344.18*T-50*T*LN(T)-2.88526E+32*T**(-9);
      6000.00  N !
 FUNCTION GLIQCR    298.15  +24339.955-11.420225*T+GHSERCR+2.37615E-21*T**7;
      2180.00  Y  -16459.984+335.616316*T-50*T*LN(T);
      6000.00  N !
$ ------------------------------------------------------------------------------
$ Binary system
$
$ M. Kajihara, M. Hillert, Metall. Trans. A, 21A, 2777-87(1990).
$
$ Checked against paper. Checked at 6000 K.
$
$ The liquid interaction is probably not good, leading to a much steeper
$ graphite liquidus than experiment and very nearly a stable miscibility
$ gap close to graphite.
$
$ Cr7C3 is not stable below 374 K.
$
$ There are differences between the calculated phase diagram and
$ the phase diagram in the paper. There is a slight difference in the
$ parameters for pure Cr, but it does not seem enough to explain
$ the differences.
$
 PAR  L(LIQUID,C,CR;0),,                -90526-25.9116*T;,,           N 87And2 !
 PAR  L(LIQUID,C,CR;1),,                +80000;,,                     N 87And2 !
 PAR  L(LIQUID,C,CR;2),,                +80000;,,                     N 87And2 !
$
 PAR  G(BCC_A2,CR:C),,                  +GHSERCR+3*GHSERCC+416000;,,  N 87And2 !
 PAR  TC(BCC_A2,CR:C),,                  -311.50;,,                   N 90Kaj !
 PAR  BM(BCC_A2,CR:C),,                    -0.008;,,                  N 90Kaj !
 PAR  L(BCC_A2,CR:C,VA;0),,             -190*T;,,                     N 87And2 !
$
 PAR  G(M23C6_D84,CR:CR:C),,            +GCRM23C6;,,                  N 90Kaj !
 PAR  G(M7C3_D101,CR:C),,               -177506+1472*T
             -249*T*LN(T)-0.0240*T**2;,,                              N 90Kaj !
 PAR  G(CR3C2_D510,CR:C),,              -92138+632*T
             -106*T*LN(T)-0.0223*T**2;,,                              N 90Kaj !
$
$ Metastable
$
 PAR  G(FCC_A1,CR:C),,                  +GHSERCR+GHSERCC+25000;,,     N 90Kaj !
 PAR  L(FCC_A1,CR:C,VA;0),,             -29686-18*T;,,                N 90Kaj !
$
 FUNCTION GCRM23C6  298.15  -462844+3200*T-550*T*LN(T)-0.204*T**2;,,     6000 !
$ ------------------------------------------------------------------------------
$
 ASSESSED_SYSTEM
  C-CR(TDB -* +LIQ +BCC_A2 +M23C6_D84 +M7C3_D101 +CR3C2_D510 +GRAPHITE
  ;P3 TMM:300/5000 STP:.9/2000) !
$
$
 LIST-OF-REFERENCE
 NUMBER  SOURCE
  Null   'Unknown source'
  87And2 'J.-O. Andersson, Calphad, 11, 271-76(1987); Cr-C'
  90Kaj  'M. Kajihara, M. Hillert,
          Metall. Trans. A, 21A, 2777-87(1990); Cr-C, Cr-Ni-C'
  91Din  'A.T. Dinsdale, Calphad, 15, 317-425(1991).'
!

File: data/databases/sgte-binary/CrC-92Lee.tdb
$
$ Database for Cr-C from B.-J. Lee 1992
$
$ B.-J. Lee, Calphad, 16, 121-49(1992).
$
$ Dataset created 2009.10.19 by Bengt Hallstedt.
$ 2017.01.13: M3C2 changed to CR3C2.
$ 2020.12.25: Modified for use with GES6.
$
$ Only the Cr3C2 and Cr7C3 carbides have been changed from Andersson 1987.
$
$ The liquid interaction is probably not good, leading to a much steeper
$ graphite liquidus than experiment and very nearly a stable miscibility
$ gap close to graphite.
$
$ M7C3 and CR3C2 become stable again above 9000K. This is a result of the
$ T**2 terms and is not important.
$
$ The enthalpies and Gibbs energies of formation compare well with recent
$ data from Kleykamp (J. Alloys Compd., 321, 138-45(2001)) and
$ Meschel and Kleppa on Cr7C3 (J. Alloys Compd., 257, 227-33(1997)).
$ The standard entropies and cp at 298K are not quite as good as they
$ could (or should) be, but it doesn't motivate a reassessment.
$
$ It would probably be desirable to use the G(FCC_A1,CR:C) parameter from 04Bra,
$ but in order to do that it may be necessary to adjust L(FCC_A1,CR:C,VA) and
$ ternary fcc parameters in the systems Cr-Fe-C, Cr-Mn-C, Cr-Ni-C and Co-Cr-C.
$
$ ------------------------------------------------------------------------------
 TEMP-LIM 298.15 6000.00 !
$
$ELEMENT NAME  REF. STATE               ATOMIC MASS H298-H0    S298    !
$
 ELEMENT VA   VACUUM                      0.0          0.0      0.0    ! 
 ELEMENT C    GRAPHITE                   12.011     1054.0      5.7423 ! 
 ELEMENT CR   BCC_A2                     51.996     4050.0     23.5429 ! 
$ ------------------------------------------------------------------------------
$ Phase definitions
$
 PHASE LIQUID:L % 1 1 !
 CONST LIQUID:L : C CR : !
$
$ Fcc (cF4, Fm-3m) and MeX (cF8, Fm-3m)
$
 PHASE FCC_A1 %A 2 1 1 !
 CONST FCC_A1 : CR : C VA% : !
$
$ Bcc (cI2, Im-3m)
$
 PHASE BCC_A2 %B 2 1 3 !
 CONST BCC_A2 : CR : C VA% : !
$
$ Hcp (hP2, P6_3/mmc) and Me2X (NiAs-type, hP4, P6_3/mmc, B8_1)
$
 PHASE HCP_A3 %A 2 1 0.5 !
 CONST HCP_A3 : CR : C VA% : !
$
$ Prototype C (cF8, Fd-3m)
$
 PHASE DIAMOND_A4 % 1 1 !
 CONST DIAMOND_A4 : C : !
$
$ Prototype C (hP4, P6_3/mmc)
$
 PHASE GRAPHITE_A9 % 1 1 !
 CONST GRAPHITE_A9 : C : !
$
$ Prototype Cr23C6 (cF116, Fm-3m)
$
 PHASE M23C6_D84 % 3 20 3 6 !
 CONST M23C6_D84 : CR : CR : C : !
$
$ Prototype Cr7C3 (oP40, Pnma)
$
 PHASE M7C3_D101 % 2 7 3 !
 CONST M7C3_D101 : CR : C : !
$
$ Prototype Cr3C2 (oP20, Pnma)
$
 PHASE CR3C2_D510 % 2 3 2 !
 CONST CR3C2_D510 : CR : C : !
$ ------------------------------------------------------------------------------
$ Defaults
$
 DEFINE-SYSTEM-DEFAULT ELEMENT 2 !
 DEFAULT-COM DEFINE_SYSTEM_ELEMENT VA !
 TYPE-DEF % SEQ * !
 TYPE-DEF A GES AMEND_PHASE_DESCRIPTION @ MAGNETIC -3 0.28 !
 TYPE-DEF B GES AMEND_PHASE_DESCRIPTION @ MAGNETIC -1 0.4 !
 FUNCTION ZERO      298.15  0;                                         6000 N !
 FUNCTION UN_ASS    298.15  0;                                         6000 N !
 FUNCTION R         298.15  +8.31451;                                  6000 N !
$ ------------------------------------------------------------------------------
$ Element data
$ ------------------------------------------------------------------------------
$ C
$
 PAR  G(GRAPHITE_A9,C),,                +GHSERCC;,,                   N 91Din !
 PAR  G(DIAMOND_A4,C),,                 +GDIACC;,,                    N 91Din !
 PAR  G(LIQUID,C),,                     +GHSERCC+117369-24.63*T;,,    N 91Din !
$
 FUNCTION GHSERCC   298.15  -17368.441+170.73*T-24.3*T*LN(T)
       -4.723E-04*T**2+2562600*T**(-1)-2.643E+08*T**(-2)+1.2E+10*T**(-3);
      6000.00  N !
 FUNCTION GDIACC    298.15  -16359.441+175.61*T-24.31*T*LN(T)
       -4.723E-04*T**2+2698000*T**(-1)-2.61E+08*T**(-2)+1.11E+10*T**(-3);
      6000.00  N !
$ ------------------------------------------------------------------------------
$ Cr
$
 PAR  G(BCC_A2,CR:VA),,                 +GHSERCR;,,                   N 91Din !
 PAR  TC(BCC_A2,CR:VA),,                 -311.50;,,                   N 91Din !
 PAR  BM(BCC_A2,CR:VA),,                   -0.008;,,                  N 91Din !
 PAR  G(FCC_A1,CR:VA),,                 +GHSERCR+7284+0.163*T;,,      N 91Din !
 PAR  TC(FCC_A1,CR:VA),,                -1109.00;,,                   N 91Din !
 PAR  BM(FCC_A1,CR:VA),,                   -2.46;,,                   N 91Din !
 PAR  G(HCP_A3,CR:VA),,                 +GHSERCR+4438;,,              N 91Din !
 PAR  TC(HCP_A3,CR:VA),,                -1109.00;,,                   N 91Din !
 PAR  BM(HCP_A3,CR:VA),,                   -2.46;,,                   N 91Din !
$PAR  G(CBCC_A12,CR:VA),,               +GHSERCR+11087+2.7196*T;,,    N 91Din !
$PAR  G(CUB_A13,CR:VA),,                +GHSERCR+15899+0.6276*T;,,    N 91Din !
 PAR  G(LIQUID,CR),,                    +GLIQCR;,,                    N 91Din !
$
 FUNCTION GHSERCR   298.15  -8856.94+157.48*T-26.908*T*LN(T)
       +0.00189435*T**2-1.47721E-06*T**3+139250*T**(-1);
      2180.00  Y  -34869.344+344.18*T-50*T*LN(T)-2.88526E+32*T**(-9);
      6000.00  N !
 FUNCTION GLIQCR    298.15  +24339.955-11.420225*T+GHSERCR+2.37615E-21*T**7;
      2180.00  Y  -16459.984+335.616316*T-50*T*LN(T);
      6000.00  N !
$ ------------------------------------------------------------------------------
$ Binary system
$
$ B.-J. Lee, Calphad, 16, 121-49(1992).
$
$ Checked against paper. Checked at 6000 K.
$
$ Only the Cr3C2 and Cr7C3 carbides have been changed from Andersson 1987.
$
$ The liquid interaction is probably not good, leading to a much steeper
$ graphite liquidus than experiment and very nearly a stable miscibility
$ gap close to graphite.
$
$ M7C3 and CR3C2 become stable again above 9000K. This is a result of the
$ T**2 terms and is not important.
$
$ The enthalpies and Gibbs energies of formation compare well with recent
$ data from Kleykamp (J. Alloys Compd., 321, 138-45(2001)) and
$ Meschel and Kleppa on Cr7C3 (J. Alloys Compd., 257, 227-33(1997)).
$ The standard entropies and cp at 298K are not quite as good as they
$ could (or should) be, but it doesn't motivate a reassessment.
$
$ It would probably be desirable to use the G(FCC_A1,CR:C) parameter from 04Bra,
$ but in order to do that it may be necessary to adjust L(FCC_A1,CR:C,VA) and
$ ternary fcc parameters in the systems Cr-Fe-C, Cr-Mn-C, Cr-Ni-C and Co-Cr-C.
$
 PAR  L(LIQUID,C,CR;0),,                -90526-25.9116*T;,,           N 87And2 !
 PAR  L(LIQUID,C,CR;1),,                +80000;,,                     N 87And2 !
 PAR  L(LIQUID,C,CR;2),,                +80000;,,                     N 87And2 !
$
 PAR  G(BCC_A2,CR:C),,                  +GHSERCR+3*GHSERCC+416000;,,  N 87And2 !
 PAR  TC(BCC_A2,CR:C),,                  -311.50;,,                   N 90Kaj !
 PAR  BM(BCC_A2,CR:C),,                    -0.008;,,                  N 90Kaj !
 PAR  L(BCC_A2,CR:C,VA;0),,             -190*T;,,                     N 87And2 !
$
 PAR  G(M23C6_D84,CR:CR:C),,            +GCRM23C6;,,                  N 87And2 !
 PAR  G(M7C3_D101,CR:C),,               -201690+1103.128*T
             -190.177*T*LN(T)-0.0578207*T**2;,,                       N 92Lee !
 PAR  G(CR3C2_D510,CR:C),,              -100823.8+530.66989*T
             -89.6694*T*LN(T)-0.0301188*T**2;,,                       N 92Lee !
$
$ metastable
$
$PAR  G(FCC_A1,CR:C),,                  +GHSERCR+GHSERCC
$            +1200-1.94*T;,,                                          N 92Lee !
$ The parameter below gives a formation energy considerably more negative
$ than the previous from 92Lee and is consistent with data in 92Fer.
 PAR  G(FCC_A1,CR:C),,                  -32690+248.42*T
             -41.678*T*LN(T)-0.00301955*T**2;,,                       N 04Bra !
 PAR  L(FCC_A1,CR:C,VA;0),,             -11977+6.8194*T;,,            N 92Lee !
$
 PAR  G(HCP_A3,CR:C),,                  +GHSERCR+0.5*GHSERCC
             -18504+9.4173*T-2.4997*T*LN(T)+0.001386*T**2;,,          N 92Lee !
 PAR  L(HCP_A3,CR:C,VA;0),,             +4165;,,                      N 88Gus5 !
$
$PAR  G(CBCC_A12,CR:C),,                +GHSERCR+GHSERCC+5000;,,      N 93Lee2 !
$PAR  G(CUB_A13,CR:C),,                 +GHSERCR+GHSERCC+5000;,,      N 93Lee2 !
$
$PAR  G(CEMENTITE_D011,CR:C),,          +3*GHSERCR+GHSERCC
$            -48000-9.2888*T;,,                                       N 92Fer !
$
$PAR  G(KSI_CARBIDE,CR:C),,             +3*GHSERCR+GHSERCC
$            +114060-47.2519*T;,,                                     N 92Qiu !
$
 FUNCTION GCRM23C6  298.15  -521983+3622.24*T-620.965*T*LN(T)-0.126431*T**2;
      6000.00  N !
$ ------------------------------------------------------------------------------
$
 ASSESSED_SYSTEM
  C-CR(TDB -* +LIQ +BCC_A2 +M23C6_D84 +M7C3_D101 +CR3C2_D510 +GRAPHITE
  ;P3 TMM:300/5000 STP:.9/2000) !
$
$
 LIST-OF-REFERENCE
 NUMBER  SOURCE
  Null   'Unknown source'
  87And2 'J.-O. Andersson, Calphad, 11, 271-76(1987); Cr-C'
  88Gus5 'P. Gustafson, Metall. Trans. A, 19A, 2547-54(1988); Cr-Fe-W-C'
  90Kaj  'M. Kajihara, M. Hillert,
          Metall. Mater. Trans. A, 21A, 2777-87(1990); Cr-C'
  91Din  'A.T. Dinsdale, Calphad, 15, 317-425(1991).'
  92Fer  'A. Fernandez-Guillermet, G. Grimvall,
          J. Phys. Chem. Solids, 53, 105-25(1992); Cr-C'
  92Lee  'B.-J. Lee, Calphad, 16, 121-49(1992); Cr-C, Cr-Ni-C'
  92Qiu  'C. Qiu, ISIJ Int., 32, 1117-27(1992); Cr-Fe-Mo-C'
  93Lee2 'B.-J. Lee, Metall. Trans. A, 24A, 1017-25 (1993); Cr-Mn-C, Cr-Fe-Mn-C'
  04Bra  'J. Bratberg, K. Frisk, Metall. Mater. Trans. A,
          35A, 3649-63(2004); Cr-Fe-V-C' 
!

File: data/databases/sgte-binary/CrCu-00Jac.tdb
$
$ Database for Cr-Cu from K.T. Jacob et al. 2000.
$
$ K.T. Jacob, S. Priya, Y. Waseda, Z. Metallkd., 91, 594-600(2000).
$
$ Dataset created 2020.11.14 by Bengt Hallstedt.
$
$ ------------------------------------------------------------------------------
 TEMP-LIM 298.15 6000.00 !
$
$ELEMENT NAME  REF. STATE               ATOMIC MASS H298-H0    S298    !
$
 ELEMENT VA   VACUUM                      0.0          0.0      0.0    ! 
 ELEMENT CR   BCC_A2                     51.996     4050.0     23.5429 ! 
 ELEMENT CU   FCC_A1                     63.546     5004.      33.15   !
$ ------------------------------------------------------------------------------
$ Phase definitions
$
 PHASE LIQUID:L % 1 1 !
 CONST LIQUID:L : CR CU : !
$
$ Fcc (cF4, Fm-3m) and MeX (cF8, Fm-3m)
$
 PHASE FCC_A1 %A 2 1 1 !
 CONST FCC_A1 : CR CU% : VA : !
$
$ Bcc (cI2, Im-3m)
$
 PHASE BCC_A2 %B 2 1 3 !
 CONST BCC_A2 : CR% CU : VA : !
$
$ Hcp (hP2, P6_3/mmc) and Me2X (NiAs-type, hP4, P6_3/mmc, B8_1)
$
 PHASE HCP_A3 %A 2 1 0.5 !
 CONST HCP_A3 : CR CU : VA : !
$ ------------------------------------------------------------------------------
$ Defaults
$
 DEFINE-SYSTEM-DEFAULT ELEMENT 2 !
 DEFAULT-COM DEFINE_SYSTEM_ELEMENT VA !
 TYPE-DEF % SEQ * !
 TYPE-DEF A GES AMEND_PHASE_DESCRIPTION @ MAGNETIC -3 0.28 !
 TYPE-DEF B GES AMEND_PHASE_DESCRIPTION @ MAGNETIC -1 0.4 !
 FUNCTION ZERO      298.15  0;                                         6000 N !
 FUNCTION UN_ASS    298.15  0;                                         6000 N !
 FUNCTION R         298.15  +8.31451;                                  6000 N !
$ ------------------------------------------------------------------------------
$ Element data
$ ------------------------------------------------------------------------------
$ Cr
$
 PAR  G(BCC_A2,CR:VA),,                 +GHSERCR;,,                   N 91Din !
 PAR  TC(BCC_A2,CR:VA),,                 -311.50;,,                   N 91Din !
 PAR  BM(BCC_A2,CR:VA),,                   -0.008;,,                  N 91Din !
 PAR  G(FCC_A1,CR:VA),,                 +GHSERCR+7284+0.163*T;,,      N 91Din !
 PAR  TC(FCC_A1,CR:VA),,                -1109.00;,,                   N 91Din !
 PAR  BM(FCC_A1,CR:VA),,                   -2.46;,,                   N 91Din !
 PAR  G(HCP_A3,CR:VA),,                 +GHSERCR+4438;,,              N 91Din !
 PAR  TC(HCP_A3,CR:VA),,                -1109.00;,,                   N 91Din !
 PAR  BM(HCP_A3,CR:VA),,                   -2.46;,,                   N 91Din !
$PAR  G(CUB_A13,CR:VA),,                +GHSERCR+15899+0.6276*T;,,    N 91Din !
$PAR  G(CBCC_A12,CR:VA),,               +GHSERCR+11087+2.7196*T;,,    N 91Din !
 PAR  G(LIQUID,CR),,                    +GLIQCR;,,                    N 91Din !
$
 FUNCTION GHSERCR   298.15  -8856.94+157.48*T-26.908*T*LN(T)
       +0.00189435*T**2-1.47721E-06*T**3+139250*T**(-1);
      2180.00  Y  -34869.344+344.18*T-50*T*LN(T)-2.88526E+32*T**(-9);
      6000.00  N !
 FUNCTION GLIQCR    298.15  +24339.955-11.420225*T+GHSERCR+2.37615E-21*T**7;
      2180.00  Y  -16459.984+335.616316*T-50*T*LN(T);
      6000.00  N !
$ ------------------------------------------------------------------------------
$ Cu
$
$ CBCC_A12 and CUB_A13 not included in unary
$
 PAR  G(FCC_A1,CU:VA),,                 +GHSERCU;                3200 N 91Din !
 PAR  G(BCC_A2,CU:VA),,                 +GHSERCU+4017-1.255*T;   3200 N 91Din !
 PAR  G(HCP_A3,CU:VA),,                 +GHSERCU+600+0.2*T;      3200 N 91Din !
$PAR  G(CBCC_A12,CU:VA),,               +GHSERCU+3556;           2000 N 03Mie2 !
$PAR  G(CUB_A13,CU:VA),,                +GHSERCU+2092;           2000 N 03Mie2 !
 PAR  G(LIQUID,CU),,                    +GLIQCU;                 3200 N 91Din !
$
 FUNCTION GHSERCU   298.15  -7770.458+130.485235*T-24.112392*T*LN(T)
       -0.00265684*T**2+1.29223E-07*T**3+52478*T**(-1);
      1357.77  Y  -13542.026+183.803828*T-31.38*T*LN(T)+3.64167E+29*T**(-9);
      3200.00  N !
 FUNCTION GLIQCU    298.15  +12964.735-9.511904*T+GHSERCU-5.8489E-21*T**7;
      1357.77  Y  -46.545+173.881484*T-31.38*T*LN(T);
      3200.00  N !
$ ------------------------------------------------------------------------------
$ Binary system
$
$ K.T. Jacob, S. Priya, Y. Waseda, Z. Metallkd., 91, 594-600(2000).
$
$ Checked against paper. Checked at 6000 K.
$
 PAR  L(LIQUID,CR,CU;0),,               +51505-12.495*T;,,            N 00Jac !
 PAR  L(LIQUID,CR,CU;1),,               -9375+3.755*T;,,              N 00Jac !
$
 PAR  L(BCC_A2,CR,CU:VA;0),,            +77100;,,                     N 00Jac !
$
 PAR  L(FCC_A1,CR,CU:VA;0),,            +88760-30.35*T;,,             N 00Jac !
$
$ metastable
$
 PAR  L(HCP_A3,CR,CU:VA;0),,            +88760-30.35*T;,,             N Same !
$ ------------------------------------------------------------------------------
$
 ASSESSED_SYSTEM
  CR-CU(TDB -* +LIQ +BCC_A2 +FCC_A1 ;P3 TMM:300/2500 *) !
$
$
 LIST-OF-REFERENCE
 NUMBER  SOURCE
  Null   'Unknown source'
  Same   'Same or similar interaction as in the corresponding stable phase'
  COST   'COST 507 database'
  91Din  'A.T. Dinsdale, Calphad, 15, 317-425(1991).'
  00Jac  'K.T. Jacob, S. Priya, Y. Waseda,
          Z. Metallkd., 91, 594-600(2000); Cr-Cu'
  03Mie2 'J. Miettinen, Calphad, 27, 103-14(2003); Cu'
!

File: data/databases/sgte-binary/CrCu-06Tur.tdb
$
$ Database for Cr-Cu from M.A. Turchanin 2006
$
$ M.A. Turchanin, Powder Metall. Met. Ceram., 45, 457-67(2006).
$
$ Dataset created 2020.08.02 by Bengt Hallstedt.
$
$ ------------------------------------------------------------------------------
 TEMP-LIM 298.15 6000.00 !
$
$ELEMENT NAME  REF. STATE               ATOMIC MASS H298-H0    S298    !
$
 ELEMENT VA   VACUUM                      0.0          0.0      0.0    ! 
 ELEMENT CR   BCC_A2                     51.996     4050.0     23.5429 ! 
 ELEMENT CU   FCC_A1                     63.546     5004.      33.15   !
$ ------------------------------------------------------------------------------
$ Phase definitions
$
 PHASE LIQUID:L % 1 1 !
 CONST LIQUID:L : CR CU : !
$
$ Fcc (cF4, Fm-3m) and MeX (cF8, Fm-3m)
$
 PHASE FCC_A1 %A 2 1 1 !
 CONST FCC_A1 : CR CU% : VA : !
$
$ Bcc (cI2, Im-3m)
$
 PHASE BCC_A2 %B 2 1 3 !
 CONST BCC_A2 : CR% CU : VA : !
$
$ Hcp (hP2, P6_3/mmc) and Me2X (NiAs-type, hP4, P6_3/mmc, B8_1)
$
 PHASE HCP_A3 %A 2 1 0.5 !
 CONST HCP_A3 : CR CU : VA : !
$ ------------------------------------------------------------------------------
$ Defaults
$
 DEFINE-SYSTEM-DEFAULT ELEMENT 2 !
 DEFAULT-COM DEFINE_SYSTEM_ELEMENT VA !
 TYPE-DEF % SEQ * !
 TYPE-DEF A GES AMEND_PHASE_DESCRIPTION @ MAGNETIC -3 0.28 !
 TYPE-DEF B GES AMEND_PHASE_DESCRIPTION @ MAGNETIC -1 0.4 !
 FUNCTION ZERO      298.15  0;                                         6000 N !
 FUNCTION UN_ASS    298.15  0;                                         6000 N !
 FUNCTION R         298.15  +8.31451;                                  6000 N !
$ ------------------------------------------------------------------------------
$ Element data
$ ------------------------------------------------------------------------------
$ Cr
$
 PAR  G(BCC_A2,CR:VA),,                 +GHSERCR;,,                   N 91Din !
 PAR  TC(BCC_A2,CR:VA),,                 -311.50;,,                   N 91Din !
 PAR  BM(BCC_A2,CR:VA),,                   -0.008;,,                  N 91Din !
 PAR  G(FCC_A1,CR:VA),,                 +GHSERCR+7284+0.163*T;,,      N 91Din !
 PAR  TC(FCC_A1,CR:VA),,                -1109.00;,,                   N 91Din !
 PAR  BM(FCC_A1,CR:VA),,                   -2.46;,,                   N 91Din !
 PAR  G(HCP_A3,CR:VA),,                 +GHSERCR+4438;,,              N 91Din !
 PAR  TC(HCP_A3,CR:VA),,                -1109.00;,,                   N 91Din !
 PAR  BM(HCP_A3,CR:VA),,                   -2.46;,,                   N 91Din !
$PAR  G(CUB_A13,CR:VA),,                +GHSERCR+15899+0.6276*T;,,    N 91Din !
$PAR  G(CBCC_A12,CR:VA),,               +GHSERCR+11087+2.7196*T;,,    N 91Din !
 PAR  G(LIQUID,CR),,                    +GLIQCR;,,                    N 91Din !
$
 FUNCTION GHSERCR   298.15  -8856.94+157.48*T-26.908*T*LN(T)
       +0.00189435*T**2-1.47721E-06*T**3+139250*T**(-1);
      2180.00  Y  -34869.344+344.18*T-50*T*LN(T)-2.88526E+32*T**(-9);
      6000.00  N !
 FUNCTION GLIQCR    298.15  +24339.955-11.420225*T+GHSERCR+2.37615E-21*T**7;
      2180.00  Y  -16459.984+335.616316*T-50*T*LN(T);
      6000.00  N !
$ ------------------------------------------------------------------------------
$ Cu
$
$ CBCC_A12 and CUB_A13 not included in unary
$
 PAR  G(FCC_A1,CU:VA),,                 +GHSERCU;                3200 N 91Din !
 PAR  G(BCC_A2,CU:VA),,                 +GHSERCU+4017-1.255*T;   3200 N 91Din !
 PAR  G(HCP_A3,CU:VA),,                 +GHSERCU+600+0.2*T;      3200 N 91Din !
$PAR  G(CBCC_A12,CU:VA),,               +GHSERCU+3556;           2000 N 03Mie2 !
$PAR  G(CUB_A13,CU:VA),,                +GHSERCU+2092;           2000 N 03Mie2 !
 PAR  G(LIQUID,CU),,                    +GLIQCU;                 3200 N 91Din !
$
 FUNCTION GHSERCU   298.15  -7770.458+130.485235*T-24.112392*T*LN(T)
       -0.00265684*T**2+1.29223E-07*T**3+52478*T**(-1);
      1357.77  Y  -13542.026+183.803828*T-31.38*T*LN(T)+3.64167E+29*T**(-9);
      3200.00  N !
 FUNCTION GLIQCU    298.15  +12964.735-9.511904*T+GHSERCU-5.8489E-21*T**7;
      1357.77  Y  -46.545+173.881484*T-31.38*T*LN(T);
      3200.00  N !
$ ------------------------------------------------------------------------------
$ Binary system
$
$ M.A. Turchanin, Powder Metall. Met. Ceram., 45, 457-67(2006).
$
$ Checked against paper. Checked at 6000 K.
$
 PAR  L(LIQUID,CR,CU;0),,               +83730-105.12*T+10*T*LN(T);,, N 06Tur !
 PAR  L(LIQUID,CR,CU;1),,               -1371.45;,,                   N 06Tur !
 PAR  L(LIQUID,CR,CU;2),,               -1271.47;,,                   N 06Tur !
$
 PAR  L(BCC_A2,CR,CU:VA;0),,            +67800+6*T;,,                 N 06Tur !
$
 PAR  L(FCC_A1,CR,CU:VA;0),,            +75275.26-21*T;,,             N 06Tur !
$
$ metastable
$
 PAR  L(HCP_A3,CR,CU:VA;0),,            +75275.26-21*T;,,             N Same !
$ ------------------------------------------------------------------------------
$
 ASSESSED_SYSTEM
  CR-CU(TDB -* +LIQ +BCC_A2 +FCC_A1 ;P3 TMM:300/2500 *) !
$
$
 LIST-OF-REFERENCE
 NUMBER  SOURCE
  Null   'Unknown source'
  Same   'Same or similar interaction as in the corresponding stable phase'
  91Din  'A.T. Dinsdale, Calphad, 15, 317-425(1991).'
  03Mie2 'J. Miettinen, Calphad, 27, 103-14(2003); Cu'
  06Tur  'M.A. Turchanin, Powder Metall. Met. Ceram., 45, 457-67(2006); Cr-Cu'
!

File: data/databases/sgte-binary/CrCu-17Liu.tdb
$
$ Database for Cr-Cu from Y. Liu et al. 2017.
$
$ Y. Liu, P. Zhou, S. Liu, Y. Du, Calphad, 59, 1-11(2017).
$
$ Dataset created 2020.08.02 by Bengt Hallstedt.
$
$ ------------------------------------------------------------------------------
 TEMP-LIM 298.15 6000.00 !
$
$ELEMENT NAME  REF. STATE               ATOMIC MASS H298-H0    S298    !
$
 ELEMENT VA   VACUUM                      0.0          0.0      0.0    ! 
 ELEMENT CR   BCC_A2                     51.996     4050.0     23.5429 ! 
 ELEMENT CU   FCC_A1                     63.546     5004.      33.15   !
$ ------------------------------------------------------------------------------
$ Phase definitions
$
 PHASE LIQUID:L % 1 1 !
 CONST LIQUID:L : CR CU : !
$
$ Fcc (cF4, Fm-3m) and MeX (cF8, Fm-3m)
$
 PHASE FCC_A1 %A 2 1 1 !
 CONST FCC_A1 : CR CU% : VA : !
$
$ Bcc (cI2, Im-3m)
$
 PHASE BCC_A2 %B 2 1 3 !
 CONST BCC_A2 : CR% CU : VA : !
$
$ Hcp (hP2, P6_3/mmc) and Me2X (NiAs-type, hP4, P6_3/mmc, B8_1)
$
 PHASE HCP_A3 %A 2 1 0.5 !
 CONST HCP_A3 : CR CU : VA : !
$ ------------------------------------------------------------------------------
$ Defaults
$
 DEFINE-SYSTEM-DEFAULT ELEMENT 2 !
 DEFAULT-COM DEFINE_SYSTEM_ELEMENT VA !
 TYPE-DEF % SEQ * !
 TYPE-DEF A GES AMEND_PHASE_DESCRIPTION @ MAGNETIC -3 0.28 !
 TYPE-DEF B GES AMEND_PHASE_DESCRIPTION @ MAGNETIC -1 0.4 !
 FUNCTION ZERO      298.15  0;                                         6000 N !
 FUNCTION UN_ASS    298.15  0;                                         6000 N !
 FUNCTION R         298.15  +8.31451;                                  6000 N !
$ ------------------------------------------------------------------------------
$ Element data
$ ------------------------------------------------------------------------------
$ Cr
$
 PAR  G(BCC_A2,CR:VA),,                 +GHSERCR;,,                   N 91Din !
 PAR  TC(BCC_A2,CR:VA),,                 -311.50;,,                   N 91Din !
 PAR  BM(BCC_A2,CR:VA),,                   -0.008;,,                  N 91Din !
 PAR  G(FCC_A1,CR:VA),,                 +GHSERCR+7284+0.163*T;,,      N 91Din !
 PAR  TC(FCC_A1,CR:VA),,                -1109.00;,,                   N 91Din !
 PAR  BM(FCC_A1,CR:VA),,                   -2.46;,,                   N 91Din !
 PAR  G(HCP_A3,CR:VA),,                 +GHSERCR+4438;,,              N 91Din !
 PAR  TC(HCP_A3,CR:VA),,                -1109.00;,,                   N 91Din !
 PAR  BM(HCP_A3,CR:VA),,                   -2.46;,,                   N 91Din !
$PAR  G(CUB_A13,CR:VA),,                +GHSERCR+15899+0.6276*T;,,    N 91Din !
$PAR  G(CBCC_A12,CR:VA),,               +GHSERCR+11087+2.7196*T;,,    N 91Din !
 PAR  G(LIQUID,CR),,                    +GLIQCR;,,                    N 91Din !
$
 FUNCTION GHSERCR   298.15  -8856.94+157.48*T-26.908*T*LN(T)
       +0.00189435*T**2-1.47721E-06*T**3+139250*T**(-1);
      2180.00  Y  -34869.344+344.18*T-50*T*LN(T)-2.88526E+32*T**(-9);
      6000.00  N !
 FUNCTION GLIQCR    298.15  +24339.955-11.420225*T+GHSERCR+2.37615E-21*T**7;
      2180.00  Y  -16459.984+335.616316*T-50*T*LN(T);
      6000.00  N !
$ ------------------------------------------------------------------------------
$ Cu
$
$ CBCC_A12 and CUB_A13 not included in unary
$
 PAR  G(FCC_A1,CU:VA),,                 +GHSERCU;                3200 N 91Din !
 PAR  G(BCC_A2,CU:VA),,                 +GHSERCU+4017-1.255*T;   3200 N 91Din !
 PAR  G(HCP_A3,CU:VA),,                 +GHSERCU+600+0.2*T;      3200 N 91Din !
$PAR  G(CBCC_A12,CU:VA),,               +GHSERCU+3556;           2000 N 03Mie2 !
$PAR  G(CUB_A13,CU:VA),,                +GHSERCU+2092;           2000 N 03Mie2 !
 PAR  G(LIQUID,CU),,                    +GLIQCU;                 3200 N 91Din !
$
 FUNCTION GHSERCU   298.15  -7770.458+130.485235*T-24.112392*T*LN(T)
       -0.00265684*T**2+1.29223E-07*T**3+52478*T**(-1);
      1357.77  Y  -13542.026+183.803828*T-31.38*T*LN(T)+3.64167E+29*T**(-9);
      3200.00  N !
 FUNCTION GLIQCU    298.15  +12964.735-9.511904*T+GHSERCU-5.8489E-21*T**7;
      1357.77  Y  -46.545+173.881484*T-31.38*T*LN(T);
      3200.00  N !
$ ------------------------------------------------------------------------------
$ Binary system
$
$ Y. Liu, P. Zhou, S. Liu, Y. Du, Calphad, 59, 1-11(2017).
$
$ Checked against paper. Checked at 6000 K.
$
 PAR  L(LIQUID,CR,CU;0),,               +38795.8-3.68*T;,,            N 17Liu !
 PAR  L(LIQUID,CR,CU;1),,               +3760+2.62*T;,,               N 17Liu !
 PAR  L(LIQUID,CR,CU;2),,               +44731.3-21.05*T;,,           N 17Liu !
$
 PAR  L(BCC_A2,CR,CU:VA;0),,            +81000;,,                     N 17Liu !
$
 PAR  L(FCC_A1,CR,CU:VA;0),,            +52900;,,                     N 17Liu !
$
$ metastable
$
 PAR  L(HCP_A3,CR,CU:VA;0),,            +81000;,,                     N 17Liu !
$ ------------------------------------------------------------------------------
$
 ASSESSED_SYSTEM
  CR-CU(TDB -* +LIQ +BCC_A2 +FCC_A1 ;P3 TMM:300/2500 *) !
$
$
 LIST-OF-REFERENCE
 NUMBER  SOURCE
  Null   'Unknown source'
  Same   'Same or similar interaction as in the corresponding stable phase'
  91Din  'A.T. Dinsdale, Calphad, 15, 317-425(1991).'
  03Mie2 'J. Miettinen, Calphad, 27, 103-14(2003); Cu'
  17Liu  'Y. Liu, P. Zhou, S. Liu, Y. Du, Calphad, 59, 1-11(2017); Cr-Cu'
!
