Repository: orchid-calphad/orchid-project.org

# orchid-project.org

Website and released data of **ORCHID** (Open Repository for CALPHAD Hypotheses, Intelligence, and Discovery),
served by GitHub Pages at https://orchid-project.org. Releases are archived on Zenodo (one DOI per version).

- `index.html`, `catalog/`, `best-practices.html` — static, self-contained pages (generated in the ORCHID tooling).
- `data/` — released data: catalog, redistributable TDB files, convex hulls. Licences: `data/LICENSES.md`, `data/NOTICE.md`.
- `llms.txt`, `data/croissant.json`, `CITATION.cff`, `.zenodo.json` — machine-readable metadata.

Only data with clear redistribution rights are published.

File: data/databases/sgte-binary/CrCu-87Sau.tdb
$
$ Database for Cr-Cu from N. Saunders 1987
$
$ N. Saunders, Mater. Sci. Technol., 3, 671-73(1987).
$ 2020.08.02: Modified for use with GES6.
$
$ Dataset created 2015.05.10 by Bengt Hallstedt.
$
$ 87Sau used different lattice stability for fcc-Cr (less stable). The Cr
$ solubility in fcc-Cu is too high (at 1.2 at.% Cr instead of 0.8 %) in this 
$ dataset and the eutectic temperature is 4 K higher.
$
$ ------------------------------------------------------------------------------
 TEMP-LIM 298.15 6000.00 !
$
$ELEMENT NAME  REF. STATE               ATOMIC MASS H298-H0    S298    !
$
 ELEMENT VA   VACUUM                      0.0          0.0      0.0    ! 
 ELEMENT CR   BCC_A2                     51.996     4050.0     23.5429 ! 
 ELEMENT CU   FCC_A1                     63.546     5004.      33.15   !
$ ------------------------------------------------------------------------------
$ Phase definitions
$
 PHASE LIQUID:L % 1 1 !
 CONST LIQUID:L : CR CU : !
$
$ Fcc (cF4, Fm-3m) and MeX (cF8, Fm-3m)
$
 PHASE FCC_A1 %A 2 1 1 !
 CONST FCC_A1 : CR CU% : VA : !
$
$ Bcc (cI2, Im-3m)
$
 PHASE BCC_A2 %B 2 1 3 !
 CONST BCC_A2 : CR% CU : VA : !
$
$ Hcp (hP2, P6_3/mmc) and Me2X (NiAs-type, hP4, P6_3/mmc, B8_1)
$
 PHASE HCP_A3 %A 2 1 0.5 !
 CONST HCP_A3 : CR CU : VA : !
$ ------------------------------------------------------------------------------
$ Defaults
$
 DEFINE-SYSTEM-DEFAULT ELEMENT 2 !
 DEFAULT-COM DEFINE_SYSTEM_ELEMENT VA !
 TYPE-DEF % SEQ * !
 TYPE-DEF A GES AMEND_PHASE_DESCRIPTION @ MAGNETIC -3 0.28 !
 TYPE-DEF B GES AMEND_PHASE_DESCRIPTION @ MAGNETIC -1 0.4 !
 FUNCTION ZERO      298.15  0;                                         6000 N !
 FUNCTION UN_ASS    298.15  0;                                         6000 N !
 FUNCTION R         298.15  +8.31451;                                  6000 N !
$ ------------------------------------------------------------------------------
$ Element data
$ ------------------------------------------------------------------------------
$ Cr
$
 PAR  G(BCC_A2,CR:VA),,                 +GHSERCR;,,                   N 91Din !
 PAR  TC(BCC_A2,CR:VA),,                 -311.50;,,                   N 91Din !
 PAR  BM(BCC_A2,CR:VA),,                   -0.008;,,                  N 91Din !
 PAR  G(FCC_A1,CR:VA),,                 +GHSERCR+7284+0.163*T;,,      N 91Din !
 PAR  TC(FCC_A1,CR:VA),,                -1109.00;,,                   N 91Din !
 PAR  BM(FCC_A1,CR:VA),,                   -2.46;,,                   N 91Din !
 PAR  G(HCP_A3,CR:VA),,                 +GHSERCR+4438;,,              N 91Din !
 PAR  TC(HCP_A3,CR:VA),,                -1109.00;,,                   N 91Din !
 PAR  BM(HCP_A3,CR:VA),,                   -2.46;,,                   N 91Din !
$PAR  G(CUB_A13,CR:VA),,                +GHSERCR+15899+0.6276*T;,,    N 91Din !
$PAR  G(CBCC_A12,CR:VA),,               +GHSERCR+11087+2.7196*T;,,    N 91Din !
 PAR  G(LIQUID,CR),,                    +GLIQCR;,,                    N 91Din !
$
 FUNCTION GHSERCR   298.15  -8856.94+157.48*T-26.908*T*LN(T)
       +0.00189435*T**2-1.47721E-06*T**3+139250*T**(-1);
      2180.00  Y  -34869.344+344.18*T-50*T*LN(T)-2.88526E+32*T**(-9);
      6000.00  N !
 FUNCTION GLIQCR    298.15  +24339.955-11.420225*T+GHSERCR+2.37615E-21*T**7;
      2180.00  Y  -16459.984+335.616316*T-50*T*LN(T);
      6000.00  N !
$ ------------------------------------------------------------------------------
$ Cu
$
$ CBCC_A12 and CUB_A13 not included in unary
$
 PAR  G(FCC_A1,CU:VA),,                 +GHSERCU;                3200 N 91Din !
 PAR  G(BCC_A2,CU:VA),,                 +GHSERCU+4017-1.255*T;   3200 N 91Din !
 PAR  G(HCP_A3,CU:VA),,                 +GHSERCU+600+0.2*T;      3200 N 91Din !
$PAR  G(CBCC_A12,CU:VA),,               +GHSERCU+3556;           2000 N 03Mie2 !
$PAR  G(CUB_A13,CU:VA),,                +GHSERCU+2092;           2000 N 03Mie2 !
 PAR  G(LIQUID,CU),,                    +GLIQCU;                 3200 N 91Din !
$
 FUNCTION GHSERCU   298.15  -7770.458+130.485235*T-24.112392*T*LN(T)
       -0.00265684*T**2+1.29223E-07*T**3+52478*T**(-1);
      1357.77  Y  -13542.026+183.803828*T-31.38*T*LN(T)+3.64167E+29*T**(-9);
      3200.00  N !
 FUNCTION GLIQCU    298.15  +12964.735-9.511904*T+GHSERCU-5.8489E-21*T**7;
      1357.77  Y  -46.545+173.881484*T-31.38*T*LN(T);
      3200.00  N !
$ ------------------------------------------------------------------------------
$ Binary system
$
$ N. Saunders, Mater. Sci. Technol., 3, 671-73(1987).
$
$ Checked against paper. Checked at 6000 K.
$
$ 87Sau used different lattice stability for fcc-Cr (less stable). The Cr
$ solubility in fcc-Cu is too high (at 1.2 at.% Cr instead of 0.8 %) in this 
$ dataset and the eutectic temperature is 4 K higher.
$
 PAR  L(LIQUID,CR,CU;0),,               +83954-34*T;,,                N 87Sau !
 PAR  L(LIQUID,CR,CU;1),,               -1000;,,                      N 87Sau !
$
 PAR  L(BCC_A2,CR,CU:VA;0),,            +95330-10*T;,,                N 87Sau !
$
 PAR  L(FCC_A1,CR,CU:VA;0),,            +77252-25*T;,,                N 87Sau !
$
$ metastable
$
 PAR  L(HCP_A3,CR,CU:VA;0),,            +77252-25*T;,,                N Same !
$ ------------------------------------------------------------------------------
$
 ASSESSED_SYSTEM
  CR-CU(TDB -* +LIQ +BCC_A2 +FCC_A1 ;P3 TMM:300/2500 *) !
$
$
 LIST-OF-REFERENCE
 NUMBER  SOURCE
  Null   'Unknown source'
  Same   'Same or similar interaction as in the corresponding stable phase'
  COST   'COST 507 database'
  87Sau  'N. Saunders, Mater. Sci. Technol., 3, 671-73(1987); Cr-Cu'
  91Din  'A.T. Dinsdale, Calphad, 15, 317-425(1991).'
  03Mie2 'J. Miettinen, Calphad, 27, 103-14(2003); Cu'
!

File: data/databases/sgte-binary/CrCu-90Ham.tdb
$
$ Database for Cr-Cu from Hamalainen et al. 1990
$
$ M. Hamalainen, K. Jaaskelainen, R. Luoma, M. Nuotio, P. Taskinen,
$ O. Teppo, Calphad, 14, 125-37(1990).
$
$ Dataset created 2009.10.19 by Bengt Hallstedt.
$ 2020.08.02: Modified for use with GES6.
$
$ This version seems more reasonable than the later version from 95Zen, which
$ is included in LB Vol. 2.
$
$ ------------------------------------------------------------------------------
 TEMP-LIM 298.15 6000.00 !
$
$ELEMENT NAME  REF. STATE               ATOMIC MASS H298-H0    S298    !
$
 ELEMENT VA   VACUUM                      0.0          0.0      0.0    ! 
 ELEMENT CR   BCC_A2                     51.996     4050.0     23.5429 ! 
 ELEMENT CU   FCC_A1                     63.546     5004.      33.15   !
$ ------------------------------------------------------------------------------
$ Phase definitions
$
 PHASE LIQUID:L % 1 1 !
 CONST LIQUID:L : CR CU : !
$
$ Fcc (cF4, Fm-3m) and MeX (cF8, Fm-3m)
$
 PHASE FCC_A1 %A 2 1 1 !
 CONST FCC_A1 : CR CU% : VA : !
$
$ Bcc (cI2, Im-3m)
$
 PHASE BCC_A2 %B 2 1 3 !
 CONST BCC_A2 : CR% CU : VA : !
$
$ Hcp (hP2, P6_3/mmc) and Me2X (NiAs-type, hP4, P6_3/mmc, B8_1)
$
 PHASE HCP_A3 %A 2 1 0.5 !
 CONST HCP_A3 : CR CU : VA : !
$ ------------------------------------------------------------------------------
$ Defaults
$
 DEFINE-SYSTEM-DEFAULT ELEMENT 2 !
 DEFAULT-COM DEFINE_SYSTEM_ELEMENT VA !
 TYPE-DEF % SEQ * !
 TYPE-DEF A GES AMEND_PHASE_DESCRIPTION @ MAGNETIC -3 0.28 !
 TYPE-DEF B GES AMEND_PHASE_DESCRIPTION @ MAGNETIC -1 0.4 !
 FUNCTION ZERO      298.15  0;                                         6000 N !
 FUNCTION UN_ASS    298.15  0;                                         6000 N !
 FUNCTION R         298.15  +8.31451;                                  6000 N !
$ ------------------------------------------------------------------------------
$ Element data
$ ------------------------------------------------------------------------------
$ Cr
$
 PAR  G(BCC_A2,CR:VA),,                 +GHSERCR;,,                   N 91Din !
 PAR  TC(BCC_A2,CR:VA),,                 -311.50;,,                   N 91Din !
 PAR  BM(BCC_A2,CR:VA),,                   -0.008;,,                  N 91Din !
 PAR  G(FCC_A1,CR:VA),,                 +GHSERCR+7284+0.163*T;,,      N 91Din !
 PAR  TC(FCC_A1,CR:VA),,                -1109.00;,,                   N 91Din !
 PAR  BM(FCC_A1,CR:VA),,                   -2.46;,,                   N 91Din !
 PAR  G(HCP_A3,CR:VA),,                 +GHSERCR+4438;,,              N 91Din !
 PAR  TC(HCP_A3,CR:VA),,                -1109.00;,,                   N 91Din !
 PAR  BM(HCP_A3,CR:VA),,                   -2.46;,,                   N 91Din !
$PAR  G(CUB_A13,CR:VA),,                +GHSERCR+15899+0.6276*T;,,    N 91Din !
$PAR  G(CBCC_A12,CR:VA),,               +GHSERCR+11087+2.7196*T;,,    N 91Din !
 PAR  G(LIQUID,CR),,                    +GLIQCR;,,                    N 91Din !
$
 FUNCTION GHSERCR   298.15  -8856.94+157.48*T-26.908*T*LN(T)
       +0.00189435*T**2-1.47721E-06*T**3+139250*T**(-1);
      2180.00  Y  -34869.344+344.18*T-50*T*LN(T)-2.88526E+32*T**(-9);
      6000.00  N !
 FUNCTION GLIQCR    298.15  +24339.955-11.420225*T+GHSERCR+2.37615E-21*T**7;
      2180.00  Y  -16459.984+335.616316*T-50*T*LN(T);
      6000.00  N !
$ ------------------------------------------------------------------------------
$ Cu
$
$ CBCC_A12 and CUB_A13 not included in unary
$
 PAR  G(FCC_A1,CU:VA),,                 +GHSERCU;                3200 N 91Din !
 PAR  G(BCC_A2,CU:VA),,                 +GHSERCU+4017-1.255*T;   3200 N 91Din !
 PAR  G(HCP_A3,CU:VA),,                 +GHSERCU+600+0.2*T;      3200 N 91Din !
$PAR  G(CBCC_A12,CU:VA),,               +GHSERCU+3556;           2000 N 03Mie2 !
$PAR  G(CUB_A13,CU:VA),,                +GHSERCU+2092;           2000 N 03Mie2 !
 PAR  G(LIQUID,CU),,                    +GLIQCU;                 3200 N 91Din !
$
 FUNCTION GHSERCU   298.15  -7770.458+130.485235*T-24.112392*T*LN(T)
       -0.00265684*T**2+1.29223E-07*T**3+52478*T**(-1);
      1357.77  Y  -13542.026+183.803828*T-31.38*T*LN(T)+3.64167E+29*T**(-9);
      3200.00  N !
 FUNCTION GLIQCU    298.15  +12964.735-9.511904*T+GHSERCU-5.8489E-21*T**7;
      1357.77  Y  -46.545+173.881484*T-31.38*T*LN(T);
      3200.00  N !
$ ------------------------------------------------------------------------------
$ Binary system
$
$ M. Hamalainen, K. Jaaskelainen, R. Luoma, M. Nuotio, P. Taskinen,
$ O. Teppo, Calphad, 14, 125-37(1990).
$
$ Checked against paper. Checked at 6000 K.
$
$ This version seems more reasonable than the later version from 95Zen, which
$ is included in LB Vol. 2.
$
 PAR  L(LIQUID,CR,CU;0),,               +62797.75-18.95186*T;,,       N 90Ham !
 PAR  L(LIQUID,CR,CU;1),,               -1183.91;,,                   N 90Ham !
$
 PAR  L(BCC_A2,CR,CU:VA;0),,            +77107.48;,,                  N 90Ham !
$
 PAR  L(FCC_A1,CR,CU:VA;0),,            +53195.87-3.31182*T;,,        N 90Ham !
$
$ metastable
$
 PAR  L(HCP_A3,CR,CU:VA;0),,            +60000;,,                     N 98Zen !
$PAR  L(CBCC_A12,CU,FE:VA;0),,          +60000;,,                     N Same !
$PAR  L(CUB_A13,CU,FE:VA;0),,           +60000;,,                     N Same !
$ ------------------------------------------------------------------------------
$
 ASSESSED_SYSTEM
  CR-CU(TDB -* +LIQ +BCC_A2 +FCC_A1 ;P3 TMM:300/2500 *) !
$
$
 LIST-OF-REFERENCE
 NUMBER  SOURCE
  Null   'Unknown source'
  Same   'Same or similar interaction as in the corresponding stable phase'
  COST   'COST 507 database'
  90Ham  'M. Hamalainen, K. Jaaskelainen, R. Luoma, M. Nuotio, P. Taskinen,
          O. Teppo, Calphad, 14, 125-37(1990); Cr-Cu'
  91Din  'A.T. Dinsdale, Calphad, 15, 317-425(1991).'
  98Zen  'K. Zeng, M. Hamalainen, 1998, published in COST 1998; Cr-Cu'
  03Mie2 'J. Miettinen, Calphad, 27, 103-14(2003); Cu'
!

File: data/databases/sgte-binary/CrCu-95Zen-LB.tdb
$
$ Database for Cr-Cu from K. Zeng and M. Hamalainen 1995
$ (included in LB Vol. 2 and COST 507)
$
$ K. Zeng, M. Hamalainen, Calphad, 19, 93-104(1995).
$
$ Dataset created 2009.10.19 by Bengt Hallstedt.
$ 2020.08.02: Modified for use with GES6.
$
$ The LB tables have been calculated using an incorrect expression for GHSERCU.
$
$ The eutectic is at 1347.9 K instead of 1348.2 K.
$
$ The bcc interaction is not probable.
$
$ ------------------------------------------------------------------------------
 TEMP-LIM 298.15 6000.00 !
$
$ELEMENT NAME  REF. STATE               ATOMIC MASS H298-H0    S298    !
$
 ELEMENT VA   VACUUM                      0.0          0.0      0.0    ! 
 ELEMENT CR   BCC_A2                     51.996     4050.0     23.5429 ! 
 ELEMENT CU   FCC_A1                     63.546     5004.      33.15   !
$ ------------------------------------------------------------------------------
$ Phase definitions
$
 PHASE LIQUID:L % 1 1 !
 CONST LIQUID:L : CR CU : !
$
$ Fcc (cF4, Fm-3m) and MeX (cF8, Fm-3m)
$
 PHASE FCC_A1 %A 2 1 1 !
 CONST FCC_A1 : CR CU% : VA : !
$
$ Bcc (cI2, Im-3m)
$
 PHASE BCC_A2 %B 2 1 3 !
 CONST BCC_A2 : CR% CU : VA : !
$
$ Hcp (hP2, P6_3/mmc) and Me2X (NiAs-type, hP4, P6_3/mmc, B8_1)
$
 PHASE HCP_A3 %A 2 1 0.5 !
 CONST HCP_A3 : CR CU : VA : !
$ ------------------------------------------------------------------------------
$ Defaults
$
 DEFINE-SYSTEM-DEFAULT ELEMENT 2 !
 DEFAULT-COM DEFINE_SYSTEM_ELEMENT VA !
 TYPE-DEF % SEQ * !
 TYPE-DEF A GES AMEND_PHASE_DESCRIPTION @ MAGNETIC -3 0.28 !
 TYPE-DEF B GES AMEND_PHASE_DESCRIPTION @ MAGNETIC -1 0.4 !
 FUNCTION ZERO      298.15  0;                                         6000 N !
 FUNCTION UN_ASS    298.15  0;                                         6000 N !
 FUNCTION R         298.15  +8.31451;                                  6000 N !
$ ------------------------------------------------------------------------------
$ Element data
$ ------------------------------------------------------------------------------
$ Cr
$
 PAR  G(BCC_A2,CR:VA),,                 +GHSERCR;,,                   N 91Din !
 PAR  TC(BCC_A2,CR:VA),,                 -311.50;,,                   N 91Din !
 PAR  BM(BCC_A2,CR:VA),,                   -0.008;,,                  N 91Din !
 PAR  G(FCC_A1,CR:VA),,                 +GHSERCR+7284+0.163*T;,,      N 91Din !
 PAR  TC(FCC_A1,CR:VA),,                -1109.00;,,                   N 91Din !
 PAR  BM(FCC_A1,CR:VA),,                   -2.46;,,                   N 91Din !
 PAR  G(HCP_A3,CR:VA),,                 +GHSERCR+4438;,,              N 91Din !
 PAR  TC(HCP_A3,CR:VA),,                -1109.00;,,                   N 91Din !
 PAR  BM(HCP_A3,CR:VA),,                   -2.46;,,                   N 91Din !
 PAR  G(LIQUID,CR),,                    +GLIQCR;,,                    N 91Din !
$
 FUNCTION GHSERCR   298.15  -8856.94+157.48*T-26.908*T*LN(T)
       +0.00189435*T**2-1.47721E-06*T**3+139250*T**(-1);
      2180.00  Y  -34869.344+344.18*T-50*T*LN(T)-2.88526E+32*T**(-9);
      6000.00  N !
 FUNCTION GLIQCR    298.15  +24339.955-11.420225*T+GHSERCR+2.37615E-21*T**7;
      2180.00  Y  -16459.984+335.616316*T-50*T*LN(T);
      6000.00  N !
$ ------------------------------------------------------------------------------
$ Cu
$
 PAR  G(FCC_A1,CU:VA),,                 +GHSERCU;                3200 N 91Din !
 PAR  G(BCC_A2,CU:VA),,                 +GHSERCU+4017-1.255*T;   3200 N 91Din !
 PAR  G(HCP_A3,CU:VA),,                 +GHSERCU+600+0.2*T;      3200 N 91Din !
 PAR  G(LIQUID,CU),,                    +GLIQCU;                 3200 N 91Din !
$
 FUNCTION GHSERCU   298.15  -7770.458+130.485235*T-24.112392*T*LN(T)
       -0.00265684*T**2+1.29223E-07*T**3+52478*T**(-1);
      1357.77  Y  -13542.026+183.803828*T-31.38*T*LN(T)+3.64167E+29*T**(-9);
      3200.00  N !
 FUNCTION GLIQCU    298.15  +12964.735-9.511904*T+GHSERCU-5.8489E-21*T**7;
      1357.77  Y  -46.545+173.881484*T-31.38*T*LN(T);
      3200.00  N !
$ ------------------------------------------------------------------------------
$ Binary system
$
$ From K. Zeng and M. Hamalainen 1995 (included in LB Vol. 2 and COST 507)
$
$ K. Zeng, M. Hamalainen, Calphad, 19, 93-104(1995).
$
$ Checked against LB and COST. Checked at 6000 K.
$
$ The LB tables have been calculated using an incorrect expression for GHSERCU.
$
$ The eutectic is at 1347.9 K instead of 1348.2 K.
$
$ The bcc interaction is not probable.
$
 PAR  L(LIQUID,CR,CU;0),,               +35495.913-2.957993*T;,,      N 95Zen !
 PAR  L(LIQUID,CR,CU;1),,               -1001.1765;,,                 N 95Zen !
 PAR  L(LIQUID,CR,CU;2),,               +5704.64789;,,                N 95Zen !
$
 PAR  L(BCC_A2,CR,CU:VA;0),,            +200000;,,                    N 98Zen1 !
$
 PAR  L(FCC_A1,CR,CU:VA;0),,            +88112-30.38315*T;,,          N 95Zen !
$
$ metastable
$
 PAR  L(HCP_A3,CR,CU:VA;0),,            +60000;,,                     N 98Zen1 !
$ ------------------------------------------------------------------------------
$
 ASSESSED_SYSTEM
  CR-CU(TDB -* +LIQ +BCC_A2 +FCC_A1 ;P3 TMM:300/2500 *) !
$
$
 LIST-OF-REFERENCE
 NUMBER  SOURCE
  Null   'Unknown source'
  COST   'COST 507 database'
  91Din  'A.T. Dinsdale, Calphad, 15, 317-425(1991).'
  95Zen  'K. Zeng, M. Hamalainen, Calphad, 19, 93-104(1995); Cr-Cu'
  98Zen1 'K. Zeng, M. Hamalainen, COST 507, Final report round 2, 1998; Cr-Cu'
!

File: data/databases/sgte-binary/CrFe-11Xio.tdb
$
$ Database for Cr-Fe from W. Xiong 2011.
$
$ W. Xiong, P. Hedstrom, M. Selleby, J. Odqvist, M. Thuvander, Q. Chen,
$ Calphad, 35, 355-66(2011).
$
$ Dataset created 2020.08.02 by Bengt Hallstedt.
$
$ Not very compatible with anything.
$ New Fe from 01Che, new magnetic models, 10:20 model for sigma.
$
$ Note! The "p" value in the magnetic models has been changed.
$
$ Wagner-Schottky for sigma!!! This is model abuse.
$
$ ------------------------------------------------------------------------------
 TEMP-LIM 298.15 6000.00 !
$
$ELEMENT NAME  REF. STATE               ATOMIC MASS H298-H0    S298    !
$
 ELEMENT VA   VACUUM                      0.0          0.0      0.0    ! 
 ELEMENT CR   BCC_A2                     51.996     4050.0     23.5429 ! 
 ELEMENT FE   BCC_A2                     55.847     4489.0     27.2797 ! 
$ ------------------------------------------------------------------------------
$ Phase definitions
$
 PHASE LIQUID:L %A 1 1 !
 CONST LIQUID:L : CR FE : !
$
$ Fcc (cF4, Fm-3m) and MeX (cF8, Fm-3m)
$
 PHASE FCC_A1 %A 2 1 1 !
 CONST FCC_A1 : CR FE : VA : !
$
$ Bcc (cI2, Im-3m)
$
 PHASE BCC_A2 %B 2 1 3 !
 CONST BCC_A2 : CR FE : VA : !
$
$ Prototype CrFe (tP30, P4_2/mnm)
$
 PHASE SIGMA_D8B % 2 10 20 !
 CONST SIGMA_D8B : CR FE : CR FE : !
$ ------------------------------------------------------------------------------
$ Defaults
$
 DEFINE-SYSTEM-DEFAULT ELEMENT 2 !
 DEFAULT-COM DEFINE_SYSTEM_ELEMENT VA !
 TYPE-DEF % SEQ * !
 TYPE-DEF A GES AMEND_PHASE_DESCRIPTION @ MAGNETIC -3 0.25 !
 TYPE-DEF B GES AMEND_PHASE_DESCRIPTION @ MAGNETIC -1 0.37 !
 FUNCTION ZERO      298.15  0;                                         6000 N !
 FUNCTION UN_ASS    298.15  0;                                         6000 N !
 FUNCTION R         298.15  +8.31451;                                  6000 N !
 FUNCTION TINV      298.15  +T**(-1);                                  6000 N !
 FUNCTION RTINV     298.15  +R**(-1)*TINV;                             6000 N !
$ ------------------------------------------------------------------------------
$ Element data
$ ------------------------------------------------------------------------------
$ Cr
$
 PAR  G(BCC_A2,CR:VA),,                 +GHSERCR;,,                   N 91Din !
 PAR  TC(BCC_A2,CR:VA),,                 -311.50;,,                   N 91Din !
 PAR  BM(BCC_A2,CR:VA),,                   -0.008;,,                  N 91Din !
 PAR  G(FCC_A1,CR:VA),,                 +GHSERCR+7284+0.163*T;,,      N 91Din !
 PAR  TC(FCC_A1,CR:VA),,                -1109.00;,,                   N 91Din !
 PAR  BM(FCC_A1,CR:VA),,                   -2.46;,,                   N 91Din !
$PAR  G(HCP_A3,CR:VA),,                 +GHSERCR+4438;,,              N 91Din !
$PAR  TC(HCP_A3,CR:VA),,                -1109.00;,,                   N 91Din !
$PAR  BM(HCP_A3,CR:VA),,                   -2.46;,,                   N 91Din !
$PAR  G(CUB_A13,CR:VA),,                +GHSERCR+15899+0.6276*T;,,    N 91Din !
$PAR  G(CBCC_A12,CR:VA),,               +GHSERCR+11087+2.7196*T;,,    N 91Din !
 PAR  G(LIQUID,CR),,                    +GLIQCR;,,                    N 91Din !
$
 PAR  G(SIGMA_D8B,CR:CR),,              +30*GHSERCR+150000;,,         N 11Xio !
$
 FUNCTION GHSERCR   298.15  -8856.94+157.48*T-26.908*T*LN(T)
       +0.00189435*T**2-1.47721E-06*T**3+139250*T**(-1);
      2180.00  Y  -34869.344+344.18*T-50*T*LN(T)-2.88526E+32*T**(-9);
      6000.00  N !
 FUNCTION GLIQCR    298.15  +24339.955-11.420225*T+GHSERCR+2.37615E-21*T**7;
      2180.00  Y  -16459.984+335.616316*T-50*T*LN(T);
      6000.00  N !
 FUNCTION GFCCCR    298.15  +GHSERCR+7284+0.163*T;                     6000 N !
$ ------------------------------------------------------------------------------
$ Fe
$
$ The function definitions from the tdb of 11Xio are used here. This can be
$ written more shorthand using the new standard keywords THETA and GD in
$ Thermo-Calc. (See e.g. new-Fe.tdb in elements).
$
 PAR  G(BCC_A2,FE:VA),,                 +GHSERFE;,,                   N 01Che !
 PAR  TC(BCC_A2,FE:VA),,                 1043.00;,,                   N 91Din !
 PAR  BM(BCC_A2,FE:VA),,                    2.22;,,                   N 91Din !
 PAR  G(FCC_A1,FE:VA),,                 +GFCCFE;,,                    N 01Che !
 PAR  TC(FCC_A1,FE:VA),,                 -201.00;,,                   N 91Din !
 PAR  BM(FCC_A1,FE:VA),,                   -2.10;,,                   N 91Din !
 PAR  G(LIQUID,FE),,                    +GLIQFE;,,                    N 01Che !
 PAR  TC(LIQUID,FE),,                     200.00;,,                   N 01Che !
 PAR  BM(LIQUID,FE),,                       1.70;,,                   N 01Che !
$
 PAR  G(SIGMA_D8B,FE:FE),,              +30*GHSERFE+150000;,,         N 11Xio !
$
 FUNCTION GHSERFE   298.15  +GGBCCL+8927.2831-9.7228331*T;
      1811.00  Y  +GGBCCH+8927.2831-9.7228331*T;
      6000.00  N !
 FUNCTION GFCCFE    298.15  +GGFCCL+249.14486-4.4119139*T;
      1811.00  Y  +GGFCCH+249.14486-4.4119139*T;
      6000.00  N !
 FUNCTION GLIQFE    298.15  +7103.20801-0.0019730116*T**2
       +1392.1182-8.2584018*T+GEIN245+G2STLIQ;
      6000.00  N !
 FUNCTION GGBCCL    298.15  -8410.26596-0.0032390815*T**2
       -3.3191338E-14*T**5+GEIN309;
      6000.00  N !
 FUNCTION GGBCCH    298.15  -33208.4173+165.40504*T-21.0474823*T*LN(T)
       -2.7818280E+18*T**(-5)+4.2811788E+37*T**(-11)+GEIN309;
      6000.00  N !
 FUNCTION GEIN3091  298.15  +1-EXP(-309*TINV);                         6000 N !
 FUNCTION GEIN3092  298.15  +LOG(GEIN3091);                            6000 N !
 FUNCTION GEIN3093  298.15  +3*R*T*GEIN3092;                           6000 N !
 FUNCTION GEIN309   298.15  +463.5*R+GEIN3093;                         6000 N !
 FUNCTION GGFCCL    298.15  -2615.00904-0.0027933375*T**2
       -2.1239087E-14*T**5+GEIN309+G2STFCC;
      6000.00  N !
 FUNCTION GGFCCH    298.15  -32389.5438+168.31394*T-20.9834791*T*LN(T)
      +9.2444598E+18*T**(-5)-1.4750509E+37*T**(-11)+GEIN309+G2STFCC;
      6000.00  N !
 FUNCTION G2STFCC1  298.15  +9023.52375-2.49522260*T;                  6000 N !
 FUNCTION G2STFCC2  298.15  -G2STFCC1*RTINV;                           6000 N !
 FUNCTION G2STFCC3  298.15  +1+EXP(G2STFCC2);                          6000 N !
 FUNCTION G2STFCC4  298.15  +LOG(G2STFCC3);                            6000 N !
 FUNCTION G2STFCC   298.15  -R*T*G2STFCC4;                             6000 N !
 FUNCTION GEIN2451  298.15  +1-EXP(-245*TINV);                         6000 N !
 FUNCTION GEIN2452  298.15  +LOG(GEIN2451);                            6000 N !
 FUNCTION GEIN2453  298.15  +3*R*T*GEIN2452;                           6000 N !
 FUNCTION GEIN245   298.15  +367.5*R+GEIN2453;                         6000 N !
 FUNCTION G2STLIQ1  298.15  +42754.9478-7.624*T-1.08230446*T*LN(T);    6000 N !
 FUNCTION G2STLIQ2  298.15  -G2STLIQ1*RTINV;                           6000 N !
 FUNCTION G2STLIQ3  298.15  +1+EXP(G2STLIQ2);                          6000 N !
 FUNCTION G2STLIQ4  298.15  +LOG(G2STLIQ3);                            6000 N !
 FUNCTION G2STLIQ   298.15  -R*T*G2STLIQ4;                             6000 N !
$ ------------------------------------------------------------------------------
$ Binary system
$
$ W. Xiong, P. Hedstrom, M. Selleby, J. Odqvist, M. Thuvander, Q. Chen,
$ Calphad, 35, 355-66(2011).
$
$ Checked against paper and author's tdb. Checked at 6000 K.
$
$ Not very compatible with anything.
$ New Fe from 01Che, new magnetic models, 10:20 model for sigma.
$
$ Note! The "p" value in the magnetic models has been changed.
$
$ Wagner-Schottky for sigma!!! This is model abuse.
$
 PAR  L(LIQUID,CR,FE;0),,               -5.983*T;,,                   N 11Xio !
 PAR  L(LIQUID,CR,FE;1),,               -384.41;,,                    N 11Xio !
$
 PAR  L(BCC_A2,CR,FE:VA;0),,            +24212.06-15.507*T;,,         N 11Xio !
 PAR  L(BCC_A2,CR,FE:VA;1),,            +1664.69+0.286*T;,,           N 11Xio !
 PAR  L(BCC_A2,CR,FE:VA;2),,            -13250.88+8.252*T;,,          N 11Xio !
 PAR  BM(BCC_A2,CR,FE:VA;0),,              -0.45;,,                   N 11Xio !
 PAR  TC(BCC_A2,CR,FE:VA;0),,            +865.50;,,                   N 11Xio !
 PAR  TC(BCC_A2,CR,FE:VA;1),,            -567.20;,,                   N 11Xio !
$
 PAR  L(FCC_A1,CR,FE:VA;0),,            +28871.89-22.318*T;,,         N 11Xio !
 PAR  L(FCC_A1,CR,FE:VA;1),,            +32711.42-18.18*T;,,          N 11Xio !
$
 PAR  G(SIGMA_D8B,CR:FE),,              +10*GHSERCR+20*GHSERFE
             -13807.14-10.715*T;,,                                    N 11Xio !
 PAR  G(SIGMA_D8B,FE:CR),,              +10*GHSERFE+20*GHSERCR
             +313807.14+10.715*T;,,                                   N 11Xio !
 PAR  L(SIGMA_D8B,CR,FE:CR;0),,         +7722.64-139.766*T;,,         N 11Xio !
 PAR  L(SIGMA_D8B,CR,FE:FE;0),,         +7722.64-139.766*T;,,         N 11Xio !
 PAR  L(SIGMA_D8B,CR:CR,FE;0),,         +89908.52-156.894*T;,,        N 11Xio !
 PAR  L(SIGMA_D8B,FE:CR,FE;0),,         +89908.52-156.894*T;,,        N 11Xio !
$ ------------------------------------------------------------------------------
$
 ASSESSED_SYSTEM
  CR-FE(TDB -* +LIQ +BCC_A2 +FCC_A1 +SIGMA_D8B
  ;G5 C_S:BCC/CR:VA MAJ:BCC/FE:VA ;P3 TMM:300/2500 STP:.6/1200/-2/2/1) !
$
$
 LIST-OF-REFERENCE
 NUMBER  SOURCE
  Null   'Unknown source'
  REFLAV 'Laves phase convention: G(LAVES,X:X)=+3*GHSERXX+15000'
  91Din  'A.T. Dinsdale, Calphad, 15, 317-425(1991).'
  01Che  'Q. Chen, B. Sundman, J. Phase Equilib., 22, 631-44(2001); Fe'
  11Xio  'W. Xiong, P. Hedstrom, M. Selleby, J. Odqvist, M. Thuvander, Q. Chen,
          Calphad, 35, 355-66(2011); Cr-Fe'
!

File: data/databases/sgte-binary/CrFe-20Ost.tdb
$
$ Database for Cr-Fe from M. Ostrowska and G. Cacciamani 2020.
$
$ M. Ostrowska, G. Cacciamani, J. Alloys Compd, 845, 156122(2020).
$
$ Dataset created 2023.03.10 by Bengt Hallstedt.
$
$ Modified from 18Jac. Sigma-phase modified. The sigma phase field is much
$ more narrow. The shift functions SCR and SFE introduced by 20Ost.
$
$ ------------------------------------------------------------------------------
 TEMP-LIM 298.15 6000.00 !
$
$ELEMENT NAME  REF. STATE               ATOMIC MASS H298-H0    S298    !
$
 ELEMENT VA   VACUUM                      0.0          0.0      0.0    ! 
 ELEMENT CR   BCC_A2                     51.996     4050.0     23.5429 ! 
 ELEMENT FE   BCC_A2                     55.847     4489.0     27.2797 ! 
$ ------------------------------------------------------------------------------
$ Phase definitions
$
 PHASE LIQUID:L % 1 1 !
 CONST LIQUID:L : CR FE : !
$
$ Fcc (cF4, Fm-3m) and MeX (cF8, Fm-3m)
$
 PHASE FCC_A1 %A 2 1 1 !
 CONST FCC_A1 : CR FE : VA : !
$
$ Bcc (cI2, Im-3m)
$
 PHASE BCC_A2 %B 2 1 3 !
 CONST BCC_A2 : CR FE : VA : !
$
$ Hcp (hP2, P6_3/mmc) and Me2X (NiAs-type, hP4, P6_3/mmc, B8_1)
$
 PHASE HCP_A3 %A 2 1 0.5 !
 CONST HCP_A3 : CR FE : VA : !
$
$ Prototype CrFe (tP30, P4_2/mnm)
$
 PHASE SIGMA_D8B % 3 10 4 16 !
 CONST SIGMA_D8B : CR FE : CR FE : CR FE : !
$ ------------------------------------------------------------------------------
$ Defaults
$
 DEFINE-SYSTEM-DEFAULT ELEMENT 2 !
 DEFAULT-COM DEFINE_SYSTEM_ELEMENT VA !
 TYPE-DEF % SEQ * !
 TYPE-DEF A GES AMEND_PHASE_DESCRIPTION @ MAGNETIC -3 0.28 !
 TYPE-DEF B GES AMEND_PHASE_DESCRIPTION @ MAGNETIC -1 0.4 !
 FUNCTION ZERO      298.15  0;                                         6000 N !
 FUNCTION UN_ASS    298.15  0;                                         6000 N !
 FUNCTION R         298.15  +8.31451;                                  6000 N !
$ ------------------------------------------------------------------------------
$ Element data
$ ------------------------------------------------------------------------------
$ Cr
$
 PAR  G(BCC_A2,CR:VA),,                 +GHSERCR;,,                   N 91Din !
 PAR  TC(BCC_A2,CR:VA),,                 -311.50;,,                   N 91Din !
 PAR  BM(BCC_A2,CR:VA),,                   -0.008;,,                  N 91Din !
 PAR  G(FCC_A1,CR:VA),,                 +GHSERCR+7284+0.163*T;,,      N 91Din !
 PAR  TC(FCC_A1,CR:VA),,                -1109.00;,,                   N 91Din !
 PAR  BM(FCC_A1,CR:VA),,                   -2.46;,,                   N 91Din !
 PAR  G(HCP_A3,CR:VA),,                 +GHSERCR+4438;,,              N 91Din !
 PAR  TC(HCP_A3,CR:VA),,                -1109.00;,,                   N 91Din !
 PAR  BM(HCP_A3,CR:VA),,                   -2.46;,,                   N 91Din !
$PAR  G(CUB_A13,CR:VA),,                +GHSERCR+15899+0.6276*T;,,    N 91Din !
$PAR  G(CBCC_A12,CR:VA),,               +GHSERCR+11087+2.7196*T;,,    N 91Din !
 PAR  G(LIQUID,CR),,                    +GLIQCR;,,                    N 91Din !
$
 PAR  G(SIGMA_D8B,CR:CR:CR),,           +30*GSIGMACR;,,               N 06Slu !
$
 FUNCTION GHSERCR   298.15  -8856.94+157.48*T-26.908*T*LN(T)
       +0.00189435*T**2-1.47721E-06*T**3+139250*T**(-1);
      2180.00  Y  -34869.344+344.18*T-50*T*LN(T)-2.88526E+32*T**(-9);
      6000.00  N !
 FUNCTION GLIQCR    298.15  +24339.955-11.420225*T+GHSERCR+2.37615E-21*T**7;
      2180.00  Y  -16459.984+335.616316*T-50*T*LN(T);
      6000.00  N !
 FUNCTION GFCCCR    298.15  +GHSERCR+7284+0.163*T;                     6000 N !
 FUNCTION GSIGMACR  298.15  +GHSERCR+13200;                            6000 N !
$ ------------------------------------------------------------------------------
$ Fe
$
$ ORTHORHOMBIC_A20 and TETRAGONAL_U added im unary 4.1
$
 PAR  G(BCC_A2,FE:VA),,                 +GHSERFE;,,                   N 91Din !
 PAR  TC(BCC_A2,FE:VA),,                 1043.00;,,                   N 91Din !
 PAR  BM(BCC_A2,FE:VA),,                    2.22;,,                   N 91Din !
 PAR  G(FCC_A1,FE:VA),,                 +GFCCFE;,,                    N 91Din !
 PAR  TC(FCC_A1,FE:VA),,                 -201.00;,,                   N 91Din !
 PAR  BM(FCC_A1,FE:VA),,                   -2.10;,,                   N 91Din !
 PAR  G(HCP_A3,FE:VA),,                 +GHCPFE;,,                    N 91Din !
$PAR  G(CBCC_A12,FE:VA),,               +GHSERFE+4745;,,              N 91Din !
$PAR  G(CUB_A13,FE:VA),,                +GHSERFE+3745;,,              N 91Din !
$PAR  G(ORTHORHOMBIC_A20,FE),,          +GHSERFE+5000;,,              N 99SGUN !
$PAR  G(TETRAGONAL_U,FE),,              +GHSERFE+5000;,,              N 99SGUN !
 PAR  G(LIQUID,FE),,                    +GLIQFE;,,                    N 91Din !
$
 PAR  G(SIGMA_D8B,FE:FE:FE),,           +30*GSIGMAFE;,,               N 20Ost !
$
 FUNCTION GHSERFE   298.15  +1225.7+124.134*T-23.5143*T*LN(T)
       -0.00439752*T**2-5.8927E-08*T**3+77359*T**(-1);
      1811.00  Y  -25383.581+299.31255*T-46*T*LN(T)+2.29603E+31*T**(-9);
      6000.00  N !
 FUNCTION GFCCFE    298.15  -1462.4+8.282*T-1.15*T*LN(T)
       +6.4E-04*T**2+GHSERFE;
      1811.00  Y  -1713.815+0.940009*T+GHSERFE+4.9251E+30*T**(-9);
      6000.00  N !
 FUNCTION GHCPFE    298.15  -3705.78+12.591*T-1.15*T*LN(T)
       +6.4E-04*T**2+GHSERFE;
      1811.00  Y  -3957.195+5.249009*T+GHSERFE+4.9251E+30*T**(-9);
      6000.00  N !
 FUNCTION GLIQFE    298.15  +12040.17-6.55843*T+GHSERFE-3.67516E-21*T**7;
      1811.00  Y  -10838.83+291.302*T-46*T*LN(T);
      6000.00  N !
 FUNCTION GSIGMAFE  298.15  +GHSERFE+17600;                            6000 N !
$ ------------------------------------------------------------------------------
$ Binary system
$
$ M. Ostrowska, G. Cacciamani, J. Alloys Compd, 845, 156122(2020).
$
$ Checked against author's tdb. Checked at 6000 K.
$
$ Modified from 18Jac. Sigma-phase modified. The sigma phase field is much
$ more narrow. The shift functions SCR and SFE introduced by 20Ost.
$
 PAR  L(LIQUID,CR,FE;0),,               -5.257*T;,,                   N 18Jac !
 PAR  L(LIQUID,CR,FE;1),,               -5419.8;,,                    N 18Jac !
$
 PAR  L(FCC_A1,CR,FE:VA;0),,            +28767-21*T;,,                N 18Jac !
 PAR  L(FCC_A1,CR,FE:VA;1),,            +33057-20.7*T;,,              N 18Jac !
$
 PAR  L(BCC_A2,CR,FE:VA;0),,            +24600-14.98*T;,,             N 18Jac !
 PAR  L(BCC_A2,CR,FE:VA;1),,            +500-1.5*T;,,                 N 18Jac !
 PAR  L(BCC_A2,CR,FE:VA;2),,            -14000+9.15*T;,,              N 18Jac !
 PAR  BM(BCC_A2,CR,FE:VA;0),,              +2.15;,,                   N 18Jac !
 PAR  TC(BCC_A2,CR,FE:VA;0),,            +932.50;,,                   N 18Jac !
 PAR  TC(BCC_A2,CR,FE:VA;1),,            -548.2;,,                    N 18Jac !
$
 PAR  G(SIGMA_D8B,CR:CR:FE),,           +14*GHSERCR+14*SCR+16*GHSERFE
             +16*SFE+123500-110*T;,,                                  N 18Jac !
 PAR  G(SIGMA_D8B,CR:FE:CR),,           +26*GHSERCR+26*SCR+4*GHSERFE
             +4*SFE+140486;,,                                         N 18Jac !
 PAR  G(SIGMA_D8B,CR:FE:FE),,           +10*GHSERCR+10*SCR+20*GHSERFE
             +20*SFE+148800;,,                                        N 18Jac !
 PAR  G(SIGMA_D8B,FE:CR:CR),,           +20*GHSERCR+20*SCR+10*GHSERFE
             +10*SFE+56200;,,                                         N 18Jac !
 PAR  G(SIGMA_D8B,FE:CR:FE),,           +4*GHSERCR+4*SCR+26*GHSERFE
             +26*SFE+152700;,,                                        N 18Jac !
 PAR  G(SIGMA_D8B,FE:FE:CR),,           +16*GHSERCR+16*SCR+14*GHSERFE
             +14*SFE+46200;,,                                         N 18Jac !
 PAR  L(SIGMA_D8B,FE:CR:CR,FE;0),,      -170400-70*T;,,               N 18Jac !
 PAR  L(SIGMA_D8B,FE:FE:CR,FE;0),,      -330839-10*T;,,               N 18Jac !
$
$ metastable
$
 PAR  L(HCP_A3,CR,FE:VA;0),,            +28767-21*T;,,                N Same !
 PAR  L(HCP_A3,CR,FE:VA;1),,            +33057-20.7*T;,,              N Same !
$
 FUNCTION SCR       298.15  -700;                                      6000 N !
 FUNCTION SFE       298.15  -800-1.8*T;                                6000 N !
$ ------------------------------------------------------------------------------
$
 ASSESSED_SYSTEM
  CR-FE(TDB -* +LIQ +BCC_A2 +FCC_A1 +SIGMA_D8B
  ;G5 C_S:BCC/CR:VA MAJ:BCC/FE:VA ;P3 TMM:300/2500 STP:.6/1200/-2/2/1) !
$
$
 LIST-OF-REFERENCE
 NUMBER  SOURCE
  Null   'Unknown source'
  Same   'Same or similar interaction as in the corresponding stable phase'
  REFLAV 'Laves phase convention: G(LAVES,X:X)=+3*GHSERXX+15000'
  91Din  'A.T. Dinsdale, Calphad, 15, 317-425(1991).'
  99SGUN 'SGTE unary database V.4.1, 1999.'
  06Slu  'M.H.F. Sluiter, Calphad, 30, 357-66(2006); Endmember values'
  18Jac  'A. Jacob, E. Povoden-Karadeniz, E. Kozeschnik,
          Calphad, 60, 16-28(2018); Cr-Fe'
  20Ost  'M. Ostrowska, G. Cacciamani,
          J. Alloys Compd, 845, 156122(2020); Cr-Fe'
!

File: data/databases/sgte-binary/CrFe-21Laf.tdb
$
$ Database for Cr-Fe from P. Lafaye et al. 2021.
$
$ P. Lafaye, C. Toffolon-Masclet, J.-C. Crivello, J.-M. Joubert,
$ J. Nucl. Mater., 544, 152692(2021).
$
$ Dataset created 2020.11.16 by Bengt Hallstedt.
$
$ 2-sl sigma phase model.
$
$ ------------------------------------------------------------------------------
 TEMP-LIM 298.15 6000.00 !
$
$ELEMENT NAME  REF. STATE               ATOMIC MASS H298-H0    S298    !
$
 ELEMENT VA   VACUUM                      0.0          0.0      0.0    ! 
 ELEMENT CR   BCC_A2                     51.996     4050.0     23.5429 ! 
 ELEMENT FE   BCC_A2                     55.847     4489.0     27.2797 ! 
$ ------------------------------------------------------------------------------
$ Phase definitions
$
 PHASE LIQUID:L % 1 1 !
 CONST LIQUID:L : CR FE : !
$
$ Fcc (cF4, Fm-3m) and MeX (cF8, Fm-3m)
$
 PHASE FCC_A1 %A 2 1 1 !
 CONST FCC_A1 : CR FE : VA : !
$
$ Bcc (cI2, Im-3m)
$
 PHASE BCC_A2 %B 2 1 3 !
 CONST BCC_A2 : CR FE : VA : !
$
$ Hcp (hP2, P6_3/mmc) and Me2X (NiAs-type, hP4, P6_3/mmc, B8_1)
$
 PHASE HCP_A3 %A 2 1 0.5 !
 CONST HCP_A3 : CR FE : VA : !
$
$ Prototype CrFe (tP30, P4_2/mnm)
$
 PHASE SIGMA_D8B % 2 10 20 !
 CONST SIGMA_D8B : CR FE : CR FE : !
$ ------------------------------------------------------------------------------
$ Defaults
$
 DEFINE-SYSTEM-DEFAULT ELEMENT 2 !
 DEFAULT-COM DEFINE_SYSTEM_ELEMENT VA !
 TYPE-DEF % SEQ * !
 TYPE-DEF A GES AMEND_PHASE_DESCRIPTION @ MAGNETIC -3 0.28 !
 TYPE-DEF B GES AMEND_PHASE_DESCRIPTION @ MAGNETIC -1 0.4 !
 FUNCTION ZERO      298.15  0;                                         6000 N !
 FUNCTION UN_ASS    298.15  0;                                         6000 N !
 FUNCTION R         298.15  +8.31451;                                  6000 N !
$ ------------------------------------------------------------------------------
$ Element data
$ ------------------------------------------------------------------------------
$ Cr
$
 PAR  G(BCC_A2,CR:VA),,                 +GHSERCR;,,                   N 91Din !
 PAR  TC(BCC_A2,CR:VA),,                 -311.50;,,                   N 91Din !
 PAR  BM(BCC_A2,CR:VA),,                   -0.008;,,                  N 91Din !
 PAR  G(FCC_A1,CR:VA),,                 +GHSERCR+7284+0.163*T;,,      N 91Din !
 PAR  TC(FCC_A1,CR:VA),,                -1109.00;,,                   N 91Din !
 PAR  BM(FCC_A1,CR:VA),,                   -2.46;,,                   N 91Din !
 PAR  G(HCP_A3,CR:VA),,                 +GHSERCR+4438;,,              N 91Din !
 PAR  TC(HCP_A3,CR:VA),,                -1109.00;,,                   N 91Din !
 PAR  BM(HCP_A3,CR:VA),,                   -2.46;,,                   N 91Din !
$PAR  G(CUB_A13,CR:VA),,                +GHSERCR+15899+0.6276*T;,,    N 91Din !
$PAR  G(CBCC_A12,CR:VA),,               +GHSERCR+11087+2.7196*T;,,    N 91Din !
 PAR  G(LIQUID,CR),,                    +GLIQCR;,,                    N 91Din !
$
 PAR  G(SIGMA_D8B,CR:CR),,              +30*GHSERCR+394756;,,         N 21Laf !
$
 FUNCTION GHSERCR   298.15  -8856.94+157.48*T-26.908*T*LN(T)
       +0.00189435*T**2-1.47721E-06*T**3+139250*T**(-1);
      2180.00  Y  -34869.344+344.18*T-50*T*LN(T)-2.88526E+32*T**(-9);
      6000.00  N !
 FUNCTION GLIQCR    298.15  +24339.955-11.420225*T+GHSERCR+2.37615E-21*T**7;
      2180.00  Y  -16459.984+335.616316*T-50*T*LN(T);
      6000.00  N !
 FUNCTION GFCCCR    298.15  +GHSERCR+7284+0.163*T;                     6000 N !
$ ------------------------------------------------------------------------------
$ Fe
$
$ ORTHORHOMBIC_A20 and TETRAGONAL_U added im unary 4.1
$
 PAR  G(BCC_A2,FE:VA),,                 +GHSERFE;,,                   N 91Din !
 PAR  TC(BCC_A2,FE:VA),,                 1043.00;,,                   N 91Din !
 PAR  BM(BCC_A2,FE:VA),,                    2.22;,,                   N 91Din !
 PAR  G(FCC_A1,FE:VA),,                 +GFCCFE;,,                    N 91Din !
 PAR  TC(FCC_A1,FE:VA),,                 -201.00;,,                   N 91Din !
 PAR  BM(FCC_A1,FE:VA),,                   -2.10;,,                   N 91Din !
 PAR  G(HCP_A3,FE:VA),,                 +GHCPFE;,,                    N 91Din !
$PAR  G(CBCC_A12,FE:VA),,               +GHSERFE+4745;,,              N 91Din !
$PAR  G(CUB_A13,FE:VA),,                +GHSERFE+3745;,,              N 91Din !
$PAR  G(ORTHORHOMBIC_A20,FE),,          +GHSERFE+5000;,,              N 99SGUN !
$PAR  G(TETRAGONAL_U,FE),,              +GHSERFE+5000;,,              N 99SGUN !
 PAR  G(LIQUID,FE),,                    +GLIQFE;,,                    N 91Din !
$
 PAR  G(SIGMA_D8B,FE:FE),,              +30*GHSERFE+226062;,,         N 21Laf !
$
 FUNCTION GHSERFE   298.15  +1225.7+124.134*T-23.5143*T*LN(T)
       -0.00439752*T**2-5.8927E-08*T**3+77359*T**(-1);
      1811.00  Y  -25383.581+299.31255*T-46*T*LN(T)+2.29603E+31*T**(-9);
      6000.00  N !
 FUNCTION GFCCFE    298.15  -1462.4+8.282*T-1.15*T*LN(T)
       +6.4E-04*T**2+GHSERFE;
      1811.00  Y  -1713.815+0.940009*T+GHSERFE+4.9251E+30*T**(-9);
      6000.00  N !
 FUNCTION GHCPFE    298.15  -3705.78+12.591*T-1.15*T*LN(T)
       +6.4E-04*T**2+GHSERFE;
      1811.00  Y  -3957.195+5.249009*T+GHSERFE+4.9251E+30*T**(-9);
      6000.00  N !
 FUNCTION GLIQFE    298.15  +12040.17-6.55843*T+GHSERFE-3.67516E-21*T**7;
      1811.00  Y  -10838.83+291.302*T-46*T*LN(T);
      6000.00  N !
$ ------------------------------------------------------------------------------
$ Binary system
$
$ P. Lafaye, C. Toffolon-Masclet, J.-C. Crivello, J.-M. Joubert,
$ J. Nucl. Mater., 544, 152692(2021).
$
$ Checked against paper and author's tdb. Checked at 6000 K.
$
$ 2-sl sigma phase model.
$
 PAR  L(LIQUID,CR,FE;0),,               -1350.21-6.495*T;,,           N 21Laf !
 PAR  L(LIQUID,CR,FE;1),,               -4652.39;,,                   N 21Laf !
$
 PAR  L(FCC_A1,CR,FE:VA;0),,            +20604.94-17.44*T;,,          N 21Laf !
 PAR  L(FCC_A1,CR,FE:VA;1),,            +735.53;,,                    N 21Laf !
$
 PAR  L(BCC_A2,CR,FE:VA;0),,            +29140.47-19.27*T;,,          N 21Laf !
 PAR  L(BCC_A2,CR,FE:VA;1),,            -1539.16;,,                   N 21Laf !
 PAR  BM(BCC_A2,CR,FE:VA;0),,              -0.85;,,                   N 87And1 !
 PAR  TC(BCC_A2,CR,FE:VA;0),,           +1650;,,                      N 87And1 !
 PAR  TC(BCC_A2,CR,FE:VA;1),,            +550;,,                      N 87And1 !
$
 PAR  G(SIGMA_D8B,CR:FE),,              +10*GHSERCR+20*GHSERFE
             +312649;,,                                               N 21Laf !
 PAR  G(SIGMA_D8B,FE:CR),,              +20*GHSERCR+10*GHSERFE
             +97004-123.25*T;,,                                       N 21Laf !
 PAR  L(SIGMA_D8B,FE:CR,FE;0),,         +16397-270.9*T;,,             N 21Laf !
$
$ metastable
$
 PAR  L(HCP_A3,CR,FE:VA;0),,            +20604.94-17.44*T;,,          N 21Laf !
 PAR  L(HCP_A3,CR,FE:VA;1),,            +735.53;,,                    N 21Laf !
$ ------------------------------------------------------------------------------
$
 ASSESSED_SYSTEM
  CR-FE(TDB -* +LIQ +BCC_A2 +FCC_A1 +SIGMA_D8B
  ;G5 C_S:BCC/CR:VA MAJ:BCC/FE:VA ;P3 TMM:300/2500 STP:.6/1200/-2/2/1) !
$
$
 LIST-OF-REFERENCE
 NUMBER  SOURCE
  Null   'Unknown source'
  Same   'Same or similar interaction as in the corresponding stable phase'
  REFLAV 'Laves phase convention: G(LAVES,X:X)=+3*GHSERXX+15000'
  87And1 'J.-O. Andersson, B. Sundman, Calphad, 11, 83-92(1987); Cr-Fe'
  91Din  'A.T. Dinsdale, Calphad, 15, 317-425(1991).'
  99SGUN 'SGTE unary database V.4.1, 1999.'
  21Laf  'P. Lafaye, C. Toffolon-Masclet, J.-C. Crivello, J.-M. Joubert,
          J. Nucl. Mater., 544, 152692(2021); Cr-Fe, Cr-Fe-Zr'
!
