Repository: orchid-calphad/orchid-project.org

# orchid-project.org

Website and released data of **ORCHID** (Open Repository for CALPHAD Hypotheses, Intelligence, and Discovery),
served by GitHub Pages at https://orchid-project.org. Releases are archived on Zenodo (one DOI per version).

- `index.html`, `catalog/`, `best-practices.html` — static, self-contained pages (generated in the ORCHID tooling).
- `data/` — released data: catalog, redistributable TDB files, convex hulls. Licences: `data/LICENSES.md`, `data/NOTICE.md`.
- `llms.txt`, `data/croissant.json`, `CITATION.cff`, `.zenodo.json` — machine-readable metadata.

Only data with clear redistribution rights are published.

File: data/databases/sgte-binary/CrFe-23Zha.tdb
$
$ Database for Cr-Fe from Z.-T. Zhang et al. 2023.
$
$ Z.-T. Zhang, J.-J. Wang, W. Liu, X.-G. Lu,
$ J. Iron Steel Res. Int., 30, 660-76(2023).
$
$ Dataset created 2023.03.13 by Bengt Hallstedt.
$
$ There are no parameters in the paper. The parameters are taken from the
$ supplemental tdb.
$
$ The liquid, fcc and bcc interactions are very similar to 11Xio and 18Jac.
$
$ ------------------------------------------------------------------------------
 TEMP-LIM 298.15 6000.00 !
$
$ELEMENT NAME  REF. STATE               ATOMIC MASS H298-H0    S298    !
$
 ELEMENT VA   VACUUM                      0.0          0.0      0.0    ! 
 ELEMENT CR   BCC_A2                     51.996     4050.0     23.5429 ! 
 ELEMENT FE   BCC_A2                     55.847     4489.0     27.2797 ! 
$ ------------------------------------------------------------------------------
$ Phase definitions
$
 PHASE LIQUID:L % 1 1 !
 CONST LIQUID:L : CR FE : !
$
$ Fcc (cF4, Fm-3m) and MeX (cF8, Fm-3m)
$
 PHASE FCC_A1 %A 2 1 1 !
 CONST FCC_A1 : CR FE : VA : !
$
$ Bcc (cI2, Im-3m)
$
 PHASE BCC_A2 %B 2 1 3 !
 CONST BCC_A2 : CR FE : VA : !
$
$ Hcp (hP2, P6_3/mmc) and Me2X (NiAs-type, hP4, P6_3/mmc, B8_1)
$
 PHASE HCP_A3 %A 2 1 0.5 !
 CONST HCP_A3 : CR FE : VA : !
$
$ Prototype CrFe (tP30, P4_2/mnm)
$
 PHASE SIGMA_D8B % 3 10 4 16 !
 CONST SIGMA_D8B : CR FE : CR FE : CR FE : !
$ ------------------------------------------------------------------------------
$ Defaults
$
 DEFINE-SYSTEM-DEFAULT ELEMENT 2 !
 DEFAULT-COM DEFINE_SYSTEM_ELEMENT VA !
 TYPE-DEF % SEQ * !
 TYPE-DEF A GES AMEND_PHASE_DESCRIPTION @ MAGNETIC -3 0.28 !
 TYPE-DEF B GES AMEND_PHASE_DESCRIPTION @ MAGNETIC -1 0.4 !
 FUNCTION ZERO      298.15  0;                                         6000 N !
 FUNCTION UN_ASS    298.15  0;                                         6000 N !
 FUNCTION R         298.15  +8.31451;                                  6000 N !
$ ------------------------------------------------------------------------------
$ Element data
$ ------------------------------------------------------------------------------
$ Cr
$
 PAR  G(BCC_A2,CR:VA),,                 +GHSERCR;,,                   N 91Din !
 PAR  TC(BCC_A2,CR:VA),,                 -311.50;,,                   N 91Din !
 PAR  BM(BCC_A2,CR:VA),,                   -0.008;,,                  N 91Din !
 PAR  G(FCC_A1,CR:VA),,                 +GHSERCR+7284+0.163*T;,,      N 91Din !
 PAR  TC(FCC_A1,CR:VA),,                -1109.00;,,                   N 91Din !
 PAR  BM(FCC_A1,CR:VA),,                   -2.46;,,                   N 91Din !
 PAR  G(HCP_A3,CR:VA),,                 +GHSERCR+4438;,,              N 91Din !
 PAR  TC(HCP_A3,CR:VA),,                -1109.00;,,                   N 91Din !
 PAR  BM(HCP_A3,CR:VA),,                   -2.46;,,                   N 91Din !
$PAR  G(CUB_A13,CR:VA),,                +GHSERCR+15899+0.6276*T;,,    N 91Din !
$PAR  G(CBCC_A12,CR:VA),,               +GHSERCR+11087+2.7196*T;,,    N 91Din !
 PAR  G(LIQUID,CR),,                    +GLIQCR;,,                    N 91Din !
$
 PAR  G(SIGMA_D8B,CR:CR:CR),,           +30*GHCR+362144;,,            N 23Zha !
$
 FUNCTION GHSERCR   298.15  -8856.94+157.48*T-26.908*T*LN(T)
       +0.00189435*T**2-1.47721E-06*T**3+139250*T**(-1);
      2180.00  Y  -34869.344+344.18*T-50*T*LN(T)-2.88526E+32*T**(-9);
      6000.00  N !
 FUNCTION GLIQCR    298.15  +24339.955-11.420225*T+GHSERCR+2.37615E-21*T**7;
      2180.00  Y  -16459.984+335.616316*T-50*T*LN(T);
      6000.00  N !
 FUNCTION GFCCCR    298.15  +GHSERCR+7284+0.163*T;                     6000 N !
 FUNCTION GHCR      298.15  +GHSERCR-3*T;                              6000 N !
$ ------------------------------------------------------------------------------
$ Fe
$
$ ORTHORHOMBIC_A20 and TETRAGONAL_U added im unary 4.1
$
 PAR  G(BCC_A2,FE:VA),,                 +GHSERFE;,,                   N 91Din !
 PAR  TC(BCC_A2,FE:VA),,                 1043.00;,,                   N 91Din !
 PAR  BM(BCC_A2,FE:VA),,                    2.22;,,                   N 91Din !
 PAR  G(FCC_A1,FE:VA),,                 +GFCCFE;,,                    N 91Din !
 PAR  TC(FCC_A1,FE:VA),,                 -201.00;,,                   N 91Din !
 PAR  BM(FCC_A1,FE:VA),,                   -2.10;,,                   N 91Din !
 PAR  G(HCP_A3,FE:VA),,                 +GHCPFE;,,                    N 91Din !
$PAR  G(CBCC_A12,FE:VA),,               +GHSERFE+4745;,,              N 91Din !
$PAR  G(CUB_A13,FE:VA),,                +GHSERFE+3745;,,              N 91Din !
$PAR  G(ORTHORHOMBIC_A20,FE),,          +GHSERFE+5000;,,              N 99SGUN !
$PAR  G(TETRAGONAL_U,FE),,              +GHSERFE+5000;,,              N 99SGUN !
 PAR  G(LIQUID,FE),,                    +GLIQFE;,,                    N 91Din !
$
 PAR  G(SIGMA_D8B,FE:FE:FE),,           +30*GHFE+235271;,,            N 23Zha !
$
 FUNCTION GHSERFE   298.15  +1225.7+124.134*T-23.5143*T*LN(T)
       -0.00439752*T**2-5.8927E-08*T**3+77359*T**(-1);
      1811.00  Y  -25383.581+299.31255*T-46*T*LN(T)+2.29603E+31*T**(-9);
      6000.00  N !
 FUNCTION GFCCFE    298.15  -1462.4+8.282*T-1.15*T*LN(T)
       +6.4E-04*T**2+GHSERFE;
      1811.00  Y  -1713.815+0.940009*T+GHSERFE+4.9251E+30*T**(-9);
      6000.00  N !
 FUNCTION GHCPFE    298.15  -3705.78+12.591*T-1.15*T*LN(T)
       +6.4E-04*T**2+GHSERFE;
      1811.00  Y  -3957.195+5.249009*T+GHSERFE+4.9251E+30*T**(-9);
      6000.00  N !
 FUNCTION GLIQFE    298.15  +12040.17-6.55843*T+GHSERFE-3.67516E-21*T**7;
      1811.00  Y  -10838.83+291.302*T-46*T*LN(T);
      6000.00  N !
 FUNCTION GHFE      298.15  +GHSERFE-3375+0.15*T;                      6000 N !
$ ------------------------------------------------------------------------------
$ Binary system
$
$ Z.-T. Zhang, J.-J. Wang, W. Liu, X.-G. Lu,
$ J. Iron Steel Res. Int., 30, 660-76(2023).
$
$ Checked against paper and author's tdb. Checked at 6000 K.
$
$ There are no parameters in the paper. The parameters are taken from the
$ supplemental tdb.
$
$ The liquid, fcc and bcc interactions are very similar to 11Xio and 18Jac.
$
 PAR  L(LIQUID,CR,FE;0),,               -5.776*T;,,                   N 23Zha !
 PAR  L(LIQUID,CR,FE;1),,               -758;,,                       N 23Zha !
$
 PAR  L(FCC_A1,CR,FE:VA;0),,            +28831-21.993*T;,,            N 23Zha !
 PAR  L(FCC_A1,CR,FE:VA;1),,            +32453-18.07*T;,,             N 23Zha !
$
 PAR  L(BCC_A2,CR,FE:VA;0),,            +24047-15.341*T;,,            N 23Zha !
 PAR  L(BCC_A2,CR,FE:VA;1),,            +1874+0.410*T;,,              N 23Zha !
 PAR  L(BCC_A2,CR,FE:VA;2),,            -11971+8.06*T;,,              N 23Zha !
 PAR  BM(BCC_A2,CR,FE:VA;0),,              -0.45;,,                   N 11Xio !
 PAR  TC(BCC_A2,CR,FE:VA;0),,            +865.50;,,                   N 11Xio !
 PAR  TC(BCC_A2,CR,FE:VA;1),,            -567.20;,,                   N 11Xio !
$
 PAR  G(SIGMA_D8B,CR:CR:FE),,           +14*GHCR+16*GHFE+294699;,,    N 23Zha !
 PAR  G(SIGMA_D8B,CR:FE:CR),,           +26*GHCR+4*GHFE+458416;,,     N 23Zha !
 PAR  G(SIGMA_D8B,CR:FE:FE),,           +10*GHCR+20*GHFE+279086;,,    N 23Zha !
 PAR  G(SIGMA_D8B,FE:CR:CR),,           +20*GHCR+10*GHFE
             +30628+52.983*T;,,                                       N 23Zha !
 PAR  G(SIGMA_D8B,FE:CR:FE),,           +4*GHCR+26*GHFE
             +195853-84.795*T;,,                                      N 23Zha !
 PAR  G(SIGMA_D8B,FE:FE:CR),,           +16*GHCR+14*GHFE+102578;,,    N 23Zha !
 PAR  L(SIGMA_D8B,CR,FE:CR:CR;0),,      +135983-364.17*T;,,           N 23Zha !
 PAR  L(SIGMA_D8B,CR,FE:FE:CR;0),,      +493257-508.03*T;,,           N 23Zha !
 PAR  L(SIGMA_D8B,FE:FE:CR,FE;0),,      -104776-104.77*T;,,           N 23Zha !
$
$ metastable
$
 PAR  L(HCP_A3,CR,FE:VA;0),,            +28767-21*T;,,                N Same !
 PAR  L(HCP_A3,CR,FE:VA;1),,            +33057-20.7*T;,,              N Same !
$ ------------------------------------------------------------------------------
$
 ASSESSED_SYSTEM
  CR-FE(TDB -* +LIQ +BCC_A2 +FCC_A1 +SIGMA_D8B
  ;G5 C_S:BCC/CR:VA MAJ:BCC/FE:VA ;P3 TMM:300/2500 STP:.6/1200/-2/2/1) !
$
$
 LIST-OF-REFERENCE
 NUMBER  SOURCE
  Null   'Unknown source'
  Same   'Same or similar interaction as in the corresponding stable phase'
  REFLAV 'Laves phase convention: G(LAVES,X:X)=+3*GHSERXX+15000'
  91Din  'A.T. Dinsdale, Calphad, 15, 317-425(1991).'
  99SGUN 'SGTE unary database V.4.1, 1999.'
  11Xio  'W. Xiong, P. Hedstrom, M. Selleby, J. Odqvist, M. Thuvander, Q. Chen,
          Calphad, 35, 355-66(2011); Cr-Fe'
  23Zha  'Z.-T. Zhang, J.-J. Wang, W. Liu, X.-G. Lu,
          J. Iron Steel Res. Int., 30, 660-76(2023); Cr-Fe'
!

File: data/databases/sgte-binary/CrFe-87And-LB.tdb
$
$ Database for Cr-Fe from J.-O. Andersson and B. Sundman 1987
$ (included in LB Vol. 2)
$ Liquid modified by B.-J. Lee 1993
$
$ J.-O. Andersson, B. Sundman, Calphad, 11, 83-92(1987).
$
$ Dataset created 2009.10.19 by Bengt Hallstedt.
$ 2020.08.02: Modified for use with GES6.
$
$ Wrong sign for L(FCC_A1,CR,FE:VA;0) in the paper.
$
$ The SIGMA_D8B and SIGMA_OLD phase fields are very similar.
$
$ ------------------------------------------------------------------------------
 TEMP-LIM 298.15 6000.00 !
$
$ELEMENT NAME  REF. STATE               ATOMIC MASS H298-H0    S298    !
$
 ELEMENT VA   VACUUM                      0.0          0.0      0.0    ! 
 ELEMENT CR   BCC_A2                     51.996     4050.0     23.5429 ! 
 ELEMENT FE   BCC_A2                     55.847     4489.0     27.2797 ! 
$ ------------------------------------------------------------------------------
$ Phase definitions
$
 PHASE LIQUID:L % 1 1 !
 CONST LIQUID:L : CR FE : !
$
$ Fcc (cF4, Fm-3m) and MeX (cF8, Fm-3m)
$
 PHASE FCC_A1 %A 2 1 1 !
 CONST FCC_A1 : CR FE : VA : !
$
$ Bcc (cI2, Im-3m)
$
 PHASE BCC_A2 %B 2 1 3 !
 CONST BCC_A2 : CR FE : VA : !
$
$ Hcp (hP2, P6_3/mmc) and Me2X (NiAs-type, hP4, P6_3/mmc, B8_1)
$
 PHASE HCP_A3 %A 2 1 0.5 !
 CONST HCP_A3 : CR FE : VA : !
$
$ Prototype CrFe (tP30, P4_2/mnm)
$
 PHASE SIGMA_D8B % 3 10 4 16 !
 CONST SIGMA_D8B : FE : CR : CR FE : !
$
$ Sigma in TCFE 2000 and SSOL V4
$
 PHASE SIGMA_OLD % 3 8 4 18 !
 CONST SIGMA_OLD : FE : CR : CR FE : !
$
$ Prototype CrFe (tP30, P4_2/mnm, D8_b)
$
 PHASE HIGH_SIGMA % 3 10 4 16 !
 CONST HIGH_SIGMA : FE : CR : CR FE : !
$
$ Prototype alpha-Mn (cI58, I-43m)
$
 PHASE CHI_A12 % 3 24 10 24 !
 CONST CHI_A12 : CR FE : CR : CR FE : !
$
$ Prototype MgZn2 (hP12, P6_3/mmc)
$
 PHASE C14_LAVES % 2 2 1 !
 CONST C14_LAVES : CR% FE% : CR FE : !
$ ------------------------------------------------------------------------------
$ Defaults
$
 DEFINE-SYSTEM-DEFAULT ELEMENT 2 !
 DEFAULT-COM DEFINE_SYSTEM_ELEMENT VA !
 DEFAULT-COM REJECT_PHASE SIGMA_OLD HIGH_SIGMA C14_LAVES CHI_A12 !
 TYPE-DEF % SEQ * !
 TYPE-DEF A GES AMEND_PHASE_DESCRIPTION @ MAGNETIC -3 0.28 !
 TYPE-DEF B GES AMEND_PHASE_DESCRIPTION @ MAGNETIC -1 0.4 !
 FUNCTION ZERO      298.15  0;                                         6000 N !
 FUNCTION UN_ASS    298.15  0;                                         6000 N !
 FUNCTION R         298.15  +8.31451;                                  6000 N !
$ ------------------------------------------------------------------------------
$ Element data
$ ------------------------------------------------------------------------------
$ Cr
$
 PAR  G(BCC_A2,CR:VA),,                 +GHSERCR;,,                   N 91Din !
 PAR  TC(BCC_A2,CR:VA),,                 -311.50;,,                   N 91Din !
 PAR  BM(BCC_A2,CR:VA),,                   -0.008;,,                  N 91Din !
 PAR  G(FCC_A1,CR:VA),,                 +GHSERCR+7284+0.163*T;,,      N 91Din !
 PAR  TC(FCC_A1,CR:VA),,                -1109.00;,,                   N 91Din !
 PAR  BM(FCC_A1,CR:VA),,                   -2.46;,,                   N 91Din !
 PAR  G(HCP_A3,CR:VA),,                 +GHSERCR+4438;,,              N 91Din !
 PAR  TC(HCP_A3,CR:VA),,                -1109.00;,,                   N 91Din !
 PAR  BM(HCP_A3,CR:VA),,                   -2.46;,,                   N 91Din !
$PAR  G(CUB_A13,CR:VA),,                +GHSERCR+15899+0.6276*T;,,    N 91Din !
$PAR  G(CBCC_A12,CR:VA),,               +GHSERCR+11087+2.7196*T;,,    N 91Din !
 PAR  G(LIQUID,CR),,                    +GLIQCR;,,                    N 91Din !
$
 PAR  G(CHI_A12,CR:CR:CR),,             +48*GFCCCR+10*GHSERCR
             +109000+123*T;,,                                         N 88Gus4 !
 PAR  G(C14_LAVES,CR:CR),,              +3*GHSERCR+15000;,,           N REFLAV !
$
 FUNCTION GHSERCR   298.15  -8856.94+157.48*T-26.908*T*LN(T)
       +0.00189435*T**2-1.47721E-06*T**3+139250*T**(-1);
      2180.00  Y  -34869.344+344.18*T-50*T*LN(T)-2.88526E+32*T**(-9);
      6000.00  N !
 FUNCTION GLIQCR    298.15  +24339.955-11.420225*T+GHSERCR+2.37615E-21*T**7;
      2180.00  Y  -16459.984+335.616316*T-50*T*LN(T);
      6000.00  N !
 FUNCTION GFCCCR    298.15  +GHSERCR+7284+0.163*T;                     6000 N !
$ ------------------------------------------------------------------------------
$ Fe
$
$ ORTHORHOMBIC_A20 and TETRAGONAL_U added im unary 4.1
$
 PAR  G(BCC_A2,FE:VA),,                 +GHSERFE;,,                   N 91Din !
 PAR  TC(BCC_A2,FE:VA),,                 1043.00;,,                   N 91Din !
 PAR  BM(BCC_A2,FE:VA),,                    2.22;,,                   N 91Din !
 PAR  G(FCC_A1,FE:VA),,                 +GFCCFE;,,                    N 91Din !
 PAR  TC(FCC_A1,FE:VA),,                 -201.00;,,                   N 91Din !
 PAR  BM(FCC_A1,FE:VA),,                   -2.10;,,                   N 91Din !
 PAR  G(HCP_A3,FE:VA),,                 +GHCPFE;,,                    N 91Din !
$PAR  G(CBCC_A12,FE:VA),,               +GHSERFE+4745;,,              N 91Din !
$PAR  G(CUB_A13,FE:VA),,                +GHSERFE+3745;,,              N 91Din !
$PAR  G(ORTHORHOMBIC_A20,FE),,          +GHSERFE+5000;,,              N 99SGUN !
$PAR  G(TETRAGONAL_U,FE),,              +GHSERFE+5000;,,              N 99SGUN !
 PAR  G(LIQUID,FE),,                    +GLIQFE;,,                    N 91Din !
$
 PAR  G(C14_LAVES,FE:FE),,              +3*GHSERFE+15000;,,           N REFLAV !
$
 FUNCTION GHSERFE   298.15  +1225.7+124.134*T-23.5143*T*LN(T)
       -0.00439752*T**2-5.8927E-08*T**3+77359*T**(-1);
      1811.00  Y  -25383.581+299.31255*T-46*T*LN(T)+2.29603E+31*T**(-9);
      6000.00  N !
 FUNCTION GFCCFE    298.15  -1462.4+8.282*T-1.15*T*LN(T)
       +6.4E-04*T**2+GHSERFE;
      1811.00  Y  -1713.815+0.940009*T+GHSERFE+4.9251E+30*T**(-9);
      6000.00  N !
 FUNCTION GHCPFE    298.15  -3705.78+12.591*T-1.15*T*LN(T)
       +6.4E-04*T**2+GHSERFE;
      1811.00  Y  -3957.195+5.249009*T+GHSERFE+4.9251E+30*T**(-9);
      6000.00  N !
 FUNCTION GLIQFE    298.15  +12040.17-6.55843*T+GHSERFE-3.67516E-21*T**7;
      1811.00  Y  -10838.83+291.302*T-46*T*LN(T);
      6000.00  N !
$ ------------------------------------------------------------------------------
$ Binary system
$
$ From J.-O. Andersson and B. Sundman 1987 (included in LB Vol. 2)
$ Liquid modified by B.-J. Lee 1993
$
$ J.-O. Andersson, B. Sundman, Calphad, 11, 83-92(1987).
$
$ Checked against LB and paper. Checked at 6000 K.
$
$ Wrong sign for L(FCC_A1,CR,FE:VA;0) in the paper.
$
$ The SIGMA_D8B and SIGMA_OLD phase fields are very similar.
$
$PAR  L(LIQUID,CR,FE;0),,               -14550+6.65*T;,,              N 87And1 !
 PAR  L(LIQUID,CR,FE;0),,               -17737+7.996546*T;,,          N 93Lee1 !
 PAR  L(LIQUID,CR,FE;1),,               -1331;,,                      N 93Lee1 !
$
 PAR  L(BCC_A2,CR,FE:VA;0),,            +20500-9.68*T;,,              N 87And1 !
 PAR  BM(BCC_A2,CR,FE:VA;0),,              -0.85;,,                   N 87And1 !
 PAR  TC(BCC_A2,CR,FE:VA;0),,           +1650;,,                      N 87And1 !
 PAR  TC(BCC_A2,CR,FE:VA;1),,            +550;,,                      N 87And1 !
$
 PAR  L(FCC_A1,CR,FE:VA;0),,            +10833-7.477*T;,,             N 87And1 !
 PAR  L(FCC_A1,CR,FE:VA;1),,            +1410;,,                      N 87And1 !
$
 PAR  G(SIGMA_D8B,FE:CR:CR),,           +10*GFCCFE+20*GHSERCR
             +83844-111.32*T;,,                                       N 00Wes !
 PAR  G(SIGMA_D8B,FE:CR:FE),,           +10*GFCCFE+4*GHSERCR
             +16*GHSERFE+140515-111.32*T;,,                           N 00Wes !
$
 PAR  G(SIGMA_OLD,FE:CR:CR),,           +8*GFCCFE+22*GHSERCR
             +92300-95.96*T;,,                                        N 87And1 !
 PAR  G(SIGMA_OLD,FE:CR:FE),,           +8*GFCCFE+4*GHSERCR
             +18*GHSERFE+117300-95.96*T;,,                            N 87And1 !
$
$ metastable
$
 PAR  L(HCP_A3,CR,FE:VA;0),,            +10833-7.477*T;,,             N 90Fri1 !
$
 PAR  G(CHI_A12,CR:CR:FE),,             +24*GFCCCR+10*GHSERCR
             +24*GFCCFE+500000;,,                                     N 88Gus4 !
 PAR  G(CHI_A12,FE:CR:CR),,             +24*GFCCFE+10*GHSERCR
             +24*GFCCCR+18300-100*T;,,                                N 88And4 !
 PAR  G(CHI_A12,FE:CR:FE),,             +48*GFCCFE+10*GHSERCR
             +57300-100*T;,,                                          N 88And4 !
$
 PAR  G(C14_LAVES,CR:FE),,              +2*GHSERCR+GHSERFE+15000;,,   N REFLAV !
 PAR  G(C14_LAVES,FE:CR),,              +2*GHSERFE+GHSERCR+15000;,,   N REFLAV !
 PAR  L(C14_LAVES,CR,FE:CR;0),,         +40000;,,                     N 99Lee !
 PAR  L(C14_LAVES,CR,FE:FE;0),,         +40000;,,                     N 99Lee !
 PAR  L(C14_LAVES,CR:CR,FE;0),,         +20000;,,                     N 99Lee !
 PAR  L(C14_LAVES,FE:CR,FE;0),,         +20000;,,                     N 99Lee !
$
$ Added 100 J to SIGMA_D8B
 PAR  G(HIGH_SIGMA,FE:CR:CR),,          +10*GFCCFE+20*GHSERCR
             +83944-111.32*T;,,                                       N 00Wes !
 PAR  G(HIGH_SIGMA,FE:CR:FE),,          +10*GFCCFE+4*GHSERCR
             +16*GHSERFE+140615-111.32*T;,,                           N 00Wes !
$ ------------------------------------------------------------------------------
$
 ASSESSED_SYSTEM
  CR-FE(TDB -* +LIQ +BCC_A2 +FCC_A1 +SIGMA_D8B
  ;G5 C_S:BCC/CR:VA MAJ:BCC/FE:VA ;P3 TMM:300/2500 STP:.6/1200/-2/2/1) !
$
$
 LIST-OF-REFERENCE
 NUMBER  SOURCE
  Null   'Unknown source'
  REFLAV 'Laves phase convention: G(LAVES,X:X)=+3*GHSERXX+15000'
  87And1 'J.-O. Andersson, B. Sundman, Calphad, 11, 83-92(1987); Cr-Fe'
  88And4 'J.-O. Andersson, N. Lange,
          Metall. Trans. A, 19A, 1385-94(1988); Cr-Fe-Mo'
  88Gus4 'P. Gustafson, Metall. Trans. A, 19A, 2531-46(1988); Cr-Fe-W'
  90Fri1 'K. Frisk, Metall. Trans. A, 21A, 2477-88(1990); Cr-Fe-N' 
  91Din  'A.T. Dinsdale, Calphad, 15, 317-425(1991).'
  93Lee1 'B.-J. Lee, Calphad, 17, 251-68(1993); Cr-Fe'
  99Lee  'B.-J. Lee, unpublished, 1999'
  99SGUN 'SGTE unary database V.4.1, 1999.'
  00Wes  'S. Westman, unpublished, 2000; Cr-Fe'
!

File: data/databases/sgte-binary/CrGa-05Bel.tdb
$
$ Database for Cr-Ga from A. Belgacem-Bouzida et al. 2005
$
$ A. Belgacem-Bouzida, Y. Djaballa, M. Notin,
$ J. Alloys Compd., 397, 155-60(2005).
$
$ Dataset created 2010.09.26 by Bengt Hallstedt.
$ 2020.12.25: Modified for use with GES6.
$
$ The bcc + Cr3Ga-beta + Liquid equilibrium is at 1920 K instead of 1902 K.
$ The liquid composition is slightly different for all invariants.
$
$ The off-stoichiometry of CR3GA_A15 seems questionable.
$ The composition of Cr5Ga6 is closer to Cr3Ga4 and the composition of CrGa4
$ is closer to CrGa3.
$
$ ------------------------------------------------------------------------------
 TEMP-LIM 298.15 6000.00 !
$
$ELEMENT NAME  REF. STATE               ATOMIC MASS H298-H0    S298    !
$
 ELEMENT VA   VACUUM                      0.0          0.0      0.0    ! 
 ELEMENT CR   BCC_A2                     51.996     4050.0     23.5429 ! 
 ELEMENT GA   ORTHORHOMBIC_A11           69.72      5572.0     40.7271 ! 
$ ------------------------------------------------------------------------------
$ Phase definitions
$
 PHASE LIQUID:L % 1 1 !
 CONST LIQUID:L : CR GA : !
$
$ Fcc (cF4, Fm-3m) and MeX (cF8, Fm-3m)
$
 PHASE FCC_A1 %A 2 1 1 !
 CONST FCC_A1 : CR GA : VA : !
$
$ Bcc (cI2, Im-3m)
$
 PHASE BCC_A2 %B 2 1 3 !
 CONST BCC_A2 : CR% GA : VA : !
$
$ Hcp (hP2, P6_3/mmc) and Me2X (NiAs-type, hP4, P6_3/mmc, B8_1)
$
 PHASE HCP_A3 % 2 1 0.5 !
 CONST HCP_A3 : CR GA : VA : !
$
$ alpha-Ga (oC8, Cmca)
$
 PHASE ORTHORHOMBIC_A11 % 1 1 !
 CONST ORTHORHOMBIC_A11 : GA : !
$
$ Prototype Cr3Si (cP8, Pm-3n)
$
 PHASE CR3GA_A15 % 2 0.77 0.23 !
 CONST CR3GA_A15 : CR : GA : !
$
$ Unknown structure
$
 PHASE CR3GA_BETA % 2 0.77 0.23 !
 CONST CR3GA_BETA : CR : GA : !
$
$ Prototype Al8Cr5 (hR26, R3m), gamma-brass related
$
 PHASE CRGA_D810 % 2 1 1 !
 CONST CRGA_D810 : CR : GA : !
$
$ Prototype Fe3Ga4 (mC42, C2/m), also Cr3Ga4
$
 PHASE CR5GA6 % 2 0.433 0.567 !
 CONST CR5GA6 : CR : GA : !
$
$ Prototype Hg4Pt (cI10, Im-3m), also CrGa3
$
 PHASE CRGA4 % 2 0.23 0.77 !
 CONST CRGA4 : CR : GA : !
$ ------------------------------------------------------------------------------
$ Defaults
$
 DEFINE-SYSTEM-DEFAULT ELEMENT 2 !
 DEFAULT-COM DEFINE_SYSTEM_ELEMENT VA !
 TYPE-DEF % SEQ * !
 TYPE-DEF A GES AMEND_PHASE_DESCRIPTION @ MAGNETIC -3 0.28 !
 TYPE-DEF B GES AMEND_PHASE_DESCRIPTION @ MAGNETIC -1 0.4 !
 FUNCTION ZERO      298.15  0;                                         6000 N !
 FUNCTION UN_ASS    298.15  0;                                         6000 N !
 FUNCTION R         298.15  +8.31451;                                  6000 N !
$ ------------------------------------------------------------------------------
$ Element data
$ ------------------------------------------------------------------------------
$ Cr
$
 PAR  G(BCC_A2,CR:VA),,                 +GHSERCR;,,                   N 91Din !
 PAR  TC(BCC_A2,CR:VA),,                 -311.50;,,                   N 91Din !
 PAR  BM(BCC_A2,CR:VA),,                   -0.008;,,                  N 91Din !
 PAR  G(FCC_A1,CR:VA),,                 +GHSERCR+7284+0.163*T;,,      N 91Din !
 PAR  TC(FCC_A1,CR:VA),,                -1109.00;,,                   N 91Din !
 PAR  BM(FCC_A1,CR:VA),,                   -2.46;,,                   N 91Din !
 PAR  G(HCP_A3,CR:VA),,                 +GHSERCR+4438;,,              N 91Din !
 PAR  TC(HCP_A3,CR:VA),,                -1109.00;,,                   N 91Din !
 PAR  BM(HCP_A3,CR:VA),,                   -2.46;,,                   N 91Din !
$PAR  G(CUB_A13,CR:VA),,                +GHSERCR+15899+0.6276*T;,,    N 91Din !
$PAR  G(CBCC_A12,CR:VA),,               +GHSERCR+11087+2.7196*T;,,    N 91Din !
 PAR  G(LIQUID,CR),,                    +GLIQCR;,,                    N 91Din !
$
 FUNCTION GHSERCR   298.15  -8856.94+157.48*T-26.908*T*LN(T)
       +0.00189435*T**2-1.47721E-06*T**3+139250*T**(-1);
      2180.00  Y  -34869.344+344.18*T-50*T*LN(T)-2.88526E+32*T**(-9);
      6000.00  N !
 FUNCTION GLIQCR    298.15  +24339.955-11.420225*T+GHSERCR+2.37615E-21*T**7;
      2180.00  Y  -16459.984+335.616316*T-50*T*LN(T);
      6000.00  N !
 FUNCTION GFCCCR    298.15  +GHSERCR+7284+0.163*T;                     6000 N !
$ ------------------------------------------------------------------------------
$ Ga
$
$ DIAMOND_A4 added in unary 5.0
$
$ Changed name from ORTHORHOMBIC_GA to ORTHORHOMBIC_A11
$
 PAR  G(ORTHORHOMBIC_A11,GA)    200.00  +GHSERGA;                4000 N 91Din !
 PAR  G(FCC_A1,GA:VA)           200.00  +GHSERGA+3800-10.2*T;    4000 N 91Din !
 PAR  G(BCC_A2,GA:VA)           200.00  +GHSERGA+4500-11.7*T;    4000 N 91Din !
 PAR  G(HCP_A3,GA:VA)           200.00  +GHSERGA+4500-9.5*T;     4000 N 91Din !
$PAR  G(DIAMOND_A4,GA)          200.00  +GHSERGA+20900-2*T;      4000 N 09SGUN !
$PAR  G(BCT_A5,GA)              200.00  +GHSERGA+3846-9.8*T;     4000 N 91Din !
$PAR  G(TETRAGONAL_A6,GA)       200.00  +GHSERGA+3500-10*T;      4000 N 91Din !
 PAR  G(LIQUID,GA)              200.00  +GLIQGA;                 4000 N 91Din !
$
 FUNCTION GHSERGA   200.00  -21312.331+585.263691*T-108.228783*T*LN(T)
       +0.227155636*T**2-1.18575257E-04*T**3+439954*T**(-1);
       302.91  Y  -7055.643+132.73019*T-26.0692906*T*LN(T)
       +1.506E-04*T**2-4.0173E-08*T**3-118332*T**(-1)+1.64547E+23*T**(-9);
      4000.00  N !
 FUNCTION GLIQGA    200.00  +5491.298-18.073995*T+GHSERGA-7.0171E-17*T**7;
       302.91  Y  +5666.455-18.681147*T+GHSERGA-1.64547E+23*T**(-9);
      4000.00  N !
$ ------------------------------------------------------------------------------
$ Binary system
$
$ A. Belgacem-Bouzida, Y. Djaballa, M. Notin,
$ J. Alloys Compd., 397, 155-60(2005).
$
$ Checked against paper. Checked at 6000 K.
$
$ The bcc + Cr3Ga-beta + Liquid equilibrium is at 1920 K instead of 1902 K.
$ The liquid composition is slightly different for all invariants.
$
$ The off-stoichiometry of CR3GA_A15 seems questionable.
$ The composition of Cr5Ga6 is closer to Cr3Ga4 and the composition of CrGa4
$ is closer to CrGa3.
$
 PAR  L(LIQUID,CR,GA;0),,               +15455-26.236*T;,,            N 05Bel !
$ Wrong sign in paper
$PAR  L(LIQUID,CR,GA;0),,               -15455+26.236*T;,,            N 05Bel !
 PAR  L(LIQUID,CR,GA;1),,               -32171+22.188*T;,,            N 05Bel !
$
 PAR  L(BCC_A2,CR,GA:VA;0),,            -1338-5.707*T;,,              N 05Bel !
$ Misprint in paper
$PAR  L(BCC_A2,CR,GA:VA;0),,            -1338+5.207*T;,,              N 05Bel !
 PAR  L(BCC_A2,CR,GA:VA;1),,            -63722+13.826*T;,,            N 05Bel !
$
 PAR  G(CR3GA_A15,CR:GA),,              +0.77*GHSERCR+0.23*GHSERGA
             -8242-5.444*T;,,                                         N 05Bel !
 PAR  G(CR3GA_BETA,CR:GA),,             +0.77*GHSERCR+0.23*GHSERGA
             -6981-6.362*T;,,                                         N 05Bel !
 PAR  G(CRGA_D810,CR:GA),,              +GHSERCR+GHSERGA
             -12118-16.756*T;,,                                       N 05Bel !
 PAR  G(CR5GA6,CR:GA),,                 +0.433*GHSERCR+0.567*GHSERGA
             -12314-2.37*T;,,                                         N 05Bel !
 PAR  G(CRGA4,CR:GA),,                  +0.23*GHSERCR+0.77*GHSERGA
             -13298-0.435*T;,,                                        N 05Bel !
$
$ metastable
$
 PAR  L(FCC_A1,CR,GA:VA;0),,            -1338+5.207*T;,,              N Same !
 PAR  L(FCC_A1,CR,GA:VA;1),,            -63722+13.826*T;,,            N Same !
$
 PAR  L(HCP_A3,CR,GA:VA;0),,            -1338+5.207*T;,,              N Same !
 PAR  L(HCP_A3,CR,GA:VA;1),,            -63722+13.826*T;,,            N Same !
$ ------------------------------------------------------------------------------
$
$
 LIST-OF-REFERENCE
 NUMBER  SOURCE
  Null   'Unknown source'
  Same   'Same or similar interaction as in the corresponding stable phase'
  REFLAV 'Laves phase convention: G(LAVES,X:X)=+3*GHSERXX+15000'
  91Din  'A.T. Dinsdale, Calphad, 15, 317-425(1991).'
  05Bel  'A. Belgacem-Bouzida, Y. Djaballa, M. Notin,
          J. Alloys Compd., 397, 155-60(2005); Cr-Ga'
  09SGUN 'SGTE unary database V.5.0, 2009.'
!

File: data/databases/sgte-binary/CrGa-99Gro.tdb
$
$ Database for Cr-Ga from J. Groebner et al. 1999
$
$ J. Groebner, R. Wenzel, G.G. Fischer, R. Schmid-Fetzer,
$ J. Phase Equilib., 20, 615-25(1999).
$
$ Dataset created 2016.10.15 by Bengt Hallstedt.
$ 2020.12.25: Modified for use with GES6.
$
$ Some of the invariant equilibria differ quite substantially (up to 30 K),
$ but the reason is not clear.
$
$ ------------------------------------------------------------------------------
 TEMP-LIM 298.15 6000.00 !
$
$ELEMENT NAME  REF. STATE               ATOMIC MASS H298-H0    S298    !
$
 ELEMENT VA   VACUUM                      0.0          0.0      0.0    ! 
 ELEMENT CR   BCC_A2                     51.996     4050.0     23.5429 ! 
 ELEMENT GA   ORTHORHOMBIC_A11           69.72      5572.0     40.7271 ! 
$ ------------------------------------------------------------------------------
$ Phase definitions
$
 PHASE LIQUID:L % 1 1 !
 CONST LIQUID:L : CR GA : !
$
$ Fcc (cF4, Fm-3m) and MeX (cF8, Fm-3m)
$
 PHASE FCC_A1 %A 2 1 1 !
 CONST FCC_A1 : CR GA : VA : !
$
$ Bcc (cI2, Im-3m)
$
 PHASE BCC_A2 %B 2 1 3 !
 CONST BCC_A2 : CR% GA : VA : !
$
$ Hcp (hP2, P6_3/mmc) and Me2X (NiAs-type, hP4, P6_3/mmc, B8_1)
$
 PHASE HCP_A3 % 2 1 0.5 !
 CONST HCP_A3 : CR GA : VA : !
$
$ alpha-Ga (oC8, Cmca)
$
 PHASE ORTHORHOMBIC_A11 % 1 1 !
 CONST ORTHORHOMBIC_A11 : GA : !
$
$ Prototype Cr3Si (cP8, Pm-3n)
$
 PHASE CR3GA_A15 % 2 3 1 !
 CONST CR3GA_A15 : CR : GA : !
$
$ Prototype Al8Cr5 (hR26, R3m), gamma-brass related
$
 PHASE CRGA_D810 % 2 1 1 !
 CONST CRGA_D810 : CR : GA : !
$
$ Prototype Fe3Ga4 (mC42, C2/m), also Cr3Ga4
$
 PHASE CR5GA6 % 2 5 6 !
 CONST CR5GA6 : CR : GA : !
$
$ Prototype Hg4Pt (cI10, Im-3m), also CrGa3
$
 PHASE CRGA4 % 2 1 4 !
 CONST CRGA4 : CR : GA : !
$ ------------------------------------------------------------------------------
$ Defaults
$
 DEFINE-SYSTEM-DEFAULT ELEMENT 2 !
 DEFAULT-COM DEFINE_SYSTEM_ELEMENT VA !
 TYPE-DEF % SEQ * !
 TYPE-DEF A GES AMEND_PHASE_DESCRIPTION @ MAGNETIC -3 0.28 !
 TYPE-DEF B GES AMEND_PHASE_DESCRIPTION @ MAGNETIC -1 0.4 !
 FUNCTION ZERO      298.15  0;                                         6000 N !
 FUNCTION UN_ASS    298.15  0;                                         6000 N !
 FUNCTION R         298.15  +8.31451;                                  6000 N !
$ ------------------------------------------------------------------------------
$ Element data
$ ------------------------------------------------------------------------------
$ Cr
$
 PAR  G(BCC_A2,CR:VA),,                 +GHSERCR;,,                   N 91Din !
 PAR  TC(BCC_A2,CR:VA),,                 -311.50;,,                   N 91Din !
 PAR  BM(BCC_A2,CR:VA),,                   -0.008;,,                  N 91Din !
 PAR  G(FCC_A1,CR:VA),,                 +GHSERCR+7284+0.163*T;,,      N 91Din !
 PAR  TC(FCC_A1,CR:VA),,                -1109.00;,,                   N 91Din !
 PAR  BM(FCC_A1,CR:VA),,                   -2.46;,,                   N 91Din !
 PAR  G(HCP_A3,CR:VA),,                 +GHSERCR+4438;,,              N 91Din !
 PAR  TC(HCP_A3,CR:VA),,                -1109.00;,,                   N 91Din !
 PAR  BM(HCP_A3,CR:VA),,                   -2.46;,,                   N 91Din !
$PAR  G(CUB_A13,CR:VA),,                +GHSERCR+15899+0.6276*T;,,    N 91Din !
$PAR  G(CBCC_A12,CR:VA),,               +GHSERCR+11087+2.7196*T;,,    N 91Din !
 PAR  G(LIQUID,CR),,                    +GLIQCR;,,                    N 91Din !
$
 FUNCTION GHSERCR   298.15  -8856.94+157.48*T-26.908*T*LN(T)
       +0.00189435*T**2-1.47721E-06*T**3+139250*T**(-1);
      2180.00  Y  -34869.344+344.18*T-50*T*LN(T)-2.88526E+32*T**(-9);
      6000.00  N !
 FUNCTION GLIQCR    298.15  +24339.955-11.420225*T+GHSERCR+2.37615E-21*T**7;
      2180.00  Y  -16459.984+335.616316*T-50*T*LN(T);
      6000.00  N !
 FUNCTION GFCCCR    298.15  +GHSERCR+7284+0.163*T;                     6000 N !
$ ------------------------------------------------------------------------------
$ Ga
$
$ DIAMOND_A4 added in unary 5.0
$
$ Changed name from ORTHORHOMBIC_GA to ORTHORHOMBIC_A11
$
 PAR  G(ORTHORHOMBIC_A11,GA)    200.00  +GHSERGA;                4000 N 91Din !
 PAR  G(FCC_A1,GA:VA)           200.00  +GHSERGA+3800-10.2*T;    4000 N 91Din !
 PAR  G(BCC_A2,GA:VA)           200.00  +GHSERGA+4500-11.7*T;    4000 N 91Din !
 PAR  G(HCP_A3,GA:VA)           200.00  +GHSERGA+4500-9.5*T;     4000 N 91Din !
$PAR  G(DIAMOND_A4,GA)          200.00  +GHSERGA+20900-2*T;      4000 N 09SGUN !
$PAR  G(BCT_A5,GA)              200.00  +GHSERGA+3846-9.8*T;     4000 N 91Din !
$PAR  G(TETRAGONAL_A6,GA)       200.00  +GHSERGA+3500-10*T;      4000 N 91Din !
 PAR  G(LIQUID,GA)              200.00  +GLIQGA;                 4000 N 91Din !
$
 FUNCTION GHSERGA   200.00  -21312.331+585.263691*T-108.228783*T*LN(T)
       +0.227155636*T**2-1.18575257E-04*T**3+439954*T**(-1);
       302.91  Y  -7055.643+132.73019*T-26.0692906*T*LN(T)
       +1.506E-04*T**2-4.0173E-08*T**3-118332*T**(-1)+1.64547E+23*T**(-9);
      4000.00  N !
 FUNCTION GLIQGA    200.00  +5491.298-18.073995*T+GHSERGA-7.0171E-17*T**7;
       302.91  Y  +5666.455-18.681147*T+GHSERGA-1.64547E+23*T**(-9);
      4000.00  N !
$ ------------------------------------------------------------------------------
$ Binary system
$
$ J. Groebner, R. Wenzel, G.G. Fischer, R. Schmid-Fetzer,
$ J. Phase Equilib., 20, 615-25(1999).
$
$ Checked against paper. Checked at 6000 K.
$
$ Some of the invariant equilibria differ quite substantially (up to 30 K),
$ but the reason is not clear.
$
 PAR  L(LIQUID,CR,GA;0),,               +27649.15-14.52983*T;,,       N 99Gro !
 PAR  L(LIQUID,CR,GA;1),,               +72809.93-23.562*T;,,         N 99Gro !
$
 PAR  L(BCC_A2,CR,GA:VA;0),,            +3000;,,                      N 99Gro !
$
 PAR  G(CR3GA_A15,CR:GA),,              +3*GHSERCR+GHSERGA
             -38281.2-7.536*T;,,                                      N 99Gro !
 PAR  G(CRGA_D810,CR:GA),,              +GHSERCR+GHSERGA
             -14594.18-12.83226*T;,,                                  N 99Gro !
 PAR  G(CR5GA6,CR:GA),,                 +5*GHSERCR+6*GHSERGA
             -166651.1+8.72146*T;,,                                   N 99Gro !
 PAR  G(CRGA4,CR:GA),,                  +GHSERCR+4*GHSERGA
             -43500-31.5*T;,,                                         N 99Gro !
$
$ metastable
$
 PAR  L(FCC_A1,CR,GA:VA;0),,            +3000;,,                      N Same !
 PAR  L(HCP_A3,CR,GA:VA;0),,            +3000;,,                      N Same !
$ ------------------------------------------------------------------------------
$
$
 LIST-OF-REFERENCE
 NUMBER  SOURCE
  Null   'Unknown source'
  Same   'Same or similar interaction as in the corresponding stable phase'
  REFLAV 'Laves phase convention: G(LAVES,X:X)=+3*GHSERXX+15000'
  91Din  'A.T. Dinsdale, Calphad, 15, 317-425(1991).'
  99Gro  'J. Groebner, R. Wenzel, G.G. Fischer, R. Schmid-Fetzer,
          J. Phase Equilib., 20, 615-25(1999); Cr-Ga'
  09SGUN 'SGTE unary database V.5.0, 2009.'
!

File: data/databases/sgte-binary/CrGe-09Li.tdb
$
$ Database for Cr-Ge from M. Li et al. 2009.
$
$ M. Li, C. Guo, C. Li, Z. Du, J. Alloys Compd., 481, 283-90(2009).
$
$ Dataset created 2020.08.08 by Bengt Hallstedt.
$
$ In the paper a version using the Kaptay model for liquid and bcc is also
$ presented.
$
$ According to I. Jandl and K.W. Richter, J. Alloys Compd., 500, L6-L8(2010),
$ there is only a high temperature form of Cr5Ge3 with the Si3W5 structure
$ type stable between 1269 and 1535 K. There is no low temperature form.
$
$ ------------------------------------------------------------------------------
 TEMP-LIM 298.15 6000.00 !
$
$ELEMENT NAME  REF. STATE               ATOMIC MASS H298-H0    S298    !
$
 ELEMENT VA   VACUUM                      0.0          0.0      0.0    ! 
 ELEMENT CR   BCC_A2                     51.996     4050.0     23.5429 ! 
 ELEMENT GE   DIAMOND_A4                 72.59      4636.0     31.09   ! 
$ ------------------------------------------------------------------------------
$ Phase definitions
$
 PHASE LIQUID:L % 1 1 !
 CONST LIQUID:L : CR GE : !
$
$ Fcc (cF4, Fm-3m) and MeX (cF8, Fm-3m)
$
 PHASE FCC_A1 %A 2 1 1 !
 CONST FCC_A1 : CR GE : VA : !
$
$ Bcc (cI2, Im-3m)
$
 PHASE BCC_A2 %B 2 1 3 !
 CONST BCC_A2 : CR% GE : VA : !
$
$ Hcp (hP2, P6_3/mmc) and Me2X (NiAs-type, hP4, P6_3/mmc, B8_1)
$
 PHASE HCP_A3 % 2 1 0.5 !
 CONST HCP_A3 : CR GE : VA : !
$
$ Prototype C (cF8, Fd-3m)
$
 PHASE DIAMOND_A4 % 1 1 !
 CONST DIAMOND_A4 : CR GE% : !
$
$ Prototype Cr3Si (cP8, Pm-3n)
$
 PHASE CR3GE_A15 % 2 3 1 !
 CONST CR3GE_A15 : CR : CR GE% : !
$
$ Low temperature form, probably non-existant
$
 PHASE CR5GE3_LT % 2 5 3 !
 CONST CR5GE3_LT : CR% GE : GE : !
$
$ Prototype Si3W5 (tI32, I4/mcm)
$
 PHASE CR5GE3_D8M % 2 5 3 !
 CONST CR5GE3_D8M : CR% GE : GE : !
$
$ Prototype Cr11Ge8 (oP76, Pnma)
$
 PHASE CR11GE8 % 2 11 8 !
 CONST CR11GE8 : CR : GE : !
$
$ Prototype FeSi (cP8, P2_13)
$
 PHASE CRGE_B20 % 2 1 1 !
 CONST CRGE_B20 : CR : GE : !
$
$ Prototype Mn11Si19 (tP120, P-4n2)
$
 PHASE CR11GE19 % 2 11 19 !
 CONST CR11GE19 : CR : GE : !
$ ------------------------------------------------------------------------------
$ Defaults
$
 DEFINE-SYSTEM-DEFAULT ELEMENT 2 !
 DEFAULT-COM DEFINE_SYSTEM_ELEMENT VA !
 TYPE-DEF % SEQ * !
 TYPE-DEF A GES AMEND_PHASE_DESCRIPTION @ MAGNETIC -3 0.28 !
 TYPE-DEF B GES AMEND_PHASE_DESCRIPTION @ MAGNETIC -1 0.4 !
 FUNCTION ZERO      298.15  0;                                         6000 N !
 FUNCTION UN_ASS    298.15  0;                                         6000 N !
 FUNCTION R         298.15  +8.31451;                                  6000 N !
$ ------------------------------------------------------------------------------
$ Element data
$ ------------------------------------------------------------------------------
$ Cr
$
$ DIAMOND_A4 from 09Li not included in unary
$
 PAR  G(BCC_A2,CR:VA),,                 +GHSERCR;,,                   N 91Din !
 PAR  TC(BCC_A2,CR:VA),,                 -311.50;,,                   N 91Din !
 PAR  BM(BCC_A2,CR:VA),,                   -0.008;,,                  N 91Din !
 PAR  G(FCC_A1,CR:VA),,                 +GHSERCR+7284+0.163*T;,,      N 91Din !
 PAR  TC(FCC_A1,CR:VA),,                -1109.00;,,                   N 91Din !
 PAR  BM(FCC_A1,CR:VA),,                   -2.46;,,                   N 91Din !
 PAR  G(HCP_A3,CR:VA),,                 +GHSERCR+4438;,,              N 91Din !
 PAR  TC(HCP_A3,CR:VA),,                -1109.00;,,                   N 91Din !
 PAR  BM(HCP_A3,CR:VA),,                   -2.46;,,                   N 91Din !
 PAR  G(DIAMOND_A4,CR),,                +GHSERCR+5000;,,              N 09Li !
$PAR  G(CUB_A13,CR:VA),,                +GHSERCR+15899+0.6276*T;,,    N 91Din !
$PAR  G(CBCC_A12,CR:VA),,               +GHSERCR+11087+2.7196*T;,,    N 91Din !
 PAR  G(LIQUID,CR),,                    +GLIQCR;,,                    N 91Din !
$
 PAR  G(CR3GE_A15,CR:CR),,              +4*GHSERCR+20000;,,           N 09Li !
$
 FUNCTION GHSERCR   298.15  -8856.94+157.48*T-26.908*T*LN(T)
       +0.00189435*T**2-1.47721E-06*T**3+139250*T**(-1);
      2180.00  Y  -34869.344+344.18*T-50*T*LN(T)-2.88526E+32*T**(-9);
      6000.00  N !
 FUNCTION GLIQCR    298.15  +24339.955-11.420225*T+GHSERCR+2.37615E-21*T**7;
      2180.00  Y  -16459.984+335.616316*T-50*T*LN(T);
      6000.00  N !
 FUNCTION GFCCCR    298.15  +GHSERCR+7284+0.163*T;                     6000 N !
$ ------------------------------------------------------------------------------
$ Ge
$
$ BCT_A5 and RHOMBOHEDRAL_A7 added in unary 4.1
$
 PAR  G(DIAMOND_A4,GE),,                +GHSERGE;                3200 N 91Din !
 PAR  G(FCC_A1,GE:VA),,                 +GHSERGE+36000-22.3*T;   3200 N 91Din !
 PAR  G(BCC_A2,GE:VA),,                 +GHSERGE+34100-23.5*T;   3200 N 91Din !
 PAR  G(HCP_A3,GE:VA),,                 +GHSERGE+35000-21.5*T;   3200 N 91Din !
$PAR  G(BCT_A5,GE),,                    +GHSERGE+28800-16.5*T;   3600 N 99SGUN !
$PAR  G(RHOMBOHEDRAL_A7,GE),,           +GHSERGE+29800-16.5*T;   3600 N 99SGUN !
 PAR  G(LIQUID,GE),,                    +GLIQGE;                 3200 N 91Din !
$
 PAR  G(CR5GE3_LT,GE:GE),,              +8*GHSERGE+70004.1;,,         N 09Li !
 PAR  G(CR5GE3_D8M,GE:GE),,             +8*GHSERGE+70004.4;,,         N 09Li !
$
 FUNCTION GHSERGE   298.15  -9486.153+165.635573*T-29.5337682*T*LN(T)
       +0.005568297*T**2-1.513694E-06*T**3+163298*T**(-1);
       900.00  Y  -5689.239+102.86087*T-19.8536239*T*LN(T)-0.003672527*T**2;
      1211.40  Y  -9548.204+156.708024*T-27.6144*T*LN(T)-8.59809E+28*T**(-9);
      3200.00  N !
 FUNCTION GLIQGE    298.15  +37141.489-30.687043*T+GHSERGE+8.56632E-21*T**7;
      1211.40  Y  +27243.473+126.324186*T-27.6144*T*LN(T);
      3200.00  N !
$ ------------------------------------------------------------------------------
$ Binary system
$
$ M. Li, C. Guo, C. Li, Z. Du, J. Alloys Compd., 481, 283-90(2009).
$
$ Checked against paper. Checked at 6000 K.
$
$ In the paper a version using the Kaptay model for liquid and bcc is also
$ presented.
$
$ According to I. Jandl and K.W. Richter, J. Alloys Compd., 500, L6-L8(2010),
$ there is only a high temperature form of Cr3Ge5 with the Si3W5 structure
$ type stable between 1269 and 1535 K. There is no low temperature form.
$
 PAR  L(LIQUID,CR,GE;0),,               -64827+45.9024*T
             -3.7924*T*LN(T);,,                                       N 09Li !
 PAR  L(LIQUID,CR,GE;1),,               -50081.8+34.7733*T
             -1.5293*T*LN(T);,,                                       N 09Li !
 PAR  L(LIQUID,CR,GE;2),,               -3507.1;,,                    N 09Li !
$
 PAR  L(BCC_A2,CR,GE:VA;0),,            +110660.5-137.0887*T
             +13.5664*T*LN(T);,,                                      N 09Li !
 PAR  L(BCC_A2,CR,GE:VA;1),,            -274440.9+60.5808*T;,,        N 09Li !
 PAR  L(BCC_A2,CR,GE:VA;2),,            +73361.7;,,                   N 09Li !
 PAR  TC(BCC_A2,CR,GE:VA;0),,           -8714.1;,,                    N 09Li !
 PAR  TC(BCC_A2,CR,GE:VA;1),,           -1687;,,                      N 09Li !
$
 PAR  L(DIAMOND_A4,CR,GE;0),,           +12034;,,                     N 09Li !
$
 PAR  G(CR3GE_A15,CR:GE),,              -75425.5+423.0595*T
             -77.382*T*LN(T)-0.0316096*T**2+3.3049E-06*T**3
             +78498*T**(-1);,,                                        N 09Li !
 PAR  L(CR3GE_A15,CR:CR,GE;0),,         -18705.6+7*T;,,               N 09Li !
$
 PAR  G(CR5GE3_LT,CR:GE),,              -185489.6+1053.0793*T
             -185.5555*T*LN(T)-0.0378927*T**2+2.914E-06*T**3
             +189609*T**(-1);,,                                       N 09Li !
 PAR  G(CR5GE3_D8M,CR:GE),,             -167361+832.6527*T
             -151.9697*T*LN(T)-0.0698641*T**2+7.1144E-06*T**3
             +158983*T**(-1);,,                                       N 09Li !
 PAR  G(CR11GE8,CR:GE),,                +11*GHSERCR+8*GHSERGE
             -315678.2+830.635*T-133.1277*T*LN(T)+0.0834402*T**2
             -2238303*T**(-1);,,                                      N 09Li !
 PAR  G(CRGE_B20,CR:GE),,               -43580.7+237.5845*T
             -42.4821*T*LN(T)-0.0129997*T**2+1.0493E-06*T**3
             +21830*T**(-1);,,                                        N 09Li !
 PAR  G(CR11GE19,CR:GE),,               -563367.2+3753.0249*T
             -675.8578*T*LN(T)-0.1231449*T**2+8.2216E-06*T**3
             +1571766*T**(-1);,,                                      N 09Li !
$
$ metastable
$
 PAR  L(FCC_A1,CR,GE:VA;0),,            +110660.5-137.0887*T
             +13.5664*T*LN(T);,,                                      N Same !
 PAR  L(FCC_A1,CR,GE:VA;1),,            -274440.9+60.5808*T;,,        N Same !
 PAR  L(FCC_A1,CR,GE:VA;2),,            +73361.7;,,                   N Same !
$
 PAR  L(HCP_A3,CR,GE:VA;0),,            +110660.5-137.0887*T
             +13.5664*T*LN(T);,,                                      N Same !
 PAR  L(HCP_A3,CR,GE:VA;1),,            -274440.9+60.5808*T;,,        N Same !
 PAR  L(HCP_A3,CR,GE:VA;2),,            +73361.7;,,                   N Same !
$ ------------------------------------------------------------------------------
$
$
 LIST-OF-REFERENCE
 NUMBER  SOURCE
  Null   'Unknown source'
  Same   'Same or similar interaction as in the corresponding stable phase'
  REFLAV 'Laves phase convention: G(LAVES,X:X)=+3*GHSERXX+15000'
  91Din  'A.T. Dinsdale, Calphad, 15, 317-425(1991).'
  99SGUN 'SGTE unary database V.4.1, 1999.'
  09Li   'M. Li, C. Guo, C. Li, Z. Du,
          J. Alloys Compd., 481, 283-90(2009); Cr, Cr-Ge'
  10Liu  'Y.Q. Liu, Y. Du, Calphad, 34, 26-35(2010); Cr-Ge'
!
