Repository: orchid-calphad/orchid-project.org

# orchid-project.org

Website and released data of **ORCHID** (Open Repository for CALPHAD Hypotheses, Intelligence, and Discovery),
served by GitHub Pages at https://orchid-project.org. Releases are archived on Zenodo (one DOI per version).

- `index.html`, `catalog/`, `best-practices.html` — static, self-contained pages (generated in the ORCHID tooling).
- `data/` — released data: catalog, redistributable TDB files, convex hulls. Licences: `data/LICENSES.md`, `data/NOTICE.md`.
- `llms.txt`, `data/croissant.json`, `CITATION.cff`, `.zenodo.json` — machine-readable metadata.

Only data with clear redistribution rights are published.

File: data/databases/sgte-binary/CrGe-10Liu.tdb
$
$ Database for Cr-Ge from Y.Q. Liu and Y. Du 2010
$
$ Y.Q. Liu, Y. Du, Calphad, 34, 26-35(2010).
$
$ Dataset created 2011.10.05 by Bengt Hallstedt.
$ 2020.08.08: Modified for use with GES6.
$
$ According to I. Jandl and K.W. Richter, J. Alloys Compd., 500, L6-L8(2010),
$ there is only a high temperature form of Cr5Ge3 with the Si3W5 structure
$ type stable between 1269 and 1535 K. There is no low temperature form.
$
$ ------------------------------------------------------------------------------
 TEMP-LIM 298.15 6000.00 !
$
$ELEMENT NAME  REF. STATE               ATOMIC MASS H298-H0    S298    !
$
 ELEMENT VA   VACUUM                      0.0          0.0      0.0    ! 
 ELEMENT CR   BCC_A2                     51.996     4050.0     23.5429 ! 
 ELEMENT GE   DIAMOND_A4                 72.59      4636.0     31.09   ! 
$ ------------------------------------------------------------------------------
$ Species
$
 SPECIE  CR3GE                              CR3GE1 !
$ ------------------------------------------------------------------------------
$ Phase definitions
$
 PHASE LIQUID:L % 1 1 !
 CONST LIQUID:L : CR GE CR3GE : !
$
$ Fcc (cF4, Fm-3m) and MeX (cF8, Fm-3m)
$
 PHASE FCC_A1 %A 2 1 1 !
 CONST FCC_A1 : CR GE : VA : !
$
$ Bcc (cI2, Im-3m)
$
 PHASE BCC_A2 %B 2 1 3 !
 CONST BCC_A2 : CR% GE : VA : !
$
$ Hcp (hP2, P6_3/mmc) and Me2X (NiAs-type, hP4, P6_3/mmc, B8_1)
$
 PHASE HCP_A3 % 2 1 0.5 !
 CONST HCP_A3 : CR GE : VA : !
$
$ Prototype C (cF8, Fd-3m)
$
 PHASE DIAMOND_A4 % 1 1 !
 CONST DIAMOND_A4 : GE : !
$
$ Prototype Cr3Si (cP8, Pm-3n)
$
 PHASE CR3GE_A15 % 2 3 1 !
 CONST CR3GE_A15 : CR% GE : CR GE% : !
$
$ Prototype Si3W5 (tI32, I4/mcm)
$
 PHASE CR5GE3_D8M % 2 5 3 !
 CONST CR5GE3_D8M : CR% GE : CR GE% : !
$
$ Low temperature form, probably non-existant
$
 PHASE CR5GE3_LT % 2 5 3 !
 CONST CR5GE3_LT : CR% GE : CR GE% : !
$
$ Prototype Cr11Ge8 (oP76, Pnma)
$
 PHASE CR11GE8 % 2 11 8 !
 CONST CR11GE8 : CR : GE : !
$
$ Prototype FeSi (cP8, P2_13)
$
 PHASE CRGE_B20 % 2 1 1 !
 CONST CRGE_B20 : CR : GE : !
$
$ Prototype Mn11Si19 (tP120, P-4n2)
$
 PHASE CR11GE19 % 2 11 19 !
 CONST CR11GE19 : CR : GE : !
$ ------------------------------------------------------------------------------
$ Defaults
$
 DEFINE-SYSTEM-DEFAULT ELEMENT 2 !
 DEFAULT-COM DEFINE_SYSTEM_ELEMENT VA !
 TYPE-DEF % SEQ * !
 TYPE-DEF A GES AMEND_PHASE_DESCRIPTION @ MAGNETIC -3 0.28 !
 TYPE-DEF B GES AMEND_PHASE_DESCRIPTION @ MAGNETIC -1 0.4 !
 FUNCTION ZERO      298.15  0;                                         6000 N !
 FUNCTION UN_ASS    298.15  0;                                         6000 N !
 FUNCTION R         298.15  +8.31451;                                  6000 N !
$ ------------------------------------------------------------------------------
$ Element data
$ ------------------------------------------------------------------------------
$ Cr
$
 PAR  G(BCC_A2,CR:VA),,                 +GHSERCR;,,                   N 91Din !
 PAR  TC(BCC_A2,CR:VA),,                 -311.50;,,                   N 91Din !
 PAR  BM(BCC_A2,CR:VA),,                   -0.008;,,                  N 91Din !
 PAR  G(FCC_A1,CR:VA),,                 +GHSERCR+7284+0.163*T;,,      N 91Din !
 PAR  TC(FCC_A1,CR:VA),,                -1109.00;,,                   N 91Din !
 PAR  BM(FCC_A1,CR:VA),,                   -2.46;,,                   N 91Din !
 PAR  G(HCP_A3,CR:VA),,                 +GHSERCR+4438;,,              N 91Din !
 PAR  TC(HCP_A3,CR:VA),,                -1109.00;,,                   N 91Din !
 PAR  BM(HCP_A3,CR:VA),,                   -2.46;,,                   N 91Din !
$PAR  G(CUB_A13,CR:VA),,                +GHSERCR+15899+0.6276*T;,,    N 91Din !
$PAR  G(CBCC_A12,CR:VA),,               +GHSERCR+11087+2.7196*T;,,    N 91Din !
 PAR  G(LIQUID,CR),,                    +GLIQCR;,,                    N 91Din !
$
 PAR  G(CR3GE_A15,CR:CR),,              +4*GHSERCR+20000;,,           N 10Liu !
 PAR  G(CR5GE3_D8M,CR:CR),,             +8*GHSERCR+40000;,,           N 10Liu !
 PAR  G(CR5GE3_LT,CR:CR),,              +8*GHSERCR+40000;,,           N 10Liu !
$
 FUNCTION GHSERCR   298.15  -8856.94+157.48*T-26.908*T*LN(T)
       +0.00189435*T**2-1.47721E-06*T**3+139250*T**(-1);
      2180.00  Y  -34869.344+344.18*T-50*T*LN(T)-2.88526E+32*T**(-9);
      6000.00  N !
 FUNCTION GLIQCR    298.15  +24339.955-11.420225*T+GHSERCR+2.37615E-21*T**7;
      2180.00  Y  -16459.984+335.616316*T-50*T*LN(T);
      6000.00  N !
 FUNCTION GFCCCR    298.15  +GHSERCR+7284+0.163*T;                     6000 N !
$ ------------------------------------------------------------------------------
$ Ge
$
$ BCT_A5 and RHOMBOHEDRAL_A7 added in unary 4.1
$
 PAR  G(DIAMOND_A4,GE),,                +GHSERGE;                3200 N 91Din !
 PAR  G(FCC_A1,GE:VA),,                 +GHSERGE+36000-22.3*T;   3200 N 91Din !
 PAR  G(BCC_A2,GE:VA),,                 +GHSERGE+34100-23.5*T;   3200 N 91Din !
 PAR  G(HCP_A3,GE:VA),,                 +GHSERGE+35000-21.5*T;   3200 N 91Din !
$PAR  G(BCT_A5,GE),,                    +GHSERGE+28800-16.5*T;   3600 N 99SGUN !
$PAR  G(RHOMBOHEDRAL_A7,GE),,           +GHSERGE+29800-16.5*T;   3600 N 99SGUN !
 PAR  G(LIQUID,GE),,                    +GLIQGE;                 3200 N 91Din !
$
 PAR  G(CR3GE_A15,GE:GE),,              +4*GHSERGE+20000;,,           N 10Liu !
 PAR  G(CR5GE3_D8M,GE:GE),,             +8*GHSERGE+40000;,,           N 10Liu !
 PAR  G(CR5GE3_LT,GE:GE),,              +8*GHSERGE+40000;,,           N 10Liu !
$
 FUNCTION GHSERGE   298.15  -9486.153+165.635573*T-29.5337682*T*LN(T)
       +0.005568297*T**2-1.513694E-06*T**3+163298*T**(-1);
       900.00  Y  -5689.239+102.86087*T-19.8536239*T*LN(T)-0.003672527*T**2;
      1211.40  Y  -9548.204+156.708024*T-27.6144*T*LN(T)-8.59809E+28*T**(-9);
      3200.00  N !
 FUNCTION GLIQGE    298.15  +37141.489-30.687043*T+GHSERGE+8.56632E-21*T**7;
      1211.40  Y  +27243.473+126.324186*T-27.6144*T*LN(T);
      3200.00  N !
$ ------------------------------------------------------------------------------
$ Binary system
$
$ Y.Q. Liu, Y. Du, Calphad, 34, 26-35(2010).
$
$ Checked against paper and author's tdb. Checked at 6000 K.
$
$ According to I. Jandl and K.W. Richter, J. Alloys Compd., 500, L6-L8(2010),
$ there is only a high temperature form of Cr3Ge5 with the Si3W5 structure
$ type stable between 1269 and 1535 K. There is no low temperature form.
$
 PAR  G(LIQUID,CR3GE),,                 +3*GLIQCR+GLIQGE
             -105103+49.998*T;,,                                      N 10Liu !
 PAR  L(LIQUID,CR,GE;0),,               -12419-12.46*T;,,             N 10Liu !
 PAR  L(LIQUID,CR3GE,GE;0),,            -72841-18.026*T;,,            N 10Liu !
 PAR  L(LIQUID,CR3GE,GE;1),,            -81846+38.753*T;,,            N 10Liu !
$
 PAR  L(BCC_A2,CR,GE:VA;0),,            -13001-4.591*T;,,             N 10Liu !
 PAR  L(BCC_A2,CR,GE:VA;1),,            -80710+33.322*T;,,            N 10Liu !
 PAR  TC(BCC_A2,CR,GE:VA;0),,           -12050;,,                     N 10Liu !
$
 PAR  G(CR3GE_A15,CR:GE),,              +4*GCR3GE;,,                  N 10Liu !
 PAR  G(CR3GE_A15,GE:CR),,              +4*GHSERCR+4*GHSERGE
             -4*GCR3GE+40000;,,                                       N 10Liu !
 PAR  L(CR3GE_A15,CR,GE:CR;0),,         +78740-9.3*T;,,               N 10Liu !
 PAR  L(CR3GE_A15,CR,GE:GE;0),,         +78740-9.3*T;,,               N 10Liu !
$ Parameter below misprinted in the paper; +3.594*T instead of +3.294*T
 PAR  L(CR3GE_A15,CR:CR,GE;0),,         -26624+13.176*T;,,            N 10Liu !
 PAR  L(CR3GE_A15,GE:CR,GE;0),,         -26624+13.176*T;,,            N 10Liu !
$
 PAR  G(CR5GE3_D8M,CR:GE),,             +8*GCR5GE3H;,,                N 10Liu !
 PAR  G(CR5GE3_D8M,GE:CR),,             +8*GHSERCR+8*GHSERGE
             -8*GCR5GE3H+80000;,,                                     N 10Liu !
 PAR  L(CR5GE3_D8M,CR,GE:CR;0),,        +162000-80*T;,,               N 10Liu !
 PAR  L(CR5GE3_D8M,CR,GE:GE;0),,        +162000-80*T;,,               N 10Liu !
$
 PAR  G(CR5GE3_LT,CR:GE),,              +8*GCR5GE3L;,,                N 10Liu !
 PAR  G(CR5GE3_LT,GE:CR),,              +8*GHSERCR+8*GHSERGE
             -8*GCR5GE3L+80000;,,                                     N 10Liu !
 PAR  L(CR5GE3_LT,CR,GE:CR;0),,         +162000-80*T;,,               N 10Liu !
 PAR  L(CR5GE3_LT,CR,GE:GE;0),,         +162000-80*T;,,               N 10Liu !
$
 PAR  G(CR11GE8,CR:GE),,                +11*GHSERCR+8*GHSERGE
             -330277+520.505*T-75.867*T*LN(T);,,                      N 10Liu !
 PAR  G(CRGE_B20,CR:GE),,               -43504+271.94*T
             -48.544*T*LN(T)-0.006*T**2+117534*T**(-1);,,             N 10Liu !
$ Last term in the parameter below misprinted in the paper
 PAR  G(CR11GE19,CR:GE),,               -538560+3991.8*T
             -718.8*T*LN(T)-0.09*T**2+1702380*T**(-1);,,              N 10Liu !
$
$ metastable
$
 PAR  L(FCC_A1,CR,GE:VA;0),,            -13001-4.591*T;,,             N Same !
 PAR  L(FCC_A1,CR,GE:VA;1),,            -80710+33.322*T;,,            N Same !
$
 PAR  L(HCP_A3,CR,GE:VA;0),,            -13001-4.591*T;,,             N Same !
 PAR  L(HCP_A3,CR,GE:VA;1),,            -80710+33.322*T;,,            N Same !
$
 FUNCTION GCR3GE    298.15  -23437+137.889*T-24.212*T*LN(T)
       -0.00294*T**2+92888*T**(-1);
      3200.00  N !
 FUNCTION GCR5GE3H  298.15  -23481+140.054*T-24.567*T*LN(T)
       -0.00392*T**2+67827*T**(-1);
      3200.00  N !
 FUNCTION GCR5GE3L  298.15  +GCR5GE3H-1256+0.985*T;                    6000 N !
$ ------------------------------------------------------------------------------
$
$
 LIST-OF-REFERENCE
 NUMBER  SOURCE
  Null   'Unknown source'
  Same   'Same or similar interaction as in the corresponding stable phase'
  REFLAV 'Laves phase convention: G(LAVES,X:X)=+3*GHSERXX+15000'
  91Din  'A.T. Dinsdale, Calphad, 15, 317-425(1991).'
  99SGUN 'SGTE unary database V.4.1, 1999.'
  10Liu  'Y.Q. Liu, Y. Du, Calphad, 34, 26-35(2010); Cr-Ge'
!

File: data/databases/sgte-binary/CrGe-15Ber.tdb
$
$ Database for Cr-Ge from A. Berche et al. 2015
$
$ A. Berche, J.-C. Tedenac, P. Jund, Calphad, 49, 50-57(2015).
$
$ Dataset created 2016.04.02 by Bengt Hallstedt.
$ 2020.08.08: Modified for use with GES6.
$
$ Modified from Y.Q. Liu, Y. Du, Calphad, 34, 26-35(2010).
$
$ CR5GE3_LT has been removed and the model of CR5GE3_D8M has been simplified.
$ The parameters of CR5GE3_D8M have been modified. The model for CR3GE_A15
$ has been simplified and the parameters modified.
$
$ There are minor differences caused by rounding errors of phase compositions.
$
$ ------------------------------------------------------------------------------
 TEMP-LIM 298.15 6000.00 !
$
$ELEMENT NAME  REF. STATE               ATOMIC MASS H298-H0    S298    !
$
 ELEMENT VA   VACUUM                      0.0          0.0      0.0    ! 
 ELEMENT CR   BCC_A2                     51.996     4050.0     23.5429 ! 
 ELEMENT GE   DIAMOND_A4                 72.59      4636.0     31.09   ! 
$ ------------------------------------------------------------------------------
$ Species
$
 SPECIE  CR3GE                              CR3GE1 !
$ ------------------------------------------------------------------------------
$ Phase definitions
$
 PHASE LIQUID:L % 1 1 !
 CONST LIQUID:L : CR GE CR3GE : !
$
$ Fcc (cF4, Fm-3m) and MeX (cF8, Fm-3m)
$
 PHASE FCC_A1 %A 2 1 1 !
 CONST FCC_A1 : CR GE : VA : !
$
$ Bcc (cI2, Im-3m)
$
 PHASE BCC_A2 %B 2 1 3 !
 CONST BCC_A2 : CR% GE : VA : !
$
$ Hcp (hP2, P6_3/mmc) and Me2X (NiAs-type, hP4, P6_3/mmc, B8_1)
$
 PHASE HCP_A3 % 2 1 0.5 !
 CONST HCP_A3 : CR GE : VA : !
$
$ Prototype C (cF8, Fd-3m)
$
 PHASE DIAMOND_A4 % 1 1 !
 CONST DIAMOND_A4 : GE : !
$
$ Prototype Cr3Si (cP8, Pm-3n)
$
 PHASE CR3GE_A15 % 2 3 1 !
 CONST CR3GE_A15 : CR : CR GE% : !
$
$ Prototype Si3W5 (tI32, I4/mcm)
$
 PHASE CR5GE3_D8M % 2 5 3 !
 CONST CR5GE3_D8M : CR% GE : GE : !
$
$ Prototype Cr11Ge8 (oP76, Pnma)
$
 PHASE CR11GE8 % 2 11 8 !
 CONST CR11GE8 : CR : GE : !
$
$ Prototype FeSi (cP8, P2_13)
$
 PHASE CRGE_B20 % 2 1 1 !
 CONST CRGE_B20 : CR : GE : !
$
$ Prototype Mn11Si19 (tP120, P-4n2)
$
 PHASE CR11GE19 % 2 11 19 !
 CONST CR11GE19 : CR : GE : !
$ ------------------------------------------------------------------------------
$ Defaults
$
 DEFINE-SYSTEM-DEFAULT ELEMENT 2 !
 DEFAULT-COM DEFINE_SYSTEM_ELEMENT VA !
 TYPE-DEF % SEQ * !
 TYPE-DEF A GES AMEND_PHASE_DESCRIPTION @ MAGNETIC -3 0.28 !
 TYPE-DEF B GES AMEND_PHASE_DESCRIPTION @ MAGNETIC -1 0.4 !
 FUNCTION ZERO      298.15  0;                                         6000 N !
 FUNCTION UN_ASS    298.15  0;                                         6000 N !
 FUNCTION R         298.15  +8.31451;                                  6000 N !
$ ------------------------------------------------------------------------------
$ Element data
$ ------------------------------------------------------------------------------
$ Cr
$
 PAR  G(BCC_A2,CR:VA),,                 +GHSERCR;,,                   N 91Din !
 PAR  TC(BCC_A2,CR:VA),,                 -311.50;,,                   N 91Din !
 PAR  BM(BCC_A2,CR:VA),,                   -0.008;,,                  N 91Din !
 PAR  G(FCC_A1,CR:VA),,                 +GHSERCR+7284+0.163*T;,,      N 91Din !
 PAR  TC(FCC_A1,CR:VA),,                -1109.00;,,                   N 91Din !
 PAR  BM(FCC_A1,CR:VA),,                   -2.46;,,                   N 91Din !
 PAR  G(HCP_A3,CR:VA),,                 +GHSERCR+4438;,,              N 91Din !
 PAR  TC(HCP_A3,CR:VA),,                -1109.00;,,                   N 91Din !
 PAR  BM(HCP_A3,CR:VA),,                   -2.46;,,                   N 91Din !
$PAR  G(CUB_A13,CR:VA),,                +GHSERCR+15899+0.6276*T;,,    N 91Din !
$PAR  G(CBCC_A12,CR:VA),,               +GHSERCR+11087+2.7196*T;,,    N 91Din !
 PAR  G(LIQUID,CR),,                    +GLIQCR;,,                    N 91Din !
$
 PAR  G(CR3GE_A15,CR:CR),,              +4*GHSERCR+20000;,,           N 15Ber !
$
 FUNCTION GHSERCR   298.15  -8856.94+157.48*T-26.908*T*LN(T)
       +0.00189435*T**2-1.47721E-06*T**3+139250*T**(-1);
      2180.00  Y  -34869.344+344.18*T-50*T*LN(T)-2.88526E+32*T**(-9);
      6000.00  N !
 FUNCTION GLIQCR    298.15  +24339.955-11.420225*T+GHSERCR+2.37615E-21*T**7;
      2180.00  Y  -16459.984+335.616316*T-50*T*LN(T);
      6000.00  N !
 FUNCTION GFCCCR    298.15  +GHSERCR+7284+0.163*T;                     6000 N !
$ ------------------------------------------------------------------------------
$ Ge
$
$ BCT_A5 and RHOMBOHEDRAL_A7 added in unary 4.1
$
 PAR  G(DIAMOND_A4,GE),,                +GHSERGE;                3200 N 91Din !
 PAR  G(FCC_A1,GE:VA),,                 +GHSERGE+36000-22.3*T;   3200 N 91Din !
 PAR  G(BCC_A2,GE:VA),,                 +GHSERGE+34100-23.5*T;   3200 N 91Din !
 PAR  G(HCP_A3,GE:VA),,                 +GHSERGE+35000-21.5*T;   3200 N 91Din !
$PAR  G(BCT_A5,GE),,                    +GHSERGE+28800-16.5*T;   3600 N 99SGUN !
$PAR  G(RHOMBOHEDRAL_A7,GE),,           +GHSERGE+29800-16.5*T;   3600 N 99SGUN !
 PAR  G(LIQUID,GE),,                    +GLIQGE;                 3200 N 91Din !
$
 PAR  G(CR5GE3_D8M,GE:GE),,             +8*GHSERGE+80000;        3200 N 15Ber !
$
 FUNCTION GHSERGE   298.15  -9486.153+165.635573*T-29.5337682*T*LN(T)
       +0.005568297*T**2-1.513694E-06*T**3+163298*T**(-1);
       900.00  Y  -5689.239+102.86087*T-19.8536239*T*LN(T)-0.003672527*T**2;
      1211.40  Y  -9548.204+156.708024*T-27.6144*T*LN(T)-8.59809E+28*T**(-9);
      3200.00  N !
 FUNCTION GLIQGE    298.15  +37141.489-30.687043*T+GHSERGE+8.56632E-21*T**7;
      1211.40  Y  +27243.473+126.324186*T-27.6144*T*LN(T);
      3200.00  N !
$ ------------------------------------------------------------------------------
$ Binary system
$
$ A. Berche, J.-C. Tedenac, P. Jund, Calphad, 49, 50-57(2015).
$
$ Modified from Y.Q. Liu, Y. Du, Calphad, 34, 26-35(2010).
$
$ CR5GE3_LT has been removed and the model of CR5GE3_D8M has been simplified.
$ The parameters of CR5GE3_D8M have been modified.
$
$ Checked against manuscript. Checked at 6000 K.
$
$ There are minor differences caused by rounding errors of phase compositions.
$
 PAR  G(LIQUID,CR3GE),,                 +3*GLIQCR+GLIQGE
             -105103+49.998*T;,,                                      N 10Liu !
 PAR  L(LIQUID,CR,GE;0),,               -12419-12.46*T;,,             N 10Liu !
 PAR  L(LIQUID,CR3GE,GE;0),,            -72841-18.026*T;,,            N 10Liu !
 PAR  L(LIQUID,CR3GE,GE;1),,            -81846+38.753*T;,,            N 10Liu !
$
 PAR  L(BCC_A2,CR,GE:VA;0),,            -13001-4.591*T;,,             N 10Liu !
 PAR  L(BCC_A2,CR,GE:VA;1),,            -80710+33.322*T;,,            N 10Liu !
 PAR  TC(BCC_A2,CR,GE:VA;0),,           -12050;,,                     N 10Liu !
$
 PAR  G(CR3GE_A15,CR:GE),,              +4*GCR3GE;,,                  N 10Liu !
 PAR  L(CR3GE_A15,CR:CR,GE;0),,         -4800;,,                      N 15Ber !
$
 PAR  G(CR5GE3_D8M,CR:GE),,             +8*GCR5GE3H;,,                N 15Ber !
 PAR  L(CR5GE3_D8M,CR,GE:GE;0),,        -8000;,,                      N 15Ber !
$
 PAR  G(CR11GE8,CR:GE),,                +11*GHSERCR+8*GHSERGE
             -330277+520.505*T-75.867*T*LN(T);,,                      N 10Liu !
 PAR  G(CRGE_B20,CR:GE),,               -43504+271.94*T
             -48.544*T*LN(T)-0.006*T**2+117534*T**(-1);,,             N 10Liu !
$ Last term in the parameter below misprinted in the paper
 PAR  G(CR11GE19,CR:GE),,               -538560+3991.8*T
             -718.8*T*LN(T)-0.09*T**2+1702380*T**(-1);,,              N 10Liu !
$
$ metastable
$
 PAR  L(FCC_A1,CR,GE:VA;0),,            -13001-4.591*T;,,             N Same !
 PAR  L(FCC_A1,CR,GE:VA;1),,            -80710+33.322*T;,,            N Same !
$
 PAR  L(HCP_A3,CR,GE:VA;0),,            -13001-4.591*T;,,             N Same !
 PAR  L(HCP_A3,CR,GE:VA;1),,            -80710+33.322*T;,,            N Same !
$
 FUNCTION GCR3GE    298.15  -23437+137.889*T-24.212*T*LN(T)
       -0.00294*T**2+92888*T**(-1);
      3200.00  N !
 FUNCTION GCR5GE3H  298.15  -21595+138.848*T-24.567*T*LN(T)
       -0.00392*T**2+67826.8*T**(-1);
      3200.00  N !
$ ------------------------------------------------------------------------------
$
$
 LIST-OF-REFERENCE
 NUMBER  SOURCE
  Null   'Unknown source'
  Same   'Same or similar interaction as in the corresponding stable phase'
  REFLAV 'Laves phase convention: G(LAVES,X:X)=+3*GHSERXX+15000'
  91Din  'A.T. Dinsdale, Calphad, 15, 317-425(1991).'
  94Cou  'C.A. Coughanowr, I. Ansara, H.L. Lukas,
          Calphad, 18, 125-40(1994); Cr-Si'
  99SGUN 'SGTE unary database V.4.1, 1999.'
  10Liu  'Y.Q. Liu, Y. Du, Calphad, 34, 26-35(2010); Cr-Ge'
  15Ber  'A. Berche, J.-C. Tedenac, P. Jund,
          Calphad, 49, 50-57(2015); Cr-Ge'
!

File: data/databases/sgte-binary/CrH-22Dot.tdb
$
$ Database for Cr-H from M. Dottor et al. 2022.
$
$ M. Dottor, J.-C. Crivello, J.-M. Joubert,
$ Int. J. Hydrogen Energy, 47, 23293-309(2022).
$
$ Dataset created 2022.09.24 by Bengt Hallstedt.
$
$ The paper includes high-pressure models, but this dataset only includes
$ the ambient pressure part.
$
$ H is modelled as interstitial in liquid.
$
$ ------------------------------------------------------------------------------
 TEMP-LIM 298.15 6000.00 !
$
$ELEMENT NAME  REF. STATE               ATOMIC MASS H298-H0    S298    !
$
 ELEMENT VA   VACUUM                      0.0          0.0      0.0    ! 
 ELEMENT CR   BCC_A2                     51.996     4050.0     23.5429 ! 
 ELEMENT H    1/2_MOLE_H2(G)              1.0079    4234.      65.285  ! 
$ ------------------------------------------------------------------------------
$ Species
$
 SPECIE  H2                                 H2 !
$ ------------------------------------------------------------------------------
$ Phase definitions
$
 PHASE LIQUID:L % 2 1 1 !
 CONST LIQUID:L : CR : H VA : !
$
$ Fcc (cF4, Fm-3m) and MeX (cF8, Fm-3m)
$
 PHASE FCC_A1 %A 2 1 1 !
 CONST FCC_A1 : CR : H VA% : !
$
$ Bcc (cI2, Im-3m)
$
 PHASE BCC_A2 %B 2 1 3 !
 CONST BCC_A2 : CR : H VA% : !
$
$ Hcp (hP2, P6_3/mmc) and Me2X (NiAs-type, hP4, P6_3/mmc, B8_1)
$ Note! Not standard model for hcp.
$
 PHASE HCP_A3 %A 2 1 1 !
 CONST HCP_A3 : CR : H VA% : !
$
 PHASE GAS:G % 1 1 !
 CONST GAS:G : H H2 : !
$
 PHASE H2GAS % 1 1 !
 CONST H2GAS : H2 : !
$ ------------------------------------------------------------------------------
$ Defaults
$
 DEFINE-SYSTEM-DEFAULT ELEMENT 2 !
 DEFAULT-COM DEFINE_SYSTEM_ELEMENT VA !
 TYPE-DEFINITION % SEQ * !
 TYPE_DEF A GES AMEND_PHASE_DESCRIPTION @ MAGNETIC -3 0.28 !
 TYPE_DEF B GES AMEND_PHASE_DESCRIPTION @ MAGNETIC -1 0.4 !
 FUNCTION ZERO      298.15  0;                                         6000 N !
 FUNCTION UN_ASS    298.15  0;                                         6000 N !
 FUNCTION R         298.15  +8.31451;                                  6000 N !
 FUNCTION RTLNP     298.15  +8.31451*T*LN(1E-05*P);                    6000 N !
$ ------------------------------------------------------------------------------
$ Element data
$ ------------------------------------------------------------------------------
$ Cr
$
 PAR  G(BCC_A2,CR:VA),,                 +GHSERCR;,,                   N 91Din !
 PAR  TC(BCC_A2,CR:VA),,                 -311.50;,,                   N 91Din !
 PAR  BM(BCC_A2,CR:VA),,                   -0.008;,,                  N 91Din !
 PAR  G(FCC_A1,CR:VA),,                 +GHSERCR+7284+0.163*T;,,      N 91Din !
 PAR  TC(FCC_A1,CR:VA),,                -1109.00;,,                   N 91Din !
 PAR  BM(FCC_A1,CR:VA),,                   -2.46;,,                   N 91Din !
 PAR  G(HCP_A3,CR:VA),,                 +GHSERCR+4438;,,              N 91Din !
 PAR  TC(HCP_A3,CR:VA),,                -1109.00;,,                   N 91Din !
 PAR  BM(HCP_A3,CR:VA),,                   -2.46;,,                   N 91Din !
$PAR  G(CBCC_A12,CR:VA),,               +GHSERCR+11087+2.7196*T;,,    N 91Din !
$PAR  G(CUB_A13,CR:VA),,                +GHSERCR+15899+0.6276*T;,,    N 91Din !
 PAR  G(LIQUID,CR:VA),,                 +GLIQCR;,,                    N 91Din !
$
 FUNCTION GHSERCR   298.15  -8856.94+157.48*T-26.908*T*LN(T)
       +0.00189435*T**2-1.47721E-06*T**3+139250*T**(-1);
      2180.00  Y  -34869.344+344.18*T-50*T*LN(T)-2.88526E+32*T**(-9);
      6000.00  N !
 FUNCTION GLIQCR    298.15  +24339.955-11.420225*T+GHSERCR+2.37615E-21*T**7;
      2180.00  Y  -16459.984+335.616316*T-50*T*LN(T);
      6000.00  N !
 FUNCTION GFCCCR    298.15  +GHSERCR+7284+0.163*T;                     6000 N !
$ ------------------------------------------------------------------------------
$ H
$
$ H is not included in unary
$
$PAR  G(LIQUID,H),,                     +GHSERHH
$            +8035+25*T+2*T*LN(T);,,                                  N 04Qiu !
$
 PAR  G(H2GAS,H2),,                     +GHSERH2+RTLNP;,,             N 97SUB !
$
 PAR  G(GAS,H),,                        +F10383T+RTLNP;,,             N 97SUB !
 PAR  G(GAS,H2),,                       +GHSERH2+RTLNP;,,             N 97SUB !
$
$ H(g)
 FUNCTION F10383T   298.15  +211801.621+24.4989821*T-20.78611*T*LN(T);
      6000.00  N !
$ H2(g)
 FUNCTION GHSERH2   298.15  -9522.9741+78.5273879*T-31.35707*T*LN(T)
       +0.0027589925*T**2-7.46390667E-07*T**3+56582.3*T**(-1);
      1000.00  Y  +180.108664-15.6128256*T-17.84857*T*LN(T)
       -0.00584168*T**2+3.14618667E-07*T**3-1280036*T**(-1);
      2100.00  Y  -18840.1663+92.3120255*T-32.05082*T*LN(T)
       -0.0010728235*T**2+1.14281783E-08*T**3+3561002.5*T**(-1);
      6000.00  N !
 FUNCTION GHSERHH   298.15  +0.5*GHSERH2;                              6000 N !
$ ------------------------------------------------------------------------------
$ Binary system
$
$ M. Dottor, J.-C. Crivello, J.-M. Joubert,
$ Int. J. Hydrogen Energy, 47, 23293-309(2022).
$
$ Checked against paper. Checked at 6000 K (at 1 bar).
$
$ The paper includes high-pressure models, but this dataset only includes
$ the ambient pressure part.
$
 PAR  G(LIQUID,CR:H),,                  +GHSERCR+GHSERHH
             -7952+65.4*T;,,                                          N 22Dot !
 PAR  L(LIQUID,CR:H,VA;0),,             -27890;,,                     N 22Dot !
$
 PAR  G(BCC_A2,CR:H),,                  +GHSERCR+3*GHSERHH
             +120650+196.2*T;,,                                       N 22Dot !
 PAR  L(BCC_A2,CR:H,VA;0),,             -3728-38.378*T;,,             N 22Dot !
$
$ Metastable
$
 PAR  G(FCC_A1,CR:H),,                  +GHSERCR+GHSERHH
             -7617.6+60.127*T;,,                                      N 22Dot !
 PAR  G(HCP_A3,CR:H),,                  +GHSERCR+GHSERHH
             -10368+63.176*T;,,                                       N 22Dot !
$ ------------------------------------------------------------------------------
$
$
 LIST-OF-REFERENCE
 NUMBER  SOURCE
  Null   'Unknown source'
  Same   'Same or similar interaction as in the corresponding stable phase'
  COST   'COST 507 database'
  91Din  'A.T. Dinsdale, Calphad, 15, 317-425(1991).'
  97SUB  'SGTE substance database, version 1997'
  04Qiu  'C. Qiu, G.B. Olson, S.M. Opalka, D.L. Anton,
          J. Phase Equilib. Diffus., 25, 520-27(2004); H'
  22Dot  'M. Dottor, J.-C. Crivello, J.-M. Joubert,
          Int. J. Hydrogen Energy, 47, 23293-309(2022); Cr-H'
!

File: data/databases/sgte-binary/CrHf-10Pav-3SL.tdb
$
$ Database for Cr-Hf from J. Pavlu et al. 2010
$
$ J. Pavlu, J. Vrestal, M. Sob, Calphad, 34, 215-21(2010).
$
$ Dataset created 2014.04.06 by Bengt Hallstedt.
$ 2020.08.09: Modified for use with GES6.
$
$ Both 2-SL and 3-SL models are included for the C14_LAVES and C36_LAVES phases.
$ This dataset includes the 3-SL models.
$
$ ------------------------------------------------------------------------------
 TEMP-LIM 298.15 6000.00 !
$
$ELEMENT NAME  REF. STATE               ATOMIC MASS H298-H0    S298    !
$
 ELEMENT VA   VACUUM                      0.0          0.0      0.0    ! 
 ELEMENT CR   BCC_A2                     51.996     4050.0     23.5429 ! 
 ELEMENT HF   HCP_A3                    178.49      5845.0     43.56   ! 
$ ------------------------------------------------------------------------------
$ Phase definitions
$
 PHASE LIQUID:L % 1 1 !
 CONST LIQUID:L : CR HF : !
$
$ Fcc (cF4, Fm-3m) and MeX (cF8, Fm-3m)
$
 PHASE FCC_A1 %A 2 1 1 !
 CONST FCC_A1 : CR HF : VA : !
$
$ Bcc (cI2, Im-3m)
$
 PHASE BCC_A2 %B 2 1 3 !
 CONST BCC_A2 : CR% HF% : VA : !
$
$ Hcp (hP2, P6_3/mmc) and Me2X (NiAs-type, hP4, P6_3/mmc, B8_1)
$
 PHASE HCP_A3 %A 2 1 0.5 !
 CONST HCP_A3 : CR HF% : VA : !
$
$ Prototype MgZn2 (hP12, P6_3/mmc), gamma
$
 PHASE C14_LAVES % 3 2 4 6 !
 CONST C14_LAVES : CR : CR HF : CR HF : !
$
$ Prototype Cu2Mg (cF24, Fd-3m), alpha
$
 PHASE C15_LAVES % 2 2 1 !
 CONST C15_LAVES : CR HF : CR HF : !
$ ------------------------------------------------------------------------------
$ Defaults
$
 DEFINE-SYSTEM-DEFAULT ELEMENT 2 !
 DEFAULT-COM DEFINE_SYSTEM_ELEMENT VA !
 TYPE-DEF % SEQ * !
 TYPE-DEF A GES AMEND_PHASE_DESCRIPTION @ MAGNETIC -3 0.28 !
 TYPE-DEF B GES AMEND_PHASE_DESCRIPTION @ MAGNETIC -1 0.4 !
 FUNCTION ZERO      298.15  0;                                         6000 N !
 FUNCTION UN_ASS    298.15  0;                                         6000 N !
 FUNCTION R         298.15  +8.31451;                                  6000 N !
$ ------------------------------------------------------------------------------
$ Element data
$ ------------------------------------------------------------------------------
$ Cr
$
 PAR  G(BCC_A2,CR:VA),,                 +GHSERCR;,,                   N 91Din !
 PAR  TC(BCC_A2,CR:VA),,                 -311.50;,,                   N 91Din !
 PAR  BM(BCC_A2,CR:VA),,                   -0.008;,,                  N 91Din !
 PAR  G(FCC_A1,CR:VA),,                 +GHSERCR+7284+0.163*T;,,      N 91Din !
 PAR  TC(FCC_A1,CR:VA),,                -1109.00;,,                   N 91Din !
 PAR  BM(FCC_A1,CR:VA),,                   -2.46;,,                   N 91Din !
 PAR  G(HCP_A3,CR:VA),,                 +GHSERCR+4438;,,              N 91Din !
 PAR  TC(HCP_A3,CR:VA),,                -1109.00;,,                   N 91Din !
 PAR  BM(HCP_A3,CR:VA),,                   -2.46;,,                   N 91Din !
$PAR  G(CUB_A13,CR:VA),,                +GHSERCR+15899+0.6276*T;,,    N 91Din !
$PAR  G(CBCC_A12,CR:VA),,               +GHSERCR+11087+2.7196*T;,,    N 91Din !
 PAR  G(LIQUID,CR),,                    +GLIQCR;,,                    N 91Din !
$
 PAR  G(C14_LAVES,CR:CR:CR),,           +12*GHSERCR+343598;,,         N 10Pav !
 PAR  G(C15_LAVES,CR:CR),,              +3*GHSERCR+81877;,,           N 10Pav !
$PAR  G(C36_LAVES,CR:CR:CR),,           +12*GHSERCR+333020;,,         N 10Pav !
$
 FUNCTION GHSERCR   298.15  -8856.94+157.48*T-26.908*T*LN(T)
       +0.00189435*T**2-1.47721E-06*T**3+139250*T**(-1);
      2180.00  Y  -34869.344+344.18*T-50*T*LN(T)-2.88526E+32*T**(-9);
      6000.00  N !
 FUNCTION GLIQCR    298.15  +24339.955-11.420225*T+GHSERCR+2.37615E-21*T**7;
      2180.00  Y  -16459.984+335.616316*T-50*T*LN(T);
      6000.00  N !
 FUNCTION GFCCCR    298.15  +GHSERCR+7284+0.163*T;                     6000 N !
$ ------------------------------------------------------------------------------
$ Hf
$
$ HCP_A3 and BCC_A2 modified in unary 5.0
$ (upper T interval added + trailing decimals added)
$
 PAR  G(HCP_A3,HF:VA),,                 +GHSERHF;                3001 N 91Din !
 PAR  G(BCC_A2,HF:VA),,                 +GBCCHF;                 3001 N 91Din !
 PAR  G(FCC_A1,HF:VA),,                 +GHSERHF+10000-2.2*T;    3001 N 91Din !
 PAR  G(LIQUID,HF),,                    +GLIQHF;                 3001 N 91Din !
$
 PAR  G(C15_LAVES,HF:HF),,              +3*GHSERHF+114000;       3001 N 10Pav !
$
 FUNCTION GHSERHF   298.15  -6987.297+110.744026*T-22.7075*T*LN(T)
       -0.004146145*T**2-4.77E-10*T**3-22590*T**(-1);
      2506.00  Y  -1446776.329+6193.609991*T-787.5363829*T*LN(T)
       +0.1735215*T**2-7.575759E-06*T**3+5.01742495E+08*T**(-1);
      3000.00  Y  -34274.698+277.882368*T-44*T*LN(T);
      3001.00  N !
 FUNCTION GBCCHF    298.15  +5370.703+103.836026*T-22.8995*T*LN(T)
       -0.004206605*T**2+8.71923E-07*T**3-22590*T**(-1)-1.446E-10*T**4;
      2506.00  Y  +1912456.771-8624.20573*T+1087.6141247*T*LN(T)
       -0.286857065*T**2+1.3427829E-05*T**3-6.10085091E+08*T**(-1);
      3000.00  Y  -32498.178+276.723247*T-44*T*LN(T);
      3001.00  N !
 FUNCTION GLIQHF    298.15  +27402.256-10.953093*T+GHSERHF;
      1000.00  Y  +49731.499-149.91739*T+12.116812*T*LN(T)
       -0.021262021*T**2+1.376466E-06*T**3-4449699*T**(-1);
      2506.00  Y  -4247.217+265.470523*T-44*T*LN(T);
      3001.00  N !
$ ------------------------------------------------------------------------------
$ Binary system
$
$ J. Pavlu, J. Vrestal, M. Sob, Calphad, 34, 215-21(2010).
$
$ Both 2-SL and 3-SL models are included for the C14_LAVES and C36_LAVES phases.
$ This dataset includes the 3-SL models.
$
$ Checked against paper and author's tdb. Checked at 6000 K.
$
$ One C15-Laves phase parameter is different in the paper and the submitted tdb.
$ The parameter from the tdb is used here. This have also been used to
$ calculate the figures in the paper.
$
 PAR  L(LIQUID,CR,HF;0),,               -30000+8*T;,,                 N 10Pav !
 PAR  L(LIQUID,CR,HF;1),,               +3800;,,                      N 10Pav !
$
 PAR  L(BCC_A2,CR,HF:VA;0),,            +42847.5-12*T;,,              N 09Yan !
 PAR  L(BCC_A2,CR,HF:VA;1),,            +12064;,,                     N 09Yan !
$
 PAR  L(HCP_A3,CR,HF:VA;0),,            +43774+0.64729*T;,,           N 09Yan !
 PAR  L(HCP_A3,CR,HF:VA;1),,            +15000;,,                     N 09Yan !
$
 PAR  G(C14_LAVES,CR:HF:CR),,           +8*GHSERCR+4*GHSERHF
             -104379+2.67*T-2.67*T*LN(T);,,                           N 10Pav !
 PAR  G(C14_LAVES,CR:CR:HF),,           +6*GHSERCR+6*GHSERHF
             +566979;,,                                               N 10Pav !
 PAR  G(C14_LAVES,CR:HF:HF),,           +2*GHSERCR+10*GHSERHF
             +231990;,,                                               N 10Pav !
 PAR  L(C14_LAVES,CR:HF:CR,HF;0),,      -10000;,,                     N 10Pav !
$
$ Parameter from paper below
$PAR  G(C15_LAVES,CR:HF),,              +2*GHSERCR+GHSERHF
$            -31130+0.17*T-0.17*T*LN(T);,,                            N 10Pav !
$ Parameter from author's tdb below
 PAR  G(C15_LAVES,CR:HF),,              +2*GHSERCR+GHSERHF
             -31130+0.166*T-0.166*T*LN(T);,,                          N 10Pav !
 PAR  G(C15_LAVES,HF:CR),,              +2*GHSERHF+GHSERCR
             +310380;,,                                               N 10Pav !
 PAR  L(C15_LAVES,CR,HF:HF;0),,         -24000;,,                     N 10Pav !
$
$ metastable
$
 PAR  L(FCC_A1,CR,HF:VA;0),,            +43774+0.64729*T;,,           N Same !
 PAR  L(FCC_A1,CR,HF:VA;1),,            +15000;,,                     N Same !
$
$ Parameter from paper below
$PAR  G(C36_LAVES,CR:HF:CR),,           +8*GHSERCR+4*GHSERHF
$            -116208+1.59*T-1.59*T*LN(T);,,                           N 10Pav !
$ Parameter from author's tdb below
$PAR  G(C36_LAVES,CR:HF:CR),,           +8*GHSERCR+4*GHSERHF
$            -116208+1.72*T-1.72*T*LN(T);,,                           N 10Pav !
$PAR  G(C36_LAVES,CR:CR:HF),,           +6*GHSERCR+6*GHSERHF
$            +597242;,,                                               N 10Pav !
$PAR  G(C36_LAVES,CR:HF:HF),,           +2*GHSERCR+10*GHSERHF
$            +234827;,,                                               N 10Pav !
$ Parameter from paper below
$PAR  L(C36_LAVES,CR:HF:CR,HF;0),,      -15500;,,                     N 10Pav !
$ Parameter from author's tdb below
$PAR  L(C36_LAVES,CR:HF:CR,HF;0),,      -15000;,,                     N 10Pav !
$ ------------------------------------------------------------------------------
$
$
 LIST-OF-REFERENCE
 NUMBER  SOURCE
  Null   'Unknown source'
  Same   'Same or similar interaction as in the corresponding stable phase'
  REFLAV 'Laves phase convention: G(LAVES,X:X)=+3*GHSERXX+15000'
  91Din  'A.T. Dinsdale, Calphad, 15, 317-425(1991).'
  09Yan  'Y. Yang, J. Schoonover, B.P. Bewlay, D. Lewis, Y.A. Chang,
          Intermetallics, 17, 305-12(2009); Cr-Hf'
  10Pav  'J. Pavlu, J. Vrestal, M. Sob, Calphad, 34, 215-21(2010); Cr-Hf'
!
