Repository: orchid-calphad/orchid-project.org

# orchid-project.org

Website and released data of **ORCHID** (Open Repository for CALPHAD Hypotheses, Intelligence, and Discovery),
served by GitHub Pages at https://orchid-project.org. Releases are archived on Zenodo (one DOI per version).

- `index.html`, `catalog/`, `best-practices.html` — static, self-contained pages (generated in the ORCHID tooling).
- `data/` — released data: catalog, redistributable TDB files, convex hulls. Licences: `data/LICENSES.md`, `data/NOTICE.md`.
- `llms.txt`, `data/croissant.json`, `CITATION.cff`, `.zenodo.json` — machine-readable metadata.

Only data with clear redistribution rights are published.

File: data/databases/sgte-binary/CrHf-10Pav.tdb
$
$ Database for Cr-Hf from J. Pavlu et al. 2010
$
$ J. Pavlu, J. Vrestal, M. Sob, Calphad, 34, 215-21(2010).
$
$ Dataset created 2014.04.06 by Bengt Hallstedt.
$ 2020.08.09: Modified for use with GES6.
$
$ Both 2-SL and 3-SL models are included for the C14_LAVES and C36_LAVES phases.
$ This dataset includes the 2-SL models.
$
$ Some Laves phase parameters are different in the paper and the submitted tdb.
$ The parameters from the tdb are used here. These have also been used to
$ calculate the figures in the paper.
$
$ ------------------------------------------------------------------------------
 TEMP-LIM 298.15 6000.00 !
$
$ELEMENT NAME  REF. STATE               ATOMIC MASS H298-H0    S298    !
$
 ELEMENT VA   VACUUM                      0.0          0.0      0.0    ! 
 ELEMENT CR   BCC_A2                     51.996     4050.0     23.5429 ! 
 ELEMENT HF   HCP_A3                    178.49      5845.0     43.56   ! 
$ ------------------------------------------------------------------------------
$ Phase definitions
$
 PHASE LIQUID:L % 1 1 !
 CONST LIQUID:L : CR HF : !
$
$ Fcc (cF4, Fm-3m) and MeX (cF8, Fm-3m)
$
 PHASE FCC_A1 %A 2 1 1 !
 CONST FCC_A1 : CR HF : VA : !
$
$ Bcc (cI2, Im-3m)
$
 PHASE BCC_A2 %B 2 1 3 !
 CONST BCC_A2 : CR% HF% : VA : !
$
$ Hcp (hP2, P6_3/mmc) and Me2X (NiAs-type, hP4, P6_3/mmc, B8_1)
$
 PHASE HCP_A3 %A 2 1 0.5 !
 CONST HCP_A3 : CR HF% : VA : !
$
$ Prototype MgZn2 (hP12, P6_3/mmc), gamma
$
 PHASE C14_LAVES % 2 2 1 !
 CONST C14_LAVES : CR HF : CR HF : !
$
$ Prototype Cu2Mg (cF24, Fd-3m), alpha
$
 PHASE C15_LAVES % 2 2 1 !
 CONST C15_LAVES : CR HF : CR HF : !
$ ------------------------------------------------------------------------------
$ Defaults
$
 DEFINE-SYSTEM-DEFAULT ELEMENT 2 !
 DEFAULT-COM DEFINE_SYSTEM_ELEMENT VA !
 TYPE-DEF % SEQ * !
 TYPE-DEF A GES AMEND_PHASE_DESCRIPTION @ MAGNETIC -3 0.28 !
 TYPE-DEF B GES AMEND_PHASE_DESCRIPTION @ MAGNETIC -1 0.4 !
 FUNCTION ZERO      298.15  0;                                         6000 N !
 FUNCTION UN_ASS    298.15  0;                                         6000 N !
 FUNCTION R         298.15  +8.31451;                                  6000 N !
$ ------------------------------------------------------------------------------
$ Element data
$ ------------------------------------------------------------------------------
$ Cr
$
 PAR  G(BCC_A2,CR:VA),,                 +GHSERCR;,,                   N 91Din !
 PAR  TC(BCC_A2,CR:VA),,                 -311.50;,,                   N 91Din !
 PAR  BM(BCC_A2,CR:VA),,                   -0.008;,,                  N 91Din !
 PAR  G(FCC_A1,CR:VA),,                 +GHSERCR+7284+0.163*T;,,      N 91Din !
 PAR  TC(FCC_A1,CR:VA),,                -1109.00;,,                   N 91Din !
 PAR  BM(FCC_A1,CR:VA),,                   -2.46;,,                   N 91Din !
 PAR  G(HCP_A3,CR:VA),,                 +GHSERCR+4438;,,              N 91Din !
 PAR  TC(HCP_A3,CR:VA),,                -1109.00;,,                   N 91Din !
 PAR  BM(HCP_A3,CR:VA),,                   -2.46;,,                   N 91Din !
$PAR  G(CUB_A13,CR:VA),,                +GHSERCR+15899+0.6276*T;,,    N 91Din !
$PAR  G(CBCC_A12,CR:VA),,               +GHSERCR+11087+2.7196*T;,,    N 91Din !
 PAR  G(LIQUID,CR),,                    +GLIQCR;,,                    N 91Din !
$
 PAR  G(C14_LAVES,CR:CR),,              +3*GHSERCR+85900;,,           N 10Pav !
 PAR  G(C15_LAVES,CR:CR),,              +3*GHSERCR+81877;,,           N 10Pav !
$
 FUNCTION GHSERCR   298.15  -8856.94+157.48*T-26.908*T*LN(T)
       +0.00189435*T**2-1.47721E-06*T**3+139250*T**(-1);
      2180.00  Y  -34869.344+344.18*T-50*T*LN(T)-2.88526E+32*T**(-9);
      6000.00  N !
 FUNCTION GLIQCR    298.15  +24339.955-11.420225*T+GHSERCR+2.37615E-21*T**7;
      2180.00  Y  -16459.984+335.616316*T-50*T*LN(T);
      6000.00  N !
 FUNCTION GFCCCR    298.15  +GHSERCR+7284+0.163*T;                     6000 N !
$ ------------------------------------------------------------------------------
$ Hf
$
$ HCP_A3 and BCC_A2 modified in unary 5.0
$ (upper T interval added + trailing decimals added)
$
 PAR  G(HCP_A3,HF:VA),,                 +GHSERHF;                3001 N 91Din !
 PAR  G(BCC_A2,HF:VA),,                 +GBCCHF;                 3001 N 91Din !
 PAR  G(FCC_A1,HF:VA),,                 +GHSERHF+10000-2.2*T;    3001 N 91Din !
 PAR  G(LIQUID,HF),,                    +GLIQHF;                 3001 N 91Din !
$
 PAR  G(C14_LAVES,HF:HF),,              +3*GHSERHF+96312;        3001 N 10Pav !
 PAR  G(C15_LAVES,HF:HF),,              +3*GHSERHF+114000;       3001 N 10Pav !
$
 FUNCTION GHSERHF   298.15  -6987.297+110.744026*T-22.7075*T*LN(T)
       -0.004146145*T**2-4.77E-10*T**3-22590*T**(-1);
      2506.00  Y  -1446776.329+6193.609991*T-787.5363829*T*LN(T)
       +0.1735215*T**2-7.575759E-06*T**3+5.01742495E+08*T**(-1);
      3000.00  Y  -34274.698+277.882368*T-44*T*LN(T);
      3001.00  N !
 FUNCTION GBCCHF    298.15  +5370.703+103.836026*T-22.8995*T*LN(T)
       -0.004206605*T**2+8.71923E-07*T**3-22590*T**(-1)-1.446E-10*T**4;
      2506.00  Y  +1912456.771-8624.20573*T+1087.6141247*T*LN(T)
       -0.286857065*T**2+1.3427829E-05*T**3-6.10085091E+08*T**(-1);
      3000.00  Y  -32498.178+276.723247*T-44*T*LN(T);
      3001.00  N !
 FUNCTION GLIQHF    298.15  +27402.256-10.953093*T+GHSERHF;
      1000.00  Y  +49731.499-149.91739*T+12.116812*T*LN(T)
       -0.021262021*T**2+1.376466E-06*T**3-4449699*T**(-1);
      2506.00  Y  -4247.217+265.470523*T-44*T*LN(T);
      3001.00  N !
$ ------------------------------------------------------------------------------
$ Binary system
$
$ J. Pavlu, J. Vrestal, M. Sob, Calphad, 34, 215-21(2010).
$
$ Both 2-SL and 3-SL models are included for the C14_LAVES and C36_LAVES phases.
$ This dataset includes the 2-SL models.
$
$ Checked against paper and author's tdb. Checked at 6000 K.
$
$ Some Laves phase parameters are different in the paper and the submitted tdb.
$ The parameters from the tdb are used here. These have also been used to
$ calculate the figures in the paper.
$
 PAR  L(LIQUID,CR,HF;0),,               -30000+8*T;,,                 N 10Pav !
 PAR  L(LIQUID,CR,HF;1),,               +3800;,,                      N 10Pav !
$
 PAR  L(BCC_A2,CR,HF:VA;0),,            +42847.5-12*T;,,              N 09Yan !
 PAR  L(BCC_A2,CR,HF:VA;1),,            +12064;,,                     N 09Yan !
$
 PAR  L(HCP_A3,CR,HF:VA;0),,            +43774+0.64729*T;,,           N 09Yan !
 PAR  L(HCP_A3,CR,HF:VA;1),,            +15000;,,                     N 09Yan !
$
$ Parameter from paper below
$PAR  G(C14_LAVES,CR:HF),,              +2*GHSERCR+GHSERHF
$            -26095+0.67*T-0.67*T*LN(T);,,                            N 10Pav !
$ Parameter from author's tdb below
 PAR  G(C14_LAVES,CR:HF),,              +2*GHSERCR+GHSERHF
             -26095+0.665*T-0.665*T*LN(T);,,                          N 10Pav !
 PAR  G(C14_LAVES,HF:CR),,              +2*GHSERHF+GHSERCR
             +289901;,,                                               N 10Pav !
$ Parameter from paper below
$PAR  L(C14_LAVES,CR,HF:HF;0),,         -3500;,,                      N 10Pav !
$ Parameter from author's tdb below
 PAR  L(C14_LAVES,CR,HF:HF;0),,         -5000;,,                      N 10Pav !
$
$ Parameter from paper below
$PAR  G(C15_LAVES,CR:HF),,              +2*GHSERCR+GHSERHF
$            -31130+0.17*T-0.17*T*LN(T);,,                            N 10Pav !
$ Parameter from author's tdb below
 PAR  G(C15_LAVES,CR:HF),,              +2*GHSERCR+GHSERHF
             -31130+0.166*T-0.166*T*LN(T);,,                          N 10Pav !
 PAR  G(C15_LAVES,HF:CR),,              +2*GHSERHF+GHSERCR
             +310380;,,                                               N 10Pav !
 PAR  L(C15_LAVES,CR,HF:HF;0),,         -24000;,,                     N 10Pav !
$
$ metastable
$
 PAR  L(FCC_A1,CR,HF:VA;0),,            +43774+0.64729*T;,,           N Same !
 PAR  L(FCC_A1,CR,HF:VA;1),,            +15000;,,                     N Same !
$ ------------------------------------------------------------------------------
$
$
 LIST-OF-REFERENCE
 NUMBER  SOURCE
  Null   'Unknown source'
  Same   'Same or similar interaction as in the corresponding stable phase'
  REFLAV 'Laves phase convention: G(LAVES,X:X)=+3*GHSERXX+15000'
  91Din  'A.T. Dinsdale, Calphad, 15, 317-425(1991).'
  09Yan  'Y. Yang, J. Schoonover, B.P. Bewlay, D. Lewis, Y.A. Chang,
          Intermetallics, 17, 305-12(2009); Cr-Hf'
  10Pav  'J. Pavlu, J. Vrestal, M. Sob, Calphad, 34, 215-21(2010); Cr-Hf'
!

File: data/databases/sgte-binary/CrIr-09Zha.tdb
$
$ Database for Cr-Ir from C. Zhang et al. 2009.
$
$ C. Zhang, J. Zhu, D. Morgan, Y. Yang, F. Zhang, W.S. Cao, Y.A. Chang,
$ Calphad, 33, 420-24(2009).
$
$ Dataset created 2018.02.18 by Bengt Hallstedt.
$ 2020.12.25: Modified for use with GES6.
$
$ The cluster site approximation was used to describe the fcc phase. This cannot
$ be used in Thermo-Calc. There are no ordered phases in Cr-Ir, so instead
$ a tentative fcc interaction is used here.
$
$ ------------------------------------------------------------------------------
 TEMP-LIM 298.15 6000.00 !
$
$ELEMENT NAME  REF. STATE               ATOMIC MASS H298-H0    S298    !
$
 ELEMENT VA   VACUUM                      0.0          0.0      0.0    ! 
 ELEMENT CR   BCC_A2                     51.996     4050.0     23.5429 ! 
 ELEMENT IR   FCC_A1                    192.22      5267.656   35.5054 ! 
$ ------------------------------------------------------------------------------
$ Phase definitions
$
 PHASE LIQUID:L % 1 1 !
 CONST LIQUID:L : CR IR : !
$
$ Fcc (cF4, Fm-3m) and MeX (cF8, Fm-3m)
$
 PHASE FCC_A1 %A 2 1 1 !
 CONST FCC_A1 : CR IR% : VA : !
$
$ Bcc (cI2, Im-3m)
$
 PHASE BCC_A2 %B 2 1 3 !
 CONST BCC_A2 : CR% IR : VA : !
$
$ Hcp (hP2, P6_3/mmc) and Me2X (NiAs-type, hP4, P6_3/mmc, B8_1), epsilon
$
 PHASE HCP_A3 %A 2 1 0.5 !
 CONST HCP_A3 : CR IR : VA : !
$
$ Prototype Cr3Si (cP8, Pm-3n)
$
 PHASE CR3IR_A15 %A 2 3 1 !
 CONST CR3IR_A15 : CR% IR : CR IR% : !
$ ------------------------------------------------------------------------------
$ Defaults
$
 DEFINE-SYSTEM-DEFAULT ELEMENT 2 !
 DEFAULT-COM DEFINE_SYSTEM_ELEMENT VA !
 TYPE-DEF % SEQ * !
 TYPE-DEF A GES AMEND_PHASE_DESCRIPTION @ MAGNETIC -3 0.28 !
 TYPE-DEF B GES AMEND_PHASE_DESCRIPTION @ MAGNETIC -1 0.4 !
 FUNCTION ZERO      298.15  0;                                         6000 N !
 FUNCTION UN_ASS    298.15  0;                                         6000 N !
 FUNCTION R         298.15  +8.31451;                                  6000 N !
$ ------------------------------------------------------------------------------
$ Element data
$ ------------------------------------------------------------------------------
$ Cr
$
 PAR  G(BCC_A2,CR:VA),,                 +GHSERCR;,,                   N 91Din !
 PAR  TC(BCC_A2,CR:VA),,                 -311.50;,,                   N 91Din !
 PAR  BM(BCC_A2,CR:VA),,                   -0.008;,,                  N 91Din !
 PAR  G(FCC_A1,CR:VA),,                 +GHSERCR+7284+0.163*T;,,      N 91Din !
 PAR  TC(FCC_A1,CR:VA),,                -1109.00;,,                   N 91Din !
 PAR  BM(FCC_A1,CR:VA),,                   -2.46;,,                   N 91Din !
 PAR  G(HCP_A3,CR:VA),,                 +GHSERCR+4438;,,              N 91Din !
 PAR  TC(HCP_A3,CR:VA),,                -1109.00;,,                   N 91Din !
 PAR  BM(HCP_A3,CR:VA),,                   -2.46;,,                   N 91Din !
$PAR  G(CUB_A13,CR:VA),,                +GHSERCR+15899+0.6276*T;,,    N 91Din !
$PAR  G(CBCC_A12,CR:VA),,               +GHSERCR+11087+2.7196*T;,,    N 91Din !
 PAR  G(LIQUID,CR),,                    +GLIQCR;,,                    N 91Din !
$
 PAR  G(CR3IR_A15,CR:CR),,              +4*GHSERCR+9088;,,            N 09Zha !
$
 FUNCTION GHSERCR   298.15  -8856.94+157.48*T-26.908*T*LN(T)
       +0.00189435*T**2-1.47721E-06*T**3+139250*T**(-1);
      2180.00  Y  -34869.344+344.18*T-50*T*LN(T)-2.88526E+32*T**(-9);
      6000.00  N !
 FUNCTION GLIQCR    298.15  +24339.955-11.420225*T+GHSERCR+2.37615E-21*T**7;
      2180.00  Y  -16459.984+335.616316*T-50*T*LN(T);
      6000.00  N !
 FUNCTION GFCCCR    298.15  +GHSERCR+7284+0.163*T;                     6000 N !
$ ------------------------------------------------------------------------------
$ Ir
$
 PAR  G(FCC_A1,IR:VA),,                 +GHSERIR;                4000 N 91Din !
 PAR  G(BCC_A2,IR:VA),,                 +GHSERIR+32000-6.9*T;    4000 N 91Din !
 PAR  G(HCP_A3,IR:VA),,                 +GHSERIR+4000-0.6*T;     4000 N 91Din !
 PAR  G(LIQUID,IR),,                    +GLIQIR;                 4000 N 91Din !
$
 PAR  G(CR3IR_A15,IR:IR),,              +4*GHSERIR+10798;,,           N 09Zha !
$
 FUNCTION GHSERIR   298.15  -6936.288+118.780119*T-22.7944*T*LN(T)
       -0.003091976*T**2-20083*T**(-1);
      1215.00  Y  -8123.73+140.066697*T-26.085*T*LN(T)-4.7969E-07*T**3;
      2719.00  Y  +290529.037-1258.35297*T+152.498874*T*LN(T)
       -0.047176402*T**2+1.844977E-06*T**3-92987250*T**(-1);
      4000.00  N !
 FUNCTION GLIQIR    298.15  +23455.244-6.312059*T+GHSERIR;
      1000.00  Y  +102217.789-587.632815*T+73.9517579*T*LN(T)
       -0.04638802*T**2+2.761831E-06*T**3-13382612*T**(-1);
      2719.00  Y  -38347.217+411.234043*T-59.418*T*LN(T);
      4000.00  N !
 FUNCTION GBCCIR    298.15  +GHSERIR+32000-6.9*T;                      4000 N !
$ ------------------------------------------------------------------------------
$ Binary system
$
$ C. Zhang, J. Zhu, D. Morgan, Y. Yang, F. Zhang, W.S. Cao, Y.A. Chang,
$ Calphad, 33, 420-24(2009).
$
$ Checked against paper. Checked at 6000 K.
$
$ The cluster site approximation was used to describe the fcc phase. This cannot
$ be used in Thermo-Calc. There are no ordered phases in Cr-Ir, so instead
$ a tentative fcc interaction is used here.
$
 PAR  L(LIQUID,CR,IR;0),,               -50641.8;,,                   N 09Zha !
 PAR  L(LIQUID,CR,IR;1),,               -17910.1;,,                   N 09Zha !
$
 PAR  L(FCC_A1,CR,IR:VA;0),,            -69000+7.6*T;,,               N 18Hal !
 PAR  L(BCC_A2,CR,IR:VA;0),,            -76772.1+10.0057*T;,,         N 09Zha !
 PAR  L(HCP_A3,CR,IR:VA;0),,            -78586.2+10*T;,,              N 09Zha !
$
 PAR  G(CR3IR_A15,CR:IR),,              +3*GHSERCR+GHSERIR-64603.1;,, N 09Zha !
 PAR  G(CR3IR_A15,IR:CR),,              +3*GHSERIR+GHSERCR+20687;,,   N 09Zha !
 PAR  L(CR3IR_A15,CR,IR:CR;0),,         -14447.8;,,                   N 09Zha !
 PAR  L(CR3IR_A15,CR,IR:IR;0),,         -14447.8;,,                   N 09Zha !
 PAR  L(CR3IR_A15,CR:CR,IR;0),,         +1636.7;,,                    N 09Zha !
 PAR  L(CR3IR_A15,IR:CR,IR;0),,         +1636.7;,,                    N 09Zha !
$ ------------------------------------------------------------------------------
$
$
 LIST-OF-REFERENCE
 NUMBER  SOURCE
  Null   'Unknown source'
  Same   'Same or similar interaction as in the corresponding stable phase'
  COST   'COST 507 database'
  91Din  'A.T. Dinsdale, Calphad, 15, 317-425(1991).'
  09Zha  'C. Zhang, J. Zhu, D. Morgan, Y. Yang, F. Zhang, W.S. Cao, Y.A. Chang,
          Calphad, 33, 420-24(2009); Cr-Ir'
  18Hal  'B. Hallstedt, tentative fcc interaction, 2018; Cr-Ir'
!

File: data/databases/sgte-binary/CrLa-09Cha.tdb
$
$ Database for Cr-La from W. Chan et al. 2009
$
$ W. Chan, C. Gao, O.N. Dogan, P. King, A.D. Rollett,
$ J. Phase Equilib. Diffus., 30, 578-86(2009).
$
$ Dataset created 2011.09.18 by Bengt Hallstedt.
$ 2020.12.25: Modified for use with GES6.
$
$ ------------------------------------------------------------------------------
 TEMP-LIM 298.15 6000.00 !
$
$ELEMENT NAME  REF. STATE               ATOMIC MASS H298-H0    S298    !
$
 ELEMENT VA   VACUUM                      0.0          0.0      0.0    ! 
 ELEMENT CR   BCC_A2                     51.996     4050.0     23.5429 ! 
 ELEMENT LA   DHCP                      138.9055    6665.112   56.9024 ! 
$ ------------------------------------------------------------------------------
$ Phase definitions
$
 PHASE LIQUID:L % 1 1 !
 CONST LIQUID:L : CR LA : !
$
$ Fcc (cF4, Fm-3m) and MeX (cF8, Fm-3m)
$
 PHASE FCC_A1 %A 2 1 1 !
 CONST FCC_A1 : CR LA : VA : !
$
$ Bcc (cI2, Im-3m)
$
 PHASE BCC_A2 %B 2 1 3 !
 CONST BCC_A2 : CR LA : VA : !
$
$ Hcp (hP2, P6_3/mmc) and Me2X (NiAs-type, hP4, P6_3/mmc, B8_1)
$
 PHASE HCP_A3 %A 2 1 0.5 !
 CONST HCP_A3 : CR : VA : !
$
$ Prototype alpha-La (SB A3', hP4, P6_3/mmc)
$
 PHASE DHCP % 2 1 0.5 !
 CONST DHCP : LA : VA : !
$ ------------------------------------------------------------------------------
$ Defaults
$
 DEFINE-SYSTEM-DEFAULT ELEMENT 2 !
 DEFAULT-COM DEFINE_SYSTEM_ELEMENT VA !
 TYPE-DEF % SEQ * !
 TYPE-DEF A GES AMEND_PHASE_DESCRIPTION @ MAGNETIC -3 0.28 !
 TYPE-DEF B GES AMEND_PHASE_DESCRIPTION @ MAGNETIC -1 0.4 !
 FUNCTION ZERO      298.15  0;                                         6000 N !
 FUNCTION UN_ASS    298.15  0;                                         6000 N !
 FUNCTION R         298.15  +8.31451;                                  6000 N !
$ ------------------------------------------------------------------------------
$ Element data
$ ------------------------------------------------------------------------------
$ Cr
$
 PAR  G(BCC_A2,CR:VA),,                 +GHSERCR;,,                   N 91Din !
 PAR  TC(BCC_A2,CR:VA),,                 -311.50;,,                   N 91Din !
 PAR  BM(BCC_A2,CR:VA),,                   -0.008;,,                  N 91Din !
 PAR  G(FCC_A1,CR:VA),,                 +GHSERCR+7284+0.163*T;,,      N 91Din !
 PAR  TC(FCC_A1,CR:VA),,                -1109.00;,,                   N 91Din !
 PAR  BM(FCC_A1,CR:VA),,                   -2.46;,,                   N 91Din !
 PAR  G(HCP_A3,CR:VA),,                 +GHSERCR+4438;,,              N 91Din !
 PAR  TC(HCP_A3,CR:VA),,                -1109.00;,,                   N 91Din !
 PAR  BM(HCP_A3,CR:VA),,                   -2.46;,,                   N 91Din !
$PAR  G(CBCC_A12,CR:VA),,               +GHSERCR+11087+2.7196*T;,,    N 91Din !
$PAR  G(CUB_A13,CR:VA),,                +GHSERCR+15899+0.6276*T;,,    N 91Din !
 PAR  G(LIQUID,CR),,                    +GLIQCR;,,                    N 91Din !
$
 FUNCTION GHSERCR   298.15  -8856.94+157.48*T-26.908*T*LN(T)
       +0.00189435*T**2-1.47721E-06*T**3+139250*T**(-1);
      2180.00  Y  -34869.344+344.18*T-50*T*LN(T)-2.88526E+32*T**(-9);
      6000.00  N !
 FUNCTION GLIQCR    298.15  +24339.955-11.420225*T+GHSERCR+2.37615E-21*T**7;
      2180.00  Y  -16459.984+335.616316*T-50*T*LN(T);
      6000.00  N !
 FUNCTION GFCCCR    298.15  +GHSERCR+7284+0.163*T;                     6000 N !
$ ------------------------------------------------------------------------------
$ La
$
 PAR  G(DHCP,LA:VA),,                   +GHSERLA;                4000 N 91Din !
 PAR  G(FCC_A1,LA:VA),,                 +GFCCLA;                 4000 N 91Din !
 PAR  G(BCC_A2,LA:VA),,                 +GBCCLA;                 4000 N 91Din !
 PAR  G(LIQUID,LA),,                    +GLIQLA;                 4000 N 91Din !
$
 FUNCTION GHSERLA   298.15  -7968.403+120.284604*T-26.34*T*LN(T)
       -0.001295165*T**2;
       550.00  Y  -3381.413+59.06113*T-17.1659411*T*LN(T)
       -0.008371705*T**2+6.8932E-07*T**3-399448*T**(-1);
      2000.00  Y  -15608.882+181.390071*T-34.3088*T*LN(T);
      4000.00  N !
 FUNCTION GFCCLA    298.15  -6109.797+89.878761*T-21.7919*T*LN(T)
       -0.004045175*T**2-5.25865E-07*T**3;
      1134.00  Y  -124598.976+955.878375*T-139.346741*T*LN(T)
       +0.042032405*T**2-3.066199E-06*T**3+20994153*T**(-1);
      2000.00  Y  +3009.496-2.846081*T+GHSERLA;
      4000.00  N !
 FUNCTION GBCCLA    298.15  -3952.161+88.072353*T-21.7919*T*LN(T)
       -0.004045175*T**2-5.25865E-07*T**3;
       800.00  Y  +321682.673-3565.08252*T+513.440708*T*LN(T)
       -0.387295093*T**2+4.9547989E-05*T**3-36581228*T**(-1);
      1134.00  Y  -16377.894+218.492988*T-39.5388*T*LN(T);
      1193.00  Y  -136609.91+1123.34397*T-163.413074*T*LN(T)
       +0.053968535*T**2-4.056395E-06*T**3+21167204*T**(-1);
      2000.00  Y  +7402.894-6.553756*T+GHSERLA;
      4000.00  N !
 FUNCTION GLIQLA    298.15  +5332.653+18.23012*T-11.0188191*T*LN(T)
       -0.020171603*T**2+2.93775E-06*T**3-133541*T**(-1);
      1134.00  Y  -3942.004+171.018431*T-34.3088*T*LN(T);
      4000.00  N !
$ ------------------------------------------------------------------------------
$ Binary system
$
$ W. Chan, C. Gao, O.N. Dogan, P. King, A.D. Rollett,
$ J. Phase Equilib. Diffus., 30, 578-86(2009).
$
$ Checked against paper. Checked at 6000 K.
$
 PAR  L(LIQUID,CR,LA;0),,               +39000;,,                     N 09Cha !
 PAR  L(LIQUID,CR,LA;1),,               +14000;,,                     N 09Cha !
 PAR  L(LIQUID,CR,LA;2),,               -5000;,,                      N 09Cha !
$
 PAR  L(FCC_A1,CR,LA:VA;0),,            +20000;,,                     N 09Cha !
 PAR  L(FCC_A1,CR,LA:VA;2),,            +25000;,,                     N 09Cha !
$
 PAR  L(BCC_A2,CR,LA:VA;0),,            +40000;,,                     N 09Cha !
 PAR  L(BCC_A2,CR,LA:VA;2),,            +25000;,,                     N 09Cha !
$ ------------------------------------------------------------------------------
$
$
 LIST-OF-REFERENCE
 NUMBER  SOURCE
  Null   'Unknown source'
  Same   'Same or similar interaction as in the corresponding stable phase'
  REFLAV 'Laves phase convention: G(LAVES,X:X)=+3*GHSERXX+15000'
  91Din  'A.T. Dinsdale, Calphad, 15, 317-425(1991).'
  09Cha  'W. Chan, C. Gao, O.N. Dogan, P. King, A.D. Rollett,
          J. Phase Equilib. Diffus., 30, 578-86(2009); Cr-La'
!

File: data/databases/sgte-binary/CrLa-09Pov.tdb
$
$ Database for Cr-La from E. Povoden et al. 2009
$
$ E. Povoden, M. Chen, A.N. Grundy, T. Ivas, L.J. Gauckler,
$ J. Phase Equilib. Diffus., 30, 12-27(2009).
$
$ Dataset created 2009.10.19 by Bengt Hallstedt.
$ 2020.12.25: Modified for use with GES6.
$
$ There is an inverse miscibility gap with a minimum at x(La)=0.75 and T=5000.
$
$ ------------------------------------------------------------------------------
 TEMP-LIM 298.15 6000.00 !
$
$ELEMENT NAME  REF. STATE               ATOMIC MASS H298-H0    S298    !
$
 ELEMENT VA   VACUUM                      0.0          0.0      0.0    ! 
 ELEMENT CR   BCC_A2                     51.996     4050.0     23.5429 ! 
 ELEMENT LA   DHCP                      138.9055    6665.112   56.9024 ! 
$ ------------------------------------------------------------------------------
$ Phase definitions
$
 PHASE LIQUID:L % 1 1 !
 CONST LIQUID:L : CR LA : !
$
$ Fcc (cF4, Fm-3m) and MeX (cF8, Fm-3m)
$
 PHASE FCC_A1 %A 2 1 1 !
 CONST FCC_A1 : CR LA : VA : !
$
$ Bcc (cI2, Im-3m)
$
 PHASE BCC_A2 %B 2 1 3 !
 CONST BCC_A2 : CR LA : VA : !
$
$ Hcp (hP2, P6_3/mmc) and Me2X (NiAs-type, hP4, P6_3/mmc, B8_1)
$
 PHASE HCP_A3 %A 2 1 0.5 !
 CONST HCP_A3 : CR : VA : !
$
$ Prototype alpha-La (SB A3', hP4, P6_3/mmc)
$
 PHASE DHCP % 2 1 0.5 !
 CONST DHCP : LA : VA : !
$ ------------------------------------------------------------------------------
$ Defaults
$
 DEFINE-SYSTEM-DEFAULT ELEMENT 2 !
 DEFAULT-COM DEFINE_SYSTEM_ELEMENT VA !
 TYPE-DEF % SEQ * !
 TYPE-DEF A GES AMEND_PHASE_DESCRIPTION @ MAGNETIC -3 0.28 !
 TYPE-DEF B GES AMEND_PHASE_DESCRIPTION @ MAGNETIC -1 0.4 !
 FUNCTION ZERO      298.15  0;                                         6000 N !
 FUNCTION UN_ASS    298.15  0;                                         6000 N !
 FUNCTION R         298.15  +8.31451;                                  6000 N !
$ ------------------------------------------------------------------------------
$ Element data
$ ------------------------------------------------------------------------------
$ Cr
$
 PAR  G(BCC_A2,CR:VA),,                 +GHSERCR;,,                   N 91Din !
 PAR  TC(BCC_A2,CR:VA),,                 -311.50;,,                   N 91Din !
 PAR  BM(BCC_A2,CR:VA),,                   -0.008;,,                  N 91Din !
 PAR  G(FCC_A1,CR:VA),,                 +GHSERCR+7284+0.163*T;,,      N 91Din !
 PAR  TC(FCC_A1,CR:VA),,                -1109.00;,,                   N 91Din !
 PAR  BM(FCC_A1,CR:VA),,                   -2.46;,,                   N 91Din !
 PAR  G(HCP_A3,CR:VA),,                 +GHSERCR+4438;,,              N 91Din !
 PAR  TC(HCP_A3,CR:VA),,                -1109.00;,,                   N 91Din !
 PAR  BM(HCP_A3,CR:VA),,                   -2.46;,,                   N 91Din !
$PAR  G(CBCC_A12,CR:VA),,               +GHSERCR+11087+2.7196*T;,,    N 91Din !
$PAR  G(CUB_A13,CR:VA),,                +GHSERCR+15899+0.6276*T;,,    N 91Din !
 PAR  G(LIQUID,CR),,                    +GLIQCR;,,                    N 91Din !
$
 FUNCTION GHSERCR   298.15  -8856.94+157.48*T-26.908*T*LN(T)
       +0.00189435*T**2-1.47721E-06*T**3+139250*T**(-1);
      2180.00  Y  -34869.344+344.18*T-50*T*LN(T)-2.88526E+32*T**(-9);
      6000.00  N !
 FUNCTION GLIQCR    298.15  +24339.955-11.420225*T+GHSERCR+2.37615E-21*T**7;
      2180.00  Y  -16459.984+335.616316*T-50*T*LN(T);
      6000.00  N !
 FUNCTION GFCCCR    298.15  +GHSERCR+7284+0.163*T;                     6000 N !
$ ------------------------------------------------------------------------------
$ La
$
 PAR  G(DHCP,LA:VA),,                   +GHSERLA;                4000 N 91Din !
 PAR  G(FCC_A1,LA:VA),,                 +GFCCLA;                 4000 N 91Din !
 PAR  G(BCC_A2,LA:VA),,                 +GBCCLA;                 4000 N 91Din !
 PAR  G(LIQUID,LA),,                    +GLIQLA;                 4000 N 91Din !
$
 FUNCTION GHSERLA   298.15  -7968.403+120.284604*T-26.34*T*LN(T)
       -0.001295165*T**2;
       550.00  Y  -3381.413+59.06113*T-17.1659411*T*LN(T)
       -0.008371705*T**2+6.8932E-07*T**3-399448*T**(-1);
      2000.00  Y  -15608.882+181.390071*T-34.3088*T*LN(T);
      4000.00  N !
 FUNCTION GFCCLA    298.15  -6109.797+89.878761*T-21.7919*T*LN(T)
       -0.004045175*T**2-5.25865E-07*T**3;
      1134.00  Y  -124598.976+955.878375*T-139.346741*T*LN(T)
       +0.042032405*T**2-3.066199E-06*T**3+20994153*T**(-1);
      2000.00  Y  +3009.496-2.846081*T+GHSERLA;
      4000.00  N !
 FUNCTION GBCCLA    298.15  -3952.161+88.072353*T-21.7919*T*LN(T)
       -0.004045175*T**2-5.25865E-07*T**3;
       800.00  Y  +321682.673-3565.08252*T+513.440708*T*LN(T)
       -0.387295093*T**2+4.9547989E-05*T**3-36581228*T**(-1);
      1134.00  Y  -16377.894+218.492988*T-39.5388*T*LN(T);
      1193.00  Y  -136609.91+1123.34397*T-163.413074*T*LN(T)
       +0.053968535*T**2-4.056395E-06*T**3+21167204*T**(-1);
      2000.00  Y  +7402.894-6.553756*T+GHSERLA;
      4000.00  N !
 FUNCTION GLIQLA    298.15  +5332.653+18.23012*T-11.0188191*T*LN(T)
       -0.020171603*T**2+2.93775E-06*T**3-133541*T**(-1);
      1134.00  Y  -3942.004+171.018431*T-34.3088*T*LN(T);
      4000.00  N !
$ ------------------------------------------------------------------------------
$ Binary system
$
$ E. Povoden, M. Chen, A.N. Grundy, T. Ivas, L.J. Gauckler,
$ J. Phase Equilib. Diffus., 30, 12-27(2009).
$
$ Checked against paper. Checked at 6000 K.
$
$ There is an inverse miscibility gap with a minimum at x(La)=0.75 and T=5000.
$
 PAR  L(LIQUID,CR,LA;0),,               +61937-5.23*T;,,              N 09Pov1 !
 PAR  L(LIQUID,CR,LA;1),,               +65393-23*T;,,                N 09Pov1 !
$
 PAR  L(FCC_A1,CR,LA:VA;0),,            +99571;,,                     N Same !
$
 PAR  L(BCC_A2,CR,LA:VA;0),,            +99571;,,                     N 09Pov1 !
$ ------------------------------------------------------------------------------
$
$
 LIST-OF-REFERENCE
 NUMBER  SOURCE
  Null   'Unknown source'
  Same   'Same or similar interaction as in the corresponding stable phase'
  REFLAV 'Laves phase convention: G(LAVES,X:X)=+3*GHSERXX+15000'
  91Din  'A.T. Dinsdale, Calphad, 15, 317-425(1991).'
  09Pov1 'E. Povoden, M. Chen, A.N. Grundy, T. Ivas, L.J. Gauckler,
          J. Phase Equilib. Diffus., 30, 12-27(2009); Cr-La'
!

File: data/databases/sgte-binary/CrLu-92Oka.tdb
$
$ Database for Cr-Lu from H. Okamoto 1992.
$
$ H. Okamoto, J. Phase Equilib., 13, 212-13(1992).
$
$ Dataset created 2025.02.17 by Bengt Hallstedt.
$
$ Pre-SGTE element data used in the paper. Invariants differ by up to 39 K.
$
$ ------------------------------------------------------------------------------
 TEMP-LIM 298.15 6000.00 !
$
$ELEMENT NAME  REF. STATE               ATOMIC MASS H298-H0    S298    !
$
 ELEMENT VA   VACUUM                      0.0          0.0      0.0    ! 
 ELEMENT CR   BCC_A2                     51.996     4050.0     23.5429 ! 
 ELEMENT LU   HCP_A3                    174.967     6388.968   50.9611 ! 
$ ------------------------------------------------------------------------------
$ Phase definitions
$
 PHASE LIQUID:L % 1 1 !
 CONST LIQUID:L : CR LU : !
$
$ Fcc (cF4, Fm-3m) and MeX (cF8, Fm-3m)
$
 PHASE FCC_A1 %A 2 1 1 !
 CONST FCC_A1 : CR : VA : !
$
$ Bcc (cI2, Im-3m)
$
 PHASE BCC_A2 %B 2 1 3 !
 CONST BCC_A2 : CR : VA : !
$
$ Hcp (hP2, P6_3/mmc) and Me2X (NiAs-type, hP4, P6_3/mmc, B8_1)
$
 PHASE HCP_A3 %A 2 1 0.5 !
 CONST HCP_A3 : CR LU% : VA : !
$ ------------------------------------------------------------------------------
$ Defaults
$
 DEFINE-SYSTEM-DEFAULT ELEMENT 2 !
 DEFAULT-COM DEFINE_SYSTEM_ELEMENT VA !
 TYPE-DEF % SEQ * !
 TYPE-DEF A GES AMEND_PHASE_DESCRIPTION @ MAGNETIC -3 0.28 !
 TYPE-DEF B GES AMEND_PHASE_DESCRIPTION @ MAGNETIC -1 0.4 !
 FUNCTION ZERO      298.15  0;                                         6000 N !
 FUNCTION UN_ASS    298.15  0;                                         6000 N !
 FUNCTION R         298.15  +8.31451;                                  6000 N !
$ ------------------------------------------------------------------------------
$ Element data
$ ------------------------------------------------------------------------------
$ Cr
$
 PAR  G(BCC_A2,CR:VA),,                 +GHSERCR;,,                   N 91Din !
 PAR  TC(BCC_A2,CR:VA),,                 -311.50;,,                   N 91Din !
 PAR  BM(BCC_A2,CR:VA),,                   -0.008;,,                  N 91Din !
 PAR  G(FCC_A1,CR:VA),,                 +GHSERCR+7284+0.163*T;,,      N 91Din !
 PAR  TC(FCC_A1,CR:VA),,                -1109.00;,,                   N 91Din !
 PAR  BM(FCC_A1,CR:VA),,                   -2.46;,,                   N 91Din !
 PAR  G(HCP_A3,CR:VA),,                 +GHSERCR+4438;,,              N 91Din !
 PAR  TC(HCP_A3,CR:VA),,                -1109.00;,,                   N 91Din !
 PAR  BM(HCP_A3,CR:VA),,                   -2.46;,,                   N 91Din !
$PAR  G(CBCC_A12,CR:VA),,               +GHSERCR+11087+2.7196*T;,,    N 91Din !
$PAR  G(CUB_A13,CR:VA),,                +GHSERCR+15899+0.6276*T;,,    N 91Din !
 PAR  G(LIQUID,CR),,                    +GLIQCR;,,                    N 91Din !
$
 FUNCTION GHSERCR   298.15  -8856.94+157.48*T-26.908*T*LN(T)
       +0.00189435*T**2-1.47721E-06*T**3+139250*T**(-1);
      2180.00  Y  -34869.344+344.18*T-50*T*LN(T)-2.88526E+32*T**(-9);
      6000.00  N !
 FUNCTION GLIQCR    298.15  +24339.955-11.420225*T+GHSERCR+2.37615E-21*T**7;
      2180.00  Y  -16459.984+335.616316*T-50*T*LN(T);
      6000.00  N !
 FUNCTION GFCCCR    298.15  +GHSERCR+7284+0.163*T;                     6000 N !
$ ------------------------------------------------------------------------------
$ Lu
$
$ FCC_A1 from 13Wan not in unary
$ FCC_A1 from 18Shi not in unary and not acceptable
$
 PAR  G(HCP_A3,LU:VA),,                 +GHSERLU;                3700 N 91Din !
$PAR  G(FCC_A1,LU:VA),,                 +GHSERLU+5000;           3700 N 13Wan !
$PAR  G(FCC_A1,LU:VA),,                 +GHSERLU+75657;          3700 N 18Shi !
 PAR  G(LIQUID,LU),,                    +GLIQLU;                 3700 N 91Din !
$
 FUNCTION GHSERLU   298.15  -8788.329+146.536283*T-29.812*T*LN(T)
       +0.00519165*T**2-1.790717E-06*T**3+39723*T**(-1);
       700.00  Y  -9043.057+142.327643*T-29.0095*T*LN(T)
       +0.00371416*T**2-1.50147E-06*T**3+141549*T**(-1);
      1700.00  Y  +6940.092-46.91844*T-1.83986*T*LN(T)-0.0119001*T**2;
      1936.00  Y  -404023.691+1829.37943*T-239.019502*T*LN(T)
       +0.041800748*T**2-1.661174E-06*T**3+1.24825465E+08*T**(-1);
      3700.00  N !
 FUNCTION GLIQLU    298.15  +12772.12-4.998883*T+GHSERLU;
       600.00  Y  +30389.863-198.378793*T+20.9392663*T*LN(T)
       -0.034238743*T**2+2.890636E-06*T**3-2398650*T**(-1);
      1936.00  Y  -18994.687+292.091104*T-47.9068*T*LN(T);
      3700.00  N !
$ ------------------------------------------------------------------------------
$ Binary system
$
$ H. Okamoto, J. Phase Equilib., 13, 212-13(1992).
$
$ Checked against paper. Checked at 6000 K.
$
$ Pre-SGTE element data used in the paper. Invariants differ by up to 39 K.
$
 PAR  L(LIQUID,CR,LU;0),,               +25440;,,                     N 92Oka !
 PAR  L(LIQUID,CR,LU;1),,               +13356;,,                     N 92Oka !
$
 PAR  L(HCP_A3,CR,LU:VA;0),,            +100000;,,                    N 25Hal !
$ ------------------------------------------------------------------------------
$
$
 LIST-OF-REFERENCE
 NUMBER  SOURCE
  Null   'Unknown source'
  Same   'Same or similar interaction as in the corresponding stable phase'
  REFLAV 'Laves phase convention: G(LAVES,X:X)=+3*GHSERXX+15000'
  91Din  'A.T. Dinsdale, Calphad, 15, 317-425(1991).'
  92Oka  'H. Okamoto, J. Phase Equilib., 13, 212-13(1992); Cr-Lu'
  13Wan  'D. Wang, Y. Yu, X.J. Liu, C.P. Wang, Calphad, 41, 20-25(2013); Lu'
  18Shi  'C. Shi, Y. Du, B. Hu, B. Yang, Y. Pan, F. Guo, S. Liu, Q. Du,
          Calphad, 62, 207-14(2018); Lu'
  25Hal  'B. Hallstedt, dummy solid interaction, 2025; Lu-W'
!

File: data/databases/sgte-binary/CrMg-98Ans-LB.tdb
$
$ Database for Cr-Mg from I. Ansara 1998 (included in LB Vol. 2)
$
$ I. Ansara, COST 507, Final report round 2, 1998.
$
$ Dataset created 2009.10.20 by Bengt Hallstedt.
$ 2020.12.25: Modified for use with GES6.
$
$ ------------------------------------------------------------------------------
 TEMP-LIM 298.15 6000.00 !
$
$ELEMENT NAME  REF. STATE               ATOMIC MASS H298-H0    S298    !
$
 ELEMENT VA   VACUUM                      0.0          0.0      0.0    ! 
 ELEMENT CR   BCC_A2                     51.996     4050.0     23.5429 ! 
 ELEMENT MG   HCP_A3                     24.305     4998.      32.671  !
$ ------------------------------------------------------------------------------
$ Phase definitions
$
 PHASE LIQUID:L % 1 1 !
 CONST LIQUID:L : CR MG : !
$
$ Fcc (cF4, Fm-3m) and MeX (cF8, Fm-3m)
$
 PHASE FCC_A1 %A 2 1 1 !
 CONST FCC_A1 : CR MG : VA : !
$
$ Bcc (cI2, Im-3m)
$
 PHASE BCC_A2 %B 2 1 3 !
 CONST BCC_A2 : CR% MG : VA : !
$
$ Hcp (hP2, P6_3/mmc) and Me2X (NiAs-type, hP4, P6_3/mmc, B8_1)
$
 PHASE HCP_A3 % 2 1 0.5 !
 CONST HCP_A3 : CR MG% : VA : !
$ ------------------------------------------------------------------------------
$ Defaults
$
 DEFINE-SYSTEM-DEFAULT ELEMENT 2 !
 DEFAULT-COM DEFINE_SYSTEM_ELEMENT VA !
 TYPE-DEF % SEQ * !
 TYPE-DEF A GES AMEND_PHASE_DESCRIPTION @ MAGNETIC -3 0.28 !
 TYPE-DEF B GES AMEND_PHASE_DESCRIPTION @ MAGNETIC -1 0.4 !
 FUNCTION ZERO      298.15  0;                                         6000 N !
 FUNCTION UN_ASS    298.15  0;                                         6000 N !
$ ------------------------------------------------------------------------------
$ Element data
$ ------------------------------------------------------------------------------
$ Cr
$
 PAR  G(BCC_A2,CR:VA),,                 +GHSERCR;,,                   N 91Din !
 PAR  TC(BCC_A2,CR:VA),,                 -311.50;,,                   N 91Din !
 PAR  BM(BCC_A2,CR:VA),,                   -0.008;,,                  N 91Din !
 PAR  G(FCC_A1,CR:VA),,                 +GHSERCR+7284+0.163*T;,,      N 91Din !
 PAR  TC(FCC_A1,CR:VA),,                -1109.00;,,                   N 91Din !
 PAR  BM(FCC_A1,CR:VA),,                   -2.46;,,                   N 91Din !
 PAR  G(HCP_A3,CR:VA),,                 +GHSERCR+4438;,,              N 91Din !
 PAR  TC(HCP_A3,CR:VA),,                -1109.00;,,                   N 91Din !
 PAR  BM(HCP_A3,CR:VA),,                   -2.46;,,                   N 91Din !
$PAR  G(CUB_A13,CR:VA),,                +GHSERCR+15899+0.6276*T;,,    N 91Din !
$PAR  G(CBCC_A12,CR:VA),,               +GHSERCR+11087+2.7196*T;,,    N 91Din !
 PAR  G(LIQUID,CR),,                    +GLIQCR;,,                    N 91Din !
$
 FUNCTION GHSERCR   298.15  -8856.94+157.48*T-26.908*T*LN(T)
       +0.00189435*T**2-1.47721E-06*T**3+139250*T**(-1);
      2180.00  Y  -34869.344+344.18*T-50*T*LN(T)-2.88526E+32*T**(-9);
      6000.00  N !
 FUNCTION GLIQCR    298.15  +24339.955-11.420225*T+GHSERCR+2.37615E-21*T**7;
      2180.00  Y  -16459.984+335.616316*T-50*T*LN(T);
      6000.00  N !
 FUNCTION GFCCCR    298.15  +GHSERCR+7284+0.163*T;                     6000 N !
$ ------------------------------------------------------------------------------
$ Mg
$
 PAR  G(FCC_A1,MG:VA),,                 +GHSERMG+2600-0.9*T;     3000 N 91Din !
 PAR  G(BCC_A2,MG:VA),,                 +GHSERMG+3100-2.1*T;     3000 N 91Din !
 PAR  G(HCP_A3,MG:VA),,                 +GHSERMG;                3000 N 91Din !
$PAR  G(CBCC_A12,MG:VA),,               +GHSERMG
$            +4602.4-3.011*T;                                    3000 N 91Din !
$PAR  G(CUB_A13,MG:VA),,                +GHSERMG+5000-3*T;       3000 N 91Din !
 PAR  G(LIQUID,MG),,                    +GLIQMG;                 3000 N 91Din !
$
 FUNCTION GHSERMG   298.15  -8367.34+143.675547*T-26.1849782*T*LN(T)
       +4.858E-04*T**2-1.393669E-06*T**3+78950*T**(-1);
       923.00  Y  -14130.185+204.716215*T-34.3088*T*LN(T)+1.038192E+28*T**(-9);
      3000.00  N !
 FUNCTION GLIQMG    298.15  +8202.243-8.83693*T+GHSERMG-8.0176E-20*T**7;
       923.00  Y  -5439.869+195.324057*T-34.3088*T*LN(T);
      3000.00  N !
$ ------------------------------------------------------------------------------
$ Binary system
$
$ From I. Ansara 1998 (included in LB Vol. 2)
$
$ I. Ansara, COST 507, Final report round 2, 1998.
$
$ Checked against LB and COST.
$
 PAR  L(LIQUID,CR,MG;0),,               +94500;,,                     N 98Ans1 !
 PAR  L(LIQUID,CR,MG;1),,               +12500;,,                     N 98Ans1 !
$
 PAR  L(BCC_A2,CR,MG:VA;0),,            +80*T;,,                      N 98Ans1 !
 PAR  L(HCP_A3,CR,MG:VA;0),,            +80*T;,,                      N 98Ans1 !
$
$ metastable
$
 PAR  L(FCC_A1,CR,MG:VA;0),,            +80*T;,,                      N 98Ans1 !
$ ------------------------------------------------------------------------------
$
 ASSESSED_SYSTEM
  CR-MG(TDB -* +LIQ +BCC_A2 +HCP_A3 ;G5 C_S:LIQ/CR MAJ:LIQ/MG MAJ:BCC/CR:VA
  ;P3 TMM:300/3000 STP:.5/2500/-2) !
$
$
 LIST-OF-REFERENCE
 NUMBER  SOURCE
  Null   'Unknown source'
  Same   'Same or similar interaction as in the corresponding stable phase'
  REFLAV 'Laves phase convention: G(LAVES,X:X)=+3*GHSERXX+15000'
  88Gus4 'P. Gustafson, Metall. Trans. A, 19A, 2531-46(1988); Cr-Fe-W'
  91Din  'A.T. Dinsdale, Calphad, 15, 317-425(1991).'
  98Ans1 'I. Ansara, COST 507, Final report round 2, 1998; Cr-Mg'
!
