Repository: orchid-calphad/orchid-project.org

# orchid-project.org

Website and released data of **ORCHID** (Open Repository for CALPHAD Hypotheses, Intelligence, and Discovery),
served by GitHub Pages at https://orchid-project.org. Releases are archived on Zenodo (one DOI per version).

- `index.html`, `catalog/`, `best-practices.html` — static, self-contained pages (generated in the ORCHID tooling).
- `data/` — released data: catalog, redistributable TDB files, convex hulls. Licences: `data/LICENSES.md`, `data/NOTICE.md`.
- `llms.txt`, `data/croissant.json`, `CITATION.cff`, `.zenodo.json` — machine-readable metadata.

Only data with clear redistribution rights are published.

File: data/databases/sgte-binary/CrNa-12Hao.tdb
$
$ Database for Cr-Na from D. Hao et al. 2012.
$
$ D. Hao, M. Bu, Y. Wang, Y. Tang, Q. Gao, M. Wang, B. Hu, Y. Du,
$ J. Mining Metall. B, 48, 273-82(2012).
$
$ Dataset created 2018.03.18 by Bengt Hallstedt.
$ 2020.12.25: Modified for use with GES6.
$
$ ------------------------------------------------------------------------------
 TEMP-LIM 298.15 6000.00 !
$
$ELEMENT NAME  REF. STATE               ATOMIC MASS H298-H0    S298    !
$
 ELEMENT VA   VACUUM                      0.0          0.0      0.0    ! 
 ELEMENT CR   BCC_A2                     51.996     4050.0     23.5429 ! 
 ELEMENT NA   BCC_A2                     22.98977   6460.      51.3000 ! 
$ ------------------------------------------------------------------------------
$ Phase definitions
$
 PHASE LIQUID:L % 1 1 !
 CONST LIQUID:L : CR NA : !
$
$ Fcc (cF4, Fm-3m) and MeX (cF8, Fm-3m)
$
 PHASE FCC_A1 %A 2 1 1 !
 CONST FCC_A1 : CR NA : VA : !
$
$ Bcc (cI2, Im-3m)
$
 PHASE BCC_A2 %B 2 1 3 !
 CONST BCC_A2 : CR% NA% : VA : !
$
$ Hcp (hP2, P6_3/mmc) and Me2X (NiAs-type, hP4, P6_3/mmc, B8_1)
$
 PHASE HCP_A3 %A 2 1 0.5 !
 CONST HCP_A3 : CR NA : VA : !
$ ------------------------------------------------------------------------------
$ Defaults
$
 DEFINE-SYSTEM-DEFAULT ELEMENT 2 !
 DEFAULT-COM DEFINE_SYSTEM_ELEMENT VA !
 TYPE-DEF % SEQ * !
 TYPE-DEF A GES AMEND_PHASE_DESCRIPTION @ MAGNETIC -3 0.28 !
 TYPE-DEF B GES AMEND_PHASE_DESCRIPTION @ MAGNETIC -1 0.4 !
 FUNCTION ZERO      298.15  0;                                         6000 N !
 FUNCTION UN_ASS    298.15  0;                                         6000 N !
 FUNCTION R         298.15  +8.31451;                                  6000 N !
$ ------------------------------------------------------------------------------
$ Element data
$ ------------------------------------------------------------------------------
$ Cr
$
 PAR  G(BCC_A2,CR:VA),,                 +GHSERCR;,,                   N 91Din !
 PAR  TC(BCC_A2,CR:VA),,                 -311.50;,,                   N 91Din !
 PAR  BM(BCC_A2,CR:VA),,                   -0.008;,,                  N 91Din !
 PAR  G(FCC_A1,CR:VA),,                 +GHSERCR+7284+0.163*T;,,      N 91Din !
 PAR  TC(FCC_A1,CR:VA),,                -1109.00;,,                   N 91Din !
 PAR  BM(FCC_A1,CR:VA),,                   -2.46;,,                   N 91Din !
 PAR  G(HCP_A3,CR:VA),,                 +GHSERCR+4438;,,              N 91Din !
 PAR  TC(HCP_A3,CR:VA),,                -1109.00;,,                   N 91Din !
 PAR  BM(HCP_A3,CR:VA),,                   -2.46;,,                   N 91Din !
$PAR  G(CUB_A13,CR:VA),,                +GHSERCR+15899+0.6276*T;,,    N 91Din !
$PAR  G(CBCC_A12,CR:VA),,               +GHSERCR+11087+2.7196*T;,,    N 91Din !
 PAR  G(LIQUID,CR),,                    +GLIQCR;,,                    N 91Din !
$
 FUNCTION GHSERCR   298.15  -8856.94+157.48*T-26.908*T*LN(T)
       +0.00189435*T**2-1.47721E-06*T**3+139250*T**(-1);
      2180.00  Y  -34869.344+344.18*T-50*T*LN(T)-2.88526E+32*T**(-9);
      6000.00  N !
 FUNCTION GLIQCR    298.15  +24339.955-11.420225*T+GHSERCR+2.37615E-21*T**7;
      2180.00  Y  -16459.984+335.616316*T-50*T*LN(T);
      6000.00  N !
 FUNCTION GFCCCR    298.15  +GHSERCR+7284+0.163*T;                     6000 N !
$ ------------------------------------------------------------------------------
$ Na
$
 PAR  G(BCC_A2,NA:VA)           200.00  +GHSERNA;                2300 N 91Din !
 PAR  G(HCP_A3,NA:VA)           200.00  +GHSERNA-104+2*T;        2300 N 91Din !
 PAR  G(FCC_A1,NA:VA)           200.00  +GHSERNA-50+1.3*T;       2300 N 91Din !
 PAR  G(LIQUID,NA)              200.00  +GLIQNA;                 2300 N 91Din !
$
 FUNCTION GHSERNA   200.00  -11989.434+260.548732*T-51.0393608*T*LN(T)
       +0.072306633*T**2-4.3638283E-05*T**3+132154*T**(-1);
       370.87  Y  -11009.884+199.619999*T-38.1198801*T*LN(T)
       +0.009745854*T**2-1.70664E-06*T**3+34342*T**(-1)+1.65071E+23*T**(-9);
      2300.00  N !
 FUNCTION GLIQNA    200.00  +2581.02-6.95218*T+GHSERNA-2.76132E-18*T**7;
       370.87  Y  +2609.444-7.032656*T+GHSERNA-1.65071E+23*T**(-9);
      2300.00  N !
$ ------------------------------------------------------------------------------
$ Binary system
$
$ D. Hao, M. Bu, Y. Wang, Y. Tang, Q. Gao, M. Wang, B. Hu, Y. Du,
$ J. Mining Metall. B, 48, 273-82(2012).
$
$ Checked against paper. Checked at 6000 K.
$
 PAR  L(LIQUID,CR,NA;0),,               +56433;,,                     N 12Hao !
$
 PAR  L(BCC_A2,CR,NA:VA;0),,            +49609;,,                     N 12Hao !
$
$ Metastable
$
 PAR  L(FCC_A1,CR,NA:VA;0),,            +49609;,,                     N Same !
 PAR  L(HCP_A3,CR,NA:VA;0),,            +49609;,,                     N Same !
$ ------------------------------------------------------------------------------
$
$
 LIST-OF-REFERENCE
 NUMBER  SOURCE
  Null   'Unknown source'
  Same   'Same or similar interaction as in the corresponding stable phase'
  COST   'COST 507 database'
  91Din  'A.T. Dinsdale, Calphad, 15, 317-425(1991).'
  12Hao  'D. Hao, M. Bu, Y. Wang, Y. Tang, Q. Gao, M. Wang, B. Hu, Y. Du,
          J. Mining Metall. B, 48, 273-82(2012); Cr-Na'
!

File: data/databases/sgte-binary/CrNb-09Pav.tdb
$
$ Database for Cr-Nb from J. Pavlu et al. 2009.
$
$ J. Pavlu, J. Vrestal, M. Sob, Calphad, 33, 179-86(2009).
$
$ Dataset created 2020.08.09 by Bengt Hallstedt.
$
$ Laves phases changed from 93Cos based on ab initio calculations.
$
$ The phase field of the C14 phase is not quite correctly reproduced. The
$ phase diagram in the paper shows an (obviously) incorrect bcc-Nb solidus.
$
$ ------------------------------------------------------------------------------
 TEMP-LIM 298.15 6000.00 !
$
$ELEMENT NAME  REF. STATE               ATOMIC MASS H298-H0    S298    !
$
 ELEMENT VA   VACUUM                      0.0          0.0      0.0    ! 
 ELEMENT CR   BCC_A2                     51.996     4050.0     23.5429 ! 
 ELEMENT NB   BCC_A2                     92.9064    5220.0     36.27   ! 
$ ------------------------------------------------------------------------------
$ Phase definitions
$
 PHASE LIQUID:L % 1 1 !
 CONST LIQUID:L : CR NB : !
$
$ Fcc (cF4, Fm-3m) and MeX (cF8, Fm-3m)
$
 PHASE FCC_A1 %A 2 1 1 !
 CONST FCC_A1 : CR NB : VA : !
$
$ Bcc (cI2, Im-3m)
$
 PHASE BCC_A2 %B 2 1 3 !
 CONST BCC_A2 : CR% NB% : VA : !
$
$ Hcp (hP2, P6_3/mmc) and Me2X (NiAs-type, hP4, P6_3/mmc, B8_1)
$
 PHASE HCP_A3 %A 2 1 0.5 !
 CONST HCP_A3 : CR NB : VA : !
$
$ Prototype MgZn2 (hP12, P6_3/mmc)
$
 PHASE C14_LAVES % 2 2 1 !
 CONST C14_LAVES : CR% NB : CR NB% : !
$
$ Prototype Cu2Mg (cF24, Fd-3m)
$
 PHASE C15_LAVES % 2 2 1 !
 CONST C15_LAVES : CR% NB : CR NB% : !
$ ------------------------------------------------------------------------------
$ Defaults
$
 DEFINE-SYSTEM-DEFAULT ELEMENT 2 !
 DEFAULT-COM DEFINE_SYSTEM_ELEMENT VA !
 TYPE-DEF % SEQ * !
 TYPE-DEF A GES AMEND_PHASE_DESCRIPTION @ MAGNETIC -3 0.28 !
 TYPE-DEF B GES AMEND_PHASE_DESCRIPTION @ MAGNETIC -1 0.4 !
 FUNCTION ZERO      298.15  0;                                         6000 N !
 FUNCTION UN_ASS    298.15  0;                                         6000 N !
 FUNCTION R         298.15  +8.31451;                                  6000 N !
$ ------------------------------------------------------------------------------
$ Element data
$ ------------------------------------------------------------------------------
$ Cr
$
 PAR  G(BCC_A2,CR:VA),,                 +GHSERCR;,,                   N 91Din !
 PAR  TC(BCC_A2,CR:VA),,                 -311.50;,,                   N 91Din !
 PAR  BM(BCC_A2,CR:VA),,                   -0.008;,,                  N 91Din !
 PAR  G(FCC_A1,CR:VA),,                 +GHSERCR+7284+0.163*T;,,      N 91Din !
 PAR  TC(FCC_A1,CR:VA),,                -1109.00;,,                   N 91Din !
 PAR  BM(FCC_A1,CR:VA),,                   -2.46;,,                   N 91Din !
 PAR  G(HCP_A3,CR:VA),,                 +GHSERCR+4438;,,              N 91Din !
 PAR  TC(HCP_A3,CR:VA),,                -1109.00;,,                   N 91Din !
 PAR  BM(HCP_A3,CR:VA),,                   -2.46;,,                   N 91Din !
 PAR  G(LIQUID,CR),,                    +GLIQCR;,,                    N 91Din !
$
 PAR  G(C14_LAVES,CR:CR),,              +3*GHSERCR+85890;,,           N 09Pav !
 PAR  G(C15_LAVES,CR:CR),,              +3*GHSERCR+81870;,,           N 09Pav !
$
 FUNCTION GHSERCR   298.15  -8856.94+157.48*T-26.908*T*LN(T)
       +0.00189435*T**2-1.47721E-06*T**3+139250*T**(-1);
      2180.00  Y  -34869.344+344.18*T-50*T*LN(T)-2.88526E+32*T**(-9);
      6000.00  N !
 FUNCTION GLIQCR    298.15  +24339.955-11.420225*T+GHSERCR+2.37615E-21*T**7;
      2180.00  Y  -16459.984+335.616316*T-50*T*LN(T);
      6000.00  N !
$ ------------------------------------------------------------------------------
$ Nb
$
 PAR  G(BCC_A2,NB:VA),,                 +GHSERNB;,,                   N 91Din !
 PAR  G(FCC_A1,NB:VA),,                 +GHSERNB+13500+1.7*T;,,       N 91Din !
 PAR  G(HCP_A3,NB:VA),,                 +GHSERNB+10000+2.4*T;,,       N 91Din !
 PAR  G(LIQUID,NB),,                    +GLIQNB;,,                    N 91Din !
$
 PAR  G(C14_LAVES,NB:NB),,              +3*GHSERNB+46110;,,           N 09Pav !
 PAR  G(C15_LAVES,NB:NB),,              +3*GHSERNB+48600;,,           N 09Pav !
$
 FUNCTION GHSERNB   298.15  -8519.353+142.045475*T-26.4711*T*LN(T)
       +2.03475E-04*T**2-3.5012E-07*T**3+93399*T**(-1);
      2750.00  Y  -37669.3+271.720843*T-41.77*T*LN(T)+1.528238E+32*T**(-9);
      6000.00  N !
 FUNCTION GLIQNB    298.15  +29781.555-10.816418*T+GHSERNB-3.06098E-23*T**7;
      2750.00  Y  -7499.398+260.756148*T-41.77*T*LN(T);
      6000.00  N !
$ ------------------------------------------------------------------------------
$ Binary system
$
$ J. Pavlu, J. Vrestal, M. Sob, Calphad, 33, 179-86(2009).
$
$ Checked against paper. Checked at 6000 K.
$
$ Laves phases changed from 93Cos based on ab initio calculations.
$
$ The phase field of the C14 phase is not quite correctly reproduced. The
$ phase diagram in the paper shows an (obviously) incorrect bcc-Nb solidus.
$
 PAR  L(LIQUID,CR,NB;0),,               -10304.91+0.60618*T;,,        N 93Cos !
 PAR  L(LIQUID,CR,NB;1),,               -8513.45+0.5008*T;,,          N 93Cos !
$
 PAR  L(BCC_A2,CR,NB:VA;0),,            +43426.41-13.01153*T;,,       N 93Cos !
 PAR  L(BCC_A2,CR,NB:VA;1),,            +13201.2-6.66604*T;,,         N 93Cos !
$
 PAR  G(C14_LAVES,CR:NB),,              +2*GHSERCR+GHSERNB
             -5430-10.57*T;,,                                         N 09Pav !
 PAR  G(C14_LAVES,NB:CR),,              +GHSERCR+2*GHSERNB
             +229560-4.46*T;,,                                        N 09Pav !
 PAR  L(C14_LAVES,CR,NB:CR;0),,         -51000;,,                     N 09Pav !
 PAR  L(C14_LAVES,CR,NB:NB;0),,         +54000;,,                     N 09Pav !
 PAR  L(C14_LAVES,CR:CR,NB;0),,         -62350;,,                     N 09Pav !
 PAR  L(C14_LAVES,NB:CR,NB;0),,         -51000;,,                     N 09Pav !
$
 PAR  G(C15_LAVES,CR:NB),,              +2*GHSERCR+GHSERNB
             -9930-8.1*T;,,                                           N 09Pav !
 PAR  G(C15_LAVES,NB:CR),,              +GHSERCR+2*GHSERNB
             +225990+2.9*T;,,                                         N 09Pav !
 PAR  L(C15_LAVES,CR,NB:CR;0),,         -82650;,,                     N 09Pav !
 PAR  L(C15_LAVES,CR,NB:NB;0),,         +40650;,,                     N 09Pav !
 PAR  L(C15_LAVES,CR:CR,NB;0),,         -58500;,,                     N 09Pav !
 PAR  L(C15_LAVES,NB:CR,NB;0),,         +ZERO;,,                      N 09Pav !
$
$ metastable
$
 PAR  L(FCC_A1,CR,NB:VA;0),,            +43426.45-13.0153*T;,,        N Same !
 PAR  L(FCC_A1,CR,NB:VA;1),,            +13201.2-6.66604*T;,,         N Same !
$
 PAR  L(HCP_A3,CR,NB:VA;0),,            +43426.45-13.0153*T;,,        N Same !
 PAR  L(HCP_A3,CR,NB:VA;1),,            +13201.2-6.66604*T;,,         N Same !
$ ------------------------------------------------------------------------------
$
 ASSESSED_SYSTEM
  CR-NB(TDB -* +LIQ +BCC_A2 +C14_LAV +C15_LAV ;P3 TMM:300/3000 *) !
$
$
 LIST-OF-REFERENCE
 NUMBER  SOURCE
  Null   'Unknown source'
  Same   'Same or similar interaction as in the corresponding stable phase'
  REFLAV 'Laves phase convention: G(LAVES,X:X)=+3*GHSERXX+15000'
  COST   'COST 507 database'
  91Din  'A.T. Dinsdale, Calphad, 15, 317-425(1991).'
  93Cos  'J.G. Costa Neto, S.G. Fries, H.L. Lukas, S. Garna, G. Effenberg,
          Calphad, 17, 219-28(1993); Cr-Nb'
  09Pav  'J. Pavlu, J. Vrestal, M. Sob, Calphad, 33, 179-86(2009); Cr-Nb'
!

File: data/databases/sgte-binary/CrNb-14Sch.tdb
$
$ Database for Cr-Nb from C. Schmetterer et al., 2014
$
$ C. Schmetterer, A. Khvan, A. Jacob, B. Hallstedt, T. Markus
$ J. Phase Equilib. Diffus., 35, 434-44(2014).
$
$ Dataset created 2014.12.13 by Bengt Hallstedt.
$ 2020.08.09: Modified for use with GES6.
$
$ ------------------------------------------------------------------------------
 TEMP-LIM 298.15 6000.00 !
$
$ELEMENT NAME  REF. STATE               ATOMIC MASS H298-H0    S298    !
$
 ELEMENT VA   VACUUM                      0.0          0.0      0.0    ! 
 ELEMENT CR   BCC_A2                     51.996     4050.0     23.5429 ! 
 ELEMENT NB   BCC_A2                     92.9064    5220.0     36.27   ! 
$ ------------------------------------------------------------------------------
$ Phase definitions
$
 PHASE LIQUID:L % 1 1 !
 CONST LIQUID:L : CR NB : !
$
$ Fcc (cF4, Fm-3m) and MeX (cF8, Fm-3m)
$
 PHASE FCC_A1 %A 2 1 1 !
 CONST FCC_A1 : CR NB : VA : !
$
$ Bcc (cI2, Im-3m)
$
 PHASE BCC_A2 %B 2 1 3 !
 CONST BCC_A2 : CR% NB% : VA : !
$
$ Hcp (hP2, P6_3/mmc) and Me2X (NiAs-type, hP4, P6_3/mmc, B8_1)
$
 PHASE HCP_A3 %A 2 1 0.5 !
 CONST HCP_A3 : CR NB : VA : !
$
$ Prototype Cu2Mg (cF24, Fd-3m)
$
 PHASE C15_LAVES % 2 2 1 !
 CONST C15_LAVES : CR% NB : CR NB% : !
$ ------------------------------------------------------------------------------
$ Defaults
$
 DEFINE-SYSTEM-DEFAULT ELEMENT 2 !
 DEFAULT-COM DEFINE_SYSTEM_ELEMENT VA !
 TYPE-DEF % SEQ * !
 TYPE-DEF A GES AMEND_PHASE_DESCRIPTION @ MAGNETIC -3 0.28 !
 TYPE-DEF B GES AMEND_PHASE_DESCRIPTION @ MAGNETIC -1 0.4 !
 FUNCTION ZERO      298.15  0;                                         6000 N !
 FUNCTION UN_ASS    298.15  0;                                         6000 N !
 FUNCTION R         298.15  +8.31451;                                  6000 N !
$ ------------------------------------------------------------------------------
$ Element data
$ ------------------------------------------------------------------------------
$ Cr
$
 PAR  G(BCC_A2,CR:VA),,                 +GHSERCR;,,                   N 91Din !
 PAR  TC(BCC_A2,CR:VA),,                 -311.50;,,                   N 91Din !
 PAR  BM(BCC_A2,CR:VA),,                   -0.008;,,                  N 91Din !
 PAR  G(FCC_A1,CR:VA),,                 +GHSERCR+7284+0.163*T;,,      N 91Din !
 PAR  TC(FCC_A1,CR:VA),,                -1109.00;,,                   N 91Din !
 PAR  BM(FCC_A1,CR:VA),,                   -2.46;,,                   N 91Din !
 PAR  G(HCP_A3,CR:VA),,                 +GHSERCR+4438;,,              N 91Din !
 PAR  TC(HCP_A3,CR:VA),,                -1109.00;,,                   N 91Din !
 PAR  BM(HCP_A3,CR:VA),,                   -2.46;,,                   N 91Din !
$PAR  G(CBCC_A12,CR:VA),,               +GHSERCR+11087+2.7196*T;,,    N 91Din !
$PAR  G(CUB_A13,CR:VA),,                +GHSERCR+15899+0.6276*T;,,    N 91Din !
 PAR  G(LIQUID,CR),,                    +GLIQCR;,,                    N 91Din !
$
$PAR  G(C14_LAVES,CR:CR),,              +3*GHSERCR+82440;,,           N 16Jac !
 PAR  G(C15_LAVES,CR:CR),,              +3*GHSERCR+79200;,,           N 06Slu !
$
 FUNCTION GHSERCR   298.15  -8856.94+157.48*T-26.908*T*LN(T)
       +0.00189435*T**2-1.47721E-06*T**3+139250*T**(-1);
      2180.00  Y  -34869.344+344.18*T-50*T*LN(T)-2.88526E+32*T**(-9);
      6000.00  N !
 FUNCTION GLIQCR    298.15  +24339.955-11.420225*T+GHSERCR+2.37615E-21*T**7;
      2180.00  Y  -16459.984+335.616316*T-50*T*LN(T);
      6000.00  N !
 FUNCTION GFCCCR    298.15  +GHSERCR+7284+0.163*T;                     6000 N !
$ ------------------------------------------------------------------------------
$ Nb
$
$ CBCC_A12 and CUB_A13 from 06Slu not included in unary
$
 PAR  G(BCC_A2,NB:VA),,                 +GHSERNB;,,                   N 91Din !
 PAR  G(FCC_A1,NB:VA),,                 +GHSERNB+13500+1.7*T;,,       N 91Din !
 PAR  G(HCP_A3,NB:VA),,                 +GHSERNB+10000+2.4*T;,,       N 91Din !
$PAR  G(CBCC_A12,NB:VA),,               +GHSERNB+17600;,,             N 06Slu !
$PAR  G(CUB_A13,NB:VA),,                +GHSERNB+22000;,,             N 06Slu !
 PAR  G(LIQUID,NB),,                    +GLIQNB;,,                    N 91Din !
$
$PAR  G(C14_LAVES,NB:NB),,              +3*GHSERNB+49620;,,           N 12Liu !
 PAR  G(C15_LAVES,NB:NB),,              +3*GHSERNB+48600;,,           N 06Slu !
$PAR  G(MU_D85,NB:NB:NB:NB),,           +13*GHSERNB+227500;,,         N 12Liu ! 
$
 FUNCTION GHSERNB   298.15  -8519.353+142.045475*T-26.4711*T*LN(T)
       +2.03475E-04*T**2-3.5012E-07*T**3+93399*T**(-1);
      2750.00  Y  -37669.3+271.720843*T-41.77*T*LN(T)+1.528238E+32*T**(-9);
      6000.00  N !
 FUNCTION GLIQNB    298.15  +29781.555-10.816418*T+GHSERNB-3.06098E-23*T**7;
      2750.00  Y  -7499.398+260.756148*T-41.77*T*LN(T);
      6000.00  N !
$ ------------------------------------------------------------------------------
$ Binary system
$
$ C. Schmetterer, A. Khvan, A. Jacob, B. Hallstedt, T. Markus
$ J. Phase Equilib. Diffus., 35, 434-44(2014).
$
$ Checked against paper. Checked at 6000 K.
$
 PAR  L(LIQUID,CR,NB;0),,               -10856;,,                     N 14Sch !
 PAR  L(LIQUID,CR,NB;1),,               -5056;,,                      N 14Sch !
 PAR  L(LIQUID,CR,NB;2),,               -2520;,,                      N 14Sch !
$
 PAR  L(BCC_A2,CR,NB:VA;0),,            +61904-23.12*T;,,             N 14Sch !
 PAR  L(BCC_A2,CR,NB:VA;1),,            +37791-19.31*T;,,             N 14Sch !
$
 PAR  G(C15_LAVES,CR:NB),,              +2*GHSERCR+GHSERNB
             -6976-10.46*T;,,                                         N 14Sch !
 PAR  G(C15_LAVES,NB:CR),,              +GHSERCR+2*GHSERNB+222090;,,  N 14Sch !
 PAR  L(C15_LAVES,CR,NB:CR;0),,         +35896;,,                     N 14Sch !
 PAR  L(C15_LAVES,CR,NB:NB;0),,         +35896;,,                     N 14Sch !
 PAR  L(C15_LAVES,CR:CR,NB;0),,         -55035;,,                     N 14Sch !
 PAR  L(C15_LAVES,NB:CR,NB;0),,         -55035;,,                     N 14Sch !
$
$ metastable
$
 PAR  L(FCC_A1,CR,NB:VA;0),,            +61904-23.12*T;,,             N Same !
 PAR  L(FCC_A1,CR,NB:VA;1),,            +37791-19.31*T;,,             N Same !
$
 PAR  L(HCP_A3,CR,NB:VA;0),,            +61904-23.12*T;,,             N Same !
 PAR  L(HCP_A3,CR,NB:VA;1),,            +37791-19.31*T;,,             N Same !
$
$PAR  G(C14_LAVES,CR:NB),,              +2*GHSERCR+GHSERNB
$            -5600-10.46*T;,,                                         N 16Jac !
$PAR  G(C14_LAVES,NB:CR),,              +GHSERCR+2*GHSERNB+227160;,,  N 16Jac !
$PAR  L(C14_LAVES,CR,NB:CR;0),,         +35896;,,                     N 16Jac !
$PAR  L(C14_LAVES,CR,NB:NB;0),,         +35896;,,                     N 16Jac !
$PAR  L(C14_LAVES,CR:CR,NB;0),,         -55035;,,                     N 16Jac !
$PAR  L(C14_LAVES,NB:CR,NB;0),,         -55035;,,                     N 16Jac !
$
$PAR  G(MU_D85,CR:NB:CR:CR),,           +9*GHSERCR+4*GHSERNB+47060;,, N 16Jac ! 
$PAR  G(MU_D85,CR:NB:CR:NB),,           +3*GHSERCR+10*GHSERNB
$            +359580;,,                                               N 16Jac ! 
$PAR  G(MU_D85,CR:NB:NB:CR),,           +7*GHSERCR+6*GHSERNB+10140;,, N 16Jac ! 
$PAR  G(MU_D85,CR:NB:NB:NB),,           +GHSERCR+12*GHSERNB+214240;,, N 16Jac ! 
$PAR  G(MU_D85,NB:NB:CR:CR),,           +8*GHSERCR+5*GHSERNB
$            +135200;,,                                               N 16Jac ! 
$PAR  G(MU_D85,NB:NB:CR:NB),,           +2*GHSERCR+11*GHSERNB
$            +378690;,,                                               N 16Jac ! 
$PAR  G(MU_D85,NB:NB:NB:CR),,           +6*GHSERCR+7*GHSERNB+75660;,, N 16Jac ! 
$ ------------------------------------------------------------------------------
$
 ASSESSED_SYSTEM
  CR-NB(TDB -* +LIQ +BCC_A2 +C15_LAV ;P3 TMM:300/3000 *) !
$
$
 LIST-OF-REFERENCE
 NUMBER  SOURCE
  Null   'Unknown source'
  Same   'Same or similar interaction as in the corresponding stable phase'
  REFLAV 'Laves phase convention: G(LAVES,X:X)=+3*GHSERXX+15000'
  COST   'COST 507 database'
  91Din  'A.T. Dinsdale, Calphad, 15, 317-425(1991).'
  06Slu  'M.H.F. Sluiter, Calphad, 30, 357-66(2006)'
  12Liu  'S.H. Liu, B. Hallstedt, D. Music, Y. Du,
          Calphad, Calphad, 38, 43-58(2012); Fe-Nb'
  14Sch  'C. Schmetterer, A. Khvan, A. Jacob, B. Hallstedt, T. Markus
          J. Phase Equilib. Diffus., 35, 434-44(2014); Cr-Nb'
  16Jac  'A. Jacob, C. Schmetterer, A. Khvan, A. Kondratiev, D. Ivanov,
          B. Hallstedt, Calphad, 54, 1-15(2016); Fe-Nb, Cr-Fe-Nb'
!

File: data/databases/sgte-binary/CrNb-15Lu.tdb
$
$ Database for Cr-Nb from H.-J. Lu et al. 2015.
$
$ H.-J. Lu, W.-B. Wang, N. Zou, J.-Y. Shen, X.-G. Lu, Y.-L. He,
$ Calphad, 50, 134-43(2015).
$
$ Dataset created 2020.08.14 by Bengt Hallstedt.
$
$ Includes also C14 and C36 Laves phases, which are not stable in Cr-Nb.
$
$ ------------------------------------------------------------------------------
 TEMP-LIM 298.15 6000.00 !
$
$ELEMENT NAME  REF. STATE               ATOMIC MASS H298-H0    S298    !
$
 ELEMENT VA   VACUUM                      0.0          0.0      0.0    ! 
 ELEMENT CR   BCC_A2                     51.996     4050.0     23.5429 ! 
 ELEMENT NB   BCC_A2                     92.9064    5220.0     36.27   ! 
$ ------------------------------------------------------------------------------
$ Phase definitions
$
 PHASE LIQUID:L % 1 1 !
 CONST LIQUID:L : CR NB : !
$
$ Fcc (cF4, Fm-3m) and MeX (cF8, Fm-3m)
$
 PHASE FCC_A1 %A 2 1 1 !
 CONST FCC_A1 : CR NB : VA : !
$
$ Bcc (cI2, Im-3m)
$
 PHASE BCC_A2 %B 2 1 3 !
 CONST BCC_A2 : CR% NB% : VA : !
$
$ Hcp (hP2, P6_3/mmc) and Me2X (NiAs-type, hP4, P6_3/mmc, B8_1)
$
 PHASE HCP_A3 %A 2 1 0.5 !
 CONST HCP_A3 : CR NB : VA : !
$
$ Prototype MgZn2 (hP12, P6_3/mmc)
$
 PHASE C14_LAVES % 2 2 1 !
 CONST C14_LAVES : CR NB : CR NB : !
$
$ Prototype Cu2Mg (cF24, Fd-3m)
$
 PHASE C15_LAVES % 2 2 1 !
 CONST C15_LAVES : CR% NB : CR NB% : !
$
$ Prototype MgNi2 (hP24, P6_3/mmc)
$
 PHASE C36_LAVES % 2 2 1 !
 CONST C36_LAVES : CR NB : CR NB : !
$ ------------------------------------------------------------------------------
$ Defaults
$
 DEFINE-SYSTEM-DEFAULT ELEMENT 2 !
 DEFAULT-COM DEFINE_SYSTEM_ELEMENT VA !
 TYPE-DEF % SEQ * !
 TYPE-DEF A GES AMEND_PHASE_DESCRIPTION @ MAGNETIC -3 0.28 !
 TYPE-DEF B GES AMEND_PHASE_DESCRIPTION @ MAGNETIC -1 0.4 !
 FUNCTION ZERO      298.15  0;                                         6000 N !
 FUNCTION UN_ASS    298.15  0;                                         6000 N !
 FUNCTION R         298.15  +8.31451;                                  6000 N !
$ ------------------------------------------------------------------------------
$ Element data
$ ------------------------------------------------------------------------------
$ Cr
$
 PAR  G(BCC_A2,CR:VA),,                 +GHSERCR;,,                   N 91Din !
 PAR  TC(BCC_A2,CR:VA),,                 -311.50;,,                   N 91Din !
 PAR  BM(BCC_A2,CR:VA),,                   -0.008;,,                  N 91Din !
 PAR  G(FCC_A1,CR:VA),,                 +GHSERCR+7284+0.163*T;,,      N 91Din !
 PAR  TC(FCC_A1,CR:VA),,                -1109.00;,,                   N 91Din !
 PAR  BM(FCC_A1,CR:VA),,                   -2.46;,,                   N 91Din !
 PAR  G(HCP_A3,CR:VA),,                 +GHSERCR+4438;,,              N 91Din !
 PAR  TC(HCP_A3,CR:VA),,                -1109.00;,,                   N 91Din !
 PAR  BM(HCP_A3,CR:VA),,                   -2.46;,,                   N 91Din !
$PAR  G(CBCC_A12,CR:VA),,               +GHSERCR+11087+2.7196*T;,,    N 91Din !
$PAR  G(CUB_A13,CR:VA),,                +GHSERCR+15899+0.6276*T;,,    N 91Din !
 PAR  G(LIQUID,CR),,                    +GLIQCR;,,                    N 91Din !
$
 PAR  G(C14_LAVES,CR:CR),,              +3*GHSERCR+83339-2.3*T;,,     N 15Lu !
 PAR  G(C15_LAVES,CR:CR),,              +3*GHSERCR+79374-2.59*T;,,    N 15Lu !
 PAR  G(C36_LAVES,CR:CR),,              +3*GHSERCR+77859-6.33*T;,,    N 15Lu !
$
 FUNCTION GHSERCR   298.15  -8856.94+157.48*T-26.908*T*LN(T)
       +0.00189435*T**2-1.47721E-06*T**3+139250*T**(-1);
      2180.00  Y  -34869.344+344.18*T-50*T*LN(T)-2.88526E+32*T**(-9);
      6000.00  N !
 FUNCTION GLIQCR    298.15  +24339.955-11.420225*T+GHSERCR+2.37615E-21*T**7;
      2180.00  Y  -16459.984+335.616316*T-50*T*LN(T);
      6000.00  N !
 FUNCTION GFCCCR    298.15  +GHSERCR+7284+0.163*T;                     6000 N !
$ ------------------------------------------------------------------------------
$ Nb
$
$ CBCC_A12 and CUB_A13 from 06Slu not included in unary
$
 PAR  G(BCC_A2,NB:VA),,                 +GHSERNB;,,                   N 91Din !
 PAR  G(FCC_A1,NB:VA),,                 +GHSERNB+13500+1.7*T;,,       N 91Din !
 PAR  G(HCP_A3,NB:VA),,                 +GHSERNB+10000+2.4*T;,,       N 91Din !
$PAR  G(CBCC_A12,NB:VA),,               +GHSERNB+17600;,,             N 06Slu !
$PAR  G(CUB_A13,NB:VA),,                +GHSERNB+22000;,,             N 06Slu !
 PAR  G(LIQUID,NB),,                    +GLIQNB;,,                    N 91Din !
$
 PAR  G(C14_LAVES,NB:NB),,              +3*GHSERNB+46538;,,           N 15Lu !
 PAR  G(C15_LAVES,NB:NB),,              +3*GHSERNB+48976+0.31*T;,,    N 15Lu !
 PAR  G(C36_LAVES,NB:NB),,              +3*GHSERNB+48330-0.36*T;,,    N 15Lu !
$
 FUNCTION GHSERNB   298.15  -8519.353+142.045475*T-26.4711*T*LN(T)
       +2.03475E-04*T**2-3.5012E-07*T**3+93399*T**(-1);
      2750.00  Y  -37669.3+271.720843*T-41.77*T*LN(T)+1.528238E+32*T**(-9);
      6000.00  N !
 FUNCTION GLIQNB    298.15  +29781.555-10.816418*T+GHSERNB-3.06098E-23*T**7;
      2750.00  Y  -7499.398+260.756148*T-41.77*T*LN(T);
      6000.00  N !
$ ------------------------------------------------------------------------------
$ Binary system
$
$ H.-J. Lu, W.-B. Wang, N. Zou, J.-Y. Shen, X.-G. Lu, Y.-L. He,
$ Calphad, 50, 134-43(2015).
$
$ Checked against paper and author's tdb. Checked at 6000 K.
$
$ Includes also C14 and C36 Laves phases, which are not stable in Cr-Nb.
$
$ Parameter below misprinted in paper
$PAR  L(LIQUID,CR,NB;0),,               -11205-0.61*T;,,              N 15Lu !
$ Parameter below from author's tdb
 PAR  L(LIQUID,CR,NB;0),,               -11205+0.60618*T;,,           N 15Lu !
 PAR  L(LIQUID,CR,NB;1),,               -8513.4-0.5*T;,,              N 15Lu !
$
 PAR  L(BCC_A2,CR,NB:VA;0),,            +43600-13.6*T;,,              N 15Lu !
 PAR  L(BCC_A2,CR,NB:VA;1),,            +13755.2-6.8*T;,,             N 15Lu !
$
$ Parameter below misprinted in paper
$PAR  G(C15_LAVES,CR:NB),,              +2*GHSERCR+GHSERNB
$            -12051-6.98*T;,,                                         N 15Lu !
$ Parameter below from author's tdb
 PAR  G(C15_LAVES,CR:NB),,              +2*GHSERCR+GHSERNB
             -12051-8.23*T;,,                                         N 15Lu !
 PAR  G(C15_LAVES,NB:CR),,              +GHSERCR+2*GHSERNB
             +213353-7.65*T;,,                                        N 15Lu !
 PAR  L(C15_LAVES,CR,NB:NB;0),,         +50900;,,                     N 15Lu !
 PAR  L(C15_LAVES,CR:CR,NB;0),,         -40400;,,                     N 15Lu !
$
$ metastable
$
 PAR  L(FCC_A1,CR,NB:VA;0),,            +43600-13.6*T;,,              N Same !
 PAR  L(FCC_A1,CR,NB:VA;1),,            +13755.2-6.8*T;,,             N Same !
$
 PAR  L(HCP_A3,CR,NB:VA;0),,            +43600-13.6*T;,,              N Same !
 PAR  L(HCP_A3,CR,NB:VA;1),,            +13755.2-6.8*T;,,             N Same !
$
 PAR  G(C14_LAVES,CR:NB),,              +2*GHSERCR+GHSERNB
             -7728.5+9*T;,,                                           N 15Lu !
 PAR  G(C14_LAVES,NB:CR),,              +GHSERCR+2*GHSERNB
             +216990+9*T;,,                                           N 15Lu !
$
 PAR  G(C36_LAVES,CR:NB),,              +2*GHSERCR+GHSERNB
             -10517+T;,,                                              N 15Lu !
 PAR  G(C36_LAVES,NB:CR),,              +GHSERCR+2*GHSERNB
             +216420+T;,,                                             N 15Lu !
$ ------------------------------------------------------------------------------
$
 ASSESSED_SYSTEM
  CR-NB(TDB -* +LIQ +BCC_A2 +C15_LAV ;P3 TMM:300/3000 *) !
$
$
 LIST-OF-REFERENCE
 NUMBER  SOURCE
  Null   'Unknown source'
  Same   'Same or similar interaction as in the corresponding stable phase'
  REFLAV 'Laves phase convention: G(LAVES,X:X)=+3*GHSERXX+15000'
  COST   'COST 507 database'
  91Din  'A.T. Dinsdale, Calphad, 15, 317-425(1991).'
  15Lu   'H.-J. Lu, W.-B. Wang, N. Zou, J.-Y. Shen, X.-G. Lu, Y.-L. He,
          Calphad, 50, 134-43(2015); Cr-Nb'
!

File: data/databases/sgte-binary/CrNb-16Pen.tdb
$
$ Database for Cr-Nb from Y. Peng et al. 2016.
$
$ Y. Peng, P. Zhou, M. Bu, W. Zhang, Y. Du, Calphad, 53, 10-19(2016).
$
$ Dataset created 2020.08.15 by Bengt Hallstedt.
$
$ The liquid interaction is not acceptable.
$
$ The C15 phase contains multiple errors in the parameter table in the paper.
$ The C14 phase is included in the paper but not in the author's tdb.
$ The parameters in the paper produce a phase diagram with both C14 and C15
$ stable. It seems that an old parameter set is printed in the paper.
$
$ ------------------------------------------------------------------------------
 TEMP-LIM 298.15 6000.00 !
$
$ELEMENT NAME  REF. STATE               ATOMIC MASS H298-H0    S298    !
$
 ELEMENT VA   VACUUM                      0.0          0.0      0.0    ! 
 ELEMENT CR   BCC_A2                     51.996     4050.0     23.5429 ! 
 ELEMENT NB   BCC_A2                     92.9064    5220.0     36.27   ! 
$ ------------------------------------------------------------------------------
$ Phase definitions
$
 PHASE LIQUID:L % 1 1 !
 CONST LIQUID:L : CR NB : !
$
$ Fcc (cF4, Fm-3m) and MeX (cF8, Fm-3m)
$
 PHASE FCC_A1 %A 2 1 1 !
 CONST FCC_A1 : CR NB : VA : !
$
$ Bcc (cI2, Im-3m)
$
 PHASE BCC_A2 %B 2 1 3 !
 CONST BCC_A2 : CR% NB% : VA : !
$
$ Hcp (hP2, P6_3/mmc) and Me2X (NiAs-type, hP4, P6_3/mmc, B8_1)
$
 PHASE HCP_A3 %A 2 1 0.5 !
 CONST HCP_A3 : CR NB : VA : !
$
$ Prototype Cu2Mg (cF24, Fd-3m)
$
 PHASE C15_LAVES % 2 2 1 !
 CONST C15_LAVES : CR% NB : CR NB% : !
$ ------------------------------------------------------------------------------
$ Defaults
$
 DEFINE-SYSTEM-DEFAULT ELEMENT 2 !
 DEFAULT-COM DEFINE_SYSTEM_ELEMENT VA !
 TYPE-DEF % SEQ * !
 TYPE-DEF A GES AMEND_PHASE_DESCRIPTION @ MAGNETIC -3 0.28 !
 TYPE-DEF B GES AMEND_PHASE_DESCRIPTION @ MAGNETIC -1 0.4 !
 FUNCTION ZERO      298.15  0;                                         6000 N !
 FUNCTION UN_ASS    298.15  0;                                         6000 N !
 FUNCTION R         298.15  +8.31451;                                  6000 N !
$ ------------------------------------------------------------------------------
$ Element data
$ ------------------------------------------------------------------------------
$ Cr
$
 PAR  G(BCC_A2,CR:VA),,                 +GHSERCR;,,                   N 91Din !
 PAR  TC(BCC_A2,CR:VA),,                 -311.50;,,                   N 91Din !
 PAR  BM(BCC_A2,CR:VA),,                   -0.008;,,                  N 91Din !
 PAR  G(FCC_A1,CR:VA),,                 +GHSERCR+7284+0.163*T;,,      N 91Din !
 PAR  TC(FCC_A1,CR:VA),,                -1109.00;,,                   N 91Din !
 PAR  BM(FCC_A1,CR:VA),,                   -2.46;,,                   N 91Din !
 PAR  G(HCP_A3,CR:VA),,                 +GHSERCR+4438;,,              N 91Din !
 PAR  TC(HCP_A3,CR:VA),,                -1109.00;,,                   N 91Din !
 PAR  BM(HCP_A3,CR:VA),,                   -2.46;,,                   N 91Din !
$PAR  G(CBCC_A12,CR:VA),,               +GHSERCR+11087+2.7196*T;,,    N 91Din !
$PAR  G(CUB_A13,CR:VA),,                +GHSERCR+15899+0.6276*T;,,    N 91Din !
 PAR  G(LIQUID,CR),,                    +GLIQCR;,,                    N 91Din !
$
 PAR  G(C15_LAVES,CR:CR),,              +3*GHSERCR+79200;,,           N 16Pen !
$
 FUNCTION GHSERCR   298.15  -8856.94+157.48*T-26.908*T*LN(T)
       +0.00189435*T**2-1.47721E-06*T**3+139250*T**(-1);
      2180.00  Y  -34869.344+344.18*T-50*T*LN(T)-2.88526E+32*T**(-9);
      6000.00  N !
 FUNCTION GLIQCR    298.15  +24339.955-11.420225*T+GHSERCR+2.37615E-21*T**7;
      2180.00  Y  -16459.984+335.616316*T-50*T*LN(T);
      6000.00  N !
 FUNCTION GFCCCR    298.15  +GHSERCR+7284+0.163*T;                     6000 N !
$ ------------------------------------------------------------------------------
$ Nb
$
$ CBCC_A12 and CUB_A13 from 06Slu not included in unary
$
 PAR  G(BCC_A2,NB:VA),,                 +GHSERNB;,,                   N 91Din !
 PAR  G(FCC_A1,NB:VA),,                 +GHSERNB+13500+1.7*T;,,       N 91Din !
 PAR  G(HCP_A3,NB:VA),,                 +GHSERNB+10000+2.4*T;,,       N 91Din !
$PAR  G(CBCC_A12,NB:VA),,               +GHSERNB+17600;,,             N 06Slu !
$PAR  G(CUB_A13,NB:VA),,                +GHSERNB+22000;,,             N 06Slu !
 PAR  G(LIQUID,NB),,                    +GLIQNB;,,                    N 91Din !
$
 PAR  G(C15_LAVES,NB:NB),,              +3*GHSERNB+48600+2.9*T;,,     N 16Pen !
$
 FUNCTION GHSERNB   298.15  -8519.353+142.045475*T-26.4711*T*LN(T)
       +2.03475E-04*T**2-3.5012E-07*T**3+93399*T**(-1);
      2750.00  Y  -37669.3+271.720843*T-41.77*T*LN(T)+1.528238E+32*T**(-9);
      6000.00  N !
 FUNCTION GLIQNB    298.15  +29781.555-10.816418*T+GHSERNB-3.06098E-23*T**7;
      2750.00  Y  -7499.398+260.756148*T-41.77*T*LN(T);
      6000.00  N !
$ ------------------------------------------------------------------------------
$ Binary system
$
$ Y. Peng, P. Zhou, M. Bu, W. Zhang, Y. Du, Calphad, 53, 10-19(2016).
$
$ Checked against paper and author's tdb. Checked at 6000 K.
$
$ The liquid interaction is not acceptable.
$
$ The C15 phase contains multiple errors in the parameter table in the paper.
$ The C14 phase is included in the paper but not in the author's tdb.
$ The parameters in the paper produce a phase diagram with both C14 and C15
$ stable. It seems that an old parameter set is printed in the paper.
$
 PAR  L(LIQUID,CR,NB;0),,               +84937-49.38*T;,,             N 16Pen !
 PAR  L(LIQUID,CR,NB;1),,               +57511-32.49*T;,,             N 16Pen !
$
 PAR  L(BCC_A2,CR,NB:VA;0),,            +62044-23.1246*T;,,           N 16Pen !
 PAR  L(BCC_A2,CR,NB:VA;1),,            +38777-19.31*T;,,             N 16Pen !
$
 PAR  G(C15_LAVES,CR:NB),,              +2*GHSERCR+GHSERNB
             -6976-10.46*T;,,                                         N 16Pen !
 PAR  G(C15_LAVES,NB:CR),,              +GHSERCR+2*GHSERNB+222090;,,  N 16Pen !
 PAR  L(C15_LAVES,CR,NB:CR;0),,         +35896;,,                     N 16Pen !
 PAR  L(C15_LAVES,CR,NB:NB;0),,         +35896;,,                     N 16Pen !
 PAR  L(C15_LAVES,CR:CR,NB;0),,         -55035;,,                     N 16Pen !
 PAR  L(C15_LAVES,NB:CR,NB;0),,         -55035;,,                     N 16Pen !
$
$ metastable
$
 PAR  L(FCC_A1,CR,NB:VA;0),,            +ZERO;,,                      N 16Pen !
 PAR  L(HCP_A3,CR,NB:VA;0),,            +ZERO;,,                      N 16Pen !
$ ------------------------------------------------------------------------------
$
 ASSESSED_SYSTEM
  CR-NB(TDB -* +LIQ +BCC_A2 +C15_LAV ;P3 TMM:300/3000 *) !
$
$
 LIST-OF-REFERENCE
 NUMBER  SOURCE
  Null   'Unknown source'
  Same   'Same or similar interaction as in the corresponding stable phase'
  REFLAV 'Laves phase convention: G(LAVES,X:X)=+3*GHSERXX+15000'
  COST   'COST 507 database'
  91Din  'A.T. Dinsdale, Calphad, 15, 317-425(1991).'
  06Slu  'M.H.F. Sluiter, Calphad, 30, 357-66(2006)'
  16Pen  'Y. Peng, P. Zhou, M. Bu, W. Zhang, Y. Du,
          Calphad, 53, 10-19(2016); Cr-Nb, Cr-Nb-C'
!
