Repository: orchid-calphad/orchid-project.org

# orchid-project.org

Website and released data of **ORCHID** (Open Repository for CALPHAD Hypotheses, Intelligence, and Discovery),
served by GitHub Pages at https://orchid-project.org. Releases are archived on Zenodo (one DOI per version).

- `index.html`, `catalog/`, `best-practices.html` — static, self-contained pages (generated in the ORCHID tooling).
- `data/` — released data: catalog, redistributable TDB files, convex hulls. Licences: `data/LICENSES.md`, `data/NOTICE.md`.
- `llms.txt`, `data/croissant.json`, `CITATION.cff`, `.zenodo.json` — machine-readable metadata.

Only data with clear redistribution rights are published.

File: data/databases/sgte-binary/CrNb-17Laf.tdb
$
$ Database for Cr-Nb from P. Lafaye et al. 2017.
$
$ P. Lafaye, C. Toffolon-Masclet, J.-C. Crivello, J.-M. Joubert,
$ Calphad, 57, 37-45(2017).
$
$ Dataset created 2020.08.15 by Bengt Hallstedt.
$
$ ------------------------------------------------------------------------------
 TEMP-LIM 298.15 6000.00 !
$
$ELEMENT NAME  REF. STATE               ATOMIC MASS H298-H0    S298    !
$
 ELEMENT VA   VACUUM                      0.0          0.0      0.0    ! 
 ELEMENT CR   BCC_A2                     51.996     4050.0     23.5429 ! 
 ELEMENT NB   BCC_A2                     92.9064    5220.0     36.27   ! 
$ ------------------------------------------------------------------------------
$ Phase definitions
$
 PHASE LIQUID:L % 1 1 !
 CONST LIQUID:L : CR NB : !
$
$ Fcc (cF4, Fm-3m) and MeX (cF8, Fm-3m)
$
 PHASE FCC_A1 %A 2 1 1 !
 CONST FCC_A1 : CR NB : VA : !
$
$ Bcc (cI2, Im-3m)
$
 PHASE BCC_A2 %B 2 1 3 !
 CONST BCC_A2 : CR% NB% : VA : !
$
$ Hcp (hP2, P6_3/mmc) and Me2X (NiAs-type, hP4, P6_3/mmc, B8_1)
$
 PHASE HCP_A3 %A 2 1 0.5 !
 CONST HCP_A3 : CR NB : VA : !
$
$ Prototype Cu2Mg (cF24, Fd-3m)
$
 PHASE C15_LAVES % 2 2 1 !
 CONST C15_LAVES : CR% NB : CR NB% : !
$ ------------------------------------------------------------------------------
$ Defaults
$
 DEFINE-SYSTEM-DEFAULT ELEMENT 2 !
 DEFAULT-COM DEFINE_SYSTEM_ELEMENT VA !
 TYPE-DEF % SEQ * !
 TYPE-DEF A GES AMEND_PHASE_DESCRIPTION @ MAGNETIC -3 0.28 !
 TYPE-DEF B GES AMEND_PHASE_DESCRIPTION @ MAGNETIC -1 0.4 !
 FUNCTION ZERO      298.15  0;                                         6000 N !
 FUNCTION UN_ASS    298.15  0;                                         6000 N !
 FUNCTION R         298.15  +8.31451;                                  6000 N !
$ ------------------------------------------------------------------------------
$ Element data
$ ------------------------------------------------------------------------------
$ Cr
$
 PAR  G(BCC_A2,CR:VA),,                 +GHSERCR;,,                   N 91Din !
 PAR  TC(BCC_A2,CR:VA),,                 -311.50;,,                   N 91Din !
 PAR  BM(BCC_A2,CR:VA),,                   -0.008;,,                  N 91Din !
 PAR  G(FCC_A1,CR:VA),,                 +GHSERCR+7284+0.163*T;,,      N 91Din !
 PAR  TC(FCC_A1,CR:VA),,                -1109.00;,,                   N 91Din !
 PAR  BM(FCC_A1,CR:VA),,                   -2.46;,,                   N 91Din !
 PAR  G(HCP_A3,CR:VA),,                 +GHSERCR+4438;,,              N 91Din !
 PAR  TC(HCP_A3,CR:VA),,                -1109.00;,,                   N 91Din !
 PAR  BM(HCP_A3,CR:VA),,                   -2.46;,,                   N 91Din !
$PAR  G(CBCC_A12,CR:VA),,               +GHSERCR+11087+2.7196*T;,,    N 91Din !
$PAR  G(CUB_A13,CR:VA),,                +GHSERCR+15899+0.6276*T;,,    N 91Din !
 PAR  G(LIQUID,CR),,                    +GLIQCR;,,                    N 91Din !
$
 PAR  G(C15_LAVES,CR:CR),,              +3*GHSERCR+81518;,,           N 17Laf !
$
 FUNCTION GHSERCR   298.15  -8856.94+157.48*T-26.908*T*LN(T)
       +0.00189435*T**2-1.47721E-06*T**3+139250*T**(-1);
      2180.00  Y  -34869.344+344.18*T-50*T*LN(T)-2.88526E+32*T**(-9);
      6000.00  N !
 FUNCTION GLIQCR    298.15  +24339.955-11.420225*T+GHSERCR+2.37615E-21*T**7;
      2180.00  Y  -16459.984+335.616316*T-50*T*LN(T);
      6000.00  N !
 FUNCTION GFCCCR    298.15  +GHSERCR+7284+0.163*T;                     6000 N !
$ ------------------------------------------------------------------------------
$ Nb
$
$ CBCC_A12 and CUB_A13 from 06Slu not included in unary
$
 PAR  G(BCC_A2,NB:VA),,                 +GHSERNB;,,                   N 91Din !
 PAR  G(FCC_A1,NB:VA),,                 +GHSERNB+13500+1.7*T;,,       N 91Din !
 PAR  G(HCP_A3,NB:VA),,                 +GHSERNB+10000+2.4*T;,,       N 91Din !
$PAR  G(CBCC_A12,NB:VA),,               +GHSERNB+17600;,,             N 06Slu !
$PAR  G(CUB_A13,NB:VA),,                +GHSERNB+22000;,,             N 06Slu !
 PAR  G(LIQUID,NB),,                    +GLIQNB;,,                    N 91Din !
$
 PAR  G(C15_LAVES,NB:NB),,              +3*GHSERNB+49853;,,           N 17Laf !
$
 FUNCTION GHSERNB   298.15  -8519.353+142.045475*T-26.4711*T*LN(T)
       +2.03475E-04*T**2-3.5012E-07*T**3+93399*T**(-1);
      2750.00  Y  -37669.3+271.720843*T-41.77*T*LN(T)+1.528238E+32*T**(-9);
      6000.00  N !
 FUNCTION GLIQNB    298.15  +29781.555-10.816418*T+GHSERNB-3.06098E-23*T**7;
      2750.00  Y  -7499.398+260.756148*T-41.77*T*LN(T);
      6000.00  N !
$ ------------------------------------------------------------------------------
$ Binary system
$
$ P. Lafaye, C. Toffolon-Masclet, J.-C. Crivello, J.-M. Joubert,
$ Calphad, 57, 37-45(2017).
$
$ Checked against paper and author's tdb. Checked at 6000 K.
$
 PAR  L(LIQUID,CR,NB;0),,               -9801;,,                      N 17Laf !
 PAR  L(LIQUID,CR,NB;1),,               +2644;,,                      N 17Laf !
$
 PAR  L(BCC_A2,CR,NB:VA;0),,            +52423-16.05*T;,,             N 17Laf !
 PAR  L(BCC_A2,CR,NB:VA;1),,            +11827;,,                     N 17Laf !
$
 PAR  G(C15_LAVES,CR:NB),,              +2*GHSERCR+GHSERNB
             -11436-7.15*T;,,                                         N 17Laf !
 PAR  G(C15_LAVES,NB:CR),,              +GHSERCR+2*GHSERNB+229013;,,  N 17Laf !
 PAR  L(C15_LAVES,CR,NB:NB;0),,         +40303;,,                     N 17Laf !
 PAR  L(C15_LAVES,CR:CR,NB;0),,         -41015;,,                     N 17Laf !
$
$ metastable
$
 PAR  L(FCC_A1,CR,NB:VA;0),,            +52423-16.05*T;,,             N Same !
 PAR  L(FCC_A1,CR,NB:VA;1),,            +11827;,,                     N Same !
$
 PAR  L(HCP_A3,CR,NB:VA;0),,            +52423-16.05*T;,,             N Same !
 PAR  L(HCP_A3,CR,NB:VA;1),,            +11827;,,                     N Same !
$ ------------------------------------------------------------------------------
$
 ASSESSED_SYSTEM
  CR-NB(TDB -* +LIQ +BCC_A2 +C15_LAV ;P3 TMM:300/3000 *) !
$
$
 LIST-OF-REFERENCE
 NUMBER  SOURCE
  Null   'Unknown source'
  Same   'Same or similar interaction as in the corresponding stable phase'
  REFLAV 'Laves phase convention: G(LAVES,X:X)=+3*GHSERXX+15000'
  COST   'COST 507 database'
  91Din  'A.T. Dinsdale, Calphad, 15, 317-425(1991).'
  06Slu  'M.H.F. Sluiter, Calphad, 30, 357-66(2006)'
  17Laf  'P. Lafaye, C. Toffolon-Masclet, J.-C. Crivello, J.-M. Joubert,
          Calphad, 57, 37-45(2017); Cr-Nb'
!

File: data/databases/sgte-binary/CrNb-18Jia.tdb
$
$ Database for Cr-Nb from Y. Jiang et al. 2018.
$
$ Y. Jiang, S. Zomorodpoosh, I. Roslyakova, L. Zhang,
$ Calphad, 62, 109-18(2018).
$
$ Dataset created 2020.08.17 by Bengt Hallstedt.
$
$ Note! This dataset does not use SGTE element data.
$
$ Partially 3rd generation using segmented regression.
$
$ ------------------------------------------------------------------------------
 TEMP-LIM 298.15 6000.00 !
$
$ELEMENT NAME  REF. STATE               ATOMIC MASS H298-H0    S298    !
$
 ELEMENT VA   VACUUM                      0.0          0.0      0.0    ! 
 ELEMENT CR   BCC_A2                     51.996     4050.0     23.5429 ! 
 ELEMENT NB   BCC_A2                     92.9064    5220.0     36.27   ! 
$ ------------------------------------------------------------------------------
$ Phase definitions
$
 PHASE LIQUID:L % 1 1 !
 CONST LIQUID:L : CR NB : !
$
$ Bcc (cI2, Im-3m)
$
 PHASE BCC_A2 %B 2 1 3 !
 CONST BCC_A2 : CR% NB% : VA : !
$
$ Prototype Cu2Mg (cF24, Fd-3m)
$
 PHASE C15_LAVES % 2 2 1 !
 CONST C15_LAVES : CR% NB : CR NB% : !
$ ------------------------------------------------------------------------------
$ Defaults
$
 DEFINE-SYSTEM-DEFAULT ELEMENT 2 !
 DEFAULT-COM DEFINE_SYSTEM_ELEMENT VA !
 TYPE-DEF % SEQ * !
 TYPE-DEF B GES AMEND_PHASE_DESCRIPTION @ MAGNETIC -1 0.37 !
 FUNCTION ZERO      298.15  0;                                         6000 N !
 FUNCTION UN_ASS    298.15  0;                                         6000 N !
 FUNCTION R         298.15  +8.31451;                                  6000 N !
$ ------------------------------------------------------------------------------
$ Element data
$ ------------------------------------------------------------------------------
$ Cr
$
 PAR  G(BCC_A2,CR:VA),,                 +GHSERCR;,,                   N 18Jia !
 PAR  TC(BCC_A2,CR:VA),,                 -311.50;,,                   N 91Din !
 PAR  BM(BCC_A2,CR:VA),,                   -0.008;,,                  N 91Din !
 PAR  G(LIQUID,CR),,                    +GLIQCR;,,                    N 18Jia !
$
 PAR  G(C15_LAVES,CR:CR),,              +3*GHSERCR+5000;,,            N 18Jia !
$
 FUNCTION GHSERCR     0.01  -13239.4963291804-0.0026915*T**2+GEINCR;
       675.10  Y  -14523.8188182499+34.3283411202115*T
       -5.70725443224479*T*LN(T)+0.00576243931601954*T**2
       -2.08708322619354E-06*T**3+GEINCR;
      1452.90  Y  -1721.84500071372-144.928814794475*T+20.72672*T*LN(T)
       -0.0124315*T**2+GEINCR; 
      2186.70674962108  Y  -35632.8268898087+344.478676663859*T-50*T*LN(T)
       -2.36115386880112E+32*T**(-9);
      6000.00  N !
 FUNCTION GLIQCR      0.01  +19214.5603723563-0.0697661701068103*T**2
       +3.41299758170097E-05*T**3;
       298.15  Y  +15483.0135147752+146.059775*T-26.908*T*LN(T)
       +0.00189435*T**2-1.47721E-06*T**3+139250*T**(-1)+2.37615E-21*T**7;
      2186.70674962108  Y  -16459.9845374816+335.616316*T-50*T*LN(T);
      6000.00  N !
$
 FUNCTION ACRF        0.01  +280.8869*T**(-1);                         6000 N !
 FUNCTION BCRF        0.01  +EXP(ACRF)-1;                              6000 N !
 FUNCTION CCRF        0.01  +LN(BCRF);                                 6000 N !
 FUNCTION GEINCRF     0.01  +24.942*CCRF*T;                            6000 N !
 FUNCTION ACRS        0.01  +457.8066*T**(-1);                         6000 N !
 FUNCTION BCRS        0.01  +EXP(ACRS)-1;                              6000 N !
 FUNCTION CCRS        0.01  +LN(BCRS);                                 6000 N !
 FUNCTION GEINCRS     0.01  +24.942*CCRS*T;                            6000 N !
 FUNCTION GEINCR      0.01  +0.4987*GEINCRF+0.5005*GEINCRS;            6000 N !
$ ------------------------------------------------------------------------------
$ Nb
$
 PAR  G(BCC_A2,NB:VA),,                 +GHSERNB;,,                   N 18Jia !
 PAR  G(LIQUID,NB),,                    +GLIQNB;,,                    N 18Jia !
$
 PAR  G(C15_LAVES,NB:NB),,              +3*GHSERNB+1000;,,            N 18Jia !
$
 FUNCTION GHSERNB     0.01  -10500.3442222831-0.001282*T**2+GEINNB;
       577.00  Y  -10678.5668418247+5.42807622321681*T
       -0.926634070407041*T*LN(T)+0.000323951595159516*T**2
       -4.63879721305464E-07*T**3+GEINNB;
      2750.00  Y  -33865.9506377302+270.049452966987*T-41.77*T*LN(T)
       -9.22819670594906E+32*T**(-9);
      6000.00  N !
 FUNCTION GLIQNB      0.01  +20825.3372633984-0.0806739649769555*T**2
       +4.43804274193517e-05*T**3;
       298.15  Y  +20349.6438712189+131.229057*T-26.4711*T*LN(T)
       +0.000203475*T**2-3.5012E-07*T**3+93399*T**(-1)-3.06098E-23*T**7;
      2750.00  Y  -8411.9452601107+260.756148*T-41.77*T*LN(T);
      6000.00  N !
$
 FUNCTION ANBF        0.01  +88.73871*T**(-1);                         6000 N !
 FUNCTION BNBF        0.01  +EXP(ANBF)-1;                              6000 N !
 FUNCTION CNBF        0.01  +LN(BNBF);                                 6000 N !
 FUNCTION GEINNBF     0.01  +24.942*CNBF*T;                            6000 N !
 FUNCTION ANBS        0.01  +237.83365*T**(-1);                        6000 N !
 FUNCTION BNBS        0.01  +EXP(ANBS)-1;                              6000 N !
 FUNCTION CNBS        0.01  +LN(BNBS);                                 6000 N !
 FUNCTION GEINNBS     0.01  +24.942*CNBS*T;                            6000 N !
 FUNCTION GEINNB      0.01  +0.18616*GEINNBF+0.81405*GEINNBS;          6000 N !
$ ------------------------------------------------------------------------------
$ Binary system
$
$ Y. Jiang, S. Zomorodpoosh, I. Roslyakova, L. Zhang,
$ Calphad, 62, 109-18(2018).
$
$ Checked against paper and author's tdb. Checked at 6000 K.
$
$ Note! This dataset does not use SGTE element data.
$
$ Partially 3rd generation using segmented regression.
$
 PAR  L(LIQUID,CR,NB;0),,               +50818.5-29.9256*T;,,         N 18Jia !
 PAR  L(LIQUID,CR,NB;1),,               +10599.5-8.5778*T;,,          N 18Jia !
$
 PAR  L(BCC_A2,CR,NB:VA;0),,            +63463.0-23.2713*T;,,         N 18Jia !
 PAR  L(BCC_A2,CR,NB:VA;1),,            +37357.6-18.6226*T;,,         N 18Jia !
$
 PAR  G(C15_LAVES,CR:NB),,              +3*GHSERCNA
             -8386.1-2.9757*T;,,                                      N 18Jia !
 PAR  G(C15_LAVES,NB:CR),,              +3*GHSERCR+3*GHSERNB
             -3*GHSERCNA+14386.1+2.9757*T;,,                          N 18Jia !
 PAR  L(C15_LAVES,CR,NB:*;0),,          +87535.7;,,                   N 18Jia !
 PAR  L(C15_LAVES,*:CR,NB;0),,          +37488.5;,,                   N 18Jia !
$
 FUNCTION GHSERCNA    0.01  -12127.3338324889-0.001585*T**2+GEINCNT;
        72.00  Y  -12128.7885399679+0.228914352048509*T
       -0.060612811626607*T*LN(T)-0.000743155394074902*T**2
       -1.94871436556736E-06*T**3+GEINCNT;
       429.80  Y -11819.3478535089-11.7872621596179*T+2.0992803*T*LN(T)
       -0.0057685*T**2+GEINCNT;
      5000.00  N !
 FUNCTION ACRNBF      0.01  +182.84981*T**(-1);                        5000 N !
 FUNCTION BCRNBF      0.01  +EXP(ACRNBF)-1;                            5000 N !
 FUNCTION CCRNBF      0.01  +LN(BCRNBF);                               5000 N !
 FUNCTION GEINCNF     0.01  +24.942*CCRNBF*T;                          5000 N !
 FUNCTION ACRNBS      0.01  +358.21129*T**(-1);                        5000 N !
 FUNCTION BCRNBS      0.01  +EXP(ACRNBS)-1;                            5000 N !
 FUNCTION CCRNBS      0.01  +LN(BCRNBS);                               5000 N !
 FUNCTION GEINCNS     0.01  +24.942*CCRNBS*T;                          5000 N !
 FUNCTION GEINCNT     0.01  +0.30267*GEINCNF+0.69891*GEINCNS;          5000 N !
$ ------------------------------------------------------------------------------
$
 ASSESSED_SYSTEM
  CR-NB(TDB -* +LIQ +BCC_A2 +C15_LAV ;P3 TMM:300/3000 *) !
$
$
 LIST-OF-REFERENCE
 NUMBER  SOURCE
  Null   'Unknown source'
  Same   'Same or similar interaction as in the corresponding stable phase'
  REFLAV 'Laves phase convention: G(LAVES,X:X)=+3*GHSERXX+15000'
  COST   'COST 507 database'
  91Din  'A.T. Dinsdale, Calphad, 15, 317-425(1991).'
  18Jia  'Y. Jiang, S. Zomorodpoosh, I. Roslyakova, L. Zhang,
          Calphad, 62, 109-18(2018); Cr-Nb'
!

File: data/databases/sgte-binary/CrNb-93Cos-LB.tdb
$
$ Database for Cr-Nb from J.G. Costa Neto et al. 1993 (Included in LB Vol. 2)
$
$ J.G. Costa Neto, S.G. Fries, H.L. Lukas, S. Garna, G. Effenberg,
$ Calphad, 17, 219-28(1993).
$
$ Dataset created 2010.02.10 by Bengt Hallstedt.
$ 2020.08.09: Modified for use with GES6.
$
$ There is a small misprint in the bcc interaction in the LB database,
$ but invariant temperatures shift by less than 0.1 K because of this.
$
$ ------------------------------------------------------------------------------
 TEMP-LIM 298.15 6000.00 !
$
$ELEMENT NAME  REF. STATE               ATOMIC MASS H298-H0    S298    !
$
 ELEMENT VA   VACUUM                      0.0          0.0      0.0    ! 
 ELEMENT CR   BCC_A2                     51.996     4050.0     23.5429 ! 
 ELEMENT NB   BCC_A2                     92.9064    5220.0     36.27   ! 
$ ------------------------------------------------------------------------------
$ Phase definitions
$
 PHASE LIQUID:L % 1 1 !
 CONST LIQUID:L : CR NB : !
$
$ Fcc (cF4, Fm-3m) and MeX (cF8, Fm-3m)
$
 PHASE FCC_A1 %A 2 1 1 !
 CONST FCC_A1 : CR NB : VA : !
$
$ Bcc (cI2, Im-3m)
$
 PHASE BCC_A2 %B 2 1 3 !
 CONST BCC_A2 : CR% NB% : VA : !
$
$ Hcp (hP2, P6_3/mmc) and Me2X (NiAs-type, hP4, P6_3/mmc, B8_1)
$
 PHASE HCP_A3 %A 2 1 0.5 !
 CONST HCP_A3 : CR NB : VA : !
$
$ Prototype MgZn2 (hP12, P6_3/mmc)
$
 PHASE C14_LAVES % 2 2 1 !
 CONST C14_LAVES : CR% NB : CR NB% : !
$
$ Prototype Cu2Mg (cF24, Fd-3m)
$
 PHASE C15_LAVES % 2 2 1 !
 CONST C15_LAVES : CR% NB : CR NB% : !
$ ------------------------------------------------------------------------------
$ Defaults
$
 DEFINE-SYSTEM-DEFAULT ELEMENT 2 !
 DEFAULT-COM DEFINE_SYSTEM_ELEMENT VA !
 TYPE-DEF % SEQ * !
 TYPE-DEF A GES AMEND_PHASE_DESCRIPTION @ MAGNETIC -3 0.28 !
 TYPE-DEF B GES AMEND_PHASE_DESCRIPTION @ MAGNETIC -1 0.4 !
 FUNCTION ZERO      298.15  0;                                         6000 N !
 FUNCTION UN_ASS    298.15  0;                                         6000 N !
 FUNCTION R         298.15  +8.31451;                                  6000 N !
$ ------------------------------------------------------------------------------
$ Element data
$ ------------------------------------------------------------------------------
$ Cr
$
 PAR  G(BCC_A2,CR:VA),,                 +GHSERCR;,,                   N 91Din !
 PAR  TC(BCC_A2,CR:VA),,                 -311.50;,,                   N 91Din !
 PAR  BM(BCC_A2,CR:VA),,                   -0.008;,,                  N 91Din !
 PAR  G(FCC_A1,CR:VA),,                 +GHSERCR+7284+0.163*T;,,      N 91Din !
 PAR  TC(FCC_A1,CR:VA),,                -1109.00;,,                   N 91Din !
 PAR  BM(FCC_A1,CR:VA),,                   -2.46;,,                   N 91Din !
 PAR  G(HCP_A3,CR:VA),,                 +GHSERCR+4438;,,              N 91Din !
 PAR  TC(HCP_A3,CR:VA),,                -1109.00;,,                   N 91Din !
 PAR  BM(HCP_A3,CR:VA),,                   -2.46;,,                   N 91Din !
 PAR  G(LIQUID,CR),,                    +GLIQCR;,,                    N 91Din !
$
 PAR  G(C14_LAVES,CR:CR),,              +3*GHSERCR+15000;,,           N REFLAV !
 PAR  G(C15_LAVES,CR:CR),,              +3*GHSERCR+15000;,,           N REFLAV !
$
 FUNCTION GHSERCR   298.15  -8856.94+157.48*T-26.908*T*LN(T)
       +0.00189435*T**2-1.47721E-06*T**3+139250*T**(-1);
      2180.00  Y  -34869.344+344.18*T-50*T*LN(T)-2.88526E+32*T**(-9);
      6000.00  N !
 FUNCTION GLIQCR    298.15  +24339.955-11.420225*T+GHSERCR+2.37615E-21*T**7;
      2180.00  Y  -16459.984+335.616316*T-50*T*LN(T);
      6000.00  N !
$ ------------------------------------------------------------------------------
$ Nb
$
 PAR  G(BCC_A2,NB:VA),,                 +GHSERNB;,,                   N 91Din !
 PAR  G(FCC_A1,NB:VA),,                 +GHSERNB+13500+1.7*T;,,       N 91Din !
 PAR  G(HCP_A3,NB:VA),,                 +GHSERNB+10000+2.4*T;,,       N 91Din !
 PAR  G(LIQUID,NB),,                    +GLIQNB;,,                    N 91Din !
$
 PAR  G(C14_LAVES,NB:NB),,              +3*GHSERNB+15000;,,           N REFLAV !
 PAR  G(C15_LAVES,NB:NB),,              +3*GHSERNB+15000;,,           N REFLAV !
$
 FUNCTION GHSERNB   298.15  -8519.353+142.045475*T-26.4711*T*LN(T)
       +2.03475E-04*T**2-3.5012E-07*T**3+93399*T**(-1);
      2750.00  Y  -37669.3+271.720843*T-41.77*T*LN(T)+1.528238E+32*T**(-9);
      6000.00  N !
 FUNCTION GLIQNB    298.15  +29781.555-10.816418*T+GHSERNB-3.06098E-23*T**7;
      2750.00  Y  -7499.398+260.756148*T-41.77*T*LN(T);
      6000.00  N !
$ ------------------------------------------------------------------------------
$ Binary system
$
$ From J.G. Costa Neto et al. 1993 (Included in LB Vol. 2)
$
$ J.G. Costa Neto, S.G. Fries, H.L. Lukas, S. Garna, G. Effenberg,
$ Calphad, 17, 219-28(1993).
$
$ Checked against LB and paper. Checked at 6000 K.
$
$ There is a small misprint in the bcc interaction in the LB database,
$ but invariant temperatures shift by less than 0.1 K because of this.
$
 PAR  L(LIQUID,CR,NB;0),,               -10304.91+0.60618*T;,,        N 93Cos !
 PAR  L(LIQUID,CR,NB;1),,               -8513.45+0.5008*T;,,          N 93Cos !
$
$ Parameter below from LBall-v7+fun.tdb
$PAR  L(BCC_A2,CR,NB:VA;0),,            +43426.45-13.0153*T;,,        N 93Cos !
$ Parameter below from the paper
 PAR  L(BCC_A2,CR,NB:VA;0),,            +43426.41-13.01153*T;,,       N 93Cos !
 PAR  L(BCC_A2,CR,NB:VA;1),,            +13201.2-6.66604*T;,,         N 93Cos !
$
 PAR  G(C14_LAVES,NB:CR),,              +GHSERCR+2*GHSERNB
             +42667.55-31.01111*T+5*T*LN(T);,,                        N 93Cos !
 PAR  G(C14_LAVES,CR:NB),,              +2*GHSERCR+GHSERNB
             -12667.55+31.01111*T-5*T*LN(T);,,                        N 93Cos !
 PAR  L(C14_LAVES,CR,NB:CR;0),,         +90673.45;,,                  N 93Cos !
 PAR  L(C14_LAVES,CR,NB:NB;0),,         +90673.45;,,                  N 93Cos !
 PAR  L(C14_LAVES,CR:CR,NB;0),,         +18511.36;,,                  N 93Cos !
 PAR  L(C14_LAVES,NB:CR,NB;0),,         +18511.36;,,                  N 93Cos !
$
 PAR  G(C15_LAVES,NB:CR),,              +GHSERCR+2*GHSERNB
             +48087.03-34.01111*T+5*T*LN(T);,,                        N 93Cos !
 PAR  G(C15_LAVES,CR:NB),,              +2*GHSERCR+GHSERNB
             -18087.03+34.01111*T-5*T*LN(T);,,                        N 93Cos !
 PAR  L(C15_LAVES,CR,NB:CR;0),,         +83366.02;,,                  N 93Cos !
 PAR  L(C15_LAVES,CR,NB:NB;0),,         +83366.02;,,                  N 93Cos !
 PAR  L(C15_LAVES,CR:CR,NB;0),,         +17565.57;,,                  N 93Cos !
 PAR  L(C15_LAVES,NB:CR,NB;0),,         +17565.57;,,                  N 93Cos !
$
$ metastable
$
 PAR  L(FCC_A1,CR,NB:VA;0),,            +43426.45-13.0153*T;,,        N Same !
 PAR  L(FCC_A1,CR,NB:VA;1),,            +13201.2-6.66604*T;,,         N Same !
 PAR  L(HCP_A3,CR,NB:VA;0),,            +43426.45-13.0153*T;,,        N Same !
 PAR  L(HCP_A3,CR,NB:VA;1),,            +13201.2-6.66604*T;,,         N Same !
$ ------------------------------------------------------------------------------
$
 ASSESSED_SYSTEM
  CR-NB(TDB -* +LIQ +BCC_A2 +C14_LAV +C15_LAV ;P3 TMM:300/3000 *) !
$
$
 LIST-OF-REFERENCE
 NUMBER  SOURCE
  Null   'Unknown source'
  Same   'Same or similar interaction as in the corresponding stable phase'
  REFLAV 'Laves phase convention: G(LAVES,X:X)=+3*GHSERXX+15000'
  COST   'COST 507 database'
  91Din  'A.T. Dinsdale, Calphad, 15, 317-425(1991).'
  93Cos  'J.G. Costa Neto, S.G. Fries, H.L. Lukas, S. Garna, G. Effenberg,
          Calphad, 17, 219-28(1993); Cr-Nb'
!

File: data/databases/sgte-binary/CrNi-16Tan.tdb
$
$ Database for Cr-Ni from F. Tang and B. Hallstedt, 2016
$
$ F. Tang, B. Hallstedt, Calphad, 55, 260-69(2016).
$
$ Dataset created 2016.11.01 by Bengt Hallstedt.
$ 2020.12.25: Modified for use with GES6.
$
$ Metastable ordering in fcc and bcc from N. Dupin.
$
$ The hcp interaction is set 2kJ more positive than the fcc interaction
$ to avoid having hcp stable in Cr-Ni-C.
$
$ ------------------------------------------------------------------------------
 TEMP-LIM 298.15 6000.00 !
$
$ELEMENT NAME  REF. STATE               ATOMIC MASS H298-H0    S298    !
$
 ELEMENT VA   VACUUM                      0.0          0.0      0.0    ! 
 ELEMENT CR   BCC_A2                     51.996     4050.0     23.5429 ! 
 ELEMENT NI   FCC_A1                     58.69      4787.0     29.7955 ! 
$ ------------------------------------------------------------------------------
$ Phase definitions
$
 PHASE LIQUID:L % 1 1 !
 CONST LIQUID:L : CR NI : !
$
$ Fcc (cF4, Fm-3m) and MeX (cF8, Fm-3m)
$
 PHASE FCC_A1 %A 2 1 1 !
 CONST FCC_A1 : CR NI% : VA : !
$
$ Disordered part of FCC_4SL, identical to FCC_A1
$
 PHASE A1_FCC %A 2 1 1 !
 CONST A1_FCC : CR NI% : VA : !
$
$ Prototype AuCu3 (cP4, Pm-3m)
$
 PHASE FCC_4SL:F %AY 5 0.25 0.25 0.25 0.25 1 !
 CONST FCC_4SL:F : CR NI : CR NI : CR NI : CR NI : VA :  !
$
$ Bcc (cI2, Im-3m)
$
 PHASE BCC_A2 %B 2 1 3 !
 CONST BCC_A2 : CR% NI : VA : !
$
$ Disordered part of B2_BCC, identical to BCC_A2 (except Va)
$
 PHASE A2_BCC %B 2 1 3 !
 CONST A2_BCC : CR% NI VA : VA : !
$
$ Prototype CsCl (cP2, Pm-3m)
$
 PHASE B2_BCC %BO 3 0.5 0.5 3 !
 CONST B2_BCC : CR NI VA : CR NI% VA : VA : !
$
$ Hcp (hP2, P6_3/mmc) and Me2X (NiAs-type, hP4, P6_3/mmc, B8_1)
$
 PHASE HCP_A3 %A 2 1 0.5 !
 CONST HCP_A3 : CR NI : VA : !
$
$ Prototype MoPt2 (oP6, Immm)
$
 PHASE CRNI2 % 2 1 2 !
 CONST CRNI2 : CR : NI : !
$ ------------------------------------------------------------------------------
$ Defaults
$
 DEFINE-SYSTEM-DEFAULT ELEMENT 2 !
 DEFAULT-COM DEFINE_SYSTEM_ELEMENT VA !
 DEFAULT-COM REJECT_PHASE FCC_4SL B2_BCC A1_FCC A2_BCC !
 TYPE-DEF % SEQ * !
 TYPE-DEF A GES AMEND_PHASE_DESCRIPTION @ MAGNETIC -3 0.28 !
 TYPE-DEF B GES AMEND_PHASE_DESCRIPTION @ MAGNETIC -1 0.4 !
 TYPE-DEF O GES AMEND_PHASE_DESCRIPTION B2_BCC DIS_PART A2_BCC !
 TYPE-DEF Y GES AMEND_PHASE_DESCRIPTION FCC_4SL DIS_PART A1_FCC !
 FUNCTION ZERO      298.15  0;                                         6000 N !
 FUNCTION UN_ASS    298.15  0;                                         6000 N !
 FUNCTION R         298.15  +8.31451;                                  6000 N !
$ ------------------------------------------------------------------------------
$ Element data
$ ------------------------------------------------------------------------------
$ Cr
$
 PAR  G(BCC_A2,CR:VA),,                 +GHSERCR;,,                   N 91Din !
 PAR  TC(BCC_A2,CR:VA),,                 -311.50;,,                   N 91Din !
 PAR  BM(BCC_A2,CR:VA),,                   -0.008;,,                  N 91Din !
 PAR  G(A2_BCC,CR:VA),,                 +GHSERCR;,,                   N 91Din !
 PAR  TC(A2_BCC,CR:VA),,                 -311.50;,,                   N 91Din !
 PAR  BM(A2_BCC,CR:VA),,                   -0.008;,,                  N 91Din !
 PAR  G(FCC_A1,CR:VA),,                 +GHSERCR+7284+0.163*T;,,      N 91Din !
 PAR  TC(FCC_A1,CR:VA),,                -1109.00;,,                   N 91Din !
 PAR  BM(FCC_A1,CR:VA),,                   -2.46;,,                   N 91Din !
 PAR  G(A1_FCC,CR:VA),,                 +GHSERCR+7284+0.163*T;,,      N 91Din !
 PAR  TC(A1_FCC,CR:VA),,                -1109.00;,,                   N 91Din !
 PAR  BM(A1_FCC,CR:VA),,                   -2.46;,,                   N 91Din !
 PAR  G(HCP_A3,CR:VA),,                 +GHSERCR+4438;,,              N 91Din !
 PAR  TC(HCP_A3,CR:VA),,                -1109.00;,,                   N 91Din !
 PAR  BM(HCP_A3,CR:VA),,                   -2.46;,,                   N 91Din !
$PAR  G(CUB_A13,CR:VA),,                +GHSERCR+15899+0.6276*T;,,    N 91Din !
$PAR  G(CBCC_A12,CR:VA),,               +GHSERCR+11087+2.7196*T;,,    N 91Din !
 PAR  G(LIQUID,CR),,                    +GLIQCR;,,                    N 91Din !
$
 PAR  L(A2_BCC,CR,VA:VA;0),,            +120*T;,,                     N 02Sun !
 PAR  G(B2_BCC,CR:VA:VA),,              +100000;,,                    N 16Hal2 !
 PAR  G(B2_BCC,VA:CR:VA),,              +100000;,,                    N 16Hal2 !
$
 FUNCTION GHSERCR   298.15  -8856.94+157.48*T-26.908*T*LN(T)
       +0.00189435*T**2-1.47721E-06*T**3+139250*T**(-1);
      2180.00  Y  -34869.344+344.18*T-50*T*LN(T)-2.88526E+32*T**(-9);
      6000.00  N !
 FUNCTION GLIQCR    298.15  +24339.955-11.420225*T+GHSERCR+2.37615E-21*T**7;
      2180.00  Y  -16459.984+335.616316*T-50*T*LN(T);
      6000.00  N !
 FUNCTION GFCCCR    298.15  +GHSERCR+7284+0.163*T;                     6000 N !
$ ------------------------------------------------------------------------------
$ Ni
$
$ FCC_A1 and LIQUID modified in unary 5.0 (slight change in upper T interval)
$ BCT_A5 added in unary 5.0
$
 PAR  G(FCC_A1,NI:VA),,                 +GHSERNI;                3000 N 91Din !
 PAR  TC(FCC_A1,NI:VA),,                  633.00;                3000 N 91Din !
 PAR  BM(FCC_A1,NI:VA),,                    0.52;                3000 N 91Din !
 PAR  G(A1_FCC,NI:VA),,                 +GHSERNI;                3000 N 91Din !
 PAR  TC(A1_FCC,NI:VA),,                  633.00;                3000 N 91Din !
 PAR  BM(A1_FCC,NI:VA),,                    0.52;                3000 N 91Din !
 PAR  G(BCC_A2,NI:VA),,                 +GHSERNI
             +8715.084-3.556*T;                                  3000 N 91Din !
 PAR  TC(BCC_A2,NI:VA),,                  575.00;                3000 N 91Din !
 PAR  BM(BCC_A2,NI:VA),,                    0.85;                3000 N 91Din !
 PAR  G(A2_BCC,NI:VA),,                 +GHSERNI
             +8715.084-3.556*T;                                  3000 N 91Din !
 PAR  TC(A2_BCC,NI:VA),,                  575.00;                3000 N 91Din !
 PAR  BM(A2_BCC,NI:VA),,                    0.85;                3000 N 91Din !
 PAR  G(HCP_A3,NI:VA),,                 +GHSERNI+1046+1.255*T;   3000 N 91Din !
 PAR  TC(HCP_A3,NI:VA),,                  633.00;                3000 N 91Din !
 PAR  BM(HCP_A3,NI:VA),,                    0.52;                3000 N 91Din !
$PAR  G(BCT_A5,NI),,                    +GHSERNI+10023-4.556*T;  3000 N 99Gho !
$PAR  G(CUB_A13,NI:VA),,                +GHSERNI+2092;           3000 N 91Din !
$PAR  G(CBCC_A12,NI:VA),,               +GHSERNI+3556;           3000 N 91Din !
 PAR  G(LIQUID,NI),,                    +GLIQNI;                 3000 N 91Din !
$
 PAR  L(A2_BCC,NI,VA:VA;0),,            +B2NIVA+LB2NIVA;,,            N 99Dup1 !
 PAR  G(B2_BCC,VA:NI:VA),,              +0.5*B2NIVA-0.5*LB2NIVA;,,    N 99Dup1 !
 PAR  G(B2_BCC,NI:VA:VA),,              +0.5*B2NIVA-0.5*LB2NIVA;,,    N 99Dup1 !
$
 FUNCTION GHSERNI   298.15  -5179.159+117.854*T-22.096*T*LN(T)-0.0048407*T**2;
      1728.00  Y  -27840.62+279.134977*T-43.1*T*LN(T)+1.12754E+31*T**(-9);
      3000.00  N !
 FUNCTION GLIQNI    298.15  +16414.686-9.397*T+GHSERNI-3.82318E-21*T**7;
      1728.00  Y  -9549.817+268.597977*T-43.1*T*LN(T);
      3000.00  N !
 FUNCTION GBCCNI    298.15  +GHSERNI+8715.084-3.556*T;                 6000 N !
$
 FUNCTION B2NIVA    298.15  +162397.3-27.40575*T;                      6000 N !
 FUNCTION LB2NIVA   298.15  -64024.38+26.49419*T;                      6000 N !
$ ------------------------------------------------------------------------------
$ Va
$
 PAR  G(A2_BCC,VA:VA),,                 +ZERO;,,                      N 01Sun !
$ ------------------------------------------------------------------------------
$ Binary system
$
$ F. Tang, B. Hallstedt, Calphad, 55, 260-69(2016).
$
$ Checked against paper. Checked at 6000 K.
$
$ Metastable ordering in fcc and bcc from N. Dupin. Changed to a 4SL fcc
$ model with option F. Adding a reciprocal term makes CrNi3 (the only
$ ordered state) less stable; max T decreases from 450 K to 235 K.
$
$ The hcp interaction is set 2kJ more positive than the fcc interaction
$ to avoid having hcp stable in Cr-Ni-C.
$
 PAR  L(LIQUID,CR,NI;0),,               -13300+2.7*T;,,               N 16Tan !
 PAR  L(LIQUID,CR,NI;1),,               +2900+1*T;,,                  N 16Tan !
$
 PAR  L(FCC_A1,CR,NI:VA;0),,            +4300-8.9*T;,,                N 16Tan !
 PAR  L(FCC_A1,CR,NI:VA;1),,            +27000-13.8*T;,,              N 16Tan !
 PAR  TC(FCC_A1,CR,NI:VA;0),,           -3605;,,                      N 86Din !
 PAR  BM(FCC_A1,CR,NI:VA;0),,              -1.91;,,                   N 86Din !
$
 PAR  L(A1_FCC,CR,NI:VA;0),,            +4300-8.9*T;,,                N 16Tan !
 PAR  L(A1_FCC,CR,NI:VA;1),,            +27000-13.8*T;,,              N 16Tan !
 PAR  TC(A1_FCC,CR,NI:VA;0),,           -3605;,,                      N 86Din !
 PAR  BM(A1_FCC,CR,NI:VA;0),,              -1.91;,,                   N 86Din !
$
 PAR  G(FCC_4SL,CR:CR:CR:NI:VA),,       +GFCR3NI;,,                   N 01Dup !
 PAR  G(FCC_4SL,CR:CR:NI:NI:VA),,       +GFCR2NI2;,,                  N 01Dup !
 PAR  G(FCC_4SL,CR:NI:NI:NI:VA),,       +GFCRNI3;,,                   N 01Dup !
$PAR  L(FCC_4SL,CR,NI:CR,NI:*:*:VA),,   +USCRNI;,,                    N 16Hal3 !
$
 PAR  L(BCC_A2,CR,NI:VA;0),,            +14500-9*T;,,                 N 16Tan !
 PAR  L(BCC_A2,CR,NI:VA;1),,            +27500-7.6*T;,,               N 16Tan !
 PAR  TC(BCC_A2,CR,NI:VA;0),,           +2373;,,                      N 86Din !
 PAR  TC(BCC_A2,CR,NI:VA;1),,            +617;,,                      N 86Din !
 PAR  BM(BCC_A2,CR,NI:VA;0),,              +4;,,                      N 86Din !
$
 PAR  L(A2_BCC,CR,NI:VA;0),,            +14500-9*T;,,                 N 16Tan !
 PAR  L(A2_BCC,CR,NI:VA;1),,            +27500-7.6*T;,,               N 16Tan !
 PAR  TC(A2_BCC,CR,NI:VA;0),,           +2373;,,                      N 86Din !
 PAR  TC(A2_BCC,CR,NI:VA;1),,            +617;,,                      N 86Din !
 PAR  BM(A2_BCC,CR,NI:VA;0),,              +4;,,                      N 86Din !
$
 PAR  G(B2_BCC,CR:NI:VA),,              +4000;,,                      N 01Dup !
 PAR  G(B2_BCC,NI:CR:VA),,              +4000;,,                      N 01Dup !
$
 PAR  G(CRNI2,CR:NI),,                  +GHSERCR+2*GHSERNI
             -6000-6.8*T;,,                                           N 16Tan !
$
$ Metastable
$
 PAR  L(HCP_A3,CR,NI:VA;0),,            +6300-8.9*T;,,                N Same !
 PAR  L(HCP_A3,CR,NI:VA;1),,            +27000-13.8*T;,,              N Same !
 PAR  TC(HCP_A3,CR,NI:VA;0),,           -3605;,,                      N 95Dup !
 PAR  BM(HCP_A3,CR,NI:VA;0),,              -1.91;,,                   N 95Dup !
$
$PAR  G(SIGMA_D8B,NI:CR:CR),,           +10*GHSERNI+20*GHSERCR
$            +258130-254.715*T;,,                                     N 93Lee4 !
$PAR  G(SIGMA_D8B,NI:CR:CR),,           +10*GHSERNI+20*GHSERCR
$            +240000-254.715*T;,,                                     N 16Hal4 !
$PAR  G(SIGMA_D8B,NI:CR:NI),,           +10*GHSERNI+4*GHSERCR+16*GBCCNI
$            +175400;,,                                               N 88Gus6 !
$
$PAR  G(SIGMA_OLD,NI:CR:CR),,           +8*GHSERNI+22*GHSERCR
$            +173460-188*T;,,                                         N 88Gus6 !
$PAR  G(SIGMA_OLD,NI:CR:CR),,           +8*GHSERNI+22*GHSERCR
$            +221157-227*T;,,                                         N 93Lee4 !
$PAR  G(SIGMA_OLD,NI:CR:NI),,           +8*GHSERNI+4*GHSERCR+18*GBCCNI
$            +175400;,,                                               N 88Gus6 !
$
 FUNCTION UFCRNI    298.15  -1980;                                     6000 N !
 FUNCTION USCRNI    298.15  +UFCRNI;                                   6000 N !
 FUNCTION GFCRNI3   298.15  +3*UFCRNI;                                 6000 N !
 FUNCTION GFCR2NI2  298.15  +4*UFCRNI;                                 6000 N !
 FUNCTION GFCR3NI   298.15  +3*UFCRNI;                                 6000 N !
$ ------------------------------------------------------------------------------
$
 ASSESSED_SYSTEM
  CR-NI(TDB -* +LIQ +BCC_A2 +FCC_A1 +CRNI2 ;P3 TMM:300/2500 *) !
$
$
 LIST-OF-REFERENCE
 NUMBER  SOURCE
  Null   'Unknown source'
  Lin    'Linear combination of lattice stabilities'
  Same   'Same or similar interaction as in the corresponding stable phase'
  86Din  'A.T. Dinsdale, T.G. Chart, NPL, unpublished, 1986; Cr-Ni'
  88Gus4 'P. Gustafson, Metall. Trans. A, 19A, 2531-46(1988); Cr-Fe-W'
  88Gus6 'P. Gustafson, Calphad, 11, 277-92(1987); Cr-Ni-W'
  91Din  'A.T. Dinsdale, Calphad, 15, 317-425(1991).'
  93Lee4 'B.-J. Lee, Taehan Kumsok Hakhoechi, 31, 480-89(1993); Cr-Fe-Ni'
  95Dup  'N. Dupin, Thesis, LTPCM, France, 1995; Al-Cr-Ni'
  99Dup1 'N. Dupin, I. Ansara, Z. Metallkd., 90, 76-85(1999); Al-Ni'
  99Gho  'G. Ghosh, Metall. Mater. Trans. A, 30A, 1481-94(1999),
          SGTE unary database V.5.0, 2009; Ni'
  01Dup  'N. Dupin, I. Ansara, B. Sundman, Calphad, 25, 279-98(2001); Al-Cr-Ni'
  01Sun  'B. Sundman, fix to avoid BCC with just Va (in LB1-v2).'
  02Sun  'B. Sundman, default vacancy interaction in BCC, 2002'
  16Hal2 'B. Hallstedt, parameter to destabilise Va in B2_BCC, 2016'
  16Hal3 'B. Hallstedt, added reciprocal to fcc-ordering, 2016; Cr-Ni'
  16Tan  'F. Tang, B. Hallstedt, Calphad, 55, 260-69(2016); Cr-Ni'
!

File: data/databases/sgte-binary/CrNi-20Zha.tdb
$
$ Database for Cr-Ni from N. Zhao et al. 2020.
$
$ N. Zhao, W. Liu, J.-J. Wang, X.-G. Lu, L. Zhang, Calphad, 71, 101996(2020).
$
$ Dataset created 2021.04.25 by Bengt Hallstedt.
$
$ There are no thermodynamic parameters in the paper. They are only given in a
$ supplemental tdb.
$
$ Complete set of parameters for sigma phase with the 10:4:16 included.
$
$ ------------------------------------------------------------------------------
 TEMP-LIM 298.15 6000.00 !
$
$ELEMENT NAME  REF. STATE               ATOMIC MASS H298-H0    S298    !
$
 ELEMENT VA   VACUUM                      0.0          0.0      0.0    ! 
 ELEMENT CR   BCC_A2                     51.996     4050.0     23.5429 ! 
 ELEMENT NI   FCC_A1                     58.69      4787.0     29.7955 ! 
$ ------------------------------------------------------------------------------
$ Phase definitions
$
 PHASE LIQUID:L % 1 1 !
 CONST LIQUID:L : CR NI : !
$
$ Fcc (cF4, Fm-3m) and MeX (cF8, Fm-3m)
$
 PHASE FCC_A1 %A 2 1 1 !
 CONST FCC_A1 : CR NI% : VA : !
$
$ Bcc (cI2, Im-3m)
$
 PHASE BCC_A2 %B 2 1 3 !
 CONST BCC_A2 : CR% NI : VA : !
$
$ Hcp (hP2, P6_3/mmc) and Me2X (NiAs-type, hP4, P6_3/mmc, B8_1)
$
 PHASE HCP_A3 %A 2 1 0.5 !
 CONST HCP_A3 : CR NI : VA : !
$
$ Prototype MoPt2 (oP6, Immm)
$
 PHASE CRNI2 % 2 1 2 !
 CONST CRNI2 : CR% NI : CR NI% : !
$
$ Prototype CrFe (tP30, P4_2/mnm)
$
 PHASE SIGMA_D8B % 3 10 4 16 !
 CONST SIGMA_D8B : CR NI : CR NI : CR NI : !
$ ------------------------------------------------------------------------------
$ Defaults
$
 DEFINE-SYSTEM-DEFAULT ELEMENT 2 !
 DEFAULT-COM DEFINE_SYSTEM_ELEMENT VA !
 TYPE-DEF % SEQ * !
 TYPE-DEF A GES AMEND_PHASE_DESCRIPTION @ MAGNETIC -3 0.28 !
 TYPE-DEF B GES AMEND_PHASE_DESCRIPTION @ MAGNETIC -1 0.4 !
 FUNCTION ZERO      298.15  0;                                         6000 N !
 FUNCTION UN_ASS    298.15  0;                                         6000 N !
 FUNCTION R         298.15  +8.31451;                                  6000 N !
$ ------------------------------------------------------------------------------
$ Element data
$ ------------------------------------------------------------------------------
$ Cr
$
 PAR  G(BCC_A2,CR:VA),,                 +GHSERCR;,,                   N 91Din !
 PAR  TC(BCC_A2,CR:VA),,                 -311.50;,,                   N 91Din !
 PAR  BM(BCC_A2,CR:VA),,                   -0.008;,,                  N 91Din !
 PAR  G(FCC_A1,CR:VA),,                 +GHSERCR+7284+0.163*T;,,      N 91Din !
 PAR  TC(FCC_A1,CR:VA),,                -1109.00;,,                   N 91Din !
 PAR  BM(FCC_A1,CR:VA),,                   -2.46;,,                   N 91Din !
 PAR  G(HCP_A3,CR:VA),,                 +GHSERCR+4438;,,              N 91Din !
 PAR  TC(HCP_A3,CR:VA),,                -1109.00;,,                   N 91Din !
 PAR  BM(HCP_A3,CR:VA),,                   -2.46;,,                   N 91Din !
$PAR  G(CUB_A13,CR:VA),,                +GHSERCR+15899+0.6276*T;,,    N 91Din !
$PAR  G(CBCC_A12,CR:VA),,               +GHSERCR+11087+2.7196*T;,,    N 91Din !
 PAR  G(LIQUID,CR),,                    +GLIQCR;,,                    N 91Din !
$
 PAR  G(CRNI2,CR:CR),,                  +3*GHSCR+74421;,,             N 20Zha !
 PAR  G(SIGMA_D8B,CR:CR:CR),,           +30*GHCR+362300;,,            N 20Zha !
$
 FUNCTION GHSERCR   298.15  -8856.94+157.48*T-26.908*T*LN(T)
       +0.00189435*T**2-1.47721E-06*T**3+139250*T**(-1);
      2180.00  Y  -34869.344+344.18*T-50*T*LN(T)-2.88526E+32*T**(-9);
      6000.00  N !
 FUNCTION GLIQCR    298.15  +24339.955-11.420225*T+GHSERCR+2.37615E-21*T**7;
      2180.00  Y  -16459.984+335.616316*T-50*T*LN(T);
      6000.00  N !
 FUNCTION GFCCCR    298.15  +GHSERCR+7284+0.163*T;                     6000 N !
 FUNCTION GHCR      298.15  +GHSERCR-100-2.52*T;                       6000 N !
 FUNCTION GHSCR     298.15  +GHSERCR-6000-0.74*T;                      6000 N !
$ ------------------------------------------------------------------------------
$ Ni
$
$ FCC_A1 and LIQUID modified in unary 5.0 (slight change in upper T interval)
$ BCT_A5 added in unary 5.0
$
 PAR  G(FCC_A1,NI:VA),,                 +GHSERNI;                3000 N 91Din !
 PAR  TC(FCC_A1,NI:VA),,                  633.00;                3000 N 91Din !
 PAR  BM(FCC_A1,NI:VA),,                    0.52;                3000 N 91Din !
 PAR  G(BCC_A2,NI:VA),,                 +GHSERNI
             +8715.084-3.556*T;                                  3000 N 91Din !
 PAR  TC(BCC_A2,NI:VA),,                  575.00;                3000 N 91Din !
 PAR  BM(BCC_A2,NI:VA),,                    0.85;                3000 N 91Din !
 PAR  G(HCP_A3,NI:VA),,                 +GHSERNI+1046+1.255*T;   3000 N 91Din !
 PAR  TC(HCP_A3,NI:VA),,                  633.00;                3000 N 91Din !
 PAR  BM(HCP_A3,NI:VA),,                    0.52;                3000 N 91Din !
$PAR  G(BCT_A5,NI),,                    +GHSERNI+10023-4.556*T;  3000 N 99Gho !
$PAR  G(CUB_A13,NI:VA),,                +GHSERNI+2092;           3000 N 91Din !
$PAR  G(CBCC_A12,NI:VA),,               +GHSERNI+3556;           3000 N 91Din !
 PAR  G(LIQUID,NI),,                    +GLIQNI;                 3000 N 91Din !
$
 PAR  G(CRNI2,NI:NI),,                  +3*GHSNI+214;,,               N 20Zha !
 PAR  G(SIGMA_D8B,NI:NI:NI),,           +30*GHNI+400936;,,            N 20Zha !
$
 FUNCTION GHSERNI   298.15  -5179.159+117.854*T-22.096*T*LN(T)-0.0048407*T**2;
      1728.00  Y  -27840.62+279.134977*T-43.1*T*LN(T)+1.12754E+31*T**(-9);
      3000.00  N !
 FUNCTION GLIQNI    298.15  +16414.686-9.397*T+GHSERNI-3.82318E-21*T**7;
      1728.00  Y  -9549.817+268.597977*T-43.1*T*LN(T);
      3000.00  N !
 FUNCTION GBCCNI    298.15  +GHSERNI+8715.084-3.556*T;                 6000 N !
 FUNCTION GHNI      298.15  +GHSERNI-3800-5*T;                         6000 N !
 FUNCTION GHSNI     298.15  +GHSERNI+500+2*T;                          6000 N !
$
 FUNCTION B2NIVA    298.15  +162397.3-27.40575*T;                      6000 N !
 FUNCTION LB2NIVA   298.15  -64024.38+26.49419*T;                      6000 N !
$ ------------------------------------------------------------------------------
$ Binary system
$
$ N. Zhao, W. Liu, J.-J. Wang, X.-G. Lu, L. Zhang, Calphad, 71, 101996(2020).
$
$ Checked against paper and author's tdb. Checked at 6000 K.
$
$ There are no thermodynamic parameters in the paper. They are only given in a
$ supplemental tdb.
$
$ Complete set of parameters for sigma phase with the 10:4:16 included.
$
$ There is a barely visible shift in the bcc boundaries at high temperature,
$ probably because of vacancies included in bcc in the supplemental tdb.
$
 PAR  L(LIQUID,CR,NI;0),,               -15800+2.65*T;,,              N 20Zha !
 PAR  L(LIQUID,CR,NI;1),,               -250+2*T;,,                   N 20Zha !
$
 PAR  L(FCC_A1,CR,NI:VA;0),,            +8130-12.8*T;,,               N 20Zha !
 PAR  L(FCC_A1,CR,NI:VA;1),,            +33580-17.8*T;,,              N 20Zha !
 PAR  TC(FCC_A1,CR,NI:VA;0),,           -3605;,,                      N 86Din !
 PAR  BM(FCC_A1,CR,NI:VA;0),,              -1.91;,,                   N 86Din !
$
 PAR  L(BCC_A2,CR,NI:VA;0),,            +25059-16.7*T;,,              N 20Zha !
 PAR  L(BCC_A2,CR,NI:VA;1),,            +19000-2.7*T;,,               N 20Zha !
 PAR  TC(BCC_A2,CR,NI:VA;0),,           +2373;,,                      N 86Din !
 PAR  TC(BCC_A2,CR,NI:VA;1),,            +617;,,                      N 86Din !
 PAR  BM(BCC_A2,CR,NI:VA;0),,              +4;,,                      N 86Din !
$
 PAR  G(CRNI2,CR:NI),,                  +GHSCR+2*GHSNI-9550;,,        N 20Zha !
 PAR  G(CRNI2,NI:CR),,                  +GHSNI+2*GHSCR+47530;,,       N 20Zha !
$
$ Metastable
$
 PAR  L(HCP_A3,CR,NI:VA;0),,            +4000+1*T;,,                  N 20Zha !
 PAR  L(HCP_A3,CR,NI:VA;1),,            +6000;,,                      N 20Zha !
$
 PAR  G(SIGMA_D8B,CR:CR:NI),,           +14*GHCR+16*GHNI+271913;,,    N 20Zha !
 PAR  G(SIGMA_D8B,CR:NI:CR),,           +26*GHCR+4*GHNI+520426;,,     N 20Zha !
 PAR  G(SIGMA_D8B,CR:NI:NI),,           +10*GHCR+20*GHNI+264489;,,    N 20Zha !
 PAR  G(SIGMA_D8B,NI:CR:CR),,           +20*GHCR+10*GHNI
             +191249-35*T;,,                                          N 20Zha !
 PAR  G(SIGMA_D8B,NI:CR:NI),,           +4*GHCR+26*GHNI
             +255469-25*T;,,                                          N 20Zha !
 PAR  G(SIGMA_D8B,NI:NI:CR),,           +16*GHCR+14*GHNI+303371;,,    N 20Zha !
 PAR  L(SIGMA_D8B,NI:CR:CR,NI;0),,      +20000;,,                     N 20Zha !
$
 FUNCTION UFCRNI    298.15  -1980;                                     6000 N !
 FUNCTION USCRNI    298.15  +UFCRNI;                                   6000 N !
 FUNCTION GFCRNI3   298.15  +3*UFCRNI;                                 6000 N !
 FUNCTION GFCR2NI2  298.15  +4*UFCRNI;                                 6000 N !
 FUNCTION GFCR3NI   298.15  +3*UFCRNI;                                 6000 N !
$ ------------------------------------------------------------------------------
$
 ASSESSED_SYSTEM
  CR-NI(TDB -* +LIQ +BCC_A2 +FCC_A1 +CRNI2 ;P3 TMM:300/2500 *) !
$
$
 LIST-OF-REFERENCE
 NUMBER  SOURCE
  Null   'Unknown source'
  Lin    'Linear combination of lattice stabilities'
  Same   'Same or similar interaction as in the corresponding stable phase'
  86Din  'A.T. Dinsdale, T.G. Chart, NPL, unpublished, 1986; Cr-Ni'
  91Din  'A.T. Dinsdale, Calphad, 15, 317-425(1991).'
  99Gho  'G. Ghosh, Metall. Mater. Trans. A, 30A, 1481-94(1999),
          SGTE unary database V.5.0, 2009; Ni'
  20Zha  'N. Zhao, W. Liu, J.-J. Wang, X.-G. Lu, L. Zhang,
          Calphad, 71, 101996(2020); Cr-Ni'
!
