Repository: orchid-calphad/orchid-project.org

# orchid-project.org

Website and released data of **ORCHID** (Open Repository for CALPHAD Hypotheses, Intelligence, and Discovery),
served by GitHub Pages at https://orchid-project.org. Releases are archived on Zenodo (one DOI per version).

- `index.html`, `catalog/`, `best-practices.html` — static, self-contained pages (generated in the ORCHID tooling).
- `data/` — released data: catalog, redistributable TDB files, convex hulls. Licences: `data/LICENSES.md`, `data/NOTICE.md`.
- `llms.txt`, `data/croissant.json`, `CITATION.cff`, `.zenodo.json` — machine-readable metadata.

Only data with clear redistribution rights are published.

File: data/databases/sgte-binary/CrNi-24Per.tdb
$
$ Database for Cr-Ni from J.C. Pereira dos Santos et al. 2024.
$
$ J.C. Pereira dos Santos, S. Griesemer, N. Dupin, U.R. Kattner, C. Liu,
$ D. Ivanova, T. Hammerschmidt, S.G. Fries, C. Wolverton, C.E. Campbell,
$ J. Phase Equilib. Diffus., 45, 330-57(2024).
$
$ Dataset created 2023.11.20 by Bengt Hallstedt.
$
$ Sigma added to 92Lee using a 5-sl EBEF add-on model.
$
$ ------------------------------------------------------------------------------
 TEMP-LIM 298.15 6000.00 !
$
$ELEMENT NAME  REF. STATE               ATOMIC MASS H298-H0    S298    !
$
 ELEMENT VA   VACUUM                      0.0          0.0      0.0    ! 
 ELEMENT CR   BCC_A2                     51.996     4050.0     23.5429 ! 
 ELEMENT NI   FCC_A1                     58.69      4787.0     29.7955 ! 
$ ------------------------------------------------------------------------------
$ Phase definitions
$
 PHASE LIQUID:L % 1 1 !
 CONST LIQUID:L : CR NI : !
$
$ Fcc (cF4, Fm-3m) and MeX (cF8, Fm-3m)
$
 PHASE FCC_A1 %A 2 1 1 !
 CONST FCC_A1 : CR NI% : VA : !
$
$ Bcc (cI2, Im-3m)
$
 PHASE BCC_A2 %B 2 1 3 !
 CONST BCC_A2 : CR% NI : VA : !
$
$ Hcp (hP2, P6_3/mmc) and Me2X (NiAs-type, hP4, P6_3/mmc, B8_1)
$
 PHASE HCP_A3 %A 2 1 0.5 !
 CONST HCP_A3 : CR NI : VA : !
$
$ Disordered contribution to SIGMA_D8B
$
 PHASE DIS_SIG %A 1 1 !
 CONST DIS_SIG : CR NI : !
$
$ Prototype CrFe (tP30, P4_2/mnm)
$
 PHASE SIGMA_D8B %AS 5 2 4 8 8 8 !
 CONST SIGMA_D8B : CR NI : CR NI : CR NI : CR NI : CR NI : !
$ ------------------------------------------------------------------------------
$ Defaults
$
 DEFINE-SYSTEM-DEFAULT ELEMENT 2 !
 DEFAULT-COM DEFINE_SYSTEM_ELEMENT VA !
 TYPE-DEF % SEQ * !
 TYPE-DEF A GES AMEND_PHASE_DESCRIPTION @ MAGNETIC -3 0.28 !
 TYPE-DEF B GES AMEND_PHASE_DESCRIPTION @ MAGNETIC -1 0.4 !
 TYPE-DEF S GES AMEND_PHASE_DESCRIPTION SIGMA_D8B NEVER_DIS DIS_SIG !
 FUNCTION ZERO      298.15  0;                                         6000 N !
 FUNCTION UN_ASS    298.15  0;                                         6000 N !
 FUNCTION R         298.15  +8.31451;                                  6000 N !
$ ------------------------------------------------------------------------------
$ Element data
$ ------------------------------------------------------------------------------
$ Cr
$
 PAR  G(BCC_A2,CR:VA),,                 +GHSERCR;,,                   N 91Din !
 PAR  TC(BCC_A2,CR:VA),,                 -311.50;,,                   N 91Din !
 PAR  BMAG(BCC_A2,CR:VA),,                 -0.008;,,                  N 91Din !
 PAR  G(FCC_A1,CR:VA),,                 +GHSERCR+7284+0.163*T;,,      N 91Din !
 PAR  TC(FCC_A1,CR:VA),,                -1109.00;,,                   N 91Din !
 PAR  BMAG(FCC_A1,CR:VA),,                 -2.46;,,                   N 91Din !
 PAR  G(HCP_A3,CR:VA),,                 +GHSERCR+4438;,,              N 91Din !
 PAR  TC(HCP_A3,CR:VA),,                -1109.00;,,                   N 91Din !
 PAR  BMAG(HCP_A3,CR:VA),,                 -2.46;,,                   N 91Din !
$PAR  G(CUB_A13,CR:VA),,                +GHSERCR+15899+0.6276*T;,,    N 91Din !
$PAR  G(CBCC_A12,CR:VA),,               +GHSERCR+11087+2.7196*T;,,    N 91Din !
 PAR  G(LIQUID,CR),,                    +GLIQCR;,,                    N 91Din !
$
 PAR  G(DIS_SIG,CR),,                   +GHSERCR+12299.3-3*T;,,       N 24Per !
$
 FUNCTION GHSERCR   298.15  -8856.94+157.48*T-26.908*T*LN(T)
       +0.00189435*T**2-1.47721E-06*T**3+139250*T**(-1);
      2180.00  Y  -34869.344+344.18*T-50*T*LN(T)-2.88526E+32*T**(-9);
      6000.00  N !
 FUNCTION GLIQCR    298.15  +24339.955-11.420225*T+GHSERCR+2.37615E-21*T**7;
      2180.00  Y  -16459.984+335.616316*T-50*T*LN(T);
      6000.00  N !
 FUNCTION GFCCCR    298.15  +GHSERCR+7284+0.163*T;                     6000 N !
$ ------------------------------------------------------------------------------
$ Ni
$
$ FCC_A1 and LIQUID modified in unary 5.0 (slight change in upper T interval)
$ BCT_A5 added in unary 5.0
$
 PAR  G(FCC_A1,NI:VA),,                 +GHSERNI;                3000 N 91Din !
 PAR  TC(FCC_A1,NI:VA),,                  633.00;                3000 N 91Din !
 PAR  BMAG(FCC_A1,NI:VA),,                  0.52;                3000 N 91Din !
 PAR  G(BCC_A2,NI:VA),,                 +GHSERNI
             +8715.084-3.556*T;                                  3000 N 91Din !
 PAR  TC(BCC_A2,NI:VA),,                  575.00;                3000 N 91Din !
 PAR  BMAG(BCC_A2,NI:VA),,                  0.85;                3000 N 91Din !
 PAR  G(HCP_A3,NI:VA),,                 +GHSERNI+1046+1.255*T;   3000 N 91Din !
 PAR  TC(HCP_A3,NI:VA),,                  633.00;                3000 N 91Din !
 PAR  BMAG(HCP_A3,NI:VA),,                  0.52;                3000 N 91Din !
$PAR  G(BCT_A5,NI),,                    +GHSERNI+10023-4.556*T;  3000 N 99Gho !
$PAR  G(CUB_A13,NI:VA),,                +GHSERNI+2092;           3000 N 91Din !
$PAR  G(CBCC_A12,NI:VA),,               +GHSERNI+3556;           3000 N 91Din !
 PAR  G(LIQUID,NI),,                    +GLIQNI;                 3000 N 91Din !
$
 PAR  G(DIS_SIG,NI),,                   +GHSERNI+9302.69+6*T;,,       N 24Per !
 PAR  TC(DIS_SIG,NI),,                    604.01;,,                   N 24Per !
 PAR  BMAG(DIS_SIG,NI),,                    0.58;,,                   N 24Per !
$
 FUNCTION GHSERNI   298.15  -5179.159+117.854*T-22.096*T*LN(T)-0.0048407*T**2;
      1728.00  Y  -27840.62+279.134977*T-43.1*T*LN(T)+1.12754E+31*T**(-9);
      3000.00  N !
 FUNCTION GLIQNI    298.15  +16414.686-9.397*T+GHSERNI-3.82318E-21*T**7;
      1728.00  Y  -9549.817+268.597977*T-43.1*T*LN(T);
      3000.00  N !
 FUNCTION GBCCNI    298.15  +GHSERNI+8715.084-3.556*T;                 6000 N !
$ ------------------------------------------------------------------------------
$ Binary system
$
$ J.C. Pereira dos Santos, S. Griesemer, N. Dupin, U.R. Kattner, C. Liu,
$ D. Ivanova, T. Hammerschmidt, S.G. Fries, C. Wolverton, C.E. Campbell,
$ J. Phase Equilib. Diffus., 45, 330-57(2024).
$
$ Checked against paper and author's tdb. Checked at 6000 K.
$
$ Sigma added to 92Lee using a 5-sl EBEF add-on model.
$
 PAR  L(LIQUID,CR,NI;0),,               +318-7.3318*T;,,              N 92Lee !
 PAR  L(LIQUID,CR,NI;1),,               +16941-6.3696*T;,,            N 92Lee !
$
 PAR  L(FCC_A1,CR,NI:VA;0),,            +8030-12.8801*T;,,            N 92Lee !
 PAR  L(FCC_A1,CR,NI:VA;1),,            +33080-16.0362*T;,,           N 92Lee !
 PAR  TC(FCC_A1,CR,NI:VA;0),,           -3605;,,                      N 86Din !
 PAR  BMAG(FCC_A1,CR,NI:VA;0),,            -1.91;,,                   N 86Din !
$
 PAR  L(BCC_A2,CR,NI:VA;0),,            +17170-11.8199*T;,,           N 92Lee !
 PAR  L(BCC_A2,CR,NI:VA;1),,            +34418-11.8577*T;,,           N 92Lee !
 PAR  TC(BCC_A2,CR,NI:VA;0),,           +2373;,,                      N 86Din !
 PAR  TC(BCC_A2,CR,NI:VA;1),,            +617;,,                      N 86Din !
 PAR  BMAG(BCC_A2,CR,NI:VA;0),,            +4;,,                      N 86Din !
$
$ Metastable
$
 PAR  L(HCP_A3,CR,NI:VA;0),,            +10030-12.8801*T;,,           N 24Per !
 PAR  L(HCP_A3,CR,NI:VA;1),,            +33080-16.0362*T;,,           N 24Per !
 PAR  TC(HCP_A3,CR,NI:VA;0),,           -3605;,,                      N 24Per !
 PAR  BMAG(HCP_A3,CR,NI:VA;0),,            -1.91;,,                   N 24Per !
$
 PAR  L(DIS_SIG,CR,NI;0),,              -24500;,,                     N 24Per !
$
 PAR  G(SIGMA_D8B,CR:NI:*:*:*),,        +21081.62;,,                  N 24Per !
 PAR  G(SIGMA_D8B,CR:*:NI:*:*),,        -9124.49;,,                   N 24Per !
 PAR  G(SIGMA_D8B,CR:*:*:NI:*),,        +761.78;,,                    N 24Per !
 PAR  G(SIGMA_D8B,CR:*:*:*:NI),,        -21716.06;,,                  N 24Per !
 PAR  G(SIGMA_D8B,*:CR:NI:*:*),,        +23951.96;,,                  N 24Per !
 PAR  G(SIGMA_D8B,*:CR:*:NI:*),,        -35489.69;,,                  N 24Per !
 PAR  G(SIGMA_D8B,*:CR:*:*:NI),,        +1721.74;,,                   N 24Per !
 PAR  G(SIGMA_D8B,*:*:CR:NI:*),,        -44384.31;,,                  N 24Per !
 PAR  G(SIGMA_D8B,*:*:CR:*:NI),,        +69872.83;,,                  N 24Per !
 PAR  G(SIGMA_D8B,*:*:*:CR:NI),,        -61963.56;,,                  N 24Per !
 PAR  G(SIGMA_D8B,NI:CR:*:*:*),,        -3836.22;,,                   N 24Per !
 PAR  G(SIGMA_D8B,NI:*:CR:*:*),,        -32077.48;,,                  N 24Per !
 PAR  G(SIGMA_D8B,NI:*:*:CR:*),,        +9812.81;,,                   N 24Per !
 PAR  G(SIGMA_D8B,NI:*:*:*:CR),,        +3252.53;,,                   N 24Per !
 PAR  G(SIGMA_D8B,*:NI:CR:*:*),,        +33133.1;,,                   N 24Per !
 PAR  G(SIGMA_D8B,*:NI:*:CR:*),,        +25080.99;,,                  N 24Per !
 PAR  G(SIGMA_D8B,*:NI:*:*:CR),,        +17790.06;,,                  N 24Per !
 PAR  G(SIGMA_D8B,*:*:NI:CR:*),,        -12380.31;,,                  N 24Per !
 PAR  G(SIGMA_D8B,*:*:NI:*:CR),,        -73280.53;,,                  N 24Per !
 PAR  G(SIGMA_D8B,*:*:*:NI:CR),,        -53262.29;,,                  N 24Per !
$ ------------------------------------------------------------------------------
$
 ASSESSED_SYSTEM
  CR-NI(TDB -* +LIQ +BCC_A2 +FCC_A1 ;P3 TMM:300/2500 *) !
$
$
 LIST-OF-REFERENCE
 NUMBER  SOURCE
  Null   'Unknown source'
  Lin    'Linear combination of lattice stabilities'
  Same   'Same or similar interaction as in the corresponding stable phase'
  86Din  'A.T. Dinsdale, T.G. Chart, NPL, unpublished, 1986; Cr-Ni'
  91Din  'A.T. Dinsdale, Calphad, 15, 317-425(1991).'
  92Lee  'B.-J. Lee, Calphad, 16, 121-49(1992); Cr-Ni'
  99Gho  'G. Ghosh, Metall. Mater. Trans. A, 30A, 1481-94(1999),
          SGTE unary database V.5.0, 2009; Ni'
  24Per  'J.C. Pereira dos Santos, S. Griesemer, N. Dupin, U.R. Kattner, C. Liu,
          D. Ivanova, T. Hammerschmidt, S.G. Fries, C. Wolverton, C.E. Campbell,
          J. Phase Equilib. Diffus., 45, 330-57(2024); Cr-Ni'
!

File: data/databases/sgte-binary/CrNi-86Din.tdb
$
$ Database for Cr-Ni from A.T. Dinsdale and T.G. Chart 1986
$
$ A.T. Dinsdale, T.G. Chart, unpublished work, 1986.
$
$ Dataset created 2009.11.14 by Bengt Hallstedt.
$
$ ------------------------------------------------------------------------------
 TEMP-LIM 298.15 6000.00 !
$
$ELEMENT NAME  REF. STATE               ATOMIC MASS H298-H0    S298    !
$
 ELEMENT VA   VACUUM                      0.0          0.0      0.0    ! 
 ELEMENT CR   BCC_A2                     51.996     4050.0     23.5429 ! 
 ELEMENT NI   FCC_A1                     58.69      4787.0     29.7955 ! 
$ ------------------------------------------------------------------------------
$ Phase definitions
$
 PHASE LIQUID:L % 1 1 !
 CONST LIQUID:L : CR NI : !
$
$ Fcc (cF4, Fm-3m) and MeX (cF8, Fm-3m)
$
 PHASE FCC_A1 %A 2 1 1 !
 CONST FCC_A1 : CR NI% : VA : !
$
$ Bcc (cI2, Im-3m)
$
 PHASE BCC_A2 %B 2 1 3 !
 CONST BCC_A2 : CR% NI : VA : !
$ ------------------------------------------------------------------------------
$ Defaults
$
 DEFINE-SYSTEM-DEFAULT ELEMENT 2 !
 DEFAULT-COM DEFINE_SYSTEM_ELEMENT VA !
 TYPE-DEF % SEQ * !
 TYPE-DEF A GES AMEND_PHASE_DESCRIPTION @ MAGNETIC -3 0.28 !
 TYPE-DEF B GES AMEND_PHASE_DESCRIPTION @ MAGNETIC -1 0.4 !
 FUNCTION ZERO      298.15  0;                                         6000 N !
 FUNCTION UN_ASS    298.15  0;                                         6000 N !
 FUNCTION R         298.15  +8.31451;                                  6000 N !
$ ------------------------------------------------------------------------------
$ Element data
$ ------------------------------------------------------------------------------
$ Cr
$
 PAR  G(BCC_A2,CR:VA),,                 +GHSERCR;,,                   N 91Din !
 PAR  TC(BCC_A2,CR:VA),,                 -311.50;,,                   N 91Din !
 PAR  BM(BCC_A2,CR:VA),,                   -0.008;,,                  N 91Din !
 PAR  G(FCC_A1,CR:VA),,                 +GHSERCR+7284+0.163*T;,,      N 91Din !
 PAR  TC(FCC_A1,CR:VA),,                -1109.00;,,                   N 91Din !
 PAR  BM(FCC_A1,CR:VA),,                   -2.46;,,                   N 91Din !
$PAR  G(HCP_A3,CR:VA),,                 +GHSERCR+4438;,,              N 91Din !
$PAR  TC(HCP_A3,CR:VA),,                -1109.00;,,                   N 91Din !
$PAR  BM(HCP_A3,CR:VA),,                   -2.46;,,                   N 91Din !
$PAR  G(CUB_A13,CR:VA),,                +GHSERCR+15899+0.6276*T;,,    N 91Din !
$PAR  G(CBCC_A12,CR:VA),,               +GHSERCR+11087+2.7196*T;,,    N 91Din !
 PAR  G(LIQUID,CR),,                    +GLIQCR;,,                    N 91Din !
$
 FUNCTION GHSERCR   298.15  -8856.94+157.48*T-26.908*T*LN(T)
       +0.00189435*T**2-1.47721E-06*T**3+139250*T**(-1);
      2180.00  Y  -34869.344+344.18*T-50*T*LN(T)-2.88526E+32*T**(-9);
      6000.00  N !
 FUNCTION GLIQCR    298.15  +24339.955-11.420225*T+GHSERCR+2.37615E-21*T**7;
      2180.00  Y  -16459.984+335.616316*T-50*T*LN(T);
      6000.00  N !
 FUNCTION GFCCCR    298.15  +GHSERCR+7284+0.163*T;                     6000 N !
$ ------------------------------------------------------------------------------
$ Ni
$
$ FCC_A1 and LIQUID modified in unary 5.0 (slight change in upper T interval)
$ BCT_A5 added in unary 5.0
$
 PAR  G(FCC_A1,NI:VA),,                 +GHSERNI;                3000 N 91Din !
 PAR  TC(FCC_A1,NI:VA),,                  633.00;                3000 N 91Din !
 PAR  BM(FCC_A1,NI:VA),,                    0.52;                3000 N 91Din !
 PAR  G(BCC_A2,NI:VA),,                 +GHSERNI
             +8715.084-3.556*T;                                  3000 N 91Din !
 PAR  TC(BCC_A2,NI:VA),,                  575.00;                3000 N 91Din !
 PAR  BM(BCC_A2,NI:VA),,                    0.85;                3000 N 91Din !
$PAR  G(HCP_A3,NI:VA),,                 +GHSERNI+1046+1.255*T;   3000 N 91Din !
$PAR  TC(HCP_A3,NI:VA),,                  633.00;                3000 N 91Din !
$PAR  BM(HCP_A3,NI:VA),,                    0.52;                3000 N 91Din !
$PAR  G(BCT_A5,NI),,                    +GHSERNI+10023-4.556*T;  3000 N 99Gho !
$PAR  G(CUB_A13,NI:VA),,                +GHSERNI+2092;           3000 N 91Din !
$PAR  G(CBCC_A12,NI:VA),,               +GHSERNI+3556;           3000 N 91Din !
 PAR  G(LIQUID,NI),,                    +GLIQNI;                 3000 N 91Din !
$
 FUNCTION GHSERNI   298.15  -5179.159+117.854*T-22.096*T*LN(T)-0.0048407*T**2;
      1728.00  Y  -27840.62+279.134977*T-43.1*T*LN(T)+1.12754E+31*T**(-9);
      3000.00  N !
 FUNCTION GLIQNI    298.15  +16414.686-9.397*T+GHSERNI-3.82318E-21*T**7;
      1728.00  Y  -9549.817+268.597977*T-43.1*T*LN(T);
      3000.00  N !
 FUNCTION GBCCNI    298.15  +GHSERNI+8715.084-3.556*T;                 6000 N !
$ ------------------------------------------------------------------------------
$ Binary system
$
$ A.T. Dinsdale, T.G. Chart, unpublished work, 1986.
$
 PAR  L(LIQUID,CR,NI;0),,               -1276-5.3873*T;,,             N 86Din !
 PAR  L(LIQUID,CR,NI;1),,               +2699;,,                      N 86Din !
$
 PAR  L(FCC_A1,CR,NI:VA;0),,            +8347-12.1038*T;,,            N 86Din !
 PAR  L(FCC_A1,CR,NI:VA;1),,            +29895-16.3838*T;,,           N 86Din !
 PAR  TC(FCC_A1,CR,NI:VA;0),,           -3605;,,                      N 86Din !
 PAR  BM(FCC_A1,CR,NI:VA;0),,              -1.91;,,                   N 86Din !
$
 PAR  L(BCC_A2,CR,NI:VA;0),,            +21310-13.6585*T;,,           N 86Din !
 PAR  L(BCC_A2,CR,NI:VA;1),,            +25800-7.8927*T;,,            N 86Din !
 PAR  TC(BCC_A2,CR,NI:VA;0),,           +2373;,,                      N 86Din !
 PAR  TC(BCC_A2,CR,NI:VA;1),,            +617;,,                      N 86Din !
 PAR  BM(BCC_A2,CR,NI:VA;0),,              +4;,,                      N 86Din !
$ ------------------------------------------------------------------------------
$
 ASSESSED_SYSTEM
  CR-NI(TDB -* +LIQ +BCC_A2 +FCC_A1 ;P3 TMM:300/2500 *) !
$
$
 LIST-OF-REFERENCE
 NUMBER  SOURCE
  Null   'Unknown source'
  Lin    'Linear combination of lattice stabilities'
  REFLAV 'Laves phase convention: G(LAVES,X:X)=+3*GHSERXX+15000'
  86Din  'A.T. Dinsdale, T.G. Chart, unpublished work, 1986; Cr-Ni'
  91Din  'A.T. Dinsdale, Calphad, 15, 317-425(1991).'
  99Gho  'G. Ghosh, Metall. Mater. Trans. A, 30A, 1481-94(1999),
          SGTE unary database V.5.0, 2009; Ni'
!

File: data/databases/sgte-binary/CrNi-92Lee-LB.tdb
$
$ Database for Cr-Ni from B.-J. Lee 1992 (Included in LB Vol. 2)
$
$ B.-J. Lee, Calphad, 16, 121-49(1992).
$
$ Dataset created 2009.11.14 by Bengt Hallstedt.
$ 2020.12.25: Modified for use with GES6.
$
$ CRNI2 added by P.E.A. Turchi et al. 2006.
$
$ Metastable ordering in fcc and bcc and interaction in hcp from Dupin.
$ The hcp interaction changed to the same as for fcc. This makes hcp stable
$ in the binary; increased the regular term by 5 kJ.
$
$ ------------------------------------------------------------------------------
 TEMP-LIM 298.15 6000.00 !
$
$ELEMENT NAME  REF. STATE               ATOMIC MASS H298-H0    S298    !
$
 ELEMENT VA   VACUUM                      0.0          0.0      0.0    ! 
 ELEMENT CR   BCC_A2                     51.996     4050.0     23.5429 ! 
 ELEMENT NI   FCC_A1                     58.69      4787.0     29.7955 ! 
$ ------------------------------------------------------------------------------
$ Phase definitions
$
 PHASE LIQUID:L % 1 1 !
 CONST LIQUID:L : CR NI : !
$
$ Fcc (cF4, Fm-3m) and MeX (cF8, Fm-3m)
$
 PHASE FCC_A1 %A 2 1 1 !
 CONST FCC_A1 : CR NI% : VA : !
$
$ Disordered part of L12_FCC, identical to FCC_A1
$
 PHASE A1_FCC %A 2 1 1 !
 CONST A1_FCC : CR NI% : VA : !
$
$ Prototype AuCu3 (cP4, Pm-3m)
$
 PHASE L12_FCC %AY 3 0.75 0.25 1 !
 CONST L12_FCC : CR NI% : CR NI : VA :  !
$
$ Bcc (cI2, Im-3m)
$
 PHASE BCC_A2 %B 2 1 3 !
 CONST BCC_A2 : CR% NI : VA : !
$
$ Disordered part of B2_BCC, identical to BCC_A2 (except Va)
$
 PHASE A2_BCC %B 2 1 3 !
 CONST A2_BCC : CR% NI VA : VA : !
$
$ Prototype CsCl (cP2, Pm-3m)
$
 PHASE B2_BCC %BO 3 0.5 0.5 3 !
 CONST B2_BCC : CR NI VA : CR NI% VA : VA : !
$
$ Hcp (hP2, P6_3/mmc) and Me2X (NiAs-type, hP4, P6_3/mmc, B8_1)
$
 PHASE HCP_A3 %A 2 1 0.5 !
 CONST HCP_A3 : CR NI : VA : !
$
$ Prototype MoPt2 (oP6, Immm)
$
 PHASE CRNI2 % 2 1 2 !
 CONST CRNI2 : CR : NI : !
$ ------------------------------------------------------------------------------
$ Defaults
$
 DEFINE-SYSTEM-DEFAULT ELEMENT 2 !
 DEFAULT-COM DEFINE_SYSTEM_ELEMENT VA !
 TYPE-DEF % SEQ * !
 TYPE-DEF A GES AMEND_PHASE_DESCRIPTION @ MAGNETIC -3 0.28 !
 TYPE-DEF B GES AMEND_PHASE_DESCRIPTION @ MAGNETIC -1 0.4 !
 TYPE-DEF O GES AMEND_PHASE_DESCRIPTION B2_BCC DIS_PART A2_BCC !
 TYPE-DEF Y GES AMEND_PHASE_DESCRIPTION L12_FCC DIS_PART A1_FCC !
 DEFAULT-COM REJECT_PHASE L12_FCC B2_BCC A1_FCC A2_BCC !
 FUNCTION ZERO      298.15  0;                                         6000 N !
 FUNCTION UN_ASS    298.15  0;                                         6000 N !
 FUNCTION R         298.15  +8.31451;                                  6000 N !
$ ------------------------------------------------------------------------------
$ Element data
$ ------------------------------------------------------------------------------
$ Cr
$
 PAR  G(BCC_A2,CR:VA),,                 +GHSERCR;,,                   N 91Din !
 PAR  TC(BCC_A2,CR:VA),,                 -311.50;,,                   N 91Din !
 PAR  BM(BCC_A2,CR:VA),,                   -0.008;,,                  N 91Din !
 PAR  G(A2_BCC,CR:VA),,                 +GHSERCR;,,                   N 91Din !
 PAR  TC(A2_BCC,CR:VA),,                 -311.50;,,                   N 91Din !
 PAR  BM(A2_BCC,CR:VA),,                   -0.008;,,                  N 91Din !
 PAR  G(FCC_A1,CR:VA),,                 +GHSERCR+7284+0.163*T;,,      N 91Din !
 PAR  TC(FCC_A1,CR:VA),,                -1109.00;,,                   N 91Din !
 PAR  BM(FCC_A1,CR:VA),,                   -2.46;,,                   N 91Din !
 PAR  G(A1_FCC,CR:VA),,                 +GHSERCR+7284+0.163*T;,,      N 91Din !
 PAR  TC(A1_FCC,CR:VA),,                -1109.00;,,                   N 91Din !
 PAR  BM(A1_FCC,CR:VA),,                   -2.46;,,                   N 91Din !
 PAR  G(HCP_A3,CR:VA),,                 +GHSERCR+4438;,,              N 91Din !
 PAR  TC(HCP_A3,CR:VA),,                -1109.00;,,                   N 91Din !
 PAR  BM(HCP_A3,CR:VA),,                   -2.46;,,                   N 91Din !
$PAR  G(CUB_A13,CR:VA),,                +GHSERCR+15899+0.6276*T;,,    N 91Din !
$PAR  G(CBCC_A12,CR:VA),,               +GHSERCR+11087+2.7196*T;,,    N 91Din !
 PAR  G(LIQUID,CR),,                    +GLIQCR;,,                    N 91Din !
$
 PAR  L(A2_BCC,CR,VA:VA;0),,            +LB2VA;,,                     N 01Sun !
$
$PAR  G(CHI_A12,CR:CR:CR),,             +48*GFCCCR+10*GHSERCR
$            +109000+123*T;,,                                         N 88Gus4 !
$
 FUNCTION GHSERCR   298.15  -8856.94+157.48*T-26.908*T*LN(T)
       +0.00189435*T**2-1.47721E-06*T**3+139250*T**(-1);
      2180.00  Y  -34869.344+344.18*T-50*T*LN(T)-2.88526E+32*T**(-9);
      6000.00  N !
 FUNCTION GLIQCR    298.15  +24339.955-11.420225*T+GHSERCR+2.37615E-21*T**7;
      2180.00  Y  -16459.984+335.616316*T-50*T*LN(T);
      6000.00  N !
 FUNCTION GFCCCR    298.15  +GHSERCR+7284+0.163*T;                     6000 N !
$ ------------------------------------------------------------------------------
$ Ni
$
$ FCC_A1 and LIQUID modified in unary 5.0 (slight change in upper T interval)
$ BCT_A5 added in unary 5.0
$
 PAR  G(FCC_A1,NI:VA),,                 +GHSERNI;                3000 N 91Din !
 PAR  TC(FCC_A1,NI:VA),,                  633.00;                3000 N 91Din !
 PAR  BM(FCC_A1,NI:VA),,                    0.52;                3000 N 91Din !
 PAR  G(A1_FCC,NI:VA),,                 +GHSERNI;                3000 N 91Din !
 PAR  TC(A1_FCC,NI:VA),,                  633.00;                3000 N 91Din !
 PAR  BM(A1_FCC,NI:VA),,                    0.52;                3000 N 91Din !
 PAR  G(BCC_A2,NI:VA),,                 +GHSERNI
             +8715.084-3.556*T;                                  3000 N 91Din !
 PAR  TC(BCC_A2,NI:VA),,                  575.00;                3000 N 91Din !
 PAR  BM(BCC_A2,NI:VA),,                    0.85;                3000 N 91Din !
 PAR  G(A2_BCC,NI:VA),,                 +GHSERNI
             +8715.084-3.556*T;                                  3000 N 91Din !
 PAR  TC(A2_BCC,NI:VA),,                  575.00;                3000 N 91Din !
 PAR  BM(A2_BCC,NI:VA),,                    0.85;                3000 N 91Din !
 PAR  G(HCP_A3,NI:VA),,                 +GHSERNI+1046+1.255*T;   3000 N 91Din !
 PAR  TC(HCP_A3,NI:VA),,                  633.00;                3000 N 91Din !
 PAR  BM(HCP_A3,NI:VA),,                    0.52;                3000 N 91Din !
$PAR  G(BCT_A5,NI),,                    +GHSERNI+10023-4.556*T;  3000 N 99Gho !
$PAR  G(CUB_A13,NI:VA),,                +GHSERNI+2092;           3000 N 91Din !
$PAR  G(CBCC_A12,NI:VA),,               +GHSERNI+3556;           3000 N 91Din !
 PAR  G(LIQUID,NI),,                    +GLIQNI;                 3000 N 91Din !
$
 PAR  L(A2_BCC,NI,VA:VA;0),,            +B2NIVA+LB2NIVA;,,            N 99Dup !
 PAR  G(B2_BCC,VA:NI:VA),,              +0.5*B2NIVA-0.5*LB2NIVA;,,    N 99Dup !
 PAR  G(B2_BCC,NI:VA:VA),,              +0.5*B2NIVA-0.5*LB2NIVA;,,    N 99Dup !
$
 FUNCTION GHSERNI   298.15  -5179.159+117.854*T-22.096*T*LN(T)-0.0048407*T**2;
      1728.00  Y  -27840.62+279.134977*T-43.1*T*LN(T)+1.12754E+31*T**(-9);
      3000.00  N !
 FUNCTION GLIQNI    298.15  +16414.686-9.397*T+GHSERNI-3.82318E-21*T**7;
      1728.00  Y  -9549.817+268.597977*T-43.1*T*LN(T);
      3000.00  N !
 FUNCTION GBCCNI    298.15  +GHSERNI+8715.084-3.556*T;                 6000 N !
$
 FUNCTION B2NIVA    298.15  +162397.3-27.40575*T;                      6000 N !
 FUNCTION LB2NIVA   298.15  -64024.38+26.49419*T;                      6000 N !
$ ------------------------------------------------------------------------------
$ Va
$
 PAR  G(A2_BCC,VA:VA),,                 +ZERO;,,                      N 01Sun !
$PAR  L(A2_BCC,VA,*:VA;0),,             +LB2VA;,,                     N 01Sun !
$
 FUNCTION LB2VA     298.15  +100*T;                                    6000 N !
$ ------------------------------------------------------------------------------
$ Binary system
$
$ From B.-J. Lee 1992 (Included in LB Vol. 2).
$
$ B.-J. Lee, Calphad, 16, 121-49(1992).
$
$ CRNI2 added by P.E.A. Turchi et al. 2006.
$
$ Checked against LB and paper. Checked at 6000 K.
$
$ Metastable ordering in fcc and bcc and interaction in hcp from Dupin.
$ The hcp interaction changed to the same as for fcc. This makes hcp stable
$ in the binary; increased the regular term by 5 kJ.
$
 PAR  L(LIQUID,CR,NI;0),,               +318-7.3318*T;,,              N 92Lee !
 PAR  L(LIQUID,CR,NI;1),,               +16941-6.3696*T;,,            N 92Lee !
$
 PAR  L(FCC_A1,CR,NI:VA;0),,            +8030-12.8801*T;,,            N 92Lee !
 PAR  L(FCC_A1,CR,NI:VA;1),,            +33080-16.0362*T;,,           N 92Lee !
 PAR  TC(FCC_A1,CR,NI:VA;0),,           -3605;,,                      N 86Din !
 PAR  BM(FCC_A1,CR,NI:VA;0),,              -1.91;,,                   N 86Din !
 PAR  L(A1_FCC,CR,NI:VA;0),,            +8030-12.8801*T;,,            N 92Lee !
 PAR  L(A1_FCC,CR,NI:VA;1),,            +33080-16.0362*T;,,           N 92Lee !
 PAR  TC(A1_FCC,CR,NI:VA;0),,           -3605;,,                      N 86Din !
 PAR  BM(A1_FCC,CR,NI:VA;0),,              -1.91;,,                   N 86Din !
$
 PAR  G(L12_FCC,NI:CR:VA),,             +CRNI3;,,                     N 01Dup !
 PAR  G(L12_FCC,CR:NI:VA),,             +CR3NI;,,                     N 01Dup !
 PAR  L(L12_FCC,CR,NI:CR:VA;0),,        -1.5*CRNI3+1.5*CR2NI2
             +1.5*CR3NI;,,                                            N 01Dup !
 PAR  L(L12_FCC,CR,NI:NI:VA;0),,        +1.5*CRNI3+1.5*CR2NI2
             -1.5*CR3NI;,,                                            N 01Dup !
 PAR  L(L12_FCC,CR,NI:CR:VA;1),,        +0.5*CRNI3-1.5*CR2NI2
             +1.5*CR3NI;,,                                            N 01Dup !
 PAR  L(L12_FCC,CR,NI:NI:VA;1),,        -1.5*CRNI3+1.5*CR2NI2
             -0.5*CR3NI;,,                                            N 01Dup !
$
 PAR  L(BCC_A2,CR,NI:VA;0),,            +17170-11.8199*T;,,           N 92Lee !
 PAR  L(BCC_A2,CR,NI:VA;1),,            +34418-11.8577*T;,,           N 92Lee !
 PAR  TC(BCC_A2,CR,NI:VA;0),,           +2373;,,                      N 86Din !
 PAR  TC(BCC_A2,CR,NI:VA;1),,            +617;,,                      N 86Din !
 PAR  BM(BCC_A2,CR,NI:VA;0),,              +4;,,                      N 86Din !
 PAR  L(A2_BCC,CR,NI:VA;0),,            +17170-11.8199*T;,,           N 92Lee !
 PAR  L(A2_BCC,CR,NI:VA;1),,            +34418-11.8577*T;,,           N 92Lee !
 PAR  TC(A2_BCC,CR,NI:VA;0),,           +2373;,,                      N 86Din !
 PAR  TC(A2_BCC,CR,NI:VA;1),,            +617;,,                      N 86Din !
 PAR  BM(A2_BCC,CR,NI:VA;0),,              +4;,,                      N 86Din !
$
 PAR  G(B2_BCC,CR:NI:VA),,              +4000;,,                      N 01Dup !
 PAR  G(B2_BCC,NI:CR:VA),,              +4000;,,                      N 01Dup !
$
 PAR  G(CRNI2,CR:NI),,                  +GHSERCR+2*GHSERNI
             -7095-5.6*T;,,                                           N 06Tur !
$
$ Metastable
$
 PAR  L(HCP_A3,CR,NI:VA;0),,            +13030-12.8801*T;,,           N Same !
 PAR  L(HCP_A3,CR,NI:VA;1),,            +33080-16.0362*T;,,           N Same !
$PAR  L(HCP_A3,CR,NI:VA;0),,            +50000;,,                     N 95Dup !
 PAR  TC(HCP_A3,CR,NI:VA;0),,           -3605;,,                      N 95Dup !
 PAR  BM(HCP_A3,CR,NI:VA;0),,              -1.91;,,                   N 95Dup !
$
$PAR  G(CHI_A12,CR:CR:NI),,             +24*GFCCCR+10*GHSERCR
$            +24*GHSERNI;,,                                           N Lin !
$PAR  G(CHI_A12,NI:CR:CR),,             +24*GHSERNI+10*GHSERCR
$            +24*GFCCCR;,,                                            N Lin !
$PAR  G(CHI_A12,NI:CR:NI),,             +48*GHSERNI+10*GHSERCR;,,     N Lin !
$
$ NIST: Parameters need to be readjusted, provisionally 8-4-18 numbers used
$PAR  G(SIGMA_D8B,NI:CR:CR),,           +10*GHSERNI+20*GHSERCR
$            +221157-227*T;,,                                         N 93Lee4 !
$PAR  G(SIGMA_D8B,NI:CR:NI),,           +10*GHSERNI+4*GHSERCR+16*GBCCNI
$            +175400;,,                                               N 88Gus6 !
$
$PAR  G(SIGMA_OLD,NI:CR:CR),,           +8*GHSERNI+22*GHSERCR
$            +173460-188*T;,,                                         N 88Gus6 !
$PAR  G(SIGMA_OLD,NI:CR:CR),,           +8*GHSERNI+22*GHSERCR
$            +221157-227*T;,,                                         N 93Lee4 !
$PAR  G(SIGMA_OLD,NI:CR:NI),,           +8*GHSERNI+4*GHSERCR+18*GBCCNI
$            +175400;,,                                               N 88Gus6 !
$
 FUNCTION U1CRNI    298.15  -1980;                                     6000 N !
 FUNCTION CRNI3     298.15  +3*U1CRNI;                                 6000 N !
 FUNCTION CR2NI2    298.15  +4*U1CRNI;                                 6000 N !
 FUNCTION CR3NI     298.15  +3*U1CRNI;                                 6000 N !
$ ------------------------------------------------------------------------------
$
 ASSESSED_SYSTEM
  CR-NI(TDB -* +LIQ +BCC_A2 +FCC_A1 +CRNI2 ;P3 TMM:300/2500 *) !
$
$
 LIST-OF-REFERENCE
 NUMBER  SOURCE
  Null   'Unknown source'
  Lin    'Linear combination of lattice stabilities'
  Same   'Same or similar interaction as in the corresponding stable phase'
  86Din  'A.T. Dinsdale, T.G. Chart, NPL, unpublished, 1986; Cr-Ni'
  88Gus4 'P. Gustafson, Metall. Trans. A, 19A, 2531-46(1988); Cr-Fe-W'
  88Gus6 'P. Gustafson, Calphad, 11, 277-92(1987); Cr-Ni-W'
  91Din  'A.T. Dinsdale, Calphad, 15, 317-425(1991).'
  92Lee  'B.-J. Lee, Calphad, 16, 121-49(1992); Cr-Ni'
  93Lee4 'B.-J. Lee, Taehan Kumsok Hakhoechi, 31, 480-89(1993); Cr-Fe-Ni'
  95Dup  'N. Dupin, Thesis, LTPCM, France, 1995; Al-Cr-Ni'
  99Dup  'N. Dupin, I. Ansara, Z. Metallkd., 90, 76-85(1999); Al-Ni'
  99Gho  'G. Ghosh, Metall. Mater. Trans. A, 30A, 1481-94(1999),
          SGTE unary database V.5.0, 2009; Ni'
  01Dup  'N. Dupin, I. Ansara, B. Sundman, Calphad, 25, 279-98(2001); Al-Cr-Ni'
  01Sun  'B. Sundman, fix to avoid BCC with just Va (in LB1-v2).'
  06Tur  'P.E.A. Turchi, L. Kaufman, Z.-K. Liu,
          Calphad, 30, 70-87(2006); Cr-Ni'
!

File: data/databases/sgte-binary/CrO-06Pov.tdb
$
$ Database for Cr-O from E. Povoden et al. 2006
$
$ E. Povoden, A.N. Grundy, L.J. Gauckler,
$ J. Phase Equilib. Diffus., 27, 353-62(2006).
$
$ Dataset created 2009.11.14 by Bengt Hallstedt.
$ 2020.12.26: Modified for use with GES6.
$
$ The magnetic parameters for Cr2O3 should be multiplied by -3 since it is
$ antiferromegnetic.
$
$ CrO is a metastable phase with the NaCl structure, which appears to have been
$ produced in the form of thin films. It should then be modelled accordingly.
$ According to 06Pov2 experimental data are much better fitted when Cr is
$ dissolved as Cr+3 in MnO rather than Cr+2.
$
$ ------------------------------------------------------------------------------
 TEMP-LIM 298.15 6000.00 !
$
$ELEMENT NAME  REF. STATE               ATOMIC MASS H298-H0    S298    !
$
 ELEMENT /-   ELECTRON_GAS                0.0          0.0      0.0    ! 
 ELEMENT VA   VACUUM                      0.0          0.0      0.0    ! 
 ELEMENT CR   BCC_A2                     51.996     4050.0     23.5429 ! 
 ELEMENT O    1/2_MOLE_O2(G)             15.999     4341.0    102.52   ! 
$ ------------------------------------------------------------------------------
$ Species
$
 SPECIE  CR2                                CR2 !
 SPECIE  CR+2                               CR/+2 !
 SPECIE  CR+3                               CR/+3 !
 SPECIE  CR2O                               CR2O1 !
 SPECIE  CRO                                CR1O1 !
 SPECIE  CR2O2                              CR2O2 !
 SPECIE  CR2O3                              CR2O3 !
 SPECIE  CRO2                               CR1O2 !
 SPECIE  CRO3                               CR1O3 !
 SPECIE  O-2                                O/-2 !
 SPECIE  O2                                 O2 !
 SPECIE  O3                                 O3 !
$ ------------------------------------------------------------------------------
$ Phase definitions
$
 PHASE LIQUID:L % 1 1 !
 CONST LIQUID:L : CR : !
$
 PHASE ION:Y % 2 1 1 !
 CONST ION:Y : CR+2 CR+3 : O-2 VA : !
$
$ Fcc (cF4, Fm-3m) and MeX (cF8, Fm-3m)
$
 PHASE FCC_A1 %A 2 1 1 !
 CONST FCC_A1 : CR : VA : !
$
$ Bcc (cI2, Im-3m)
$
 PHASE BCC_A2 %B 2 1 3 !
 CONST BCC_A2 : CR : O VA% : !
$
$ Hcp (hP2, P6_3/mmc) and Me2X (NiAs-type, hP4, P6_3/mmc, B8_1)
$
 PHASE HCP_A3 %A 2 1 0.5 !
 CONST HCP_A3 : CR : VA : !
$
$ Prototype NaCl (cF8, Fm-3m), metastable?
$
 PHASE CRO_B1:I % 2 1 1 !
 CONST CRO_B1:I : CR+2 : O-2 : !
$
$ Prototype Al2MgO4 (cF56, Fd-3m)
$
 PHASE CR3O4_H11:I % 3 1 2 4 !
 CONST CR3O4_H11:I : CR+2 : CR+3 : O-2 : !
$
$ Prototype alpha-Al2O3 (hR10, R-3c), eskolaite
$
 PHASE CR2O3_D51:I % 3 2 1 3 !
 CONST CR2O3_D51:I : CR+2 CR+3% : CR+3 VA% : O-2 : !
$
 PHASE O2GAS % 1 1 !
 CONST O2GAS : O2 :!
$
 PHASE GAS:G % 1 1 !
 CONST GAS:G : CR CR2 CR2O CRO CR2O2 CR2O3 CRO2 CRO3 O O2 O3 : !
$ ------------------------------------------------------------------------------
$ Defaults
$
 DEFINE-SYSTEM-DEFAULT ELEMENT 2 !
 DEFAULT-COM DEFINE_SYSTEM_ELEMENT VA /- !
 TYPE-DEF % SEQ * !
 TYPE-DEF A GES AMEND_PHASE_DESCRIPTION @ MAGNETIC -3 0.28 !
 TYPE-DEF B GES AMEND_PHASE_DESCRIPTION @ MAGNETIC -1 0.4 !
 DEFAULT-COM REJECT_PHASE LIQUID !
 FUNCTION ZERO      298.15  0;                                         6000 N !
 FUNCTION UN_ASS    298.15  0;                                         6000 N !
 FUNCTION R         298.15  +8.31451;                                  6000 N !
 FUNCTION RTLNP     298.15  +8.31451*T*LN(1E-05*P);                    6000 N !
$ ------------------------------------------------------------------------------
$ Element data
$ ------------------------------------------------------------------------------
$ Cr
$
 PAR  G(BCC_A2,CR:VA),,                 +GHSERCR;,,                   N 91Din !
 PAR  TC(BCC_A2,CR:VA),,                 -311.50;,,                   N 91Din !
 PAR  BM(BCC_A2,CR:VA),,                   -0.008;,,                  N 91Din !
 PAR  G(FCC_A1,CR:VA),,                 +GHSERCR+7284+0.163*T;,,      N 91Din !
 PAR  TC(FCC_A1,CR:VA),,                -1109.00;,,                   N 91Din !
 PAR  BM(FCC_A1,CR:VA),,                   -2.46;,,                   N 91Din !
 PAR  G(HCP_A3,CR:VA),,                 +GHSERCR+4438;,,              N 91Din !
 PAR  TC(HCP_A3,CR:VA),,                -1109.00;,,                   N 91Din !
 PAR  BM(HCP_A3,CR:VA),,                   -2.46;,,                   N 91Din !
$PAR  G(CBCC_A12,CR:VA),,               +GHSERCR+11087+2.7196*T;,,    N 91Din !
$PAR  G(CUB_A13,CR:VA),,                +GHSERCR+15899+0.6276*T;,,    N 91Din !
 PAR  G(LIQUID,CR),,                    +GLIQCR;,,                    N 91Din !
$
 PAR  G(ION,CR+2:VA),,                  +GLIQCR;,,                    N 91Din !
 PAR  G(ION,CR+3:VA),,                  +2*GLIQCR+GLCR2O3-3*GLCRO;,,  N 06Pov1 !
$
 PAR  G(GAS,CR),,                       +F7454T+RTLNP;,,              N 97SUB !
 PAR  G(GAS,CR2),,                      +F7735T+RTLNP;,,              N 97SUB !
$
 FUNCTION GHSERCR   298.15  -8856.94+157.48*T-26.908*T*LN(T)
       +0.00189435*T**2-1.47721E-06*T**3+139250*T**(-1);
      2180.00  Y  -34869.344+344.18*T-50*T*LN(T)-2.88526E+32*T**(-9);
      6000.00  N !
 FUNCTION GLIQCR    298.15  +24339.955-11.420225*T+GHSERCR+2.37615E-21*T**7;
      2180.00  Y  -16459.984+335.616316*T-50*T*LN(T);
      6000.00  N !
 FUNCTION GFCCCR    298.15  +GHSERCR+7284+0.163*T;                     6000 N !
$ Cr (g)
 FUNCTION F7454T    298.15  +390765.331-31.5192154*T-21.36083*T*LN(T)
       +7.253215E-04*T**2-1.588679E-07*T**3+10285.15*T**(-1);
      1100.00  Y  +393886.928-44.107465*T-19.96003*T*LN(T)
       +0.001513089*T**2-4.23648333E-07*T**3-722515*T**(-1);
      2000.00  Y  +421372.003-231.888524*T+5.362886*T*LN(T)
       -0.00848877*T**2+2.984635E-07*T**3-6015405*T**(-1);
      3300.00  Y  +305164.698+251.019831*T-55.20304*T*LN(T)
       +0.005324585*T**2-2.850405E-07*T**3+34951485*T**(-1);
      5100.00  Y  +1069921.1-1708.93262*T+175.0508*T*LN(T)
       -0.025574185*T**2+4.94447E-07*T**3-4.4276355E+08*T**(-1);
      7600.00  Y  -871952.838+1686.47356*T-204.5589*T*LN(T)
       +0.007475225*T**2-4.618745E-08*T**3+1.423504E+09*T**(-1);
     10000.00  N !
$ Cr2 (g)
 FUNCTION F7735T    298.15  +598511.402+41.5353219*T-40.56798*T*LN(T)
       +0.004961847*T**2-1.61216717E-06*T**3+154422.85*T**(-1);
       800.00  Y  +613345.232-104.20799*T-19.7643*T*LN(T)
       -0.007085085*T**2-4.69883E-07*T**3-1738066.5*T**(-1);
      1400.00  Y  +642608.843-369.286259*T+17.64743*T*LN(T)
       -0.02767321*T**2+1.605906E-06*T**3-5831655*T**(-1);
      2300.00  Y  +553119.895+159.188556*T-52.07969*T*LN(T)
       -0.004229401*T**2+1.5939925E-07*T**3+14793625*T**(-1);
      3900.00  Y  +347492.339+623.137624*T-105.0428*T*LN(T)
       +3.9699545E-04*T**2+1.51783483E-07*T**3+1.4843765E+08*T**(-1);
      5800.00  Y  -484185.055+2598.25559*T-334.7145*T*LN(T)
       +0.028597625*T**2-4.97520167E-07*T**3+7.135805E+08*T**(-1);
      6000.00  N !
$ ------------------------------------------------------------------------------
$ O
$
$ GHSEROO modified in unary 3.0
$
 PAR  G(O2GAS,O2),,                     +2*GHSEROO+RTLNP;,,           N 91Din !
$
 PAR  G(GAS,O),,                        +F7397T+RTLNP;,,              N 92SUB !
 PAR  G(GAS,O2),,                       +2*GHSEROO+RTLNP;,,           N 91Din !
 PAR  G(GAS,O3),,                       +F7683T+RTLNP;,,              N 92SUB !
$
$PAR  G(HALITE_B1,VA:O-2),,             +ZERO;,,                      N 91Sun !
$PAR  G(MNO_B1,VA:O-2),,                +ZERO;,,                      N 03Gru !
$PAR  G(O_PRV,VA:VA:O-2),,              +GVVV+3*GHSEROO;,,            N 05Gru !
$PAR  G(R_PRV,VA:VA:O-2),,              +GVVV+3*GHSEROO;,,            N 05Gru !
$
 FUNCTION GSOLOO    298.15  +GHSEROO+65*T;                             6000 N !
$ 1/2 O2(g)
 FUNCTION GHSEROO   298.15  -3480.87-25.503038*T-11.1355*T*LN(T)
       -0.005098875*T**2+6.61845833E-07*T**3-38365*T**(-1);
      1000.00  Y  -6568.763+12.659879*T-16.8138*T*LN(T)
       -5.957975E-04*T**2+6.781E-09*T**3+262905*T**(-1);
      3300.00  Y  -13986.728+31.259624*T-18.9536*T*LN(T)
       -4.25243E-04*T**2+1.0721E-08*T**3+4383200*T**(-1);
      6000.00  N !
$ O(g)
 FUNCTION F7397T    298.15  +243206.529-42897.0876*T**(-1)-20.7513421*T
       -21.0155542*T*LN(T)+1.26870532E-04*T**2-1.23131285E-08*T**3;
      2950.00  Y  +252301.473-3973170.33*T**(-1)-51.974853*T
       -17.2118798*T*LN(T)-5.41356254E-04*T**2+7.64520703E-09*T**3;
      6000.00  N !
$ O3(g)
 FUNCTION F7683T    298.15  +133772.042-11328.9959*T**(-1)-84.8602165*T
       -19.8314069*T*LN(T)-0.0392015696*T**2+7.90727187E-06*T**3;  
       600.00  Y  +120765.524+997137.156*T**(-1)+120.113376*T
       -51.8410152*T*LN(T)-0.00353983136*T**2+3.20640143E-07*T**3;
      1500.00  Y  +115412.196+1878139.02*T**(-1)+164.679664*T
       -58.069736*T*LN(T)-2.84399032E-04*T**2+5.95650279E-10*T**3;
      6000.00  N !
$ ------------------------------------------------------------------------------
$ Binary system
$
$ E. Povoden, A.N. Grundy, L.J. Gauckler,
$ J. Phase Equilib. Diffus., 27, 353-62(2006).
$
$ Checked against paper.
$
$ The magnetic parameters for Cr2O3 should be multiplied by -3 since it is
$ antiferromegnetic.
$
$ CrO is a metastable phase with the NaCl structure, which appears to have been
$ produced in the form of thin films. It should then be modelled accordingly.
$ According to 06Pov2 experimental data are much better fitted when Cr is
$ dissolved as Cr+3 in MnO rather than Cr+2.
$
 PAR  G(ION,CR+3:O-2),,                 +GLCR2O3;,,                   N 06Pov1 !
 PAR  G(ION,CR+2:O-2),,                 +2*GLCRO;,,                   N 06Pov1 !
 PAR  L(ION,CR+2:O-2,VA;0),,            +121000;,,                    N 06Pov1 !
 PAR  L(ION,CR+3:O-2,VA;0),,            +121000;,,                    N 06Pov1 !
$
 PAR  G(BCC_A2,CR:O),,                  +GHSERCR+3*GHSEROO
             +243*T;,,                                                N 06Pov1 !
 PAR  L(BCC_A2,CR:O,VA;0),,             -709542;,,                    N 06Pov1 !
$ Bcc with 1.5 interstitial sites
$PAR  G(BCC_A2,CR:O),,                  +GHSERCR+1.5*GHSEROO
$            +113.17755*T;,,                                          N 09Pov1 !
$PAR  L(BCC_A2,CR:O,VA;0),,             -355151.422;,,                N 09Pov1 !
$
 PAR  G(CR3O4_H11,CR+2:CR+3:O-2),,      +GCR3O4;,,                    N 06Pov1 !
$
 PAR  G(CR2O3_D51,CR+3:VA:O-2),,        +GCR2O3;,,                    N 06Pov1 !
 PAR  TC(CR2O3_D51,CR+3:VA:O-2),,         308.6;,,                    N 06Pov1 !
 PAR  BM(CR2O3_D51,CR+3:VA:O-2),,           3.0;,,                    N 06Pov1 !
 PAR  G(CR2O3_D51,CR+2:VA:O-2),,        +GCRO0-0.666667*GHSERCR
             -5.2923*T;,,                                             N 06Pov1 !
 PAR  TC(CR2O3_D51,CR+2:VA:O-2),,         308.6;,,                    N 06Pov1 !
 PAR  BM(CR2O3_D51,CR+2:VA:O-2),,           3.0;,,                    N 06Pov1 !
 PAR  G(CR2O3_D51,CR+3:CR+3:O-2),,      +GCR2O3+GHSERCR;,,            N 06Pov1 !
 PAR  TC(CR2O3_D51,CR+3:CR+3:O-2),,       308.6;,,                    N 06Pov1 !
 PAR  BM(CR2O3_D51,CR+3:CR+3:O-2),,         3.0;,,                    N 06Pov1 !
 PAR  G(CR2O3_D51,CR+2:CR+3:O-2),,      +GCRO0+0.333333*GHSERCR
             -5.2923*T;,,                                             N 06Pov1 !
 PAR  TC(CR2O3_D51,CR+2:CR+3:O-2),,       308.6;,,                    N 06Pov1 !
 PAR  BM(CR2O3_D51,CR+2:CR+3:O-2),,         3.0;,,                    N 06Pov1 !
$
 PAR  G(GAS,CR2O),,                     +F7758T+RTLNP;,,              N 97SUB !
 PAR  G(GAS,CRO),,                      +F7677T+RTLNP;,,              N 97SUB !
 PAR  G(GAS,CR2O2),,                    +F7762T+RTLNP;,,              N 97SUB !
 PAR  G(GAS,CR2O3),,                    +F7772T+RTLNP;,,              N 97SUB !
 PAR  G(GAS,CRO2),,                     +F7685T+RTLNP;,,              N 97SUB !
 PAR  G(GAS,CRO3),,                     +F7693T+RTLNP;,,              N 97SUB !
$
$ Metastable
$
 PAR  G(CRO_B1,CR+2:O-2),,              +GCR1O1;,,                    N 06Pov1 !
$
$PAR  G(MNO_B1,CR+3:O-2),,              +0.5*GCR2O3
$            +71549.3-7.93845*T;,,                                    N 06Pov2 !
$
$PAR  G(MN2O3_D53,CR+3:O-2),,           +GCR2O3+3459;,,               N 06Pov2 !
$
$PAR  G(O_PRV,VA:CR+3:O-2),,            +GOPRVLCR-2*GLCR4O+1.5*GVCR4O
$            +0.5*GVVV+1.5*GHSEROO-1.41263*T;,,                       N 09Pov1 !
$PAR  TC(O_PRV,VA:CR+3:O-2),,            +291.35;,,                   N 09Pov1 !
$PAR  BM(O_PRV,VA:CR+3:O-2),,              +0.894;,,                  N 09Pov1 !
$PAR  G(O_PRV,VA:CR+3:VA),,             +GOPRVLCR-2*GLCR4O+1.5*GVCR4O
$            +0.5*GVVV-1.5*GHSEROO-1.41263*T;,,                       N 09Pov1 !
$PAR  TC(O_PRV,VA:CR+3:VA),,             +291.35;,,                   N 09Pov1 !
$PAR  BM(O_PRV,VA:CR+3:VA),,               +0.894;,,                  N 09Pov1 !
$PAR  G(O_PRV,VA:CR+4:O-2),,            -1.333333*GLCR4O+2*GVCR4O
$            +0.333333*GVVV+GHSEROO+4.35056*T;,,                      N 09Pov1 !
$PAR  TC(O_PRV,VA:CR+4:O-2),,            +291.35;,,                   N 09Pov1 !
$PAR  BM(O_PRV,VA:CR+4:O-2),,              +0.894;,,                  N 09Pov1 !
$PAR  G(O_PRV,VA:CR+4:VA),,             -1.333333*GLCR4O+2*GVCR4O
$            +0.333333*GVVV-2*GHSEROO+4.35056*T;,,                    N 09Pov1 !
$PAR  TC(O_PRV,VA:CR+4:VA),,             +291.35;,,                   N 09Pov1 !
$PAR  BM(O_PRV,VA:CR+4:VA),,               +0.894;,,                  N 09Pov1 !
$
$PAR  G(R_PRV,VA:CR+3:O-2),,            +GRPRVLCR-2*GLCR4O+1.5*GVCR4O
$            +0.5*GVVV+1.5*GHSEROO-1.41263*T;,,                       N 09Pov1 !
$PAR  TC(R_PRV,VA:CR+3:O-2),,            +291.35;,,                   N 09Pov1 !
$PAR  BM(R_PRV,VA:CR+3:O-2),,              +0.894;,,                  N 09Pov1 !
$PAR  G(R_PRV,VA:CR+3:VA),,             +GRPRVLCR-2*GLCR4O+1.5*GVCR4O
$            +0.5*GVVV-1.5*GHSEROO-1.41263*T;,,                       N 09Pov1 !
$PAR  TC(R_PRV,VA:CR+3:VA),,             +291.35;,,                   N 09Pov1 !
$PAR  BM(R_PRV,VA:CR+3:VA),,               +0.894;,,                  N 09Pov1 !
$PAR  G(R_PRV,VA:CR+4:O-2),,            -1.333333*GLCR4O+2*GVCR4O
$            +0.333333*GVVV+GHSEROO+4.35056*T;,,                      N 09Pov1 !
$PAR  TC(R_PRV,VA:CR+4:O-2),,            +291.35;,,                   N 09Pov1 !
$PAR  BM(R_PRV,VA:CR+4:O-2),,              +0.894;,,                  N 09Pov1 !
$PAR  G(R_PRV,VA:CR+4:VA),,             -1.333333*GLCR4O+2*GVCR4O
$            +0.333333*GVVV-2*GHSEROO+4.35056*T;,,                    N 09Pov1 !
$PAR  TC(R_PRV,VA:CR+4:VA),,             +291.35;,,                   N 09Pov1 !
$PAR  BM(R_PRV,VA:CR+4:VA),,               +0.894;,,                  N 09Pov1 !
$
 FUNCTION GCR2O3    298.15  -1164542+728.56*T-119.8*T*LN(T)
       -4.97E-03*T**2+1050000*T**(-1);
      6000.00  N !
 FUNCTION GLA2O3A   298.15  -1835600+674.72*T-118*T*LN(T)
       -0.008*T**2+620000*T**(-1);
      6000.00  N !
 FUNCTION GLCRO     298.15  +0.5*GCR2O3-0.5*GHSEROO+339673-121.4*T;    6000 N !
 FUNCTION GLCR2O3   298.15  +GCR2O3+439078-169*T;                      6000 N !
 FUNCTION GCR1O1    298.15  +0.5*GCR2O3-0.5*GHSEROO+255088+72*T;       6000 N !
 FUNCTION GCR3O4    298.15  +1.5*GCR2O3-0.5*GHSEROO+280045-93.76*T;    6000 N !
 FUNCTION GCRO0     298.15  +GCR2O3+0.666667*GHSERCR+108305;           6000 N !
 FUNCTION GVCR4O    298.15  +0.5*GCR2O3+0.5*GHSEROO-291802-250*T;      6000 N !
 FUNCTION GLCR4O    298.15  +0.333333*GLA2O3A+0.5*GCR2O3+0.5*GHSEROO
       -200000;
      6000.00  N !
$ Cr2O (g)
 FUNCTION F7758T    298.15  +258642.869+18.9762248*T-45.67129*T*LN(T)
     -0.01091753*T**2+1.82552667E-06*T**3+195214.55*T**(-1);
       800.00  Y  +252339.667+100.708506*T-57.99041*T*LN(T)
     -4.2445385E-05*T**2+1.47398017E-09*T**3+811266.5*T**(-1);
      6000.00  N !
$ CrO (g)
 FUNCTION F7677T    298.15  +176483.869-31.9513653*T-30.2897*T*LN(T)
       -0.00607059*T**2+9.229905E-07*T**3+35263.135*T**(-1);
       900.00  Y  +170853.62+32.1684013*T-39.74749*T*LN(T)
       +0.00119977*T**2-1.52515733E-07*T**3+682877*T**(-1);
      4000.00  Y  +307209.502-414.237404*T+14.48744*T*LN(T)
       -0.008463125*T**2+1.722975E-07*T**3-64209900*T**(-1);
      8400.00  Y  -403765.709+805.224945*T-121.5329*T*LN(T)
       +0.003139382*T**2-1.36845867E-08*T**3+6.35563E+08*T**(-1);
     10000.00  N !
$ Cr2O2 (g)
 FUNCTION F7762T    298.15  -114921.511+90.7837166*T-56.43087*T*LN(T)
       -0.024901535*T**2+4.46667667E-06*T**3+425434.7*T**(-1);
       700.00  Y  -127421.861+262.909889*T-82.6483*T*LN(T)
       -1.038465E-04*T**2+3.69833E-09*T**3+1558529.5*T**(-1);
      6000.00  N !
$ Cr2O3 (g)
 FUNCTION F7772T    298.15  -356516.315+207.624494*T-81.21114*T*LN(T)
       -0.02355767*T**2+3.95542E-06*T**3+458816.6*T**(-1);
       800.00  Y  -369964.255+382.961639*T-107.662*T*LN(T)
       -8.59286E-05*T**2+2.98778667E-09*T**3+1763567*T**(-1);
      6000.00  N !
$ CrO2 (g)
 FUNCTION F7685T    298.15  -121743.409-9.35135644*T-36.29523*T*LN(T)
       -0.01993456*T**2+3.5091E-06*T**3+193490.75*T**(-1);
       700.00  Y  -130807.623+121.470523*T-56.35306*T*LN(T)
       -3.3428045E-04*T**2-6.06589333E-08*T**3+956146*T**(-1);
      3400.00  Y  -110536.942+26.3566571*T-44.22742*T*LN(T)
       -0.003455125*T**2+8.58097667E-08*T**3-5175510*T**(-1);
      6000.00  N !
$ CrO3 (g)
 FUNCTION F7693T    298.15  -342387.72+103.718925*T-52.84504*T*LN(T)
       -0.02759153*T**2+4.86524667E-06*T**3+358400*T**(-1);
       700.00  Y  -356869.11+299.291673*T-82.53502*T*LN(T)
       -7.979305E-05*T**2-1.88415667E-09*T**3+1702506*T**(-1);
      4000.00  Y  -362423.326+334.45954*T-87.10177*T*LN(T)
       +0.001170557*T**2-5.86174E-08*T**3+1764429*T**(-1);
      6000.00  N !
$ ------------------------------------------------------------------------------
$
$
 LIST-OF-REFERENCE
 NUMBER  SOURCE
  Null   'Unknown source'
  91Din  'A.T. Dinsdale, Calphad, 15, 317-425(1991).'
  92SUB  'SGTE Substance Database, version 1992'
  97SUB  'SGTE Substance Database, version 1997'
  03Gru  'A.N. Grundy, B. Hallstedt, L.J. Gauckler,
          J. Phase Equilib., 24, 21(2003); Mn-O'
  05Gru  'A.N. Grundy, M. Chen, B. Hallstedt, L.J. Gauckler,
          J. Phase Equilib. Diffus., 26, 131-51(2005); La-Mn-O'
  06Pov1 'E. Povoden, A.N. Grundy, L.J. Gauckler,
          J. Phase Equilib. Diffus., 27, 353-62(2006); Cr-O'
  06Pov2 'E. Povoden, A.N. Grundy, L.J. Gauckler,
          Int. J. Mater. Res., 97, 569-78(2006); Cr-Mn-O'
  09Pov1 'E. Povoden, M. Chen, A.N. Grundy, T. Ivas, L.J. Gauckler,
          J. Phase Equilib. Diffus., 30, 12-27(2009); Cr-La-O'
!
