Repository: orchid-calphad/orchid-project.org

# orchid-project.org

Website and released data of **ORCHID** (Open Repository for CALPHAD Hypotheses, Intelligence, and Discovery),
served by GitHub Pages at https://orchid-project.org. Releases are archived on Zenodo (one DOI per version).

- `index.html`, `catalog/`, `best-practices.html` — static, self-contained pages (generated in the ORCHID tooling).
- `data/` — released data: catalog, redistributable TDB files, convex hulls. Licences: `data/LICENSES.md`, `data/NOTICE.md`.
- `llms.txt`, `data/croissant.json`, `CITATION.cff`, `.zenodo.json` — machine-readable metadata.

Only data with clear redistribution rights are published.

File: data/databases/sgte-binary/CrP-14Mie.tdb
$
$ Database for Cr-P from J. Miettinen and G. Vassilev 2014.
$
$ J. Miettinen, G. Vassilev, J. Phase Equilib. Diffus., 35, 458-68(2014).
$
$ Dataset created 2020.08.21 by Bengt Hallstedt.
$
$ Modified from 99Mie.
$
$ Only valid up to x(P)=0.4.
$
$ ------------------------------------------------------------------------------
 TEMP-LIM 298.15 6000.00 !
$
$ELEMENT NAME  REF. STATE               ATOMIC MASS H298-H0    S298    !
$
 ELEMENT VA   VACUUM                      0.0          0.0      0.0    ! 
 ELEMENT CR   BCC_A2                     51.996     4050.0     23.5429 ! 
 ELEMENT P    WHITE_P                    30.97376   5360.0     41.09   ! 
$ ------------------------------------------------------------------------------
$ Phase definitions
$
 PHASE LIQUID:L % 1 1 !
 CONST LIQUID:L : CR P : !
$
$ Fcc (cF4, Fm-3m) and MeX (cF8, Fm-3m)
$
 PHASE FCC_A1 %A 2 1 1 !
 CONST FCC_A1 : CR P : VA : !
$
$ Bcc (cI2, Im-3m)
$
 PHASE BCC_A2 %B 2 1 3 !
 CONST BCC_A2 : CR% P : VA : !
$
$ Hcp (hP2, P6_3/mmc) and Me2X (NiAs-type, hP4, P6_3/mmc, B8_1)
$
 PHASE HCP_A3 %A 2 1 0.5 !
 CONST HCP_A3 : CR : VA : !
$
$ Structure not well defined
$
 PHASE WHITE_P % 1 1 !
 CONST WHITE_P : P : !
$
$ Structure not well defined
$
 PHASE RED_P % 1 1 !
 CONST RED_P : P : !
$
$ Prototype Ni3P (tI32, I-4)
$
 PHASE M3P_D0E % 2 3 1 !
 CONST M3P_D0E : CR : P : !
$
$ Prototype Fe2P (hP9, P-62m)
$ Cr2P is oP18, Pmmm at low T
$
 PHASE M2P_C22 % 2 2 1 !
 CONST M2P_C22 : CR : P : !
$ ------------------------------------------------------------------------------
$ Defaults
$
 DEFINE-SYSTEM-DEFAULT ELEMENT 2 !
 DEFAULT-COM DEFINE_SYSTEM_ELEMENT VA !
 TYPE-DEF % SEQ * !
 TYPE-DEF A GES AMEND_PHASE_DESCRIPTION @ MAGNETIC -3 0.28 !
 TYPE-DEF B GES AMEND_PHASE_DESCRIPTION @ MAGNETIC -1 0.4 !
 FUNCTION ZERO      298.15  0;                                         6000 N !
 FUNCTION UN_ASS    298.15  0;                                         6000 N !
$ ------------------------------------------------------------------------------
$ Element data
$ ------------------------------------------------------------------------------
$ Cr
$
 PAR  G(BCC_A2,CR:VA),,                 +GHSERCR;,,                   N 91Din !
 PAR  TC(BCC_A2,CR:VA),,                 -311.50;,,                   N 91Din !
 PAR  BM(BCC_A2,CR:VA),,                   -0.008;,,                  N 91Din !
 PAR  G(FCC_A1,CR:VA),,                 +GHSERCR+7284+0.163*T;,,      N 91Din !
 PAR  TC(FCC_A1,CR:VA),,                -1109.00;,,                   N 91Din !
 PAR  BM(FCC_A1,CR:VA),,                   -2.46;,,                   N 91Din !
 PAR  G(HCP_A3,CR:VA),,                 +GHSERCR+4438;,,              N 91Din !
 PAR  TC(HCP_A3,CR:VA),,                -1109.00;,,                   N 91Din !
 PAR  BM(HCP_A3,CR:VA),,                   -2.46;,,                   N 91Din !
$PAR  G(CUB_A13,CR:VA),,                +GHSERCR+15899+0.6276*T;,,    N 91Din !
$PAR  G(CBCC_A12,CR:VA),,               +GHSERCR+11087+2.7196*T;,,    N 91Din !
 PAR  G(LIQUID,CR),,                    +GLIQCR;,,                    N 91Din !
$
$PAR  G(CHI_A12,CR:CR:CR),,             +48*GFCCCR+10*GHSERCR
$            +109000+123*T;,,                                         N 88Gus4 !
$PAR  G(C14_LAVES,CR:CR),,              +3*GHSERCR+15000;,,           N REFLAV !
$
 FUNCTION GHSERCR   298.15  -8856.94+157.48*T-26.908*T*LN(T)
       +0.00189435*T**2-1.47721E-06*T**3+139250*T**(-1);
      2180.00  Y  -34869.344+344.18*T-50*T*LN(T)-2.88526E+32*T**(-9);
      6000.00  N !
 FUNCTION GLIQCR    298.15  +24339.955-11.420225*T+GHSERCR+2.37615E-21*T**7;
      2180.00  Y  -16459.984+335.616316*T-50*T*LN(T);
      6000.00  N !
 FUNCTION GFCCCR    298.15  +GHSERCR+7284+0.163*T;                     6000 N !
$ ------------------------------------------------------------------------------
$ P
$
$ RHOMBOHEDRAL_A7 added in unary 4.4
$
 PAR  G(WHITE_P,P)              250.00  +GHSERPP;                3000 N 91Din !
 PAR  G(RED_P,P)                250.00  +GREDPP;                 3000 N 91Din !
 PAR  G(FCC_A1,P:VA)            250.00  +GREDPP+36819-13.138*T;  3000 N 91Din !
 PAR  G(BCC_A2,P:VA)            250.00  +GREDPP+44768.8-13.26*T; 3000 N 91Din !
$PAR  G(RHOMBOHEDRAL_A7,P)      250.00  +GHSERPP-188+0.12527*T;  3000 N 01SGUN !
 PAR  G(LIQUID,P)               250.00  +GLIQPP;                 3000 N 91Din !
$
 FUNCTION GHSERPP   250.00  -43821.799+1026.69389*T-178.426*T*LN(T)
       +0.290708*T**2-1.04022667E-04*T**3+1632695*T**(-1);
       317.30  Y  -9587.448+152.341487*T-28.7335301*T*LN(T)
       +0.001715669*T**2-2.2829E-07*T**3+172966*T**(-1);
      1000.00  Y  -8093.075+135.876831*T-26.326*T*LN(T);
      3000.00  N !
 FUNCTION GREDPP    250.00  -25976.559+148.672002*T-25.55*T*LN(T)
       +0.0034121*T**2-2.418867E-06*T**3+160095*T**(-1);
       500.00  Y  -21723.721+77.671737*T-14.368*T*LN(T)
       -0.00957685*T**2+3.93917E-07*T**3-141375*T**(-1);
       852.35  Y  -119408.413+1026.02962*T-149.449556*T*LN(T)
       +0.067272364*T**2-6.651929E-06*T**3+12495943*T**(-1);
      1500.00  Y  -16431.044+17.96235*T+GHSERPP;
      3000.00  N !
 FUNCTION GLIQPP    250.00  -26316.111+434.930931*T-70.7440584*T*LN(T)
       -0.002898936*T**2+3.9049371E-05*T**3+1141147*T**(-1);
       317.30  Y  -7232.449+133.291873*T-26.326*T*LN(T);
      3000.00  N !
$ ------------------------------------------------------------------------------
$ Binary system
$
$ J. Miettinen, G. Vassilev, J. Phase Equilib. Diffus., 35, 458-68(2014).
$
$ Checked against paper. Checked at 6000 K.
$
$ Modified from 99Mie.
$
$ Only valid up to x(P)=0.4.
$
 PAR  L(LIQUID,CR,P;0),,                -200000;,,                    N 99Mie !
 PAR  L(LIQUID,CR,P;1),,                +79000;,,                     N 99Mie !
 PAR  L(LIQUID,CR,P;2),,                -65000;,,                     N 99Mie !
$
 PAR  L(BCC_A2,CR,P:VA;0),,             -70000;,,                     N 99Mie !
$
 PAR  G(M3P_D0E,CR:P),,                 +3*GHSERCR+GHSERPP
             -175246-49.6744*T+7.9259*T*LN(T);,,                      N 14Mie !
 PAR  G(M2P_C22,CR:P),,                 +2*GHSERCR+GHSERPP
             -159300+5*T;,,                                           N 14Mie !
$
$ Metastable
$
 PAR  L(FCC_A1,CR,P:VA;0),,             -70000;,,                     N 99Mie !
$ ------------------------------------------------------------------------------
$
 ASSESSED_SYSTEM
  CR-P(TDB -* +LIQ +BCC_A2 +M2P_C22 +M3P_D0E +RED_P +WHITE_P
  ;P3 TMM:300/2500 *) !
$
$
 LIST-OF-REFERENCE
 NUMBER  SOURCE
  Null   'Unknown source'
  Same   'Same or similar interaction as in the corresponding stable phase'
  REFLAV 'Laves phase convention: G(LAVES,X:X)=+3*GHSERXX+15000'
  91Din  'A.T. Dinsdale, Calphad, 15, 317-425(1991).'
  99Din  'A.T. Dinsdale, modified from 99Mie, 1999; Cr-P'
  99Mie  'J. Miettinen, Calphad, 23, 191-99(1999); Cr-P, Cr-Fe-P'
  01SGUN 'SGTE unary database V.4.4, 2001.'
  14Mie  'J. Miettinen, G. Vassilev,
          J. Phase Equilib. Diffus., 35, 458-68(2014); Cr-P'
!

File: data/databases/sgte-binary/CrP-99Mie-LB.tdb
$
$ Database for Cr-P from J. Miettinen 1999 (included in LB Vol. 2)
$
$ J. Miettinen, Calphad, 23, 191-99(1999).
$
$ Dataset created 2009.11.14 by Bengt Hallstedt.
$ 2020.08.21: Modified for use with GES6.
$
$ Only valid up to x(P)=0.4.
$
$ The parameters for Cr3P in the LB version were modified slightly by
$ A.T. Dinsdale. The reason for doing so is unclear.
$
$ ------------------------------------------------------------------------------
 TEMP-LIM 298.15 6000.00 !
$
$ELEMENT NAME  REF. STATE               ATOMIC MASS H298-H0    S298    !
$
 ELEMENT VA   VACUUM                      0.0          0.0      0.0    ! 
 ELEMENT CR   BCC_A2                     51.996     4050.0     23.5429 ! 
 ELEMENT P    WHITE_P                    30.97376   5360.0     41.09   ! 
$ ------------------------------------------------------------------------------
$ Phase definitions
$
 PHASE LIQUID:L % 1 1 !
 CONST LIQUID:L : CR P : !
$
$ Fcc (cF4, Fm-3m) and MeX (cF8, Fm-3m)
$
 PHASE FCC_A1 %A 2 1 1 !
 CONST FCC_A1 : CR P : VA : !
$
$ Bcc (cI2, Im-3m)
$
 PHASE BCC_A2 %B 2 1 3 !
 CONST BCC_A2 : CR% P : VA : !
$
$ Hcp (hP2, P6_3/mmc) and Me2X (NiAs-type, hP4, P6_3/mmc, B8_1)
$
 PHASE HCP_A3 %A 2 1 0.5 !
 CONST HCP_A3 : CR : VA : !
$
$ Structure not well defined
$
 PHASE WHITE_P % 1 1 !
 CONST WHITE_P : P : !
$
$ Structure not well defined
$
 PHASE RED_P % 1 1 !
 CONST RED_P : P : !
$
$ Prototype Ni3P (tI32, I-4)
$
 PHASE M3P_D0E % 2 3 1 !
 CONST M3P_D0E : CR : P : !
$
$ Prototype Fe2P (hP9, P-62m)
$ Cr2P is oP18, Pmmm at low T
$
 PHASE M2P_C22 % 2 2 1 !
 CONST M2P_C22 : CR : P : !
$ ------------------------------------------------------------------------------
$ Defaults
$
 DEFINE-SYSTEM-DEFAULT ELEMENT 2 !
 DEFAULT-COM DEFINE_SYSTEM_ELEMENT VA !
 TYPE-DEF % SEQ * !
 TYPE-DEF A GES AMEND_PHASE_DESCRIPTION @ MAGNETIC -3 0.28 !
 TYPE-DEF B GES AMEND_PHASE_DESCRIPTION @ MAGNETIC -1 0.4 !
 FUNCTION ZERO      298.15  0;                                         6000 N !
 FUNCTION UN_ASS    298.15  0;                                         6000 N !
$ ------------------------------------------------------------------------------
$ Element data
$ ------------------------------------------------------------------------------
$ Cr
$
 PAR  G(BCC_A2,CR:VA),,                 +GHSERCR;,,                   N 91Din !
 PAR  TC(BCC_A2,CR:VA),,                 -311.50;,,                   N 91Din !
 PAR  BM(BCC_A2,CR:VA),,                   -0.008;,,                  N 91Din !
 PAR  G(FCC_A1,CR:VA),,                 +GHSERCR+7284+0.163*T;,,      N 91Din !
 PAR  TC(FCC_A1,CR:VA),,                -1109.00;,,                   N 91Din !
 PAR  BM(FCC_A1,CR:VA),,                   -2.46;,,                   N 91Din !
 PAR  G(HCP_A3,CR:VA),,                 +GHSERCR+4438;,,              N 91Din !
 PAR  TC(HCP_A3,CR:VA),,                -1109.00;,,                   N 91Din !
 PAR  BM(HCP_A3,CR:VA),,                   -2.46;,,                   N 91Din !
$PAR  G(CUB_A13,CR:VA),,                +GHSERCR+15899+0.6276*T;,,    N 91Din !
$PAR  G(CBCC_A12,CR:VA),,               +GHSERCR+11087+2.7196*T;,,    N 91Din !
 PAR  G(LIQUID,CR),,                    +GLIQCR;,,                    N 91Din !
$
$PAR  G(CHI_A12,CR:CR:CR),,             +48*GFCCCR+10*GHSERCR
$            +109000+123*T;,,                                         N 88Gus4 !
$PAR  G(C14_LAVES,CR:CR),,              +3*GHSERCR+15000;,,           N REFLAV !
$
 FUNCTION GHSERCR   298.15  -8856.94+157.48*T-26.908*T*LN(T)
       +0.00189435*T**2-1.47721E-06*T**3+139250*T**(-1);
      2180.00  Y  -34869.344+344.18*T-50*T*LN(T)-2.88526E+32*T**(-9);
      6000.00  N !
 FUNCTION GLIQCR    298.15  +24339.955-11.420225*T+GHSERCR+2.37615E-21*T**7;
      2180.00  Y  -16459.984+335.616316*T-50*T*LN(T);
      6000.00  N !
 FUNCTION GFCCCR    298.15  +GHSERCR+7284+0.163*T;                     6000 N !
$ ------------------------------------------------------------------------------
$ P
$
$ RHOMBOHEDRAL_A7 added in unary 4.4
$
 PAR  G(WHITE_P,P)              250.00  +GHSERPP;                3000 N 91Din !
 PAR  G(RED_P,P)                250.00  +GREDPP;                 3000 N 91Din !
 PAR  G(FCC_A1,P:VA)            250.00  +GREDPP+36819-13.138*T;  3000 N 91Din !
 PAR  G(BCC_A2,P:VA)            250.00  +GREDPP+44768.8-13.26*T; 3000 N 91Din !
$PAR  G(RHOMBOHEDRAL_A7,P)      250.00  +GHSERPP-188+0.12527*T;  3000 N 01SGUN !
 PAR  G(LIQUID,P)               250.00  +GLIQPP;                 3000 N 91Din !
$
 FUNCTION GHSERPP   250.00  -43821.799+1026.69389*T-178.426*T*LN(T)
       +0.290708*T**2-1.04022667E-04*T**3+1632695*T**(-1);
       317.30  Y  -9587.448+152.341487*T-28.7335301*T*LN(T)
       +0.001715669*T**2-2.2829E-07*T**3+172966*T**(-1);
      1000.00  Y  -8093.075+135.876831*T-26.326*T*LN(T);
      3000.00  N !
 FUNCTION GREDPP    250.00  -25976.559+148.672002*T-25.55*T*LN(T)
       +0.0034121*T**2-2.418867E-06*T**3+160095*T**(-1);
       500.00  Y  -21723.721+77.671737*T-14.368*T*LN(T)
       -0.00957685*T**2+3.93917E-07*T**3-141375*T**(-1);
       852.35  Y  -119408.413+1026.02962*T-149.449556*T*LN(T)
       +0.067272364*T**2-6.651929E-06*T**3+12495943*T**(-1);
      1500.00  Y  -16431.044+17.96235*T+GHSERPP;
      3000.00  N !
 FUNCTION GLIQPP    250.00  -26316.111+434.930931*T-70.7440584*T*LN(T)
       -0.002898936*T**2+3.9049371E-05*T**3+1141147*T**(-1);
       317.30  Y  -7232.449+133.291873*T-26.326*T*LN(T);
      3000.00  N !
$ ------------------------------------------------------------------------------
$ Binary system
$
$ From J. Miettinen 1999 (included in LB Vol. 2)
$
$ J. Miettinen, Calphad, 23, 191-99(1999).
$
$ Checked against LB and paper. Checked at 6000 K.
$
$ Only valid up to x(P)=0.4.
$
$ The parameters for Cr3P in the LB version were modified slightly by
$ A.T. Dinsdale. The reason for doing so is unclear.
$
 PAR  L(LIQUID,CR,P;0),,                -200000;,,                    N 99Mie !
 PAR  L(LIQUID,CR,P;1),,                +79000;,,                     N 99Mie !
 PAR  L(LIQUID,CR,P;2),,                -65000;,,                     N 99Mie !
$
 PAR  L(BCC_A2,CR,P:VA;0),,             -70000;,,                     N 99Mie !
$
 PAR  G(M3P_D0E,CR:P),,                 +3*GHSERCR+GHSERPP
             -176091-49.399*T+7.9518*T*LN(T);,,                       N 99Mie !
$PAR  G(M3P_D0E,CR:P),,                 +3*GHSERCR+GHSERPP
$            -176491-49.399*T+7.9815*T*LN(T);,,                       N 99Din !
 PAR  G(M2P_C22,CR:P),,                 +2*GHSERCR+GHSERPP
             -159530+5*T;,,                                           N 99Mie !
$
$ Metastable
$
 PAR  L(FCC_A1,CR,P:VA;0),,             -70000;,,                     N 99Mie !
$ ------------------------------------------------------------------------------
$
 ASSESSED_SYSTEM
  CR-P(TDB -* +LIQ +BCC_A2 +M2P_C22 +M3P_D0E +RED_P +WHITE_P
  ;P3 TMM:300/2500 *) !
$
$
 LIST-OF-REFERENCE
 NUMBER  SOURCE
  Null   'Unknown source'
  Same   'Same or similar interaction as in the corresponding stable phase'
  REFLAV 'Laves phase convention: G(LAVES,X:X)=+3*GHSERXX+15000'
  91Din  'A.T. Dinsdale, Calphad, 15, 317-425(1991).'
  99Din  'A.T. Dinsdale, modified from 99Mie, 1999; Cr-P'
  99Mie  'J. Miettinen, Calphad, 23, 191-99(1999); Cr-P, Cr-Fe-P'
  01SGUN 'SGTE unary database V.4.4, 2001.'
!

File: data/databases/sgte-binary/CrPb-14Gos.tdb
$
$ Database for Cr-Pb from S. Gosse 2014.
$
$ S. Gosse, J. Nucl. Mater., 449, 122-31(2014).
$
$ Dataset created 2023.05.21 by Bengt Hallstedt.
$
$ The fcc interaction seems too small.
$
$ ------------------------------------------------------------------------------
 TEMP-LIM 298.15 6000.00 !
$
$ELEMENT NAME  REF. STATE               ATOMIC MASS H298-H0    S298    !
$
 ELEMENT VA   VACUUM                      0.0          0.0      0.0    ! 
 ELEMENT CR   BCC_A2                     51.996     4050.0     23.5429 ! 
 ELEMENT PB   FCC_A1                    207.2       6870.      64.80   ! 
$ ------------------------------------------------------------------------------
$ Phase definitions
$
 PHASE LIQUID:L % 1 1 !
 CONST LIQUID:L : CR PB : !
$
$ Fcc (cF4, Fm-3m) and MeX (cF8, Fm-3m)
$
 PHASE FCC_A1 %A 2 1 1 !
 CONST FCC_A1 : CR PB% : VA : !
$
$ Bcc (cI2, Im-3m)
$
 PHASE BCC_A2 %B 2 1 3 !
 CONST BCC_A2 : CR% PB : VA : !
$
$ Hcp (hP2, P6_3/mmc) and Me2X (NiAs-type, hP4, P6_3/mmc, B8_1)
$
 PHASE HCP_A3 %A 2 1 0.5 !
 CONST HCP_A3 : CR PB : VA: !
$ ------------------------------------------------------------------------------
$ Defaults
$
 DEFINE-SYSTEM-DEFAULT ELEMENT 2 !
 DEFAULT-COM DEFINE_SYSTEM_ELEMENT VA !
 TYPE-DEF A GES AMEND_PHASE_DESCRIPTION @ MAGNETIC -3 0.28 !
 TYPE-DEF B GES AMEND_PHASE_DESCRIPTION @ MAGNETIC -1 0.4 !
 TYPE-DEF % SEQ * !
 FUNCTION ZERO      298.15  0;                                         6000 N !
 FUNCTION UN_ASS    298.15  0;                                         6000 N !
 FUNCTION R         298.15  +8.31451;                                  6000 N !
$ ------------------------------------------------------------------------------
$ Element data
$ ------------------------------------------------------------------------------
$ Cr
$
 PAR  G(BCC_A2,CR:VA),,                 +GHSERCR;,,                   N 91Din !
 PAR  TC(BCC_A2,CR:VA),,                 -311.50;,,                   N 91Din !
 PAR  BM(BCC_A2,CR:VA),,                   -0.008;,,                  N 91Din !
 PAR  G(FCC_A1,CR:VA),,                 +GHSERCR+7284+0.163*T;,,      N 91Din !
 PAR  TC(FCC_A1,CR:VA),,                -1109.00;,,                   N 91Din !
 PAR  BM(FCC_A1,CR:VA),,                   -2.46;,,                   N 91Din !
 PAR  G(HCP_A3,CR:VA),,                 +GHSERCR+4438;,,              N 91Din !
 PAR  TC(HCP_A3,CR:VA),,                -1109.00;,,                   N 91Din !
 PAR  BM(HCP_A3,CR:VA),,                   -2.46;,,                   N 91Din !
$PAR  G(CUB_A13,CR:VA),,                +GHSERCR+15899+0.6276*T;,,    N 91Din !
$PAR  G(CBCC_A12,CR:VA),,               +GHSERCR+11087+2.7196*T;,,    N 91Din !
 PAR  G(LIQUID,CR),,                    +GLIQCR;,,                    N 91Din !
$
 FUNCTION GHSERCR   298.15  -8856.94+157.48*T-26.908*T*LN(T)
       +0.00189435*T**2-1.47721E-06*T**3+139250*T**(-1);
      2180.00  Y  -34869.344+344.18*T-50*T*LN(T)-2.88526E+32*T**(-9);
      6000.00  N !
 FUNCTION GLIQCR    298.15  +24339.955-11.420225*T+GHSERCR+2.37615E-21*T**7;
      2180.00  Y  -16459.984+335.616316*T-50*T*LN(T);
      6000.00  N !
 FUNCTION GFCCCR    298.15  +GHSERCR+7284+0.163*T;                     6000 N !
$ ------------------------------------------------------------------------------
$ Pb
$
 PAR  G(FCC_A1,PB:VA),,                 +GHSERPB;                2100 N 91Din !
 PAR  G(BCC_A2,PB:VA),,                 +GHSERPB+2400-1.1*T;     2100 N 91Din !
 PAR  G(HCP_A3,PB:VA),,                 +GHSERPB+300+T;          2100 N 91Din !
 PAR  G(LIQUID,PB),,                    +GLIQPB;                 2100 N 91Din !
$
 FUNCTION GHSERPB   298.15  -7650.085+101.700244*T-24.5242231*T*LN(T)
       -0.00365895*T**2-2.4395E-07*T**3;
       600.61  Y  -10531.095+154.243182*T-32.4913959*T*LN(T)
       +0.00154613*T**2+8.05448E+25*T**(-9);
      1200.00  Y  +4157.616+53.139072*T-18.9640637*T*LN(T)
       -0.002882943*T**2+9.8144E-08*T**3-2696755*T**(-1)+8.05448E+25*T**(-9);
      2100.00  N !
 FUNCTION GLIQPB    298.15  +4672.124-7.750683*T+GHSERPB-6.019E-19*T**7;
       600.61  Y  +4853.137-8.067136*T+GHSERPB-8.05448E+25*T**(-9);
      2100.00  N !
$ ------------------------------------------------------------------------------
$ Binary system
$
$ S. Gosse, J. Nucl. Mater., 449, 122-31(2014).
$
$ Checked against paper. Checked at 6000 K.
$
$ The fcc interaction seems too small.
$
 PAR  L(LIQUID,CR,PB;0),,               +102000-30.027*T;,,           N 14Gos !
$
 PAR  L(FCC_A1,CR,PB:VA;0),,            +29323;,,                     N 14Gos !
 PAR  L(BCC_A2,CR,PB:VA;0),,            +100000;,,                    N 14Gos !
$
$ Metastable
$
 PAR  L(HCP_A3,CR,PB:VA;0),,            +29323;,,                     N Same !
$ ------------------------------------------------------------------------------
$
$
 LIST-OF-REFERENCE
 NUMBER  SOURCE
  Null   'Unknown source'
  Same   'Same or similar interaction as in the corresponding stable phase'
  COST   'COST 507 database'
  91Din  'A.T. Dinsdale, Calphad, 15, 317-425(1991).'
  14Gos  'S. Gosse, J. Nucl. Mater., 449, 122-31(2014); Cr-Pb'
!

File: data/databases/sgte-binary/CrPd-00Gho-LB.tdb
$
$ Database for Cr-Pd from G. Ghosh and G.B. Olson 2000 (included in LB Vol. 2)
$
$ G. Ghosh, G.B. Olson, J. Phase Equilib., 21, 32-39(2000).
$
$ Dataset created 2015.05.17 by Bengt Hallstedt.
$ 2020.12.26: Modified for use with GES6.
$
$ The Pd solubility in bcc-Cr is somewhat lower in 00Gho than in LB or in this
$ dataset. Invariant temperatures are the same.
$
$ Hcp becomes stable in the centre of the system if the fcc interaction is
$ used. To prevent this it was modified by +5kJ/mol.
$
$ ------------------------------------------------------------------------------
 TEMP-LIM 298.15 6000.00 !
$
$ELEMENT NAME  REF. STATE               ATOMIC MASS H298-H0    S298    !
$
 ELEMENT VA   VACUUM                      0.0          0.0      0.0    ! 
 ELEMENT CR   BCC_A2                     51.996     4050.0     23.5429 ! 
 ELEMENT PD   FCC_A1                    106.42      5468.488   37.8234 ! 
$ ------------------------------------------------------------------------------
$ Phase definitions
$
 PHASE LIQUID:L % 1 1 !
 CONST LIQUID:L : CR PD : !
$
$ Fcc (cF4, Fm-3m) and MeX (cF8, Fm-3m)
$
 PHASE FCC_A1 %A 2 1 1 !
 CONST FCC_A1 : CR PD% : VA : !
$
$ Bcc (cI2, Im-3m)
$
 PHASE BCC_A2 %B 2 1 3 !
 CONST BCC_A2 : CR% PD : VA : !
$
$ Hcp (hP2, P6_3/mmc) and Me2X (NiAs-type, hP4, P6_3/mmc, B8_1)
$
 PHASE HCP_A3 %A 2 1 0.5 !
 CONST HCP_A3 : CR PD : VA : !
$
$ Prototype AuCu (tP4, P4/mmm)
$
 PHASE CRPD_L10 %A 2 0.5 0.5 !
 CONST CRPD_L10 : CR : PD : !
$
$ Prototype AuCu3 (cP4, Pm-3m)
$
 PHASE CR2PD3_L12 %A 2 0.4 0.6 !
 CONST CR2PD3_L12 : CR : PD : !
$ ------------------------------------------------------------------------------
$ Defaults
$
 DEFINE-SYSTEM-DEFAULT ELEMENT 2 !
 DEFAULT-COM DEFINE_SYSTEM_ELEMENT VA !
 TYPE-DEF % SEQ * !
 TYPE-DEF A GES AMEND_PHASE_DESCRIPTION @ MAGNETIC -3 0.28 !
 TYPE-DEF B GES AMEND_PHASE_DESCRIPTION @ MAGNETIC -1 0.4 !
 FUNCTION ZERO      298.15  0;                                         6000 N !
 FUNCTION UN_ASS    298.15  0;                                         6000 N !
 FUNCTION R         298.15  +8.31451;                                  6000 N !
$ ------------------------------------------------------------------------------
$ Element data
$ ------------------------------------------------------------------------------
$ Cr
$
 PAR  G(BCC_A2,CR:VA),,                 +GHSERCR;,,                   N 91Din !
 PAR  TC(BCC_A2,CR:VA),,                 -311.50;,,                   N 91Din !
 PAR  BM(BCC_A2,CR:VA),,                   -0.008;,,                  N 91Din !
 PAR  G(FCC_A1,CR:VA),,                 +GHSERCR+7284+0.163*T;,,      N 91Din !
 PAR  TC(FCC_A1,CR:VA),,                -1109.00;,,                   N 91Din !
 PAR  BM(FCC_A1,CR:VA),,                   -2.46;,,                   N 91Din !
 PAR  G(HCP_A3,CR:VA),,                 +GHSERCR+4438;,,              N 91Din !
 PAR  TC(HCP_A3,CR:VA),,                -1109.00;,,                   N 91Din !
 PAR  BM(HCP_A3,CR:VA),,                   -2.46;,,                   N 91Din !
$PAR  G(CUB_A13,CR:VA),,                +GHSERCR+15899+0.6276*T;,,    N 91Din !
$PAR  G(CBCC_A12,CR:VA),,               +GHSERCR+11087+2.7196*T;,,    N 91Din !
 PAR  G(LIQUID,CR),,                    +GLIQCR;,,                    N 91Din !
$
 FUNCTION GHSERCR   298.15  -8856.94+157.48*T-26.908*T*LN(T)
       +0.00189435*T**2-1.47721E-06*T**3+139250*T**(-1);
      2180.00  Y  -34869.344+344.18*T-50*T*LN(T)-2.88526E+32*T**(-9);
      6000.00  N !
 FUNCTION GLIQCR    298.15  +24339.955-11.420225*T+GHSERCR+2.37615E-21*T**7;
      2180.00  Y  -16459.984+335.616316*T-50*T*LN(T);
      6000.00  N !
 FUNCTION GFCCCR    298.15  +GHSERCR+7284+0.163*T;                     6000 N !
$ ------------------------------------------------------------------------------
$ Pd
$
$ RHOMBOHEDRAL_A7 added in unary 5.0
$
 PAR  G(FCC_A1,PD:VA),,                 +GHSERPD;                4000 N 91Din !
 PAR  G(BCC_A2,PD:VA),,                 +GHSERPD+10500-1.8*T;    4000 N 91Din !
 PAR  G(HCP_A3,PD:VA),,                 +GHSERPD+2000+0.1*T;     4000 N 91Din !
$PAR  G(RHOMBOHEDRAL_A7,PD),,           +GHSERPD+4000;           4000 N 06Vre !
 PAR  G(LIQUID,PD),,                    +GLIQPD;                 4000 N 91Din !
$
 FUNCTION GHSERPD   298.15  -10204.027+176.076315*T-32.211*T*LN(T)
       +0.007120975*T**2-1.919875E-06*T**3+168687*T**(-1);
       900.00  Y  +917.062+49.659892*T-13.5708*T*LN(T)
       -0.00717522*T**2+1.91115E-07*T**3-1112465*T**(-1);
      1828.00  Y  -67161.018+370.102147*T-54.2067086*T*LN(T)
       +0.002091396*T**2-6.2811E-08*T**3+18683526*T**(-1);
      4000.00  N !
 FUNCTION GLIQPD    298.15  +11506.758-5.112162*T+GHSERPD;
       600.00  Y  +23405.778-116.918419*T+10.8922031*T*LN(T)
       -0.027266568*T**2+2.430675E-06*T**3-1853674*T**(-1);
      1828.00  Y  -12373.637+251.416903*T-41.17*T*LN(T);
      4000.00  N !
$ ------------------------------------------------------------------------------
$ Binary system
$
$ From from G. Ghosh and G.B. Olson 2000 (included in LB Vol. 2)
$
$ G. Ghosh, G.B. Olson, J. Phase Equilib., 21, 32-39(2000).
$
$ Checked against LB and paper. Checked at 6000 K.
$
$ The Pd solubility in bcc-Cr is somewhat lower in 00Gho than in LB or in this
$ dataset. Invariant temperatures are the same.
$
$ Hcp becomes stable in the centre of the system if the fcc interaction is
$ used. To prevent this it was modified by +5kJ/mol.
$
 PAR  L(LIQUID,CR,PD;0),,               -20614.2675+7.4046*T;,,       N 00Gho !
 PAR  L(LIQUID,CR,PD;1),,               +4840.4293+1.7644*T;,,        N 00Gho !
 PAR  L(LIQUID,CR,PD;2),,               +9200.2117-6.2297*T;,,        N 00Gho !
$
 PAR  L(FCC_A1,CR,PD:VA;0),,            -42789.0439+22.0571*T;,,      N 00Gho !
 PAR  L(FCC_A1,CR,PD:VA;1),,            +71612.021-37.0796*T;,,       N 00Gho !
 PAR  L(FCC_A1,CR,PD:VA;2),,            -12725.8924;,,                N 00Gho !
$
 PAR  L(BCC_A2,CR,PD:VA;0),,            -12834.2436+30.6527*T;,,      N 00Gho !
 PAR  L(BCC_A2,CR,PD:VA;1),,            -1709.7227;,,                 N 00Gho !
$
 PAR  G(CRPD_L10,CR:PD),,               +0.5*GHSERCR+0.5*GHSERPD
             -13469.8803+6.4665*T;,,                                  N 00Gho !
 PAR  TC(CRPD_L10,CR:PD),,                623.00;,,                   N 00Gho !
 PAR  BM(CRPD_L10,CR:PD),,                  1.201;,,                  N 00Gho !
$
 PAR  G(CR2PD3_L12,CR:PD),,             +0.4*GHSERCR+0.6*GHSERPD
             -15129.879+6.7611*T;,,                                   N 00Gho !
 PAR  TC(CR2PD3_L12,CR:PD),,              623.00;,,                   N 00Gho !
 PAR  BM(CR2PD3_L12,CR:PD),,                0.537;,,                  N 00Gho !
$
$ Metastable
$
 PAR  L(HCP_A3,CR,PD:VA;0),,            -42789.0439+22.0571*T+5000;,, N Same !
 PAR  L(HCP_A3,CR,PD:VA;1),,            +71612.021-37.0796*T;,,       N Same !
 PAR  L(HCP_A3,CR,PD:VA;2),,            -12725.8924;,,                N Same !
$ ------------------------------------------------------------------------------
$
 ASSESSED_SYSTEM
  CR-PD(TDB -* +LIQUID +BCC_A2 +FCC_A1 +HCP_A3 +CRPD_L10 +CR2PD3_L12
  ;P3 TMM:300/2500 *) !
$
$
 LIST-OF-REFERENCE
 NUMBER  SOURCE
  Null   'Unknown source'
  Same   'Same or similar interaction as in the corresponding stable phase'
  COST   'COST 507 database'
  91Din  'A.T. Dinsdale, Calphad, 15, 317-425(1991).'
  00Gho  'G. Ghosh, G.B. Olson, J. Phase Equilib., 21, 32-39(2000); Cr-Pd'
  06Vre  'J. Vrestal, J. Pinkas, A. Watson, A. Scott, J. Houserova, A. Kroupa,
          Calphad, 30, 14-17(2006), SGTE unary database V.5.0, 2009; Pd'
!

File: data/databases/sgte-binary/CrPt-01Oik.tdb
$
$ Database for Cr-Pt from K. Oikawa et al. 2001.
$
$ K. Oikawa, G.W. Qin, T. Ikeshoji, O. Kitakami, Y. Shimada, K. Ishida,
$ K. Fukamichi, J. Magn. Magn. Mater., 236, 220-33(2001).
$
$ Dataset created 2018.02.23 by Bengt Hallstedt.
$ 2020.12.26: Modified for use with GES6.
$
$ ------------------------------------------------------------------------------
 TEMP-LIM 298.15 6000.00 !
$
$ELEMENT NAME  REF. STATE               ATOMIC MASS H298-H0    S298    !
$
 ELEMENT VA   VACUUM                      0.0          0.0      0.0    ! 
 ELEMENT CR   BCC_A2                     51.996     4050.0     23.5429 ! 
 ELEMENT PT   FCC_A1                    195.08      5723.712   41.6308 !
$ ------------------------------------------------------------------------------
$ Phase definitions
$
 PHASE LIQUID:L % 1 1 !
 CONST LIQUID:L : CR PT : !
$
$ Fcc (cF4, Fm-3m) and MeX (cF8, Fm-3m)
$
 PHASE FCC_A1 %A 2 1 1 !
 CONST FCC_A1 : CR PT% : VA : !
$
$ Bcc (cI2, Im-3m)
$
 PHASE BCC_A2 %B 2 1 3 !
 CONST BCC_A2 : CR% PT : VA : !
$
$ Hcp (hP2, P6_3/mmc) and Me2X (NiAs-type, hP4, P6_3/mmc, B8_1)
$
 PHASE HCP_A3 %A 2 1 0.5 !
 CONST HCP_A3 : CR PT : VA : !
$
$ Prototype Cr3Si (cP8, Pm-3n)
$
 PHASE CR3PT_A15 % 2 3 1 !
 CONST CR3PT_A15 : CR% PT : CR PT% : !
$ ------------------------------------------------------------------------------
$ Defaults
$
 DEFINE-SYSTEM-DEFAULT ELEMENT 2 !
 DEFAULT-COM DEFINE_SYSTEM_ELEMENT VA !
 TYPE-DEF % SEQ * !
 TYPE-DEF A GES AMEND_PHASE_DESCRIPTION @ MAGNETIC -3 0.28 !
 TYPE-DEF B GES AMEND_PHASE_DESCRIPTION @ MAGNETIC -1 0.4 !
 FUNCTION ZERO      298.15  0;                                         6000 N !
 FUNCTION UN_ASS    298.15  0;                                         6000 N !
 FUNCTION R         298.15  +8.31451;                                  6000 N !
$ ------------------------------------------------------------------------------
$ Element data
$ ------------------------------------------------------------------------------
$ Cr
$
 PAR  G(BCC_A2,CR:VA),,                 +GHSERCR;,,                   N 91Din !
 PAR  TC(BCC_A2,CR:VA),,                 -311.50;,,                   N 91Din !
 PAR  BM(BCC_A2,CR:VA),,                   -0.008;,,                  N 91Din !
 PAR  G(FCC_A1,CR:VA),,                 +GHSERCR+7284+0.163*T;,,      N 91Din !
 PAR  TC(FCC_A1,CR:VA),,                -1109.00;,,                   N 91Din !
 PAR  BM(FCC_A1,CR:VA),,                   -2.46;,,                   N 91Din !
 PAR  G(HCP_A3,CR:VA),,                 +GHSERCR+4438;,,              N 91Din !
 PAR  TC(HCP_A3,CR:VA),,                -1109.00;,,                   N 91Din !
 PAR  BM(HCP_A3,CR:VA),,                   -2.46;,,                   N 91Din !
$PAR  G(CUB_A13,CR:VA),,                +GHSERCR+15899+0.6276*T;,,    N 91Din !
$PAR  G(CBCC_A12,CR:VA),,               +GHSERCR+11087+2.7196*T;,,    N 91Din !
 PAR  G(LIQUID,CR),,                    +GLIQCR;,,                    N 91Din !
$
 PAR  G(CR3PT_A15,CR:CR),,              +4*GHSERCR+60000;,,           N 01Oik !
$
 FUNCTION GHSERCR   298.15  -8856.94+157.48*T-26.908*T*LN(T)
       +0.00189435*T**2-1.47721E-06*T**3+139250*T**(-1);
      2180.00  Y  -34869.344+344.18*T-50*T*LN(T)-2.88526E+32*T**(-9);
      6000.00  N !
 FUNCTION GLIQCR    298.15  +24339.955-11.420225*T+GHSERCR+2.37615E-21*T**7;
      2180.00  Y  -16459.984+335.616316*T-50*T*LN(T);
      6000.00  N !
 FUNCTION GFCCCR    298.15  +GHSERCR+7284+0.163*T;                     6000 N !
$ ------------------------------------------------------------------------------
$ Pt
$
 PAR  G(FCC_A1,PT:VA),,                 +GHSERPT;                4000 N 91Din !
 PAR  G(BCC_A2,PT:VA),,                 +GHSERPT+15000-2.4*T;    4000 N 91Din !
 PAR  G(HCP_A3,PT:VA),,                 +GHSERPT+2500+0.1*T;     4000 N 91Din !
 PAR  G(LIQUID,PT),,                    +GLIQPT;                 4000 N 91Din !
$
 PAR  G(CR3PT_A15,PT:PT),,              +4*GHSERPT+40000;,,           N 01Oik !
$
 FUNCTION GHSERPT   298.15  -7595.631+124.388275*T-24.5526*T*LN(T)
       -0.00248297*T**2-2.0138E-08*T**3+7974*T**(-1);
      1300.00  Y  -9253.174+161.529615*T-30.2527*T*LN(T)
       +0.002321665*T**2-6.56946E-07*T**3-272106*T**(-1);
      2041.50  Y  -222048.216+1019.35892*T-136.192996*T*LN(T)
       +0.020454938*T**2-7.59259E-07*T**3+71539020*T**(-1);
      4000.00  N !
 FUNCTION GLIQPT    298.15  +20114.016-9.275183*T+GHSERPT;
       600.00  Y  +19023.491+32.94182*T-12.3403769*T*LN(T)
       -0.011551507*T**2+9.31516E-07*T**3-601426*T**(-1);
      2041.50  Y  +1404.468+205.858962*T-36.5*T*LN(T);
      4000.00  N !
 FUNCTION GBCCPT    298.15  +GHSERPT+15000-2.4*T;                      6000 N !
$ ------------------------------------------------------------------------------
$ Binary system
$
$ K. Oikawa, G.W. Qin, T. Ikeshoji, O. Kitakami, Y. Shimada, K. Ishida,
$ K. Fukamichi, J. Magn. Magn. Mater., 236, 220-33(2001).
$
$ Checked against paper. Checked at 6000 K.
$
 PAR  L(LIQUID,CR,PT;0),,               -135800;,,                    N 01Oik !
 PAR  L(LIQUID,CR,PT;1),,               +5500;,,                      N 01Oik !
$
 PAR  L(FCC_A1,CR,PT:VA;0),,            -146232.35;,,                 N 01Oik !
 PAR  L(FCC_A1,CR,PT:VA;1),,            +3437.65;,,                   N 01Oik !
$
 PAR  L(BCC_A2,CR,PT:VA;0),,            -105000;,,                    N 01Oik !
$
 PAR  G(CR3PT_A15,CR:PT),,              +3*GHSERCR+GHSERPT-114000;,,  N 01Oik !
 PAR  G(CR3PT_A15,PT:CR),,              +3*GHSERPT+GHSERCR+40000;,,   N 01Oik !
 PAR  L(CR3PT_A15,CR,PT:CR;0),,         +5000;,,                      N 01Oik !
 PAR  L(CR3PT_A15,CR,PT:PT;0),,         +5000;,,                      N 01Oik !
 PAR  L(CR3PT_A15,CR:CR,PT;0),,         -101000;,,                    N 01Oik !
 PAR  L(CR3PT_A15,PT:CR,PT;0),,         +5000;,,                      N 01Oik !
$
$ Metastable
$
 PAR  L(HCP_A3,CR,PT:VA;0),,            -120000;,,                    N 01Oik !
$ ------------------------------------------------------------------------------
$
 ASSESSED_SYSTEM
  CR-PT(TDB -* +LIQ +BCC_A2 +CR3PT_A15 +FCC_A1 ;P3 TMM:300/2500 *) !
$
$
 LIST-OF-REFERENCE
 NUMBER  SOURCE
  Null   'Unknown source'
  Same   'Same or similar interaction as in the corresponding stable phase'
  COST   'COST 507 database'
  91Din  'A.T. Dinsdale, Calphad, 15, 317-425(1991).'
  01Oik  'K. Oikawa, G.W. Qin, T. Ikeshoji, O. Kitakami, Y. Shimada, K. Ishida,
          K. Fukamichi, J. Magn. Magn. Mater., 236, 220-33(2001);
          Cr-Pt, Co-Cr-Pt'
!
