Repository: orchid-calphad/orchid-project.org

# orchid-project.org

Website and released data of **ORCHID** (Open Repository for CALPHAD Hypotheses, Intelligence, and Discovery),
served by GitHub Pages at https://orchid-project.org. Releases are archived on Zenodo (one DOI per version).

- `index.html`, `catalog/`, `best-practices.html` — static, self-contained pages (generated in the ORCHID tooling).
- `data/` — released data: catalog, redistributable TDB files, convex hulls. Licences: `data/LICENSES.md`, `data/NOTICE.md`.
- `llms.txt`, `data/croissant.json`, `CITATION.cff`, `.zenodo.json` — machine-readable metadata.

Only data with clear redistribution rights are published.

File: data/databases/sgte-binary/CrPt-09Pre.tdb
$
$ Database for Cr-Pt from J. Preussner et al. 2009.
$
$ J. Preussner, S. Prins, R. Voelkl, Z.-K. Liu, U. Glatzel,
$ Mater. Sci. Eng. A, 510-511, 322-27(2009).
$
$ Dataset created 2018.02.23 by Bengt Hallstedt.
$ 2020.12.26: Modified for use with GES6.
$
$ The temperature dependencies of the interactions are too high. This is
$ completely unnecessary as shown by 01Oik.
$
$ Hcp becomes stable in the centre of the system if the fcc interaction is
$ used. To prevent this it was modified by +10kJ/mol.
$
$ ------------------------------------------------------------------------------
 TEMP-LIM 298.15 6000.00 !
$
$ELEMENT NAME  REF. STATE               ATOMIC MASS H298-H0    S298    !
$
 ELEMENT VA   VACUUM                      0.0          0.0      0.0    ! 
 ELEMENT CR   BCC_A2                     51.996     4050.0     23.5429 ! 
 ELEMENT PT   FCC_A1                    195.08      5723.712   41.6308 !
$ ------------------------------------------------------------------------------
$ Phase definitions
$
 PHASE LIQUID:L % 1 1 !
 CONST LIQUID:L : CR PT : !
$
$ Fcc (cF4, Fm-3m) and MeX (cF8, Fm-3m)
$
 PHASE FCC_A1 %A 2 1 1 !
 CONST FCC_A1 : CR PT% : VA : !
$
$ Disordered part of FCC_4SL, identical to FCC_A1
$
 PHASE A1_FCC %A 2 1 1 !
 CONST A1_FCC : CR PT% : VA : !
$
$ Prototype AuCu (L1_0, tP2, P4/mmm) and AuCu3 (L1_2, cP4, Pm-3m)
$
 PHASE FCC_4SL:F %AY 5 0.25 0.25 0.25 0.25 1 !
 CONST FCC_4SL:F : CR% PT : CR PT% : CR PT% : CR PT% : VA :  !
$
$ Bcc (cI2, Im-3m)
$
 PHASE BCC_A2 %B 2 1 3 !
 CONST BCC_A2 : CR% PT : VA : !
$
$ Hcp (hP2, P6_3/mmc) and Me2X (NiAs-type, hP4, P6_3/mmc, B8_1)
$
 PHASE HCP_A3 %A 2 1 0.5 !
 CONST HCP_A3 : CR PT : VA : !
$
$ Prototype Cr3Si (cP8, Pm-3n)
$
 PHASE CR3PT_A15 % 2 3 1 !
 CONST CR3PT_A15 : CR% PT : CR PT% : !
$ ------------------------------------------------------------------------------
$ Defaults
$
 DEFINE-SYSTEM-DEFAULT ELEMENT 2 !
 DEFAULT-COM DEFINE_SYSTEM_ELEMENT VA !
 DEFAULT-COM REJECT_PHASE FCC_A1 !
 TYPE-DEF % SEQ * !
 TYPE-DEF A GES AMEND_PHASE_DESCRIPTION @ MAGNETIC -3 0.28 !
 TYPE-DEF B GES AMEND_PHASE_DESCRIPTION @ MAGNETIC -1 0.4 !
 TYPE-DEF Y GES AMEND_PHASE_DESCRIPTION FCC_4SL DIS_PART A1_FCC !
 FUNCTION ZERO      298.15  0;                                         6000 N !
 FUNCTION UN_ASS    298.15  0;                                         6000 N !
 FUNCTION R         298.15  +8.31451;                                  6000 N !
$ ------------------------------------------------------------------------------
$ Element data
$ ------------------------------------------------------------------------------
$ Cr
$
 PAR  G(BCC_A2,CR:VA),,                 +GHSERCR;,,                   N 91Din !
 PAR  TC(BCC_A2,CR:VA),,                 -311.50;,,                   N 91Din !
 PAR  BM(BCC_A2,CR:VA),,                   -0.008;,,                  N 91Din !
 PAR  G(FCC_A1,CR:VA),,                 +GHSERCR+7284+0.163*T;,,      N 91Din !
 PAR  TC(FCC_A1,CR:VA),,                -1109.00;,,                   N 91Din !
 PAR  BM(FCC_A1,CR:VA),,                   -2.46;,,                   N 91Din !
 PAR  G(A1_FCC,CR:VA),,                 +GHSERCR+7284+0.163*T;,,      N 91Din !
 PAR  TC(A1_FCC,CR:VA),,                -1109.00;,,                   N 91Din !
 PAR  BM(A1_FCC,CR:VA),,                   -2.46;,,                   N 91Din !
 PAR  G(HCP_A3,CR:VA),,                 +GHSERCR+4438;,,              N 91Din !
 PAR  TC(HCP_A3,CR:VA),,                -1109.00;,,                   N 91Din !
 PAR  BM(HCP_A3,CR:VA),,                   -2.46;,,                   N 91Din !
$PAR  G(CUB_A13,CR:VA),,                +GHSERCR+15899+0.6276*T;,,    N 91Din !
$PAR  G(CBCC_A12,CR:VA),,               +GHSERCR+11087+2.7196*T;,,    N 91Din !
 PAR  G(LIQUID,CR),,                    +GLIQCR;,,                    N 91Din !
$
 PAR  G(CR3PT_A15,CR:CR),,              +4*GHSERCR+61600;,,           N 09Pre !
$
 FUNCTION GHSERCR   298.15  -8856.94+157.48*T-26.908*T*LN(T)
       +0.00189435*T**2-1.47721E-06*T**3+139250*T**(-1);
      2180.00  Y  -34869.344+344.18*T-50*T*LN(T)-2.88526E+32*T**(-9);
      6000.00  N !
 FUNCTION GLIQCR    298.15  +24339.955-11.420225*T+GHSERCR+2.37615E-21*T**7;
      2180.00  Y  -16459.984+335.616316*T-50*T*LN(T);
      6000.00  N !
 FUNCTION GFCCCR    298.15  +GHSERCR+7284+0.163*T;                     6000 N !
$ ------------------------------------------------------------------------------
$ Pt
$
 PAR  G(FCC_A1,PT:VA),,                 +GHSERPT;                4000 N 91Din !
 PAR  G(A1_FCC,PT:VA),,                 +GHSERPT;                4000 N 91Din !
 PAR  G(BCC_A2,PT:VA),,                 +GHSERPT+15000-2.4*T;    4000 N 91Din !
 PAR  G(HCP_A3,PT:VA),,                 +GHSERPT+2500+0.1*T;     4000 N 91Din !
 PAR  G(LIQUID,PT),,                    +GLIQPT;                 4000 N 91Din !
$
 PAR  G(CR3PT_A15,PT:PT),,              +4*GHSERPT+5000;,,            N 09Pre !
$
 FUNCTION GHSERPT   298.15  -7595.631+124.388275*T-24.5526*T*LN(T)
       -0.00248297*T**2-2.0138E-08*T**3+7974*T**(-1);
      1300.00  Y  -9253.174+161.529615*T-30.2527*T*LN(T)
       +0.002321665*T**2-6.56946E-07*T**3-272106*T**(-1);
      2041.50  Y  -222048.216+1019.35892*T-136.192996*T*LN(T)
       +0.020454938*T**2-7.59259E-07*T**3+71539020*T**(-1);
      4000.00  N !
 FUNCTION GLIQPT    298.15  +20114.016-9.275183*T+GHSERPT;
       600.00  Y  +19023.491+32.94182*T-12.3403769*T*LN(T)
       -0.011551507*T**2+9.31516E-07*T**3-601426*T**(-1);
      2041.50  Y  +1404.468+205.858962*T-36.5*T*LN(T);
      4000.00  N !
 FUNCTION GBCCPT    298.15  +GHSERPT+15000-2.4*T;                      6000 N !
$ ------------------------------------------------------------------------------
$ Binary system
$
$ J. Preussner, S. Prins, R. Voelkl, Z.-K. Liu, U. Glatzel,
$ Mater. Sci. Eng. A, 510-511, 322-27(2009).
$
$ Checked against paper. Checked at 6000 K.
$
$ The temperature dependencies of the interactions are too high. This is
$ completely unnecessary as shown by 01Oik.
$
$ Hcp becomes stable in the centre of the system if the fcc interaction is
$ used. To prevent this it was modified by +10kJ/mol.
$
 PAR  L(LIQUID,CR,PT;0),,               -67327-30.007*T;,,            N 09Pre !
 PAR  L(LIQUID,CR,PT;1),,               +8428;,,                      N 09Pre !
$
 PAR  L(FCC_A1,CR,PT:VA;0),,            -71262-33.13*T;,,             N 09Pre !
 PAR  L(FCC_A1,CR,PT:VA;1),,            +5614;,,                      N 09Pre !
$
 PAR  L(A1_FCC,CR,PT:VA;0),,            -71262-33.13*T;,,             N 09Pre !
 PAR  L(A1_FCC,CR,PT:VA;1),,            +5614;,,                      N 09Pre !
$
 PAR  G(FCC_4SL,CR:CR:CR:PT:VA),,       -24200;,,                     N 09Pre !
 PAR  G(FCC_4SL,CR:CR:PT:PT:VA),,       -29300-0.5*T;,,               N 09Pre !
 PAR  G(FCC_4SL,CR:PT:PT:PT:VA),,       -31100+5.5*T;,,               N 09Pre !
 PAR  L(FCC_4SL,CR,PT:CR,PT:*:*:VA;0),, -2000;,,                      N 09Pre !
$
 PAR  L(BCC_A2,CR,PT:VA;0),,            -82767-25.77*T;,,             N 09Pre !
 PAR  L(BCC_A2,CR,PT:VA;1),,            +41262;,,                     N 09Pre !
$
 PAR  G(CR3PT_A15,CR:PT),,              +3*GHSERCR+GHSERPT
             -51450-27.48*T;,,                                        N 09Pre !
 PAR  G(CR3PT_A15,PT:CR),,              +3*GHSERPT+GHSERCR+25000;,,   N 09Pre !
 PAR  L(CR3PT_A15,CR,PT:CR;0),,         +2000;,,                      N 09Pre !
 PAR  L(CR3PT_A15,CR,PT:PT;0),,         +3500;,,                      N 09Pre !
 PAR  L(CR3PT_A15,CR:CR,PT;0),,         -114100;,,                    N 09Pre !
 PAR  L(CR3PT_A15,PT:CR,PT;0),,         +1500;,,                      N 09Pre !
$
$ Metastable
$
 PAR  L(HCP_A3,CR,PT:VA;0),,            -60000-33*T;,,                N Same !
 PAR  L(HCP_A3,CR,PT:VA;1),,            +5614;,,                      N Same !
$ ------------------------------------------------------------------------------
$
$
 LIST-OF-REFERENCE
 NUMBER  SOURCE
  Null   'Unknown source'
  Same   'Same or similar interaction as in the corresponding stable phase'
  COST   'COST 507 database'
  91Din  'A.T. Dinsdale, Calphad, 15, 317-425(1991).'
  09Pre  'J. Preussner, S. Prins, R. Voelkl, Z.-K. Liu, U. Glatzel,
          Mater. Sci. Eng. A, 510-511, 322-27(2009); Cr-Pt'
!

File: data/databases/sgte-binary/CrRe-10Pal.tdb
$
$ Database for Cr-Re from M. Palumbo et al. 2010
$
$ M. Palumbo, T. Abe, C. Kocer, H. Murakami, H. Onodera,
$ Calphad, 34, 495-503(2010).
$
$ Dataset created 2011.01.30 by Bengt Hallstedt.
$ 2016.11.12: Changed phase name from SIGMA to SIGMA_D8B.
$ 2020.12.26: Modified for use with GES6.
$
$ This dataset uses a 5-SL add-on model for the sigma phase. This is not
$ compatible with other datasets with sigma and may not work with older
$ versions of Thermo-Calc.
$
$ Conversion to a 3-SL or even 2-SL model is probably straightforward, but
$ needs to be done.
$
$ ------------------------------------------------------------------------------
 TEMP-LIM 298.15 6000.00 !
$
$ELEMENT NAME  REF. STATE               ATOMIC MASS H298-H0    S298    !
$
 ELEMENT VA   VACUUM                      0.0          0.0      0.0    ! 
 ELEMENT CR   BCC_A2                     51.996     4050.0     23.5429 ! 
 ELEMENT RE   HCP_A3                    186.207     5333.      36.4820 ! 
$ ------------------------------------------------------------------------------
$ Phase definitions
$
 PHASE LIQUID:L % 1 1 !
 CONST LIQUID:L : CR RE : !
$
$ Fcc (cF4, Fm-3m) and MeX (cF8, Fm-3m)
$
 PHASE FCC_A1 %A 2 1 1 !
 CONST FCC_A1 : CR RE : VA : !
$
$ Bcc (cI2, Im-3m)
$
 PHASE BCC_A2 %B 2 1 3 !
 CONST BCC_A2 : CR% RE : VA : !
$
$ Hcp (hP2, P6_3/mmc) and Me2X (NiAs-type, hP4, P6_3/mmc, B8_1)
$
 PHASE HCP_A3 %A 2 1 0.5 !
 CONST HCP_A3 : CR RE% : VA : !
$
$ Prototype CrFe (tP30, P4_2/mnm), Disordered contribution
$
 PHASE DIS_SIGMA % 1 1 !
 CONST DIS_SIGMA : CR RE : !
$
$ Ordering contribution
$
 PHASE SIGMA_D8B %SP 5 2 4 8 8 8 !
 CONST SIGMA_D8B : CR RE : CR RE : CR RE : CR RE : CR RE : !
$ ------------------------------------------------------------------------------
$ Defaults
$
 DEFINE-SYSTEM-DEFAULT ELEMENT 2 !
 DEFAULT-COM DEFINE_SYSTEM_ELEMENT VA !
 TYPE-DEF % SEQ * !
 TYPE-DEF A GES AMEND_PHASE_DESCRIPTION @ MAGNETIC -3 0.28 !
 TYPE-DEF B GES AMEND_PHASE_DESCRIPTION @ MAGNETIC -1 0.4 !
 TYPE-DEF S GES AMEND_PHASE_DESCRIPTION SIGMA_D8B STATUS 02200800 !
 TYPE-DEF P GES AMEND_PHASE_DESCRIPTION SIGMA_D8B DIS_PART DIS_SIGMA !
 FUNCTION ZERO      298.15  0;                                         6000 N !
 FUNCTION UN_ASS    298.15  0;                                         6000 N !
 FUNCTION R         298.15  +8.31451;                                  6000 N !
$ ------------------------------------------------------------------------------
$ Element data
$ ------------------------------------------------------------------------------
$ Cr
$
 PAR  G(BCC_A2,CR:VA),,                 +GHSERCR;,,                   N 91Din !
 PAR  TC(BCC_A2,CR:VA),,                 -311.50;,,                   N 91Din !
 PAR  BM(BCC_A2,CR:VA),,                   -0.008;,,                  N 91Din !
 PAR  G(FCC_A1,CR:VA),,                 +GHSERCR+7284+0.163*T;,,      N 91Din !
 PAR  TC(FCC_A1,CR:VA),,                -1109.00;,,                   N 91Din !
 PAR  BM(FCC_A1,CR:VA),,                   -2.46;,,                   N 91Din !
 PAR  G(HCP_A3,CR:VA),,                 +GHSERCR+4438;,,              N 91Din !
 PAR  TC(HCP_A3,CR:VA),,                -1109.00;,,                   N 91Din !
 PAR  BM(HCP_A3,CR:VA),,                   -2.46;,,                   N 91Din !
$PAR  G(CUB_A13,CR:VA),,                +GHSERCR+15899+0.6276*T;,,    N 91Din !
$PAR  G(CBCC_A12,CR:VA),,               +GHSERCR+11087+2.7196*T;,,    N 91Din !
 PAR  G(LIQUID,CR),,                    +GLIQCR;,,                    N 91Din !
$
 PAR  G(DIS_SIGMA,CR),,                 +GHSERCR+12133.7;,,           N 10Pal !
$
 FUNCTION GHSERCR   298.15  -8856.94+157.48*T-26.908*T*LN(T)
       +0.00189435*T**2-1.47721E-06*T**3+139250*T**(-1);
      2180.00  Y  -34869.344+344.18*T-50*T*LN(T)-2.88526E+32*T**(-9);
      6000.00  N !
 FUNCTION GLIQCR    298.15  +24339.955-11.420225*T+GHSERCR+2.37615E-21*T**7;
      2180.00  Y  -16459.984+335.616316*T-50*T*LN(T);
      6000.00  N !
 FUNCTION GFCCCR    298.15  +GHSERCR+7284+0.163*T;                     6000 N !
$ ------------------------------------------------------------------------------
$ Re
$
$ HCP_A3 and LIQUID revised in unary 3.0
$ BCC_A2 revised in unary 4.4
$
 PAR  G(HCP_A3,RE:VA),,                 +GHSERRE;,,                   N 96Arb !
 PAR  G(FCC_A1,RE:VA),,                 +GHSERRE+11000-1.5*T;,,       N 91Din !
 PAR  G(BCC_A2,RE:VA),,                 +GHSERRE+17000-3.7*T;,,       N 01SGUN !
$PAR  G(BCC_A2,RE:VA),,                 +GHSERRE+29200-6*T;,,         N 91Din !
 PAR  G(LIQUID,RE),,                    +GLIQRE;,,                    N 96Arb !
$
 PAR  G(DIS_SIGMA,RE),,                 +GHSERRE+9560.3;,,            N 10Pal !
$
 FUNCTION GHSERRE   298.15  -7695.279+128.421589*T-24.348*T*LN(T)
       -0.00253505*T**2+1.92818E-07*T**3+32915*T**(-1);
      1200.00  Y  -15775.998+194.667426*T-33.586*T*LN(T)
       +0.00224565*T**2-2.81835E-07*T**3+1376270*T**(-1);
      2400.00  Y  -70882.739+462.110749*T-67.956*T*LN(T)
       +0.01184945*T**2-7.88955E-07*T**3+18075200*T**(-1);
      3458.00  Y  +346325.888-1211.37186*T+140.831655*T*LN(T)
       -0.033764567*T**2+1.053726E-06*T**3-1.34548866E+08*T**(-1);
      5000.00  Y  -78564.296+346.997842*T-49.519*T*LN(T);
      6000.00  N !
 FUNCTION GLIQRE    298.15  +23820.883-6.34538*T+GHSERRE;
      2000.00  Y  +568842.665-2527.83846*T+314.178898*T*LN(T)
       -0.08939817*T**2+3.92854E-06*T**3-1.63100987E+08*T**(-1);
      3458.00  Y  -39044.888+335.723691*T-49.519*T*LN(T);
      5000.00  Y  +39519.408-11.274151*T+GHSERRE;
      6000.00  N !
$ ------------------------------------------------------------------------------
$ Binary system
$
$ M. Palumbo, T. Abe, C. Kocer, H. Murakami, H. Onodera,
$ Calphad, 34, 495-503(2010).
$
$ Checked against paper and author's tdb. Checked at 6000 K.
$
$ This dataset uses a 5-SL add-on model for the sigma phase. This is not
$ compatible with other datasets with sigma and may not work with older
$ versions of Thermo-Calc.
$
$ Conversion to a 3-SL or even 2-SL model is probably straightforward, but
$ needs to be done.
$
 PAR  L(LIQUID,CR,RE;0),,               -8229.43;,,                   N 10Pal !
$
 PAR  L(BCC_A2,CR,RE:VA;0),,            -5675.3-2.6865*T;,,           N 10Pal !
$
 PAR  L(HCP_A3,CR,RE:VA;0),,            +20844.96-5.2985*T;,,         N 10Pal !
$
 PAR  L(DIS_SIGMA,CR,RE;0),,            -8.382*T;,,                   N 10Pal !
$
 PAR  G(SIGMA_D8B,CR:CR:CR:CR:RE),,     -6298;,,                      N 10Pal !
 PAR  G(SIGMA_D8B,CR:CR:CR:RE:CR),,     +40221;,,                     N 10Pal !
 PAR  G(SIGMA_D8B,CR:CR:CR:RE:RE),,     +102327;,,                    N 10Pal !
 PAR  G(SIGMA_D8B,CR:CR:RE:CR:CR),,     -198503;,,                    N 10Pal !
 PAR  G(SIGMA_D8B,CR:CR:RE:CR:RE),,     -225633;,,                    N 10Pal !
 PAR  G(SIGMA_D8B,CR:CR:RE:RE:CR),,     -98559;,,                     N 10Pal !
 PAR  G(SIGMA_D8B,CR:CR:RE:RE:RE),,     -77928;,,                     N 10Pal !
 PAR  G(SIGMA_D8B,CR:RE:CR:CR:CR),,     -181789;,,                    N 10Pal !
 PAR  G(SIGMA_D8B,CR:RE:CR:CR:RE),,     -170037;,,                    N 10Pal !
 PAR  G(SIGMA_D8B,CR:RE:CR:RE:CR),,     -135498;,,                    N 10Pal !
 PAR  G(SIGMA_D8B,CR:RE:CR:RE:RE),,     -45454;,,                     N 10Pal !
 PAR  G(SIGMA_D8B,CR:RE:RE:CR:CR),,     -304031;,,                    N 10Pal !
 PAR  G(SIGMA_D8B,CR:RE:RE:CR:RE),,     -272971;,,                    N 10Pal !
 PAR  G(SIGMA_D8B,CR:RE:RE:RE:CR),,     -202248;,,                    N 10Pal !
 PAR  G(SIGMA_D8B,CR:RE:RE:RE:RE),,     -110738;,,                    N 10Pal !
 PAR  G(SIGMA_D8B,RE:CR:CR:CR:CR),,     +57511;,,                     N 10Pal !
 PAR  G(SIGMA_D8B,RE:CR:CR:CR:RE),,     +70763;,,                     N 10Pal !
 PAR  G(SIGMA_D8B,RE:CR:CR:RE:CR),,     +111738;,,                    N 10Pal !
 PAR  G(SIGMA_D8B,RE:CR:CR:RE:RE),,     +186967;,,                    N 10Pal !
 PAR  G(SIGMA_D8B,RE:CR:RE:CR:CR),,     -171045;,,                    N 10Pal !
 PAR  G(SIGMA_D8B,RE:CR:RE:CR:RE),,     -165676;,,                    N 10Pal !
 PAR  G(SIGMA_D8B,RE:CR:RE:RE:CR),,     -18974;,,                     N 10Pal !
 PAR  G(SIGMA_D8B,RE:CR:RE:RE:RE),,     +27860;,,                     N 10Pal !
 PAR  G(SIGMA_D8B,RE:RE:CR:CR:CR),,     -102597;,,                    N 10Pal !
 PAR  G(SIGMA_D8B,RE:RE:CR:CR:RE),,     -88265;,,                     N 10Pal !
 PAR  G(SIGMA_D8B,RE:RE:CR:RE:CR),,     -40974;,,                     N 10Pal !
 PAR  G(SIGMA_D8B,RE:RE:CR:RE:RE),,     +44901;,,                     N 10Pal !
 PAR  G(SIGMA_D8B,RE:RE:RE:CR:CR),,     -260648;,,                    N 10Pal !
 PAR  G(SIGMA_D8B,RE:RE:RE:CR:RE),,     -205273;,,                    N 10Pal !
 PAR  G(SIGMA_D8B,RE:RE:RE:RE:CR),,     -117953;,,                    N 10Pal !
$
$ metastable
$
 PAR  L(FCC_A1,CR,RE:VA;0),,            +20844.961-5.2984919*T;,,     N Same !
$ ------------------------------------------------------------------------------
$
$
 LIST-OF-REFERENCE
 NUMBER  SOURCE
  Null   'Unknown source'
  Same   'Same or similar interaction as in the corresponding stable phase'
  REFLAV 'Laves phase convention: G(LAVES,X:X)=+3*GHSERXX+15000'
  91Din  'A.T. Dinsdale, Calphad, 15, 317-425(1991).'
  96Arb  'J.W. Arblaster, Calphad, 20, 343-52(1996),
          SGTE unary database V.3.0, 1996; Re'
  01SGUN 'SGTE unary database V.4.4, 2001.'
  10Pal  'M. Palumbo, T. Abe, C. Kocer, H. Murakami, H. Onodera,
          Calphad, 34, 495-503(2010); Cr-Re'
!

File: data/databases/sgte-binary/CrRe-18Guo.tdb
$
$ Database for Cr-Re from C. Guo et al. 2018.
$
$ C. Guo, T. Wu, C. Li, Z. Du, Calphad, 61, 33-40(2018).
$
$ Dataset created 2019.07.25 by Bengt Hallstedt.
$ 2020.12.26: Modified for use with GES6.
$
$ This dataset uses a 2-SL model for the sigma phase. The Wagner-Schottky type
$ model used is not appropriate for sigma.
$
$ Liquid and bcc interactions are similar to 98Hua but rather different from
$ 10Pal. The phase diagram is similar to 98Hua, but liquidus temperatures are
$ quite a bit lower. It is rather different from the phase diagram of 10Pal.
$
$ ------------------------------------------------------------------------------
 TEMP-LIM 298.15 6000.00 !
$
$ELEMENT NAME  REF. STATE               ATOMIC MASS H298-H0    S298    !
$
 ELEMENT VA   VACUUM                      0.0          0.0      0.0    ! 
 ELEMENT CR   BCC_A2                     51.996     4050.0     23.5429 ! 
 ELEMENT RE   HCP_A3                    186.207     5333.      36.4820 ! 
$ ------------------------------------------------------------------------------
$ Phase definitions
$
 PHASE LIQUID:L % 1 1 !
 CONST LIQUID:L : CR RE : !
$
$ Fcc (cF4, Fm-3m) and MeX (cF8, Fm-3m)
$
 PHASE FCC_A1 %A 2 1 1 !
 CONST FCC_A1 : CR RE : VA : !
$
$ Bcc (cI2, Im-3m)
$
 PHASE BCC_A2 %B 2 1 3 !
 CONST BCC_A2 : CR% RE : VA : !
$
$ Hcp (hP2, P6_3/mmc) and Me2X (NiAs-type, hP4, P6_3/mmc, B8_1)
$
 PHASE HCP_A3 %A 2 1 0.5 !
 CONST HCP_A3 : CR RE% : VA : !
$
$ Prototype CrFe (tP30, P4_2/mnm)
$
 PHASE SIGMA_D8B % 2 10 20 !
 CONST SIGMA_D8B : CR% RE : CR RE% : !
$ ------------------------------------------------------------------------------
$ Defaults
$
 DEFINE-SYSTEM-DEFAULT ELEMENT 2 !
 DEFAULT-COM DEFINE_SYSTEM_ELEMENT VA !
 TYPE-DEF % SEQ * !
 TYPE-DEF A GES AMEND_PHASE_DESCRIPTION @ MAGNETIC -3 0.28 !
 TYPE-DEF B GES AMEND_PHASE_DESCRIPTION @ MAGNETIC -1 0.4 !
 FUNCTION ZERO      298.15  0;                                         6000 N !
 FUNCTION UN_ASS    298.15  0;                                         6000 N !
 FUNCTION R         298.15  +8.31451;                                  6000 N !
$ ------------------------------------------------------------------------------
$ Element data
$ ------------------------------------------------------------------------------
$ Cr
$
 PAR  G(BCC_A2,CR:VA),,                 +GHSERCR;,,                   N 91Din !
 PAR  TC(BCC_A2,CR:VA),,                 -311.50;,,                   N 91Din !
 PAR  BM(BCC_A2,CR:VA),,                   -0.008;,,                  N 91Din !
 PAR  G(FCC_A1,CR:VA),,                 +GHSERCR+7284+0.163*T;,,      N 91Din !
 PAR  TC(FCC_A1,CR:VA),,                -1109.00;,,                   N 91Din !
 PAR  BM(FCC_A1,CR:VA),,                   -2.46;,,                   N 91Din !
 PAR  G(HCP_A3,CR:VA),,                 +GHSERCR+4438;,,              N 91Din !
 PAR  TC(HCP_A3,CR:VA),,                -1109.00;,,                   N 91Din !
 PAR  BM(HCP_A3,CR:VA),,                   -2.46;,,                   N 91Din !
$PAR  G(CUB_A13,CR:VA),,                +GHSERCR+15899+0.6276*T;,,    N 91Din !
$PAR  G(CBCC_A12,CR:VA),,               +GHSERCR+11087+2.7196*T;,,    N 91Din !
 PAR  G(LIQUID,CR),,                    +GLIQCR;,,                    N 91Din !
$
 PAR  G(SIGMA_D8B,CR:CR),,              +30*GHSERCR+150000;,,         N 18Guo !
$
 FUNCTION GHSERCR   298.15  -8856.94+157.48*T-26.908*T*LN(T)
       +0.00189435*T**2-1.47721E-06*T**3+139250*T**(-1);
      2180.00  Y  -34869.344+344.18*T-50*T*LN(T)-2.88526E+32*T**(-9);
      6000.00  N !
 FUNCTION GLIQCR    298.15  +24339.955-11.420225*T+GHSERCR+2.37615E-21*T**7;
      2180.00  Y  -16459.984+335.616316*T-50*T*LN(T);
      6000.00  N !
 FUNCTION GFCCCR    298.15  +GHSERCR+7284+0.163*T;                     6000 N !
$ ------------------------------------------------------------------------------
$ Re
$
$ HCP_A3 and LIQUID revised in unary 3.0
$ BCC_A2 revised in unary 4.4
$
 PAR  G(HCP_A3,RE:VA),,                 +GHSERRE;,,                   N 96Arb !
 PAR  G(FCC_A1,RE:VA),,                 +GHSERRE+11000-1.5*T;,,       N 91Din !
 PAR  G(BCC_A2,RE:VA),,                 +GHSERRE+17000-3.7*T;,,       N 01SGUN !
$PAR  G(BCC_A2,RE:VA),,                 +GHSERRE+29200-6*T;,,         N 91Din !
 PAR  G(LIQUID,RE),,                    +GLIQRE;,,                    N 96Arb !
$
 PAR  G(SIGMA_D8B,RE:RE),,              +30*GHSERRE+150000;,,         N 18Guo !
$
 FUNCTION GHSERRE   298.15  -7695.279+128.421589*T-24.348*T*LN(T)
       -0.00253505*T**2+1.92818E-07*T**3+32915*T**(-1);
      1200.00  Y  -15775.998+194.667426*T-33.586*T*LN(T)
       +0.00224565*T**2-2.81835E-07*T**3+1376270*T**(-1);
      2400.00  Y  -70882.739+462.110749*T-67.956*T*LN(T)
       +0.01184945*T**2-7.88955E-07*T**3+18075200*T**(-1);
      3458.00  Y  +346325.888-1211.37186*T+140.831655*T*LN(T)
       -0.033764567*T**2+1.053726E-06*T**3-1.34548866E+08*T**(-1);
      5000.00  Y  -78564.296+346.997842*T-49.519*T*LN(T);
      6000.00  N !
 FUNCTION GLIQRE    298.15  +23820.883-6.34538*T+GHSERRE;
      2000.00  Y  +568842.665-2527.83846*T+314.178898*T*LN(T)
       -0.08939817*T**2+3.92854E-06*T**3-1.63100987E+08*T**(-1);
      3458.00  Y  -39044.888+335.723691*T-49.519*T*LN(T);
      5000.00  Y  +39519.408-11.274151*T+GHSERRE;
      6000.00  N !
$ ------------------------------------------------------------------------------
$ Binary system
$
$ C. Guo, T. Wu, C. Li, Z. Du, Calphad, 61, 33-40(2018).
$
$ Checked against paper. Checked at 6000 K.
$
$ This dataset uses a 2-SL model for the sigma phase. The Wagner-Schottky type
$ model used is not appropriate for sigma.
$
$ Liquid and bcc interactions are similar to 98Hua but rather different from
$ 10Pal. The phase diagram is similar to 98Hua, but liquidus temperatures are
$ quite a bit lower. It is rather different from the phase diagram of 10Pal.
$
 PAR  L(LIQUID,CR,RE;0),,               -16270.3+4.5573*T;,,          N 18Guo !
 PAR  L(LIQUID,CR,RE;1),,               +10160.8-4.1577*T;,,          N 18Guo !
$
 PAR  L(BCC_A2,CR,RE:VA;0),,            -49724.1+16.0363*T;,,         N 18Guo !
 PAR  L(BCC_A2,CR,RE:VA;1),,            +12350.2-0.1112*T;,,          N 18Guo !
$
 PAR  L(HCP_A3,CR,RE:VA;0),,            -7531.2+3.7969*T;,,           N 18Guo !
$
 PAR  G(SIGMA_D8B,CR:RE),,              +10*GHSERCR+20*GHSERRE
             -290513.5-15.8916*T;,,                                   N 18Guo !
 PAR  G(SIGMA_D8B,RE:CR),,              +10*GHSERRE+20*GHSERCR
             +590513.5+15.8916*T;,,                                   N 18Guo !
 PAR  L(SIGMA_D8B,CR,RE:RE;0),,         +493231.8+102.8891*T;,,       N 18Guo !
 PAR  L(SIGMA_D8B,CR:CR,RE;0),,         -118937.5+219.1747*T;,,       N 18Guo !
$
$ metastable
$
 PAR  L(FCC_A1,CR,RE:VA;0),,            -7531.2+3.7969*T;,,           N Same !
$ ------------------------------------------------------------------------------
$
$
 LIST-OF-REFERENCE
 NUMBER  SOURCE
  Null   'Unknown source'
  Same   'Same or similar interaction as in the corresponding stable phase'
  REFLAV 'Laves phase convention: G(LAVES,X:X)=+3*GHSERXX+15000'
  91Din  'A.T. Dinsdale, Calphad, 15, 317-425(1991).'
  96Arb  'J.W. Arblaster, Calphad, 20, 343-52(1996),
          SGTE unary database V.3.0, 1996; Re'
  01SGUN 'SGTE unary database V.4.4, 2001.'
  18Guo  'C. Guo, T. Wu, C. Li, Z. Du, Calphad, 61, 33-40(2018); Cr-Re'
!

File: data/databases/sgte-binary/CrRe-24Per.tdb
$
$ Database for Cr-Re from J.C. Pereira dos Santos et al. 2024.
$
$ J.C. Pereira dos Santos, S. Griesemer, N. Dupin, U.R. Kattner, C. Liu,
$ D. Ivanova, T. Hammerschmidt, S.G. Fries, C. Wolverton, C.E. Campbell,
$ J. Phase Equilib. Diffus., 45, 330-57(2024).
$
$ Dataset created 2023.11.20 by Bengt Hallstedt.
$
$ A 5-sl EBEF add-on model is used for sigma. Non-sigma parameters are from
$ 10Pal. 10Pal also uses a 5-sl model for sigma, but not EBEF.
$
$ ------------------------------------------------------------------------------
 TEMP-LIM 298.15 6000.00 !
$
$ELEMENT NAME  REF. STATE               ATOMIC MASS H298-H0    S298    !
$
 ELEMENT VA   VACUUM                      0.0          0.0      0.0    ! 
 ELEMENT CR   BCC_A2                     51.996     4050.0     23.5429 ! 
 ELEMENT RE   HCP_A3                    186.207     5333.      36.4820 ! 
$ ------------------------------------------------------------------------------
$ Phase definitions
$
 PHASE LIQUID:L % 1 1 !
 CONST LIQUID:L : CR RE : !
$
$ Fcc (cF4, Fm-3m) and MeX (cF8, Fm-3m)
$
 PHASE FCC_A1 %A 2 1 1 !
 CONST FCC_A1 : CR RE : VA : !
$
$ Bcc (cI2, Im-3m)
$
 PHASE BCC_A2 %B 2 1 3 !
 CONST BCC_A2 : CR% RE : VA : !
$
$ Hcp (hP2, P6_3/mmc) and Me2X (NiAs-type, hP4, P6_3/mmc, B8_1)
$
 PHASE HCP_A3 %A 2 1 0.5 !
 CONST HCP_A3 : CR RE% : VA : !
$
$ Prototype CrFe (tP30, P4_2/mnm), Disordered contribution
$
 PHASE DIS_SIG %A 1 1 !
 CONST DIS_SIG : CR RE : !
$
$ Ordering contribution
$
 PHASE SIGMA_D8B %AS 5 2 4 8 8 8 !
 CONST SIGMA_D8B : CR RE : CR RE : CR RE : CR RE : CR RE : !
$ ------------------------------------------------------------------------------
$ Defaults
$
 DEFINE-SYSTEM-DEFAULT ELEMENT 2 !
 DEFAULT-COM DEFINE_SYSTEM_ELEMENT VA !
 TYPE-DEF % SEQ * !
 TYPE-DEF A GES AMEND_PHASE_DESCRIPTION @ MAGNETIC -3 0.28 !
 TYPE-DEF B GES AMEND_PHASE_DESCRIPTION @ MAGNETIC -1 0.4 !
 TYPE-DEF S GES AMEND_PHASE_DESCRIPTION SIGMA_D8B NEVER_DIS DIS_SIG !
 FUNCTION ZERO      298.15  0;                                         6000 N !
 FUNCTION UN_ASS    298.15  0;                                         6000 N !
 FUNCTION R         298.15  +8.31451;                                  6000 N !
$ ------------------------------------------------------------------------------
$ Element data
$ ------------------------------------------------------------------------------
$ Cr
$
 PAR  G(BCC_A2,CR:VA),,                 +GHSERCR;,,                   N 91Din !
 PAR  TC(BCC_A2,CR:VA),,                 -311.50;,,                   N 91Din !
 PAR  BMAG(BCC_A2,CR:VA),,                 -0.008;,,                  N 91Din !
 PAR  G(FCC_A1,CR:VA),,                 +GHSERCR+7284+0.163*T;,,      N 91Din !
 PAR  TC(FCC_A1,CR:VA),,                -1109.00;,,                   N 91Din !
 PAR  BMAG(FCC_A1,CR:VA),,                 -2.46;,,                   N 91Din !
 PAR  G(HCP_A3,CR:VA),,                 +GHSERCR+4438;,,              N 91Din !
 PAR  TC(HCP_A3,CR:VA),,                -1109.00;,,                   N 91Din !
 PAR  BMAG(HCP_A3,CR:VA),,                 -2.46;,,                   N 91Din !
$PAR  G(CUB_A13,CR:VA),,                +GHSERCR+15899+0.6276*T;,,    N 91Din !
$PAR  G(CBCC_A12,CR:VA),,               +GHSERCR+11087+2.7196*T;,,    N 91Din !
 PAR  G(LIQUID,CR),,                    +GLIQCR;,,                    N 91Din !
$
 PAR  G(DIS_SIG,CR),,                   +GHSERCR+12299.3-3*T;,,       N 24Per !
$
 FUNCTION GHSERCR   298.15  -8856.94+157.48*T-26.908*T*LN(T)
       +0.00189435*T**2-1.47721E-06*T**3+139250*T**(-1);
      2180.00  Y  -34869.344+344.18*T-50*T*LN(T)-2.88526E+32*T**(-9);
      6000.00  N !
 FUNCTION GLIQCR    298.15  +24339.955-11.420225*T+GHSERCR+2.37615E-21*T**7;
      2180.00  Y  -16459.984+335.616316*T-50*T*LN(T);
      6000.00  N !
 FUNCTION GFCCCR    298.15  +GHSERCR+7284+0.163*T;                     6000 N !
$ ------------------------------------------------------------------------------
$ Re
$
$ HCP_A3 and LIQUID revised in unary 3.0
$ BCC_A2 revised in unary 4.4
$
 PAR  G(HCP_A3,RE:VA),,                 +GHSERRE;,,                   N 96Arb !
 PAR  G(FCC_A1,RE:VA),,                 +GHSERRE+11000-1.5*T;,,       N 91Din !
 PAR  G(BCC_A2,RE:VA),,                 +GHSERRE+17000-3.7*T;,,       N 01SGUN !
$PAR  G(BCC_A2,RE:VA),,                 +GHSERRE+29200-6*T;,,         N 91Din !
 PAR  G(LIQUID,RE),,                    +GLIQRE;,,                    N 96Arb !
$
 PAR  G(DIS_SIG,RE),,                   +GHSERRE+9315.75-1.205*T;,,   N 24Per !
$
 FUNCTION GHSERRE   298.15  -7695.279+128.421589*T-24.348*T*LN(T)
       -0.00253505*T**2+1.92818E-07*T**3+32915*T**(-1);
      1200.00  Y  -15775.998+194.667426*T-33.586*T*LN(T)
       +0.00224565*T**2-2.81835E-07*T**3+1376270*T**(-1);
      2400.00  Y  -70882.739+462.110749*T-67.956*T*LN(T)
       +0.01184945*T**2-7.88955E-07*T**3+18075200*T**(-1);
      3458.00  Y  +346325.888-1211.37186*T+140.831655*T*LN(T)
       -0.033764567*T**2+1.053726E-06*T**3-1.34548866E+08*T**(-1);
      5000.00  Y  -78564.296+346.997842*T-49.519*T*LN(T);
      6000.00  N !
 FUNCTION GLIQRE    298.15  +23820.883-6.34538*T+GHSERRE;
      2000.00  Y  +568842.665-2527.83846*T+314.178898*T*LN(T)
       -0.08939817*T**2+3.92854E-06*T**3-1.63100987E+08*T**(-1);
      3458.00  Y  -39044.888+335.723691*T-49.519*T*LN(T);
      5000.00  Y  +39519.408-11.274151*T+GHSERRE;
      6000.00  N !
$ ------------------------------------------------------------------------------
$ Binary system
$
$ J.C. Pereira dos Santos, S. Griesemer, N. Dupin, U.R. Kattner, C. Liu,
$ D. Ivanova, T. Hammerschmidt, S.G. Fries, C. Wolverton, C.E. Campbell,
$ J. Phase Equilib. Diffus., 45, 330-57(2024).
$
$ Checked against paper and author's tdb. Checked at 6000 K.
$
$ A 5-sl EBEF add-on model is used for sigma. Non-sigma parameters are from
$ 10Pal. 10Pal also uses a 5-sl model for sigma, but not EBEF.
$
 PAR  L(LIQUID,CR,RE;0),,               -8229.43;,,                   N 10Pal !
$
 PAR  L(BCC_A2,CR,RE:VA;0),,            -5675.3-2.6865*T;,,           N 10Pal !
$
 PAR  L(HCP_A3,CR,RE:VA;0),,            +20844.96-5.2985*T;,,         N 10Pal !
$
 PAR  G(SIGMA_D8B,CR:RE:*:*:*),,        -47246.1;,,                   N 24Per !
 PAR  G(SIGMA_D8B,CR:*:RE:*:*),,        -48408;,,                     N 24Per !
 PAR  G(SIGMA_D8B,CR:*:*:RE:*),,        -2319.57;,,                   N 24Per !
 PAR  G(SIGMA_D8B,CR:*:*:*:RE),,        -13150.14;,,                  N 24Per !
 PAR  G(SIGMA_D8B,*:CR:RE:*:*),,        -68399.7;,,                   N 24Per !
 PAR  G(SIGMA_D8B,*:CR:*:RE:*),,        +32703.69;,,                  N 24Per !
 PAR  G(SIGMA_D8B,*:CR:*:*:RE),,        +39790.29;,,                  N 24Per !
 PAR  G(SIGMA_D8B,*:*:CR:RE:*),,        +30625.2;,,                   N 24Per !
 PAR  G(SIGMA_D8B,*:*:CR:*:RE),,        -11230.47;,,                  N 24Per !
 PAR  G(SIGMA_D8B,*:*:*:CR:RE),,        -40918.8;,,                   N 24Per !
 PAR  G(SIGMA_D8B,RE:CR:*:*:*),,        +31279.17;,,                  N 24Per !
 PAR  G(SIGMA_D8B,RE:*:CR:*:*),,        +58455.87;,,                  N 24Per !
 PAR  G(SIGMA_D8B,RE:*:*:CR:*),,        -28768.8;,,                   N 24Per !
 PAR  G(SIGMA_D8B,RE:*:*:*:CR),,        -7502.52;,,                   N 24Per !
 PAR  G(SIGMA_D8B,*:RE:CR:*:*),,        -22925.97;,,                  N 24Per !
 PAR  G(SIGMA_D8B,*:RE:*:CR:*),,        -40823.4;,,                   N 24Per !
 PAR  G(SIGMA_D8B,*:RE:*:*:CR),,        -81669.6;,,                   N 24Per !
 PAR  G(SIGMA_D8B,*:*:RE:CR:*),,        -102687.9;,,                  N 24Per !
 PAR  G(SIGMA_D8B,*:*:RE:*:CR),,        +3245.01;,,                   N 24Per !
 PAR  G(SIGMA_D8B,*:*:*:RE:CR),,        -25957.11;,,                  N 24Per !
$
$ metastable
$
 PAR  L(FCC_A1,CR,RE:VA;0),,            +20844.961-5.2984919*T;,,     N Same !
$ ------------------------------------------------------------------------------
$
$
 LIST-OF-REFERENCE
 NUMBER  SOURCE
  Null   'Unknown source'
  Same   'Same or similar interaction as in the corresponding stable phase'
  REFLAV 'Laves phase convention: G(LAVES,X:X)=+3*GHSERXX+15000'
  91Din  'A.T. Dinsdale, Calphad, 15, 317-425(1991).'
  96Arb  'J.W. Arblaster, Calphad, 20, 343-52(1996),
          SGTE unary database V.3.0, 1996; Re'
  01SGUN 'SGTE unary database V.4.4, 2001.'
  10Pal  'M. Palumbo, T. Abe, C. Kocer, H. Murakami, H. Onodera,
          Calphad, 34, 495-503(2010); Cr-Re'
  24Per  'J.C. Pereira dos Santos, S. Griesemer, N. Dupin, U.R. Kattner, C. Liu,
          D. Ivanova, T. Hammerschmidt, S.G. Fries, C. Wolverton, C.E. Campbell,
          J. Phase Equilib. Diffus., 45, 330-57(2024); Cr-Re'
!

File: data/databases/sgte-binary/CrRe-98Hua-newsigma.tdb
$
$ Database for Cr-Re W. Huang and Y.A. Chang 1998
$
$ W. Huang, Y.A. Chang, J. Alloys Compd., 274, 209-16(1998).
$
$ Dataset created 2015.05.17 by Bengt Hallstedt.
$ 2016.10.17: Source of this dataset identified as 98Hua (instead of 04The).
$ 2020.12.26: Modified for use with GES6.
$
$ Note! Old Re unary data used in this dataset.
$
$ This dataset uses a 10:4:16 model for the sigma phase.
$
$ ------------------------------------------------------------------------------
 TEMP-LIM 298.15 6000.00 !
$
$ELEMENT NAME  REF. STATE               ATOMIC MASS H298-H0    S298    !
$
 ELEMENT VA   VACUUM                      0.0          0.0      0.0    ! 
 ELEMENT CR   BCC_A2                     51.996     4050.0     23.5429 ! 
 ELEMENT RE   HCP_A3                    186.207     5333.      36.4820 ! 
$ ------------------------------------------------------------------------------
$ Phase definitions
$
 PHASE LIQUID:L % 1 1 !
 CONST LIQUID:L : CR RE : !
$
$ Fcc (cF4, Fm-3m) and MeX (cF8, Fm-3m)
$
 PHASE FCC_A1 %A 2 1 1 !
 CONST FCC_A1 : CR RE : VA : !
$
$ Bcc (cI2, Im-3m)
$
 PHASE BCC_A2 %B 2 1 3 !
 CONST BCC_A2 : CR% RE : VA : !
$
$ Hcp (hP2, P6_3/mmc) and Me2X (NiAs-type, hP4, P6_3/mmc, B8_1)
$
 PHASE HCP_A3 %A 2 1 0.5 !
 CONST HCP_A3 : CR RE% : VA : !
$
$ Prototype CrFe (tP30, P4_2/mnm)
$
 PHASE SIGMA_D8B % 3 10 4 16 !
 CONST SIGMA_D8B : RE : CR : CR RE : !
$ ------------------------------------------------------------------------------
$ Defaults
$
 DEFINE-SYSTEM-DEFAULT ELEMENT 2 !
 DEFAULT-COM DEFINE_SYSTEM_ELEMENT VA !
 TYPE-DEF % SEQ * !
 TYPE-DEF A GES AMEND_PHASE_DESCRIPTION @ MAGNETIC -3 0.28 !
 TYPE-DEF B GES AMEND_PHASE_DESCRIPTION @ MAGNETIC -1 0.4 !
 FUNCTION ZERO      298.15  0;                                         6000 N !
 FUNCTION UN_ASS    298.15  0;                                         6000 N !
 FUNCTION R         298.15  +8.31451;                                  6000 N !
$ ------------------------------------------------------------------------------
$ Element data
$ ------------------------------------------------------------------------------
$ Cr
$
 PAR  G(BCC_A2,CR:VA),,                 +GHSERCR;,,                   N 91Din !
 PAR  TC(BCC_A2,CR:VA),,                 -311.50;,,                   N 91Din !
 PAR  BM(BCC_A2,CR:VA),,                   -0.008;,,                  N 91Din !
 PAR  G(FCC_A1,CR:VA),,                 +GHSERCR+7284+0.163*T;,,      N 91Din !
 PAR  TC(FCC_A1,CR:VA),,                -1109.00;,,                   N 91Din !
 PAR  BM(FCC_A1,CR:VA),,                   -2.46;,,                   N 91Din !
 PAR  G(HCP_A3,CR:VA),,                 +GHSERCR+4438;,,              N 91Din !
 PAR  TC(HCP_A3,CR:VA),,                -1109.00;,,                   N 91Din !
 PAR  BM(HCP_A3,CR:VA),,                   -2.46;,,                   N 91Din !
$PAR  G(CUB_A13,CR:VA),,                +GHSERCR+15899+0.6276*T;,,    N 91Din !
$PAR  G(CBCC_A12,CR:VA),,               +GHSERCR+11087+2.7196*T;,,    N 91Din !
 PAR  G(LIQUID,CR),,                    +GLIQCR;,,                    N 91Din !
$
 FUNCTION GHSERCR   298.15  -8856.94+157.48*T-26.908*T*LN(T)
       +0.00189435*T**2-1.47721E-06*T**3+139250*T**(-1);
      2180.00  Y  -34869.344+344.18*T-50*T*LN(T)-2.88526E+32*T**(-9);
      6000.00  N !
 FUNCTION GLIQCR    298.15  +24339.955-11.420225*T+GHSERCR+2.37615E-21*T**7;
      2180.00  Y  -16459.984+335.616316*T-50*T*LN(T);
      6000.00  N !
 FUNCTION GFCCCR    298.15  +GHSERCR+7284+0.163*T;                     6000 N !
$ ------------------------------------------------------------------------------
$ Re
$
$ Note! Old Re unary data used in this dataset.
$
$ HCP_A3 and LIQUID revised in unary 3.0
$ BCC_A2 revised in unary 4.4
$
$PAR  G(HCP_A3,RE:VA),,                 +GHSERRE;,,                   N 96Arb !
 PAR  G(HCP_A3,RE:VA),,                 +GHSERRE;,,                   N 91Din !
 PAR  G(FCC_A1,RE:VA),,                 +GHSERRE+11000-1.5*T;,,       N 91Din !
$PAR  G(BCC_A2,RE:VA),,                 +GHSERRE+17000-3.7*T;,,       N 01SGUN !
 PAR  G(BCC_A2,RE:VA),,                 +GHSERRE+29200-6*T;,,         N 91Din !
$PAR  G(LIQUID,RE),,                    +GLIQRE;,,                    N 96Arb !
 PAR  G(LIQUID,RE),,                    +GLIQRE;,,                    N 91Din !
$
$ Function from 96Arb below
$FUNCTION GHSERRE   298.15  -7695.279+128.421589*T-24.348*T*LN(T)
$      -0.00253505*T**2+1.92818E-07*T**3+32915*T**(-1);
$     1200.00  Y  -15775.998+194.667426*T-33.586*T*LN(T)
$      +0.00224565*T**2-2.81835E-07*T**3+1376270*T**(-1);
$     2400.00  Y  -70882.739+462.110749*T-67.956*T*LN(T)
$      +0.01184945*T**2-7.88955E-07*T**3+18075200*T**(-1);
$     3458.00  Y  +346325.888-1211.37186*T+140.831655*T*LN(T)
$      -0.033764567*T**2+1.053726E-06*T**3-1.34548866E+08*T**(-1);
$     5000.00  Y  -78564.296+346.997842*T-49.519*T*LN(T);
$     6000.00  N !
$ Function from 91Din below
 FUNCTION GHSERRE   298.15  -7305.045234+123.75877268*T-23.68926408*T*LN(T)
       -0.00272338652*T**2;
      3459.00  Y  +38514.17038-65.920605711*T+0.064563482647*T*LN(T)
       -0.0080501843765*T**2+2.1955142943E-7*T**3-15938252.593*T**(-1);
      6000.00  N !
$ Function from 96Arb below
$FUNCTION GLIQRE    298.15  +23820.883-6.34538*T+GHSERRE;
$     2000.00  Y  +568842.665-2527.83846*T+314.178898*T*LN(T)
$      -0.08939817*T**2+3.92854E-06*T**3-1.63100987E+08*T**(-1);
$     3458.00  Y  -39044.888+335.723691*T-49.519*T*LN(T);
$     5000.00  Y  +39519.408-11.274151*T+GHSERRE;
$     6000.00  N !
$ Function from 91Din below
 FUNCTION GLIQRE    298.15  +37991.663203+112.57447515*T-23.68926408*T*LN(T)
       -0.00272338652*T**2;
      1000.00  Y  +66060.978512-113.54012099*T+7.4580354424*T*LN(T)
       -0.016183803907*T**2+7.6949605332E-7*T**3-4421720.5338*T**(-1);
      3459.00  Y  -5301.4298298+328.15854134*T-50*T*LN(T);
      6000.00  N !
 FUNCTION GBCCRE    298.15  +GHSERRE+29200-6*T;                        6000 N !
$ ------------------------------------------------------------------------------
$ Binary system
$
$ W. Huang, Y.A. Chang, J. Alloys Compd., 274, 209-16(1998).
$
$ Checked against paper. Checked at 6000 K.
$
$ Note! Old Re unary data used in this dataset.
$
$ This dataset uses a 10:4:16 model for the sigma phase.
$
 PAR  L(LIQUID,CR,RE;0),,               -16162+4.54*T;,,              N 98Hua !
$
 PAR  L(BCC_A2,CR,RE:VA;0),,            -42341+12*T;,,                N 98Hua !
 PAR  L(BCC_A2,CR,RE:VA;1),,            +10000;,,                     N 98Hua !
$
 PAR  L(HCP_A3,CR,RE:VA;0),,            +16161;,,                     N 98Hua !
$
 PAR  G(SIGMA_D8B,RE:CR:CR),,           +10*GHSERRE+20*GHSERCR
             +50652-73.353*T;,,                                       N 98Hua !
 PAR  G(SIGMA_D8B,RE:CR:RE),,           +10*GHSERRE+4*GHSERCR
             +16*GBCCRE-444697+93.387*T;,,                            N 98Hua !
$
$ metastable
$
 PAR  L(FCC_A1,CR,RE:VA;0),,            +16161;,,                     N Same !
$ ------------------------------------------------------------------------------
$
$
 LIST-OF-REFERENCE
 NUMBER  SOURCE
  Null   'Unknown source'
  Same   'Same or similar interaction as in the corresponding stable phase'
  REFLAV 'Laves phase convention: G(LAVES,X:X)=+3*GHSERXX+15000'
  91Din  'A.T. Dinsdale, Calphad, 15, 317-425(1991).'
  96Arb  'J.W. Arblaster, Calphad, 20, 343-52(1996),
          SGTE unary database V.3.0, 1996; Re'
  98Hua  'W. Huang, Y.A. Chang, J. Alloys Compd., 274, 209-16(1998); Cr-Re'
  01SGUN 'SGTE unary database V.4.4, 2001.'
!
