Repository: orchid-calphad/orchid-project.org

# orchid-project.org

Website and released data of **ORCHID** (Open Repository for CALPHAD Hypotheses, Intelligence, and Discovery),
served by GitHub Pages at https://orchid-project.org. Releases are archived on Zenodo (one DOI per version).

- `index.html`, `catalog/`, `best-practices.html` — static, self-contained pages (generated in the ORCHID tooling).
- `data/` — released data: catalog, redistributable TDB files, convex hulls. Licences: `data/LICENSES.md`, `data/NOTICE.md`.
- `llms.txt`, `data/croissant.json`, `CITATION.cff`, `.zenodo.json` — machine-readable metadata.

Only data with clear redistribution rights are published.

File: data/databases/sgte-binary/CrRe-98Hua-oldsigma.tdb
$
$ Database for Cr-Re W. Huang and Y.A. Chang 1998
$
$ W. Huang, Y.A. Chang, J. Alloys Compd., 274, 209-16(1998).
$
$ Dataset created 2015.05.17 by Bengt Hallstedt.
$ 2016.10.17: Source of this dataset identified as 98Hua (instead of 04The).
$ 2020.12.26: Modified for use with GES6.
$
$ Note! Old Re unary data used in this dataset.
$
$ This dataset uses a 8:4:18 model for the sigma phase.
$
$ ------------------------------------------------------------------------------
 TEMP-LIM 298.15 6000.00 !
$
$ELEMENT NAME  REF. STATE               ATOMIC MASS H298-H0    S298    !
$
 ELEMENT VA   VACUUM                      0.0          0.0      0.0    ! 
 ELEMENT CR   BCC_A2                     51.996     4050.0     23.5429 ! 
 ELEMENT RE   HCP_A3                    186.207     5333.      36.4820 ! 
$ ------------------------------------------------------------------------------
$ Phase definitions
$
 PHASE LIQUID:L % 1 1 !
 CONST LIQUID:L : CR RE : !
$
$ Fcc (cF4, Fm-3m) and MeX (cF8, Fm-3m)
$
 PHASE FCC_A1 %A 2 1 1 !
 CONST FCC_A1 : CR RE : VA : !
$
$ Bcc (cI2, Im-3m)
$
 PHASE BCC_A2 %B 2 1 3 !
 CONST BCC_A2 : CR% RE : VA : !
$
$ Hcp (hP2, P6_3/mmc) and Me2X (NiAs-type, hP4, P6_3/mmc, B8_1)
$
 PHASE HCP_A3 %A 2 1 0.5 !
 CONST HCP_A3 : CR RE% : VA : !
$
$ Prototype CrFe (tP30, P4_2/mnm)
$
 PHASE SIGMA_OLD % 3 8 4 18 !
 CONST SIGMA_OLD : RE : CR : CR RE : !
$ ------------------------------------------------------------------------------
$ Defaults
$
 DEFINE-SYSTEM-DEFAULT ELEMENT 2 !
 DEFAULT-COM DEFINE_SYSTEM_ELEMENT VA !
 TYPE-DEF % SEQ * !
 TYPE-DEF A GES AMEND_PHASE_DESCRIPTION @ MAGNETIC -3 0.28 !
 TYPE-DEF B GES AMEND_PHASE_DESCRIPTION @ MAGNETIC -1 0.4 !
 FUNCTION ZERO      298.15  0;                                         6000 N !
 FUNCTION UN_ASS    298.15  0;                                         6000 N !
 FUNCTION R         298.15  +8.31451;                                  6000 N !
$ ------------------------------------------------------------------------------
$ Element data
$ ------------------------------------------------------------------------------
$ Cr
$
 PAR  G(BCC_A2,CR:VA),,                 +GHSERCR;,,                   N 91Din !
 PAR  TC(BCC_A2,CR:VA),,                 -311.50;,,                   N 91Din !
 PAR  BM(BCC_A2,CR:VA),,                   -0.008;,,                  N 91Din !
 PAR  G(FCC_A1,CR:VA),,                 +GHSERCR+7284+0.163*T;,,      N 91Din !
 PAR  TC(FCC_A1,CR:VA),,                -1109.00;,,                   N 91Din !
 PAR  BM(FCC_A1,CR:VA),,                   -2.46;,,                   N 91Din !
 PAR  G(HCP_A3,CR:VA),,                 +GHSERCR+4438;,,              N 91Din !
 PAR  TC(HCP_A3,CR:VA),,                -1109.00;,,                   N 91Din !
 PAR  BM(HCP_A3,CR:VA),,                   -2.46;,,                   N 91Din !
$PAR  G(CUB_A13,CR:VA),,                +GHSERCR+15899+0.6276*T;,,    N 91Din !
$PAR  G(CBCC_A12,CR:VA),,               +GHSERCR+11087+2.7196*T;,,    N 91Din !
 PAR  G(LIQUID,CR),,                    +GLIQCR;,,                    N 91Din !
$
 FUNCTION GHSERCR   298.15  -8856.94+157.48*T-26.908*T*LN(T)
       +0.00189435*T**2-1.47721E-06*T**3+139250*T**(-1);
      2180.00  Y  -34869.344+344.18*T-50*T*LN(T)-2.88526E+32*T**(-9);
      6000.00  N !
 FUNCTION GLIQCR    298.15  +24339.955-11.420225*T+GHSERCR+2.37615E-21*T**7;
      2180.00  Y  -16459.984+335.616316*T-50*T*LN(T);
      6000.00  N !
 FUNCTION GFCCCR    298.15  +GHSERCR+7284+0.163*T;                     6000 N !
$ ------------------------------------------------------------------------------
$ Re
$
$ Note! Old Re unary data used in this dataset.
$
$ HCP_A3 and LIQUID revised in unary 3.0
$ BCC_A2 revised in unary 4.4
$
$PAR  G(HCP_A3,RE:VA),,                 +GHSERRE;,,                   N 96Arb !
 PAR  G(HCP_A3,RE:VA),,                 +GHSERRE;,,                   N 91Din !
 PAR  G(FCC_A1,RE:VA),,                 +GHSERRE+11000-1.5*T;,,       N 91Din !
$PAR  G(BCC_A2,RE:VA),,                 +GHSERRE+17000-3.7*T;,,       N 01SGUN !
 PAR  G(BCC_A2,RE:VA),,                 +GHSERRE+29200-6*T;,,         N 91Din !
$PAR  G(LIQUID,RE),,                    +GLIQRE;,,                    N 96Arb !
 PAR  G(LIQUID,RE),,                    +GLIQRE;,,                    N 91Din !
$
$ Function from 96Arb below
$FUNCTION GHSERRE   298.15  -7695.279+128.421589*T-24.348*T*LN(T)
$      -0.00253505*T**2+1.92818E-07*T**3+32915*T**(-1);
$     1200.00  Y  -15775.998+194.667426*T-33.586*T*LN(T)
$      +0.00224565*T**2-2.81835E-07*T**3+1376270*T**(-1);
$     2400.00  Y  -70882.739+462.110749*T-67.956*T*LN(T)
$      +0.01184945*T**2-7.88955E-07*T**3+18075200*T**(-1);
$     3458.00  Y  +346325.888-1211.37186*T+140.831655*T*LN(T)
$      -0.033764567*T**2+1.053726E-06*T**3-1.34548866E+08*T**(-1);
$     5000.00  Y  -78564.296+346.997842*T-49.519*T*LN(T);
$     6000.00  N !
$ Function from 91Din below
 FUNCTION GHSERRE   298.15  -7305.045234+123.75877268*T-23.68926408*T*LN(T)
       -0.00272338652*T**2;
      3459.00  Y  +38514.17038-65.920605711*T+0.064563482647*T*LN(T)
       -0.0080501843765*T**2+2.1955142943E-7*T**3-15938252.593*T**(-1);
      6000.00  N !
$ Function from 96Arb below
$FUNCTION GLIQRE    298.15  +23820.883-6.34538*T+GHSERRE;
$     2000.00  Y  +568842.665-2527.83846*T+314.178898*T*LN(T)
$      -0.08939817*T**2+3.92854E-06*T**3-1.63100987E+08*T**(-1);
$     3458.00  Y  -39044.888+335.723691*T-49.519*T*LN(T);
$     5000.00  Y  +39519.408-11.274151*T+GHSERRE;
$     6000.00  N !
$ Function from 91Din below
 FUNCTION GLIQRE    298.15  +37991.663203+112.57447515*T-23.68926408*T*LN(T)
       -0.00272338652*T**2;
      1000.00  Y  +66060.978512-113.54012099*T+7.4580354424*T*LN(T)
       -0.016183803907*T**2+7.6949605332E-7*T**3-4421720.5338*T**(-1);
      3459.00  Y  -5301.4298298+328.15854134*T-50*T*LN(T);
      6000.00  N !
 FUNCTION GBCCRE    298.15  +GHSERRE+29200-6*T;                        6000 N !
$ ------------------------------------------------------------------------------
$ Binary system
$
$ W. Huang, Y.A. Chang, J. Alloys Compd., 274, 209-16(1998).
$
$ Checked against paper. Checked at 6000 K.
$
$ Note! Old Re unary data used in this dataset.
$
$ This dataset uses a 8:4:18 model for the sigma phase.
$
 PAR  L(LIQUID,CR,RE;0),,               -16108+4.725*T;,,             N 98Hua !
$
 PAR  L(BCC_A2,CR,RE:VA;0),,            -41685+11.939*T;,,            N 98Hua !
 PAR  L(BCC_A2,CR,RE:VA;1),,            +9935;,,                      N 98Hua !
$
 PAR  L(HCP_A3,CR,RE:VA;0),,            +16704;,,                     N 98Hua !
$
 PAR  G(SIGMA_OLD,RE:CR:CR),,           +8*GHSERRE+22*GHSERCR
             +62572-54.776*T;,,                                       N 98Hua !
 PAR  G(SIGMA_OLD,RE:CR:RE),,           +8*GHSERRE+4*GHSERCR
             +18*GBCCRE-495210+99.493*T;,,                            N 98Hua !
$
$ metastable
$
 PAR  L(FCC_A1,CR,RE:VA;0),,            +16704;,,                     N Same !
$ ------------------------------------------------------------------------------
$
$
 LIST-OF-REFERENCE
 NUMBER  SOURCE
  Null   'Unknown source'
  Same   'Same or similar interaction as in the corresponding stable phase'
  REFLAV 'Laves phase convention: G(LAVES,X:X)=+3*GHSERXX+15000'
  91Din  'A.T. Dinsdale, Calphad, 15, 317-425(1991).'
  96Arb  'J.W. Arblaster, Calphad, 20, 343-52(1996),
          SGTE unary database V.3.0, 1996; Re'
  98Hua  'W. Huang, Y.A. Chang, J. Alloys Compd., 274, 209-16(1998); Cr-Re'
  01SGUN 'SGTE unary database V.4.4, 2001.'
!

File: data/databases/sgte-binary/CrRu-05Che-LB.tdb
$
$ Database for Cr-Ru from P.-Y. Chevalier and E. Fischer 2005
$ (included in LB Vol. 5)
$
$ P.-Y. Chevalier, E. Fischer, unpublished, 2005.
$
$ Dataset created 2015.05.17 by Bengt Hallstedt.
$ 2020.08.23: Modified for use with GES6.
$
$ ------------------------------------------------------------------------------
 TEMP-LIM 298.15 6000.00 !
$
$ELEMENT NAME  REF. STATE               ATOMIC MASS H298-H0    S298    !
$
 ELEMENT VA   VACUUM                      0.0          0.0      0.0    ! 
 ELEMENT CR   BCC_A2                     51.996     4050.0     23.5429 ! 
 ELEMENT RU   HCP_A3                    101.07      4602.4     28.6144 ! 
$ ------------------------------------------------------------------------------
$ Phase definitions
$
 PHASE LIQUID:L % 1 1 !
 CONST LIQUID:L : CR RU : !
$
$ Fcc (cF4, Fm-3m) and MeX (cF8, Fm-3m)
$
 PHASE FCC_A1 %A 2 1 1 !
 CONST FCC_A1 : CR RU : VA : !
$
$ Bcc (cI2, Im-3m)
$
 PHASE BCC_A2 %B 2 1 3 !
 CONST BCC_A2 : CR% RU : VA : !
$
$ Hcp (hP2, P6_3/mmc) and Me2X (NiAs-type, hP4, P6_3/mmc, B8_1)
$
 PHASE HCP_A3 %A 2 1 0.5 !
 CONST HCP_A3 : CR RU% : VA : !
$
$ Prototype Cr3Si (cP8, Pm-3n)
$
 PHASE CR3RU_A15 % 2 3 1 !
 CONST CR3RU_A15 : CR : RU : !
$
$ Prototype CrFe (tP30, P4_2/mnm) sigma
$
 PHASE CR2RU_D8B % 2 2 1 !
 CONST CR2RU_D8B : CR : RU : !
$ ------------------------------------------------------------------------------
$ Defaults
$
 DEFINE-SYSTEM-DEFAULT ELEMENT 2 !
 DEFAULT-COM DEFINE_SYSTEM_ELEMENT VA !
 TYPE-DEF % SEQ * !
 TYPE-DEF A GES AMEND_PHASE_DESCRIPTION @ MAGNETIC -3 0.28 !
 TYPE-DEF B GES AMEND_PHASE_DESCRIPTION @ MAGNETIC -1 0.4 !
 FUNCTION ZERO      298.15  0;                                         6000 N !
 FUNCTION UN_ASS    298.15  0;                                         6000 N !
 FUNCTION R         298.15  +8.31451;                                  6000 N !
$ ------------------------------------------------------------------------------
$ Element data
$ ------------------------------------------------------------------------------
$ Cr
$
 PAR  G(BCC_A2,CR:VA),,                 +GHSERCR;,,                   N 91Din !
 PAR  TC(BCC_A2,CR:VA),,                 -311.50;,,                   N 91Din !
 PAR  BM(BCC_A2,CR:VA),,                   -0.008;,,                  N 91Din !
 PAR  G(FCC_A1,CR:VA),,                 +GHSERCR+7284+0.163*T;,,      N 91Din !
 PAR  TC(FCC_A1,CR:VA),,                -1109.00;,,                   N 91Din !
 PAR  BM(FCC_A1,CR:VA),,                   -2.46;,,                   N 91Din !
 PAR  G(HCP_A3,CR:VA),,                 +GHSERCR+4438;,,              N 91Din !
 PAR  TC(HCP_A3,CR:VA),,                -1109.00;,,                   N 91Din !
 PAR  BM(HCP_A3,CR:VA),,                   -2.46;,,                   N 91Din !
$PAR  G(CUB_A13,CR:VA),,                +GHSERCR+15899+0.6276*T;,,    N 91Din !
$PAR  G(CBCC_A12,CR:VA),,               +GHSERCR+11087+2.7196*T;,,    N 91Din !
 PAR  G(LIQUID,CR),,                    +GLIQCR;,,                    N 91Din !
$
 FUNCTION GHSERCR   298.15  -8856.94+157.48*T-26.908*T*LN(T)
       +0.00189435*T**2-1.47721E-06*T**3+139250*T**(-1);
      2180.00  Y  -34869.344+344.18*T-50*T*LN(T)-2.88526E+32*T**(-9);
      6000.00  N !
 FUNCTION GLIQCR    298.15  +24339.955-11.420225*T+GHSERCR+2.37615E-21*T**7;
      2180.00  Y  -16459.984+335.616316*T-50*T*LN(T);
      6000.00  N !
 FUNCTION GFCCCR    298.15  +GHSERCR+7284+0.163*T;                     6000 N !
$ ------------------------------------------------------------------------------
$ Ru
$
$ BCC_A2 revised in unary 4.4
$
 PAR  G(HCP_A3,RU:VA),,                 +GHSERRU;                4500 N 91Din !
 PAR  G(FCC_A1,RU:VA),,                 +GHSERRU+12500-2.4*T;    4500 N 91Din !
 PAR  G(BCC_A2,RU:VA),,                 +GHSERRU+21500-5.05*T;   4500 N 01SGUN !
$PAR  G(BCC_A2,RU:VA),,                 +GHSERRU+26500-6.2*T;    4500 N 91Din !
 PAR  G(LIQUID,RU),,                    +GLIQRU;                 4500 N 91Din !
$
 FUNCTION GHSERRU   298.15  -7561.873+127.866233*T-22.9143287*T*LN(T)
       -0.004062566*T**2+1.7641E-07*T**3+56377*T**(-1);
      1500.00  Y  -59448.103+489.516214*T-72.3241219*T*LN(T)
       +0.018726245*T**2-1.952433E-06*T**3+11063885*T**(-1);
      2607.00  Y  -38588773+168610.517*T-21329.705*T*LN(T)
       +5.221639*T**2-2.40245985E-04*T**3+1.30829926E+10*T**(-1);
      2740.00  Y  -55768.304+364.482314*T-51.8816*T*LN(T);
      4500.00  N !
 FUNCTION GLIQRU    298.15  +27480.616-8.398748*T+GHSERRU;
       800.00  Y  +50827.232-179.818561*T+19.539341*T*LN(T)
       -0.026524167*T**2+1.667839E-06*T**3-3861125*T**(-1);
      2607.00  Y  -17161.807+349.673561*T-51.8816*T*LN(T);
      4500.00  N !
$ ------------------------------------------------------------------------------
$ Binary system
$
$ From from P.-Y. Chevalier and E. Fischer 2005 (included in LB Vol. 5)
$
$ P.-Y. Chevalier, E. Fischer, unpublished, 2005.
$
$ Checked against LB. Checked at 6000 K.
$
 PAR  L(LIQUID,CR,RU;0),,               -48523.75;,,                  N 05Che !
 PAR  L(LIQUID,CR,RU;1),,               +17570.72;,,                  N 05Che !
$
 PAR  L(BCC_A2,CR,RU:VA;0),,            -42612.05;,,                  N 05Che !
 PAR  L(BCC_A2,CR,RU:VA;1),,            +17577.32;,,                  N 05Che !
$
 PAR  L(HCP_A3,CR,RU:VA;0),,            -35575.08;,,                  N 05Che !
 PAR  L(HCP_A3,CR,RU:VA;1),,            +36456.12;,,                  N 05Che !
$
 PAR  G(CR3RU_A15,CR:RU),,              +3*GHSERCR+GHSERRU
             -6445.52-21.82416*T;,,                                   N 05Che !
 PAR  G(CR2RU_D8B,CR:RU),,              +2*GHSERCR+GHSERRU
             -8418.3-18.01707*T;,,                                    N 05Che !
$
$ Metastable
$
 PAR  L(FCC_A1,CR,RU:VA;0),,            -35575.08;,,                  N Same !
 PAR  L(FCC_A1,CR,RU:VA;1),,            +36456.12;,,                  N Same !
$ ------------------------------------------------------------------------------
$
 ASSESSED_SYSTEM
  CR-RU(TDB -* +LIQUID +BCC_A2 +HCP_A3 +CR2RU_D8B +CR3RU_A15 ;P3 *) !
$
$
 LIST-OF-REFERENCE
 NUMBER  SOURCE
  Null   'Unknown source'
  Same   'Same or similar interaction as in the corresponding stable phase'
  COST   'COST 507 database'
  91Din  'A.T. Dinsdale, Calphad, 15, 317-425(1991).'
  01SGUN 'SGTE unary database V.4.4, 2001.'
  05Che  'P.-Y. Chevalier, E. Fischer, unpublished, 2005; Cr-Ru'
!

File: data/databases/sgte-binary/CrRu-15Zhu.tdb
$
$ Database for Cr-Ru from L.L. Zhu et al. 2015.
$
$ L.L. Zhu, H.Y. Qi, L. Jiang, Z.P. Jin, J.-C. Zhao,
$ Intermetallics, 64, 86-95(2015).
$
$ Dataset created 2020.08.23 by Bengt Hallstedt.
$
$ ------------------------------------------------------------------------------
 TEMP-LIM 298.15 6000.00 !
$
$ELEMENT NAME  REF. STATE               ATOMIC MASS H298-H0    S298    !
$
 ELEMENT VA   VACUUM                      0.0          0.0      0.0    ! 
 ELEMENT CR   BCC_A2                     51.996     4050.0     23.5429 ! 
 ELEMENT RU   HCP_A3                    101.07      4602.4     28.6144 ! 
$ ------------------------------------------------------------------------------
$ Phase definitions
$
 PHASE LIQUID:L % 1 1 !
 CONST LIQUID:L : CR RU : !
$
$ Fcc (cF4, Fm-3m) and MeX (cF8, Fm-3m)
$
 PHASE FCC_A1 %A 2 1 1 !
 CONST FCC_A1 : CR RU : VA : !
$
$ Bcc (cI2, Im-3m)
$
 PHASE BCC_A2 %B 2 1 3 !
 CONST BCC_A2 : CR% RU : VA : !
$
$ Hcp (hP2, P6_3/mmc) and Me2X (NiAs-type, hP4, P6_3/mmc, B8_1)
$
 PHASE HCP_A3 %A 2 1 0.5 !
 CONST HCP_A3 : CR RU% : VA : !
$
$ Prototype Cr3Si (cP8, Pm-3n)
$
 PHASE CR3RU_A15 % 2 0.685 0.315 !
 CONST CR3RU_A15 : CR : RU : !
$
$ Prototype CrFe (tP30, P4_2/mnm) sigma
$
 PHASE SIGMA_D8B % 2 20 10 !
 CONST SIGMA_D8B : CR% RU : CR RU% : !
$ ------------------------------------------------------------------------------
$ Defaults
$
 DEFINE-SYSTEM-DEFAULT ELEMENT 2 !
 DEFAULT-COM DEFINE_SYSTEM_ELEMENT VA !
 TYPE-DEF % SEQ * !
 TYPE-DEF A GES AMEND_PHASE_DESCRIPTION @ MAGNETIC -3 0.28 !
 TYPE-DEF B GES AMEND_PHASE_DESCRIPTION @ MAGNETIC -1 0.4 !
 FUNCTION ZERO      298.15  0;                                         6000 N !
 FUNCTION UN_ASS    298.15  0;                                         6000 N !
 FUNCTION R         298.15  +8.31451;                                  6000 N !
$ ------------------------------------------------------------------------------
$ Element data
$ ------------------------------------------------------------------------------
$ Cr
$
 PAR  G(BCC_A2,CR:VA),,                 +GHSERCR;,,                   N 91Din !
 PAR  TC(BCC_A2,CR:VA),,                 -311.50;,,                   N 91Din !
 PAR  BM(BCC_A2,CR:VA),,                   -0.008;,,                  N 91Din !
 PAR  G(FCC_A1,CR:VA),,                 +GHSERCR+7284+0.163*T;,,      N 91Din !
 PAR  TC(FCC_A1,CR:VA),,                -1109.00;,,                   N 91Din !
 PAR  BM(FCC_A1,CR:VA),,                   -2.46;,,                   N 91Din !
 PAR  G(HCP_A3,CR:VA),,                 +GHSERCR+4438;,,              N 91Din !
 PAR  TC(HCP_A3,CR:VA),,                -1109.00;,,                   N 91Din !
 PAR  BM(HCP_A3,CR:VA),,                   -2.46;,,                   N 91Din !
$PAR  G(CUB_A13,CR:VA),,                +GHSERCR+15899+0.6276*T;,,    N 91Din !
$PAR  G(CBCC_A12,CR:VA),,               +GHSERCR+11087+2.7196*T;,,    N 91Din !
 PAR  G(LIQUID,CR),,                    +GLIQCR;,,                    N 91Din !
$
 PAR  G(SIGMA_D8B,CR:CR),,              +30*GHSERCR+150000;,,         N 15Zhu !
$
 FUNCTION GHSERCR   298.15  -8856.94+157.48*T-26.908*T*LN(T)
       +0.00189435*T**2-1.47721E-06*T**3+139250*T**(-1);
      2180.00  Y  -34869.344+344.18*T-50*T*LN(T)-2.88526E+32*T**(-9);
      6000.00  N !
 FUNCTION GLIQCR    298.15  +24339.955-11.420225*T+GHSERCR+2.37615E-21*T**7;
      2180.00  Y  -16459.984+335.616316*T-50*T*LN(T);
      6000.00  N !
 FUNCTION GFCCCR    298.15  +GHSERCR+7284+0.163*T;                     6000 N !
$ ------------------------------------------------------------------------------
$ Ru
$
$ BCC_A2 revised in unary 4.4
$
 PAR  G(HCP_A3,RU:VA),,                 +GHSERRU;                4500 N 91Din !
 PAR  G(FCC_A1,RU:VA),,                 +GHSERRU+12500-2.4*T;    4500 N 91Din !
 PAR  G(BCC_A2,RU:VA),,                 +GHSERRU+21500-5.05*T;   4500 N 01SGUN !
$PAR  G(BCC_A2,RU:VA),,                 +GHSERRU+26500-6.2*T;    4500 N 91Din !
 PAR  G(LIQUID,RU),,                    +GLIQRU;                 4500 N 91Din !
$
 PAR  G(SIGMA_D8B,RU:RU),,              +30*GHSERRU+150000;,,         N 15Zhu !
$
 FUNCTION GHSERRU   298.15  -7561.873+127.866233*T-22.9143287*T*LN(T)
       -0.004062566*T**2+1.7641E-07*T**3+56377*T**(-1);
      1500.00  Y  -59448.103+489.516214*T-72.3241219*T*LN(T)
       +0.018726245*T**2-1.952433E-06*T**3+11063885*T**(-1);
      2607.00  Y  -38588773+168610.517*T-21329.705*T*LN(T)
       +5.221639*T**2-2.40245985E-04*T**3+1.30829926E+10*T**(-1);
      2740.00  Y  -55768.304+364.482314*T-51.8816*T*LN(T);
      4500.00  N !
 FUNCTION GLIQRU    298.15  +27480.616-8.398748*T+GHSERRU;
       800.00  Y  +50827.232-179.818561*T+19.539341*T*LN(T)
       -0.026524167*T**2+1.667839E-06*T**3-3861125*T**(-1);
      2607.00  Y  -17161.807+349.673561*T-51.8816*T*LN(T);
      4500.00  N !
$ ------------------------------------------------------------------------------
$ Binary system
$
$ L.L. Zhu, H.Y. Qi, L. Jiang, Z.P. Jin, J.-C. Zhao,
$ Intermetallics, 64, 86-95(2015).
$
$ Checked against paper. Checked at 6000 K.
$
 PAR  L(LIQUID,CR,RU;0),,               -48510.76+12.8515*T;,,        N 15Zhu !
 PAR  L(LIQUID,CR,RU;1),,               +17857.19-10.4952*T;,,        N 15Zhu !
$
 PAR  L(BCC_A2,CR,RU:VA;0),,            -25081.7+3.1427*T;,,          N 15Zhu !
$
 PAR  L(HCP_A3,CR,RU:VA;0),,            -15101+2.2106*T;,,            N 15Zhu !
 PAR  L(HCP_A3,CR,RU:VA;1),,            +55246.91-29.6098*T;,,        N 15Zhu !
$
 PAR  G(CR3RU_A15,CR:RU),,              +0.685*GHSERCR+0.315*GHSERRU
             -458.83-4.9926*T;,,                                      N 15Zhu !
$PAR  G(CR3RU_A15,CR:RU),,              +0.685*GHSERCR+0.315*GHSERRU
$            -485.83-4.9926*T;,,                                      N 15Zhu !
$
 PAR  G(SIGMA_D8B,CR:RU),,              +20*GHSERCR+10*GHSERRU
             +305153.65-181.9232*T;,,                                 N 15Zhu !
 PAR  G(SIGMA_D8B,RU:CR),,              +20*GHSERRU+10*GHSERCR;,,     N 15Zhu !
 PAR  L(SIGMA_D8B,CR,RU:CR;0),,         -232587.01+308.6493*T;,,      N 15Zhu !
 PAR  L(SIGMA_D8B,CR,RU:RU;0),,         -232587.01+308.6493*T;,,      N 15Zhu !
 PAR  L(SIGMA_D8B,CR:CR,RU;0),,         -592651.03;,,                 N 15Zhu !
 PAR  L(SIGMA_D8B,RU:CR,RU;0),,         -592651.03;,,                 N 15Zhu !
$
$ Metastable
$
 PAR  L(FCC_A1,CR,RU:VA;0),,            +ZERO;,,                      N 15Zhu !
$ ------------------------------------------------------------------------------
$
 ASSESSED_SYSTEM
  CR-RU(TDB -* +LIQUID +BCC_A2 +HCP_A3 +SIGMA_D8B +CR3RU_A15 ;P3 *) !
$
$
 LIST-OF-REFERENCE
 NUMBER  SOURCE
  Null   'Unknown source'
  Same   'Same or similar interaction as in the corresponding stable phase'
  COST   'COST 507 database'
  91Din  'A.T. Dinsdale, Calphad, 15, 317-425(1991).'
  01SGUN 'SGTE unary database V.4.4, 2001.'
  15Zhu  'L.L. Zhu, H.Y. Qi, L. Jiang, Z.P. Jin, J.-C. Zhao,
          Intermetallics, 64, 86-95(2015); Cr-Ru'
!

File: data/databases/sgte-binary/CrS-00Oik.tdb
$
$ Database for Cr-S from K. Oikawa et al. 2000.
$
$ K. Oikawa, H. Mitsui, H. Ohtani, K. Ishida, ISIJ Int., 40, 182-90(2000).
$
$ Dataset created 2018.06.16 by Bengt Hallstedt.
$ 2020.12.26: Modified for use with GES6.
$
$ This is a very simplified description of the system.
$
$ In the paper a two-sublattice model (not ionic!) is used for the liquid.
$ This is converted to an associate model here. The original model is only
$ valid for Cr-CrS. This is extended by adding S to the liquid.
$
$ S is modelled as interstitial in fcc and bcc. This is non-standard.
$
$ ------------------------------------------------------------------------------
 TEMP-LIM 298.15 6000.00 !
$
$ELEMENT NAME  REF. STATE               ATOMIC MASS H298-H0    S298    !
$
 ELEMENT VA   VACUUM                      0.0          0.0      0.0    ! 
 ELEMENT CR   BCC_A2                     51.996     4050.0     23.5429 ! 
 ELEMENT S    ORTHORHOMBIC_A16           32.06      4412.0     32.07   ! 
$ ------------------------------------------------------------------------------
$ Species
$
 SPECIE  CRS                                CR1S1 !
 SPECIE  S2                                 S2 !
 SPECIE  S3                                 S3 !
 SPECIE  S4                                 S4 !
 SPECIE  S5                                 S5 !
 SPECIE  S6                                 S6 !
 SPECIE  S7                                 S7 !
 SPECIE  S8                                 S8 !
$ ------------------------------------------------------------------------------
$ Phase definitions
$
 PHASE LIQUID:L % 1 1 !
 CONST LIQUID:L : CR CRS S : !
$
$ Fcc (cF4, Fm-3m) and MeX (cF8, Fm-3m)
$
 PHASE FCC_A1 %A 2 1 1 !
 CONST FCC_A1 : CR : S VA% : !
$
$ Bcc (cI2, Im-3m)
$
 PHASE BCC_A2 %B 2 1 3 !
 CONST BCC_A2 : CR : S VA% : !
$
$ Hcp (hP2, P6_3/mmc) and Me2X (NiAs-type, hP4, P6_3/mmc, B8_1)
$
 PHASE HCP_A3 %A 2 1 0.5 !
 CONST HCP_A3 : CR : VA: !
$
$ Prototype alpha-S (oF128, Fddd)
$
 PHASE ORTHORHOMBIC_A16 % 1 1 !
 CONST ORTHORHOMBIC_A16 : S : !
$
$ Prototype beta-S (mP48, P2_1/a)
$
 PHASE MONOCLINIC_S % 1 1 !
 CONST MONOCLINIC_S : S : !
$
$ Prototype NiAs (hP4, P6_3/mmc)
$
 PHASE CRS_B81 % 2 1 1 !
 CONST CRS_B81 : CR : S : !
$
 PHASE GAS:G % 1 1 !
 CONST GAS:G : S S2 S3 S4 S5 S6 S7 S8 : !
$ ------------------------------------------------------------------------------
$ Defaults
$
 DEFINE-SYSTEM-DEFAULT ELEMENT 2 !
 DEFAULT-COM DEFINE_SYSTEM_ELEMENT VA !
 TYPE-DEF % SEQ * !
 TYPE-DEF A GES AMEND_PHASE_DESCRIPTION @ MAGNETIC -3 0.28 !
 TYPE-DEF B GES AMEND_PHASE_DESCRIPTION @ MAGNETIC -1 0.4 !
 FUNCTION ZERO      298.15  0;                                         6000 N !
 FUNCTION UN_ASS    298.15  0;                                         6000 N !
 FUNCTION R         298.15  +8.31451;                                  6000 N !
$ ------------------------------------------------------------------------------
$ Element data
$ ------------------------------------------------------------------------------
$ Cr
$
 PAR  G(BCC_A2,CR:VA),,                 +GHSERCR;,,                   N 91Din !
 PAR  TC(BCC_A2,CR:VA),,                 -311.50;,,                   N 91Din !
 PAR  BM(BCC_A2,CR:VA),,                   -0.008;,,                  N 91Din !
 PAR  G(FCC_A1,CR:VA),,                 +GHSERCR+7284+0.163*T;,,      N 91Din !
 PAR  TC(FCC_A1,CR:VA),,                -1109.00;,,                   N 91Din !
 PAR  BM(FCC_A1,CR:VA),,                   -2.46;,,                   N 91Din !
 PAR  G(HCP_A3,CR:VA),,                 +GHSERCR+4438;,,              N 91Din !
 PAR  TC(HCP_A3,CR:VA),,                -1109.00;,,                   N 91Din !
 PAR  BM(HCP_A3,CR:VA),,                   -2.46;,,                   N 91Din !
$PAR  G(CUB_A13,CR:VA),,                +GHSERCR+15899+0.6276*T;,,    N 91Din !
$PAR  G(CBCC_A12,CR:VA),,               +GHSERCR+11087+2.7196*T;,,    N 91Din !
 PAR  G(LIQUID,CR),,                    +GLIQCR;,,                    N 91Din !
$
 FUNCTION GHSERCR   298.15  -8856.94+157.48*T-26.908*T*LN(T)
       +0.00189435*T**2-1.47721E-06*T**3+139250*T**(-1);
      2180.00  Y  -34869.344+344.18*T-50*T*LN(T)-2.88526E+32*T**(-9);
      6000.00  N !
 FUNCTION GLIQCR    298.15  +24339.955-11.420225*T+GHSERCR+2.37615E-21*T**7;
      2180.00  Y  -16459.984+335.616316*T-50*T*LN(T);
      6000.00  N !
 FUNCTION GFCCCR    298.15  +GHSERCR+7284+0.163*T;                     6000 N !
$ ------------------------------------------------------------------------------
$ S
$
$ FCC_A1 and BCC_A2 revised in unary 3.0
$ ORTHORHOMBIC_A16 and LIQUID modified in unary 4.1
$ MONOCLINIC revised in unary 4.1
$ ORTHORHOMBIC_A16 and LIQUID revised in unary 4.4
$
 PAR  G(ORTHORHOMBIC_A16,S),,           +GHSERSS;                1300 N 01SGUN !
 PAR  G(MONOCLINIC,S),,                 +GMONSS;                 1300 N 01SGUN !
$PAR  G(FCC_A1,S:VA),,                  +GHSERSS+105000;         1300 N Sundm !
$PAR  G(FCC_A1,S:VA),,                  +GHSERSS+30000+32*T;     1300 N 91Din !
$PAR  G(BCC_A2,S:VA),,                  +GHSERSS+105000;         1300 N Sundm !
$PAR  G(BCC_A2,S:VA),,                  +GHSERSS+31000+32*T;     1300 N 91Din !
 PAR  G(LIQUID,S),,                     +GLIQSS;                 1300 N 01SGUN !
$
 PAR  G(GAS,S),,                        +F14852T+RTLNP;,,             N 97SUB !
 PAR  G(GAS,S2),,                       +F14964T+RTLNP;,,             N 97SUB !
 PAR  G(GAS,S3),,                       +F15022T+RTLNP;,,             N 97SUB !
 PAR  G(GAS,S4),,                       +F15041T+RTLNP;,,             N 97SUB !
 PAR  G(GAS,S5),,                       +F15047T+RTLNP;,,             N 97SUB !
 PAR  G(GAS,S6),,                       +F15052T+RTLNP;,,             N 97SUB !
 PAR  G(GAS,S7),,                       +F15057T+RTLNP;,,             N 97SUB !
 PAR  G(GAS,S8),,                       +F15061T+RTLNP;,,             N 97SUB !
$
 FUNCTION GHSERSS   298.15  -5198.294+53.913855*T-10.726*T*LN(T)
       -0.0273801*T**2+8.179537E-6*T**3; 
       368.30  Y  -6475.706+94.182332*T-17.8693298*T*LN(T)
       -0.010936877*T**2+1.406467E-6*T**3+36871*T**(-1); 
      1300.00  Y  -12485.546+188.304687*T-32*T*LN(T); 
      1301.00  N !
 FUNCTION GMONSS    298.15  -5725.422+89.544275*T-17.413*T*LN(T)
       -0.00993935*T**2-0.070062E-6*T**3+1250*T**(-1); 
       388.36  Y  -7455.008+114.782945*T-21.1531404*T*LN(T)
       -0.008566163*T**2+1.112484E-6*T**3+122167*T**(-1); 
      1300.00  Y  -11779.415+186.699065*T-32*T*LN(T); 
      1301.00  N !
 FUNCTION GLIQSS    298.15  -4196.575+85.63027*T-17.413*T*LN(T)
       -0.00993935*T**2-0.070062E-6*T**3+1250*T**(-1); 
       335.00  Y  1790361.982-44195.451432*T+7511.6194258*T*LN(T)
       -13.985517511*T**2+4838.738601E-6*T**3-79880891*T**(-1); 
       388.36  Y  -876313.954+23366.872986*T-4028.756*T*LN(T)
       +7.954595*T**2-2908.513333E-6*T**3+33980035*T**(-1); 
       432.25  Y  454088.687-7814.670231*T+1237.001*T*LN(T)
       -1.5607295*T**2+359.883667E-6*T**3-31765395*T**(-1); 
       500.00  Y  18554.561-144.895285*T+16.535*T*LN(T)
       -0.0454119*T**2+8.327402E-6*T**3-2705030*T**(-1); 
       700.00  Y  21243.126-113.298877*T+9.944*T*LN(T)
       -0.0288384*T**2+3.791365E-6*T**3-3507570*T**(-1); 
       900.00  Y  16117.849-32.79523*T-2.425*T*LN(T)
       -0.01712545*T**2+1.84974E-6*T**3-3215170*T**(-1); 
      1300.00  Y  -6461.814+175.590536*T-32*T*LN(T); 
      1301.00  N !
$ S(g)
 FUNCTION F14852T   298.15  +269797.373+2.2810296*T-25.70471*T*LN(T)
       +0.003751372*T**2-5.48887167E-07*T**3+3450.3165*T**(-1);
      1000.00  Y  +273925.002-38.4958652*T-19.81748*T*LN(T)
       -2.300353E-04*T**2-1.18709967E-08*T**3-570436.5*T**(-1);
      3400.00  Y  +257401.532-.943966729*T-24.05931*T*LN(T)
       -5.98546E-07*T**2+2.02961167E-09*T**3+9368165*T**(-1);
     10000.00  N !
$ S2(g)
 FUNCTION F14964T   298.15  +117374.548+2.98629624*T-34.09678*T*LN(T)
       -0.002325464*T**2+1.85480167E-07*T**3+128593.6*T**(-1);
      1000.00  Y  +117352.438+2.50383325*T-34.04744*T*LN(T)
       -0.0021150245*T**2+9.16602333E-08*T**3+175718.45*T**(-1);
      3400.00  Y  +124361.091+14.5182901*T-36.1923*T*LN(T)
       -5.930925E-04*T**2-7.54259333E-09*T**3-7484105*T**(-1);
      6000.00  N !
$ S3(g)
 FUNCTION F15022T   298.15  +126744.315+83.8435689*T-52.94561*T*LN(T)
       -0.0043385055*T**2+6.68300333E-07*T**3+276938.3*T**(-1);
      1000.00  Y  +123958.871+118.720436*T-58.16242*T*LN(T)
       -7.29079E-06*T**2+2.42566833E-10*T**3+558805*T**(-1);
      6000.00  N !
$ S4(g)
 FUNCTION F15041T   298.15  +109847.438+203.904963*T-72.67966*T*LN(T)
       -0.009041155*T**2+1.47148883E-06*T**3+505278*T**(-1);
       900.00  Y  +104526.08+272.793563*T-83.05028*T*LN(T)
       -1.828101E-05*T**2+6.19803333E-10*T**3+1023588.5*T**(-1);
      6000.00  N !
$ S5(g)
 FUNCTION F15047T   298.15  +106276.072+170.263399*T-74.99022*T*LN(T)
       -0.035336475*T**2+5.76872833E-06*T**3+227070.6*T**(-1);
       900.00  Y  +75139.8847+544.891054*T-130.537*T*LN(T)
       +0.007879015*T**2-4.32610333E-07*T**3+3425257*T**(-1);
      2800.00  Y  +114904.753+339.945759*T-103.9801*T*LN(T)
       +2.25877E-05*T**2-7.925025E-10*T**3-7832715*T**(-1);
      6000.00  N !
$ S6(g)
 FUNCTION F15052T   298.15  +57214.7948+523.24074*T-130.1838*T*LN(T)
       -4.152356E-04*T**2-4.27131667E-07*T**3+779118.5*T**(-1);
      1600.00  Y  +8925.72335+728.509037*T-155.3363*T*LN(T)
       +0.002031178*T**2-1.776135E-08*T**3+14908280*T**(-1);
      4200.00  Y  +43158.7838+657.511854*T-147.3935*T*LN(T)
       +0.0015928905*T**2-3.34608333E-08*T**3-8046775*T**(-1);
      6000.00  N !
$ S7(g)
 FUNCTION F15057T   298.15  +59623.0027+634.182529*T-153.2939*T*LN(T)
       -0.003102847*T**2+3.66153167E-07*T**3+940068*T**(-1);
      1500.00  Y  +56671.3245+666.288106*T-157.9591*T*LN(T)
       -2.441417E-06*T**2+7.28532E-11*T**3+1284129.5*T**(-1);
      6000.00  N !
$ S8(g)
 FUNCTION F15061T   298.15  +45619.0277+695.996674*T-166.1987*T*LN(T)
       -0.0109886*T**2-1.38875683E-06*T**3+753634*T**(-1);
       800.00  Y  +22301.584+822.41812*T-181.0091*T*LN(T)
       -0.020252625*T**2+3.04543E-06*T**3+4785936*T**(-1);
      1500.00  Y  +28125.3352+992.470207*T-208.7199*T*LN(T)
       +0.006139635*T**2-2.57977667E-07*T**3-2943090*T**(-1);
      3900.00  Y  +82396.4096+766.112131*T-180.3439*T*LN(T)
       -2.580219E-04*T**2+5.17172833E-09*T**3-21845450*T**(-1);
      6000.00  N !
 FUNCTION GS2GAS    298.15  +F14964T;                                  6000 N !
$ ------------------------------------------------------------------------------
$ Binary system
$
$ K. Oikawa, H. Mitsui, H. Ohtani, K. Ishida, ISIJ Int., 40, 182-90(2000).
$
$ Checked against paper. Checked at 6000 K.
$
$ This is a very simplified description of the system.
$
$ In the paper a two-sublattice model (not ionic!) is used for the liquid.
$ This is converted to an associate model here. The original model is only
$ valid for Cr-CrS. This is extended by adding S to the liquid.
$
$ S is modelled as interstitial in fcc and bcc. This is non-standard.
$
 PAR  G(LIQUID,CRS),,                   +GHSERCR+0.5*GS2GAS
             -165994+36.57*T;,,                                       N 00Oik !
 PAR  L(LIQUID,CR,CRS;0),,              +119000-57.92*T;,,            N 00Oik !
 PAR  L(LIQUID,CR,CRS;1),,              -26466+31.71*T;,,             N 00Oik !
$
 PAR  G(BCC_A2,CR:S),,                  +GHSERCR+1.5*GS2GAS
             +175941-59.67*T;,,                                       N 00Oik !
$
 PAR  G(CRS_B81,CR:S),,                 +GHSERCR+0.5*GS2GAS
             -202312+56.012*T;,,                                      N 00Oik !
$
$ Metastable
$
 PAR  G(FCC_A1,CR:S),,                  +GFCCCR+0.5*GS2GAS
             +58647-19.89*T;,,                                        N 00Oik !
$ ------------------------------------------------------------------------------
$
$
 LIST-OF-REFERENCE
 NUMBER  SOURCE
  Null   'Unknown source'
  Same   'Same or similar interaction as in the corresponding stable phase'
  Sundm  'Bosse Sundman, unpublished, SGTE unary database V.3.0, 1996; S'
  COST   'COST 507 database'
  91Din  'A.T. Dinsdale, Calphad, 15, 317-425(1991).'
  97SUB  'SGTE substance database, version 1997'
  00Oik  'K. Oikawa, H. Mitsui, H. Ohtani, K. Ishida,
          ISIJ Int., 40, 182-90(2000); Cr-S'
  01SGUN 'SGTE unary database V.4.4, 2001.'
!

File: data/databases/sgte-binary/CrS-17Jan.tdb
$
$ Database for Cr-S from T. Jantzen et al. 2017.
$
$ T. Jantzen, K. Hack, E. Yazhenskikh, M. Mueller, Calphad, 56, 270-85(2017).
$
$ Dataset created 2018.06.17 by Bengt Hallstedt.
$ 2020.12.26: Modified for use with GES6.
$
$ This dataset will need further work. The phase diagram is only approximately
$ reproduced. There are large differences in invariant temperatures and
$ compositions.
$
$ Only CrS has a proper cp-function (albeit with a discontinuity at the
$ melting temperature). All other compounds use the same cp-function. In this
$ dataset the upper T interval (with constant cp) was skipped for all compounds
$ except CrS.
$
$ Some subregular parameters seem to have incorrect signs in the paper.
$
$ S solubility in Cr was not modelled.
$
$ ------------------------------------------------------------------------------
 TEMP-LIM 298.15 6000.00 !
$
$ELEMENT NAME  REF. STATE               ATOMIC MASS H298-H0    S298    !
$
 ELEMENT VA   VACUUM                      0.0          0.0      0.0    ! 
 ELEMENT CR   BCC_A2                     51.996     4050.0     23.5429 ! 
 ELEMENT S    ORTHORHOMBIC_A16           32.06      4412.0     32.07   ! 
$ ------------------------------------------------------------------------------
$ Species
$
 SPECIE  CRS                                CR1S1 !
 SPECIE  S2                                 S2 !
 SPECIE  S3                                 S3 !
 SPECIE  S4                                 S4 !
 SPECIE  S5                                 S5 !
 SPECIE  S6                                 S6 !
 SPECIE  S7                                 S7 !
 SPECIE  S8                                 S8 !
$ ------------------------------------------------------------------------------
$ Phase definitions
$
 PHASE LIQUID:L % 1 1 !
 CONST LIQUID:L : CR CRS S : !
$
$ Fcc (cF4, Fm-3m) and MeX (cF8, Fm-3m)
$
 PHASE FCC_A1 %A 2 1 1 !
 CONST FCC_A1 : CR : VA : !
$
$ Bcc (cI2, Im-3m)
$
 PHASE BCC_A2 %B 2 1 3 !
 CONST BCC_A2 : CR : VA : !
$
$ Hcp (hP2, P6_3/mmc) and Me2X (NiAs-type, hP4, P6_3/mmc, B8_1)
$
 PHASE HCP_A3 %A 2 1 0.5 !
 CONST HCP_A3 : CR : VA: !
$
$ Prototype alpha-S (oF128, Fddd)
$
 PHASE ORTHORHOMBIC_A16 % 1 1 !
 CONST ORTHORHOMBIC_A16 : S : !
$
$ Prototype beta-S (mP48, P2_1/a)
$
 PHASE MONOCLINIC_S % 1 1 !
 CONST MONOCLINIC_S : S : !
$
$ Prototype CrS-lt (mC8, C2/c, 15)
$
 PHASE CRS_LT % 2 1.03 1 !
 CONST CRS_LT : CR : S : !
$
$ Prototype NiAs (hP4, P6_3/mmc)
$
 PHASE CRS_B81 % 2 1 1 !
 CONST CRS_B81 : CR% VA : S : !
$
$ Prototype Cr7Se8 (mC30, C2/m, 12)
$
 PHASE CR7S8 % 2 7 8 !
 CONST CR7S8 : CR : S : !
$
$ Prototype Cr5S6 (hP22, P-31c, 163)
$
 PHASE CR5S6 % 2 5 6 !
 CONST CR5S6 : CR : S : !
$
$ Prototype Cr3S4 (mC14, C2/m, 12)
$
 PHASE CR3S4 % 2 3 4 !
 CONST CR3S4 : CR : S : !
$
$ Prototype Cr2S3-lt (hP20, P-31c, 163)
$
 PHASE CR2S3_LT % 2 2 3 !
 CONST CR2S3_LT : CR : S : !
$
$ Prototype Cr2S3-ht (hR10, R-3, 148)
$
 PHASE CR2S3_HT % 2 2 3 !
 CONST CR2S3_HT : CR : S : !
$
 PHASE GAS:G % 1 1 !
 CONST GAS:G : S S2 S3 S4 S5 S6 S7 S8 : !
$ ------------------------------------------------------------------------------
$ Defaults
$
 DEFINE-SYSTEM-DEFAULT ELEMENT 2 !
 DEFAULT-COM DEFINE_SYSTEM_ELEMENT VA !
 TYPE-DEF % SEQ * !
 TYPE-DEF A GES AMEND_PHASE_DESCRIPTION @ MAGNETIC -3 0.28 !
 TYPE-DEF B GES AMEND_PHASE_DESCRIPTION @ MAGNETIC -1 0.4 !
 FUNCTION ZERO      298.15  0;                                         6000 N !
 FUNCTION UN_ASS    298.15  0;                                         6000 N !
 FUNCTION R         298.15  +8.31451;                                  6000 N !
$ ------------------------------------------------------------------------------
$ Element data
$ ------------------------------------------------------------------------------
$ Cr
$
 PAR  G(BCC_A2,CR:VA),,                 +GHSERCR;,,                   N 91Din !
 PAR  TC(BCC_A2,CR:VA),,                 -311.50;,,                   N 91Din !
 PAR  BM(BCC_A2,CR:VA),,                   -0.008;,,                  N 91Din !
 PAR  G(FCC_A1,CR:VA),,                 +GHSERCR+7284+0.163*T;,,      N 91Din !
 PAR  TC(FCC_A1,CR:VA),,                -1109.00;,,                   N 91Din !
 PAR  BM(FCC_A1,CR:VA),,                   -2.46;,,                   N 91Din !
 PAR  G(HCP_A3,CR:VA),,                 +GHSERCR+4438;,,              N 91Din !
 PAR  TC(HCP_A3,CR:VA),,                -1109.00;,,                   N 91Din !
 PAR  BM(HCP_A3,CR:VA),,                   -2.46;,,                   N 91Din !
$PAR  G(CUB_A13,CR:VA),,                +GHSERCR+15899+0.6276*T;,,    N 91Din !
$PAR  G(CBCC_A12,CR:VA),,               +GHSERCR+11087+2.7196*T;,,    N 91Din !
 PAR  G(LIQUID,CR),,                    +GLIQCR;,,                    N 91Din !
$
 FUNCTION GHSERCR   298.15  -8856.94+157.48*T-26.908*T*LN(T)
       +0.00189435*T**2-1.47721E-06*T**3+139250*T**(-1);
      2180.00  Y  -34869.344+344.18*T-50*T*LN(T)-2.88526E+32*T**(-9);
      6000.00  N !
 FUNCTION GLIQCR    298.15  +24339.955-11.420225*T+GHSERCR+2.37615E-21*T**7;
      2180.00  Y  -16459.984+335.616316*T-50*T*LN(T);
      6000.00  N !
 FUNCTION GFCCCR    298.15  +GHSERCR+7284+0.163*T;                     6000 N !
$ ------------------------------------------------------------------------------
$ S
$
$ FCC_A1 and BCC_A2 revised in unary 3.0
$ ORTHORHOMBIC_A16 and LIQUID modified in unary 4.1
$ MONOCLINIC revised in unary 4.1
$ ORTHORHOMBIC_A16 and LIQUID revised in unary 4.4
$
 PAR  G(ORTHORHOMBIC_A16,S),,           +GHSERSS;                1300 N 01SGUN !
 PAR  G(MONOCLINIC,S),,                 +GMONSS;                 1300 N 01SGUN !
$PAR  G(FCC_A1,S:VA),,                  +GHSERSS+105000;         1300 N Sundm !
$PAR  G(FCC_A1,S:VA),,                  +GHSERSS+30000+32*T;     1300 N 91Din !
$PAR  G(BCC_A2,S:VA),,                  +GHSERSS+105000;         1300 N Sundm !
$PAR  G(BCC_A2,S:VA),,                  +GHSERSS+31000+32*T;     1300 N 91Din !
 PAR  G(LIQUID,S),,                     +GLIQSS;                 1300 N 01SGUN !
$
 PAR  G(CRS_B81,VA:S),,                 +GVAS;,,                      N 17Jan !
$
 PAR  G(GAS,S),,                        +F14852T+RTLNP;,,             N 97SUB !
 PAR  G(GAS,S2),,                       +F14964T+RTLNP;,,             N 97SUB !
 PAR  G(GAS,S3),,                       +F15022T+RTLNP;,,             N 97SUB !
 PAR  G(GAS,S4),,                       +F15041T+RTLNP;,,             N 97SUB !
 PAR  G(GAS,S5),,                       +F15047T+RTLNP;,,             N 97SUB !
 PAR  G(GAS,S6),,                       +F15052T+RTLNP;,,             N 97SUB !
 PAR  G(GAS,S7),,                       +F15057T+RTLNP;,,             N 97SUB !
 PAR  G(GAS,S8),,                       +F15061T+RTLNP;,,             N 97SUB !
$
 FUNCTION GHSERSS   298.15  -5198.294+53.913855*T-10.726*T*LN(T)
       -0.0273801*T**2+8.179537E-6*T**3; 
       368.30  Y  -6475.706+94.182332*T-17.8693298*T*LN(T)
       -0.010936877*T**2+1.406467E-6*T**3+36871*T**(-1); 
      1300.00  Y  -12485.546+188.304687*T-32*T*LN(T); 
      1301.00  N !
 FUNCTION GMONSS    298.15  -5725.422+89.544275*T-17.413*T*LN(T)
       -0.00993935*T**2-0.070062E-6*T**3+1250*T**(-1); 
       388.36  Y  -7455.008+114.782945*T-21.1531404*T*LN(T)
       -0.008566163*T**2+1.112484E-6*T**3+122167*T**(-1); 
      1300.00  Y  -11779.415+186.699065*T-32*T*LN(T); 
      1301.00  N !
 FUNCTION GLIQSS    298.15  -4196.575+85.63027*T-17.413*T*LN(T)
       -0.00993935*T**2-0.070062E-6*T**3+1250*T**(-1); 
       335.00  Y  1790361.982-44195.451432*T+7511.6194258*T*LN(T)
       -13.985517511*T**2+4838.738601E-6*T**3-79880891*T**(-1); 
       388.36  Y  -876313.954+23366.872986*T-4028.756*T*LN(T)
       +7.954595*T**2-2908.513333E-6*T**3+33980035*T**(-1); 
       432.25  Y  454088.687-7814.670231*T+1237.001*T*LN(T)
       -1.5607295*T**2+359.883667E-6*T**3-31765395*T**(-1); 
       500.00  Y  18554.561-144.895285*T+16.535*T*LN(T)
       -0.0454119*T**2+8.327402E-6*T**3-2705030*T**(-1); 
       700.00  Y  21243.126-113.298877*T+9.944*T*LN(T)
       -0.0288384*T**2+3.791365E-6*T**3-3507570*T**(-1); 
       900.00  Y  16117.849-32.79523*T-2.425*T*LN(T)
       -0.01712545*T**2+1.84974E-6*T**3-3215170*T**(-1); 
      1300.00  Y  -6461.814+175.590536*T-32*T*LN(T); 
      1301.00  N !
 FUNCTION GVAS      298.15  +100974.04+87.401761*T-11.007*T*LN(T)
       -0.026529*T**2+7.754333E-06*T**3;
       368.30  Y  +99689.224+126.67692*T-17.941839*T*LN(T)
       -0.010895125*T**2+1.40255E-06*T**3+39910*T**(-1);
      1300.00  N !
$ S(g)
 FUNCTION F14852T   298.15  +269797.373+2.2810296*T-25.70471*T*LN(T)
       +0.003751372*T**2-5.48887167E-07*T**3+3450.3165*T**(-1);
      1000.00  Y  +273925.002-38.4958652*T-19.81748*T*LN(T)
       -2.300353E-04*T**2-1.18709967E-08*T**3-570436.5*T**(-1);
      3400.00  Y  +257401.532-.943966729*T-24.05931*T*LN(T)
       -5.98546E-07*T**2+2.02961167E-09*T**3+9368165*T**(-1);
     10000.00  N !
$ S2(g)
 FUNCTION F14964T   298.15  +117374.548+2.98629624*T-34.09678*T*LN(T)
       -0.002325464*T**2+1.85480167E-07*T**3+128593.6*T**(-1);
      1000.00  Y  +117352.438+2.50383325*T-34.04744*T*LN(T)
       -0.0021150245*T**2+9.16602333E-08*T**3+175718.45*T**(-1);
      3400.00  Y  +124361.091+14.5182901*T-36.1923*T*LN(T)
       -5.930925E-04*T**2-7.54259333E-09*T**3-7484105*T**(-1);
      6000.00  N !
$ S3(g)
 FUNCTION F15022T   298.15  +126744.315+83.8435689*T-52.94561*T*LN(T)
       -0.0043385055*T**2+6.68300333E-07*T**3+276938.3*T**(-1);
      1000.00  Y  +123958.871+118.720436*T-58.16242*T*LN(T)
       -7.29079E-06*T**2+2.42566833E-10*T**3+558805*T**(-1);
      6000.00  N !
$ S4(g)
 FUNCTION F15041T   298.15  +109847.438+203.904963*T-72.67966*T*LN(T)
       -0.009041155*T**2+1.47148883E-06*T**3+505278*T**(-1);
       900.00  Y  +104526.08+272.793563*T-83.05028*T*LN(T)
       -1.828101E-05*T**2+6.19803333E-10*T**3+1023588.5*T**(-1);
      6000.00  N !
$ S5(g)
 FUNCTION F15047T   298.15  +106276.072+170.263399*T-74.99022*T*LN(T)
       -0.035336475*T**2+5.76872833E-06*T**3+227070.6*T**(-1);
       900.00  Y  +75139.8847+544.891054*T-130.537*T*LN(T)
       +0.007879015*T**2-4.32610333E-07*T**3+3425257*T**(-1);
      2800.00  Y  +114904.753+339.945759*T-103.9801*T*LN(T)
       +2.25877E-05*T**2-7.925025E-10*T**3-7832715*T**(-1);
      6000.00  N !
$ S6(g)
 FUNCTION F15052T   298.15  +57214.7948+523.24074*T-130.1838*T*LN(T)
       -4.152356E-04*T**2-4.27131667E-07*T**3+779118.5*T**(-1);
      1600.00  Y  +8925.72335+728.509037*T-155.3363*T*LN(T)
       +0.002031178*T**2-1.776135E-08*T**3+14908280*T**(-1);
      4200.00  Y  +43158.7838+657.511854*T-147.3935*T*LN(T)
       +0.0015928905*T**2-3.34608333E-08*T**3-8046775*T**(-1);
      6000.00  N !
$ S7(g)
 FUNCTION F15057T   298.15  +59623.0027+634.182529*T-153.2939*T*LN(T)
       -0.003102847*T**2+3.66153167E-07*T**3+940068*T**(-1);
      1500.00  Y  +56671.3245+666.288106*T-157.9591*T*LN(T)
       -2.441417E-06*T**2+7.28532E-11*T**3+1284129.5*T**(-1);
      6000.00  N !
$ S8(g)
 FUNCTION F15061T   298.15  +45619.0277+695.996674*T-166.1987*T*LN(T)
       -0.0109886*T**2-1.38875683E-06*T**3+753634*T**(-1);
       800.00  Y  +22301.584+822.41812*T-181.0091*T*LN(T)
       -0.020252625*T**2+3.04543E-06*T**3+4785936*T**(-1);
      1500.00  Y  +28125.3352+992.470207*T-208.7199*T*LN(T)
       +0.006139635*T**2-2.57977667E-07*T**3-2943090*T**(-1);
      3900.00  Y  +82396.4096+766.112131*T-180.3439*T*LN(T)
       -2.580219E-04*T**2+5.17172833E-09*T**3-21845450*T**(-1);
      6000.00  N !
 FUNCTION GS2GAS    298.15  +F14964T;                                  6000 N !
$ ------------------------------------------------------------------------------
$ Binary system
$
$ T. Jantzen, K. Hack, E. Yazhenskikh, M. Mueller, Calphad, 56, 270-85(2017).
$
$ Checked against paper. Checked at 6000 K.
$
$ This dataset will need further work. The phase diagram is only approximately
$ reproduced. There are large differences in invariant temperatures and
$ compositions.
$
$ Only CrS has a proper cp-function (albeit with a discontinuity at the
$ melting temperature). All other compounds use the same cp-function. In this
$ dataset the upper T interval (with constant cp) was skipped for all compounds
$ except CrS.
$
$ Some subregular parameters seem to have incorrect signs in the paper.
$
$ S solubility in Cr was not modelled.
$
 PAR  G(LIQUID,CRS),,                   +GCRSS+6325-3*T;,,            N 17Jan !
 PAR  L(LIQUID,CR,CRS;0),,              +141776-70*T;,,               N 17Jan !
 PAR  L(LIQUID,CR,CRS;1),,              -26432+32*T;,,                N 17Jan !
 PAR  L(LIQUID,CR,CRS;2),,              -6432-19*T;,,                 N 17Jan !
 PAR  L(LIQUID,CRS,S;0),,               +53145-19*T;,,                N 17Jan !
 PAR  L(LIQUID,CRS,S;1),,               -38200;,,                     N 17Jan !
 PAR  L(LIQUID,CRS,S;2),,               -13000;,,                     N 17Jan !
$
 PAR  G(CRS_LT,CR:S),,                  +0.5*GCRSLT;,,                N 17Jan !
$
 PAR  G(CRS_B81,CR:S),,                 +GCRSS;,,                     N 17Jan !
 PAR  L(CRS_B81,CR,VA:S;0),,            -172014-33*T;,,               N 17Jan !
 PAR  L(CRS_B81,CR,VA:S;1),,            -23000+53*T;,,                N 17Jan !
 PAR  L(CRS_B81,CR,VA:S;2),,            -43000;,,                     N 17Jan !
$
 PAR  G(CR7S8,CR:S),,                   +GCR7S8;,,                    N 17Jan !
 PAR  G(CR5S6,CR:S),,                   +GCR5S6;,,                    N 17Jan !
 PAR  G(CR3S4,CR:S),,                   +GCR3S4;,,                    N 17Jan !
 PAR  G(CR2S3_LT,CR:S),,                +GCR2S3;,,                    N 17Jan !
 PAR  G(CR2S3_HT,CR:S),,                +GCR2S3+8316-5.646*T;,,       N 17Jan !
$
 FUNCTION GCRSLT    298.15  -318309.73+351.41502*T-63.54928*T*LN(T)
       -0.05056289*T**2+1.23565E-06*T**3-24851*T**(-1);
       450.00  Y  -326369.06+591.81480*T-103.41966*T*LN(T)
       -0.00486767*T**2-2.61777E-10*T**3+264*T**(-1);
      1840.00  N !
 FUNCTION GCRSS     298.15  -146604.86+162.58451*T-31.77464*T*LN(T)
       -0.02528145*T**2+6.17825E-07*T**3-12426*T**(-1);
       450.00  Y  -150634.53+282.78440*T-51.70983*T*LN(T)
       -0.00243383*T**2-1.30889E-10*T**3+132*T**(-1);
      1840.00  Y  -154976.05+383.73898*T-67*T*LN(T);
      3000.00  N !
 FUNCTION GCR7S8    298.15  -1146302.67+1284.27521*T-238.30980*T*LN(T)
       -0.18961084*T**2+4.63369E-06*T**3-93191*T**(-1);
       450.00  Y  -1176525.18+2185.77442*T-387.82373*T*LN(T)
       -0.01825374*T**2-9.81664E-10*T**3+990*T**(-1);
      1840.00  N !
 FUNCTION GCR5S6    298.15  -836038.75+941.24480*T-174.76052*T*LN(T)
       -0.13904795*T**2+3.39804E-06*T**3-68340*T**(-1);
       450.00  Y  -858201.92+1602.34421*T-284.40407*T*LN(T)
       -0.01338608*T**2-7.19887E-10*T**3+726*T**(-1);
      1840.00  N !
 FUNCTION GCR3S4    298.15  -525381.82+598.18878*T-111.21124*T*LN(T)
       -0.08848506*T**2+2.16239E-06*T**3-43489*T**(-1);
       450.00  Y  -539485.66+1018.88841*T-180.98441*T*LN(T)
       -0.00851841*T**2-4.58110E-10*T**3+462*T**(-1);
      1840.00  N !
 FUNCTION GCR2S3    298.15  -372468.16+436.13427*T-79.43660*T*LN(T)
       -0.06320361*T**2+1.54456E-06*T**3-31064*T**(-1);
       450.00  Y  -382542.33+736.63401*T-129.27458*T*LN(T)
       -0.00608458*T**2-3.27221E-10*T**3+330*T**(-1);
      1840.00  N !
$ ------------------------------------------------------------------------------
$
$
 LIST-OF-REFERENCE
 NUMBER  SOURCE
  Null   'Unknown source'
  Same   'Same or similar interaction as in the corresponding stable phase'
  Sundm  'Bosse Sundman, unpublished, SGTE unary database V.3.0, 1996; S'
  COST   'COST 507 database'
  91Din  'A.T. Dinsdale, Calphad, 15, 317-425(1991).'
  97SUB  'SGTE substance database, version 1997'
  01SGUN 'SGTE unary database V.4.4, 2001.'
  17Jan  'T. Jantzen, K. Hack, E. Yazhenskikh, M. Mueller,
          Calphad, 56, 270-85(2017); Cr-S'
!
