Repository: orchid-calphad/orchid-project.org

# orchid-project.org

Website and released data of **ORCHID** (Open Repository for CALPHAD Hypotheses, Intelligence, and Discovery),
served by GitHub Pages at https://orchid-project.org. Releases are archived on Zenodo (one DOI per version).

- `index.html`, `catalog/`, `best-practices.html` — static, self-contained pages (generated in the ORCHID tooling).
- `data/` — released data: catalog, redistributable TDB files, convex hulls. Licences: `data/LICENSES.md`, `data/NOTICE.md`.
- `llms.txt`, `data/croissant.json`, `CITATION.cff`, `.zenodo.json` — machine-readable metadata.

Only data with clear redistribution rights are published.

File: data/databases/sgte-binary/CrSc-12Bu.tdb
$
$ Database for Cr-Sc from M.J. Bu et al. 2012.
$
$ M.J. Bu, Y.B. Peng, M. Wang, Y. Du, H.H. Xu, D.D. Zhao, C.S. Sha,
$ J. Phase Equilib. Diffus., 33, 40-45(2012).
$
$ Dataset created 2018.01.12 by Bengt Hallstedt.
$ 2020.12.26: Modified for use with GES6.
$
$ Invariant equilibria differ by up to 2 K. All phase compositions match,
$ except the Sc solubility in bcc-Cr, which is much higher than in the paper.
$ This cannot be explained by a misprint in the parameter table.
$
$ There is an inverted miscibility gap with a minimum at 2728 K and x(Sc)=0.26.
$
$ ------------------------------------------------------------------------------
 TEMP-LIM 298.15 6000.00 !
$
$ELEMENT NAME  REF. STATE               ATOMIC MASS H298-H0    S298    !
$
 ELEMENT VA   VACUUM                      0.0          0.0      0.0    ! 
 ELEMENT CR   BCC_A2                     51.996     4050.0     23.5429 ! 
 ELEMENT SC   HCP_A3                     44.9559    5217.448   34.6435 ! 
$ ------------------------------------------------------------------------------
$ Phase definitions
$
 PHASE LIQUID:L % 1 1 !
 CONST LIQUID:L : CR SC : !
$
$ Fcc (cF4, Fm-3m) and MeX (cF8, Fm-3m)
$
 PHASE FCC_A1 %A 2 1 1 !
 CONST FCC_A1 : CR SC : VA : !
$
$ Bcc (cI2, Im-3m)
$
 PHASE BCC_A2 %B 2 1 3 !
 CONST BCC_A2 : CR SC : VA : !
$
$ Hcp (hP2, P6_3/mmc) and Me2X (NiAs-type, hP4, P6_3/mmc, B8_1)
$
 PHASE HCP_A3 % 2 1 0.5 !
 CONST HCP_A3 : CR SC% : VA : !
$ ------------------------------------------------------------------------------
$ Defaults
$
 DEFINE-SYSTEM-DEFAULT ELEMENT 2 !
 DEFAULT-COM DEFINE_SYSTEM_ELEMENT VA !
 TYPE-DEF % SEQ * !
 TYPE-DEF A GES AMEND_PHASE_DESCRIPTION @ MAGNETIC -3 0.28 !
 TYPE-DEF B GES AMEND_PHASE_DESCRIPTION @ MAGNETIC -1 0.4 !
 FUNCTION ZERO      298.15  0;                                         6000 N !
 FUNCTION UN_ASS    298.15  0;                                         6000 N !
 FUNCTION R         298.15  +8.31451;                                  6000 N !
$ ------------------------------------------------------------------------------
$ Element data
$ ------------------------------------------------------------------------------
$ Cr
$
 PAR  G(BCC_A2,CR:VA),,                 +GHSERCR;,,                   N 91Din !
 PAR  TC(BCC_A2,CR:VA),,                 -311.50;,,                   N 91Din !
 PAR  BM(BCC_A2,CR:VA),,                   -0.008;,,                  N 91Din !
 PAR  G(FCC_A1,CR:VA),,                 +GHSERCR+7284+0.163*T;,,      N 91Din !
 PAR  TC(FCC_A1,CR:VA),,                -1109.00;,,                   N 91Din !
 PAR  BM(FCC_A1,CR:VA),,                   -2.46;,,                   N 91Din !
 PAR  G(HCP_A3,CR:VA),,                 +GHSERCR+4438;,,              N 91Din !
 PAR  TC(HCP_A3,CR:VA),,                -1109.00;,,                   N 91Din !
 PAR  BM(HCP_A3,CR:VA),,                   -2.46;,,                   N 91Din !
$PAR  G(CUB_A13,CR:VA),,                +GHSERCR+15899+0.6276*T;,,    N 91Din !
$PAR  G(CBCC_A12,CR:VA),,               +GHSERCR+11087+2.7196*T;,,    N 91Din !
 PAR  G(LIQUID,CR),,                    +GLIQCR;,,                    N 91Din !
$
 FUNCTION GHSERCR   298.15  -8856.94+157.48*T-26.908*T*LN(T)
       +0.00189435*T**2-1.47721E-06*T**3+139250*T**(-1);
      2180.00  Y  -34869.344+344.18*T-50*T*LN(T)-2.88526E+32*T**(-9);
      6000.00  N !
 FUNCTION GLIQCR    298.15  +24339.955-11.420225*T+GHSERCR+2.37615E-21*T**7;
      2180.00  Y  -16459.984+335.616316*T-50*T*LN(T);
      6000.00  N !
 FUNCTION GFCCCR    298.15  +GHSERCR+7284+0.163*T;                     6000 N !
$ ------------------------------------------------------------------------------
$ Sc
$
$ FCC_A1 and DHCP added in unary 4.4
$
 PAR  G(HCP_A3,SC:VA),,                 +GHSERSC;                3200 N 91Din !
 PAR  G(BCC_A2,SC:VA),,                 +GBCCSC;                 3200 N 91Din !
 PAR  G(FCC_A1,SC:VA),,                 +GHSERSC+5000;           3200 N 99Cac !
$PAR  G(DHCP,SC),,                      +GHSERSC
$            +1200+0.4157255*T;                                  3200 N 00Nor2 !
 PAR  G(LIQUID,SC),,                    +GLIQSC;                 3200 N 91Din !
$
 FUNCTION GHSERSC   298.15  -8689.547+153.48097*T-28.1882*T*LN(T)
       +0.00321892*T**2-1.64531E-06*T**3+72177*T**(-1);
       800.00  Y  -7511.295+132.759582*T-24.9132*T*LN(T)
       -5.73295E-04*T**2-8.59345E-07*T**3;
      1608.00  Y  +261143.04-1817.92245*T+241.441051*T*LN(T)
       -0.117529396*T**2+8.7398E-06*T**3-50607159*T**(-1);
      2000.00  Y  -30515.246+286.474338*T-44.2249*T*LN(T);
      3200.00  N !
 FUNCTION GBCCSC    298.15  +1979.728-1.024135*T+GHSERSC;
      1000.00  Y  +230161.408-2004.05469*T+276.76664*T*LN(T)
       -0.167120107*T**2+1.5637371E-05*T**3-33783257*T**(-1);
      1608.00  Y  -25928.011+283.642312*T-44.2249*T*LN(T);
      2000.00  Y  +4587.235-2.832026*T+GHSERSC;
      3200.00  N !
 FUNCTION GLIQSC    298.15  +6478.66+45.427539*T-10.7967803*T*LN(T)
       -0.020636524*T**2+2.13106E-06*T**3-158106*T**(-1);
      1608.00  Y  -11832.111+275.871695*T-44.2249*T*LN(T);
      3200.00  N !
$ ------------------------------------------------------------------------------
$ Binary system
$
$ M.J. Bu, Y.B. Peng, M. Wang, Y. Du, H.H. Xu, D.D. Zhao, C.S. Sha,
$ J. Phase Equilib. Diffus., 33, 40-45(2012).
$
$ Checked against paper. Checked at 6000 K.
$
$ Invariant equilibria differ by up to 2 K. All phase compositions match,
$ except the Sc solubility in bcc-Cr, which is much higher than in the paper.
$ This cannot be explained by a misprint in the parameter table.
$
$ There is an inverted miscibility gap with a minimum at 2728 K and x(Sc)=0.26.
$
 PAR  L(LIQUID,CR,SC;0),,               -9257+11.5*T;,,               N 12Bu !
 PAR  L(LIQUID,CR,SC;1),,               -21627+17.3*T;,,              N 12Bu !
$
 PAR  L(BCC_A2,CR,SC:VA;0),,            +37578+1.2*T;,,               N 12Bu !
 PAR  L(BCC_A2,CR,SC:VA;1),,            +10802;,,                     N 12Bu !
$
 PAR  L(HCP_A3,CR,SC:VA;0),,            +43195;,,                     N 12Bu !
$
$ Metastable
$
 PAR  L(FCC_A1,CR,SC:VA;0),,            +43195;,,                     N Same !
$ ------------------------------------------------------------------------------
$
$
 LIST-OF-REFERENCE
 NUMBER  SOURCE
  Null   'Unknown source'
  Same   'Same or similar interaction as in the corresponding stable phase'
  REFLAV 'Laves phase convention: G(LAVES,X:X)=+3*GHSERXX+15000'
  91Din  'A.T. Dinsdale, Calphad, 15, 317-425(1991).'
  99Cac  'G. Cacciamani, P. Riani, G. Borzone, N. Parodi, A. Saccone, R. Ferro,
          A. Pisch, R. Schmid-Fetzer, Intermetallics, 7, 101-8(1999),
          SGTE unary database V.4.4, 2001; Sc'
  00Nor2 'S. Norgren, PhD Thesis, KTH, Stockholm, 2000,
          SGTE unary database V.4.4, 2001; Nd, Sc'
  12Bu   'M.J. Bu, Y.B. Peng, M. Wang, Y. Du, H.H. Xu, D.D. Zhao, C.S. Sha,
          J. Phase Equilib. Diffus., 33, 40-45(2012); Cr-Sc'
!

File: data/databases/sgte-binary/CrSc-15Wan.tdb
$
$ Database for Cr-Sc from S.L. Wang et al. 2015.
$
$ S.L. Wang, L.J. Zhou, Y. Ye, X.H. Wang, Y.H. Lin, C.P. Wang, X.J. Liu,
$ J. Phase Equilib. Diffus., 36, 3-9(2015).
$
$ Dataset created 2018.01.12 by Bengt Hallstedt.
$ 2020.12.26: Modified for use with GES6.
$
$ ------------------------------------------------------------------------------
 TEMP-LIM 298.15 6000.00 !
$
$ELEMENT NAME  REF. STATE               ATOMIC MASS H298-H0    S298    !
$
 ELEMENT VA   VACUUM                      0.0          0.0      0.0    ! 
 ELEMENT CR   BCC_A2                     51.996     4050.0     23.5429 ! 
 ELEMENT SC   HCP_A3                     44.9559    5217.448   34.6435 ! 
$ ------------------------------------------------------------------------------
$ Phase definitions
$
 PHASE LIQUID:L % 1 1 !
 CONST LIQUID:L : CR SC : !
$
$ Fcc (cF4, Fm-3m) and MeX (cF8, Fm-3m)
$
 PHASE FCC_A1 %A 2 1 1 !
 CONST FCC_A1 : CR SC : VA : !
$
$ Bcc (cI2, Im-3m)
$
 PHASE BCC_A2 %B 2 1 3 !
 CONST BCC_A2 : CR SC : VA : !
$
$ Hcp (hP2, P6_3/mmc) and Me2X (NiAs-type, hP4, P6_3/mmc, B8_1)
$
 PHASE HCP_A3 % 2 1 0.5 !
 CONST HCP_A3 : CR SC% : VA : !
$ ------------------------------------------------------------------------------
$ Defaults
$
 DEFINE-SYSTEM-DEFAULT ELEMENT 2 !
 DEFAULT-COM DEFINE_SYSTEM_ELEMENT VA !
 TYPE-DEF % SEQ * !
 TYPE-DEF A GES AMEND_PHASE_DESCRIPTION @ MAGNETIC -3 0.28 !
 TYPE-DEF B GES AMEND_PHASE_DESCRIPTION @ MAGNETIC -1 0.4 !
 FUNCTION ZERO      298.15  0;                                         6000 N !
 FUNCTION UN_ASS    298.15  0;                                         6000 N !
 FUNCTION R         298.15  +8.31451;                                  6000 N !
$ ------------------------------------------------------------------------------
$ Element data
$ ------------------------------------------------------------------------------
$ Cr
$
 PAR  G(BCC_A2,CR:VA),,                 +GHSERCR;,,                   N 91Din !
 PAR  TC(BCC_A2,CR:VA),,                 -311.50;,,                   N 91Din !
 PAR  BM(BCC_A2,CR:VA),,                   -0.008;,,                  N 91Din !
 PAR  G(FCC_A1,CR:VA),,                 +GHSERCR+7284+0.163*T;,,      N 91Din !
 PAR  TC(FCC_A1,CR:VA),,                -1109.00;,,                   N 91Din !
 PAR  BM(FCC_A1,CR:VA),,                   -2.46;,,                   N 91Din !
 PAR  G(HCP_A3,CR:VA),,                 +GHSERCR+4438;,,              N 91Din !
 PAR  TC(HCP_A3,CR:VA),,                -1109.00;,,                   N 91Din !
 PAR  BM(HCP_A3,CR:VA),,                   -2.46;,,                   N 91Din !
$PAR  G(CUB_A13,CR:VA),,                +GHSERCR+15899+0.6276*T;,,    N 91Din !
$PAR  G(CBCC_A12,CR:VA),,               +GHSERCR+11087+2.7196*T;,,    N 91Din !
 PAR  G(LIQUID,CR),,                    +GLIQCR;,,                    N 91Din !
$
 FUNCTION GHSERCR   298.15  -8856.94+157.48*T-26.908*T*LN(T)
       +0.00189435*T**2-1.47721E-06*T**3+139250*T**(-1);
      2180.00  Y  -34869.344+344.18*T-50*T*LN(T)-2.88526E+32*T**(-9);
      6000.00  N !
 FUNCTION GLIQCR    298.15  +24339.955-11.420225*T+GHSERCR+2.37615E-21*T**7;
      2180.00  Y  -16459.984+335.616316*T-50*T*LN(T);
      6000.00  N !
 FUNCTION GFCCCR    298.15  +GHSERCR+7284+0.163*T;                     6000 N !
$ ------------------------------------------------------------------------------
$ Sc
$
$ FCC_A1 and DHCP added in unary 4.4
$
 PAR  G(HCP_A3,SC:VA),,                 +GHSERSC;                3200 N 91Din !
 PAR  G(BCC_A2,SC:VA),,                 +GBCCSC;                 3200 N 91Din !
 PAR  G(FCC_A1,SC:VA),,                 +GHSERSC+5000;           3200 N 99Cac !
$PAR  G(DHCP,SC),,                      +GHSERSC
$            +1200+0.4157255*T;                                  3200 N 00Nor2 !
 PAR  G(LIQUID,SC),,                    +GLIQSC;                 3200 N 91Din !
$
 FUNCTION GHSERSC   298.15  -8689.547+153.48097*T-28.1882*T*LN(T)
       +0.00321892*T**2-1.64531E-06*T**3+72177*T**(-1);
       800.00  Y  -7511.295+132.759582*T-24.9132*T*LN(T)
       -5.73295E-04*T**2-8.59345E-07*T**3;
      1608.00  Y  +261143.04-1817.92245*T+241.441051*T*LN(T)
       -0.117529396*T**2+8.7398E-06*T**3-50607159*T**(-1);
      2000.00  Y  -30515.246+286.474338*T-44.2249*T*LN(T);
      3200.00  N !
 FUNCTION GBCCSC    298.15  +1979.728-1.024135*T+GHSERSC;
      1000.00  Y  +230161.408-2004.05469*T+276.76664*T*LN(T)
       -0.167120107*T**2+1.5637371E-05*T**3-33783257*T**(-1);
      1608.00  Y  -25928.011+283.642312*T-44.2249*T*LN(T);
      2000.00  Y  +4587.235-2.832026*T+GHSERSC;
      3200.00  N !
 FUNCTION GLIQSC    298.15  +6478.66+45.427539*T-10.7967803*T*LN(T)
       -0.020636524*T**2+2.13106E-06*T**3-158106*T**(-1);
      1608.00  Y  -11832.111+275.871695*T-44.2249*T*LN(T);
      3200.00  N !
$ ------------------------------------------------------------------------------
$ Binary system
$
$ S.L. Wang, L.J. Zhou, Y. Ye, X.H. Wang, Y.H. Lin, C.P. Wang, X.J. Liu,
$ J. Phase Equilib. Diffus., 36, 3-9(2015).
$
$ Checked against paper. Checked at 6000 K.
$
 PAR  L(LIQUID,CR,SC;0),,               +3900+2.4*T;,,                N 15Wan !
 PAR  L(LIQUID,CR,SC;1),,               +4.8*T;,,                     N 15Wan !
 PAR  L(LIQUID,CR,SC;2),,               +1500+4.1*T;,,                N 15Wan !
$
 PAR  L(BCC_A2,CR,SC:VA;0),,            +47900+3*T;,,                 N 15Wan !
 PAR  L(BCC_A2,CR,SC:VA;1),,            +25800;,,                     N 15Wan !
$
 PAR  L(HCP_A3,CR,SC:VA;0),,            +41650;,,                     N 15Wan !
$
$ Metastable
$
 PAR  L(FCC_A1,CR,SC:VA;0),,            +41650;,,                     N Same !
$ ------------------------------------------------------------------------------
$
$
 LIST-OF-REFERENCE
 NUMBER  SOURCE
  Null   'Unknown source'
  Same   'Same or similar interaction as in the corresponding stable phase'
  REFLAV 'Laves phase convention: G(LAVES,X:X)=+3*GHSERXX+15000'
  91Din  'A.T. Dinsdale, Calphad, 15, 317-425(1991).'
  99Cac  'G. Cacciamani, P. Riani, G. Borzone, N. Parodi, A. Saccone, R. Ferro,
          A. Pisch, R. Schmid-Fetzer, Intermetallics, 7, 101-8(1999),
          SGTE unary database V.4.4, 2001; Sc'
  00Nor2 'S. Norgren, PhD Thesis, KTH, Stockholm, 2000,
          SGTE unary database V.4.4, 2001; Nd, Sc'
  15Wan  'S.L. Wang, L.J. Zhou, Y. Ye, X.H. Wang, Y.H. Lin, C.P. Wang, X.J. Liu,
          J. Phase Equilib. Diffus., 36, 3-9(2015); Cr-Sc'
!

File: data/databases/sgte-binary/CrSi-00Du.tdb
$
$ Database for Cr-Si from Yong Du and J.C. Schuster 2000
$
$ Y. Du, J.C. Schuster, J. Phase Equilib., 21, 281-86(2000).
$
$ Dataset created 2009.11.15 by Bengt Hallstedt.
$ 2020.12.26: Modified for use with GES6.
$
$ The parameter G(CR3SI_A15,SI:SI) should probably be changed.
$
$ The stoichiometric version of M5SI3_D88 can be used for combination
$ with e.g. Fe-Si.
$
$ ------------------------------------------------------------------------------
 TEMP-LIM 298.15 6000.00 !
$
$ELEMENT NAME  REF. STATE               ATOMIC MASS H298-H0    S298    !
$
 ELEMENT VA   VACUUM                      0.0          0.0      0.0    ! 
 ELEMENT CR   BCC_A2                     51.996     4050.0     23.5429 ! 
 ELEMENT SI   DIAMOND_A4                 28.0855    3217.      18.81   ! 
$ ------------------------------------------------------------------------------
$ Phase definitions
$
 PHASE LIQUID:L % 1 1 !
 CONST LIQUID:L : CR SI : !
$
$ Fcc (cF4, Fm-3m) and MeX (cF8, Fm-3m)
$
 PHASE FCC_A1 %A 2 1 1 !
 CONST FCC_A1 : CR SI : VA : !
$
$ Bcc (cI2, Im-3m)
$
 PHASE BCC_A2 %B 2 1 3 !
 CONST BCC_A2 : CR% SI : VA : !
$
$ Hcp (hP2, P6_3/mmc) and Me2X (NiAs-type, hP4, P6_3/mmc, B8_1)
$
 PHASE HCP_A3 % 2 1 0.5 !
 CONST HCP_A3 : CR SI : VA : !
$
$ Prototype C (cF8, Fd-3m)
$
 PHASE DIAMOND_A4 % 1 1 !
 CONST DIAMOND_A4 : SI : !
$
$ Prototype Cr3Si (cP8, Pm-3n)
$
 PHASE CR3SI_A15 % 2 3 1 !
 CONST CR3SI_A15 : CR% SI : CR SI% : !
$
$ Prototype Si3W5 (tI32, I4/mcm)
$
 PHASE CR5SI3_D8M % 2 5 3 !
 CONST CR5SI3_D8M : CR : SI : !
$
$ Prototype CrSi2 (hP9, P6_222)
$
 PHASE CRSI2_C40 % 2 1 2 !
 CONST CRSI2_C40 : CR% SI : CR SI% : !
$
$ Prototype Mn5Si3 (hP16, P6_3/mcm)
$
 PHASE M5SI3_D88 % 3 2 3 3 !
 CONST M5SI3_D88 : CR% SI : CR SI% : CR : !
$
$PHASE M5SI3_D88 % 2 5 3 !
$CONST M5SI3_D88 : CR : SI : !
$
$ Prototype FeSi (cP8, P2_13)
$
 PHASE MSI_B20 % 2 1 1 !
 CONST MSI_B20 : CR : SI : !
$ ------------------------------------------------------------------------------
$ Defaults
$
 DEFINE-SYSTEM-DEFAULT ELEMENT 2 !
 DEFAULT-COM DEFINE_SYSTEM_ELEMENT VA !
 TYPE-DEF % SEQ * !
 TYPE-DEF A GES AMEND_PHASE_DESCRIPTION @ MAGNETIC -3 0.28 !
 TYPE-DEF B GES AMEND_PHASE_DESCRIPTION @ MAGNETIC -1 0.4 !
 FUNCTION ZERO      298.15  0;                                         6000 N !
 FUNCTION UN_ASS    298.15  0;                                         6000 N !
 FUNCTION R         298.15  +8.31451;                                  6000 N !
$ ------------------------------------------------------------------------------
$ Element data
$ ------------------------------------------------------------------------------
$ Cr
$
 PAR  G(BCC_A2,CR:VA),,                 +GHSERCR;,,                   N 91Din !
 PAR  TC(BCC_A2,CR:VA),,                 -311.50;,,                   N 91Din !
 PAR  BM(BCC_A2,CR:VA),,                   -0.008;,,                  N 91Din !
 PAR  G(FCC_A1,CR:VA),,                 +GHSERCR+7284+0.163*T;,,      N 91Din !
 PAR  TC(FCC_A1,CR:VA),,                -1109.00;,,                   N 91Din !
 PAR  BM(FCC_A1,CR:VA),,                   -2.46;,,                   N 91Din !
 PAR  G(HCP_A3,CR:VA),,                 +GHSERCR+4438;,,              N 91Din !
 PAR  TC(HCP_A3,CR:VA),,                -1109.00;,,                   N 91Din !
 PAR  BM(HCP_A3,CR:VA),,                   -2.46;,,                   N 91Din !
$PAR  G(CUB_A13,CR:VA),,                +GHSERCR+15899+0.6276*T;,,    N 91Din !
$PAR  G(CBCC_A12,CR:VA),,               +GHSERCR+11087+2.7196*T;,,    N 91Din !
 PAR  G(LIQUID,CR),,                    +GLIQCR;,,                    N 91Din !
$
 PAR  G(CR3SI_A15,CR:CR),,              +4*GHSERCR+20000+10*T;,,      N 94Cou !
 PAR  G(CRSI2_C40,CR:CR),,              +3*GHSERCR+10000-T;,,         N 94Cou !
 PAR  G(M5SI3_D88,CR:CR:CR),,           +8*GHSERCR+40000;,,           N 00Du1 !
$
 FUNCTION GHSERCR   298.15  -8856.94+157.48*T-26.908*T*LN(T)
       +0.00189435*T**2-1.47721E-06*T**3+139250*T**(-1);
      2180.00  Y  -34869.344+344.18*T-50*T*LN(T)-2.88526E+32*T**(-9);
      6000.00  N !
 FUNCTION GLIQCR    298.15  +24339.955-11.420225*T+GHSERCR+2.37615E-21*T**7;
      2180.00  Y  -16459.984+335.616316*T-50*T*LN(T);
      6000.00  N !
 FUNCTION GFCCCR    298.15  +GHSERCR+7284+0.163*T;                     6000 N !
$ ------------------------------------------------------------------------------
$ Si
$
 PAR  G(DIAMOND_A4,SI),,                +GHSERSI;                3600 N 91Din !
 PAR  G(FCC_A1,SI:VA),,                 +GHSERSI+51000-21.8*T;   3600 N 91Din !
 PAR  G(BCC_A2,SI:VA),,                 +GHSERSI+47000-22.5*T;   3600 N 91Din !
 PAR  G(HCP_A3,SI:VA),,                 +GHSERSI+49200-20.8*T;   3600 N 91Din !
$PAR  G(CBCC_A12,SI:VA),,               +GHSERSI+50208-20.377*T; 3600 N 91Din !
$PAR  G(CUB_A13,SI:VA),,                +GHSERSI+47279-20.377*T; 3600 N 91Din !
 PAR  G(LIQUID,SI),,                    +GLIQSI;                 3600 N 91Din !
$
$PAR  G(CR3SI_A15,SI:SI),,              +4*GHSERSI+24543.3+4*T;,,     N 91Ans !
 PAR  G(CR3SI_A15,SI:SI),,              +4*GHSERSI+208000-80*T;,,     N 94Cou !
 PAR  G(CRSI2_C40,SI:SI),,              +3*GHSERSI
             +82389.75-24.68504*T;,,                                  N 00Du1 !
$
 FUNCTION GHSERSI   298.15  -8162.609+137.236859*T-22.8317533*T*LN(T)
       -0.001912904*T**2-3.552E-09*T**3+176667*T**(-1);
      1687.00  Y  -9457.642+167.281367*T-27.196*T*LN(T)-4.20369E+30*T**(-9);
      3600.00  N !
 FUNCTION GLIQSI    298.15  +50696.36-30.099439*T+GHSERSI+2.09307E-21*T**7;
      1687.00  Y  +40370.523+137.722298*T-27.196*T*LN(T);
      3600.00  N !
 FUNCTION GBCCSI    298.15  +GHSERSI+47000-22.5*T;               3600 N 91Din !
$ ------------------------------------------------------------------------------
$ Binary system
$
$ Y. Du, J.C. Schuster, J. Phase Equilib., 21, 281-86(2000).
$
$ Checked against paper. Checked at 6000 K.
$
$ The parameter G(CR3SI_A15,SI:SI) should probably be changed.
$
$ The stoichiometric version of M5SI3_D88 can be used for combination
$ with e.g. Fe-Si.
$
 PAR  L(LIQUID,CR,SI;0),,               -126112.28+19.92557*T;,,      N 00Du1 !
 PAR  L(LIQUID,CR,SI;1),,               -48048.45+11.38497*T;,,       N 00Du1 !
$
 PAR  L(BCC_A2,CR,SI:VA;0),,            -83007.82-1.35928*T;,,        N 00Du1 !
 PAR  L(BCC_A2,CR,SI:VA;1),,            -48048.45+11.38497*T;,,       N 00Du1 !
$
 PAR  G(CR3SI_A15,CR:SI),,              +3*GHSERCR+GHSERSI
             -115442.82-1.40036*T;,,                                  N 00Du1 !
 PAR  G(CR3SI_A15,SI:CR),,              +GHSERCR+3*GHSERSI
             +316999.96-68.59964*T;,,                                 N 00Du1 !
 PAR  L(CR3SI_A15,CR,SI:CR;0),,         -9661.46;,,                   N 00Du1 !
 PAR  L(CR3SI_A15,CR,SI:SI;0),,         -9661.46;,,                   N 00Du1 !
 PAR  L(CR3SI_A15,CR:CR,SI;0),,         -16781.4;,,                   N 00Du1 !
 PAR  L(CR3SI_A15,SI:CR,SI;0),,         -16781.4;,,                   N 00Du1 !
$
 PAR  G(CR5SI3_D8M,CR:SI),,             +GCR5SI3;,,                   N 00Du1 !
$
$PAR  G(M5SI3_D88,CR:SI),,              +GCR5SI3
$            +19359-10.89*T;,,                                        N 07Hal1 !
$
 PAR  G(M5SI3_D88,CR:SI:CR),,           +GCR5SI3
             +19359.21-10.78731*T;,,                                  N 00Du1 !
 PAR  G(M5SI3_D88,SI:CR:CR),,           +6*GHSERCR+2*GHSERSI
             +276920+17.7412*T;,,                                     N 00Du1 !
 PAR  G(M5SI3_D88,SI:SI:CR),,           +3*GHSERCR+5*GHSERSI;,,       N 00Du1 !
$
 PAR  G(MSI_B20,CR:SI),,                -79273.09+312.40316*T
             -51.62865*T*LN(T)-0.00447355*T**2
             +391330*T**(-1);,,                                       N 00Du1 !
$
 PAR  G(CRSI2_C40,CR:SI),,              -100352.65+336.777*T
             -57.855747*T*LN(T)-0.0132277*T**2
             -4.3203E-07*T**3;,,                                      N 00Du1 !
 PAR  G(CRSI2_C40,SI:CR),,              +2*GHSERCR+GHSERSI
             +174006-27.21105*T;,,                                    N 00Du1 !
 PAR  L(CRSI2_C40,CR,SI:CR;0),,         +1435.7;,,                    N 00Du1 !
 PAR  L(CRSI2_C40,CR,SI:SI;0),,         +1435.7;,,                    N 00Du1 !
 PAR  L(CRSI2_C40,CR:CR,SI;0),,         +ZERO;,,                      N 00Du1 !
 PAR  L(CRSI2_C40,SI:CR,SI;0),,         +ZERO;,,                      N 00Du1 !
$
$ metastable
$
 PAR  L(FCC_A1,CR,SI:VA;0),,            -83007.82-1.35928*T;,,        N Same !
 PAR  L(FCC_A1,CR,SI:VA;1),,            -48048.45+11.38497*T;,,       N Same !
$
 PAR  L(HCP_A3,CR,SI:VA;0),,            -83007.82-1.35928*T;,,        N Same !
 PAR  L(HCP_A3,CR,SI:VA;1),,            -48048.45+11.38497*T;,,       N Same !
$
 FUNCTION GCR5SI3   298.15  -316886.2+1067.97713*T-182.578184*T*LN(T)
       -0.023919688*T**2-2.31728E-06*T**3;
      6000.00  N !
$ ------------------------------------------------------------------------------
$
 ASSESSED_SYSTEM
  CR-SI(TDB -* +LIQ +BCC_A2 +CR5SI3_D8M +MSI_B20 +CRSI2_C40 +CR3SI_A15
  +M5SI3_D88 +DIAM ;P3 TMM:300/2500 *) !
$
$
 LIST-OF-REFERENCE
 NUMBER  SOURCE
  Null   'Unknown source'
  Same   'Same or similar interaction as in the corresponding stable phase'
  REFLAV 'Laves phase convention: G(LAVES,X:X)=+3*GHSERXX+15000'
  88Gus4 'P. Gustafson, Metall. Trans. A, 19A, 2531-46(1988); Cr-Fe-W'
  91Ans  'I. Ansara, unpublished, 1991; Cr-Si'
  91Din  'A.T. Dinsdale, Calphad, 15, 317-425(1991).'
  94Cou  'C.A. Coughanowr, I. Ansara, H.L. Lukas,
          Calphad, 18, 125-40(1994); Cr-Si'
  00Du1  'Y. Du, J.C. Schuster, J. Phase Equilib., 21, 281-86(2000); Cr-Si'
  07Hal1 'B. Hallstedt, unpublished, 2007; Cr-Si'
!

File: data/databases/sgte-binary/CrSi-09Che.tdb
$
$ Database for Cr-Si from H. Chen et al. 2009
$
$ H. Chen, Y. Du, J.C. Schuster, Calphad 33, 211-14(2009).
$
$ Dataset created 2014.09.06 by Bengt Hallstedt.
$ 2020.12.26: Modified for use with GES6.
$
$ Modified from Y. Du, J.C. Schuster, J. Phase Equilib., 21, 281-86(2000).
$
$ ------------------------------------------------------------------------------
 TEMP-LIM 298.15 6000.00 !
$
$ELEMENT NAME  REF. STATE               ATOMIC MASS H298-H0    S298    !
$
 ELEMENT VA   VACUUM                      0.0          0.0      0.0    ! 
 ELEMENT CR   BCC_A2                     51.996     4050.0     23.5429 ! 
 ELEMENT SI   DIAMOND_A4                 28.0855    3217.      18.81   ! 
$ ------------------------------------------------------------------------------
$ Phase definitions
$
 PHASE LIQUID:L % 1 1 !
 CONST LIQUID:L : CR SI : !
$
$ Fcc (cF4, Fm-3m) and MeX (cF8, Fm-3m)
$
 PHASE FCC_A1 %A 2 1 1 !
 CONST FCC_A1 : CR SI : VA : !
$
$ Bcc (cI2, Im-3m)
$
 PHASE BCC_A2 %B 2 1 3 !
 CONST BCC_A2 : CR% SI : VA : !
$
$ Hcp (hP2, P6_3/mmc) and Me2X (NiAs-type, hP4, P6_3/mmc, B8_1)
$
 PHASE HCP_A3 % 2 1 0.5 !
 CONST HCP_A3 : CR SI : VA : !
$
$ Prototype C (cF8, Fd-3m)
$
 PHASE DIAMOND_A4 % 1 1 !
 CONST DIAMOND_A4 : SI : !
$
$ Prototype Cr3Si (cP8, Pm-3n)
$
 PHASE CR3SI_A15 % 2 3 1 !
 CONST CR3SI_A15 : CR% SI : CR SI% : !
$
$ Prototype Si3W5 (tI32, I4/mcm) alpha
$
 PHASE CR5SI3_D8M % 2 5 3 !
 CONST CR5SI3_D8M : CR : SI : !
$
$ Prototype Mn5Si3 (hP16, P6_3/mcm) beta
$
 PHASE M5SI3_D88 % 2 5 3 !
 CONST M5SI3_D88 : CR : CR SI% : !
$
$PHASE M5SI3_D88 % 2 5 3 !
$CONST M5SI3_D88 : CR : SI : !
$
$ Prototype FeSi (cP8, P2_13)
$
 PHASE MSI_B20 % 2 1 1 !
 CONST MSI_B20 : CR : SI : !
$
$ Prototype CrSi2 (hP9, P6_222)
$
 PHASE CRSI2_C40 % 2 1 2 !
 CONST CRSI2_C40 : CR% SI : CR SI% : !
$ ------------------------------------------------------------------------------
$ Defaults
$
 DEFINE-SYSTEM-DEFAULT ELEMENT 2 !
 DEFAULT-COM DEFINE_SYSTEM_ELEMENT VA !
 TYPE-DEF % SEQ * !
 TYPE-DEF A GES AMEND_PHASE_DESCRIPTION @ MAGNETIC -3 0.28 !
 TYPE-DEF B GES AMEND_PHASE_DESCRIPTION @ MAGNETIC -1 0.4 !
 FUNCTION ZERO      298.15  0;                                         6000 N !
 FUNCTION UN_ASS    298.15  0;                                         6000 N !
 FUNCTION R         298.15  +8.31451;                                  6000 N !
$ ------------------------------------------------------------------------------
$ Element data
$ ------------------------------------------------------------------------------
$ Cr
$
 PAR  G(BCC_A2,CR:VA),,                 +GHSERCR;,,                   N 91Din !
 PAR  TC(BCC_A2,CR:VA),,                 -311.50;,,                   N 91Din !
 PAR  BM(BCC_A2,CR:VA),,                   -0.008;,,                  N 91Din !
 PAR  G(FCC_A1,CR:VA),,                 +GHSERCR+7284+0.163*T;,,      N 91Din !
 PAR  TC(FCC_A1,CR:VA),,                -1109.00;,,                   N 91Din !
 PAR  BM(FCC_A1,CR:VA),,                   -2.46;,,                   N 91Din !
 PAR  G(HCP_A3,CR:VA),,                 +GHSERCR+4438;,,              N 91Din !
 PAR  TC(HCP_A3,CR:VA),,                -1109.00;,,                   N 91Din !
 PAR  BM(HCP_A3,CR:VA),,                   -2.46;,,                   N 91Din !
$PAR  G(CUB_A13,CR:VA),,                +GHSERCR+15899+0.6276*T;,,    N 91Din !
$PAR  G(CBCC_A12,CR:VA),,               +GHSERCR+11087+2.7196*T;,,    N 91Din !
 PAR  G(LIQUID,CR),,                    +GLIQCR;,,                    N 91Din !
$
 PAR  G(CR3SI_A15,CR:CR),,              +4*GHSERCR+20000+10*T;,,      N 94Cou !
 PAR  G(M5SI3_D88,CR:CR),,              +8*GHSERCR+40000;,,           N 00Du1 !
 PAR  G(CRSI2_C40,CR:CR),,              +3*GHSERCR+10000-T;,,         N 94Cou !
$
 FUNCTION GHSERCR   298.15  -8856.94+157.48*T-26.908*T*LN(T)
       +0.00189435*T**2-1.47721E-06*T**3+139250*T**(-1);
      2180.00  Y  -34869.344+344.18*T-50*T*LN(T)-2.88526E+32*T**(-9);
      6000.00  N !
 FUNCTION GLIQCR    298.15  +24339.955-11.420225*T+GHSERCR+2.37615E-21*T**7;
      2180.00  Y  -16459.984+335.616316*T-50*T*LN(T);
      6000.00  N !
 FUNCTION GFCCCR    298.15  +GHSERCR+7284+0.163*T;                     6000 N !
$ ------------------------------------------------------------------------------
$ Si
$
 PAR  G(DIAMOND_A4,SI),,                +GHSERSI;                3600 N 91Din !
 PAR  G(FCC_A1,SI:VA),,                 +GHSERSI+51000-21.8*T;   3600 N 91Din !
 PAR  G(BCC_A2,SI:VA),,                 +GHSERSI+47000-22.5*T;   3600 N 91Din !
 PAR  G(HCP_A3,SI:VA),,                 +GHSERSI+49200-20.8*T;   3600 N 91Din !
$PAR  G(CBCC_A12,SI:VA),,               +GHSERSI+50208-20.377*T; 3600 N 91Din !
$PAR  G(CUB_A13,SI:VA),,                +GHSERSI+47279-20.377*T; 3600 N 91Din !
 PAR  G(LIQUID,SI),,                    +GLIQSI;                 3600 N 91Din !
$
$PAR  G(CR3SI_A15,SI:SI),,              +4*GHSERSI+24543.3+4*T;,,     N 91Ans !
$PAR  G(CR3SI_A15,SI:SI),,              +4*GHSERSI+208000-80*T;,,     N 94Cou !
 PAR  G(CR3SI_A15,SI:SI),,              +4*GHSERSI
             +415925.967-65.93578*T;,,                                N 09Che !
 PAR  G(CRSI2_C40,SI:SI),,              +3*GHSERSI
             +84524.9887-26.27506*T;,,                                N 09Che !
$
 FUNCTION GHSERSI   298.15  -8162.609+137.236859*T-22.8317533*T*LN(T)
       -0.001912904*T**2-3.552E-09*T**3+176667*T**(-1);
      1687.00  Y  -9457.642+167.281367*T-27.196*T*LN(T)-4.20369E+30*T**(-9);
      3600.00  N !
 FUNCTION GLIQSI    298.15  +50696.36-30.099439*T+GHSERSI+2.09307E-21*T**7;
      1687.00  Y  +40370.523+137.722298*T-27.196*T*LN(T);
      3600.00  N !
 FUNCTION GBCCSI    298.15  +GHSERSI+47000-22.5*T;               3600 N 91Din !
$ ------------------------------------------------------------------------------
$ Binary system
$
$ H. Chen, Y. Du, J.C. Schuster, Calphad 33, 211-14(2009).
$
$ Modified from Y. Du, J.C. Schuster, J. Phase Equilib., 21, 281-86(2000).
$
$ Checked against paper. Checked at 6000 K.
$
 PAR  L(LIQUID,CR,SI;0),,               -128000+21.23883*T;,,         N 09Che !
 PAR  L(LIQUID,CR,SI;1),,               -50016.61+14.31913*T;,,       N 09Che !
$
 PAR  L(BCC_A2,CR,SI:VA;0),,            -77309.9324-2.3832*T;,,       N 09Che !
 PAR  L(BCC_A2,CR,SI:VA;1),,            -53247.5616+13.58981*T;,,     N 09Che !
$
 PAR  G(CR3SI_A15,CR:SI),,              +3*GHSERCR+GHSERSI
             -125904.402+5.14171*T;,,                                 N 09Che !
 PAR  G(CR3SI_A15,SI:CR),,              +GHSERCR+3*GHSERSI
             +561830.369-61.07749*T;,,                                N 09Che !
 PAR  L(CR3SI_A15,CR,SI:CR;0),,         -391881.445;,,                N 09Che !
 PAR  L(CR3SI_A15,CR,SI:SI;0),,         -391881.445;,,                N 09Che !
$
 PAR  G(CR5SI3_D8M,CR:SI),,             +GCR5SI3;,,                   N 09Che !
$
 PAR  G(M5SI3_D88,CR:SI),,              +GCR5SI3
             +51862.086-29.08409*T;,,                                 N 09Che !
 PAR  L(M5SI3_D88,CR:CR,SI;0),,         -4697.84363;,,                N 09Che !
$
 PAR  G(MSI_B20,CR:SI),,                -83545.088+315.0996*T
             -51.62865*T*LN(T)-0.00447355*T**2
             +391330*T**(-1);,,                                       N 09Che !
$
 PAR  G(CRSI2_C40,CR:SI),,              -100597.117+336.62707*T
             -57.86*T*LN(T)-0.01323*T**2-4.32E-07*T**3;,,             N 09Che !
 PAR  G(CRSI2_C40,SI:CR),,              +2*GHSERCR+GHSERSI
             +224822.024-27.60473*T;,,                                N 09Che !
 PAR  L(CRSI2_C40,CR,SI:CR;0),,         +1535.4469;,,                 N 09Che !
 PAR  L(CRSI2_C40,CR,SI:SI;0),,         +1535.4469;,,                 N 09Che !
$
$ metastable
$
 PAR  L(FCC_A1,CR,SI:VA;0),,            -77309.9324-2.3832*T;,,       N Same !
 PAR  L(FCC_A1,CR,SI:VA;1),,            -53247.5616+13.58981*T;,,     N Same !
$
 PAR  L(HCP_A3,CR,SI:VA;0),,            -77309.9324-2.3832*T;,,       N Same !
 PAR  L(HCP_A3,CR,SI:VA;1),,            -53247.5616+13.58981*T;,,     N Same !
$
 FUNCTION GCR5SI3   298.15  -329102.726+1077.75585*T-182.578184*T*LN(T)
       -0.023919688*T**2-2.31728E-06*T**3;
      6000.00  N !
$ ------------------------------------------------------------------------------
$
 ASSESSED_SYSTEM
  CR-SI(TDB -* +LIQ +BCC_A2 +CR5SI3_D8M +MSI_B20 +CRSI2_C40 +CR3SI_A15
  +M5SI3_D88 +DIAM ;P3 TMM:300/2500 *) !
$
$
 LIST-OF-REFERENCE
 NUMBER  SOURCE
  Null   'Unknown source'
  Same   'Same or similar interaction as in the corresponding stable phase'
  REFLAV 'Laves phase convention: G(LAVES,X:X)=+3*GHSERXX+15000'
  88Gus4 'P. Gustafson, Metall. Trans. A, 19A, 2531-46(1988); Cr-Fe-W'
  91Ans  'I. Ansara, unpublished, 1991; Cr-Si'
  91Din  'A.T. Dinsdale, Calphad, 15, 317-425(1991).'
  94Cou  'C.A. Coughanowr, I. Ansara, H.L. Lukas,
          Calphad, 18, 125-40(1994); Cr-Si'
  00Du1  'Y. Du, J.C. Schuster, J. Phase Equilib., 21, 281-86(2000); Cr-Si'
  09Che  'H. Chen, Y. Du, J.C. Schuster, Calphad 33, 211-14(2009); Cr-Si'
!
