Repository: orchid-calphad/orchid-project.org

# orchid-project.org

Website and released data of **ORCHID** (Open Repository for CALPHAD Hypotheses, Intelligence, and Discovery),
served by GitHub Pages at https://orchid-project.org. Releases are archived on Zenodo (one DOI per version).

- `index.html`, `catalog/`, `best-practices.html` — static, self-contained pages (generated in the ORCHID tooling).
- `data/` — released data: catalog, redistributable TDB files, convex hulls. Licences: `data/LICENSES.md`, `data/NOTICE.md`.
- `llms.txt`, `data/croissant.json`, `CITATION.cff`, `.zenodo.json` — machine-readable metadata.

Only data with clear redistribution rights are published.

File: data/databases/sgte-binary/CrSi-99Lee.tdb
$
$ Database for Cr-Si from B.-J. Lee 1999
$
$ B.-J. Lee, unpublished, 1999.
$
$ Dataset created 2009.11.15 by Bengt Hallstedt.
$ 2020.12.26: Modified for use with GES6.
$
$ This dataset is taken from the SGTE binary collection (CrSi-99Lee-BB.tdb).
$ It is different compared to the 1995 dataset from TCFE99. Although it is
$ cited as 1999 it is not necessarily more recent than the 1995 dataset.
$ None of the datasets from Lee is very close to either the 1994 Coughanowr
$ or the 2000 Du dataset.
$
$ There is an inverse miscibility gap with a minimum at 5600 K and x(Si)=0.14.
$
$ ------------------------------------------------------------------------------
 TEMP-LIM 298.15 6000.00 !
$
$ELEMENT NAME  REF. STATE               ATOMIC MASS H298-H0    S298    !
$
 ELEMENT VA   VACUUM                      0.0          0.0      0.0    ! 
 ELEMENT CR   BCC_A2                     51.996     4050.0     23.5429 ! 
 ELEMENT SI   DIAMOND_A4                 28.0855    3217.      18.81   ! 
$ ------------------------------------------------------------------------------
$ Phase definitions
$
 PHASE LIQUID:L % 1 1 !
 CONST LIQUID:L : CR SI : !
$
$ Fcc (cF4, Fm-3m) and MeX (cF8, Fm-3m)
$
 PHASE FCC_A1 %A 2 1 1 !
 CONST FCC_A1 : CR SI : VA : !
$
$ Bcc (cI2, Im-3m)
$
 PHASE BCC_A2 %B 2 1 3 !
 CONST BCC_A2 : CR% SI : VA : !
$
$ Hcp (hP2, P6_3/mmc) and Me2X (NiAs-type, hP4, P6_3/mmc, B8_1)
$
 PHASE HCP_A3 % 2 1 0.5 !
 CONST HCP_A3 : CR SI : VA : !
$
$ Prototype C (cF8, Fd-3m)
$
 PHASE DIAMOND_A4 % 1 1 !
 CONST DIAMOND_A4 : SI : !
$
$ Prototype Cr3Si (cP8, Pm-3n)
$
 PHASE CR3SI_A15 % 2 3 1 !
 CONST CR3SI_A15 : CR% SI : CR SI% : !
$
$ Prototype Si3W5 (tI32, I4/mcm)
$
 PHASE CR5SI3_D8M % 2 5 3 !
 CONST CR5SI3_D8M : CR : SI : !
$
$ Prototype CrSi2 (hP9, P6_222)
$
 PHASE CRSI2_C40 % 2 1 2 !
 CONST CRSI2_C40 : CR% SI : CR SI% : !
$
$ Prototype FeSi (cP8, P2_13)
$
 PHASE MSI_B20 % 2 1 1 !
 CONST MSI_B20 : CR : SI : !
$ ------------------------------------------------------------------------------
$ Defaults
$
 DEFINE-SYSTEM-DEFAULT ELEMENT 2 !
 DEFAULT-COM DEFINE_SYSTEM_ELEMENT VA !
 TYPE-DEF % SEQ * !
 TYPE-DEF A GES AMEND_PHASE_DESCRIPTION @ MAGNETIC -3 0.28 !
 TYPE-DEF B GES AMEND_PHASE_DESCRIPTION @ MAGNETIC -1 0.4 !
 FUNCTION ZERO      298.15  0;                                         6000 N !
 FUNCTION UN_ASS    298.15  0;                                         6000 N !
$ ------------------------------------------------------------------------------
$ Element data
$ ------------------------------------------------------------------------------
$ Cr
$
 PAR  G(BCC_A2,CR:VA),,                 +GHSERCR;,,                   N 91Din !
 PAR  TC(BCC_A2,CR:VA),,                 -311.50;,,                   N 91Din !
 PAR  BM(BCC_A2,CR:VA),,                   -0.008;,,                  N 91Din !
 PAR  G(FCC_A1,CR:VA),,                 +GHSERCR+7284+0.163*T;,,      N 91Din !
 PAR  TC(FCC_A1,CR:VA),,                -1109.00;,,                   N 91Din !
 PAR  BM(FCC_A1,CR:VA),,                   -2.46;,,                   N 91Din !
 PAR  G(HCP_A3,CR:VA),,                 +GHSERCR+4438;,,              N 91Din !
 PAR  TC(HCP_A3,CR:VA),,                -1109.00;,,                   N 91Din !
 PAR  BM(HCP_A3,CR:VA),,                   -2.46;,,                   N 91Din !
$PAR  G(CUB_A13,CR:VA),,                +GHSERCR+15899+0.6276*T;,,    N 91Din !
$PAR  G(CBCC_A12,CR:VA),,               +GHSERCR+11087+2.7196*T;,,    N 91Din !
 PAR  G(LIQUID,CR),,                    +GLIQCR;,,                    N 91Din !
$
 PAR  G(CR3SI_A15,CR:CR),,              +4*GHSERCR+17008.82+4*T;,,    N 99Lee !
 PAR  G(CRSI2_C40,CR:CR),,              +3*GHSERCR+10000+10*T;,,      N 99Lee !
$
 FUNCTION GHSERCR   298.15  -8856.94+157.48*T-26.908*T*LN(T)
       +0.00189435*T**2-1.47721E-06*T**3+139250*T**(-1);
      2180.00  Y  -34869.344+344.18*T-50*T*LN(T)-2.88526E+32*T**(-9);
      6000.00  N !
 FUNCTION GLIQCR    298.15  +24339.955-11.420225*T+GHSERCR+2.37615E-21*T**7;
      2180.00  Y  -16459.984+335.616316*T-50*T*LN(T);
      6000.00  N !
 FUNCTION GFCCCR    298.15  +GHSERCR+7284+0.163*T;                     6000 N !
$ ------------------------------------------------------------------------------
$ Si
$
 PAR  G(DIAMOND_A4,SI),,                +GHSERSI;                3600 N 91Din !
 PAR  G(FCC_A1,SI:VA),,                 +GHSERSI+51000-21.8*T;   3600 N 91Din !
 PAR  G(BCC_A2,SI:VA),,                 +GHSERSI+47000-22.5*T;   3600 N 91Din !
 PAR  G(A2_BCC,SI:VA),,                 +GHSERSI+47000-22.5*T;   3600 N 91Din !
 PAR  G(HCP_A3,SI:VA),,                 +GHSERSI+49200-20.8*T;   3600 N 91Din !
$PAR  G(CBCC_A12,SI:VA),,               +GHSERSI+50208-20.377*T; 3600 N 91Din !
$PAR  G(CUB_A13,SI:VA),,                +GHSERSI+47279-20.377*T; 3600 N 91Din !
 PAR  G(LIQUID,SI),,                    +GLIQSI;                 3600 N 91Din !
$
 PAR  G(CR3SI_A15,SI:SI),,              +4*GHSERSI+24543.3+4*T;,,     N 91Ans !
 PAR  G(CRSI2_C40,SI:SI),,              +3*GHSERSI
             +77711.85-15.05638*T;,,                                  N 99Lee !
$
 FUNCTION GHSERSI   298.15  -8162.609+137.236859*T-22.8317533*T*LN(T)
       -0.001912904*T**2-3.552E-09*T**3+176667*T**(-1);
      1687.00  Y  -9457.642+167.281367*T-27.196*T*LN(T)-4.20369E+30*T**(-9);
      3600.00  N !
 FUNCTION GLIQSI    298.15  +50696.36-30.099439*T+GHSERSI+2.09307E-21*T**7;
      1687.00  Y  +40370.523+137.722298*T-27.196*T*LN(T);
      3600.00  N !
 FUNCTION GFCCSI    298.15  +GHSERSI+51000-21.8*T;               3600 N !
 FUNCTION GBCCSI    298.15  +GHSERSI+47000-22.5*T;               3600 N !
$ ------------------------------------------------------------------------------
$ Binary system
$
$ B.-J. Lee, unpublished, 1999.
$
$ This dataset is taken from the SGTE binary collection (CrSi-99Lee-BB.tdb).
$ It is different compared to the 1995 dataset from TCFE99. Although it is
$ cited as 1999 it is not necessarily more recent than the 1995 dataset.
$ None of the datasets from Lee is very close to either the 1994 Coughanowr
$ or the 2000 Du dataset.
$
$ There is an inverse miscibility gap with a minimum at 5600 K and x(Si)=0.14.
$
 PAR  L(LIQUID,CR,SI;0),,               -132288+20.80819*T;,,         N 95Lee !
 PAR  L(LIQUID,CR,SI;1),,               -59585+19.20022*T;,,          N 95Lee !
 PAR  L(LIQUID,CR,SI;2),,               -712+9*T;,,                   N 95Lee !
$
 PAR  L(BCC_A2,CR,SI:VA;0),,            -86299+4.98075*T;,,           N 95Lee !
 PAR  L(BCC_A2,CR,SI:VA;1),,            -59585+19.20022*T;,,          N 95Lee !
$
 PAR  G(CR3SI_A15,CR:SI),,              +3*GHSERCR+GHSERSI
             -125456.6+4*T;,,                                         N 99Lee !
 PAR  G(CR3SI_A15,SI:CR),,              +GHSERCR+3*GHSERSI
             +167008.8+4*T;,,                                         N 91Ans !
$
 PAR  G(CR5SI3_D8M,CR:SI),,             +GCR5SI3;,,                   N 99Lee !
 PAR  G(MSI_B20,CR:SI),,                -79041.68+311.75228*T
             -51.62865*T*LN(T)-0.00447355*T**2+391330*T**(-1);,,      N 99Lee !
$
 PAR  G(CRSI2_C40,CR:SI),,              -96793.65+333.25242*T
             -57.85575*T*LN(T)-0.01322769*T**2-4.3203E-07*T**3;,,     N 99Lee !
 PAR  G(CRSI2_C40,SI:CR),,              +2*GHSERCR+GHSERSI
             +150000-T;,,                                             N 91Ans !
 PAR  L(CRSI2_C40,CR:CR,SI;0),,         -57532.96+11.37201*T;,,       N 99Lee !
 PAR  L(CRSI2_C40,SI:CR,SI;0),,         -57532.96+11.37201*T;,,       N 99Lee !
$
$ metastable
$
 PAR  L(FCC_A1,CR,SI:VA;0),,            -109560+4.98075*T;,,          N 95Lee !
 PAR  L(FCC_A1,CR,SI:VA;1),,            -59585+19.20022*T;,,          N 95Lee !
$
 PAR  G(M5SI3_D88,CR:SI),,              +GCR5SI3+16000;,,             N 95Lee !
$
$ Parameters below are zero in TCFE99
$
 PAR  L(HCP_A3,CR,SI:VA;0),,            -86299+4.98075*T;,,           N Same !
 PAR  L(HCP_A3,CR,SI:VA;1),,            -59585+19.20022*T;,,          N Same !
$
 FUNCTION GCR5SI3   298.15  -318953.76+1067.49776*T-182.57818*T*LN(T)
       -0.02391968*T**2-2.31728E-06*T**3;,,
      6000.00  N !
$ ------------------------------------------------------------------------------
$
 ASSESSED_SYSTEM
  CR-SI(TDB -* +LIQ +BCC_A2 +CR5SI3_D8M +MSI_B20 +CRSI2_C40 +CR3SI_A15 +DIAM
  ;P3 TMM:300/2500 *) !
$
$
 LIST-OF-REFERENCE
 NUMBER  SOURCE
  Null   'Unknown source'
  Same   'Same or similar interaction as in the corresponding stable phase'
  REFLAV 'Laves phase convention: G(LAVES,X:X)=+3*GHSERXX+15000'
  88Gus4 'P. Gustafson, Metall. Trans. A, 19A, 2531-46(1988); Cr-Fe-W'
  91Ans  'I Ansara, unpublished, 1991; Cr-Si'
  91Din  'A.T. Dinsdale, Calphad, 15, 317-425(1991).'
  95Lee  'B.-J. Lee, unpublished, 1993-95; Cr-Si'
  99Lee  'B.-J. Lee, unpublished, 1999; Cr-Si'
!

File: data/databases/sgte-binary/CrSn-01Jer-LB.tdb
$
$ Database for Cr-Sn from R. Jerlerud Perez and B. Sundman 2001
$ (included in LB Vol. 2)
$
$ R. Jerlerud Perez, B. Sundman, Calphad, 25, 59-66(2001).
$
$ Dataset created 2015.05.17 by Bengt Hallstedt.
$ 2020.08.29: Modified for use with GES6.
$
$ ------------------------------------------------------------------------------
 TEMP-LIM 298.15 6000.00 !
$
$ELEMENT NAME  REF. STATE               ATOMIC MASS H298-H0    S298    !
$
 ELEMENT VA   VACUUM                      0.0          0.0      0.0    ! 
 ELEMENT CR   BCC_A2                     51.996     4050.0     23.5429 ! 
 ELEMENT SN   BCT_A5                    118.69      6323.      51.18   ! 
$ ------------------------------------------------------------------------------
$ Phase definitions
$
 PHASE LIQUID:L % 1 1 !
 CONST LIQUID:L : CR SN : !
$
$ Fcc (cF4, Fm-3m) and MeX (cF8, Fm-3m)
$
 PHASE FCC_A1 %A 2 1 1 !
 CONST FCC_A1 : CR SN : VA : !
$
$ Bcc (cI2, Im-3m)
$
 PHASE BCC_A2 %B 2 1 3 !
 CONST BCC_A2 : CR% SN : VA : !
$
$ Hcp (hP2, P6_3/mmc) and Me2X (NiAs-type, hP4, P6_3/mmc, B8_1)
$
 PHASE HCP_A3 %A 2 1 0.5 !
 CONST HCP_A3 : CR SN : VA : !
$
$ Prototype C (cF8, Fd-3m)
$
 PHASE DIAMOND_A4 % 1 1 !
 CONST DIAMOND_A4 : SN : !
$
$ Prototype beta-Sn (tI4, I4_1/amd)
$
 PHASE BCT_A5 % 1 1 !
 CONST BCT_A5 : SN : !
$ ------------------------------------------------------------------------------
$ Defaults
$
 DEFINE-SYSTEM-DEFAULT ELEMENT 2 !
 DEFAULT-COM DEFINE_SYSTEM_ELEMENT VA !
 TYPE-DEF % SEQ * !
 TYPE-DEF A GES AMEND_PHASE_DESCRIPTION @ MAGNETIC -3 0.28 !
 TYPE-DEF B GES AMEND_PHASE_DESCRIPTION @ MAGNETIC -1 0.4 !
 FUNCTION ZERO      298.15  0;                                         6000 N !
 FUNCTION UN_ASS    298.15  0;                                         6000 N !
 FUNCTION R         298.15  +8.31451;                                  6000 N !
$ ------------------------------------------------------------------------------
$ Element data
$ ------------------------------------------------------------------------------
$ Cr
$
 PAR  G(BCC_A2,CR:VA),,                 +GHSERCR;,,                   N 91Din !
 PAR  TC(BCC_A2,CR:VA),,                 -311.50;,,                   N 91Din !
 PAR  BM(BCC_A2,CR:VA),,                   -0.008;,,                  N 91Din !
 PAR  G(FCC_A1,CR:VA),,                 +GHSERCR+7284+0.163*T;,,      N 91Din !
 PAR  TC(FCC_A1,CR:VA),,                -1109.00;,,                   N 91Din !
 PAR  BM(FCC_A1,CR:VA),,                   -2.46;,,                   N 91Din !
 PAR  G(HCP_A3,CR:VA),,                 +GHSERCR+4438;,,              N 91Din !
 PAR  TC(HCP_A3,CR:VA),,                -1109.00;,,                   N 91Din !
 PAR  BM(HCP_A3,CR:VA),,                   -2.46;,,                   N 91Din !
$PAR  G(CUB_A13,CR:VA),,                +GHSERCR+15899+0.6276*T;,,    N 91Din !
$PAR  G(CBCC_A12,CR:VA),,               +GHSERCR+11087+2.7196*T;,,    N 91Din !
 PAR  G(LIQUID,CR),,                    +GLIQCR;,,                    N 91Din !
$
 FUNCTION GHSERCR   298.15  -8856.94+157.48*T-26.908*T*LN(T)
       +0.00189435*T**2-1.47721E-06*T**3+139250*T**(-1);
      2180.00  Y  -34869.344+344.18*T-50*T*LN(T)-2.88526E+32*T**(-9);
      6000.00  N !
 FUNCTION GLIQCR    298.15  +24339.955-11.420225*T+GHSERCR+2.37615E-21*T**7;
      2180.00  Y  -16459.984+335.616316*T-50*T*LN(T);
      6000.00  N !
 FUNCTION GFCCCR    298.15  +GHSERCR+7284+0.163*T;                     6000 N !
$ ------------------------------------------------------------------------------
$ Sn
$
$ FCC_A1 revised in unary 3.0
$ HCP_A3 revised in unary 4.1
$ TETRAGONAL_A6 added in unary 4.1
$ CBCC_A12 and CUB_A13 added in unary 4.4
$ FCC_A1 modified in unary 5.0
$ DHCP and TET_ALPHA1_A6 added in unary 5.0
$
$ The DHCP phase is labelled D0_24 in 03Liu and alpha-prime in 92Ans. The
$ phase is present between the fcc and hcp phases in the Au-Sn and Au-In
$ systems.
$
 PAR  G(BCT_A5,SN)              100.00  +GHSERSN;                3000 N 91Din !
 PAR  G(DIAMOND_A4,SN)          100.00  +GDIASN;                 3000 N 91Din !
 PAR  G(FCC_A1,SN:VA)           100.00  +GHSERSN+5510-8.46*T;    3000 N 89Fec !
$PAR  G(FCC_A1,SN:VA)           100.00  +GHSERSN+4150-5.2*T;     3000 N 91Din !
 PAR  G(BCC_A2,SN:VA)           100.00  +GHSERSN+4400-6*T;       3000 N 91Din !
 PAR  G(HCP_A3,SN:VA)           100.00  +GHSERSN+3900-7.646*T;   3000 N Ansar !
$PAR  G(HCP_A3,SN:VA)           100.00  +GHSERSN+3900-4.4*T;     3000 N 91Din !
$PAR  G(DHCP,SN)                100.00  +GHSERSN+3803.52-3.46*T; 3000 N 03Liu !
$PAR  G(RHOMBOHEDRAL_A7,SN)     100.00  +GHSERSN+2035;           3000 N 91Din !
$PAR  G(TETRAGONAL_A6,SN)       100.00  +GHSERSN+5387-8.26212*T; 3000 N 99Ans !
$PAR  G(CBCC_A12,SN:VA)         100.00  +GHSERSN+2000;           3000 N 01Mie !
$PAR  G(CUB_A13,SN:VA)          100.00  +GHSERSN+2000;           3000 N 01Mie !
$PAR  G(TET_ALPHA1_A6,SN)       100.00  +GHSERSN+5510-8.46*T;    3000 N 99Ans !
 PAR  G(LIQUID,SN)              100.00  +GLIQSN;                 3000 N 91Din !
$
 FUNCTION GHSERSN   100.00  -7958.517+122.765451*T-25.858*T*LN(T)
       +5.1185E-04*T**2-3.192767E-06*T**3+18440*T**(-1);
       250.00  Y  -5855.135+65.443315*T-15.961*T*LN(T)
       -0.0188702*T**2+3.121167E-06*T**3-61960*T**(-1);
       505.08  Y  +2524.724+4.005269*T-8.2590486*T*LN(T)
       -0.016814429*T**2+2.623131E-06*T**3-1081244*T**(-1)-1.2307E+25*T**(-9);
       800.00  Y  -8256.959+138.99688*T-28.4512*T*LN(T)-1.2307E+25*T**(-9);
      3000.00  N !
 FUNCTION GDIASN    100.00  -9579.608+114.007785*T-22.972*T*LN(T)
       -0.00813975*T**2+2.7288E-06*T**3+25615*T**(-1);
       298.15  Y  -9063.001+104.84654*T-21.5750771*T*LN(T)
       -0.008575282*T**2+1.784447E-06*T**3-2544*T**(-1);
       800.00  Y  -10909.351+147.396535*T-28.4512*T*LN(T);
      3000.00  N !
 FUNCTION GLIQSN    100.00  +7103.092-14.087767*T+GHSERSN+1.47031E-18*T**7;
       505.08  Y  +6971.586-13.814383*T+GHSERSN+1.2307E+25*T**(-9);
       800.00  Y  -1285.372+125.182498*T-28.4512*T*LN(T);
      3000.00  N !
 FUNCTION GBCCSN    298.15  +GHSERSN+4400-6*T;                         3000 N !
$ ------------------------------------------------------------------------------
$ Binary system
$
$ From from R. Jerlerud Perez and B. Sundman 2001 (included in LB Vol. 2)
$
$ R. Jerlerud Perez, B. Sundman, Calphad, 25, 59-66(2001).
$
$ Checked against LB and paper. Checked at 6000 K.
$
 PAR  L(LIQUID,CR,SN;0),,               +55719-26.654*T;,,            N 01Jer !
 PAR  L(LIQUID,CR,SN;1),,               -24688+15.757*T;,,            N 01Jer !
 PAR  L(LIQUID,CR,SN;2),,               -6260-7.087*T;,,              N 01Jer !
$
 PAR  L(BCC_A2,CR,SN:VA;0),,            +6614+20.377*T;,,             N 01Jer !
$
$ Metastable
$
 PAR  L(FCC_A1,CR,SN:VA;0),,            +20000;,,                     N Same !
 PAR  L(HCP_A3,CR,SN:VA;0),,            +20000;,,                     N 01Jer !
$ ------------------------------------------------------------------------------
$
 ASSESSED_SYSTEM
  CR-SN(TDB -* +LIQUID +BCC_A2 +BCT_A5 ;G5 C_S:LIQ/SN MAJ:LIQ/CR
  ;P3 TMM:300/2200 STP:.5/1650) !
$
$
 LIST-OF-REFERENCE
 NUMBER  SOURCE
  Null   'Unknown source'
  Same   'Same or similar interaction as in the corresponding stable phase'
  COST   'COST 507 database'
  Ansar  'Himo Ansara, unpublished, SGTE unary database V.4.1, 1999; Sn'
  89Fec  'H.J. Fecht, M.X. Zhang, Y.A. Chang, J.H. Perepezko,
          Metall. Trans. A, 20A, 795-803(1989),
          SGTE unary database V.3.0, 1996; Sn'
  91Din  'A.T. Dinsdale, Calphad, 15, 317-425(1991).'
  99Ans  'I. Ansara, S.G. Fries, H.L. Lukas, unpublished, 1999,
          SGTE unary database V.5.0, 2009; In, Sn'
  01Jer  'R. Jerlerud Perez, B. Sundman, Calphad, 25, 59-66(2001); Cr-Sn'
  01Mie  'J. Miettinen, Calphad, 25, 43-58(2001),
          SGTE unary database V.4.4, 2001; Sn, Zn'
  03Liu  'H.S. Liu, C.L. Liu, K. Ishida, Z.P. Jin, J. Electron. Mater.,
          32, 1290-96(2003), SGTE unary database V.5.0, 2009; Sn'
!

File: data/databases/sgte-binary/CrSn-17Laf.tdb
$
$ Database for Cr-Sn from P. Lafaye et al. 2017.
$
$ P. Lafaye, C. Toffolon-Masclet, J.-C. Crivello, J.-M. Joubert,
$ Calphad, 57, 37-45(2017).
$
$ Dataset created 2020.08.29 by Bengt Hallstedt.
$
$ The temperature dependence of the interactions is too strong.
$
$ ------------------------------------------------------------------------------
 TEMP-LIM 298.15 6000.00 !
$
$ELEMENT NAME  REF. STATE               ATOMIC MASS H298-H0    S298    !
$
 ELEMENT VA   VACUUM                      0.0          0.0      0.0    ! 
 ELEMENT CR   BCC_A2                     51.996     4050.0     23.5429 ! 
 ELEMENT SN   BCT_A5                    118.69      6323.      51.18   ! 
$ ------------------------------------------------------------------------------
$ Phase definitions
$
 PHASE LIQUID:L % 1 1 !
 CONST LIQUID:L : CR SN : !
$
$ Fcc (cF4, Fm-3m) and MeX (cF8, Fm-3m)
$
 PHASE FCC_A1 %A 2 1 1 !
 CONST FCC_A1 : CR SN : VA : !
$
$ Bcc (cI2, Im-3m)
$
 PHASE BCC_A2 %B 2 1 3 !
 CONST BCC_A2 : CR% SN : VA : !
$
$ Hcp (hP2, P6_3/mmc) and Me2X (NiAs-type, hP4, P6_3/mmc, B8_1)
$
 PHASE HCP_A3 %A 2 1 0.5 !
 CONST HCP_A3 : CR SN : VA : !
$
$ Prototype C (cF8, Fd-3m)
$
 PHASE DIAMOND_A4 % 1 1 !
 CONST DIAMOND_A4 : SN : !
$
$ Prototype beta-Sn (tI4, I4_1/amd)
$
 PHASE BCT_A5 % 1 1 !
 CONST BCT_A5 : SN : !
$ ------------------------------------------------------------------------------
$ Defaults
$
 DEFINE-SYSTEM-DEFAULT ELEMENT 2 !
 DEFAULT-COM DEFINE_SYSTEM_ELEMENT VA !
 TYPE-DEF % SEQ * !
 TYPE-DEF A GES AMEND_PHASE_DESCRIPTION @ MAGNETIC -3 0.28 !
 TYPE-DEF B GES AMEND_PHASE_DESCRIPTION @ MAGNETIC -1 0.4 !
 FUNCTION ZERO      298.15  0;                                         6000 N !
 FUNCTION UN_ASS    298.15  0;                                         6000 N !
 FUNCTION R         298.15  +8.31451;                                  6000 N !
$ ------------------------------------------------------------------------------
$ Element data
$ ------------------------------------------------------------------------------
$ Cr
$
 PAR  G(BCC_A2,CR:VA),,                 +GHSERCR;,,                   N 91Din !
 PAR  TC(BCC_A2,CR:VA),,                 -311.50;,,                   N 91Din !
 PAR  BM(BCC_A2,CR:VA),,                   -0.008;,,                  N 91Din !
 PAR  G(FCC_A1,CR:VA),,                 +GHSERCR+7284+0.163*T;,,      N 91Din !
 PAR  TC(FCC_A1,CR:VA),,                -1109.00;,,                   N 91Din !
 PAR  BM(FCC_A1,CR:VA),,                   -2.46;,,                   N 91Din !
 PAR  G(HCP_A3,CR:VA),,                 +GHSERCR+4438;,,              N 91Din !
 PAR  TC(HCP_A3,CR:VA),,                -1109.00;,,                   N 91Din !
 PAR  BM(HCP_A3,CR:VA),,                   -2.46;,,                   N 91Din !
$PAR  G(CUB_A13,CR:VA),,                +GHSERCR+15899+0.6276*T;,,    N 91Din !
$PAR  G(CBCC_A12,CR:VA),,               +GHSERCR+11087+2.7196*T;,,    N 91Din !
 PAR  G(LIQUID,CR),,                    +GLIQCR;,,                    N 91Din !
$
 FUNCTION GHSERCR   298.15  -8856.94+157.48*T-26.908*T*LN(T)
       +0.00189435*T**2-1.47721E-06*T**3+139250*T**(-1);
      2180.00  Y  -34869.344+344.18*T-50*T*LN(T)-2.88526E+32*T**(-9);
      6000.00  N !
 FUNCTION GLIQCR    298.15  +24339.955-11.420225*T+GHSERCR+2.37615E-21*T**7;
      2180.00  Y  -16459.984+335.616316*T-50*T*LN(T);
      6000.00  N !
 FUNCTION GFCCCR    298.15  +GHSERCR+7284+0.163*T;                     6000 N !
$ ------------------------------------------------------------------------------
$ Sn
$
$ FCC_A1 revised in unary 3.0
$ HCP_A3 revised in unary 4.1
$ TETRAGONAL_A6 added in unary 4.1
$ CBCC_A12 and CUB_A13 added in unary 4.4
$ FCC_A1 modified in unary 5.0
$ DHCP and TET_ALPHA1_A6 added in unary 5.0
$
$ The DHCP phase is labelled D0_24 in 03Liu and alpha-prime in 92Ans. The
$ phase is present between the fcc and hcp phases in the Au-Sn and Au-In
$ systems.
$
 PAR  G(BCT_A5,SN)              100.00  +GHSERSN;                3000 N 91Din !
 PAR  G(DIAMOND_A4,SN)          100.00  +GDIASN;                 3000 N 91Din !
 PAR  G(FCC_A1,SN:VA)           100.00  +GHSERSN+5510-8.46*T;    3000 N 89Fec !
$PAR  G(FCC_A1,SN:VA)           100.00  +GHSERSN+4150-5.2*T;     3000 N 91Din !
 PAR  G(BCC_A2,SN:VA)           100.00  +GHSERSN+4400-6*T;       3000 N 91Din !
 PAR  G(HCP_A3,SN:VA)           100.00  +GHSERSN+3900-7.646*T;   3000 N Ansar !
$PAR  G(HCP_A3,SN:VA)           100.00  +GHSERSN+3900-4.4*T;     3000 N 91Din !
$PAR  G(DHCP,SN)                100.00  +GHSERSN+3803.52-3.46*T; 3000 N 03Liu !
$PAR  G(RHOMBOHEDRAL_A7,SN)     100.00  +GHSERSN+2035;           3000 N 91Din !
$PAR  G(TETRAGONAL_A6,SN)       100.00  +GHSERSN+5387-8.26212*T; 3000 N 99Ans !
$PAR  G(CBCC_A12,SN:VA)         100.00  +GHSERSN+2000;           3000 N 01Mie !
$PAR  G(CUB_A13,SN:VA)          100.00  +GHSERSN+2000;           3000 N 01Mie !
$PAR  G(TET_ALPHA1_A6,SN)       100.00  +GHSERSN+5510-8.46*T;    3000 N 99Ans !
 PAR  G(LIQUID,SN)              100.00  +GLIQSN;                 3000 N 91Din !
$
 FUNCTION GHSERSN   100.00  -7958.517+122.765451*T-25.858*T*LN(T)
       +5.1185E-04*T**2-3.192767E-06*T**3+18440*T**(-1);
       250.00  Y  -5855.135+65.443315*T-15.961*T*LN(T)
       -0.0188702*T**2+3.121167E-06*T**3-61960*T**(-1);
       505.08  Y  +2524.724+4.005269*T-8.2590486*T*LN(T)
       -0.016814429*T**2+2.623131E-06*T**3-1081244*T**(-1)-1.2307E+25*T**(-9);
       800.00  Y  -8256.959+138.99688*T-28.4512*T*LN(T)-1.2307E+25*T**(-9);
      3000.00  N !
 FUNCTION GDIASN    100.00  -9579.608+114.007785*T-22.972*T*LN(T)
       -0.00813975*T**2+2.7288E-06*T**3+25615*T**(-1);
       298.15  Y  -9063.001+104.84654*T-21.5750771*T*LN(T)
       -0.008575282*T**2+1.784447E-06*T**3-2544*T**(-1);
       800.00  Y  -10909.351+147.396535*T-28.4512*T*LN(T);
      3000.00  N !
 FUNCTION GLIQSN    100.00  +7103.092-14.087767*T+GHSERSN+1.47031E-18*T**7;
       505.08  Y  +6971.586-13.814383*T+GHSERSN+1.2307E+25*T**(-9);
       800.00  Y  -1285.372+125.182498*T-28.4512*T*LN(T);
      3000.00  N !
 FUNCTION GBCCSN    298.15  +GHSERSN+4400-6*T;                         3000 N !
$ ------------------------------------------------------------------------------
$ Binary system
$
$ P. Lafaye, C. Toffolon-Masclet, J.-C. Crivello, J.-M. Joubert,
$ Calphad, 57, 37-45(2017).
$
$ Checked against paper and author's tdb. Checked at 6000 K.
$
$ The temperature dependence of the interactions is too strong.
$
 PAR  L(LIQUID,CR,SN;0),,               +331137-212.7*T;,,            N 17Laf !
 PAR  L(LIQUID,CR,SN;1),,               +41301;,,                     N 17Laf !
 PAR  L(LIQUID,CR,SN;2),,               -54085;,,                     N 17Laf !
$
 PAR  L(BCC_A2,CR,SN:VA;0),,            +260250-101*T;,,              N 17Laf !
 PAR  L(BCC_A2,CR,SN:VA;1),,            +103260-119*T;,,              N 17Laf !
$
$ Metastable
$
 PAR  L(FCC_A1,CR,SN:VA;0),,            +260250-101*T;,,              N Same !
 PAR  L(FCC_A1,CR,SN:VA;1),,            +103260-119*T;,,              N Same !
$
 PAR  L(HCP_A3,CR,SN:VA;0),,            +260250-101*T;,,              N Same !
 PAR  L(HCP_A3,CR,SN:VA;1),,            +103260-119*T;,,              N Same !
$ ------------------------------------------------------------------------------
$
 ASSESSED_SYSTEM
  CR-SN(TDB -* +LIQUID +BCC_A2 +BCT_A5 ;G5 C_S:LIQ/SN MAJ:LIQ/CR
  ;P3 TMM:300/2200 STP:.5/1650) !
$
$
 LIST-OF-REFERENCE
 NUMBER  SOURCE
  Null   'Unknown source'
  Same   'Same or similar interaction as in the corresponding stable phase'
  COST   'COST 507 database'
  Ansar  'Himo Ansara, unpublished, SGTE unary database V.4.1, 1999; Sn'
  89Fec  'H.J. Fecht, M.X. Zhang, Y.A. Chang, J.H. Perepezko,
          Metall. Trans. A, 20A, 795-803(1989),
          SGTE unary database V.3.0, 1996; Sn'
  91Din  'A.T. Dinsdale, Calphad, 15, 317-425(1991).'
  99Ans  'I. Ansara, S.G. Fries, H.L. Lukas, unpublished, 1999,
          SGTE unary database V.5.0, 2009; In, Sn'
  01Mie  'J. Miettinen, Calphad, 25, 43-58(2001),
          SGTE unary database V.4.4, 2001; Sn, Zn'
  03Liu  'H.S. Liu, C.L. Liu, K. Ishida, Z.P. Jin, J. Electron. Mater.,
          32, 1290-96(2003), SGTE unary database V.5.0, 2009; Sn'
  17Laf  'P. Lafaye, C. Toffolon-Masclet, J.-C. Crivello, J.-M. Joubert,
          Calphad, 57, 37-45(2017); Cr-Sn'
!

File: data/databases/sgte-binary/CrSn-19Laf.tdb
$
$ Database for Cr-Sn from P. Lafaye et al. 2019.
$
$ P. Lafaye, C. Toffolon-Masclet, J.-C. Crivello, J.-M. Joubert,
$ Calphad, 64, 43-54(2019).
$
$ Dataset created 2020.08.29 by Bengt Hallstedt.
$
$ The temperature dependence of the interactions has been much reduced
$ from 17Laf.
$
$ The Sn solubility in bcc-Cr is now negligible, which may be in conflict
$ with experimental data.
$
$ ------------------------------------------------------------------------------
 TEMP-LIM 298.15 6000.00 !
$
$ELEMENT NAME  REF. STATE               ATOMIC MASS H298-H0    S298    !
$
 ELEMENT VA   VACUUM                      0.0          0.0      0.0    ! 
 ELEMENT CR   BCC_A2                     51.996     4050.0     23.5429 ! 
 ELEMENT SN   BCT_A5                    118.69      6323.      51.18   ! 
$ ------------------------------------------------------------------------------
$ Phase definitions
$
 PHASE LIQUID:L % 1 1 !
 CONST LIQUID:L : CR SN : !
$
$ Fcc (cF4, Fm-3m) and MeX (cF8, Fm-3m)
$
 PHASE FCC_A1 %A 2 1 1 !
 CONST FCC_A1 : CR SN : VA : !
$
$ Bcc (cI2, Im-3m)
$
 PHASE BCC_A2 %B 2 1 3 !
 CONST BCC_A2 : CR% SN : VA : !
$
$ Hcp (hP2, P6_3/mmc) and Me2X (NiAs-type, hP4, P6_3/mmc, B8_1)
$
 PHASE HCP_A3 %A 2 1 0.5 !
 CONST HCP_A3 : CR SN : VA : !
$
$ Prototype C (cF8, Fd-3m)
$
 PHASE DIAMOND_A4 % 1 1 !
 CONST DIAMOND_A4 : SN : !
$
$ Prototype beta-Sn (tI4, I4_1/amd)
$
 PHASE BCT_A5 % 1 1 !
 CONST BCT_A5 : SN : !
$ ------------------------------------------------------------------------------
$ Defaults
$
 DEFINE-SYSTEM-DEFAULT ELEMENT 2 !
 DEFAULT-COM DEFINE_SYSTEM_ELEMENT VA !
 TYPE-DEF % SEQ * !
 TYPE-DEF A GES AMEND_PHASE_DESCRIPTION @ MAGNETIC -3 0.28 !
 TYPE-DEF B GES AMEND_PHASE_DESCRIPTION @ MAGNETIC -1 0.4 !
 FUNCTION ZERO      298.15  0;                                         6000 N !
 FUNCTION UN_ASS    298.15  0;                                         6000 N !
 FUNCTION R         298.15  +8.31451;                                  6000 N !
$ ------------------------------------------------------------------------------
$ Element data
$ ------------------------------------------------------------------------------
$ Cr
$
 PAR  G(BCC_A2,CR:VA),,                 +GHSERCR;,,                   N 91Din !
 PAR  TC(BCC_A2,CR:VA),,                 -311.50;,,                   N 91Din !
 PAR  BM(BCC_A2,CR:VA),,                   -0.008;,,                  N 91Din !
 PAR  G(FCC_A1,CR:VA),,                 +GHSERCR+7284+0.163*T;,,      N 91Din !
 PAR  TC(FCC_A1,CR:VA),,                -1109.00;,,                   N 91Din !
 PAR  BM(FCC_A1,CR:VA),,                   -2.46;,,                   N 91Din !
 PAR  G(HCP_A3,CR:VA),,                 +GHSERCR+4438;,,              N 91Din !
 PAR  TC(HCP_A3,CR:VA),,                -1109.00;,,                   N 91Din !
 PAR  BM(HCP_A3,CR:VA),,                   -2.46;,,                   N 91Din !
$PAR  G(CUB_A13,CR:VA),,                +GHSERCR+15899+0.6276*T;,,    N 91Din !
$PAR  G(CBCC_A12,CR:VA),,               +GHSERCR+11087+2.7196*T;,,    N 91Din !
 PAR  G(LIQUID,CR),,                    +GLIQCR;,,                    N 91Din !
$
 FUNCTION GHSERCR   298.15  -8856.94+157.48*T-26.908*T*LN(T)
       +0.00189435*T**2-1.47721E-06*T**3+139250*T**(-1);
      2180.00  Y  -34869.344+344.18*T-50*T*LN(T)-2.88526E+32*T**(-9);
      6000.00  N !
 FUNCTION GLIQCR    298.15  +24339.955-11.420225*T+GHSERCR+2.37615E-21*T**7;
      2180.00  Y  -16459.984+335.616316*T-50*T*LN(T);
      6000.00  N !
 FUNCTION GFCCCR    298.15  +GHSERCR+7284+0.163*T;                     6000 N !
$ ------------------------------------------------------------------------------
$ Sn
$
$ FCC_A1 revised in unary 3.0
$ HCP_A3 revised in unary 4.1
$ TETRAGONAL_A6 added in unary 4.1
$ CBCC_A12 and CUB_A13 added in unary 4.4
$ FCC_A1 modified in unary 5.0
$ DHCP and TET_ALPHA1_A6 added in unary 5.0
$
$ The DHCP phase is labelled D0_24 in 03Liu and alpha-prime in 92Ans. The
$ phase is present between the fcc and hcp phases in the Au-Sn and Au-In
$ systems.
$
 PAR  G(BCT_A5,SN)              100.00  +GHSERSN;                3000 N 91Din !
 PAR  G(DIAMOND_A4,SN)          100.00  +GDIASN;                 3000 N 91Din !
 PAR  G(FCC_A1,SN:VA)           100.00  +GHSERSN+5510-8.46*T;    3000 N 89Fec !
$PAR  G(FCC_A1,SN:VA)           100.00  +GHSERSN+4150-5.2*T;     3000 N 91Din !
 PAR  G(BCC_A2,SN:VA)           100.00  +GHSERSN+4400-6*T;       3000 N 91Din !
 PAR  G(HCP_A3,SN:VA)           100.00  +GHSERSN+3900-7.646*T;   3000 N Ansar !
$PAR  G(HCP_A3,SN:VA)           100.00  +GHSERSN+3900-4.4*T;     3000 N 91Din !
$PAR  G(DHCP,SN)                100.00  +GHSERSN+3803.52-3.46*T; 3000 N 03Liu !
$PAR  G(RHOMBOHEDRAL_A7,SN)     100.00  +GHSERSN+2035;           3000 N 91Din !
$PAR  G(TETRAGONAL_A6,SN)       100.00  +GHSERSN+5387-8.26212*T; 3000 N 99Ans !
$PAR  G(CBCC_A12,SN:VA)         100.00  +GHSERSN+2000;           3000 N 01Mie !
$PAR  G(CUB_A13,SN:VA)          100.00  +GHSERSN+2000;           3000 N 01Mie !
$PAR  G(TET_ALPHA1_A6,SN)       100.00  +GHSERSN+5510-8.46*T;    3000 N 99Ans !
 PAR  G(LIQUID,SN)              100.00  +GLIQSN;                 3000 N 91Din !
$
 FUNCTION GHSERSN   100.00  -7958.517+122.765451*T-25.858*T*LN(T)
       +5.1185E-04*T**2-3.192767E-06*T**3+18440*T**(-1);
       250.00  Y  -5855.135+65.443315*T-15.961*T*LN(T)
       -0.0188702*T**2+3.121167E-06*T**3-61960*T**(-1);
       505.08  Y  +2524.724+4.005269*T-8.2590486*T*LN(T)
       -0.016814429*T**2+2.623131E-06*T**3-1081244*T**(-1)-1.2307E+25*T**(-9);
       800.00  Y  -8256.959+138.99688*T-28.4512*T*LN(T)-1.2307E+25*T**(-9);
      3000.00  N !
 FUNCTION GDIASN    100.00  -9579.608+114.007785*T-22.972*T*LN(T)
       -0.00813975*T**2+2.7288E-06*T**3+25615*T**(-1);
       298.15  Y  -9063.001+104.84654*T-21.5750771*T*LN(T)
       -0.008575282*T**2+1.784447E-06*T**3-2544*T**(-1);
       800.00  Y  -10909.351+147.396535*T-28.4512*T*LN(T);
      3000.00  N !
 FUNCTION GLIQSN    100.00  +7103.092-14.087767*T+GHSERSN+1.47031E-18*T**7;
       505.08  Y  +6971.586-13.814383*T+GHSERSN+1.2307E+25*T**(-9);
       800.00  Y  -1285.372+125.182498*T-28.4512*T*LN(T);
      3000.00  N !
 FUNCTION GBCCSN    298.15  +GHSERSN+4400-6*T;                         3000 N !
$ ------------------------------------------------------------------------------
$ Binary system
$
$ P. Lafaye, C. Toffolon-Masclet, J.-C. Crivello, J.-M. Joubert,
$ Calphad, 64, 43-54(2019).
$
$ Checked against paper and author's tdb. Checked at 6000 K.
$
$ The temperature dependence of the interactions has been much reduced
$ from 17Laf.
$
$ The Sn solubility in bcc-Cr is now negligible, which may be in conflict
$ with experimental data.
$
 PAR  L(LIQUID,CR,SN;0),,               +102321.4-57.46*T;,,          N 19Laf !
 PAR  L(LIQUID,CR,SN;1),,               +11102;,,                     N 19Laf !
 PAR  L(LIQUID,CR,SN;2),,               -20421.1;,,                   N 19Laf !
 PAR  L(LIQUID,CR,SN;3),,               -13611.1;,,                   N 19Laf !
$
 PAR  L(BCC_A2,CR,SN:VA;0),,            +240000;,,                    N 19Laf !
 PAR  L(BCC_A2,CR,SN:VA;1),,            +105000;,,                    N 19Laf !
$
$ Metastable
$
 PAR  L(FCC_A1,CR,SN:VA;0),,            +147582+8*T;,,                N 19Laf !
 PAR  L(FCC_A1,CR,SN:VA;1),,            +184890;,,                    N 19Laf !
$
 PAR  L(HCP_A3,CR,SN:VA;0),,            +144328;,,                    N 19Laf !
 PAR  L(HCP_A3,CR,SN:VA;1),,            +129100;,,                    N 19Laf !
$ ------------------------------------------------------------------------------
$
 ASSESSED_SYSTEM
  CR-SN(TDB -* +LIQUID +BCC_A2 +BCT_A5 ;G5 C_S:LIQ/SN MAJ:LIQ/CR
  ;P3 TMM:300/2200 STP:.5/1650) !
$
$
 LIST-OF-REFERENCE
 NUMBER  SOURCE
  Null   'Unknown source'
  Same   'Same or similar interaction as in the corresponding stable phase'
  COST   'COST 507 database'
  Ansar  'Himo Ansara, unpublished, SGTE unary database V.4.1, 1999; Sn'
  89Fec  'H.J. Fecht, M.X. Zhang, Y.A. Chang, J.H. Perepezko,
          Metall. Trans. A, 20A, 795-803(1989),
          SGTE unary database V.3.0, 1996; Sn'
  91Din  'A.T. Dinsdale, Calphad, 15, 317-425(1991).'
  99Ans  'I. Ansara, S.G. Fries, H.L. Lukas, unpublished, 1999,
          SGTE unary database V.5.0, 2009; In, Sn'
  01Mie  'J. Miettinen, Calphad, 25, 43-58(2001),
          SGTE unary database V.4.4, 2001; Sn, Zn'
  03Liu  'H.S. Liu, C.L. Liu, K. Ishida, Z.P. Jin, J. Electron. Mater.,
          32, 1290-96(2003), SGTE unary database V.5.0, 2009; Sn'
  19Laf  'P. Lafaye, C. Toffolon-Masclet, J.-C. Crivello, J.-M. Joubert,
          Calphad, 64, 43-54(2019); Cr-Sn'
!

File: data/databases/sgte-binary/CrTa-09Pav.tdb
$
$ Database for Cr-Ta from J. Pavlu et al. 2009.
$
$ J. Pavlu, J. Vrestal, M. Sob, Calphad, 33, 179-86(2009).
$
$ Dataset created 2020.08.09 by Bengt Hallstedt.
$
$ Laves phases changed from 93Dup based on ab initio calculations.
$
$ ------------------------------------------------------------------------------
 TEMP-LIM 298.15 6000.00 !
$
$ELEMENT NAME  REF. STATE               ATOMIC MASS H298-H0    S298    !
$
 ELEMENT VA   VACUUM                      0.0          0.0      0.0    ! 
 ELEMENT CR   BCC_A2                     51.996     4050.0     23.5429 ! 
 ELEMENT TA   BCC_A2                    180.9479    5681.872   41.4718 ! 
$ ------------------------------------------------------------------------------
$ Phase definitions
$
 PHASE LIQUID:L % 1 1 !
 CONST LIQUID:L : CR TA : !
$
$ Fcc (cF4, Fm-3m) and MeX (cF8, Fm-3m)
$
 PHASE FCC_A1 %A 2 1 1 !
 CONST FCC_A1 : CR TA : VA : !
$
$ Bcc (cI2, Im-3m)
$
 PHASE BCC_A2 %B 2 1 3 !
 CONST BCC_A2 : CR% TA% : VA : !
$
$ Hcp (hP2, P6_3/mmc) and Me2X (NiAs-type, hP4, P6_3/mmc, B8_1)
$
 PHASE HCP_A3 %A 2 1 0.5 !
 CONST HCP_A3 : CR TA : VA : !
$
$ Prototype MgZn2 (hP12, P6_3/mmc)
$
 PHASE C14_LAVES % 2 2 1 !
 CONST C14_LAVES : CR% TA : CR TA% : !
$
$ Prototype Cu2Mg (cF24, Fd-3m)
$
 PHASE C15_LAVES % 2 2 1 !
 CONST C15_LAVES : CR% TA : CR TA% : !
$ ------------------------------------------------------------------------------
$ Defaults
$
 DEFINE-SYSTEM-DEFAULT ELEMENT 2 !
 DEFAULT-COM DEFINE_SYSTEM_ELEMENT VA !
 TYPE-DEF % SEQ * !
 TYPE-DEF A GES AMEND_PHASE_DESCRIPTION @ MAGNETIC -3 0.28 !
 TYPE-DEF B GES AMEND_PHASE_DESCRIPTION @ MAGNETIC -1 0.4 !
 FUNCTION ZERO      298.15  0;                                         6000 N !
 FUNCTION UN_ASS    298.15  0;                                         6000 N !
 FUNCTION R         298.15  +8.31451;                                  6000 N !
$ ------------------------------------------------------------------------------
$ Element data
$ ------------------------------------------------------------------------------
$ Cr
$
 PAR  G(BCC_A2,CR:VA),,                 +GHSERCR;,,                   N 91Din !
 PAR  TC(BCC_A2,CR:VA),,                 -311.50;,,                   N 91Din !
 PAR  BM(BCC_A2,CR:VA),,                   -0.008;,,                  N 91Din !
 PAR  G(FCC_A1,CR:VA),,                 +GHSERCR+7284+0.163*T;,,      N 91Din !
 PAR  TC(FCC_A1,CR:VA),,                -1109.00;,,                   N 91Din !
 PAR  BM(FCC_A1,CR:VA),,                   -2.46;,,                   N 91Din !
 PAR  G(HCP_A3,CR:VA),,                 +GHSERCR+4438;,,              N 91Din !
 PAR  TC(HCP_A3,CR:VA),,                -1109.00;,,                   N 91Din !
 PAR  BM(HCP_A3,CR:VA),,                   -2.46;,,                   N 91Din !
 PAR  G(LIQUID,CR),,                    +GLIQCR;,,                    N 91Din !
$
 PAR  G(C14_LAVES,CR:CR),,              +3*GHSERCR+85890;,,           N 09Pav !
 PAR  G(C15_LAVES,CR:CR),,              +3*GHSERCR+81870;,,           N 09Pav !
$
 FUNCTION GHSERCR   298.15  -8856.94+157.48*T-26.908*T*LN(T)
       +0.00189435*T**2-1.47721E-06*T**3+139250*T**(-1);
      2180.00  Y  -34869.344+344.18*T-50*T*LN(T)-2.88526E+32*T**(-9);
      6000.00  N !
 FUNCTION GLIQCR    298.15  +24339.955-11.420225*T+GHSERCR+2.37615E-21*T**7;
      2180.00  Y  -16459.984+335.616316*T-50*T*LN(T);
      6000.00  N !
$ ------------------------------------------------------------------------------
$ Ta
$
 PAR  G(BCC_A2,TA:VA),,                 +GHSERTA;,,                   N 91Din !
 PAR  G(FCC_A1,TA:VA),,                 +GHSERTA+16000+1.7*T;,,       N 91Din !
 PAR  G(HCP_A3,TA:VA),,                 +GHSERTA+12000+2.4*T;,,       N 91Din !
 PAR  G(LIQUID,TA),,                    +GLIQTA;,,                    N 91Din !
$
 PAR  G(C14_LAVES,TA:TA),,              +3*GHSERTA+28050;,,           N 09Pav !
 PAR  G(C15_LAVES,TA:TA),,              +3*GHSERTA+32820;,,           N 09Pav !
$
 FUNCTION GHSERTA   298.15  -7285.889+119.139857*T-23.7592624*T*LN(T)
       -0.002623033*T**2+1.70109E-07*T**3-3293*T**(-1);
      1300.00  Y  -22389.955+243.88676*T-41.137088*T*LN(T)
       +0.006167572*T**2-6.55136E-07*T**3+2429586*T**(-1);
      2500.00  Y  +229382.886-722.59722*T+78.5244752*T*LN(T)
       -0.017983376*T**2+1.95033E-07*T**3-93813648*T**(-1);
      3290.00  Y  -1042384.01+2985.49125*T-362.159132*T*LN(T)
       +0.043117795*T**2-1.055148E-06*T**3+5.54714342E+08*T**(-1);
      6000.00  N !
 FUNCTION GLIQTA    298.15  +29160.975-7.578729*T+GHSERTA;
      1000.00  Y  +43884.339-61.981795*T+0.0279523*T*LN(T)
       -0.012330066*T**2+6.14599E-07*T**3-3523338*T**(-1);
      3290.00  Y  -6314.543+258.110873*T-41.84*T*LN(T);
      6000.00  N !
$ ------------------------------------------------------------------------------
$ Binary system
$
$ J. Pavlu, J. Vrestal, M. Sob, Calphad, 33, 179-86(2009).
$
$ Checked against paper. Checked at 6000 K.
$
$ Laves phases changed from 93Dup based on ab initio calculations.
$
 PAR  L(LIQUID,CR,TA;0),,               -18600+6.2*T;,,               N 93Dup !
 PAR  L(LIQUID,CR,TA;1),,               +12600-4.2*T;,,               N 93Dup !
$
 PAR  L(BCC_A2,CR,TA:VA;0),,            +46800-11.4*T;,,              N 93Dup !
 PAR  L(BCC_A2,CR,TA:VA;1),,            +37200-17.3*T;,,              N 93Dup !
 PAR  L(BCC_A2,CR,TA:VA;2),,            +16200-5.4*T;,,               N 93Dup !
$
 PAR  G(C14_LAVES,CR:TA),,              +2*GHSERCR+GHSERTA
             -30750+0.999*T;,,                                        N 09Pav !
 PAR  G(C14_LAVES,TA:CR),,              +GHSERCR+2*GHSERTA
             +229050+0.112*T;,,                                       N 09Pav !
 PAR  L(C14_LAVES,CR,TA:CR;0),,         +79000;,,                     N 09Pav !
 PAR  L(C14_LAVES,CR,TA:TA;0),,         +55000+4.95*T;,,              N 09Pav !
 PAR  L(C14_LAVES,CR:CR,TA;0),,         -35000-9.85*T;,,              N 09Pav !
 PAR  L(C14_LAVES,TA:CR,TA;0),,         +79000;,,                     N 09Pav !
$
 PAR  G(C15_LAVES,CR:TA),,              +2*GHSERCR+GHSERTA
             -33870+2.53*T;,,                                         N 09Pav !
 PAR  G(C15_LAVES,TA:CR),,              +GHSERCR+2*GHSERTA
             +223170-0.65*T;,,                                        N 09Pav !
 PAR  L(C15_LAVES,CR,TA:CR;0),,         +240000;,,                    N 09Pav !
 PAR  L(C15_LAVES,CR,TA:TA;0),,         +80400-10.3*T;,,              N 09Pav !
 PAR  L(C15_LAVES,CR:CR,TA;0),,         -2500-23.4*T;,,               N 09Pav !
 PAR  L(C15_LAVES,TA:CR,TA;0),,         +240000;,,                    N 09Pav !
$
$ Metastable
$
 PAR  L(FCC_A1,CR,TA:VA;0),,            +46800-11.4*T;,,              N 93Dup !
 PAR  L(FCC_A1,CR,TA:VA;1),,            +37200-17.3*T;,,              N 93Dup !
 PAR  L(FCC_A1,CR,TA:VA;2),,            +16200-5.4*T;,,               N 93Dup !
$
 PAR  L(HCP_A3,CR,TA:VA;0),,            +46800-11.4*T;,,              N Same !
 PAR  L(HCP_A3,CR,TA:VA;1),,            +37200-17.3*T;,,              N Same !
 PAR  L(HCP_A3,CR,TA:VA;2),,            +16200-5.4*T;,,               N Same !
$ ------------------------------------------------------------------------------
$
 ASSESSED_SYSTEM
  CR-TA(TDB -* +LIQ +BCC_A2 +C14_LAV +C15_LAV ;P3 TMM:300/3500 *) !
$
$
 LIST-OF-REFERENCE
 NUMBER  SOURCE
  Null   'Unknown source'
  Same   'Same or similar interaction as in the corresponding stable phase'
  REFLAV 'Laves phase convention: G(LAVES,X:X)=+3*GHSERXX+15000'
  91Din  'A.T. Dinsdale, Calphad, 15, 317-425(1991).'
  93Dup  'N. Dupin, I. Ansara, J. Phase Equilib., 14, 451-56(1993),
          addendum, ibid, 15, 135(1994); Cr-Ta'
  09Pav  'J. Pavlu, J. Vrestal, M. Sob, Calphad, 33, 179-86(2009); Cr-Ta'
!
