Repository: orchid-calphad/orchid-project.org

# orchid-project.org

Website and released data of **ORCHID** (Open Repository for CALPHAD Hypotheses, Intelligence, and Discovery),
served by GitHub Pages at https://orchid-project.org. Releases are archived on Zenodo (one DOI per version).

- `index.html`, `catalog/`, `best-practices.html` — static, self-contained pages (generated in the ORCHID tooling).
- `data/` — released data: catalog, redistributable TDB files, convex hulls. Licences: `data/LICENSES.md`, `data/NOTICE.md`.
- `llms.txt`, `data/croissant.json`, `CITATION.cff`, `.zenodo.json` — machine-readable metadata.

Only data with clear redistribution rights are published.

File: data/databases/sgte-binary/CrU-11Ber.tdb
$
$ Database for Cr-U from A. Berche et al. 2011.
$
$ A. Berche, N. Dupin, C. Gueneau, C. Rado, B. Sundman, J.C. Dumas,
$ J. Nucl. Mater., 411, 131-43(2011).
$
$ Dataset created 2020.08.30 by Bengt Hallstedt.
$
$ ------------------------------------------------------------------------------
 TEMP-LIM 298.15 6000.00 !
$
$ELEMENT NAME  REF. STATE               ATOMIC MASS H298-H0    S298    !
$
 ELEMENT VA   VACUUM                      0.0          0.0      0.0    ! 
 ELEMENT CR   BCC_A2                     51.996     4050.0     23.5429 ! 
 ELEMENT U    ORTHORHOMBIC_A20          238.0289    6364.      50.20   ! 
$ ------------------------------------------------------------------------------
$ Phase definitions
$
 PHASE LIQUID:L % 1 1 !
 CONST LIQUID:L : CR U : !
$
$ Fcc (cF4, Fm-3m) and MeX (cF8, Fm-3m)
$
 PHASE FCC_A1 %A 2 1 1 !
 CONST FCC_A1 : CR U : VA : !
$
$ Bcc (cI2, Im-3m)
$
 PHASE BCC_A2 %B 2 1 3 !
 CONST BCC_A2 : CR% U% : VA : !
$
$ Hcp (hP2, P6_3/mmc) and Me2X (NiAs-type, hP4, P6_3/mmc, B8_1)
$
 PHASE HCP_A3 %A 2 1 0.5 !
 CONST HCP_A3 : CR U : VA : !
$
$ Prototype alpha-U (oC4, Cmcm)
$
 PHASE ORTHORHOMBIC_A20 % 1 1 !
 CONST ORTHORHOMBIC_A20 : U : !
$
$ Prototype beta-U (tP30, P4_2/mnm, SB: A_b)
$
 PHASE TETRAGONAL_U % 1 1 !
 CONST TETRAGONAL_U : CR U% : !
$ ------------------------------------------------------------------------------
$ Defaults
$
 DEFINE-SYSTEM-DEFAULT ELEMENT 2 !
 DEFAULT-COM DEFINE_SYSTEM_ELEMENT VA !
 TYPE-DEF % SEQ * !
 TYPE-DEF A GES AMEND_PHASE_DESCRIPTION @ MAGNETIC -3 0.28 !
 TYPE-DEF B GES AMEND_PHASE_DESCRIPTION @ MAGNETIC -1 0.4 !
 FUNCTION ZERO      298.15  0;                                         6000 N !
 FUNCTION UN_ASS    298.15  0;                                         6000 N !
 FUNCTION R         298.15  +8.31451;                                  6000 N !
$ ------------------------------------------------------------------------------
$ Element data
$ ------------------------------------------------------------------------------
$ Cr
$
$ TETRAGONAL_U from 11Ber not in unary
$
 PAR  G(BCC_A2,CR:VA),,                 +GHSERCR;,,                   N 91Din !
 PAR  TC(BCC_A2,CR:VA),,                 -311.50;,,                   N 91Din !
 PAR  BM(BCC_A2,CR:VA),,                   -0.008;,,                  N 91Din !
 PAR  G(FCC_A1,CR:VA),,                 +GHSERCR+7284+0.163*T;,,      N 91Din !
 PAR  TC(FCC_A1,CR:VA),,                -1109.00;,,                   N 91Din !
 PAR  BM(FCC_A1,CR:VA),,                   -2.46;,,                   N 91Din !
 PAR  G(HCP_A3,CR:VA),,                 +GHSERCR+4438;,,              N 91Din !
 PAR  TC(HCP_A3,CR:VA),,                -1109.00;,,                   N 91Din !
 PAR  BM(HCP_A3,CR:VA),,                   -2.46;,,                   N 91Din !
$PAR  G(CUB_A13,CR:VA),,                +GHSERCR+15899+0.6276*T;,,    N 91Din !
$PAR  G(CBCC_A12,CR:VA),,               +GHSERCR+11087+2.7196*T;,,    N 91Din !
 PAR  G(TETRAGONAL_U,CR),,              +GHSERCR+13200;,,             N 11Ber !
 PAR  G(LIQUID,CR),,                    +GLIQCR;,,                    N 91Din !
$
 FUNCTION GHSERCR   298.15  -8856.94+157.48*T-26.908*T*LN(T)
       +0.00189435*T**2-1.47721E-06*T**3+139250*T**(-1);
      2180.00  Y  -34869.344+344.18*T-50*T*LN(T)-2.88526E+32*T**(-9);
      6000.00  N !
 FUNCTION GLIQCR    298.15  +24339.955-11.420225*T+GHSERCR+2.37615E-21*T**7;
      2180.00  Y  -16459.984+335.616316*T-50*T*LN(T);
      6000.00  N !
 FUNCTION GFCCCR    298.15  +GHSERCR+7284+0.163*T;                     6000 N !
$ ------------------------------------------------------------------------------
$ U
$
$ FCC_A1 and HCP_A3 added in unary 4.1
$
$ HCP_A3 from 04Che not in unary
$
 PAR  G(ORTHORHOMBIC_A20,U),,           +GHSERUU;                3000 N 91Din !
 PAR  G(TETRAGONAL_U,U),,               +GTETUU;                 3000 N 91Din !
 PAR  G(BCC_A2,U:VA),,                  +GBCCUU;                 3000 N 91Din !
 PAR  G(FCC_A1,U:VA),,                  +GHSERUU+5000;           3000 N 99SGUN !
 PAR  G(HCP_A3,U:VA),,                  +GBCCUU+5000-0.008*T;    3000 N 99SGUN !
$PAR  G(HCP_A3,U:VA),,                  +GHSERUU+50000;          3000 N 04Che3 !
 PAR  G(LIQUID,U),,                     +GHSERUU
             +12355.5-10.3239*T;                                 3000 N 91Din !
$
 FUNCTION GHSERUU   298.15  -8407.734+130.955151*T-26.9182*T*LN(T)
       +0.00125156*T**2-4.42605E-06*T**3+38568*T**(-1);
       955.00  Y  -22521.8+292.121093*T-48.66*T*LN(T);
      3000.00  N !
 FUNCTION GTETUU    298.15  -5156.136+106.976316*T-22.841*T*LN(T)
       -0.01084475*T**2+2.7889E-08*T**3+81944*T**(-1);
       941.50  Y  -14327.309+244.16802*T-42.9278*T*LN(T);
      3000.00  N !
 FUNCTION GBCCUU    298.15  -752.767+131.5381*T-27.5152*T*LN(T)
       -0.00835595*T**2+9.67907E-07*T**3+204611*T**(-1);
      1049.00  Y  -4698.365+202.685635*T-38.2836*T*LN(T);
      3000.00  N !
 FUNCTION GLIQUU    298.15  +GHSERUU+12355.5-10.3239*T;                3000 N !
$ ------------------------------------------------------------------------------
$ Binary system
$
$ A. Berche, N. Dupin, C. Gueneau, C. Rado, B. Sundman, J.C. Dumas,
$ J. Nucl. Mater., 411, 131-43(2011).
$
$ Checked against paper. Checked at 6000 K.
$
 PAR  L(LIQUID,CR,U;0),,                +12483-4.45*T;,,              N 11Ber !
 PAR  L(LIQUID,CR,U;1),,                +12650-8.15*T;,,              N 11Ber !
$
 PAR  L(BCC_A2,CR,U:VA;0),,             +64050;,,                     N 11Ber !
 PAR  L(BCC_A2,CR,U:VA;1),,             +38000;,,                     N 11Ber !
$
 PAR  L(TETRAGONAL_U,CR,U;0),,          +57750;,,                     N 11Ber !
 PAR  L(TETRAGONAL_U,CR,U;1),,          +38000;,,                     N 11Ber !
$
$ Metastable
$
 PAR  L(FCC_A1,CR,U:VA;0),,             +64050;,,                     N Same !
 PAR  L(FCC_A1,CR,U:VA;1),,             +38000;,,                     N Same !
$
 PAR  L(HCP_A3,CR,U:VA;0),,             +64050;,,                     N Same !
 PAR  L(HCP_A3,CR,U:VA;1),,             +38000;,,                     N Same !
$ ------------------------------------------------------------------------------
$
$
 LIST-OF-REFERENCE
 NUMBER  SOURCE
  Null   'Unknown source'
  Same   'Same or similar interaction as in the corresponding stable phase'
  COST   'COST 507 database'
  91Din  'A.T. Dinsdale, Calphad, 15, 317-425(1991).'
  99SGUN 'SGTE unary database V.4.1, 1999.'
  04Che3 'P.-Y. Chevalier, E. Fischer, B. Cheynet,
          Calphad, 28, 15-40(2004); U, Zr'
  11Ber  'A. Berche, N. Dupin, C. Gueneau, C. Rado, B. Sundman, J.C. Dumas,
          J. Nucl. Mater., 411, 131-43(2011); Cr, Cr-U'
!

File: data/databases/sgte-binary/CrV-02Gho.tdb
$
$ Database for Cr-V from G. Ghosh 2002.
$
$ G. Ghosh, J. Phase Equilib., 23, 310-28(2002).
$
$ Dataset created 2014.01.11 by Bengt Hallstedt.
$ 2020.10.16: Modified for use with GES6.
$
$ ------------------------------------------------------------------------------
 TEMP-LIM 298.15 6000.00 !
$
$ELEMENT NAME  REF. STATE               ATOMIC MASS H298-H0    S298    !
$
 ELEMENT VA   VACUUM                      0.0          0.0      0.0    ! 
 ELEMENT CR   BCC_A2                     51.996     4050.0     23.5429 ! 
 ELEMENT V    BCC_A2                     50.9415    4507.0     30.89   ! 
$ ------------------------------------------------------------------------------
$ Phase definitions
$
 PHASE LIQUID:L % 1 1 !
 CONST LIQUID:L : CR V : !
$
$ Fcc (cF4, Fm-3m) and MeX (cF8, Fm-3m)
$
 PHASE FCC_A1 %A 2 1 1 !
 CONST FCC_A1 : CR V : VA : !
$
$ Bcc (cI2, Im-3m)
$
 PHASE BCC_A2 %B 2 1 3 !
 CONST BCC_A2 : CR% V% : VA : !
$
$ Hcp (hP2, P6_3/mmc) and Me2X (NiAs-type, hP4, P6_3/mmc, B8_1)
$
 PHASE HCP_A3 %A 2 1 0.5 !
 CONST HCP_A3 : CR V : VA : !
$ ------------------------------------------------------------------------------
$ Defaults
$
 DEFINE-SYSTEM-DEFAULT ELEMENT 2 !
 DEFAULT-COM DEFINE_SYSTEM_ELEMENT VA !
 TYPE-DEF % SEQ * !
 TYPE-DEF A GES AMEND_PHASE_DESCRIPTION @ MAGNETIC -3 0.28 !
 TYPE-DEF B GES AMEND_PHASE_DESCRIPTION @ MAGNETIC -1 0.4 !
 FUNCTION ZERO      298.15  0;                                         6000 N !
 FUNCTION UN_ASS    298.15  0;                                         6000 N !
 FUNCTION R         298.15  +8.31451;                                  6000 N !
$ ------------------------------------------------------------------------------
$ Element data
$ ------------------------------------------------------------------------------
$ Cr
$
 PAR  G(BCC_A2,CR:VA),,                 +GHSERCR;,,                   N 91Din !
 PAR  TC(BCC_A2,CR:VA),,                 -311.50;,,                   N 91Din !
 PAR  BM(BCC_A2,CR:VA),,                   -0.008;,,                  N 91Din !
 PAR  G(FCC_A1,CR:VA),,                 +GHSERCR+7284+0.163*T;,,      N 91Din !
 PAR  TC(FCC_A1,CR:VA),,                -1109.00;,,                   N 91Din !
 PAR  BM(FCC_A1,CR:VA),,                   -2.46;,,                   N 91Din !
 PAR  G(HCP_A3,CR:VA),,                 +GHSERCR+4438;,,              N 91Din !
 PAR  TC(HCP_A3,CR:VA),,                -1109.00;,,                   N 91Din !
 PAR  BM(HCP_A3,CR:VA),,                   -2.46;,,                   N 91Din !
 PAR  G(LIQUID,CR),,                    +GLIQCR;,,                    N 91Din !
$
$PAR  G(C15_LAVES,CR:CR),,              +3*GHSERCR+15000;,,           N REFLAV !
$PAR  G(C36_LAVES,CR:CR),,              +3*GHSERCR+15000;,,           N REFLAV !
$
 FUNCTION GHSERCR   298.15  -8856.94+157.48*T-26.908*T*LN(T)
       +0.00189435*T**2-1.47721E-06*T**3+139250*T**(-1);
      2180.00  Y  -34869.344+344.18*T-50*T*LN(T)-2.88526E+32*T**(-9);
      6000.00  N !
 FUNCTION GLIQCR    298.15  +24339.955-11.420225*T+GHSERCR+2.37615E-21*T**7;
      2180.00  Y  -16459.984+335.616316*T-50*T*LN(T);
      6000.00  N !
 FUNCTION GFCCCR    298.15  +GHSERCR+7284+0.163*T;                     6000 N !
$ ------------------------------------------------------------------------------
$ V
$
 PAR  G(BCC_A2,V:VA),,                  +GHSERVV;                4000 N 91Din !
 PAR  G(FCC_A1,V:VA),,                  +GHSERVV+7500+1.7*T;     4000 N 91Din !
 PAR  G(HCP_A3,V:VA),,                  +GHSERVV+4000+2.4*T;     4000 N 91Din !
$PAR  G(CBCC_A12,V:VA),,                +GHSERVV+9000;           4000 N 91Din !
$PAR  G(CUB_A13,V:VA),,                 +GHSERVV+10000;          4000 N 91Din !
 PAR  G(LIQUID,V),,                     +GLIQVV;                 4000 N 91Din !
$
$PAR  G(C15_LAVES,V:V),,                +3*GHSERVV+15000;        4000 N REFLAV !
$PAR  G(C36_LAVES,V:V),,                +3*GHSERVV+15000;        4000 N REFLAV !
$
 FUNCTION GHSERVV   298.15  -7930.43+133.346053*T-24.134*T*LN(T)
       -0.003098*T**2+1.2175E-07*T**3+69460*T**(-1);
       790.00  Y  -7967.842+143.291093*T-25.9*T*LN(T)
       +6.25E-05*T**2-6.8E-07*T**3;
      2183.00  Y  -41689.864+321.140783*T-47.43*T*LN(T)+6.44389E+31*T**(-9);
      4000.00  N !
 FUNCTION GLIQVV    298.15  +20764.117-9.455552*T+GHSERVV-5.19136E-22*T**7;
      2183.00  Y  -19617.51+311.055983*T-47.43*T*LN(T);
      4000.00  N !
$ ------------------------------------------------------------------------------
$ Binary system
$
$ G. Ghosh, J. Phase Equilib., 23, 310-28(2002).
$
$ Checked against paper. Checked at 6000 K.
$
 PAR  L(LIQUID,CR,V;0),,                -20224.86;,,                  N 02Gho !
 PAR  L(LIQUID,CR,V;1),,                -13469.9;,,                   N 02Gho !
$
 PAR  L(BCC_A2,CR,V:VA;0),,             -8253.85-3.61592*T;,,         N 02Gho !
 PAR  L(BCC_A2,CR,V:VA;1),,             +7494.82-8.69424*T;,,         N 02Gho !
 PAR  L(BCC_A2,CR,V:VA;2),,             -17599.07+10.13142*T;,,       N 02Gho !
 PAR  L(BCC_A2,CR,V:VA;3),,             +1042.58;,,                   N 02Gho !
$
$ Metastable
$
 PAR  L(FCC_A1,CR,V:VA;0),,             +5000;,,                      N Same !
 PAR  L(HCP_A3,CR,V:VA;0),,             +5000;,,                      N 02Gho !
$
$PAR  G(C15_LAVES,CR:V),,               +2*GHSERCR+GHSERVV
$            +4378+14*T;,,                                            N 02Gho !
$PAR  G(C15_LAVES,V:CR),,               +2*GHSERVV+GHSERCR
$            +25622-14*T;,,                                           N 02Gho !
$PAR  L(C15_LAVES,CR,V:*;0),,           +26406-22*T;,,                N 02Gho !
$PAR  L(C15_LAVES,*:CR,V;0),,           +26406-22*T;,,                N 02Gho !
$
$PAR  G(C36_LAVES,CR:V),,               +2*GHSERCR+GHSERVV
$            +4378+14*T;,,                                            N 02Gho !
$PAR  G(C36_LAVES,V:CR),,               +2*GHSERVV+GHSERCR
$            +25622-14*T;,,                                           N 02Gho !
$PAR  L(C36_LAVES,CR,V:*;0),,           +26406-22*T;,,                N 02Gho !
$PAR  L(C36_LAVES,*:CR,V;0),,           +26406-22*T;,,                N 02Gho !
$ ------------------------------------------------------------------------------
$
 ASSESSED_SYSTEM
  CR-V(TDB -* +LIQ +BCC_A2 ;P3 TMM:300/2500 STP:.1/2200/-2) !
$
$
 LIST-OF-REFERENCE
 NUMBER  SOURCE
  Null   'Unknown source'
  Same   'Same or similar interaction as in the corresponding stable phase'
  NIST   'NIST-Ni0209 Database, Ursula Kattner, 2002'
  91Din  'A.T. Dinsdale, Calphad, 15, 317-425(1991).'
  02Gho  'G. Ghosh, J. Phase Equilib., 23, 310-28(2002); Cr-V, Cr-Ti-V'
!

File: data/databases/sgte-binary/CrV-24Ton.tdb
$
$ Database for Cr-V from B. Tonyali et al. 2024.
$
$ B. Tonyali, H. Sun, B. Bocklund, J.P. Borgonia, R.A. Otis, S.-L. Shang,
$ Z.-K. Liu, A.M. Beese, J. Alloys Compd., 985, 174011(2024).
$
$ Dataset created 2024.07.26 by Bengt Hallstedt.
$
$ There are no parameters in the paper. They are taken from a supplemental tdb.
$
$ Enthalpies of mixing are more negative than in previous assessments. They are
$ based on AIMD calculations.
$
$ ------------------------------------------------------------------------------
 TEMP-LIM 298.15 6000.00 !
$
$ELEMENT NAME  REF. STATE               ATOMIC MASS H298-H0    S298    !
$
 ELEMENT VA   VACUUM                      0.0          0.0      0.0    ! 
 ELEMENT CR   BCC_A2                     51.996     4050.0     23.5429 ! 
 ELEMENT V    BCC_A2                     50.9415    4507.0     30.89   ! 
$ ------------------------------------------------------------------------------
$ Phase definitions
$
 PHASE LIQUID:L % 1 1 !
 CONST LIQUID:L : CR V : !
$
$ Fcc (cF4, Fm-3m) and MeX (cF8, Fm-3m)
$
 PHASE FCC_A1 %A 2 1 1 !
 CONST FCC_A1 : CR V : VA : !
$
$ Bcc (cI2, Im-3m)
$
 PHASE BCC_A2 %B 2 1 3 !
 CONST BCC_A2 : CR% V% : VA : !
$
$ Hcp (hP2, P6_3/mmc) and Me2X (NiAs-type, hP4, P6_3/mmc, B8_1)
$
 PHASE HCP_A3 %A 2 1 0.5 !
 CONST HCP_A3 : CR V : VA : !
$ ------------------------------------------------------------------------------
$ Defaults
$
 DEFINE-SYSTEM-DEFAULT ELEMENT 2 !
 DEFAULT-COM DEFINE_SYSTEM_ELEMENT VA !
 TYPE-DEF % SEQ * !
 TYPE-DEF A GES AMEND_PHASE_DESCRIPTION @ MAGNETIC -3 0.28 !
 TYPE-DEF B GES AMEND_PHASE_DESCRIPTION @ MAGNETIC -1 0.4 !
 FUNCTION ZERO      298.15  0;                                         6000 N !
 FUNCTION UN_ASS    298.15  0;                                         6000 N !
 FUNCTION R         298.15  +8.31451;                                  6000 N !
$ ------------------------------------------------------------------------------
$ Element data
$ ------------------------------------------------------------------------------
$ Cr
$
 PAR  G(BCC_A2,CR:VA),,                 +GHSERCR;,,                   N 91Din !
 PAR  TC(BCC_A2,CR:VA),,                 -311.50;,,                   N 91Din !
 PAR  BM(BCC_A2,CR:VA),,                   -0.008;,,                  N 91Din !
 PAR  G(FCC_A1,CR:VA),,                 +GHSERCR+7284+0.163*T;,,      N 91Din !
 PAR  TC(FCC_A1,CR:VA),,                -1109.00;,,                   N 91Din !
 PAR  BM(FCC_A1,CR:VA),,                   -2.46;,,                   N 91Din !
 PAR  G(HCP_A3,CR:VA),,                 +GHSERCR+4438;,,              N 91Din !
 PAR  TC(HCP_A3,CR:VA),,                -1109.00;,,                   N 91Din !
 PAR  BM(HCP_A3,CR:VA),,                   -2.46;,,                   N 91Din !
 PAR  G(LIQUID,CR),,                    +GLIQCR;,,                    N 91Din !
$
 FUNCTION GHSERCR   298.15  -8856.94+157.48*T-26.908*T*LN(T)
       +0.00189435*T**2-1.47721E-06*T**3+139250*T**(-1);
      2180.00  Y  -34869.344+344.18*T-50*T*LN(T)-2.88526E+32*T**(-9);
      6000.00  N !
 FUNCTION GLIQCR    298.15  +24339.955-11.420225*T+GHSERCR+2.37615E-21*T**7;
      2180.00  Y  -16459.984+335.616316*T-50*T*LN(T);
      6000.00  N !
 FUNCTION GFCCCR    298.15  +GHSERCR+7284+0.163*T;                     6000 N !
$ ------------------------------------------------------------------------------
$ V
$
 PAR  G(BCC_A2,V:VA),,                  +GHSERVV;                4000 N 91Din !
 PAR  G(FCC_A1,V:VA),,                  +GHSERVV+7500+1.7*T;     4000 N 91Din !
 PAR  G(HCP_A3,V:VA),,                  +GHSERVV+4000+2.4*T;     4000 N 91Din !
$PAR  G(CBCC_A12,V:VA),,                +GHSERVV+9000;           4000 N 91Din !
$PAR  G(CUB_A13,V:VA),,                 +GHSERVV+10000;          4000 N 91Din !
 PAR  G(LIQUID,V),,                     +GLIQVV;                 4000 N 91Din !
$
 FUNCTION GHSERVV   298.15  -7930.43+133.346053*T-24.134*T*LN(T)
       -0.003098*T**2+1.2175E-07*T**3+69460*T**(-1);
       790.00  Y  -7967.842+143.291093*T-25.9*T*LN(T)
       +6.25E-05*T**2-6.8E-07*T**3;
      2183.00  Y  -41689.864+321.140783*T-47.43*T*LN(T)+6.44389E+31*T**(-9);
      4000.00  N !
 FUNCTION GLIQVV    298.15  +20764.117-9.455552*T+GHSERVV-5.19136E-22*T**7;
      2183.00  Y  -19617.51+311.055983*T-47.43*T*LN(T);
      4000.00  N !
$ ------------------------------------------------------------------------------
$ Binary system
$
$ B. Tonyali, H. Sun, B. Bocklund, J.P. Borgonia, R.A. Otis, S.-L. Shang,
$ Z.-K. Liu, A.M. Beese, J. Alloys Compd., 985, 174011(2024).
$
$ Checked against paper and author's tdb. Checked at 6000 K.
$
$ There are no parameters in the paper. They are taken from a supplemental tdb.
$
$ Enthalpies of mixing are more negative than in previous assessments. They are
$ based on AIMD calculations.
$
 PAR  L(LIQUID,CR,V;0),,                -37949+11.0141*T;,,           N 24Ton !
 PAR  L(LIQUID,CR,V;1),,                -8604;,,                      N 24Ton !
$
 PAR  L(BCC_A2,CR,V:VA;0),,             -27785+8.6407*T;,,            N 24Ton !
 PAR  L(BCC_A2,CR,V:VA;1),,             -5000;,,                      N 24Ton !
 PAR  L(BCC_A2,CR,V:VA;2),,             -9300+6*T;,,                  N 24Ton !
$
$ Metastable
$
 PAR  L(FCC_A1,CR,V:VA;0),,             -27785+8.6407*T;,,            N Same !
 PAR  L(FCC_A1,CR,V:VA;1),,             -5000;,,                      N Same !
 PAR  L(FCC_A1,CR,V:VA;2),,             -9300+6*T;,,                  N Same !
$
 PAR  L(HCP_A3,CR,V:VA;0),,             -27785+8.6407*T;,,            N Same !
 PAR  L(HCP_A3,CR,V:VA;1),,             -5000;,,                      N Same !
 PAR  L(HCP_A3,CR,V:VA;2),,             -9300+6*T;,,                  N Same !
$ ------------------------------------------------------------------------------
$
 ASSESSED_SYSTEM
  CR-V(TDB -* +LIQ +BCC_A2 ;P3 TMM:300/2500 STP:.1/2200/-2) !
$
$
 LIST-OF-REFERENCE
 NUMBER  SOURCE
  Null   'Unknown source'
  Same   'Same or similar interaction as in the corresponding stable phase'
  NIST   'NIST-Ni0209 Database, Ursula Kattner, 2002'
  91Din  'A.T. Dinsdale, Calphad, 15, 317-425(1991).'
  24Ton  'B. Tonyali, H. Sun, B. Bocklund, J.P. Borgonia, R.A. Otis,
          S.-L. Shang, Z.-K. Liu, A.M. Beese,
          J. Alloys Compd., 985, 174011(2024); Cr-V'
!

File: data/databases/sgte-binary/CrV-82Smi.tdb
$
$ Database for Cr-V from J.F. Smith et al. 1982.
$
$ J.F. Smith, D.M. Bailey, O.N. Carlson,
$ Bull. Alloy Phase Diag., 2, 469-73(1982).
$
$ Dataset created 2020.10.16 by Bengt Hallstedt.
$
$ ------------------------------------------------------------------------------
 TEMP-LIM 298.15 6000.00 !
$
$ELEMENT NAME  REF. STATE               ATOMIC MASS H298-H0    S298    !
$
 ELEMENT VA   VACUUM                      0.0          0.0      0.0    ! 
 ELEMENT CR   BCC_A2                     51.996     4050.0     23.5429 ! 
 ELEMENT V    BCC_A2                     50.9415    4507.0     30.89   ! 
$ ------------------------------------------------------------------------------
$ Phase definitions
$
 PHASE LIQUID:L % 1 1 !
 CONST LIQUID:L : CR V : !
$
$ Fcc (cF4, Fm-3m) and MeX (cF8, Fm-3m)
$
 PHASE FCC_A1 %A 2 1 1 !
 CONST FCC_A1 : CR V : VA : !
$
$ Bcc (cI2, Im-3m)
$
 PHASE BCC_A2 %B 2 1 3 !
 CONST BCC_A2 : CR% V% : VA : !
$
$ Hcp (hP2, P6_3/mmc) and Me2X (NiAs-type, hP4, P6_3/mmc, B8_1)
$
 PHASE HCP_A3 %A 2 1 0.5 !
 CONST HCP_A3 : CR V : VA : !
$ ------------------------------------------------------------------------------
$ Defaults
$
 DEFINE-SYSTEM-DEFAULT ELEMENT 2 !
 DEFAULT-COM DEFINE_SYSTEM_ELEMENT VA !
 TYPE-DEF % SEQ * !
 TYPE-DEF A GES AMEND_PHASE_DESCRIPTION @ MAGNETIC -3 0.28 !
 TYPE-DEF B GES AMEND_PHASE_DESCRIPTION @ MAGNETIC -1 0.4 !
 FUNCTION ZERO      298.15  0;                                         6000 N !
 FUNCTION UN_ASS    298.15  0;                                         6000 N !
 FUNCTION R         298.15  +8.31451;                                  6000 N !
$ ------------------------------------------------------------------------------
$ Element data
$ ------------------------------------------------------------------------------
$ Cr
$
 PAR  G(BCC_A2,CR:VA),,                 +GHSERCR;,,                   N 91Din !
 PAR  TC(BCC_A2,CR:VA),,                 -311.50;,,                   N 91Din !
 PAR  BM(BCC_A2,CR:VA),,                   -0.008;,,                  N 91Din !
 PAR  G(FCC_A1,CR:VA),,                 +GHSERCR+7284+0.163*T;,,      N 91Din !
 PAR  TC(FCC_A1,CR:VA),,                -1109.00;,,                   N 91Din !
 PAR  BM(FCC_A1,CR:VA),,                   -2.46;,,                   N 91Din !
 PAR  G(HCP_A3,CR:VA),,                 +GHSERCR+4438;,,              N 91Din !
 PAR  TC(HCP_A3,CR:VA),,                -1109.00;,,                   N 91Din !
 PAR  BM(HCP_A3,CR:VA),,                   -2.46;,,                   N 91Din !
 PAR  G(LIQUID,CR),,                    +GLIQCR;,,                    N 91Din !
$
 FUNCTION GHSERCR   298.15  -8856.94+157.48*T-26.908*T*LN(T)
       +0.00189435*T**2-1.47721E-06*T**3+139250*T**(-1);
      2180.00  Y  -34869.344+344.18*T-50*T*LN(T)-2.88526E+32*T**(-9);
      6000.00  N !
 FUNCTION GLIQCR    298.15  +24339.955-11.420225*T+GHSERCR+2.37615E-21*T**7;
      2180.00  Y  -16459.984+335.616316*T-50*T*LN(T);
      6000.00  N !
 FUNCTION GFCCCR    298.15  +GHSERCR+7284+0.163*T;                     6000 N !
$ ------------------------------------------------------------------------------
$ V
$
 PAR  G(BCC_A2,V:VA),,                  +GHSERVV;                4000 N 91Din !
 PAR  G(FCC_A1,V:VA),,                  +GHSERVV+7500+1.7*T;     4000 N 91Din !
 PAR  G(HCP_A3,V:VA),,                  +GHSERVV+4000+2.4*T;     4000 N 91Din !
$PAR  G(CBCC_A12,V:VA),,                +GHSERVV+9000;           4000 N 91Din !
$PAR  G(CUB_A13,V:VA),,                 +GHSERVV+10000;          4000 N 91Din !
 PAR  G(LIQUID,V),,                     +GLIQVV;                 4000 N 91Din !
$
 FUNCTION GHSERVV   298.15  -7930.43+133.346053*T-24.134*T*LN(T)
       -0.003098*T**2+1.2175E-07*T**3+69460*T**(-1);
       790.00  Y  -7967.842+143.291093*T-25.9*T*LN(T)
       +6.25E-05*T**2-6.8E-07*T**3;
      2183.00  Y  -41689.864+321.140783*T-47.43*T*LN(T)+6.44389E+31*T**(-9);
      4000.00  N !
 FUNCTION GLIQVV    298.15  +20764.117-9.455552*T+GHSERVV-5.19136E-22*T**7;
      2183.00  Y  -19617.51+311.055983*T-47.43*T*LN(T);
      4000.00  N !
$ ------------------------------------------------------------------------------
$ Binary system
$
$ J.F. Smith, D.M. Bailey, O.N. Carlson,
$ Bull. Alloy Phase Diag., 2, 469-73(1982).
$
$ Checked against paper. Checked at 6000 K.
$
 PAR  L(LIQUID,CR,V;0),,                -19250;,,                     N 82Smi !
 PAR  L(LIQUID,CR,V;1),,                -3598;,,                      N 82Smi !
$
 PAR  L(BCC_A2,CR,V:VA;0),,             -9590-3.094*T;,,              N 82Smi !
 PAR  L(BCC_A2,CR,V:VA;1),,             -18220+7.933*T;,,             N 82Smi !
 PAR  L(BCC_A2,CR,V:VA;2),,             -3874+3.412*T;,,              N 82Smi !
 PAR  L(BCC_A2,CR,V:VA;3),,             +10800-6.188*T;,,             N 82Smi !
$
$ Metastable
$
 PAR  L(FCC_A1,CR,V:VA;0),,             -9590-3.094*T;,,              N Same !
 PAR  L(FCC_A1,CR,V:VA;1),,             -18220+7.933*T;,,             N Same !
 PAR  L(FCC_A1,CR,V:VA;2),,             -3874+3.412*T;,,              N Same !
 PAR  L(FCC_A1,CR,V:VA;3),,             +10800-6.188*T;,,             N Same !
$
 PAR  L(HCP_A3,CR,V:VA;0),,             -9590-3.094*T;,,              N Same !
 PAR  L(HCP_A3,CR,V:VA;1),,             -18220+7.933*T;,,             N Same !
 PAR  L(HCP_A3,CR,V:VA;2),,             -3874+3.412*T;,,              N Same !
 PAR  L(HCP_A3,CR,V:VA;3),,             +10800-6.188*T;,,             N Same !
$ ------------------------------------------------------------------------------
$
 ASSESSED_SYSTEM
  CR-V(TDB -* +LIQ +BCC_A2 ;P3 TMM:300/2500 STP:.1/2200/-2) !
$
$
 LIST-OF-REFERENCE
 NUMBER  SOURCE
  Null   'Unknown source'
  Same   'Same or similar interaction as in the corresponding stable phase'
  NIST   'NIST-Ni0209 Database, Ursula Kattner, 2002'
  82Smi  'J.F. Smith, D.M. Bailey, O.N. Carlson,
          Bull. Alloy Phase Diag., 2, 469-73(1982); Cr-V'
  91Din  'A.T. Dinsdale, Calphad, 15, 317-425(1991).'
!

File: data/databases/sgte-binary/CrW-88Gus-LB.tdb
$
$ Database for Cr-W from P. Gustafson, 1988 (Included in LB Vol. 2)
$
$ P. Gustafson, Calphad, 12, 277-92(1988).
$
$ Dataset created 2009.11.15 by Bengt Hallstedt.
$ 2020.12.26: Modified for use with GES6.
$
$ ------------------------------------------------------------------------------
 TEMP-LIM 298.15 6000.00 !
$
$ELEMENT NAME  REF. STATE               ATOMIC MASS H298-H0    S298    !
$
 ELEMENT VA   VACUUM                      0.0          0.0      0.0    ! 
 ELEMENT CR   BCC_A2                     51.996     4050.0     23.5429 ! 
 ELEMENT W    BCC_A2                    183.85      4970.0     32.6176 ! 
$ ------------------------------------------------------------------------------
$ Phase definitions
$
 PHASE LIQUID:L % 1 1 !
 CONST LIQUID:L : CR W : !
$
$ Fcc (cF4, Fm-3m) and MeX (cF8, Fm-3m)
$
 PHASE FCC_A1 %A 2 1 1 !
 CONST FCC_A1 : CR W : VA : !
$
$ Bcc (cI2, Im-3m)
$
 PHASE BCC_A2 %B 2 1 3 !
 CONST BCC_A2 : CR% W% : VA : !
$
$ Hcp (hP2, P6_3/mmc) and Me2X (NiAs-type, hP4, P6_3/mmc, B8_1)
$
 PHASE HCP_A3 %A 2 1 0.5 !
 CONST HCP_A3 : CR W : VA : !
$ ------------------------------------------------------------------------------
$ Defaults
$
 DEFINE-SYSTEM-DEFAULT ELEMENT 2 !
 DEFAULT-COM DEFINE_SYSTEM_ELEMENT VA !
 TYPE-DEF % SEQ * !
 TYPE-DEF A GES AMEND_PHASE_DESCRIPTION @ MAGNETIC -3 0.28 !
 TYPE-DEF B GES AMEND_PHASE_DESCRIPTION @ MAGNETIC -1 0.4 !
 FUNCTION ZERO      298.15  0;                                         6000 N !
 FUNCTION UN_ASS    298.15  0;                                         6000 N !
 FUNCTION R         298.15  +8.31451;                                  6000 N !
$ ------------------------------------------------------------------------------
$ Element data
$ ------------------------------------------------------------------------------
$ Cr
$
 PAR  G(BCC_A2,CR:VA),,                 +GHSERCR;,,                   N 91Din !
 PAR  TC(BCC_A2,CR:VA),,                 -311.50;,,                   N 91Din !
 PAR  BM(BCC_A2,CR:VA),,                   -0.008;,,                  N 91Din !
 PAR  G(FCC_A1,CR:VA),,                 +GHSERCR+7284+0.163*T;,,      N 91Din !
 PAR  TC(FCC_A1,CR:VA),,                -1109.00;,,                   N 91Din !
 PAR  BM(FCC_A1,CR:VA),,                   -2.46;,,                   N 91Din !
 PAR  G(HCP_A3,CR:VA),,                 +GHSERCR+4438;,,              N 91Din !
 PAR  TC(HCP_A3,CR:VA),,                -1109.00;,,                   N 91Din !
 PAR  BM(HCP_A3,CR:VA),,                   -2.46;,,                   N 91Din !
 PAR  G(LIQUID,CR),,                    +GLIQCR;,,                    N 91Din !
$
$PAR  G(CHI_A12,CR:CR:CR),,             +48*GFCCCR+10*GHSERCR
$            +109000+123*T;,,                                         N 88Gus4 !
$
 FUNCTION GHSERCR   298.15  -8856.94+157.48*T-26.908*T*LN(T)
       +0.00189435*T**2-1.47721E-06*T**3+139250*T**(-1);
      2180.00  Y  -34869.344+344.18*T-50*T*LN(T)-2.88526E+32*T**(-9);
      6000.00  N !
 FUNCTION GLIQCR    298.15  +24339.955-11.420225*T+GHSERCR+2.37615E-21*T**7;
      2180.00  Y  -16459.984+335.616316*T-50*T*LN(T);
      6000.00  N !
 FUNCTION GFCCCR    298.15  +GHSERCR+7284+0.163*T;                     6000 N !
$ ------------------------------------------------------------------------------
$ W
$
 PAR  G(BCC_A2,W:VA),,                  +GHSERWW;,,                   N 91Din !
 PAR  G(FCC_A1,W:VA),,                  +GHSERWW+19300+0.63*T;,,      N 91Din !
 PAR  G(HCP_A3,W:VA),,                  +GHSERWW+14750;,,             N 91Din !
 PAR  G(LIQUID,W),,                     +GLIQWW;,,                    N 91Din !
$
 FUNCTION GHSERWW   298.15  -7646.311+130.4*T-24.1*T*LN(T)
       -0.001936*T**2+2.07E-07*T**3+44500*T**(-1)-5.33E-11*T**4;
      3695.00  Y  -82868.801+389.362335*T-54*T*LN(T)+1.528621E+33*T**(-9);
      6000.00  N !
 FUNCTION GLIQWW    298.15  +52160.584-14.10999*T+GHSERWW-2.713468E-24*T**7;
      3695.00  Y  -30436.051+375.175*T-54*T*LN(T);
      6000.00  N !
 FUNCTION GFCCWW    298.15  +GHSERWW+19300+0.63*T;                     6000 N !
$ ------------------------------------------------------------------------------
$ Binary system
$
$ From P. Gustafson 1988 (Included in LB Vol. 2)
$
$ P. Gustafson, Calphad, 12, 277-92(1988).
$
$ Checked against LB and paper. Checked at 6000 K.
$
 PAR  L(LIQUID,CR,W;0),,                -16800+10*T;,,                N 88Gus6 !
 PAR  L(LIQUID,CR,W;1),,                +9000;,,                      N 88Gus6 !
$
 PAR  L(BCC_A2,CR,W:VA;0),,             +31520;,,                     N 88Gus6 !
 PAR  L(BCC_A2,CR,W:VA;1),,             -1320;,,                      N 88Gus6 !
$
$ Metastable
$
$ Same as bcc
 PAR  L(FCC_A1,CR,W:VA;0),,             +31520;,,                     N 88Gus6 !
 PAR  L(FCC_A1,CR,W:VA;1),,             -1320;,,                      N 88Gus6 !
$
$ Same as bcc
 PAR  L(HCP_A3,CR,W:VA;0),,             +31520;,,                     N 88Gus5 !
 PAR  L(HCP_A3,CR,W:VA;1),,             -1320;,,                      N 88Gus5 !
$
$PAR  G(CHI_A12,CR:CR:W),,              +24*GFCCCR+10*GHSERCR+24*GFCCWW
$            +500000;,,                                               N 88Gus4 !
$PAR  G(CHI_A12,CR:W:W),,               +24*GFCCCR+10*GHSERWW+24*GFCCWW
$            +500000;,,                                               N 88Gus4 !
$PAR  G(CHI_A12,CR:W:CR),,              +48*GFCCCR+10*GHSERWW
$            -260000;,,                                               N 88Gus4 !
$
$PAR  G(MU_D85,CR:W:CR),,               +7*GFCCCR+4*GHSERCR+2*GHSERWW
$            -2310;,,                                                 N 88Gus4 !
$PAR  G(MU_D85,CR:W:W),,                +7*GFCCCR+6*GHSERWW
$            +35260-29*T;,,                                           N 88Gus4 !
$
$PAR  G(R_PHASE,CR:W:CR),,              +27*GFCCCR+12*GHSERCR
$            +14*GHSERWW;,,                                           N 87Gus2 !
$PAR  G(R_PHASE,CR:W:W),,               +27*GFCCCR+26*GHSERWW;,,      N 87Gus2 !
$PAR  L(R_PHASE,CR:W:CR,W;0),,          +378240;,,                    N 99Lee !
$ ------------------------------------------------------------------------------
$
 ASSESSED_SYSTEM
  CR-W(TDB -* +LIQ +BCC_A2 ;G5 C_S:BCC_A2/CR:VA MAJ:BCC_A2/W:VA
  ;P3 TMM:300/4000 STP:.5/1000/-1 STP:.1/1800/2) !
$
$
 LIST-OF-REFERENCE
 NUMBER  SOURCE
  Null   'Unknown source'
  NIST   'NIST-Ni0209 Database, Ursula Kattner, 2002'
  87Gus2 'P. Gustafson, TRITA-MAC 354 (1987); C-Cr-Fe-Mo-W'
  88Gus4 'P. Gustafson, Metall. Trans. A, 19A, 2531-46(1988); Cr-Fe-W'
  88Gus5 'P. Gustafson, Metall. Trans. A, 19A, 2547-54(1988); Cr-W-C, Cr-Fe-W-C'
  88Gus6 'P. Gustafson, Calphad, 12, 277-92(1988); Cr-W, Cr-Ni-W'
  91Din  'A.T. Dinsdale, Calphad, 15, 317-425(1991).'
  98Hua  'W. Huang, UWM, unpublished research, 1998; Al-Mo-Ni'
  99Lee  'B.-J. Lee, unpublished, 1999'
  05Tur  'P.E.A. Turchi, L. Kaufman, Z.-K. Liu,
          Calphad, 30, 70-87(2006); Cr-Mo-Ni-W'
!

File: data/databases/sgte-binary/CrY-09Cha.tdb
$
$ Database for Cr-Y from W. Chan et al. 2009
$
$ W. Chan, C. Gao, O.N. Dogan, P. King, A.D. Rollett,
$ J. Phase Equilib. Diffus., 30, 578-86(2009).
$
$ Dataset created 2011.09.18 by Bengt Hallstedt.
$ 2020.12.26: Modified for use with GES6.
$
$ ------------------------------------------------------------------------------
 TEMP-LIM 298.15 6000.00 !
$
$ELEMENT NAME  REF. STATE               ATOMIC MASS H298-H0    S298    !
$
 ELEMENT VA   VACUUM                      0.0          0.0      0.0    ! 
 ELEMENT CR   BCC_A2                     51.996     4050.0     23.5429 ! 
 ELEMENT Y    HCP_A3                     88.9059    5983.457   44.7875 ! 
$ ------------------------------------------------------------------------------
$ Phase definitions
$
 PHASE LIQUID:L % 1 1 !
 CONST LIQUID:L : CR Y : !
$
$ Fcc (cF4, Fm-3m) and MeX (cF8, Fm-3m)
$
 PHASE FCC_A1 %A 2 1 1 !
 CONST FCC_A1 : CR Y : VA : !
$
$ Bcc (cI2, Im-3m)
$
 PHASE BCC_A2 %B 2 1 3 !
 CONST BCC_A2 : CR Y : VA : !
$
$ Hcp (hP2, P6_3/mmc) and Me2X (NiAs-type, hP4, P6_3/mmc, B8_1)
$
 PHASE HCP_A3 %A 2 1 0.5 !
 CONST HCP_A3 : CR Y : VA : !
$ ------------------------------------------------------------------------------
$ Defaults
$
 DEFINE-SYSTEM-DEFAULT ELEMENT 2 !
 DEFAULT-COM DEFINE_SYSTEM_ELEMENT VA !
 TYPE-DEF % SEQ * !
 TYPE-DEF A GES AMEND_PHASE_DESCRIPTION @ MAGNETIC -3 0.28 !
 TYPE-DEF B GES AMEND_PHASE_DESCRIPTION @ MAGNETIC -1 0.4 !
 FUNCTION ZERO      298.15  0;                                         6000 N !
 FUNCTION UN_ASS    298.15  0;                                         6000 N !
 FUNCTION R         298.15  +8.31451;                                  6000 N !
$ ------------------------------------------------------------------------------
$ Element data
$ ------------------------------------------------------------------------------
$ Cr
$
 PAR  G(BCC_A2,CR:VA),,                 +GHSERCR;,,                   N 91Din !
 PAR  TC(BCC_A2,CR:VA),,                 -311.50;,,                   N 91Din !
 PAR  BM(BCC_A2,CR:VA),,                   -0.008;,,                  N 91Din !
 PAR  G(FCC_A1,CR:VA),,                 +GHSERCR+7284+0.163*T;,,      N 91Din !
 PAR  TC(FCC_A1,CR:VA),,                -1109.00;,,                   N 91Din !
 PAR  BM(FCC_A1,CR:VA),,                   -2.46;,,                   N 91Din !
 PAR  G(HCP_A3,CR:VA),,                 +GHSERCR+4438;,,              N 91Din !
 PAR  TC(HCP_A3,CR:VA),,                -1109.00;,,                   N 91Din !
 PAR  BM(HCP_A3,CR:VA),,                   -2.46;,,                   N 91Din !
$PAR  G(CBCC_A12,CR:VA),,               +GHSERCR+11087+2.7196*T;,,    N 91Din !
$PAR  G(CUB_A13,CR:VA),,                +GHSERCR+15899+0.6276*T;,,    N 91Din !
 PAR  G(LIQUID,CR),,                    +GLIQCR;,,                    N 91Din !
$
 FUNCTION GHSERCR   298.15  -8856.94+157.48*T-26.908*T*LN(T)
       +0.00189435*T**2-1.47721E-06*T**3+139250*T**(-1);
      2180.00  Y  -34869.344+344.18*T-50*T*LN(T)-2.88526E+32*T**(-9);
      6000.00  N !
 FUNCTION GLIQCR    298.15  +24339.955-11.420225*T+GHSERCR+2.37615E-21*T**7;
      2180.00  Y  -16459.984+335.616316*T-50*T*LN(T);
      6000.00  N !
 FUNCTION GFCCCR    298.15  +GHSERCR+7284+0.163*T;                     6000 N !
$ ------------------------------------------------------------------------------
$ Y
$
$ HCP_A3, BCC_A2 and LIQUID revised in unary 3.0
$ FCC_A1 added in unary 4.1
$
 PAR  G(HCP_A3,Y:VA)            100.00  +GHSERYY;                3700 N 95She3 !
 PAR  G(BCC_A2,Y:VA)            100.00  +GBCCYY;                 3700 N 95She3 !
 PAR  G(FCC_A1,Y:VA)            100.00  +GHSERYY+6000;           3700 N Frie2 !
 PAR  G(LIQUID,Y)               100.00  +GLIQYY;                 3700 N 95She3 !
$
 FUNCTION GHSERYY   100.00  -8011.09379+128.572856*T-25.6656992*T*LN(T)
       -0.00175716414*T**2-4.17561786E-07*T**3+26911.509*T**(-1);
      1000.00  Y  -7179.74574+114.497104*T-23.4941827*T*LN(T)
       -0.0038211802*T**2-8.2534534E-08*T**3;
      1795.15  Y  -67480.7761+382.124727*T-56.9527111*T*LN(T)
       +0.00231774379*T**2-7.22513088E-08*T**3+18077162.6*T**(-1);
      3700.00  N !
 FUNCTION GBCCYY    100.00  -833.658863+123.667346*T-25.5832578*T*LN(T)
       -0.00237175965*T**2+9.10372497E-09*T**3+27340.0687*T**(-1);
      1000.00  Y  -1297.79829+134.528352*T-27.3038477*T*LN(T)
       -5.41757644E-04*T**2-3.05012175E-07*T**3;
      1795.15  Y  +15389.4975+0.981325399*T-8.88296647*T*LN(T)
       -0.00904576576*T**2+4.02944768E-07*T**3-2542575.96*T**(-1);
      3700.00  N !
 FUNCTION GLIQYY    100.00  +2098.50738+119.41873*T-24.6467508*T*LN(T)
       -0.00347023463*T**2-8.12981167E-07*T**3+23713.7332*T**(-1);
      1000.00  Y  +7386.44846+19.4520171*T-9.0681627*T*LN(T)
       -0.0189533369*T**2+1.7595327E-06*T**3;
      1795.15  Y  -12976.5957+257.400783*T-43.0952*T*LN(T);
      3700.00  N !
$ ------------------------------------------------------------------------------
$ Binary system
$
$ W. Chan, C. Gao, O.N. Dogan, P. King, A.D. Rollett,
$ J. Phase Equilib. Diffus., 30, 578-86(2009).
$
$ Checked against paper. Checked at 6000 K.
$
 PAR  L(LIQUID,CR,Y;0),,                +32000;,,                     N 09Cha !
 PAR  L(LIQUID,CR,Y;1),,                +8500;,,                      N 09Cha !
$
 PAR  L(BCC_A2,CR,Y:VA;0),,             +69000;,,                     N 09Cha !
$ Sign for the subregular interaction misprinted in the paper
 PAR  L(BCC_A2,CR,Y:VA;1),,             +14000;,,                     N 09Cha !
$
 PAR  L(HCP_A3,CR,Y:VA;0),,             +63000;,,                     N 09Cha !
$
$ Metastable
$
 PAR  L(FCC_A1,CR,Y:VA;0),,             +63000;,,                     N Same !
$ ------------------------------------------------------------------------------
$
$
 LIST-OF-REFERENCE
 NUMBER  SOURCE
  Null   'Unknown source'
  Same   'Same or similar interaction as in the corresponding stable phase'
  REFLAV 'Laves phase convention: G(LAVES,X:X)=+3*GHSERXX+15000'
  Frie2  'Suzana Fries and Leo Lukas, unpublished,
          SGTE unary database V.4.1, 1999; Y'
  91Din  'A.T. Dinsdale, Calphad, 15, 317-425(1991).'
  95She3 'H. Shen, W. Zhang, G. Liu, R. Wang, Z. Du, Report F-95-03,
          University of Science and Technology, Beijing, May 1995,
          SGTE unary database V.3.0, 1996; Y'
  09Cha  'W. Chan, C. Gao, O.N. Dogan, P. King, A.D. Rollett,
          J. Phase Equilib. Diffus., 30, 578-86(2009); Cr-Y'
!
