Repository: orchid-calphad/orchid-project.org

# orchid-project.org

Website and released data of **ORCHID** (Open Repository for CALPHAD Hypotheses, Intelligence, and Discovery),
served by GitHub Pages at https://orchid-project.org. Releases are archived on Zenodo (one DOI per version).

- `index.html`, `catalog/`, `best-practices.html` — static, self-contained pages (generated in the ORCHID tooling).
- `data/` — released data: catalog, redistributable TDB files, convex hulls. Licences: `data/LICENSES.md`, `data/NOTICE.md`.
- `llms.txt`, `data/croissant.json`, `CITATION.cff`, `.zenodo.json` — machine-readable metadata.

Only data with clear redistribution rights are published.

File: data/databases/sgte-binary/CrY-21Wan.tdb
$
$ Database for Cr-Y from Y. Wang et al. 2021.
$
$ Y. Wang, M. Ostrowska, G. Cacciamani, Calphad, 72, 102214(2021).
$
$ Dataset created 2021.06.06 by Bengt Hallstedt.
$
$ Minor modification (bcc) of 09Cha.
$
$ There are no parameters in the paper. They are taken from a supplemental tdb.
$
$ ------------------------------------------------------------------------------
 TEMP-LIM 298.15 6000.00 !
$
$ELEMENT NAME  REF. STATE               ATOMIC MASS H298-H0    S298    !
$
 ELEMENT VA   VACUUM                      0.0          0.0      0.0    ! 
 ELEMENT CR   BCC_A2                     51.996     4050.0     23.5429 ! 
 ELEMENT Y    HCP_A3                     88.9059    5983.457   44.7875 ! 
$ ------------------------------------------------------------------------------
$ Phase definitions
$
 PHASE LIQUID:L % 1 1 !
 CONST LIQUID:L : CR Y : !
$
$ Fcc (cF4, Fm-3m) and MeX (cF8, Fm-3m)
$
 PHASE FCC_A1 %A 2 1 1 !
 CONST FCC_A1 : CR Y : VA : !
$
$ Bcc (cI2, Im-3m)
$
 PHASE BCC_A2 %B 2 1 3 !
 CONST BCC_A2 : CR Y : VA : !
$
$ Hcp (hP2, P6_3/mmc) and Me2X (NiAs-type, hP4, P6_3/mmc, B8_1)
$
 PHASE HCP_A3 %A 2 1 0.5 !
 CONST HCP_A3 : CR Y : VA : !
$ ------------------------------------------------------------------------------
$ Defaults
$
 DEFINE-SYSTEM-DEFAULT ELEMENT 2 !
 DEFAULT-COM DEFINE_SYSTEM_ELEMENT VA !
 TYPE-DEF % SEQ * !
 TYPE-DEF A GES AMEND_PHASE_DESCRIPTION @ MAGNETIC -3 0.28 !
 TYPE-DEF B GES AMEND_PHASE_DESCRIPTION @ MAGNETIC -1 0.4 !
 FUNCTION ZERO      298.15  0;                                         6000 N !
 FUNCTION UN_ASS    298.15  0;                                         6000 N !
 FUNCTION R         298.15  +8.31451;                                  6000 N !
$ ------------------------------------------------------------------------------
$ Element data
$ ------------------------------------------------------------------------------
$ Cr
$
 PAR  G(BCC_A2,CR:VA),,                 +GHSERCR;,,                   N 91Din !
 PAR  TC(BCC_A2,CR:VA),,                 -311.50;,,                   N 91Din !
 PAR  BM(BCC_A2,CR:VA),,                   -0.008;,,                  N 91Din !
 PAR  G(FCC_A1,CR:VA),,                 +GHSERCR+7284+0.163*T;,,      N 91Din !
 PAR  TC(FCC_A1,CR:VA),,                -1109.00;,,                   N 91Din !
 PAR  BM(FCC_A1,CR:VA),,                   -2.46;,,                   N 91Din !
 PAR  G(HCP_A3,CR:VA),,                 +GHSERCR+4438;,,              N 91Din !
 PAR  TC(HCP_A3,CR:VA),,                -1109.00;,,                   N 91Din !
 PAR  BM(HCP_A3,CR:VA),,                   -2.46;,,                   N 91Din !
$PAR  G(CBCC_A12,CR:VA),,               +GHSERCR+11087+2.7196*T;,,    N 91Din !
$PAR  G(CUB_A13,CR:VA),,                +GHSERCR+15899+0.6276*T;,,    N 91Din !
 PAR  G(LIQUID,CR),,                    +GLIQCR;,,                    N 91Din !
$
 FUNCTION GHSERCR   298.15  -8856.94+157.48*T-26.908*T*LN(T)
       +0.00189435*T**2-1.47721E-06*T**3+139250*T**(-1);
      2180.00  Y  -34869.344+344.18*T-50*T*LN(T)-2.88526E+32*T**(-9);
      6000.00  N !
 FUNCTION GLIQCR    298.15  +24339.955-11.420225*T+GHSERCR+2.37615E-21*T**7;
      2180.00  Y  -16459.984+335.616316*T-50*T*LN(T);
      6000.00  N !
 FUNCTION GFCCCR    298.15  +GHSERCR+7284+0.163*T;                     6000 N !
$ ------------------------------------------------------------------------------
$ Y
$
$ HCP_A3, BCC_A2 and LIQUID revised in unary 3.0
$ FCC_A1 added in unary 4.1
$
 PAR  G(HCP_A3,Y:VA)            100.00  +GHSERYY;                3700 N 95She3 !
 PAR  G(BCC_A2,Y:VA)            100.00  +GBCCYY;                 3700 N 95She3 !
 PAR  G(FCC_A1,Y:VA)            100.00  +GHSERYY+6000;           3700 N Frie2 !
 PAR  G(LIQUID,Y)               100.00  +GLIQYY;                 3700 N 95She3 !
$
 FUNCTION GHSERYY   100.00  -8011.09379+128.572856*T-25.6656992*T*LN(T)
       -0.00175716414*T**2-4.17561786E-07*T**3+26911.509*T**(-1);
      1000.00  Y  -7179.74574+114.497104*T-23.4941827*T*LN(T)
       -0.0038211802*T**2-8.2534534E-08*T**3;
      1795.15  Y  -67480.7761+382.124727*T-56.9527111*T*LN(T)
       +0.00231774379*T**2-7.22513088E-08*T**3+18077162.6*T**(-1);
      3700.00  N !
 FUNCTION GBCCYY    100.00  -833.658863+123.667346*T-25.5832578*T*LN(T)
       -0.00237175965*T**2+9.10372497E-09*T**3+27340.0687*T**(-1);
      1000.00  Y  -1297.79829+134.528352*T-27.3038477*T*LN(T)
       -5.41757644E-04*T**2-3.05012175E-07*T**3;
      1795.15  Y  +15389.4975+0.981325399*T-8.88296647*T*LN(T)
       -0.00904576576*T**2+4.02944768E-07*T**3-2542575.96*T**(-1);
      3700.00  N !
 FUNCTION GLIQYY    100.00  +2098.50738+119.41873*T-24.6467508*T*LN(T)
       -0.00347023463*T**2-8.12981167E-07*T**3+23713.7332*T**(-1);
      1000.00  Y  +7386.44846+19.4520171*T-9.0681627*T*LN(T)
       -0.0189533369*T**2+1.7595327E-06*T**3;
      1795.15  Y  -12976.5957+257.400783*T-43.0952*T*LN(T);
      3700.00  N !
$ ------------------------------------------------------------------------------
$ Binary system
$
$ Y. Wang, M. Ostrowska, G. Cacciamani, Calphad, 72, 102214(2021).
$
$ Checked against paper and author's tdb. Checked at 6000 K.
$
$ Minor modification (bcc) of 09Cha.
$
$ There are no parameters in the paper. They are taken from a supplemental tdb.
$
 PAR  L(LIQUID,CR,Y;0),,                +32000;,,                     N 09Cha !
 PAR  L(LIQUID,CR,Y;1),,                +8500;,,                      N 09Cha !
$
 PAR  L(BCC_A2,CR,Y:VA;0),,             +69000;,,                     N 09Cha !
 PAR  L(BCC_A2,CR,Y:VA;1),,             +10000;,,                     N 21Wan !
$
 PAR  L(HCP_A3,CR,Y:VA;0),,             +63000;,,                     N 09Cha !
$
$ Metastable
$
 PAR  L(FCC_A1,CR,Y:VA;0),,             +10000;,,                     N 21Wan !
$ ------------------------------------------------------------------------------
$
$
 LIST-OF-REFERENCE
 NUMBER  SOURCE
  Null   'Unknown source'
  Same   'Same or similar interaction as in the corresponding stable phase'
  REFLAV 'Laves phase convention: G(LAVES,X:X)=+3*GHSERXX+15000'
  Frie2  'Suzana Fries and Leo Lukas, unpublished,
          SGTE unary database V.4.1, 1999; Y'
  91Din  'A.T. Dinsdale, Calphad, 15, 317-425(1991).'
  95She3 'H. Shen, W. Zhang, G. Liu, R. Wang, Z. Du, Report F-95-03,
          University of Science and Technology, Beijing, May 1995,
          SGTE unary database V.3.0, 1996; Y'
  09Cha  'W. Chan, C. Gao, O.N. Dogan, P. King, A.D. Rollett,
          J. Phase Equilib. Diffus., 30, 578-86(2009); Cr-Y'
  21Wan  'Y. Wang, M. Ostrowska, G. Cacciamani, Calphad, 72, 102214(2021); Cr-Y'
!

File: data/databases/sgte-binary/CrZn-03Reu-LB.tdb
$
$ Database for Cr-Zn from G. Reumont and P. Perrot 2003 (included in LB Vol. 2).
$
$ G. Reumont, P. Perrot, J. Phase Equilib., 24, 50-54(2003).
$
$ Dataset created 2015.05.17 by Bengt Hallstedt.
$ 2020.10.16: Modified for use with GES6.
$
$ ------------------------------------------------------------------------------
 TEMP-LIM 298.15 6000.00 !
$
$ELEMENT NAME  REF. STATE               ATOMIC MASS H298-H0    S298    !
$
 ELEMENT VA   VACUUM                      0.0          0.0      0.0    ! 
 ELEMENT CR   BCC_A2                     51.996     4050.0     23.5429 ! 
 ELEMENT ZN   HCP_A3                     65.38      5657.0     41.63   ! 
$ ------------------------------------------------------------------------------
$ Phase definitions
$
 PHASE LIQUID:L % 1 1 !
 CONST LIQUID:L : CR ZN : !
$
$ Fcc (cF4, Fm-3m) and MeX (cF8, Fm-3m)
$
 PHASE FCC_A1 %A 2 1 1 !
 CONST FCC_A1 : CR ZN : VA : !
$
$ Bcc (cI2, Im-3m)
$
 PHASE BCC_A2 %B 2 1 3 !
 CONST BCC_A2 : CR% ZN : VA : !
$
$ Hcp (hP2, P6_3/mmc) and Me2X (NiAs-type, hP4, P6_3/mmc, B8_1)
$
 PHASE HCP_A3 %A 2 1 0.5 !
 CONST HCP_A3 : CR ZN% : VA : !
$
$ Pearson m**
$
 PHASE CRZN13 % 2 1 13 !
 CONST CRZN13 : CR : ZN : !
$
$ Prototype Au2.5Cr7.5Zn90 (cF548, F-43m)
$
 PHASE CRZN17 % 2 1 17 !
 CONST CRZN17 : CR : ZN : !
$ ------------------------------------------------------------------------------
$ Defaults
$
 DEFINE-SYSTEM-DEFAULT ELEMENT 2 !
 DEFAULT-COM DEFINE_SYSTEM_ELEMENT VA !
 TYPE-DEF % SEQ * !
 TYPE-DEF A GES AMEND_PHASE_DESCRIPTION @ MAGNETIC -3 0.28 !
 TYPE-DEF B GES AMEND_PHASE_DESCRIPTION @ MAGNETIC -1 0.4 !
 FUNCTION ZERO      298.15  0;                                         6000 N !
 FUNCTION UN_ASS    298.15  0;                                         6000 N !
 FUNCTION R         298.15  +8.31451;                                  6000 N !
$ ------------------------------------------------------------------------------
$ Element data
$ ------------------------------------------------------------------------------
$ Cr
$
 PAR  G(BCC_A2,CR:VA),,                 +GHSERCR;,,                   N 91Din !
 PAR  TC(BCC_A2,CR:VA),,                 -311.50;,,                   N 91Din !
 PAR  BM(BCC_A2,CR:VA),,                   -0.008;,,                  N 91Din !
 PAR  G(FCC_A1,CR:VA),,                 +GHSERCR+7284+0.163*T;,,      N 91Din !
 PAR  TC(FCC_A1,CR:VA),,                -1109.00;,,                   N 91Din !
 PAR  BM(FCC_A1,CR:VA),,                   -2.46;,,                   N 91Din !
 PAR  G(HCP_A3,CR:VA),,                 +GHSERCR+4438;,,              N 91Din !
 PAR  TC(HCP_A3,CR:VA),,                -1109.00;,,                   N 91Din !
 PAR  BM(HCP_A3,CR:VA),,                   -2.46;,,                   N 91Din !
$PAR  G(CUB_A13,CR:VA),,                +GHSERCR+15899+0.6276*T;,,    N 91Din !
$PAR  G(CBCC_A12,CR:VA),,               +GHSERCR+11087+2.7196*T;,,    N 91Din !
 PAR  G(LIQUID,CR),,                    +GLIQCR;,,                    N 91Din !
$
 FUNCTION GHSERCR   298.15  -8856.94+157.48*T-26.908*T*LN(T)
       +0.00189435*T**2-1.47721E-06*T**3+139250*T**(-1);
      2180.00  Y  -34869.344+344.18*T-50*T*LN(T)-2.88526E+32*T**(-9);
      6000.00  N !
 FUNCTION GLIQCR    298.15  +24339.955-11.420225*T+GHSERCR+2.37615E-21*T**7;
      2180.00  Y  -16459.984+335.616316*T-50*T*LN(T);
      6000.00  N !
 FUNCTION GFCCCR    298.15  +GHSERCR+7284+0.163*T;                     6000 N !
$ ------------------------------------------------------------------------------
$ Zn
$
$ BCT_A5 and DIAMOND_A4 added in unary 3.0
$ HCP_A3 revised in unary 4.1 (due to introduction of HCP_ZN)
$ RHOMBOHEDRAL_A7 and TETRAGONAL_A6 added in unary 4.1
$ TETRAGONAL_A6 revised in unary 4.4
$ CBCC_A12 and CUB_A13 added in unary 4.4
$ HCP_A3 and LIQUID modified in unary 5.0 (melting T and coefficients adjusted)
$ RHOMBO_A10 added in unary 5.0
$
$ Pure Zn restored as HCP_A3
$
 PAR  G(HCP_A3,ZN:VA),,                 +GHSERZN;                1700 N 91Din !
$PAR  G(HCP_A3,ZN:VA),,                 +GHSERZN
$            +2969.82-1.56968*T;                                 1700 N 93Kow !
 PAR  G(FCC_A1,ZN:VA),,                 +GHSERZN
             +2969.82-1.56968*T;                                 1700 N 91Din !
 PAR  G(BCC_A2,ZN:VA),,                 +GHSERZN
             +2886.96-2.5104*T;                                  1700 N 91Din !
$PAR  G(DIAMOND_A4,ZN),,                +GHSERZN+30*T;           1700 N SGCOST !
$PAR  G(BCT_A5,ZN),,                    +GHSERZN
$            +2886.96-2.5104*T;                                  1700 N SGCOST !
$PAR  G(TETRAGONAL_A6,ZN),,             +GHSERZN+4184;           1700 N 96Lee !
$PAR  G(TETRAGONAL_A6,ZN),,             +GHSERZN
$            +2886.96-2.5104*T;                                  1700 N 99SGUN !
$PAR  G(RHOMBOHEDRAL_A7,ZN),,           +GHSERZN+2300+11.5*T;    1700 N 99SGUN !
$PAR  G(RHOMBO_A10,ZN),,                +GLIQZN-2000+10*T;       1700 N 98Han !
$PAR  G(CBCC_A12,ZN:VA),,               +GHSERZN+2000;           1700 N 01Mie !
$PAR  G(CUB_A13,ZN:VA),,                +GHSERZN+2000;           1700 N 01Mie !
 PAR  G(LIQUID,ZN),,                    +GLIQZN;                 1700 N 91Din !
$
 FUNCTION GHSERZN   298.15  -7285.787+118.470069*T-23.701314*T*LN(T)
       -0.001712034*T**2-1.264963E-06*T**3;
       692.677 Y  -11070.546+172.345644*T-31.38*T*LN(T)+4.7047E+26*T**(-9);
      1700.00  N !
 FUNCTION GLIQZN    298.15  +7157.222-10.29305*T+GHSERZN-3.58949E-19*T**7;
       692.677 Y  -3620.385+161.60854*T-31.38*T*LN(T);
      1700.00  N !
 FUNCTION GBCCZN    298.15  +GHSERZN+2886.96-2.5104*T;                 6000 N !
$ ------------------------------------------------------------------------------
$ Binary system
$
$ From from G. Reumont and P. Perrot 2003 (included in LB Vol. 2)
$
$ G. Reumont, P. Perrot, J. Phase Equilib., 24, 50-54(2003).
$
$ Checked against LB and paper. Checked at 6000 K.
$
 PAR  L(LIQUID,CR,ZN;0),,               +4528;,,                      N 03Reu !
 PAR  L(LIQUID,CR,ZN;1),,               -1000;,,                      N 03Reu !
$
 PAR  L(BCC_A2,CR,ZN:VA;0),,            +80*T;,,                      N 98Ans !
 PAR  L(HCP_A3,CR,ZN:VA;0),,            +80*T;,,                      N 98Ans !
$
 PAR  G(CRZN13,CR:ZN),,                 +GHSERCR+13*GHSERZN
             -8330-3.948*T;,,                                         N 03Reu !
 PAR  G(CRZN17,CR:ZN),,                 +GHSERCR+17*GHSERZN
             -8370-6.876*T;,,                                         N 03Reu !
$
$ Metastable
$
 PAR  L(FCC_A1,CR,ZN:VA;0),,            +80*T;,,                      N 98Ans !
$ ------------------------------------------------------------------------------
$
 ASSESSED_SYSTEM
  CR-ZN(TDB -* +LIQ +BCC_A2 +HCP_ZN +CRZN13 +CRZN17 ;P3 TMM:300/2500 *) !
$
$
 LIST-OF-REFERENCE
 NUMBER  SOURCE
  Null   'Unknown source'
  Same   'Same or similar interaction as in the corresponding stable phase'
  COST   'COST 507 database'
  SGCOST 'COST 507 database, SGTE unary database V.3.0, 1996; Al, B, Nd, Ti, Zn'
  91Din  'A.T. Dinsdale, Calphad, 15, 317-425(1991).'
  93Kow  'M. Kowalski, P.J. Spencer, J. Phase Equilib., 14, 432-38 (1993),
          SGTE unary database V.4.1, 1999; Zn'
  96Lee  'B.-J. Lee, Calphad, 20, 471-80(1996)
          SGTE unary database V.4.4, 2001; Zn'
  98Ans  'I. Ansara, COST 507, Final report round 2, 1998; Cr-Zn'
  98Han  'S.C. Hansen, Calphad, 22, 359-73(1998),
          SGTE unary database V.5.0, 2009; Zn'
  99SGUN 'SGTE unary database V.4.1, 1999.'
  01Mie  'J. Miettinen, Calphad, 25, 43-58(2001),
          SGTE unary database V.4.4, 2001; Sn, Zn'
  03Reu  'G. Reumont, P. Perrot, J. Phase Equilib., 24, 50-54(2003); Cr-Zn'
!

File: data/databases/sgte-binary/CrZn-10Su.tdb
$
$ Database for Cr-Zn from X. Su et al. 2010.
$
$ X. Su, Y. Liu, D.Y.H. Liu, J.-C. Tedenac, F. Yin, J. Wang,
$ J. Alloys Compd., 496, 159-63(2010).
$
$ Dataset created 2020.10.16 by Bengt Hallstedt.
$
$ CrZn13 is not considered to be a stable phase.
$
$ ------------------------------------------------------------------------------
 TEMP-LIM 298.15 6000.00 !
$
$ELEMENT NAME  REF. STATE               ATOMIC MASS H298-H0    S298    !
$
 ELEMENT VA   VACUUM                      0.0          0.0      0.0    ! 
 ELEMENT CR   BCC_A2                     51.996     4050.0     23.5429 ! 
 ELEMENT ZN   HCP_A3                     65.38      5657.0     41.63   ! 
$ ------------------------------------------------------------------------------
$ Phase definitions
$
 PHASE LIQUID:L % 1 1 !
 CONST LIQUID:L : CR ZN : !
$
$ Fcc (cF4, Fm-3m) and MeX (cF8, Fm-3m)
$
 PHASE FCC_A1 %A 2 1 1 !
 CONST FCC_A1 : CR ZN : VA : !
$
$ Bcc (cI2, Im-3m)
$
 PHASE BCC_A2 %B 2 1 3 !
 CONST BCC_A2 : CR% ZN : VA : !
$
$ Hcp (hP2, P6_3/mmc) and Me2X (NiAs-type, hP4, P6_3/mmc, B8_1)
$
 PHASE HCP_A3 %A 2 1 0.5 !
 CONST HCP_A3 : CR ZN% : VA : !
$
$ Prototype Au2.5Cr7.5Zn90 (cF548, F-43m, 216)
$
 PHASE CRZN17 % 2 1 17 !
 CONST CRZN17 : CR : ZN : !
$ ------------------------------------------------------------------------------
$ Defaults
$
 DEFINE-SYSTEM-DEFAULT ELEMENT 2 !
 DEFAULT-COM DEFINE_SYSTEM_ELEMENT VA !
 TYPE-DEF % SEQ * !
 TYPE-DEF A GES AMEND_PHASE_DESCRIPTION @ MAGNETIC -3 0.28 !
 TYPE-DEF B GES AMEND_PHASE_DESCRIPTION @ MAGNETIC -1 0.4 !
 FUNCTION ZERO      298.15  0;                                         6000 N !
 FUNCTION UN_ASS    298.15  0;                                         6000 N !
 FUNCTION R         298.15  +8.31451;                                  6000 N !
$ ------------------------------------------------------------------------------
$ Element data
$ ------------------------------------------------------------------------------
$ Cr
$
 PAR  G(BCC_A2,CR:VA),,                 +GHSERCR;,,                   N 91Din !
 PAR  TC(BCC_A2,CR:VA),,                 -311.50;,,                   N 91Din !
 PAR  BM(BCC_A2,CR:VA),,                   -0.008;,,                  N 91Din !
 PAR  G(FCC_A1,CR:VA),,                 +GHSERCR+7284+0.163*T;,,      N 91Din !
 PAR  TC(FCC_A1,CR:VA),,                -1109.00;,,                   N 91Din !
 PAR  BM(FCC_A1,CR:VA),,                   -2.46;,,                   N 91Din !
 PAR  G(HCP_A3,CR:VA),,                 +GHSERCR+4438;,,              N 91Din !
 PAR  TC(HCP_A3,CR:VA),,                -1109.00;,,                   N 91Din !
 PAR  BM(HCP_A3,CR:VA),,                   -2.46;,,                   N 91Din !
$PAR  G(CUB_A13,CR:VA),,                +GHSERCR+15899+0.6276*T;,,    N 91Din !
$PAR  G(CBCC_A12,CR:VA),,               +GHSERCR+11087+2.7196*T;,,    N 91Din !
 PAR  G(LIQUID,CR),,                    +GLIQCR;,,                    N 91Din !
$
 FUNCTION GHSERCR   298.15  -8856.94+157.48*T-26.908*T*LN(T)
       +0.00189435*T**2-1.47721E-06*T**3+139250*T**(-1);
      2180.00  Y  -34869.344+344.18*T-50*T*LN(T)-2.88526E+32*T**(-9);
      6000.00  N !
 FUNCTION GLIQCR    298.15  +24339.955-11.420225*T+GHSERCR+2.37615E-21*T**7;
      2180.00  Y  -16459.984+335.616316*T-50*T*LN(T);
      6000.00  N !
 FUNCTION GFCCCR    298.15  +GHSERCR+7284+0.163*T;                     6000 N !
$ ------------------------------------------------------------------------------
$ Zn
$
$ BCT_A5 and DIAMOND_A4 added in unary 3.0
$ HCP_A3 revised in unary 4.1 (due to introduction of HCP_ZN)
$ RHOMBOHEDRAL_A7 and TETRAGONAL_A6 added in unary 4.1
$ TETRAGONAL_A6 revised in unary 4.4
$ CBCC_A12 and CUB_A13 added in unary 4.4
$ HCP_A3 and LIQUID modified in unary 5.0 (melting T and coefficients adjusted)
$ RHOMBO_A10 added in unary 5.0
$
$ Pure Zn restored as HCP_A3
$
 PAR  G(HCP_A3,ZN:VA),,                 +GHSERZN;                1700 N 91Din !
$PAR  G(HCP_A3,ZN:VA),,                 +GHSERZN
$            +2969.82-1.56968*T;                                 1700 N 93Kow !
 PAR  G(FCC_A1,ZN:VA),,                 +GHSERZN
             +2969.82-1.56968*T;                                 1700 N 91Din !
 PAR  G(BCC_A2,ZN:VA),,                 +GHSERZN
             +2886.96-2.5104*T;                                  1700 N 91Din !
$PAR  G(DIAMOND_A4,ZN),,                +GHSERZN+30*T;           1700 N SGCOST !
$PAR  G(BCT_A5,ZN),,                    +GHSERZN
$            +2886.96-2.5104*T;                                  1700 N SGCOST !
$PAR  G(TETRAGONAL_A6,ZN),,             +GHSERZN+4184;           1700 N 96Lee !
$PAR  G(TETRAGONAL_A6,ZN),,             +GHSERZN
$            +2886.96-2.5104*T;                                  1700 N 99SGUN !
$PAR  G(RHOMBOHEDRAL_A7,ZN),,           +GHSERZN+2300+11.5*T;    1700 N 99SGUN !
$PAR  G(RHOMBO_A10,ZN),,                +GLIQZN-2000+10*T;       1700 N 98Han !
$PAR  G(CBCC_A12,ZN:VA),,               +GHSERZN+2000;           1700 N 01Mie !
$PAR  G(CUB_A13,ZN:VA),,                +GHSERZN+2000;           1700 N 01Mie !
 PAR  G(LIQUID,ZN),,                    +GLIQZN;                 1700 N 91Din !
$
 FUNCTION GHSERZN   298.15  -7285.787+118.470069*T-23.701314*T*LN(T)
       -0.001712034*T**2-1.264963E-06*T**3;
       692.677 Y  -11070.546+172.345644*T-31.38*T*LN(T)+4.7047E+26*T**(-9);
      1700.00  N !
 FUNCTION GLIQZN    298.15  +7157.222-10.29305*T+GHSERZN-3.58949E-19*T**7;
       692.677 Y  -3620.385+161.60854*T-31.38*T*LN(T);
      1700.00  N !
 FUNCTION GBCCZN    298.15  +GHSERZN+2886.96-2.5104*T;                 6000 N !
$ ------------------------------------------------------------------------------
$ Binary system
$
$ X. Su, Y. Liu, D.Y.H. Liu, J.-C. Tedenac, F. Yin, J. Wang,
$ J. Alloys Compd., 496, 159-63(2010).
$
$ Checked against paper. Checked at 6000 K.
$
$ CrZn13 is not considered to be a stable phase.
$
 PAR  L(LIQUID,CR,ZN;0),,               +25985-3.2956*T;,,            N 10Su !
$
 PAR  L(BCC_A2,CR,ZN:VA;0),,            -520+32.216*T;,,              N 10Su !
 PAR  L(HCP_A3,CR,ZN:VA;0),,            +100000;,,                    N 10Su !
$
 PAR  G(CRZN17,CR:ZN),,                 +GHSERCR+17*GHSERZN
             -10757.34+3.58578*T;,,                                   N 10Su !
$
$ Metastable
$
 PAR  L(FCC_A1,CR,ZN:VA;0),,            +100000;,,                    N Same !
$ ------------------------------------------------------------------------------
$
 ASSESSED_SYSTEM
  CR-ZN(TDB -* +LIQ +BCC_A2 +HCP_ZN +CRZN17 ;P3 TMM:300/2500 *) !
$
$
 LIST-OF-REFERENCE
 NUMBER  SOURCE
  Null   'Unknown source'
  Same   'Same or similar interaction as in the corresponding stable phase'
  COST   'COST 507 database'
  SGCOST 'COST 507 database, SGTE unary database V.3.0, 1996; Al, B, Nd, Ti, Zn'
  91Din  'A.T. Dinsdale, Calphad, 15, 317-425(1991).'
  93Kow  'M. Kowalski, P.J. Spencer, J. Phase Equilib., 14, 432-38 (1993),
          SGTE unary database V.4.1, 1999; Zn'
  96Lee  'B.-J. Lee, Calphad, 20, 471-80(1996)
          SGTE unary database V.4.4, 2001; Zn'
  98Han  'S.C. Hansen, Calphad, 22, 359-73(1998),
          SGTE unary database V.5.0, 2009; Zn'
  99SGUN 'SGTE unary database V.4.1, 1999.'
  01Mie  'J. Miettinen, Calphad, 25, 43-58(2001),
          SGTE unary database V.4.4, 2001; Sn, Zn'
  10Su   'X. Su, Y. Liu, D.Y.H. Liu, J.-C. Tedenac, F. Yin, J. Wang,
          J. Alloys Compd., 496, 159-63(2010); Cr-Zn'
!

File: data/databases/sgte-binary/CrZn-98Ans.tdb
$
$ Database for Cr-Zn from I. Ansara 1998.
$
$ I. Ansara, COST 507, Final report round 2, 1998.
$
$ Dataset created 2015.05.17 by Bengt Hallstedt.
$ 2020.10.16: Modified for use with GES6.
$
$ ------------------------------------------------------------------------------
 TEMP-LIM 298.15 6000.00 !
$
$ELEMENT NAME  REF. STATE               ATOMIC MASS H298-H0    S298    !
$
 ELEMENT VA   VACUUM                      0.0          0.0      0.0    ! 
 ELEMENT CR   BCC_A2                     51.996     4050.0     23.5429 ! 
 ELEMENT ZN   HCP_A3                     65.38      5657.0     41.63   ! 
$ ------------------------------------------------------------------------------
$ Phase definitions
$
 PHASE LIQUID:L % 1 1 !
 CONST LIQUID:L : CR ZN : !
$
$ Fcc (cF4, Fm-3m) and MeX (cF8, Fm-3m)
$
 PHASE FCC_A1 %A 2 1 1 !
 CONST FCC_A1 : CR ZN : VA : !
$
$ Bcc (cI2, Im-3m)
$
 PHASE BCC_A2 %B 2 1 3 !
 CONST BCC_A2 : CR% ZN : VA : !
$
$ Hcp (hP2, P6_3/mmc) and Me2X (NiAs-type, hP4, P6_3/mmc, B8_1)
$
 PHASE HCP_A3 %A 2 1 0.5 !
 CONST HCP_A3 : CR ZN% : VA : !
$
$ Pearson m**
$
 PHASE CRZN13 % 2 1 13 !
 CONST CRZN13 : CR : ZN : !
$
$ Prototype Au2.5Cr7.5Zn90 (cF548, F-43m)
$
 PHASE CRZN17 % 2 1 17 !
 CONST CRZN17 : CR : ZN : !
$ ------------------------------------------------------------------------------
$ Defaults
$
 DEFINE-SYSTEM-DEFAULT ELEMENT 2 !
 DEFAULT-COM DEFINE_SYSTEM_ELEMENT VA !
 TYPE-DEF % SEQ * !
 TYPE-DEF A GES AMEND_PHASE_DESCRIPTION @ MAGNETIC -3 0.28 !
 TYPE-DEF B GES AMEND_PHASE_DESCRIPTION @ MAGNETIC -1 0.4 !
 FUNCTION ZERO      298.15  0;                                         6000 N !
 FUNCTION UN_ASS    298.15  0;                                         6000 N !
 FUNCTION R         298.15  +8.31451;                                  6000 N !
$ ------------------------------------------------------------------------------
$ Element data
$ ------------------------------------------------------------------------------
$ Cr
$
 PAR  G(BCC_A2,CR:VA),,                 +GHSERCR;,,                   N 91Din !
 PAR  TC(BCC_A2,CR:VA),,                 -311.50;,,                   N 91Din !
 PAR  BM(BCC_A2,CR:VA),,                   -0.008;,,                  N 91Din !
 PAR  G(FCC_A1,CR:VA),,                 +GHSERCR+7284+0.163*T;,,      N 91Din !
 PAR  TC(FCC_A1,CR:VA),,                -1109.00;,,                   N 91Din !
 PAR  BM(FCC_A1,CR:VA),,                   -2.46;,,                   N 91Din !
 PAR  G(HCP_A3,CR:VA),,                 +GHSERCR+4438;,,              N 91Din !
 PAR  TC(HCP_A3,CR:VA),,                -1109.00;,,                   N 91Din !
 PAR  BM(HCP_A3,CR:VA),,                   -2.46;,,                   N 91Din !
$PAR  G(CUB_A13,CR:VA),,                +GHSERCR+15899+0.6276*T;,,    N 91Din !
$PAR  G(CBCC_A12,CR:VA),,               +GHSERCR+11087+2.7196*T;,,    N 91Din !
 PAR  G(LIQUID,CR),,                    +GLIQCR;,,                    N 91Din !
$
 FUNCTION GHSERCR   298.15  -8856.94+157.48*T-26.908*T*LN(T)
       +0.00189435*T**2-1.47721E-06*T**3+139250*T**(-1);
      2180.00  Y  -34869.344+344.18*T-50*T*LN(T)-2.88526E+32*T**(-9);
      6000.00  N !
 FUNCTION GLIQCR    298.15  +24339.955-11.420225*T+GHSERCR+2.37615E-21*T**7;
      2180.00  Y  -16459.984+335.616316*T-50*T*LN(T);
      6000.00  N !
 FUNCTION GFCCCR    298.15  +GHSERCR+7284+0.163*T;                     6000 N !
$ ------------------------------------------------------------------------------
$ Zn
$
$ BCT_A5 and DIAMOND_A4 added in unary 3.0
$ HCP_A3 revised in unary 4.1 (due to introduction of HCP_ZN)
$ RHOMBOHEDRAL_A7 and TETRAGONAL_A6 added in unary 4.1
$ TETRAGONAL_A6 revised in unary 4.4
$ CBCC_A12 and CUB_A13 added in unary 4.4
$ HCP_A3 and LIQUID modified in unary 5.0 (melting T and coefficients adjusted)
$ RHOMBO_A10 added in unary 5.0
$
$ Pure Zn restored as HCP_A3
$
 PAR  G(HCP_A3,ZN:VA),,                 +GHSERZN;                1700 N 91Din !
$PAR  G(HCP_A3,ZN:VA),,                 +GHSERZN
$            +2969.82-1.56968*T;                                 1700 N 93Kow !
 PAR  G(FCC_A1,ZN:VA),,                 +GHSERZN
             +2969.82-1.56968*T;                                 1700 N 91Din !
 PAR  G(BCC_A2,ZN:VA),,                 +GHSERZN
             +2886.96-2.5104*T;                                  1700 N 91Din !
$PAR  G(DIAMOND_A4,ZN),,                +GHSERZN+30*T;           1700 N SGCOST !
$PAR  G(BCT_A5,ZN),,                    +GHSERZN
$            +2886.96-2.5104*T;                                  1700 N SGCOST !
$PAR  G(TETRAGONAL_A6,ZN),,             +GHSERZN+4184;           1700 N 96Lee !
$PAR  G(TETRAGONAL_A6,ZN),,             +GHSERZN
$            +2886.96-2.5104*T;                                  1700 N 99SGUN !
$PAR  G(RHOMBOHEDRAL_A7,ZN),,           +GHSERZN+2300+11.5*T;    1700 N 99SGUN !
$PAR  G(RHOMBO_A10,ZN),,                +GLIQZN-2000+10*T;       1700 N 98Han !
$PAR  G(CBCC_A12,ZN:VA),,               +GHSERZN+2000;           1700 N 01Mie !
$PAR  G(CUB_A13,ZN:VA),,                +GHSERZN+2000;           1700 N 01Mie !
 PAR  G(LIQUID,ZN),,                    +GLIQZN;                 1700 N 91Din !
$
 FUNCTION GHSERZN   298.15  -7285.787+118.470069*T-23.701314*T*LN(T)
       -0.001712034*T**2-1.264963E-06*T**3;
       692.677 Y  -11070.546+172.345644*T-31.38*T*LN(T)+4.7047E+26*T**(-9);
      1700.00  N !
 FUNCTION GLIQZN    298.15  +7157.222-10.29305*T+GHSERZN-3.58949E-19*T**7;
       692.677 Y  -3620.385+161.60854*T-31.38*T*LN(T);
      1700.00  N !
 FUNCTION GBCCZN    298.15  +GHSERZN+2886.96-2.5104*T;                 6000 N !
$ ------------------------------------------------------------------------------
$ Binary system
$
$ I. Ansara, COST 507, Final report round 2, 1998.
$
$ Checked against COST. Checked at 6000 K.
$
 PAR  L(LIQUID,CR,ZN;0),,               +19000;,,                     N 98Ans !
 PAR  L(LIQUID,CR,ZN;1),,               -1000;,,                      N 98Ans !
$
 PAR  L(BCC_A2,CR,ZN:VA;0),,            +80*T;,,                      N 98Ans !
 PAR  L(HCP_A3,CR,ZN:VA;0),,            +80*T;,,                      N 98Ans !
$
 PAR  G(CRZN13,CR:ZN),,                 +GHSERCR+13*GHSERZN-9800;,,   N 98Ans !
 PAR  G(CRZN17,CR:ZN),,                 +GHSERCR+17*GHSERZN-11700;,,  N 98Ans !
$
$ Metastable
$
 PAR  L(FCC_A1,CR,ZN:VA;0),,            +80*T;,,                      N 98Ans !
$ ------------------------------------------------------------------------------
$
 ASSESSED_SYSTEM
  CR-ZN(TDB -* +LIQ +BCC_A2 +HCP_ZN +CRZN13 +CRZN17 ;P3 TMM:300/2500 *) !
$
$
 LIST-OF-REFERENCE
 NUMBER  SOURCE
  Null   'Unknown source'
  Same   'Same or similar interaction as in the corresponding stable phase'
  COST   'COST 507 database'
  SGCOST 'COST 507 database, SGTE unary database V.3.0, 1996; Al, B, Nd, Ti, Zn'
  91Din  'A.T. Dinsdale, Calphad, 15, 317-425(1991).'
  93Kow  'M. Kowalski, P.J. Spencer, J. Phase Equilib., 14, 432-38 (1993),
          SGTE unary database V.4.1, 1999; Zn'
  96Lee  'B.-J. Lee, Calphad, 20, 471-80(1996)
          SGTE unary database V.4.4, 2001; Zn'
  98Ans  'I. Ansara, COST 507, Final report round 2, 1998; Cr-Zn'
  98Han  'S.C. Hansen, Calphad, 22, 359-73(1998),
          SGTE unary database V.5.0, 2009; Zn'
  99SGUN 'SGTE unary database V.4.1, 1999.'
  01Mie  'J. Miettinen, Calphad, 25, 43-58(2001),
          SGTE unary database V.4.4, 2001; Sn, Zn'
!

File: data/databases/sgte-binary/CrZr-09Pav.tdb
$
$ Database for Cr-Zr from J. Pavlu et al., 2009
$
$ J. Pavlu, J. Vrestal, M. Sob, Calphad, 33, 382-87(2009).
$
$ Dataset created 2011.03.12 by Bengt Hallstedt.
$ 2020.08.14: Modified for use with GES6.
$
$ 3-SL models for C14_LAVES and C36_LAVES. The C15_LAVES model is a standard
$ 2-SL model, but the pure element end members are not standard.
$
$ The modelling of the Laves phases is based on ab initio calculations.
$
$ A few of the invariant equilibria differ by up to 2 K, probably because
$ of changing from fractional to integer number of sites on the LAVES
$ sublattices.
$
$ ------------------------------------------------------------------------------
 TEMP-LIM 298.15 6000.00 !
$
$ELEMENT NAME  REF. STATE               ATOMIC MASS H298-H0    S298    !
$
 ELEMENT VA   VACUUM                      0.0          0.0      0.0    ! 
 ELEMENT CR   BCC_A2                     51.996     4050.0     23.5429 ! 
 ELEMENT ZR   HCP_A3                     91.22      5566.27    39.1809 ! 
$ ------------------------------------------------------------------------------
$ Phase definitions
$
 PHASE LIQUID:L % 1 1 !
 CONST LIQUID:L : CR ZR : !
$
$ Fcc (cF4, Fm-3m) and MeX (cF8, Fm-3m)
$
 PHASE FCC_A1 %A 2 1 1 !
 CONST FCC_A1 : CR ZR : VA : !
$
$ Bcc (cI2, Im-3m)
$
 PHASE BCC_A2 %B 2 1 3 !
 CONST BCC_A2 : CR% ZR% : VA : !
$
$ Hcp (hP2, P6_3/mmc) and Me2X (NiAs-type, hP4, P6_3/mmc, B8_1)
$
 PHASE HCP_A3 %A 2 1 0.5 !
 CONST HCP_A3 : CR ZR% : VA : !
$
$ Prototype MgZn2 (hP12, P6_3/mmc), gamma
$
 PHASE C14_LAVES % 3 2 4 6 !
 CONST C14_LAVES : CR : CR ZR : CR ZR : !
$
$ Prototype Cu2Mg (cF24, Fd-3m), alpha
$
 PHASE C15_LAVES % 2 2 1 !
 CONST C15_LAVES : CR ZR : CR ZR : !
$
$ Prototype MgNi2 (hP24, P6_3/mmc), beta
$
 PHASE C36_LAVES % 3 2 4 6 !
 CONST C36_LAVES : CR : CR ZR : CR ZR : !
$ ------------------------------------------------------------------------------
$ Defaults
$
 DEFINE-SYSTEM-DEFAULT ELEMENT 2 !
 DEFAULT-COM DEFINE_SYSTEM_ELEMENT VA !
 TYPE-DEF % SEQ * !
 TYPE-DEF A GES AMEND_PHASE_DESCRIPTION @ MAGNETIC -3 0.28 !
 TYPE-DEF B GES AMEND_PHASE_DESCRIPTION @ MAGNETIC -1 0.4 !
 FUNCTION ZERO      298.15  0;                                         6000 N !
 FUNCTION UN_ASS    298.15  0;                                         6000 N !
 FUNCTION R         298.15  +8.31451;                                  6000 N !
$ ------------------------------------------------------------------------------
$ Element data
$ ------------------------------------------------------------------------------
$ Cr
$
 PAR  G(BCC_A2,CR:VA),,                 +GHSERCR;,,                   N 91Din !
 PAR  TC(BCC_A2,CR:VA),,                 -311.50;,,                   N 91Din !
 PAR  BM(BCC_A2,CR:VA),,                   -0.008;,,                  N 91Din !
 PAR  G(FCC_A1,CR:VA),,                 +GHSERCR+7284+0.163*T;,,      N 91Din !
 PAR  TC(FCC_A1,CR:VA),,                -1109.00;,,                   N 91Din !
 PAR  BM(FCC_A1,CR:VA),,                   -2.46;,,                   N 91Din !
 PAR  G(HCP_A3,CR:VA),,                 +GHSERCR+4438;,,              N 91Din !
 PAR  TC(HCP_A3,CR:VA),,                -1109.00;,,                   N 91Din !
 PAR  BM(HCP_A3,CR:VA),,                   -2.46;,,                   N 91Din !
$PAR  G(CUB_A13,CR:VA),,                +GHSERCR+15899+0.6276*T;,,    N 91Din !
$PAR  G(CBCC_A12,CR:VA),,               +GHSERCR+11087+2.7196*T;,,    N 91Din !
 PAR  G(LIQUID,CR),,                    +GLIQCR;,,                    N 91Din !
$
 PAR  G(C14_LAVES,CR:CR:CR),,           +12*GHSERCR+343596;,,         N 09Pav !
 PAR  G(C15_LAVES,CR:CR),,              +3*GHSERCR+81876;,,           N 09Pav !
 PAR  G(C36_LAVES,CR:CR:CR),,           +12*GHSERCR+333024;,,         N 09Pav !
$
 FUNCTION GHSERCR   298.15  -8856.94+157.48*T-26.908*T*LN(T)
       +0.00189435*T**2-1.47721E-06*T**3+139250*T**(-1);
      2180.00  Y  -34869.344+344.18*T-50*T*LN(T)-2.88526E+32*T**(-9);
      6000.00  N !
 FUNCTION GLIQCR    298.15  +24339.955-11.420225*T+GHSERCR+2.37615E-21*T**7;
      2180.00  Y  -16459.984+335.616316*T-50*T*LN(T);
      6000.00  N !
 FUNCTION GFCCCR    298.15  +GHSERCR+7284+0.163*T;                     6000 N !
$ ------------------------------------------------------------------------------
$ Zr
$
$ CUB_A13, CBCC_A12, ORTHORHOMBIC_A20 and TETRAGONAL_U added in unary 4.1
$
 PAR  G(HCP_A3,ZR:VA)           130.00  +GHSERZR;,,                   N 91Din !
 PAR  G(BCC_A2,ZR:VA)           130.00  +GBCCZR;,,                    N 91Din !
$PAR  G(OMEGA,ZR)               130.00  +GOMEZR;,,                    N 91Din !
 PAR  G(FCC_A1,ZR:VA)           130.00  +GHSERZR+7600-0.9*T;,,        N 91Din !
$PAR  G(CBCC_A12,ZR:VA)         130.00  +GHSERZR+4602.2;,,            N 99SGUN !
$PAR  G(CUB_A13,ZR:VA)          130.00  +GHSERZR+7531.2;,,            N 99SGUN !
$PAR  G(ORTHORHOMBIC_A20,ZR)    130.00  +GBCCZR+5000;,,               N 99SGUN !
$PAR  G(TETRAGONAL_U,ZR)        130.00  +GBCCZR+5000;,,               N 99SGUN !
 PAR  G(LIQUID,ZR)              130.00  +GLIQZR;,,                    N 91Din !
$
 PAR  G(C15_LAVES,ZR:ZR),,              +3*GHSERZR+82053;,,           N 09Pav !
$
 FUNCTION GHSERZR   130.00  -7827.595+125.64905*T-24.1618*T*LN(T)
       -0.00437791*T**2+34971*T**(-1);
      2128.00  Y  -26085.921+262.724183*T-42.144*T*LN(T)-1.342896E+31*T**(-9);
      6000.00  N !
 FUNCTION GBCCZR    130.00  -525.539+124.9457*T-25.607406*T*LN(T)
       -3.40084E-04*T**2-9.729E-09*T**3+25233*T**(-1)-7.6143E-11*T**4;
      2128.00  Y  -4620.034+1.55998*T+GHSERZR+1.4103476E+32*T**(-9);
      6000.00  N !
 FUNCTION GOMEZR    130.00  -8878.082+144.432234*T-26.8556*T*LN(T)
       -0.002799446*T**2+38376*T**(-1);
      2128.00  Y  -3414.603+2.566675*T+GHSERZR+8.517346E+31*T**(-9);
      6000.00  N !
 FUNCTION GLIQZR    130.00  +18147.69-9.080812*T+GHSERZR+1.6275E-22*T**7;
      2128.00  Y  -8281.26+253.812609*T-42.144*T*LN(T);
      6000.00  N !
$ ------------------------------------------------------------------------------
$ Binary system
$
$ J. Pavlu, J. Vrestal, M. Sob, Calphad, 33, 382-87(2009).
$
$ Checked against paper. Checked at 6000 K.
$
$ 3-SL models for C14_LAVES and C36_LAVES. The C15_LAVES model is a standard
$ 2-SL model, but the pure element end members are not standard.
$
$ The modelling of the Laves phases is based on ab initio calculations.
$
$ A few of the invariant equilibria differ by up to 2 K, probably because
$ of changing from fractional to integer number of sites on the LAVES
$ sublattices.
$
 PAR  L(LIQUID,CR,ZR;0),,               -21050+12.61*T;,,             N 09Pav !
 PAR  L(LIQUID,CR,ZR;1),,               -8700+6.3*T;,,                N 09Pav !
 PAR  L(LIQUID,CR,ZR;2),,               -9000;,,                      N 09Pav !
$
 PAR  L(BCC_A2,CR,ZR:VA;0),,            +32000;,,                     N 09Pav !
 PAR  L(BCC_A2,CR,ZR:VA;1),,            +5000;,,                      N 09Pav !
$
 PAR  L(HCP_A3,CR,ZR:VA;0),,            +25000;,,                     N 09Pav !
 PAR  L(HCP_A3,CR,ZR:VA;1),,            -6500;,,                      N 09Pav !
$
 PAR  G(C14_LAVES,CR:CR:ZR),,           +6*GHSERCR+6*GHSERZR
             +533484;,,                                               N 09Pav !
 PAR  G(C14_LAVES,CR:ZR:CR),,           +8*GHSERCR+4*GHSERZR
             -14610-35.952*T;,,                                       N 09Pav !
 PAR  G(C14_LAVES,CR:ZR:ZR),,           +2*GHSERCR+10*GHSERZR
             +182568;,,                                               N 09Pav !
 PAR  L(C14_LAVES,CR:CR,ZR:CR;0),,      -209004;,,                    N 09Pav !
 PAR  L(C14_LAVES,CR:ZR:CR,ZR;0),,      -63996;,,                     N 09Pav !
$
 PAR  G(C15_LAVES,CR:ZR),,              +2*GHSERCR+GHSERZR
             -8625-6.531*T;,,                                         N 09Pav !
 PAR  G(C15_LAVES,ZR:CR),,              +2*GHSERZR+GHSERCR
             +299280;,,                                               N 09Pav !
 PAR  L(C15_LAVES,CR,ZR:ZR;0),,         -23400;,,                     N 09Pav !
 PAR  L(C15_LAVES,CR:CR,ZR;0),,         -44100;,,                     N 09Pav !
$
 PAR  G(C36_LAVES,CR:CR:ZR),,           +6*GHSERCR+6*GHSERZR
             +555048;,,                                               N 09Pav !
 PAR  G(C36_LAVES,CR:ZR:CR),,           +8*GHSERCR+4*GHSERZR
             -25688.4-30.336*T;,,                                     N 09Pav !
 PAR  G(C36_LAVES,CR:ZR:ZR),,           +2*GHSERCR+10*GHSERZR
             +180516;,,                                               N 09Pav !
 PAR  L(C36_LAVES,CR:CR,ZR:CR;0),,      -193296;,,                    N 09Pav !
 PAR  L(C36_LAVES,CR:ZR:CR,ZR;0),,      -58404;,,                     N 09Pav !
$
$ metastable
$
 PAR  L(FCC_A1,CR,ZR:VA;0),,            +25000;,,                     N Same !
 PAR  L(FCC_A1,CR,ZR:VA;1),,            -6500;,,                      N Same !
$ ------------------------------------------------------------------------------
$
 ASSESSED_SYSTEM
  CR-ZR(TDB -* +LIQ +BCC_A2 +HCP_A3 +C14_LAV +C15_LAV +C36_LAV
  ;P3 TMM:300/2500 *) !
$
$
 LIST-OF-REFERENCE
 NUMBER  SOURCE
  Null   'Unknown source'
  Same   'Same or similar interaction as in the corresponding stable phase'
  REFLAV 'Laves phase convention: G(LAVES,X:X)=+3*GHSERXX+15000'
  91Din  'A.T. Dinsdale, Calphad, 15, 317-425(1991).'
  99SGUN 'SGTE unary database V.4.1, 1999.'
  09Pav  'J. Pavlu, J. Vrestal, M. Sob, Calphad, 33, 382-87(2009); Cr-Zr'
!

File: data/databases/sgte-binary/CrZr-13Yan.tdb
$
$ Database for Cr-Zr from Y. Yang et al., 2013.
$
$ Y. Yang, L. Tan, H. Bei, J.T. Busby, J. Nucl. Mater., 441, 190-202(2013).
$
$ Dataset created 2020.10.17 by Bengt Hallstedt.
$
$ Based on 09Pav with simplified Laves phase modelling.
$ C14 and C36 are modelled as a single phase using a 2-sl model.
$ REFLAV element references.
$
$ ------------------------------------------------------------------------------
 TEMP-LIM 298.15 6000.00 !
$
$ELEMENT NAME  REF. STATE               ATOMIC MASS H298-H0    S298    !
$
 ELEMENT VA   VACUUM                      0.0          0.0      0.0    ! 
 ELEMENT CR   BCC_A2                     51.996     4050.0     23.5429 ! 
 ELEMENT ZR   HCP_A3                     91.22      5566.27    39.1809 ! 
$ ------------------------------------------------------------------------------
$ Phase definitions
$
 PHASE LIQUID:L % 1 1 !
 CONST LIQUID:L : CR ZR : !
$
$ Fcc (cF4, Fm-3m) and MeX (cF8, Fm-3m)
$
 PHASE FCC_A1 %A 2 1 1 !
 CONST FCC_A1 : CR ZR : VA : !
$
$ Bcc (cI2, Im-3m)
$
 PHASE BCC_A2 %B 2 1 3 !
 CONST BCC_A2 : CR% ZR% : VA : !
$
$ Hcp (hP2, P6_3/mmc) and Me2X (NiAs-type, hP4, P6_3/mmc, B8_1)
$
 PHASE HCP_A3 %A 2 1 0.5 !
 CONST HCP_A3 : CR ZR% : VA : !
$
$ Prototype MgZn2 (hP12, P6_3/mmc), gamma
$ includes also C36; prototype MgNi2 (hP24, P6_3/mmc), beta
$
 PHASE C14_LAVES % 2 2 1 !
 CONST C14_LAVES : CR ZR : CR ZR : !
$
$ Prototype Cu2Mg (cF24, Fd-3m), alpha
$
 PHASE C15_LAVES % 2 2 1 !
 CONST C15_LAVES : CR ZR : CR ZR : !
$ ------------------------------------------------------------------------------
$ Defaults
$
 DEFINE-SYSTEM-DEFAULT ELEMENT 2 !
 DEFAULT-COM DEFINE_SYSTEM_ELEMENT VA !
 TYPE-DEF % SEQ * !
 TYPE-DEF A GES AMEND_PHASE_DESCRIPTION @ MAGNETIC -3 0.28 !
 TYPE-DEF B GES AMEND_PHASE_DESCRIPTION @ MAGNETIC -1 0.4 !
 FUNCTION ZERO      298.15  0;                                         6000 N !
 FUNCTION UN_ASS    298.15  0;                                         6000 N !
 FUNCTION R         298.15  +8.31451;                                  6000 N !
$ ------------------------------------------------------------------------------
$ Element data
$ ------------------------------------------------------------------------------
$ Cr
$
 PAR  G(BCC_A2,CR:VA),,                 +GHSERCR;,,                   N 91Din !
 PAR  TC(BCC_A2,CR:VA),,                 -311.50;,,                   N 91Din !
 PAR  BM(BCC_A2,CR:VA),,                   -0.008;,,                  N 91Din !
 PAR  G(FCC_A1,CR:VA),,                 +GHSERCR+7284+0.163*T;,,      N 91Din !
 PAR  TC(FCC_A1,CR:VA),,                -1109.00;,,                   N 91Din !
 PAR  BM(FCC_A1,CR:VA),,                   -2.46;,,                   N 91Din !
 PAR  G(HCP_A3,CR:VA),,                 +GHSERCR+4438;,,              N 91Din !
 PAR  TC(HCP_A3,CR:VA),,                -1109.00;,,                   N 91Din !
 PAR  BM(HCP_A3,CR:VA),,                   -2.46;,,                   N 91Din !
$PAR  G(CUB_A13,CR:VA),,                +GHSERCR+15899+0.6276*T;,,    N 91Din !
$PAR  G(CBCC_A12,CR:VA),,               +GHSERCR+11087+2.7196*T;,,    N 91Din !
 PAR  G(LIQUID,CR),,                    +GLIQCR;,,                    N 91Din !
$
 PAR  G(C14_LAVES,CR:CR),,              +3*GHSERCR+15000;,,           N REFLAV !
 PAR  G(C15_LAVES,CR:CR),,              +3*GHSERCR+15000;,,           N REFLAV !
$
 FUNCTION GHSERCR   298.15  -8856.94+157.48*T-26.908*T*LN(T)
       +0.00189435*T**2-1.47721E-06*T**3+139250*T**(-1);
      2180.00  Y  -34869.344+344.18*T-50*T*LN(T)-2.88526E+32*T**(-9);
      6000.00  N !
 FUNCTION GLIQCR    298.15  +24339.955-11.420225*T+GHSERCR+2.37615E-21*T**7;
      2180.00  Y  -16459.984+335.616316*T-50*T*LN(T);
      6000.00  N !
 FUNCTION GFCCCR    298.15  +GHSERCR+7284+0.163*T;                     6000 N !
$ ------------------------------------------------------------------------------
$ Zr
$
$ CUB_A13, CBCC_A12, ORTHORHOMBIC_A20 and TETRAGONAL_U added in unary 4.1
$
 PAR  G(HCP_A3,ZR:VA)           130.00  +GHSERZR;,,                   N 91Din !
 PAR  G(BCC_A2,ZR:VA)           130.00  +GBCCZR;,,                    N 91Din !
$PAR  G(OMEGA,ZR)               130.00  +GOMEZR;,,                    N 91Din !
 PAR  G(FCC_A1,ZR:VA)           130.00  +GHSERZR+7600-0.9*T;,,        N 91Din !
$PAR  G(CBCC_A12,ZR:VA)         130.00  +GHSERZR+4602.2;,,            N 99SGUN !
$PAR  G(CUB_A13,ZR:VA)          130.00  +GHSERZR+7531.2;,,            N 99SGUN !
$PAR  G(ORTHORHOMBIC_A20,ZR)    130.00  +GBCCZR+5000;,,               N 99SGUN !
$PAR  G(TETRAGONAL_U,ZR)        130.00  +GBCCZR+5000;,,               N 99SGUN !
 PAR  G(LIQUID,ZR)              130.00  +GLIQZR;,,                    N 91Din !
$
 PAR  G(C14_LAVES,ZR:ZR),,              +3*GHSERZR+15000;,,           N REFLAV !
 PAR  G(C15_LAVES,ZR:ZR),,              +3*GHSERZR+15000;,,           N REFLAV !
$
 FUNCTION GHSERZR   130.00  -7827.595+125.64905*T-24.1618*T*LN(T)
       -0.00437791*T**2+34971*T**(-1);
      2128.00  Y  -26085.921+262.724183*T-42.144*T*LN(T)-1.342896E+31*T**(-9);
      6000.00  N !
 FUNCTION GBCCZR    130.00  -525.539+124.9457*T-25.607406*T*LN(T)
       -3.40084E-04*T**2-9.729E-09*T**3+25233*T**(-1)-7.6143E-11*T**4;
      2128.00  Y  -4620.034+1.55998*T+GHSERZR+1.4103476E+32*T**(-9);
      6000.00  N !
 FUNCTION GOMEZR    130.00  -8878.082+144.432234*T-26.8556*T*LN(T)
       -0.002799446*T**2+38376*T**(-1);
      2128.00  Y  -3414.603+2.566675*T+GHSERZR+8.517346E+31*T**(-9);
      6000.00  N !
 FUNCTION GLIQZR    130.00  +18147.69-9.080812*T+GHSERZR+1.6275E-22*T**7;
      2128.00  Y  -8281.26+253.812609*T-42.144*T*LN(T);
      6000.00  N !
$ ------------------------------------------------------------------------------
$ Binary system
$
$ Y. Yang, L. Tan, H. Bei, J.T. Busby, J. Nucl. Mater., 441, 190-202(2013).
$
$ Checked against paper. Checked at 6000 K.
$
$ Based on 09Pav with simplified Laves phase modelling.
$ C14 and C36 are modelled as a single phase using a 2-sl model.
$ REFLAV element references.
$
 PAR  L(LIQUID,CR,ZR;0),,               -10000+7.0461*T;,,            N 13Yan !
 PAR  L(LIQUID,CR,ZR;1),,               +1593.83+1.34778*T;,,         N 13Yan !
 PAR  L(LIQUID,CR,ZR;2),,               -10895.3;,,                   N 13Yan !
$
 PAR  L(BCC_A2,CR,ZR:VA;0),,            +32000;,,                     N 09Pav !
 PAR  L(BCC_A2,CR,ZR:VA;1),,            +5000;,,                      N 09Pav !
$
 PAR  L(HCP_A3,CR,ZR:VA;0),,            +25000;,,                     N 09Pav !
 PAR  L(HCP_A3,CR,ZR:VA;1),,            -6500;,,                      N 09Pav !
$
 PAR  G(C14_LAVES,CR:ZR),,              +2*GHSERCR+GHSERZR
             -3652.5-8.988*T;,,                                       N 13Yan !
 PAR  G(C14_LAVES,ZR:CR),,              +2*GHSERZR+GHSERCR+90000;,,   N 13Yan !
 PAR  L(C14_LAVES,CR,ZR:ZR;0),,         +53093.3;,,                   N 13Yan !
 PAR  L(C14_LAVES,CR:CR,ZR;0),,         +25137.4;,,                   N 13Yan !
$
 PAR  G(C15_LAVES,CR:ZR),,              +2*GHSERCR+GHSERZR
             -8625-6.531*T;,,                                         N 09Pav !
 PAR  G(C15_LAVES,ZR:CR),,              +2*GHSERZR+GHSERCR
             +299280;,,                                               N 09Pav !
 PAR  L(C15_LAVES,CR,ZR:ZR;0),,         +56788.2;,,                   N 13Yan !
 PAR  L(C15_LAVES,CR:CR,ZR;0),,         +29466.2;,,                   N 13Yan !
$
$ metastable
$
 PAR  L(FCC_A1,CR,ZR:VA;0),,            +15792;,,                     N 13Yan !
$ ------------------------------------------------------------------------------
$
 ASSESSED_SYSTEM
  CR-ZR(TDB -* +LIQ +BCC_A2 +HCP_A3 +C14_LAV +C15_LAV
  ;P3 TMM:300/2500 *) !
$
$
 LIST-OF-REFERENCE
 NUMBER  SOURCE
  Null   'Unknown source'
  Same   'Same or similar interaction as in the corresponding stable phase'
  REFLAV 'Laves phase convention: G(LAVES,X:X)=+3*GHSERXX+15000'
  91Din  'A.T. Dinsdale, Calphad, 15, 317-425(1991).'
  99SGUN 'SGTE unary database V.4.1, 1999.'
  09Pav  'J. Pavlu, J. Vrestal, M. Sob, Calphad, 33, 382-87(2009); Cr-Zr'
  13Yan  'Y. Yang, L. Tan, H. Bei, J.T. Busby,
          J. Nucl. Mater., 441, 190-202(2013); Cr-Zr, Cr-Fe-Zr'
!
