Repository: orchid-calphad/orchid-project.org

# orchid-project.org

Website and released data of **ORCHID** (Open Repository for CALPHAD Hypotheses, Intelligence, and Discovery),
served by GitHub Pages at https://orchid-project.org. Releases are archived on Zenodo (one DOI per version).

- `index.html`, `catalog/`, `best-practices.html` — static, self-contained pages (generated in the ORCHID tooling).
- `data/` — released data: catalog, redistributable TDB files, convex hulls. Licences: `data/LICENSES.md`, `data/NOTICE.md`.
- `llms.txt`, `data/croissant.json`, `CITATION.cff`, `.zenodo.json` — machine-readable metadata.

Only data with clear redistribution rights are published.

File: data/databases/sgte-binary/CrZr-15Lu.tdb
$
$ Database for Cr-Zr from H.-J. Lu et al. 2015.
$
$ H.-J. Lu, W.-B. Wang, N. Zou, J.-Y. Shen, X.-G. Lu, Y.-L. He,
$ Calphad, 50, 134-43(2015).
$
$ Dataset created 2020.08.14 by Bengt Hallstedt.
$
$ The hcp interaction does not seem reasonable.
$
$ ------------------------------------------------------------------------------
 TEMP-LIM 298.15 6000.00 !
$
$ELEMENT NAME  REF. STATE               ATOMIC MASS H298-H0    S298    !
$
 ELEMENT VA   VACUUM                      0.0          0.0      0.0    ! 
 ELEMENT CR   BCC_A2                     51.996     4050.0     23.5429 ! 
 ELEMENT ZR   HCP_A3                     91.22      5566.27    39.1809 ! 
$ ------------------------------------------------------------------------------
$ Phase definitions
$
 PHASE LIQUID:L % 1 1 !
 CONST LIQUID:L : CR ZR : !
$
$ Fcc (cF4, Fm-3m) and MeX (cF8, Fm-3m)
$
 PHASE FCC_A1 %A 2 1 1 !
 CONST FCC_A1 : CR ZR : VA : !
$
$ Bcc (cI2, Im-3m)
$
 PHASE BCC_A2 %B 2 1 3 !
 CONST BCC_A2 : CR% ZR% : VA : !
$
$ Hcp (hP2, P6_3/mmc) and Me2X (NiAs-type, hP4, P6_3/mmc, B8_1)
$
 PHASE HCP_A3 %A 2 1 0.5 !
 CONST HCP_A3 : CR ZR% : VA : !
$
$ Prototype MgZn2 (hP12, P6_3/mmc)
$
 PHASE C14_LAVES % 2 2 1 !
 CONST C14_LAVES : CR ZR : CR ZR : !
$
$ Prototype Cu2Mg (cF24, Fd-3m)
$
 PHASE C15_LAVES % 2 2 1 !
 CONST C15_LAVES : CR ZR : CR ZR : !
$
$ Prototype MgNi2 (hP24, P6_3/mmc)
$
 PHASE C36_LAVES % 2 2 1 !
 CONST C36_LAVES : CR ZR : CR ZR : !
$ ------------------------------------------------------------------------------
$ Defaults
$
 DEFINE-SYSTEM-DEFAULT ELEMENT 2 !
 DEFAULT-COM DEFINE_SYSTEM_ELEMENT VA !
 TYPE-DEF % SEQ * !
 TYPE-DEF A GES AMEND_PHASE_DESCRIPTION @ MAGNETIC -3 0.28 !
 TYPE-DEF B GES AMEND_PHASE_DESCRIPTION @ MAGNETIC -1 0.4 !
 FUNCTION ZERO      298.15  0;                                         6000 N !
 FUNCTION UN_ASS    298.15  0;                                         6000 N !
 FUNCTION R         298.15  +8.31451;                                  6000 N !
$ ------------------------------------------------------------------------------
$ Element data
$ ------------------------------------------------------------------------------
$ Cr
$
 PAR  G(BCC_A2,CR:VA),,                 +GHSERCR;,,                   N 91Din !
 PAR  TC(BCC_A2,CR:VA),,                 -311.50;,,                   N 91Din !
 PAR  BM(BCC_A2,CR:VA),,                   -0.008;,,                  N 91Din !
 PAR  G(FCC_A1,CR:VA),,                 +GHSERCR+7284+0.163*T;,,      N 91Din !
 PAR  TC(FCC_A1,CR:VA),,                -1109.00;,,                   N 91Din !
 PAR  BM(FCC_A1,CR:VA),,                   -2.46;,,                   N 91Din !
 PAR  G(HCP_A3,CR:VA),,                 +GHSERCR+4438;,,              N 91Din !
 PAR  TC(HCP_A3,CR:VA),,                -1109.00;,,                   N 91Din !
 PAR  BM(HCP_A3,CR:VA),,                   -2.46;,,                   N 91Din !
$PAR  G(CUB_A13,CR:VA),,                +GHSERCR+15899+0.6276*T;,,    N 91Din !
$PAR  G(CBCC_A12,CR:VA),,               +GHSERCR+11087+2.7196*T;,,    N 91Din !
 PAR  G(LIQUID,CR),,                    +GLIQCR;,,                    N 91Din !
$
 PAR  G(C14_LAVES,CR:CR),,              +3*GHSERCR+83339-2.3*T;,,     N 15Lu !
 PAR  G(C15_LAVES,CR:CR),,              +3*GHSERCR+79374-2.59*T;,,    N 15Lu !
 PAR  G(C36_LAVES,CR:CR),,              +3*GHSERCR+77859-6.33*T;,,    N 15Lu !
$
 FUNCTION GHSERCR   298.15  -8856.94+157.48*T-26.908*T*LN(T)
       +0.00189435*T**2-1.47721E-06*T**3+139250*T**(-1);
      2180.00  Y  -34869.344+344.18*T-50*T*LN(T)-2.88526E+32*T**(-9);
      6000.00  N !
 FUNCTION GLIQCR    298.15  +24339.955-11.420225*T+GHSERCR+2.37615E-21*T**7;
      2180.00  Y  -16459.984+335.616316*T-50*T*LN(T);
      6000.00  N !
 FUNCTION GFCCCR    298.15  +GHSERCR+7284+0.163*T;                     6000 N !
$ ------------------------------------------------------------------------------
$ Zr
$
$ CUB_A13, CBCC_A12, ORTHORHOMBIC_A20 and TETRAGONAL_U added in unary 4.1
$
 PAR  G(HCP_A3,ZR:VA)           130.00  +GHSERZR;,,                   N 91Din !
 PAR  G(BCC_A2,ZR:VA)           130.00  +GBCCZR;,,                    N 91Din !
$PAR  G(OMEGA,ZR)               130.00  +GOMEZR;,,                    N 91Din !
 PAR  G(FCC_A1,ZR:VA)           130.00  +GHSERZR+7600-0.9*T;,,        N 91Din !
$PAR  G(CBCC_A12,ZR:VA)         130.00  +GHSERZR+4602.2;,,            N 99SGUN !
$PAR  G(CUB_A13,ZR:VA)          130.00  +GHSERZR+7531.2;,,            N 99SGUN !
$PAR  G(ORTHORHOMBIC_A20,ZR)    130.00  +GBCCZR+5000;,,               N 99SGUN !
$PAR  G(TETRAGONAL_U,ZR)        130.00  +GBCCZR+5000;,,               N 99SGUN !
 PAR  G(LIQUID,ZR)              130.00  +GLIQZR;,,                    N 91Din !
$
 PAR  G(C14_LAVES,ZR:ZR),,              +3*GHSERZR+62388-4.32*T;,,    N 15Lu !
 PAR  G(C15_LAVES,ZR:ZR),,              +3*GHSERZR+81154-8.33*T;,,    N 15Lu !
 PAR  G(C36_LAVES,ZR:ZR),,              +3*GHSERZR+69218.7-3.44*T;,,  N 15Lu !
$
 FUNCTION GHSERZR   130.00  -7827.595+125.64905*T-24.1618*T*LN(T)
       -0.00437791*T**2+34971*T**(-1);
      2128.00  Y  -26085.921+262.724183*T-42.144*T*LN(T)-1.342896E+31*T**(-9);
      6000.00  N !
 FUNCTION GBCCZR    130.00  -525.539+124.9457*T-25.607406*T*LN(T)
       -3.40084E-04*T**2-9.729E-09*T**3+25233*T**(-1)-7.6143E-11*T**4;
      2128.00  Y  -4620.034+1.55998*T+GHSERZR+1.4103476E+32*T**(-9);
      6000.00  N !
 FUNCTION GOMEZR    130.00  -8878.082+144.432234*T-26.8556*T*LN(T)
       -0.002799446*T**2+38376*T**(-1);
      2128.00  Y  -3414.603+2.566675*T+GHSERZR+8.517346E+31*T**(-9);
      6000.00  N !
 FUNCTION GLIQZR    130.00  +18147.69-9.080812*T+GHSERZR+1.6275E-22*T**7;
      2128.00  Y  -8281.26+253.812609*T-42.144*T*LN(T);
      6000.00  N !
$ ------------------------------------------------------------------------------
$ Binary system
$
$ H.-J. Lu, W.-B. Wang, N. Zou, J.-Y. Shen, X.-G. Lu, Y.-L. He,
$ Calphad, 50, 134-43(2015).
$
$ Checked against paper and author's tdb. Checked at 6000 K.
$
$ The hcp interaction does not seem reasonable.
$
 PAR  L(LIQUID,CR,ZR;0),,               -10071.34+1.20015*T;,,        N 15Lu !
 PAR  L(LIQUID,CR,ZR;1),,               -1425.96-0.74259*T;,,         N 15Lu !
 PAR  L(LIQUID,CR,ZR;2),,               -8284.87+0.92383*T;,,         N 15Lu !
$
 PAR  L(BCC_A2,CR,ZR:VA;0),,            +48365.4-13.9*T;,,            N 15Lu !
 PAR  L(BCC_A2,CR,ZR:VA;1),,            +10065.5-6.1*T;,,             N 15Lu !
$
 PAR  L(HCP_A3,CR,ZR:VA;0),,            +89700-11*T;,,                N 15Lu !
 PAR  L(HCP_A3,CR,ZR:VA;1),,            +38800+6*T;,,                 N 15Lu !
$
 PAR  G(C14_LAVES,CR:ZR),,              +2*GHSERCR+GHSERZR
             -9050.3-11.85*T;,,                                       N 15Lu !
 PAR  G(C14_LAVES,ZR:CR),,              +2*GHSERZR+GHSERCR
             +279176.1-4.32*T;,,                                      N 15Lu !
 PAR  L(C14_LAVES,CR,ZR:ZR;0),,         +27800;,,                     N 15Lu !
 PAR  L(C14_LAVES,CR:CR,ZR;0),,         -22800;,,                     N 15Lu !
$
 PAR  G(C15_LAVES,CR:ZR),,              +2*GHSERCR+GHSERZR
             -13971.1-9.22*T;,,                                       N 15Lu !
 PAR  G(C15_LAVES,ZR:CR),,              +2*GHSERZR+GHSERCR
             +303085.2-8.46*T;,,                                      N 15Lu !
 PAR  L(C15_LAVES,CR,ZR:ZR;0),,         +16850;,,                     N 15Lu !
 PAR  L(C15_LAVES,CR:CR,ZR;0),,         -16500;,,                     N 15Lu !
$
 PAR  G(C36_LAVES,CR:ZR),,              +2*GHSERCR+GHSERZR
             -11809.8-10.4*T;,,                                       N 15Lu !
 PAR  G(C36_LAVES,ZR:CR),,              +2*GHSERZR+GHSERCR
             +228202.8-8.51*T;,,                                      N 15Lu !
 PAR  L(C36_LAVES,CR,ZR:ZR;0),,         +19750;,,                     N 15Lu !
 PAR  L(C36_LAVES,CR:CR,ZR;0),,         -9540;,,                      N 15Lu !
$
$ metastable
$
 PAR  L(FCC_A1,CR,ZR:VA;0),,            +48365.4-13.9*T;,,            N Same !
 PAR  L(FCC_A1,CR,ZR:VA;1),,            +10065.5-6.1*T;,,             N Same !
$ ------------------------------------------------------------------------------
$
 ASSESSED_SYSTEM
  CR-ZR(TDB -* +LIQ +BCC_A2 +HCP_A3 +C14_LAV +C15_LAV +C36_LAV
  ;P3 TMM:300/2500 *) !
$
$
 LIST-OF-REFERENCE
 NUMBER  SOURCE
  Null   'Unknown source'
  Same   'Same or similar interaction as in the corresponding stable phase'
  REFLAV 'Laves phase convention: G(LAVES,X:X)=+3*GHSERXX+15000'
  91Din  'A.T. Dinsdale, Calphad, 15, 317-425(1991).'
  99SGUN 'SGTE unary database V.4.1, 1999.'
  15Lu   'H.-J. Lu, W.-B. Wang, N. Zou, J.-Y. Shen, X.-G. Lu, Y.-L. He,
          Calphad, 50, 134-43(2015); Cr-Zr'
!

File: data/databases/sgte-binary/CrZr-17Liu.tdb
$
$ Database for Cr-Zr from Y. Liu et al. 2017.
$
$ Y. Liu, P. Zhou, S. Liu, Y. Du, Calphad, 59, 1-11(2017).
$
$ Dataset created 2020.10.17 by Bengt Hallstedt.
$
$ Modified from 15Lu. C15_LAVES modified.
$
$ The hcp interaction does not seem reasonable.
$
$ ------------------------------------------------------------------------------
 TEMP-LIM 298.15 6000.00 !
$
$ELEMENT NAME  REF. STATE               ATOMIC MASS H298-H0    S298    !
$
 ELEMENT VA   VACUUM                      0.0          0.0      0.0    ! 
 ELEMENT CR   BCC_A2                     51.996     4050.0     23.5429 ! 
 ELEMENT ZR   HCP_A3                     91.22      5566.27    39.1809 ! 
$ ------------------------------------------------------------------------------
$ Phase definitions
$
 PHASE LIQUID:L % 1 1 !
 CONST LIQUID:L : CR ZR : !
$
$ Fcc (cF4, Fm-3m) and MeX (cF8, Fm-3m)
$
 PHASE FCC_A1 %A 2 1 1 !
 CONST FCC_A1 : CR ZR : VA : !
$
$ Bcc (cI2, Im-3m)
$
 PHASE BCC_A2 %B 2 1 3 !
 CONST BCC_A2 : CR% ZR% : VA : !
$
$ Hcp (hP2, P6_3/mmc) and Me2X (NiAs-type, hP4, P6_3/mmc, B8_1)
$
 PHASE HCP_A3 %A 2 1 0.5 !
 CONST HCP_A3 : CR ZR% : VA : !
$
$ Prototype MgZn2 (hP12, P6_3/mmc)
$
 PHASE C14_LAVES % 2 2 1 !
 CONST C14_LAVES : CR ZR : CR ZR : !
$
$ Prototype Cu2Mg (cF24, Fd-3m)
$
 PHASE C15_LAVES % 2 2 1 !
 CONST C15_LAVES : CR ZR : CR ZR : !
$
$ Prototype MgNi2 (hP24, P6_3/mmc)
$
 PHASE C36_LAVES % 2 2 1 !
 CONST C36_LAVES : CR ZR : CR ZR : !
$ ------------------------------------------------------------------------------
$ Defaults
$
 DEFINE-SYSTEM-DEFAULT ELEMENT 2 !
 DEFAULT-COM DEFINE_SYSTEM_ELEMENT VA !
 TYPE-DEF % SEQ * !
 TYPE-DEF A GES AMEND_PHASE_DESCRIPTION @ MAGNETIC -3 0.28 !
 TYPE-DEF B GES AMEND_PHASE_DESCRIPTION @ MAGNETIC -1 0.4 !
 FUNCTION ZERO      298.15  0;                                         6000 N !
 FUNCTION UN_ASS    298.15  0;                                         6000 N !
 FUNCTION R         298.15  +8.31451;                                  6000 N !
$ ------------------------------------------------------------------------------
$ Element data
$ ------------------------------------------------------------------------------
$ Cr
$
 PAR  G(BCC_A2,CR:VA),,                 +GHSERCR;,,                   N 91Din !
 PAR  TC(BCC_A2,CR:VA),,                 -311.50;,,                   N 91Din !
 PAR  BM(BCC_A2,CR:VA),,                   -0.008;,,                  N 91Din !
 PAR  G(FCC_A1,CR:VA),,                 +GHSERCR+7284+0.163*T;,,      N 91Din !
 PAR  TC(FCC_A1,CR:VA),,                -1109.00;,,                   N 91Din !
 PAR  BM(FCC_A1,CR:VA),,                   -2.46;,,                   N 91Din !
 PAR  G(HCP_A3,CR:VA),,                 +GHSERCR+4438;,,              N 91Din !
 PAR  TC(HCP_A3,CR:VA),,                -1109.00;,,                   N 91Din !
 PAR  BM(HCP_A3,CR:VA),,                   -2.46;,,                   N 91Din !
$PAR  G(CUB_A13,CR:VA),,                +GHSERCR+15899+0.6276*T;,,    N 91Din !
$PAR  G(CBCC_A12,CR:VA),,               +GHSERCR+11087+2.7196*T;,,    N 91Din !
 PAR  G(LIQUID,CR),,                    +GLIQCR;,,                    N 91Din !
$
 PAR  G(C14_LAVES,CR:CR),,              +3*GHSERCR+83339-2.3*T;,,     N 15Lu !
 PAR  G(C15_LAVES,CR:CR),,              +3*GHSERCR+79374-2.59*T;,,    N 15Lu !
 PAR  G(C36_LAVES,CR:CR),,              +3*GHSERCR+77859-6.33*T;,,    N 15Lu !
$
 FUNCTION GHSERCR   298.15  -8856.94+157.48*T-26.908*T*LN(T)
       +0.00189435*T**2-1.47721E-06*T**3+139250*T**(-1);
      2180.00  Y  -34869.344+344.18*T-50*T*LN(T)-2.88526E+32*T**(-9);
      6000.00  N !
 FUNCTION GLIQCR    298.15  +24339.955-11.420225*T+GHSERCR+2.37615E-21*T**7;
      2180.00  Y  -16459.984+335.616316*T-50*T*LN(T);
      6000.00  N !
 FUNCTION GFCCCR    298.15  +GHSERCR+7284+0.163*T;                     6000 N !
$ ------------------------------------------------------------------------------
$ Zr
$
$ CUB_A13, CBCC_A12, ORTHORHOMBIC_A20 and TETRAGONAL_U added in unary 4.1
$
 PAR  G(HCP_A3,ZR:VA)           130.00  +GHSERZR;,,                   N 91Din !
 PAR  G(BCC_A2,ZR:VA)           130.00  +GBCCZR;,,                    N 91Din !
$PAR  G(OMEGA,ZR)               130.00  +GOMEZR;,,                    N 91Din !
 PAR  G(FCC_A1,ZR:VA)           130.00  +GHSERZR+7600-0.9*T;,,        N 91Din !
$PAR  G(CBCC_A12,ZR:VA)         130.00  +GHSERZR+4602.2;,,            N 99SGUN !
$PAR  G(CUB_A13,ZR:VA)          130.00  +GHSERZR+7531.2;,,            N 99SGUN !
$PAR  G(ORTHORHOMBIC_A20,ZR)    130.00  +GBCCZR+5000;,,               N 99SGUN !
$PAR  G(TETRAGONAL_U,ZR)        130.00  +GBCCZR+5000;,,               N 99SGUN !
 PAR  G(LIQUID,ZR)              130.00  +GLIQZR;,,                    N 91Din !
$
 PAR  G(C14_LAVES,ZR:ZR),,              +3*GHSERZR+62388-4.32*T;,,    N 15Lu !
 PAR  G(C15_LAVES,ZR:ZR),,              +3*GHSERZR+81154-8.33*T;,,    N 15Lu !
 PAR  G(C36_LAVES,ZR:ZR),,              +3*GHSERZR+69218.7-3.44*T;,,  N 15Lu !
$
 FUNCTION GHSERZR   130.00  -7827.595+125.64905*T-24.1618*T*LN(T)
       -0.00437791*T**2+34971*T**(-1);
      2128.00  Y  -26085.921+262.724183*T-42.144*T*LN(T)-1.342896E+31*T**(-9);
      6000.00  N !
 FUNCTION GBCCZR    130.00  -525.539+124.9457*T-25.607406*T*LN(T)
       -3.40084E-04*T**2-9.729E-09*T**3+25233*T**(-1)-7.6143E-11*T**4;
      2128.00  Y  -4620.034+1.55998*T+GHSERZR+1.4103476E+32*T**(-9);
      6000.00  N !
 FUNCTION GOMEZR    130.00  -8878.082+144.432234*T-26.8556*T*LN(T)
       -0.002799446*T**2+38376*T**(-1);
      2128.00  Y  -3414.603+2.566675*T+GHSERZR+8.517346E+31*T**(-9);
      6000.00  N !
 FUNCTION GLIQZR    130.00  +18147.69-9.080812*T+GHSERZR+1.6275E-22*T**7;
      2128.00  Y  -8281.26+253.812609*T-42.144*T*LN(T);
      6000.00  N !
$ ------------------------------------------------------------------------------
$ Binary system
$
$ Y. Liu, P. Zhou, S. Liu, Y. Du, Calphad, 59, 1-11(2017).
$
$ Checked against paper and author's tdb. Checked at 6000 K.
$
$ Modified from 15Lu. C15_LAVES modified.
$
$ The hcp interaction does not seem reasonable.
$
 PAR  L(LIQUID,CR,ZR;0),,               -10071.34+1.20015*T;,,        N 15Lu !
 PAR  L(LIQUID,CR,ZR;1),,               -1425.96-0.74259*T;,,         N 15Lu !
 PAR  L(LIQUID,CR,ZR;2),,               -8284.87+0.92383*T;,,         N 15Lu !
$
 PAR  L(BCC_A2,CR,ZR:VA;0),,            +48365.4-13.9*T;,,            N 15Lu !
 PAR  L(BCC_A2,CR,ZR:VA;1),,            +10065.5-6.1*T;,,             N 15Lu !
$
 PAR  L(HCP_A3,CR,ZR:VA;0),,            +89700-11*T;,,                N 15Lu !
 PAR  L(HCP_A3,CR,ZR:VA;1),,            +38800+6*T;,,                 N 15Lu !
$
 PAR  G(C14_LAVES,CR:ZR),,              +2*GHSERCR+GHSERZR
             -9050.3-11.85*T;,,                                       N 15Lu !
 PAR  G(C14_LAVES,ZR:CR),,              +2*GHSERZR+GHSERCR
             +279176.1-4.32*T;,,                                      N 15Lu !
 PAR  L(C14_LAVES,CR,ZR:ZR;0),,         +27800;,,                     N 15Lu !
 PAR  L(C14_LAVES,CR:CR,ZR;0),,         -22800;,,                     N 15Lu !
$
 PAR  G(C15_LAVES,CR:ZR),,              +2*GHSERCR+GHSERZR
             -23004.1-4.26*T;,,                                       N 17Liu !
 PAR  G(C15_LAVES,ZR:CR),,              +2*GHSERZR+GHSERCR
             +303005.2-8.46*T;,,                                      N 17Liu !
 PAR  L(C15_LAVES,CR,ZR:ZR;0),,         +13864.39;,,                  N 17Liu !
 PAR  L(C15_LAVES,CR:CR,ZR;0),,         -13641.9;,,                   N 17Liu !
$
 PAR  G(C36_LAVES,CR:ZR),,              +2*GHSERCR+GHSERZR
             -11809.8-10.4*T;,,                                       N 15Lu !
 PAR  G(C36_LAVES,ZR:CR),,              +2*GHSERZR+GHSERCR
             +228202.8-8.51*T;,,                                      N 15Lu !
 PAR  L(C36_LAVES,CR,ZR:ZR;0),,         +19750;,,                     N 15Lu !
 PAR  L(C36_LAVES,CR:CR,ZR;0),,         -9540;,,                      N 15Lu !
$
$ metastable
$
 PAR  L(FCC_A1,CR,ZR:VA;0),,            +48365.4-13.9*T;,,            N Same !
 PAR  L(FCC_A1,CR,ZR:VA;1),,            +10065.5-6.1*T;,,             N Same !
$ ------------------------------------------------------------------------------
$
 ASSESSED_SYSTEM
  CR-ZR(TDB -* +LIQ +BCC_A2 +HCP_A3 +C14_LAV +C15_LAV +C36_LAV
  ;P3 TMM:300/2500 *) !
$
$
 LIST-OF-REFERENCE
 NUMBER  SOURCE
  Null   'Unknown source'
  Same   'Same or similar interaction as in the corresponding stable phase'
  REFLAV 'Laves phase convention: G(LAVES,X:X)=+3*GHSERXX+15000'
  91Din  'A.T. Dinsdale, Calphad, 15, 317-425(1991).'
  99SGUN 'SGTE unary database V.4.1, 1999.'
  15Lu   'H.-J. Lu, W.-B. Wang, N. Zou, J.-Y. Shen, X.-G. Lu, Y.-L. He,
          Calphad, 50, 134-43(2015); Cr-Zr'
  17Liu  'Y. Liu, P. Zhou, S. Liu, Y. Du, Calphad, 59, 1-11(2017); Cr-Zr'
!

File: data/databases/sgte-binary/CrZr-19Laf.tdb
$
$ Database for Cr-Zr from P. Lafaye et al. 2019.
$
$ P. Lafaye, C. Toffolon-Masclet, J.-C. Crivello, J.-M. Joubert,
$ Calphad, 64, 43-54(2019).
$
$ Dataset created 2020.10.13 by Bengt Hallstedt.
$
$ The liquid interaction is misprinted in the paper.
$
$ The bcc and hcp interactions have large temperature dependence.
$ In particular, the hcp interaction does not convince.
$ The fcc interaction (from supplemental tdb) does not make much sense,
$ possibly a mistake.
$
$ ------------------------------------------------------------------------------
 TEMP-LIM 298.15 6000.00 !
$
$ELEMENT NAME  REF. STATE               ATOMIC MASS H298-H0    S298    !
$
 ELEMENT VA   VACUUM                      0.0          0.0      0.0    ! 
 ELEMENT CR   BCC_A2                     51.996     4050.0     23.5429 ! 
 ELEMENT ZR   HCP_A3                     91.22      5566.27    39.1809 ! 
$ ------------------------------------------------------------------------------
$ Phase definitions
$
 PHASE LIQUID:L % 1 1 !
 CONST LIQUID:L : CR ZR : !
$
$ Fcc (cF4, Fm-3m) and MeX (cF8, Fm-3m)
$
 PHASE FCC_A1 %A 2 1 1 !
 CONST FCC_A1 : CR ZR : VA : !
$
$ Bcc (cI2, Im-3m)
$
 PHASE BCC_A2 %B 2 1 3 !
 CONST BCC_A2 : CR% ZR% : VA : !
$
$ Hcp (hP2, P6_3/mmc) and Me2X (NiAs-type, hP4, P6_3/mmc, B8_1)
$
 PHASE HCP_A3 %A 2 1 0.5 !
 CONST HCP_A3 : CR ZR% : VA : !
$
$ Prototype MgZn2 (hP12, P6_3/mmc)
$
 PHASE C14_LAVES % 3 4 2 6 !
 CONST C14_LAVES : CR ZR : CR ZR : CR ZR : !
$
$ Prototype Cu2Mg (cF24, Fd-3m)
$
 PHASE C15_LAVES % 2 2 1 !
 CONST C15_LAVES : CR ZR : CR ZR : !
$
$ Prototype MgNi2 (hP24, P6_3/mmc)
$
 PHASE C36_LAVES % 3 4 4 16 !
 CONST C36_LAVES : CR ZR : CR ZR : CR ZR : !
$ ------------------------------------------------------------------------------
$ Defaults
$
 DEFINE-SYSTEM-DEFAULT ELEMENT 2 !
 DEFAULT-COM DEFINE_SYSTEM_ELEMENT VA !
 TYPE-DEF % SEQ * !
 TYPE-DEF A GES AMEND_PHASE_DESCRIPTION @ MAGNETIC -3 0.28 !
 TYPE-DEF B GES AMEND_PHASE_DESCRIPTION @ MAGNETIC -1 0.4 !
 FUNCTION ZERO      298.15  0;                                         6000 N !
 FUNCTION UN_ASS    298.15  0;                                         6000 N !
 FUNCTION R         298.15  +8.31451;                                  6000 N !
$ ------------------------------------------------------------------------------
$ Element data
$ ------------------------------------------------------------------------------
$ Cr
$
 PAR  G(BCC_A2,CR:VA),,                 +GHSERCR;,,                   N 91Din !
 PAR  TC(BCC_A2,CR:VA),,                 -311.50;,,                   N 91Din !
 PAR  BM(BCC_A2,CR:VA),,                   -0.008;,,                  N 91Din !
 PAR  G(FCC_A1,CR:VA),,                 +GHSERCR+7284+0.163*T;,,      N 91Din !
 PAR  TC(FCC_A1,CR:VA),,                -1109.00;,,                   N 91Din !
 PAR  BM(FCC_A1,CR:VA),,                   -2.46;,,                   N 91Din !
 PAR  G(HCP_A3,CR:VA),,                 +GHSERCR+4438;,,              N 91Din !
 PAR  TC(HCP_A3,CR:VA),,                -1109.00;,,                   N 91Din !
 PAR  BM(HCP_A3,CR:VA),,                   -2.46;,,                   N 91Din !
$PAR  G(CUB_A13,CR:VA),,                +GHSERCR+15899+0.6276*T;,,    N 91Din !
$PAR  G(CBCC_A12,CR:VA),,               +GHSERCR+11087+2.7196*T;,,    N 91Din !
 PAR  G(LIQUID,CR),,                    +GLIQCR;,,                    N 91Din !
$
 PAR  G(C14_LAVES,CR:CR:CR),,           +12*GHSERCR+342291;,,         N 19Laf !
 PAR  G(C15_LAVES,CR:CR),,              +3*GHSERCR+81518;,,           N 17Laf !
 PAR  G(C36_LAVES,CR:CR:CR),,           +24*GHSERCR+621157;,,         N 19Laf !
$
 FUNCTION GHSERCR   298.15  -8856.94+157.48*T-26.908*T*LN(T)
       +0.00189435*T**2-1.47721E-06*T**3+139250*T**(-1);
      2180.00  Y  -34869.344+344.18*T-50*T*LN(T)-2.88526E+32*T**(-9);
      6000.00  N !
 FUNCTION GLIQCR    298.15  +24339.955-11.420225*T+GHSERCR+2.37615E-21*T**7;
      2180.00  Y  -16459.984+335.616316*T-50*T*LN(T);
      6000.00  N !
 FUNCTION GFCCCR    298.15  +GHSERCR+7284+0.163*T;                     6000 N !
$ ------------------------------------------------------------------------------
$ Zr
$
$ CUB_A13, CBCC_A12, ORTHORHOMBIC_A20 and TETRAGONAL_U added in unary 4.1
$
 PAR  G(HCP_A3,ZR:VA)           130.00  +GHSERZR;,,                   N 91Din !
 PAR  G(BCC_A2,ZR:VA)           130.00  +GBCCZR;,,                    N 91Din !
$PAR  G(OMEGA,ZR)               130.00  +GOMEZR;,,                    N 91Din !
 PAR  G(FCC_A1,ZR:VA)           130.00  +GHSERZR+7600-0.9*T;,,        N 91Din !
$PAR  G(CBCC_A12,ZR:VA)         130.00  +GHSERZR+4602.2;,,            N 99SGUN !
$PAR  G(CUB_A13,ZR:VA)          130.00  +GHSERZR+7531.2;,,            N 99SGUN !
$PAR  G(ORTHORHOMBIC_A20,ZR)    130.00  +GBCCZR+5000;,,               N 99SGUN !
$PAR  G(TETRAGONAL_U,ZR)        130.00  +GBCCZR+5000;,,               N 99SGUN !
 PAR  G(LIQUID,ZR)              130.00  +GLIQZR;,,                    N 91Din !
$
 PAR  G(C14_LAVES,ZR:ZR:ZR),,           +12*GHSERZR+282926;,,         N 19Laf !
 PAR  G(C15_LAVES,ZR:ZR),,              +3*GHSERZR+88549;,,           N 19Laf !
 PAR  G(C36_LAVES,ZR:ZR:ZR),,           +24*GHSERZR+618997;,,         N 19Laf !
$
 FUNCTION GHSERZR   130.00  -7827.595+125.64905*T-24.1618*T*LN(T)
       -0.00437791*T**2+34971*T**(-1);
      2128.00  Y  -26085.921+262.724183*T-42.144*T*LN(T)-1.342896E+31*T**(-9);
      6000.00  N !
 FUNCTION GBCCZR    130.00  -525.539+124.9457*T-25.607406*T*LN(T)
       -3.40084E-04*T**2-9.729E-09*T**3+25233*T**(-1)-7.6143E-11*T**4;
      2128.00  Y  -4620.034+1.55998*T+GHSERZR+1.4103476E+32*T**(-9);
      6000.00  N !
 FUNCTION GOMEZR    130.00  -8878.082+144.432234*T-26.8556*T*LN(T)
       -0.002799446*T**2+38376*T**(-1);
      2128.00  Y  -3414.603+2.566675*T+GHSERZR+8.517346E+31*T**(-9);
      6000.00  N !
 FUNCTION GLIQZR    130.00  +18147.69-9.080812*T+GHSERZR+1.6275E-22*T**7;
      2128.00  Y  -8281.26+253.812609*T-42.144*T*LN(T);
      6000.00  N !
$ ------------------------------------------------------------------------------
$ Binary system
$
$ P. Lafaye, C. Toffolon-Masclet, J.-C. Crivello, J.-M. Joubert,
$ Calphad, 64, 43-54(2019).
$
$ Checked against paper and author's tdb. Checked at 6000 K.
$
$ The liquid interaction is misprinted in the paper.
$
$ The bcc and hcp interactions have large temperature dependence.
$ In particular, the hcp interaction does not convince.
$ The fcc interaction (from supplemental tdb) does not make much sense,
$ possibly a mistake.
$
 PAR  L(LIQUID,CR,ZR;0),,               -5390-1.597*T;,,              N 19Laf !
 PAR  L(LIQUID,CR,ZR;1),,               -1556-0.7468*T;,,             N 19Laf !
 PAR  L(LIQUID,CR,ZR;2),,               -8285+0.9211*T;,,             N 19Laf !
$
 PAR  L(BCC_A2,CR,ZR:VA;0),,            +75832-31.78*T;,,             N 19Laf !
 PAR  L(BCC_A2,CR,ZR:VA;1),,            +17683-11.343*T;,,            N 19Laf !
$
 PAR  L(HCP_A3,CR,ZR:VA;0),,            +34447+45*T;,,                N 19Laf !
 PAR  L(HCP_A3,CR,ZR:VA;1),,            +34012+20.005*T;,,            N 19Laf !
$
 PAR  G(C14_LAVES,CR:CR:ZR),,           +6*GHSERCR+6*GHSERZR
             +809015;,,                                               N 19Laf !
 PAR  G(C14_LAVES,CR:ZR:CR),,           +10*GHSERCR+2*GHSERZR
             +675355;,,                                               N 19Laf !
 PAR  G(C14_LAVES,CR:ZR:ZR),,           +4*GHSERCR+8*GHSERZR
             +1155553;,,                                              N 19Laf !
 PAR  G(C14_LAVES,ZR:CR:CR),,           +8*GHSERCR+4*GHSERZR
             -20102-56.55*T;,,                                        N 19Laf !
 PAR  G(C14_LAVES,ZR:CR:ZR),,           +2*GHSERCR+10*GHSERZR
             +207811;,,                                               N 19Laf !
 PAR  G(C14_LAVES,ZR:ZR:CR),,           +6*GHSERCR+6*GHSERZR
             +166978;,,                                               N 19Laf !
 PAR  L(C14_LAVES,CR,ZR:CR:CR;0),,      +20004+10.045*T;,,            N 19Laf !
 PAR  L(C14_LAVES,ZR:CR:CR,ZR;0),,      -22500-8.929*T;,,             N 19Laf !
$
 PAR  G(C15_LAVES,CR:ZR),,              +2*GHSERCR+GHSERZR
             -9973-11.422*T;,,                                        N 19Laf !
 PAR  G(C15_LAVES,ZR:CR),,              +2*GHSERZR+GHSERCR
             +313559;,,                                               N 19Laf !
 PAR  L(C15_LAVES,CR,ZR:ZR;0),,         -15150;,,                     N 19Laf !
 PAR  L(C15_LAVES,CR:CR,ZR;0),,         -8976;,,                      N 19Laf !
$
 PAR  G(C36_LAVES,CR:CR:ZR),,           +8*GHSERCR+16*GHSERZR
             +2011613;,,                                              N 19Laf !
 PAR  G(C36_LAVES,CR:ZR:CR),,           +20*GHSERCR+4*GHSERZR
             +417367;,,                                               N 19Laf !
 PAR  G(C36_LAVES,CR:ZR:ZR),,           +4*GHSERCR+20*GHSERZR
             +1518505;,,                                              N 19Laf !
 PAR  G(C36_LAVES,ZR:CR:CR),,           +20*GHSERCR+4*GHSERZR
             +407179;,,                                               N 19Laf !
 PAR  G(C36_LAVES,ZR:CR:ZR),,           +4*GHSERCR+20*GHSERZR
             +1510437;,,                                              N 19Laf !
 PAR  G(C36_LAVES,ZR:ZR:CR),,           +16*GHSERCR+8*GHSERZR
             -62568-101.42*T;,,                                       N 19Laf !
$
$ metastable
$
 PAR  L(FCC_A1,CR,ZR:VA;0),,            47.6036;,,                    N 19Laf !
 PAR  L(FCC_A1,CR,ZR:VA;1),,            96.5548;,,                    N 19Laf !
$ ------------------------------------------------------------------------------
$
 ASSESSED_SYSTEM
  CR-ZR(TDB -* +LIQ +BCC_A2 +HCP_A3 +C14_LAV +C15_LAV +C36_LAV
  ;P3 TMM:300/2500 *) !
$
$
 LIST-OF-REFERENCE
 NUMBER  SOURCE
  Null   'Unknown source'
  Same   'Same or similar interaction as in the corresponding stable phase'
  91Din  'A.T. Dinsdale, Calphad, 15, 317-425(1991).'
  99SGUN 'SGTE unary database V.4.1, 1999.'
  17Laf  'P. Lafaye, C. Toffolon-Masclet, J.-C. Crivello, J.-M. Joubert,
          Calphad, 57, 37-45(2017); Cr-Nb'
  19Laf  'P. Lafaye, C. Toffolon-Masclet, J.-C. Crivello, J.-M. Joubert,
          Calphad, 64, 43-54(2019); Cr-Zr'
!

File: data/databases/sgte-binary/CrZr-93Zen.tdb
$
$ Database for Cr-Zr from K. Zeng et al. 1993
$
$ K. Zeng, M. Hamalainen, I. Ansara, Z. Metallkd., 84, 23-28(1993).
$
$ Dataset created 2011.03.12 by Bengt Hallstedt.
$ 2020.08.14: Modified for use with GES6.
$
$ 3-SL models for C14_LAVES and C36_LAVES. The C15_LAVES model is a standard
$ 2-SL model, but the pure element end members are not standard.
$
$ The LAVES phase parameters are given in Wagner-Schottky-Lukas format in
$ 93Zen and in tdb format in K. Zeng, M. Hamalainen, K. Lilius,
$ Calphad, 17, 101-7(1993).
$
$ ------------------------------------------------------------------------------
 TEMP-LIM 298.15 6000.00 !
$
$ELEMENT NAME  REF. STATE               ATOMIC MASS H298-H0    S298    !
$
 ELEMENT VA   VACUUM                      0.0          0.0      0.0    ! 
 ELEMENT CR   BCC_A2                     51.996     4050.0     23.5429 ! 
 ELEMENT ZR   HCP_A3                     91.22      5566.27    39.1809 ! 
$ ------------------------------------------------------------------------------
$ Phase definitions
$
 PHASE LIQUID:L % 1 1 !
 CONST LIQUID:L : CR ZR : !
$
$ Fcc (cF4, Fm-3m) and MeX (cF8, Fm-3m)
$
 PHASE FCC_A1 %A 2 1 1 !
 CONST FCC_A1 : CR ZR : VA : !
$
$ Bcc (cI2, Im-3m)
$
 PHASE BCC_A2 %B 2 1 3 !
 CONST BCC_A2 : CR% ZR% : VA : !
$
$ Hcp (hP2, P6_3/mmc) and Me2X (NiAs-type, hP4, P6_3/mmc, B8_1)
$
 PHASE HCP_A3 %A 2 1 0.5 !
 CONST HCP_A3 : CR ZR% : VA : !
$
$ Prototype MgZn2 (hP12, P6_3/mmc), gamma
$
 PHASE C14_LAVES % 3 2 4 6 !
 CONST C14_LAVES : CR : CR ZR : CR ZR : !
$
$ Prototype Cu2Mg (cF24, Fd-3m), alpha
$
 PHASE C15_LAVES % 2 2 1 !
 CONST C15_LAVES : CR ZR : CR ZR : !
$
$ Prototype MgNi2 (hP24, P6_3/mmc), beta
$
 PHASE C36_LAVES % 3 2 4 6 !
 CONST C36_LAVES : CR : CR ZR : CR ZR : !
$ ------------------------------------------------------------------------------
$ Defaults
$
 DEFINE-SYSTEM-DEFAULT ELEMENT 2 !
 DEFAULT-COM DEFINE_SYSTEM_ELEMENT VA !
 TYPE-DEF % SEQ * !
 TYPE-DEF A GES AMEND_PHASE_DESCRIPTION @ MAGNETIC -3 0.28 !
 TYPE-DEF B GES AMEND_PHASE_DESCRIPTION @ MAGNETIC -1 0.4 !
 FUNCTION ZERO      298.15  0;                                         6000 N !
 FUNCTION UN_ASS    298.15  0;                                         6000 N !
 FUNCTION R         298.15  +8.31451;                                  6000 N !
$ ------------------------------------------------------------------------------
$ Element data
$ ------------------------------------------------------------------------------
$ Cr
$
 PAR  G(BCC_A2,CR:VA),,                 +GHSERCR;,,                   N 91Din !
 PAR  TC(BCC_A2,CR:VA),,                 -311.50;,,                   N 91Din !
 PAR  BM(BCC_A2,CR:VA),,                   -0.008;,,                  N 91Din !
 PAR  G(FCC_A1,CR:VA),,                 +GHSERCR+7284+0.163*T;,,      N 91Din !
 PAR  TC(FCC_A1,CR:VA),,                -1109.00;,,                   N 91Din !
 PAR  BM(FCC_A1,CR:VA),,                   -2.46;,,                   N 91Din !
 PAR  G(HCP_A3,CR:VA),,                 +GHSERCR+4438;,,              N 91Din !
 PAR  TC(HCP_A3,CR:VA),,                -1109.00;,,                   N 91Din !
 PAR  BM(HCP_A3,CR:VA),,                   -2.46;,,                   N 91Din !
$PAR  G(CUB_A13,CR:VA),,                +GHSERCR+15899+0.6276*T;,,    N 91Din !
$PAR  G(CBCC_A12,CR:VA),,               +GHSERCR+11087+2.7196*T;,,    N 91Din !
 PAR  G(LIQUID,CR),,                    +GLIQCR;,,                    N 91Din !
$
 PAR  G(C14_LAVES,CR:CR:CR),,           +12*GHSERCR
             +251557.94-62.52455*T;,,                                 N 93Zen !
 PAR  G(C15_LAVES,CR:CR),,              +3*GHSERCR
             +506.06+21.4756*T;,,                                     N 93Zen !
 PAR  G(C36_LAVES,CR:CR:CR),,           +12*GHSERCR
             -5188.69+85.88748*T;,,                                   N 93Zen !
$
 FUNCTION GHSERCR   298.15  -8856.94+157.48*T-26.908*T*LN(T)
       +0.00189435*T**2-1.47721E-06*T**3+139250*T**(-1);
      2180.00  Y  -34869.344+344.18*T-50*T*LN(T)-2.88526E+32*T**(-9);
      6000.00  N !
 FUNCTION GLIQCR    298.15  +24339.955-11.420225*T+GHSERCR+2.37615E-21*T**7;
      2180.00  Y  -16459.984+335.616316*T-50*T*LN(T);
      6000.00  N !
 FUNCTION GFCCCR    298.15  +GHSERCR+7284+0.163*T;                     6000 N !
$ ------------------------------------------------------------------------------
$ Zr
$
$ CUB_A13, CBCC_A12, ORTHORHOMBIC_A20 and TETRAGONAL_U added in unary 4.1
$
 PAR  G(HCP_A3,ZR:VA)           130.00  +GHSERZR;,,                   N 91Din !
 PAR  G(BCC_A2,ZR:VA)           130.00  +GBCCZR;,,                    N 91Din !
$PAR  G(OMEGA,ZR)               130.00  +GOMEZR;,,                    N 91Din !
 PAR  G(FCC_A1,ZR:VA)           130.00  +GHSERZR+7600-0.9*T;,,        N 91Din !
$PAR  G(CBCC_A12,ZR:VA)         130.00  +GHSERZR+4602.2;,,            N 99SGUN !
$PAR  G(CUB_A13,ZR:VA)          130.00  +GHSERZR+7531.2;,,            N 99SGUN !
$PAR  G(ORTHORHOMBIC_A20,ZR)    130.00  +GBCCZR+5000;,,               N 99SGUN !
$PAR  G(TETRAGONAL_U,ZR)        130.00  +GBCCZR+5000;,,               N 99SGUN !
 PAR  G(LIQUID,ZR)              130.00  +GLIQZR;,,                    N 91Din !
$
 PAR  G(C15_LAVES,ZR:ZR),,              +3*GHSERZR
             +47469.75+10.09822*T;,,                                  N 93Zen !
$
 FUNCTION GHSERZR   130.00  -7827.595+125.64905*T-24.1618*T*LN(T)
       -0.00437791*T**2+34971*T**(-1);
      2128.00  Y  -26085.921+262.724183*T-42.144*T*LN(T)-1.342896E+31*T**(-9);
      6000.00  N !
 FUNCTION GBCCZR    130.00  -525.539+124.9457*T-25.607406*T*LN(T)
       -3.40084E-04*T**2-9.729E-09*T**3+25233*T**(-1)-7.6143E-11*T**4;
      2128.00  Y  -4620.034+1.55998*T+GHSERZR+1.4103476E+32*T**(-9);
      6000.00  N !
 FUNCTION GOMEZR    130.00  -8878.082+144.432234*T-26.8556*T*LN(T)
       -0.002799446*T**2+38376*T**(-1);
      2128.00  Y  -3414.603+2.566675*T+GHSERZR+8.517346E+31*T**(-9);
      6000.00  N !
 FUNCTION GLIQZR    130.00  +18147.69-9.080812*T+GHSERZR+1.6275E-22*T**7;
      2128.00  Y  -8281.26+253.812609*T-42.144*T*LN(T);
      6000.00  N !
$ ------------------------------------------------------------------------------
$ Binary system
$
$ K. Zeng, M. Hamalainen, I. Ansara, Z. Metallkd., 84, 23-28(1993).
$
$ Checked against paper. Checked at 6000 K.
$
$ 3-SL models for C14_LAVES and C36_LAVES. The C15_LAVES model is a standard
$ 2-SL model, but the pure element end members are not standard.
$
$ The LAVES phase parameters are given in Wagner-Schottky-Lukas format in
$ 93Zen and in tdb format in K. Zeng, M. Hamalainen, K. Lilius,
$ Calphad, 17, 101-7(1993).
$
 PAR  L(LIQUID,CR,ZR;0),,               -12971.34+1.20015*T;,,        N 93Zen !
 PAR  L(LIQUID,CR,ZR;1),,               +8025.96-0.74259*T;,,         N 93Zen !
 PAR  L(LIQUID,CR,ZR;2),,               -9984.87+0.92383*T;,,         N 93Zen !
$
 PAR  L(BCC_A2,CR,ZR:VA;0),,            +16555.47+4.92028*T;,,        N 93Zen !
 PAR  L(BCC_A2,CR,ZR:VA;1),,            +11365.57;,,                  N 93Zen !
$
 PAR  L(HCP_A3,CR,ZR:VA;0),,            +15800;,,                     N 93Zen !
$
 PAR  G(C14_LAVES,CR:CR:ZR),,           +6*GHSERCR+6*GHSERZR
             +472754.75-62.52455*T;,,                                 N 93Zen !
 PAR  G(C14_LAVES,CR:ZR:CR),,           +8*GHSERCR+4*GHSERZR
             +790.68-62.52455*T;,,                                    N 93Zen !
 PAR  G(C14_LAVES,CR:ZR:ZR),,           +2*GHSERCR+10*GHSERZR
             +221987.44-62.52455*T;,,                                 N 93Zen !
$
 PAR  G(C15_LAVES,CR:ZR),,              +2*GHSERCR+GHSERZR
             -81722+27.35939*T;,,                                     N 93Zen !
 PAR  G(C15_LAVES,ZR:CR),,              +2*GHSERZR+GHSERCR
             +129697.81+4.21443*T;,,                                  N 93Zen !
$
 PAR  G(C36_LAVES,CR:CR:ZR),,           +6*GHSERCR+6*GHSERZR
             +256568.12+85.88748*T;,,                                 N 93Zen !
 PAR  G(C36_LAVES,CR:ZR:CR),,           +8*GHSERCR+4*GHSERZR
             -283428.69+85.88748*T;,,                                 N 93Zen !
 PAR  G(C36_LAVES,CR:ZR:ZR),,           +2*GHSERCR+10*GHSERZR
             -21671.87+85.88748*T;,,                                  N 93Zen !
$
$ metastable
$
 PAR  L(FCC_A1,CR,ZR:VA;0),,            +20000;,,                     N 95Zen !
$ ------------------------------------------------------------------------------
$
 ASSESSED_SYSTEM
  CR-ZR(TDB -* +LIQ +BCC_A2 +HCP_A3 +C14_LAV +C15_LAV +C36_LAV
  ;P3 TMM:300/2500 *) !
$
$
 LIST-OF-REFERENCE
 NUMBER  SOURCE
  Null   'Unknown source'
  Same   'Same or similar interaction as in the corresponding stable phase'
  REFLAV 'Laves phase convention: G(LAVES,X:X)=+3*GHSERXX+15000'
  91Din  'A.T. Dinsdale, Calphad, 15, 317-425(1991).'
  93Zen  'K. Zeng, M. Hamalainen, I. Ansara,
          Z. Metallkd., 84, 23-28(1993); Cr-Zr'
  95Zen  'K. Zeng, M. Hamalainen, J. Alloys Compd., 220, 53-61(1995);
          Cr-Zr, Cr-Cu-Zr'
  99SGUN 'SGTE unary database V.4.1, 1999.'
!
