Repository: orchid-calphad/orchid-project.org

# orchid-project.org

Website and released data of **ORCHID** (Open Repository for CALPHAD Hypotheses, Intelligence, and Discovery),
served by GitHub Pages at https://orchid-project.org. Releases are archived on Zenodo (one DOI per version).

- `index.html`, `catalog/`, `best-practices.html` — static, self-contained pages (generated in the ORCHID tooling).
- `data/` — released data: catalog, redistributable TDB files, convex hulls. Licences: `data/LICENSES.md`, `data/NOTICE.md`.
- `llms.txt`, `data/croissant.json`, `CITATION.cff`, `.zenodo.json` — machine-readable metadata.

Only data with clear redistribution rights are published.

File: data/databases/sgte-binary/CrZr-95Zen.tdb
$
$ Database for Cr-Zr from K. Zeng et al. 1995
$
$ K. Zeng, M. Hamalainen, J. Alloys Compd., 220, 53-61(1995).
$
$ Dataset created 2011.03.12 by Bengt Hallstedt.
$ 2020.08.14: Modified for use with GES6.
$
$ C36 slightly modified from 93Zen. Otherwise the same as 93Zen.
$
$ 3-SL models for C14_LAVES and C36_LAVES. The C15_LAVES model is a standard
$ 2-SL model, but the pure element end members are not standard.
$
$ ------------------------------------------------------------------------------
 TEMP-LIM 298.15 6000.00 !
$
$ELEMENT NAME  REF. STATE               ATOMIC MASS H298-H0    S298    !
$
 ELEMENT VA   VACUUM                      0.0          0.0      0.0    ! 
 ELEMENT CR   BCC_A2                     51.996     4050.0     23.5429 ! 
 ELEMENT ZR   HCP_A3                     91.22      5566.27    39.1809 ! 
$ ------------------------------------------------------------------------------
$ Phase definitions
$
 PHASE LIQUID:L % 1 1 !
 CONST LIQUID:L : CR ZR : !
$
$ Fcc (cF4, Fm-3m) and MeX (cF8, Fm-3m)
$
 PHASE FCC_A1 %A 2 1 1 !
 CONST FCC_A1 : CR ZR : VA : !
$
$ Bcc (cI2, Im-3m)
$
 PHASE BCC_A2 %B 2 1 3 !
 CONST BCC_A2 : CR% ZR% : VA : !
$
$ Hcp (hP2, P6_3/mmc) and Me2X (NiAs-type, hP4, P6_3/mmc, B8_1)
$
 PHASE HCP_A3 %A 2 1 0.5 !
 CONST HCP_A3 : CR ZR% : VA : !
$
$ Prototype MgZn2 (hP12, P6_3/mmc), gamma
$
 PHASE C14_LAVES % 3 2 4 6 !
 CONST C14_LAVES : CR : CR ZR : CR ZR : !
$
$ Prototype Cu2Mg (cF24, Fd-3m), alpha
$
 PHASE C15_LAVES % 2 2 1 !
 CONST C15_LAVES : CR ZR : CR ZR : !
$
$ Prototype MgNi2 (hP24, P6_3/mmc), beta
$
 PHASE C36_LAVES % 3 2 4 6 !
 CONST C36_LAVES : CR : CR ZR : CR ZR : !
$ ------------------------------------------------------------------------------
$ Defaults
$
 DEFINE-SYSTEM-DEFAULT ELEMENT 2 !
 DEFAULT-COM DEFINE_SYSTEM_ELEMENT VA !
 TYPE-DEF % SEQ * !
 TYPE-DEF A GES AMEND_PHASE_DESCRIPTION @ MAGNETIC -3 0.28 !
 TYPE-DEF B GES AMEND_PHASE_DESCRIPTION @ MAGNETIC -1 0.4 !
 FUNCTION ZERO      298.15  0;                                         6000 N !
 FUNCTION UN_ASS    298.15  0;                                         6000 N !
 FUNCTION R         298.15  +8.31451;                                  6000 N !
$ ------------------------------------------------------------------------------
$ Element data
$ ------------------------------------------------------------------------------
$ Cr
$
 PAR  G(BCC_A2,CR:VA),,                 +GHSERCR;,,                   N 91Din !
 PAR  TC(BCC_A2,CR:VA),,                 -311.50;,,                   N 91Din !
 PAR  BM(BCC_A2,CR:VA),,                   -0.008;,,                  N 91Din !
 PAR  G(FCC_A1,CR:VA),,                 +GHSERCR+7284+0.163*T;,,      N 91Din !
 PAR  TC(FCC_A1,CR:VA),,                -1109.00;,,                   N 91Din !
 PAR  BM(FCC_A1,CR:VA),,                   -2.46;,,                   N 91Din !
 PAR  G(HCP_A3,CR:VA),,                 +GHSERCR+4438;,,              N 91Din !
 PAR  TC(HCP_A3,CR:VA),,                -1109.00;,,                   N 91Din !
 PAR  BM(HCP_A3,CR:VA),,                   -2.46;,,                   N 91Din !
$PAR  G(CUB_A13,CR:VA),,                +GHSERCR+15899+0.6276*T;,,    N 91Din !
$PAR  G(CBCC_A12,CR:VA),,               +GHSERCR+11087+2.7196*T;,,    N 91Din !
 PAR  G(LIQUID,CR),,                    +GLIQCR;,,                    N 91Din !
$
 PAR  G(C14_LAVES,CR:CR:CR),,           +12*GHSERCR
             +251557.94-62.52455*T;,,                                 N 93Zen !
 PAR  G(C15_LAVES,CR:CR),,              +3*GHSERCR
             +506.06+21.4756*T;,,                                     N 93Zen !
 PAR  G(C36_LAVES,CR:CR:CR),,           +12*GHSERCR
             -3100.06+83.49948*T;,,                                   N 95Zen !
$
 FUNCTION GHSERCR   298.15  -8856.94+157.48*T-26.908*T*LN(T)
       +0.00189435*T**2-1.47721E-06*T**3+139250*T**(-1);
      2180.00  Y  -34869.344+344.18*T-50*T*LN(T)-2.88526E+32*T**(-9);
      6000.00  N !
 FUNCTION GLIQCR    298.15  +24339.955-11.420225*T+GHSERCR+2.37615E-21*T**7;
      2180.00  Y  -16459.984+335.616316*T-50*T*LN(T);
      6000.00  N !
 FUNCTION GFCCCR    298.15  +GHSERCR+7284+0.163*T;                     6000 N !
$ ------------------------------------------------------------------------------
$ Zr
$
$ CUB_A13, CBCC_A12, ORTHORHOMBIC_A20 and TETRAGONAL_U added in unary 4.1
$
 PAR  G(HCP_A3,ZR:VA)           130.00  +GHSERZR;,,                   N 91Din !
 PAR  G(BCC_A2,ZR:VA)           130.00  +GBCCZR;,,                    N 91Din !
$PAR  G(OMEGA,ZR)               130.00  +GOMEZR;,,                    N 91Din !
 PAR  G(FCC_A1,ZR:VA)           130.00  +GHSERZR+7600-0.9*T;,,        N 91Din !
$PAR  G(CBCC_A12,ZR:VA)         130.00  +GHSERZR+4602.2;,,            N 99SGUN !
$PAR  G(CUB_A13,ZR:VA)          130.00  +GHSERZR+7531.2;,,            N 99SGUN !
$PAR  G(ORTHORHOMBIC_A20,ZR)    130.00  +GBCCZR+5000;,,               N 99SGUN !
$PAR  G(TETRAGONAL_U,ZR)        130.00  +GBCCZR+5000;,,               N 99SGUN !
 PAR  G(LIQUID,ZR)              130.00  +GLIQZR;,,                    N 91Din !
$
 PAR  G(C15_LAVES,ZR:ZR),,              +3*GHSERZR
             +47469.75+10.09822*T;,,                                  N 93Zen !
$
 FUNCTION GHSERZR   130.00  -7827.595+125.64905*T-24.1618*T*LN(T)
       -0.00437791*T**2+34971*T**(-1);
      2128.00  Y  -26085.921+262.724183*T-42.144*T*LN(T)-1.342896E+31*T**(-9);
      6000.00  N !
 FUNCTION GBCCZR    130.00  -525.539+124.9457*T-25.607406*T*LN(T)
       -3.40084E-04*T**2-9.729E-09*T**3+25233*T**(-1)-7.6143E-11*T**4;
      2128.00  Y  -4620.034+1.55998*T+GHSERZR+1.4103476E+32*T**(-9);
      6000.00  N !
 FUNCTION GOMEZR    130.00  -8878.082+144.432234*T-26.8556*T*LN(T)
       -0.002799446*T**2+38376*T**(-1);
      2128.00  Y  -3414.603+2.566675*T+GHSERZR+8.517346E+31*T**(-9);
      6000.00  N !
 FUNCTION GLIQZR    130.00  +18147.69-9.080812*T+GHSERZR+1.6275E-22*T**7;
      2128.00  Y  -8281.26+253.812609*T-42.144*T*LN(T);
      6000.00  N !
$ ------------------------------------------------------------------------------
$ Binary system
$
$ K. Zeng, M. Hamalainen, J. Alloys Compd., 220, 53-61(1995).
$
$ C36 slightly modified from 93Zen2. Otherwise the same as 93Zen2.
$
$ Checked at 6000 K.
$
$ There is nothing to check against in the paper, but the phase diagram
$ appears to be correctly reproduced.
$
$ 3-SL models for C14_LAVES and C36_LAVES. The C15_LAVES model is a standard
$ 2-SL model, but the pure element end members are not standard.
$
 PAR  L(LIQUID,CR,ZR;0),,               -12971.34+1.20015*T;,,        N 93Zen !
 PAR  L(LIQUID,CR,ZR;1),,               +8025.96-0.74259*T;,,         N 93Zen !
 PAR  L(LIQUID,CR,ZR;2),,               -9984.87+0.92383*T;,,         N 93Zen !
$
 PAR  L(BCC_A2,CR,ZR:VA;0),,            +16555.47+4.92028*T;,,        N 93Zen !
 PAR  L(BCC_A2,CR,ZR:VA;1),,            +11365.57;,,                  N 93Zen !
$
 PAR  L(HCP_A3,CR,ZR:VA;0),,            +15800;,,                     N 93Zen !
$
 PAR  G(C14_LAVES,CR:CR:ZR),,           +6*GHSERCR+6*GHSERZR
             +472754.75-62.52455*T;,,                                 N 93Zen !
 PAR  G(C14_LAVES,CR:ZR:CR),,           +8*GHSERCR+4*GHSERZR
             +790.68-62.52455*T;,,                                    N 93Zen !
 PAR  G(C14_LAVES,CR:ZR:ZR),,           +2*GHSERCR+10*GHSERZR
             +221987.44-62.52455*T;,,                                 N 93Zen !
$
 PAR  G(C15_LAVES,CR:ZR),,              +2*GHSERCR+GHSERZR
             -81722+27.35939*T;,,                                     N 93Zen !
 PAR  G(C15_LAVES,ZR:CR),,              +2*GHSERZR+GHSERCR
             +129697.81+4.21443*T;,,                                  N 93Zen !
$
 PAR  G(C36_LAVES,CR:CR:ZR),,           +6*GHSERCR+6*GHSERZR
             +255809.25+83.49948*T;,,                                 N 95Zen !
 PAR  G(C36_LAVES,CR:ZR:CR),,           +8*GHSERCR+4*GHSERZR
             -278840.06+83.49948*T;,,                                 N 95Zen !
 PAR  G(C36_LAVES,CR:ZR:ZR),,           +2*GHSERCR+10*GHSERZR
             -19930.75+83.49948*T;,,                                  N 95Zen !
$
$ metastable
$
 PAR  L(FCC_A1,CR,ZR:VA;0),,            +20000;,,                     N 95Zen !
$ ------------------------------------------------------------------------------
$
 ASSESSED_SYSTEM
  CR-ZR(TDB -* +LIQ +BCC_A2 +HCP_A3 +C14_LAV +C15_LAV +C36_LAV
  ;P3 TMM:300/2500 *) !
$
$
 LIST-OF-REFERENCE
 NUMBER  SOURCE
  Null   'Unknown source'
  Same   'Same or similar interaction as in the corresponding stable phase'
  REFLAV 'Laves phase convention: G(LAVES,X:X)=+3*GHSERXX+15000'
  91Din  'A.T. Dinsdale, Calphad, 15, 317-425(1991).'
  93Zen  'K. Zeng, M. Hamalainen, I. Ansara,
          Z. Metallkd., 84, 23-28(1993); Cr-Zr'
  95Zen  'K. Zeng, M. Hamalainen, J. Alloys Compd., 220, 53-61(1995);
          Cr-Zr, Cr-Cu-Zr'
  99SGUN 'SGTE unary database V.4.1, 1999.'
!

File: data/databases/sgte-binary/CrZr-98Zen-LB.tdb
$
$ Database for Cr-Zr from K. Zeng et al. 1998 (included in LB Vol. 2)
$
$ K. Zeng, M. Hamalainen, I. Ansara, COST 507, Final report round 2, 1998.
$ 2020.08.14: Modified for use with GES6.
$
$ Dataset created 2011.03.12 by Bengt Hallstedt.
$
$ Changed to standard 2-SL models for C14 and C36. Also changed to standard
$ pure element end members for all Laves phases.
$
$ ------------------------------------------------------------------------------
 TEMP-LIM 298.15 6000.00 !
$
$ELEMENT NAME  REF. STATE               ATOMIC MASS H298-H0    S298    !
$
 ELEMENT VA   VACUUM                      0.0          0.0      0.0    ! 
 ELEMENT CR   BCC_A2                     51.996     4050.0     23.5429 ! 
 ELEMENT ZR   HCP_A3                     91.22      5566.27    39.1809 ! 
$ ------------------------------------------------------------------------------
$ Phase definitions
$
 PHASE LIQUID:L % 1 1 !
 CONST LIQUID:L : CR ZR : !
$
$ Fcc (cF4, Fm-3m) and MeX (cF8, Fm-3m)
$
 PHASE FCC_A1 %A 2 1 1 !
 CONST FCC_A1 : CR ZR : VA : !
$
$ Bcc (cI2, Im-3m)
$
 PHASE BCC_A2 %B 2 1 3 !
 CONST BCC_A2 : CR% ZR% : VA : !
$
$ Hcp (hP2, P6_3/mmc) and Me2X (NiAs-type, hP4, P6_3/mmc, B8_1)
$
 PHASE HCP_A3 %A 2 1 0.5 !
 CONST HCP_A3 : CR ZR% : VA : !
$
$ Prototype MgZn2 (hP12, P6_3/mmc)
$
 PHASE C14_LAVES % 2 2 1 !
 CONST C14_LAVES : CR ZR : CR ZR : !
$
$ Prototype Cu2Mg (cF24, Fd-3m)
$
 PHASE C15_LAVES % 2 2 1 !
 CONST C15_LAVES : CR ZR : CR ZR : !
$
$ Prototype MgNi2 (hP24, P6_3/mmc)
$
 PHASE C36_LAVES % 2 2 1 !
 CONST C36_LAVES : CR ZR : CR ZR : !
$ ------------------------------------------------------------------------------
$ Defaults
$
 DEFINE-SYSTEM-DEFAULT ELEMENT 2 !
 DEFAULT-COM DEFINE_SYSTEM_ELEMENT VA !
 TYPE-DEF % SEQ * !
 TYPE-DEF A GES AMEND_PHASE_DESCRIPTION @ MAGNETIC -3 0.28 !
 TYPE-DEF B GES AMEND_PHASE_DESCRIPTION @ MAGNETIC -1 0.4 !
 FUNCTION ZERO      298.15  0;                                         6000 N !
 FUNCTION UN_ASS    298.15  0;                                         6000 N !
 FUNCTION R         298.15  +8.31451;                                  6000 N !
$ ------------------------------------------------------------------------------
$ Element data
$ ------------------------------------------------------------------------------
$ Cr
$
 PAR  G(BCC_A2,CR:VA),,                 +GHSERCR;,,                   N 91Din !
 PAR  TC(BCC_A2,CR:VA),,                 -311.50;,,                   N 91Din !
 PAR  BM(BCC_A2,CR:VA),,                   -0.008;,,                  N 91Din !
 PAR  G(FCC_A1,CR:VA),,                 +GHSERCR+7284+0.163*T;,,      N 91Din !
 PAR  TC(FCC_A1,CR:VA),,                -1109.00;,,                   N 91Din !
 PAR  BM(FCC_A1,CR:VA),,                   -2.46;,,                   N 91Din !
 PAR  G(HCP_A3,CR:VA),,                 +GHSERCR+4438;,,              N 91Din !
 PAR  TC(HCP_A3,CR:VA),,                -1109.00;,,                   N 91Din !
 PAR  BM(HCP_A3,CR:VA),,                   -2.46;,,                   N 91Din !
$PAR  G(CUB_A13,CR:VA),,                +GHSERCR+15899+0.6276*T;,,    N 91Din !
$PAR  G(CBCC_A12,CR:VA),,               +GHSERCR+11087+2.7196*T;,,    N 91Din !
 PAR  G(LIQUID,CR),,                    +GLIQCR;,,                    N 91Din !
$
 PAR  G(C14_LAVES,CR:CR),,              +3*GHSERCR+15000;,,           N REFLAV !
 PAR  G(C15_LAVES,CR:CR),,              +3*GHSERCR+15000;,,           N REFLAV !
 PAR  G(C36_LAVES,CR:CR),,              +3*GHSERCR+15000;,,           N REFLAV !
$
 FUNCTION GHSERCR   298.15  -8856.94+157.48*T-26.908*T*LN(T)
       +0.00189435*T**2-1.47721E-06*T**3+139250*T**(-1);
      2180.00  Y  -34869.344+344.18*T-50*T*LN(T)-2.88526E+32*T**(-9);
      6000.00  N !
 FUNCTION GLIQCR    298.15  +24339.955-11.420225*T+GHSERCR+2.37615E-21*T**7;
      2180.00  Y  -16459.984+335.616316*T-50*T*LN(T);
      6000.00  N !
 FUNCTION GFCCCR    298.15  +GHSERCR+7284+0.163*T;                     6000 N !
$ ------------------------------------------------------------------------------
$ Zr
$
$ CUB_A13, CBCC_A12, ORTHORHOMBIC_A20 and TETRAGONAL_U added in unary 4.1
$
 PAR  G(HCP_A3,ZR:VA)           130.00  +GHSERZR;,,                   N 91Din !
 PAR  G(BCC_A2,ZR:VA)           130.00  +GBCCZR;,,                    N 91Din !
$PAR  G(OMEGA,ZR)               130.00  +GOMEZR;,,                    N 91Din !
 PAR  G(FCC_A1,ZR:VA)           130.00  +GHSERZR+7600-0.9*T;,,        N 91Din !
$PAR  G(CBCC_A12,ZR:VA)         130.00  +GHSERZR+4602.2;,,            N 99SGUN !
$PAR  G(CUB_A13,ZR:VA)          130.00  +GHSERZR+7531.2;,,            N 99SGUN !
$PAR  G(ORTHORHOMBIC_A20,ZR)    130.00  +GBCCZR+5000;,,               N 99SGUN !
$PAR  G(TETRAGONAL_U,ZR)        130.00  +GBCCZR+5000;,,               N 99SGUN !
 PAR  G(LIQUID,ZR)              130.00  +GLIQZR;,,                    N 91Din !
$
 PAR  G(C14_LAVES,ZR:ZR),,              +3*GHSERZR+15000;,,           N REFLAV !
 PAR  G(C15_LAVES,ZR:ZR),,              +3*GHSERZR+15000;,,           N REFLAV !
 PAR  G(C36_LAVES,ZR:ZR),,              +3*GHSERZR+15000;,,           N REFLAV !
$
 FUNCTION GHSERZR   130.00  -7827.595+125.64905*T-24.1618*T*LN(T)
       -0.00437791*T**2+34971*T**(-1);
      2128.00  Y  -26085.921+262.724183*T-42.144*T*LN(T)-1.342896E+31*T**(-9);
      6000.00  N !
 FUNCTION GBCCZR    130.00  -525.539+124.9457*T-25.607406*T*LN(T)
       -3.40084E-04*T**2-9.729E-09*T**3+25233*T**(-1)-7.6143E-11*T**4;
      2128.00  Y  -4620.034+1.55998*T+GHSERZR+1.4103476E+32*T**(-9);
      6000.00  N !
 FUNCTION GOMEZR    130.00  -8878.082+144.432234*T-26.8556*T*LN(T)
       -0.002799446*T**2+38376*T**(-1);
      2128.00  Y  -3414.603+2.566675*T+GHSERZR+8.517346E+31*T**(-9);
      6000.00  N !
 FUNCTION GLIQZR    130.00  +18147.69-9.080812*T+GHSERZR+1.6275E-22*T**7;
      2128.00  Y  -8281.26+253.812609*T-42.144*T*LN(T);
      6000.00  N !
$ ------------------------------------------------------------------------------
$ Binary system
$
$ From K. Zeng et al. 1998 (included in LB Vol. 2)
$
$ K. Zeng, M. Hamalainen, I. Ansara, COST 507, Final report round 2, 1998.
$
$ Checked against LB and COST. Checked at 6000 K.
$
$ Changed to standard 2-SL models for C14 and C36. Also changed to standard
$ pure element end members for all Laves phases.
$
 PAR  L(LIQUID,CR,ZR;0),,               -12971.34+1.20015*T;,,        N 93Zen !
 PAR  L(LIQUID,CR,ZR;1),,               +8025.96-0.74259*T;,,         N 93Zen !
 PAR  L(LIQUID,CR,ZR;2),,               -9984.87+0.92383*T;,,         N 93Zen !
$
 PAR  L(BCC_A2,CR,ZR:VA;0),,            +16555.47+4.92028*T;,,        N 93Zen !
 PAR  L(BCC_A2,CR,ZR:VA;1),,            +11365.57;,,                  N 93Zen !
$
 PAR  L(HCP_A3,CR,ZR:VA;0),,            +15800;,,                     N 93Zen !
$
 PAR  G(C14_LAVES,CR:ZR),,              +2*GHSERCR+GHSERZR
             -8114-11.652*T;,,                                        N 98Zen !
 PAR  G(C14_LAVES,ZR:CR),,              +2*GHSERZR+GHSERCR
             +38114+11.652*T;,,                                       N 98Zen !
 PAR  L(C14_LAVES,CR,ZR:CR;0),,         +52300;,,                     N 98Zen !
 PAR  L(C14_LAVES,CR,ZR:ZR;0),,         +52300;,,                     N 98Zen !
 PAR  L(C14_LAVES,CR:CR,ZR;0),,         +26060;,,                     N 98Zen !
 PAR  L(C14_LAVES,ZR:CR,ZR;0),,         +26060;,,                     N 98Zen !
$
 PAR  G(C15_LAVES,CR:ZR),,              +2*GHSERCR+GHSERZR
             -87273+29.915*T;,,                                       N 98Zen !
 PAR  G(C15_LAVES,ZR:CR),,              +2*GHSERZR+GHSERCR
             +117273-29.915*T;,,                                      N 98Zen !
 PAR  L(C15_LAVES,CR,ZR:CR;0),,         +70328;,,                     N 98Zen !
 PAR  L(C15_LAVES,CR,ZR:ZR;0),,         +70328;,,                     N 98Zen !
 PAR  L(C15_LAVES,CR:CR,ZR;0),,         +62910;,,                     N 98Zen !
 PAR  L(C15_LAVES,ZR:CR,ZR;0),,         +62910;,,                     N 98Zen !
$
 PAR  G(C36_LAVES,CR:ZR),,              +2*GHSERCR+GHSERZR
             -70026+20.901*T;,,                                       N 98Zen !
 PAR  G(C36_LAVES,ZR:CR),,              +2*GHSERZR+GHSERCR
             +100026-20.901*T;,,                                      N 98Zen !
 PAR  L(C36_LAVES,CR,ZR:CR;0),,         +52614;,,                     N 98Zen !
 PAR  L(C36_LAVES,CR,ZR:ZR;0),,         +52614;,,                     N 98Zen !
 PAR  L(C36_LAVES,CR:CR,ZR;0),,         +29400;,,                     N 98Zen !
 PAR  L(C36_LAVES,ZR:CR,ZR;0),,         +29400;,,                     N 98Zen !
$
$ metastable
$
 PAR  L(FCC_A1,CR,ZR:VA;0),,            +20000;,,                     N 95Zen !
$ ------------------------------------------------------------------------------
$
 ASSESSED_SYSTEM
  CR-ZR(TDB -* +LIQ +BCC_A2 +HCP_A3 +C14_LAV +C15_LAV +C36_LAV
  ;P3 TMM:300/2500 *) !
$
$
 LIST-OF-REFERENCE
 NUMBER  SOURCE
  Null   'Unknown source'
  Same   'Same or similar interaction as in the corresponding stable phase'
  REFLAV 'Laves phase convention: G(LAVES,X:X)=+3*GHSERXX+15000'
  91Din  'A.T. Dinsdale, Calphad, 15, 317-425(1991).'
  93Zen  'K. Zeng, M. Hamalainen, I. Ansara,
          Z. Metallkd., 84, 23-28(1993); Cr-Zr'
  95Zen  'K. Zeng, M. Hamalainen, J. Alloys Compd., 220, 53-61(1995); Cr-Cu-Zr'
  98Zen  'K. Zeng, M. Hamalainen, I. Ansara,
          COST 507, Final report round 2, 1998; Cr-Zr'
  99SGUN 'SGTE unary database V.4.1, 1999.'
!

File: data/databases/sgte-binary/CsIn-10Lee.tdb
$
$ Database for Cs-In from S.H. Lee and Z.-K. Liu 2010
$
$ S.H. Lee, Z.-K. Liu, Calphad, 34, 134-37(2010).
$
$ Dataset created 2016.05.29 by Bengt Hallstedt.
$ 2020.12.26: Modified for use with GES6.
$
$ ------------------------------------------------------------------------------
 TEMP-LIM 298.15 6000.00 !
$
$ELEMENT NAME  REF. STATE               ATOMIC MASS H298-H0    S298    !
$
 ELEMENT VA   VACUUM                      0.0          0.0      0.0    !
 ELEMENT CS   BCC_A2                    132.9054    7711.000   85.23   ! 
 ELEMENT IN   TETRAGONAL_A6             114.82      6610.0     57.65   ! 
$ ------------------------------------------------------------------------------
$ Phase definitions
$
 PHASE LIQUID:L % 1 1 !
 CONST LIQUID:L : CS IN : !
$
$ Fcc (cF4, Fm-3m) and MeX (cF8, Fm-3m)
$
 PHASE FCC_A1 %A 2 1 1 !
 CONST FCC_A1 : CS IN : VA : !
$
$ Bcc (cI2, Im-3m)
$
 PHASE BCC_A2 %B 2 1 3 !
 CONST BCC_A2 : CS IN : VA : !
$
$ Hcp (hP2, P6_3/mmc) and Me2X (NiAs-type, hP4, P6_3/mmc, B8_1)
$
 PHASE HCP_A3 % 2 1 0.5 !
 CONST HCP_A3 : CS IN : VA : !
$
$ Prototype In (tI2, I4/mmm)
$
 PHASE TETRAGONAL_A6 % 1 1 !
 CONST TETRAGONAL_A6 : IN : !
$
$ Prototype Cs2In3 (tI20, I-4m2)
$
 PHASE CS2IN3 % 2 2 3 !
 CONST CS2IN3 : CS : IN : !
$
$ Prototype Ga3Rb (tI24, I-4m2)
$
 PHASE CSIN3 % 2 1 3 !
 CONST CSIN3 : CS : IN : !
$ ------------------------------------------------------------------------------
$ Defaults
$
 DEFINE-SYSTEM-DEFAULT ELEMENT 2 !
 DEFAULT-COM DEFINE_SYSTEM_ELEMENT VA !
 TYPE-DEF % SEQ * !
 TYPE-DEF A GES AMEND_PHASE_DESCRIPTION @ MAGNETIC -3 0.28 !
 TYPE-DEF B GES AMEND_PHASE_DESCRIPTION @ MAGNETIC -1 0.4 !
 FUNCTION ZERO      298.15  0;                                         6000 N !
 FUNCTION UN_ASS    298.15  0;                                         6000 N !
 FUNCTION R         298.15  +8.31451;                                  6000 N !
$ ------------------------------------------------------------------------------
$ Element data
$ ------------------------------------------------------------------------------
$ Cs
$
 PAR  G(BCC_A2,CS:VA)           200.00  +GHSERCS;                2000 N 91Din !
 PAR  G(HCP_A3,CS:VA)           200.00  +GHSERCS+500+2*T;        2000 N 91Din !
 PAR  G(FCC_A1,CS:VA)           200.00  +GHSERCS+500+1.3*T;      2000 N 91Din !
 PAR  G(LIQUID,CS)              200.00  +GLIQCS;                 2000 N 91Din !
$
 FUNCTION GHSERCS   200.00  -17373.82+436.899787*T-90.5212584*T*LN(T)
       +0.2029422*T**2-1.27907669E-04*T**3+245245*T**(-1);
       301.59  Y  -13553.817+218.689955*T-46.7273304*T*LN(T)
       +0.02043269*T**2-4.074846E-06*T**3+181528*T**(-1)+7.8016E+21*T**(-9);
      2000.00  N !
 FUNCTION GLIQCS    200.00  +2091.141-6.931035*T+GHSERCS-3.56867E-18*T**7;
       301.59  Y  +2099.779-6.961111*T+GHSERCS-7.8016E+21*T**(-9);
      2000.00  N !
$ ------------------------------------------------------------------------------
$ In
$
$ FCC_A1 and TET_ALPHA1 revised in unary 4.1
$ BCT_A5 and RHOMBOHEDRAL_A7 added in unary 4.1
$ TET_ALPHA1 revised in unary 5.0 (using the value from 99Ans)
$ DHCP added in unary 5.0
$
$ There is quite a bit of confusion about TET_ALPHA1_A6. The structure is
$ the same as In (TETRAGONAL_A6), but with a different (presumably) c/a ratio.
$ TET_ALPHA1_A6 is present in Bi-In, In-Pb and In-Sn (possibly more). Between
$ the TETRAGONAL_A6 (In-ss) and TET_ALPHA1_A6 there is a narrow two-phase
$ region. In each system a different G(TET_ALPHA1_A6,IN) lattice stability
$ was used.
$ In 91Din a value from an unpublished revision of the Bi-In system by
$ P.-Y. Chevalier 1990 is included. In SGTE Unary V 4.4 a value from 98Boa
$ for the In-Pb system is included. 98Boa treated the TET_ALPHA1_A6
$ phase in Bi-In and In-Pb as two different phases and used the lattice
$ stability from 88Che0 for the Bi-In branch of this phase. Finally, SGTE
$ unary V 5.0 uses a value from an unpublished evaluation by 99Ans of the
$ In-Sn system. Due to the close proximity of the TETRAGONAL_A6 and
$ TET_ALPHA1_A6 phases in these systems, any change of lattice stability
$ will cause a distortion of the phase diagram and require reoptimisation.
$
$ The DHCP phase is labelled D0_24 in 03Liu and alpha-prime in 92Ans. The
$ phase is present between the fcc and hcp phases in the Au-Sn and Au-In
$ systems.
$
 PAR  G(TETRAGONAL_A6,IN),,             +GHSERIN;                3800 N 91Din !
 PAR  G(FCC_A1,IN:VA),,                 +GHSERIN+162.061;        3800 N 98Boa !
$PAR  G(FCC_A1,IN:VA),,                 +GHSERIN+123-0.1988*T;   3800 N 91Din !
 PAR  G(BCC_A2,IN:VA),,                 +GHSERIN+800-0.8*T;      3800 N 91Din !
 PAR  G(HCP_A3,IN:VA),,                 +GHSERIN+533-0.6868*T;   3800 N 91Din !
$PAR  G(DHCP,IN),,                      +GHSERIN+520-0.384*T;    3800 N 92Ans !
$PAR  G(TET_ALPHA1_A6,IN),,             +GHSERIN+123-0.1988*T;   3800 N 99Ans !
$PAR  G(TET_ALPHA1_A6,IN),,             +GHSERIN+0.31*T;         3800 N 98Boa !
$PAR  G(TET_ALPHA1_A6,IN),,             +GHSERIN+193-0.16479*T;  3800 N 91Din !
$PAR  G(TET_ALPHA1_A6,IN),,             +GHSERIN-33+0.16*T;      3800 N 88Che0 !
$PAR  G(BCT_A5,IN),,                    +GHSERIN
$            +5040.87-3.33969*T;                                 3800 N 99Ans !
$PAR  G(RHOMBOHEDRAL_A7,IN),,           +GHSERIN+4184;           3800 N 88Che0 !
 PAR  G(LIQUID,IN),,                    +GLIQIN;                 3800 N 91Din !
$
 FUNCTION GHSERIN   298.15  -6978.89+92.338115*T-21.8386*T*LN(T)
       -0.00572566*T**2-2.120321E-06*T**3-22906*T**(-1);
       429.75  Y  -7033.516+124.476588*T-27.4562*T*LN(T)
       +5.4607E-04*T**2-8.367E-08*T**3-211708*T**(-1)+3.53116E+22*T**(-9);
      3800.00  N !
 FUNCTION GLIQIN    298.15  +3282.092-7.63686*T+GHSERIN-5.59058E-20*T**7;
       429.75  Y  +3283.706-7.640804*T+GHSERIN-3.53116E+22*T**(-9);
      3800.00  N !
$ ------------------------------------------------------------------------------
$ Binary system
$
$ S.H. Lee, Z.-K. Liu, Calphad, 34, 134-37(2010).
$
$ Checked against paper and author's tdb. Checked at 6000 K.
$
 PAR  L(LIQUID,CS,IN;0),,               +7873-6.084*T;,,              N 10Lee !
 PAR  L(LIQUID,CS,IN;1),,               +33115-18.953*T;,,            N 10Lee !
 PAR  L(LIQUID,CS,IN;2),,               -11002;,,                     N 10Lee !
$
 PAR  L(BCC_A2,CS,IN:VA;0),,            +5000;,,                      N 10Lee !
$
 PAR  G(CS2IN3,CS:IN),,                 +2*GHSERCS+3*GHSERIN
             -83225+49.775*T;,,                                       N 10Lee !
 PAR  G(CSIN3,CS:IN),,                  +GHSERCS+3*GHSERIN
             -59324+35.82*T;,,                                        N 10Lee !
$
$ Metastable
$
 PAR  L(FCC_A1,CS,IN:VA;0),,            +5000;,,                      N Same !
 PAR  L(HCP_A3,CS,IN:VA;0),,            +5000;,,                      N Same !
$ ------------------------------------------------------------------------------
$
$
 LIST-OF-REFERENCE
 NUMBER  SOURCE
  Null   'Unknown source'
  Same   'Same or similar interaction as in the corresponding stable phase'
  REFLAV 'Laves phase convention: G(LAVES,X:X)=+3*GHSERXX+15000'
  COST   'COST 507 database'
  88Che0 'P.-Y Chevalier, Calphad, 12, 383-92(1988)
          SGTE unary database V.4.1, 1999; In'
  91Din  'A.T. Dinsdale, Calphad, 15, 317-425(1991).'
  92Ans  'I. Ansara, J.-Ph. Nabot, Calphad, 16, 13-18(1992),
          SGTE unary database V.5.0, 2009; In'
  98Boa  'D. Boa, I. Ansara, Thermochim. Acta, 314, 79-86(1998),
          SGTE unary database V.4.1, 1999; In, Pb'
  99Ans  'I. Ansara, S.G. Fries, H.L. Lukas, unpublished, 1999,
          SGTE unary database V.5.0, 2009; In, Sn'
  10Lee  'S.H. Lee, Z.-K. Liu, Calphad, 34, 134-37(2010); Cs-In'
!

File: data/databases/sgte-binary/CsK-11Ren.tdb
$
$ Database for Cs-K from X. Ren et al. 2011
$
$ X. Ren, C. Li, Z. Du, C. Guo, Calphad, 35, 446-54(2011).
$
$ Dataset created 2011.09.18 by Bengt Hallstedt.
$ 2020.12.26: Modified for use with GES6.
$
$ ------------------------------------------------------------------------------
 TEMP-LIM 298.15 6000.00 !
$
$ELEMENT NAME  REF. STATE               ATOMIC MASS H298-H0    S298    !
$
 ELEMENT VA   VACUUM                      0.0          0.0      0.0    !
 ELEMENT CS   BCC_A2                    132.9054    7711.000   85.23   ! 
 ELEMENT K    BCC_A2                     39.0983    7088.      64.68   ! 
$ ------------------------------------------------------------------------------
$ Phase definitions
$
 PHASE LIQUID:L % 1 1 !
 CONST LIQUID:L : CS K : !
$
$ Fcc (cF4, Fm-3m) and MeX (cF8, Fm-3m)
$
 PHASE FCC_A1 %A 2 1 1 !
 CONST FCC_A1 : CS K : VA : !
$
$ Bcc (cI2, Im-3m)
$
 PHASE BCC_A2 %B 2 1 3 !
 CONST BCC_A2 : CS K : VA : !
$
$ Hcp (hP2, P6_3/mmc) and Me2X (NiAs-type, hP4, P6_3/mmc, B8_1)
$
 PHASE HCP_A3 % 2 1 0.5 !
 CONST HCP_A3 : CS K : VA : !
$ ------------------------------------------------------------------------------
$ Defaults
$
 DEFINE-SYSTEM-DEFAULT ELEMENT 2 !
 DEFAULT-COM DEFINE_SYSTEM_ELEMENT VA !
 TYPE-DEF % SEQ * !
 TYPE-DEF A GES AMEND_PHASE_DESCRIPTION @ MAGNETIC -3 0.28 !
 TYPE-DEF B GES AMEND_PHASE_DESCRIPTION @ MAGNETIC -1 0.4 !
 FUNCTION ZERO      298.15  0;                                         6000 N !
 FUNCTION UN_ASS    298.15  0;                                         6000 N !
$ ------------------------------------------------------------------------------
$ Element data
$ ------------------------------------------------------------------------------
$ Cs
$
 PAR  G(BCC_A2,CS:VA)           200.00  +GHSERCS;                2000 N 91Din !
 PAR  G(HCP_A3,CS:VA)           200.00  +GHSERCS+500+2*T;        2000 N 91Din !
 PAR  G(FCC_A1,CS:VA)           200.00  +GHSERCS+500+1.3*T;      2000 N 91Din !
 PAR  G(LIQUID,CS)              200.00  +GLIQCS;                 2000 N 91Din !
$
 FUNCTION GHSERCS   200.00  -17373.82+436.899787*T-90.5212584*T*LN(T)
       +0.2029422*T**2-1.27907669E-04*T**3+245245*T**(-1);
       301.59  Y  -13553.817+218.689955*T-46.7273304*T*LN(T)
       +0.02043269*T**2-4.074846E-06*T**3+181528*T**(-1)+7.8016E+21*T**(-9);
      2000.00  N !
 FUNCTION GLIQCS    200.00  +2091.141-6.931035*T+GHSERCS-3.56867E-18*T**7;
       301.59  Y  +2099.779-6.961111*T+GHSERCS-7.8016E+21*T**(-9);
      2000.00  N !
$ ------------------------------------------------------------------------------
$ K
$
 PAR  G(BCC_A2,K:VA)            200.00  +GHSERKK;                2200 N 91Din !
 PAR  G(HCP_A3,K:VA)            200.00  +GHSERKK+50+2*T;         2200 N 91Din !
 PAR  G(FCC_A1,K:VA)            200.00  +GHSERKK+50+1.3*T;       2200 N 91Din !
 PAR  G(LIQUID,K)               200.00  +GLIQKK;                 2200 N 91Din !
$
 FUNCTION GHSERKK   200.00  -16112.929+389.624197*T-77.0571464*T*LN(T)
       +0.146211135*T**2-8.4949147E-05*T**3+243385*T**(-1);
       336.53  Y  -11122.441+192.586544*T-39.2885968*T*LN(T)
       +0.012167386*T**2-2.64387E-06*T**3+43251*T**(-1)+1.19223E+22*T**(-9);
      2200.00  N !
 FUNCTION GLIQKK    200.00  +2318.096-6.886859*T+GHSERKK-9.44E-19*T**7;
       336.53  Y  +2323.019-6.902217*T+GHSERKK-1.19223E+22*T**(-9);
      2200.00  N !
$ ------------------------------------------------------------------------------
$ Binary system
$
$ X. Ren, C. Li, Z. Du, C. Guo, Calphad, 35, 446-54(2011).
$
$ Checked against paper and author's tdb. Checked at 6000 K.
$
 PAR  L(LIQUID,CS,K;0),,                +426.31-0.289*T;,,            N 11Ren !
 PAR  L(LIQUID,CS,K;1),,                -173.221+1.348*T;,,           N 11Ren !
 PAR  L(LIQUID,CS,K;2),,                +177.307-1.339*T;,,           N 11Ren !
$
 PAR  L(BCC_A2,CS,K:VA;0),,             +4120.709-6.131*T;,,          N 11Ren !
 PAR  L(BCC_A2,CS,K:VA;1),,             -365.975-0.036*T;,,           N 11Ren !
$
$ Metastable
$
 PAR  L(FCC_A1,CS,K:VA;0),,             +4120.709-6.131*T;,,          N Same !
 PAR  L(FCC_A1,CS,K:VA;1),,             -365.975-0.036*T;,,           N Same !
$
 PAR  L(HCP_A3,CS,K:VA;0),,             +4120.709-6.131*T;,,          N Same !
 PAR  L(HCP_A3,CS,K:VA;1),,             -365.975-0.036*T;,,           N Same !
$ ------------------------------------------------------------------------------
$
$
 LIST-OF-REFERENCE
 NUMBER  SOURCE
  Null   'Unknown source'
  Same   'Same or similar interaction as in the corresponding stable phase'
  REFLAV 'Laves phase convention: G(LAVES,X:X)=+3*GHSERXX+15000'
  COST   'COST 507 database'
  91Din  'A.T. Dinsdale, Calphad, 15, 317-425(1991).'
  11Ren  'X. Ren, C. Li, Z. Du, C. Guo, Calphad, 35, 446-54(2011); Cs-K'
!

File: data/databases/sgte-binary/CsK-85Pot-LB.tdb
$
$ Database for Cs-K from P.E. Potter and M.H. Rand 1985 (included in LB Vol. 3)
$
$ P.E. Potter, M.H. Rand, in: Handbook of Thermodynamic and Transport
$ Properties of Alkali Metals, R.W. Ohse (Ed.), Blackwell Sci. Publ., 1985.	
$
$ Dataset created 2015.05.23 by Bengt Hallstedt.
$ 2020.12.26: Modified for use with GES6.
$
$ ------------------------------------------------------------------------------
 TEMP-LIM 298.15 6000.00 !
$
$ELEMENT NAME  REF. STATE               ATOMIC MASS H298-H0    S298    !
$
 ELEMENT VA   VACUUM                      0.0          0.0      0.0    !
 ELEMENT CS   BCC_A2                    132.9054    7711.000   85.23   ! 
 ELEMENT K    BCC_A2                     39.0983    7088.      64.68   ! 
$ ------------------------------------------------------------------------------
$ Phase definitions
$
 PHASE LIQUID:L % 1 1 !
 CONST LIQUID:L : CS K : !
$
$ Fcc (cF4, Fm-3m) and MeX (cF8, Fm-3m)
$
 PHASE FCC_A1 %A 2 1 1 !
 CONST FCC_A1 : CS K : VA : !
$
$ Bcc (cI2, Im-3m)
$
 PHASE BCC_A2 %B 2 1 3 !
 CONST BCC_A2 : CS K : VA : !
$
$ Hcp (hP2, P6_3/mmc) and Me2X (NiAs-type, hP4, P6_3/mmc, B8_1)
$
 PHASE HCP_A3 % 2 1 0.5 !
 CONST HCP_A3 : CS K : VA : !
$ ------------------------------------------------------------------------------
$ Defaults
$
 DEFINE-SYSTEM-DEFAULT ELEMENT 2 !
 DEFAULT-COM DEFINE_SYSTEM_ELEMENT VA !
 TYPE-DEF % SEQ * !
 TYPE-DEF A GES AMEND_PHASE_DESCRIPTION @ MAGNETIC -3 0.28 !
 TYPE-DEF B GES AMEND_PHASE_DESCRIPTION @ MAGNETIC -1 0.4 !
 FUNCTION ZERO      298.15  0;                                         6000 N !
 FUNCTION UN_ASS    298.15  0;                                         6000 N !
$ ------------------------------------------------------------------------------
$ Element data
$ ------------------------------------------------------------------------------
$ Cs
$
 PAR  G(BCC_A2,CS:VA)           200.00  +GHSERCS;                2000 N 91Din !
 PAR  G(HCP_A3,CS:VA)           200.00  +GHSERCS+500+2*T;        2000 N 91Din !
 PAR  G(FCC_A1,CS:VA)           200.00  +GHSERCS+500+1.3*T;      2000 N 91Din !
 PAR  G(LIQUID,CS)              200.00  +GLIQCS;                 2000 N 91Din !
$
 FUNCTION GHSERCS   200.00  -17373.82+436.899787*T-90.5212584*T*LN(T)
       +0.2029422*T**2-1.27907669E-04*T**3+245245*T**(-1);
       301.59  Y  -13553.817+218.689955*T-46.7273304*T*LN(T)
       +0.02043269*T**2-4.074846E-06*T**3+181528*T**(-1)+7.8016E+21*T**(-9);
      2000.00  N !
 FUNCTION GLIQCS    200.00  +2091.141-6.931035*T+GHSERCS-3.56867E-18*T**7;
       301.59  Y  +2099.779-6.961111*T+GHSERCS-7.8016E+21*T**(-9);
      2000.00  N !
$ ------------------------------------------------------------------------------
$ K
$
 PAR  G(BCC_A2,K:VA)            200.00  +GHSERKK;                2200 N 91Din !
 PAR  G(HCP_A3,K:VA)            200.00  +GHSERKK+50+2*T;         2200 N 91Din !
 PAR  G(FCC_A1,K:VA)            200.00  +GHSERKK+50+1.3*T;       2200 N 91Din !
 PAR  G(LIQUID,K)               200.00  +GLIQKK;                 2200 N 91Din !
$
 FUNCTION GHSERKK   200.00  -16112.929+389.624197*T-77.0571464*T*LN(T)
       +0.146211135*T**2-8.4949147E-05*T**3+243385*T**(-1);
       336.53  Y  -11122.441+192.586544*T-39.2885968*T*LN(T)
       +0.012167386*T**2-2.64387E-06*T**3+43251*T**(-1)+1.19223E+22*T**(-9);
      2200.00  N !
 FUNCTION GLIQKK    200.00  +2318.096-6.886859*T+GHSERKK-9.44E-19*T**7;
       336.53  Y  +2323.019-6.902217*T+GHSERKK-1.19223E+22*T**(-9);
      2200.00  N !
$ ------------------------------------------------------------------------------
$ Binary system
$
$ From P.E. Potter and M.H. Rand 1985 (included in LB Vol. 3)
$
$ P.E. Potter, M.H. Rand, in: Handbook of Thermodynamic and Transport
$ Properties of Alkali Metals, R.W. Ohse (Ed.), Blackwell Sci. Publ., 1985.	
$
$ Checked against LB. Checked at 6000 K.
$
 PAR  L(LIQUID,CS,K;0),,                -1012.11+28.171*T
             -3.86*T*LN(T);,,                                         N 85Pot !
 PAR  L(LIQUID,CS,K;1),,                +83.89-2.9952*T
             +0.675*T*LN(T);,,                                        N 85Pot !
$
 PAR  L(BCC_A2,CS,K:VA;0),,             +4148.14-4.936844*T;,,        N 85Pot !
 PAR  L(BCC_A2,CS,K:VA;1),,             -1373.61+4.692109*T;,,        N 85Pot !
 PAR  L(BCC_A2,CS,K:VA;2),,             -192.756+2.072835*T;,,        N 85Pot !
$
$ Metastable
$
 PAR  L(FCC_A1,CS,K:VA;0),,             +4148.14-4.936844*T;,,        N Same !
 PAR  L(FCC_A1,CS,K:VA;1),,             -1373.61+4.692109*T;,,        N Same !
 PAR  L(FCC_A1,CS,K:VA;2),,             -192.756+2.072835*T;,,        N Same !
$
 PAR  L(HCP_A3,CS,K:VA;0),,             +4148.14-4.936844*T;,,        N Same !
 PAR  L(HCP_A3,CS,K:VA;1),,             -1373.61+4.692109*T;,,        N Same !
 PAR  L(HCP_A3,CS,K:VA;2),,             -192.756+2.072835*T;,,        N Same !
$ ------------------------------------------------------------------------------
$
 ASSESSED_SYSTEM
  CS-K(TDB -* +LIQUID +BCC_A2 ;P3 TMM:100/500 *) !
$
$
 LIST-OF-REFERENCE
 NUMBER  SOURCE
  Null   'Unknown source'
  Same   'Same or similar interaction as in the corresponding stable phase'
  REFLAV 'Laves phase convention: G(LAVES,X:X)=+3*GHSERXX+15000'
  COST   'COST 507 database'
  85Pot  'P.E. Potter, M.H. Rand, in: Handbook of Thermodynamic and Transport
          Properties of Alkali Metals, R.W. Ohse (Ed.),
          Blackwell Sci. Publ., 1985; Cs-K'
  91Din  'A.T. Dinsdale, Calphad, 15, 317-425(1991).'
!
