Repository: orchid-calphad/orchid-project.org

# orchid-project.org

Website and released data of **ORCHID** (Open Repository for CALPHAD Hypotheses, Intelligence, and Discovery),
served by GitHub Pages at https://orchid-project.org. Releases are archived on Zenodo (one DOI per version).

- `index.html`, `catalog/`, `best-practices.html` — static, self-contained pages (generated in the ORCHID tooling).
- `data/` — released data: catalog, redistributable TDB files, convex hulls. Licences: `data/LICENSES.md`, `data/NOTICE.md`.
- `llms.txt`, `data/croissant.json`, `CITATION.cff`, `.zenodo.json` — machine-readable metadata.

Only data with clear redistribution rights are published.

File: data/databases/sgte-binary/CsMo-21Smi.tdb
$
$ Database for Cs-Mo from A.L. Smith et al. 2021.
$
$ A.L. Smith, T.N. Pham Thi, C. Gueneau, J.-C. Dumas, E. Epifano, W. van Burik,
$ N. Dupin, Calphad, 75, 102350(2021).
$
$ Dataset created 2022.02.05 by Bengt Hallstedt.
$
$ The paper also includes the gas phase. This is not included here.
$
$ ------------------------------------------------------------------------------
 TEMP-LIM 298.15 6000.00 !
$
$ELEMENT NAME  REF. STATE               ATOMIC MASS H298-H0    S298    !
$
 ELEMENT VA   VACUUM                      0.0          0.0      0.0    !
 ELEMENT CS   BCC_A2                    132.9054    7711.000   85.23   ! 
 ELEMENT MO   BCC_A2                     95.94      4589.0     28.56   ! 
$ ------------------------------------------------------------------------------
$ Phase definitions
$
 PHASE LIQUID:L % 1 1 !
 CONST LIQUID:L : CS MO : !
$
$ Fcc (cF4, Fm-3m) and MeX (cF8, Fm-3m)
$
 PHASE FCC_A1 %A 2 1 1 !
 CONST FCC_A1 : CS MO : VA : !
$
$ Bcc (cI2, Im-3m)
$
 PHASE BCC_A2 %B 2 1 3 !
 CONST BCC_A2 : CS MO : VA : !
$
$ Hcp (hP2, P6_3/mmc) and Me2X (NiAs-type, hP4, P6_3/mmc, B8_1)
$
 PHASE HCP_A3 % 2 1 0.5 !
 CONST HCP_A3 : CS MO : VA : !
$ ------------------------------------------------------------------------------
$ Defaults
$
 DEFINE-SYSTEM-DEFAULT ELEMENT 2 !
 DEFAULT-COM DEFINE_SYSTEM_ELEMENT VA !
 TYPE-DEF % SEQ * !
 TYPE-DEF A GES AMEND_PHASE_DESCRIPTION @ MAGNETIC -3 0.28 !
 TYPE-DEF B GES AMEND_PHASE_DESCRIPTION @ MAGNETIC -1 0.4 !
 FUNCTION ZERO      298.15  0;                                         6000 N !
 FUNCTION UN_ASS    298.15  0;                                         6000 N !
 FUNCTION R         298.15  +8.31451;                                  6000 N !
$ ------------------------------------------------------------------------------
$ Element data
$ ------------------------------------------------------------------------------
$ Cs
$
 PAR  G(BCC_A2,CS:VA)           200.00  +GHSERCS;                2000 N 91Din !
 PAR  G(HCP_A3,CS:VA)           200.00  +GHSERCS+500+2*T;        2000 N 91Din !
 PAR  G(FCC_A1,CS:VA)           200.00  +GHSERCS+500+1.3*T;      2000 N 91Din !
 PAR  G(LIQUID,CS)              200.00  +GLIQCS;                 2000 N 91Din !
$
 FUNCTION GHSERCS   200.00  -17373.82+436.899787*T-90.5212584*T*LN(T)
       +0.2029422*T**2-1.27907669E-04*T**3+245245*T**(-1);
       301.59  Y  -13553.817+218.689955*T-46.7273304*T*LN(T)
       +0.02043269*T**2-4.074846E-06*T**3+181528*T**(-1)+7.8016E+21*T**(-9);
      2000.00  N !
 FUNCTION GLIQCS    200.00  +2091.141-6.931035*T+GHSERCS-3.56867E-18*T**7;
       301.59  Y  +2099.779-6.961111*T+GHSERCS-7.8016E+21*T**(-9);
      2000.00  N !
$ ------------------------------------------------------------------------------
$ Mo
$
 PAR  G(BCC_A2,MO:VA),,                 +GHSERMO;                5000 N 91Din !
 PAR  G(FCC_A1,MO:VA),,                 +GHSERMO+15200+0.63*T;   5000 N 91Din !
 PAR  G(HCP_A3,MO:VA),,                 +GHSERMO+11550;          5000 N 91Din !
 PAR  G(LIQUID,MO),,                    +GLIQMO;                 5000 N 91Din !
$
 FUNCTION GHSERMO   298.15  -7746.302+131.9197*T-23.56414*T*LN(T)
       -0.003443396*T**2+5.66283E-07*T**3+65812*T**(-1)-1.30927E-10*T**4;
      2896.00  Y  -30556.41+283.559746*T-42.63829*T*LN(T)-4.849315E+33*T**(-9);
      5000.00  N !
 FUNCTION GLIQMO    298.15  +41831.347-14.694912*T+GHSERMO+4.24519E-22*T**7;
      2896.00  Y  +3538.963+271.6697*T-42.63829*T*LN(T);
      5000.00  N !
 FUNCTION GFCCMO    298.15  +GHSERMO+15200+0.63*T;                     6000 N !
$ ------------------------------------------------------------------------------
$ Binary system
$
$ A.L. Smith, T.N. Pham Thi, C. Gueneau, J.-C. Dumas, E. Epifano, W. van Burik,
$ N. Dupin, Calphad, 75, 102350(2021).
$
$ Checked against paper. Checked at 6000 K.
$
$ The paper also includes the gas phase. This is not included here.
$
 PAR  L(LIQUID,CS,MO;0),,               +50000;,,                     N 21Smi !
$
 PAR  L(BCC_A2,CS,MO:VA;0),,            +50000;,,                     N 21Smi !
$
$ Metastable
$
 PAR  L(FCC_A1,CS,MO:VA;0),,            +50000;,,                     N Same !
 PAR  L(HCP_A3,CS,MO:VA;0),,            +50000;,,                     N Same !
$ ------------------------------------------------------------------------------
$
$
 LIST-OF-REFERENCE
 NUMBER  SOURCE
  Null   'Unknown source'
  Same   'Same or similar interaction as in the corresponding stable phase'
  REFLAV 'Laves phase convention: G(LAVES,X:X)=+3*GHSERXX+15000'
  COST   'COST 507 database'
  91Din  'A.T. Dinsdale, Calphad, 15, 317-425(1991).'
  21Smi  'A.L. Smith, T.N. Pham Thi, C. Gueneau, J.-C. Dumas, E. Epifano,
          W. van Burik, N. Dupin, Calphad, 75, 102350(2021); Cs-Mo'
!

File: data/databases/sgte-binary/CsNa-11Ren.tdb
$
$ Database for Cs-Na from X. Ren et al. 2011
$
$ X. Ren, C. Li, Z. Du, C. Guo, Calphad, 35, 446-54(2011).
$
$ Dataset created 2011.04.14 by Bengt Hallstedt.
$ 2020.12.26: Modified for use with GES6.
$
$ ------------------------------------------------------------------------------
 TEMP-LIM 298.15 6000.00 !
$
$ELEMENT NAME  REF. STATE               ATOMIC MASS H298-H0    S298    !
$
 ELEMENT VA   VACUUM                      0.0          0.0      0.0    !
 ELEMENT CS   BCC_A2                    132.9054    7711.000   85.23   ! 
 ELEMENT NA   BCC_A2                     22.98977   6460.      51.3000 ! 
$ ------------------------------------------------------------------------------
$ Phase definitions
$
 PHASE LIQUID:L % 1 1 !
 CONST LIQUID:L : CS NA : !
$
$ Fcc (cF4, Fm-3m) and MeX (cF8, Fm-3m)
$
 PHASE FCC_A1 %A 2 1 1 !
 CONST FCC_A1 : CS NA : VA : !
$
$ Bcc (cI2, Im-3m)
$
 PHASE BCC_A2 %B 2 1 3 !
 CONST BCC_A2 : CS NA : VA : !
$
$ Hcp (hP2, P6_3/mmc) and Me2X (NiAs-type, hP4, P6_3/mmc, B8_1)
$
 PHASE HCP_A3 % 2 1 0.5 !
 CONST HCP_A3 : CS NA : VA : !
$
$ Prototype MgZn2 (hP12, P6_3/mmc)
$
 PHASE CSNA2_C14 % 2 1 2 !
 CONST CSNA2_C14 : CS : NA : !
$ ------------------------------------------------------------------------------
$ Defaults
$
 DEFINE-SYSTEM-DEFAULT ELEMENT 2 !
 DEFAULT-COM DEFINE_SYSTEM_ELEMENT VA !
 TYPE-DEF % SEQ * !
 TYPE-DEF A GES AMEND_PHASE_DESCRIPTION @ MAGNETIC -3 0.28 !
 TYPE-DEF B GES AMEND_PHASE_DESCRIPTION @ MAGNETIC -1 0.4 !
 FUNCTION ZERO      298.15  0;                                         6000 N !
 FUNCTION UN_ASS    298.15  0;                                         6000 N !
$ ------------------------------------------------------------------------------
$ Element data
$ ------------------------------------------------------------------------------
$ Cs
$
 PAR  G(BCC_A2,CS:VA)           200.00  +GHSERCS;                2000 N 91Din !
 PAR  G(HCP_A3,CS:VA)           200.00  +GHSERCS+500+2*T;        2000 N 91Din !
 PAR  G(FCC_A1,CS:VA)           200.00  +GHSERCS+500+1.3*T;      2000 N 91Din !
 PAR  G(LIQUID,CS)              200.00  +GLIQCS;                 2000 N 91Din !
$
 FUNCTION GHSERCS   200.00  -17373.82+436.899787*T-90.5212584*T*LN(T)
       +0.2029422*T**2-1.27907669E-04*T**3+245245*T**(-1);
       301.59  Y  -13553.817+218.689955*T-46.7273304*T*LN(T)
       +0.02043269*T**2-4.074846E-06*T**3+181528*T**(-1)+7.8016E+21*T**(-9);
      2000.00  N !
 FUNCTION GLIQCS    200.00  +2091.141-6.931035*T+GHSERCS-3.56867E-18*T**7;
       301.59  Y  +2099.779-6.961111*T+GHSERCS-7.8016E+21*T**(-9);
      2000.00  N !
$ ------------------------------------------------------------------------------
$ Na
$
 PAR  G(BCC_A2,NA:VA)           200.00  +GHSERNA;                2300 N 91Din !
 PAR  G(HCP_A3,NA:VA)           200.00  +GHSERNA-104+2*T;        2300 N 91Din !
 PAR  G(FCC_A1,NA:VA)           200.00  +GHSERNA-50+1.3*T;       2300 N 91Din !
 PAR  G(LIQUID,NA)              200.00  +GLIQNA;                 2300 N 91Din !
$
 FUNCTION GHSERNA   200.00  -11989.434+260.548732*T-51.0393608*T*LN(T)
       +0.072306633*T**2-4.3638283E-05*T**3+132154*T**(-1);
       370.87  Y  -11009.884+199.619999*T-38.1198801*T*LN(T)
       +0.009745854*T**2-1.70664E-06*T**3+34342*T**(-1)+1.65071E+23*T**(-9);
      2300.00  N !
 FUNCTION GLIQNA    200.00  +2581.02-6.95218*T+GHSERNA-2.76132E-18*T**7;
       370.87  Y  +2609.444-7.032656*T+GHSERNA-1.65071E+23*T**(-9);
      2300.00  N !
$ ------------------------------------------------------------------------------
$ Binary system
$
$ X. Ren, C. Li, Z. Du, C. Guo, Calphad, 35, 446-54(2011).
$
$ Checked against paper and author's tdb. Checked at 6000 K.
$
 PAR  L(LIQUID,CS,NA;0),,               +3603.202+0.299*T;,,          N 11Ren !
 PAR  L(LIQUID,CS,NA;1),,               -2274.182+0.15*T;,,           N 11Ren !
 PAR  L(LIQUID,CS,NA;2),,               +1463.096-1.509*T;,,          N 11Ren !
$
 PAR  L(BCC_A2,CS,NA:VA;0),,            +80*T;,,                      N !
$
 PAR  G(CSNA2_C14,CS:NA),,              +GHSERCS+2*GHSERNA
             -1435.593+3.666*T;,,                                     N 11Ren !
$
$ Metastable
$
 PAR  L(FCC_A1,CS,NA:VA;0),,            +80*T;,,                      N !
 PAR  L(HCP_A3,CS,NA:VA;0),,            +80*T;,,                      N !
$ ------------------------------------------------------------------------------
$
$
 LIST-OF-REFERENCE
 NUMBER  SOURCE
  Null   'Unknown source'
  Same   'Same or similar interaction as in the corresponding stable phase'
  REFLAV 'Laves phase convention: G(LAVES,X:X)=+3*GHSERXX+15000'
  COST   'COST 507 database'
  91Din  'A.T. Dinsdale, Calphad, 15, 317-425(1991).'
  11Ren  'X. Ren, C. Li, Z. Du, C. Guo, Calphad, 35, 446-54(2011); Cs-Na'
!

File: data/databases/sgte-binary/CsNa-85Pot-LB.tdb
$
$ Database for Cs-Na from P.E. Potter and M.H. Rand 1985 (included in LB Vol. 3)
$
$ P.E. Potter, M.H. Rand, in: Handbook of Thermodynamic and Transport
$ Properties of Alkali Metals, R.W. Ohse (Ed.), Blackwell Sci. Publ., 1985.	
$
$ Dataset created 2012.10.07 by Bengt Hallstedt.
$ 2020.12.26: Modified for use with GES6.
$
$ ------------------------------------------------------------------------------
 TEMP-LIM 298.15 6000.00 !
$
$ELEMENT NAME  REF. STATE               ATOMIC MASS H298-H0    S298    !
$
 ELEMENT VA   VACUUM                      0.0          0.0      0.0    !
 ELEMENT CS   BCC_A2                    132.9054    7711.000   85.23   ! 
 ELEMENT NA   BCC_A2                     22.98977   6460.      51.3000 ! 
$ ------------------------------------------------------------------------------
$ Phase definitions
$
 PHASE LIQUID:L % 1 1 !
 CONST LIQUID:L : CS NA : !
$
$ Fcc (cF4, Fm-3m) and MeX (cF8, Fm-3m)
$
 PHASE FCC_A1 %A 2 1 1 !
 CONST FCC_A1 : CS NA : VA : !
$
$ Bcc (cI2, Im-3m)
$
 PHASE BCC_A2 %B 2 1 3 !
 CONST BCC_A2 : CS NA : VA : !
$
$ Hcp (hP2, P6_3/mmc) and Me2X (NiAs-type, hP4, P6_3/mmc, B8_1)
$
 PHASE HCP_A3 % 2 1 0.5 !
 CONST HCP_A3 : CS NA : VA : !
$
$ Prototype MgZn2 (hP12, P6_3/mmc)
$
 PHASE CSNA2_C14 % 2 1 2 !
 CONST CSNA2_C14 : CS : NA : !
$ ------------------------------------------------------------------------------
$ Defaults
$
 DEFINE-SYSTEM-DEFAULT ELEMENT 2 !
 DEFAULT-COM DEFINE_SYSTEM_ELEMENT VA !
 TYPE-DEF % SEQ * !
 TYPE-DEF A GES AMEND_PHASE_DESCRIPTION @ MAGNETIC -3 0.28 !
 TYPE-DEF B GES AMEND_PHASE_DESCRIPTION @ MAGNETIC -1 0.4 !
 FUNCTION ZERO      298.15  0;                                         6000 N !
 FUNCTION UN_ASS    298.15  0;                                         6000 N !
$ ------------------------------------------------------------------------------
$ Element data
$ ------------------------------------------------------------------------------
$ Cs
$
 PAR  G(BCC_A2,CS:VA)           200.00  +GHSERCS;                2000 N 91Din !
 PAR  G(HCP_A3,CS:VA)           200.00  +GHSERCS+500+2*T;        2000 N 91Din !
 PAR  G(FCC_A1,CS:VA)           200.00  +GHSERCS+500+1.3*T;      2000 N 91Din !
 PAR  G(LIQUID,CS)              200.00  +GLIQCS;                 2000 N 91Din !
$
 FUNCTION GHSERCS   200.00  -17373.82+436.899787*T-90.5212584*T*LN(T)
       +0.2029422*T**2-1.27907669E-04*T**3+245245*T**(-1);
       301.59  Y  -13553.817+218.689955*T-46.7273304*T*LN(T)
       +0.02043269*T**2-4.074846E-06*T**3+181528*T**(-1)+7.8016E+21*T**(-9);
      2000.00  N !
 FUNCTION GLIQCS    200.00  +2091.141-6.931035*T+GHSERCS-3.56867E-18*T**7;
       301.59  Y  +2099.779-6.961111*T+GHSERCS-7.8016E+21*T**(-9);
      2000.00  N !
$ ------------------------------------------------------------------------------
$ Na
$
 PAR  G(BCC_A2,NA:VA)           200.00  +GHSERNA;                2300 N 91Din !
 PAR  G(HCP_A3,NA:VA)           200.00  +GHSERNA-104+2*T;        2300 N 91Din !
 PAR  G(FCC_A1,NA:VA)           200.00  +GHSERNA-50+1.3*T;       2300 N 91Din !
 PAR  G(LIQUID,NA)              200.00  +GLIQNA;                 2300 N 91Din !
$
 FUNCTION GHSERNA   200.00  -11989.434+260.548732*T-51.0393608*T*LN(T)
       +0.072306633*T**2-4.3638283E-05*T**3+132154*T**(-1);
       370.87  Y  -11009.884+199.619999*T-38.1198801*T*LN(T)
       +0.009745854*T**2-1.70664E-06*T**3+34342*T**(-1)+1.65071E+23*T**(-9);
      2300.00  N !
 FUNCTION GLIQNA    200.00  +2581.02-6.95218*T+GHSERNA-2.76132E-18*T**7;
       370.87  Y  +2609.444-7.032656*T+GHSERNA-1.65071E+23*T**(-9);
      2300.00  N !
$ ------------------------------------------------------------------------------
$ Binary system
$
$ From P.E. Potter and M.H. Rand 1985 (included in LB Vol. 3)
$
$ P.E. Potter, M.H. Rand, in: Handbook of Thermodynamic and Transport
$ Properties of Alkali Metals, R.W. Ohse (Ed.), Blackwell Sci. Publ., 1985.	
$
$ Checked against LB. Checked at 6000 K.
$
 PAR  L(LIQUID,CS,NA;0),,               +2447.4+14.587884*T
             -2.008*T*LN(T);,,                                        N 85Pot !
 PAR  L(LIQUID,CS,NA;1),,               -2670.9-0.01095*T;,,          N 85Pot !
 PAR  L(LIQUID,CS,NA;2),,               -778.8+3.43707*T;,,           N 85Pot !
 PAR  L(LIQUID,CS,NA;3),,               +2101.8-7.5769*T;,,           N 85Pot !
$
 PAR  L(BCC_A2,CS,NA:VA;0),,            +15000;,,                     N 85Pot !
$
 PAR  G(CSNA2_C14,CS:NA),,              +GHSERCS+2*GHSERNA
             -6801+22.84464*T;,,                                      N 85Pot !
$
$ Metastable
$
 PAR  L(FCC_A1,CS,NA:VA;0),,            +15000;,,                     N Same !
 PAR  L(HCP_A3,CS,NA:VA;0),,            +15000;,,                     N Same !
$ ------------------------------------------------------------------------------
$
 ASSESSED_SYSTEM
  CS-NA(TDB -* +LIQUID +BCC_A2 +CSNA2_C14 ;G5 C_S:BCC/NA:VA MAJ:BCC/CS:VA 
  ;P3 TMM:200/500 STP:.6/300/-1) !
$
$
 LIST-OF-REFERENCE
 NUMBER  SOURCE
  Null   'Unknown source'
  Same   'Same or similar interaction as in the corresponding stable phase'
  REFLAV 'Laves phase convention: G(LAVES,X:X)=+3*GHSERXX+15000'
  COST   'COST 507 database'
  85Pot  'P.E. Potter, M.H. Rand, in: Handbook of Thermodynamic and Transport
          Properties of Alkali Metals, R.W. Ohse (Ed.),
          Blackwell Sci. Publ., 1985; Cs-Na'
  91Din  'A.T. Dinsdale, Calphad, 15, 317-425(1991).'
!

File: data/databases/sgte-binary/CsO-15Gue.tdb
$
$ Database for Cs-O from C. Gueneau and J.-L. Fleche 2015.
$
$ C. Gueneau, J.-L. Fleche, Calphad, 49, 67-78(2015).
$
$ Dataset created 2020.10.18 by Bengt Hallstedt.
$
$ ------------------------------------------------------------------------------
 TEMP-LIM 298.15 6000.00 !
$
$ELEMENT NAME  REF. STATE               ATOMIC MASS H298-H0    S298    !
$
 ELEMENT /-   ELECTRON_GAS                0.0          0.0      0.0    ! 
 ELEMENT VA   VACUUM                      0.0          0.0      0.0    ! 
 ELEMENT CS   BCC_A2                    132.9054    7711.000   85.23   ! 
 ELEMENT O    1/2_MOLE_O2(G)             15.999     4341.0    102.52   ! 
$ ------------------------------------------------------------------------------
$ Species
$
 SPECIE  CS2                                CS2 !
 SPECIE  CS+1                               CS/+1 !
 SPECIE  CS2O                               CS2O1 !
 SPECIE  CSO                                CS1O1 !
 SPECIE  CS2O2                              CS2O2 !
 SPECIE  CSO2                               CS1O2 !
 SPECIE  O-2                                O/-2 !
 SPECIE  O2                                 O2 !
 SPECIE  O2-1                               O2/-1 !
 SPECIE  O2-2                               O2/-2 !
 SPECIE  O3                                 O3 !
 SPECIE  O3-1                               O3/-1 !
$ ------------------------------------------------------------------------------
$ Phase definitions
$
 PHASE LIQUID:L % 1 1 !
 CONST LIQUID:L : CS : !
$
 PHASE ION:Y % 2 1 1 !
 CONST ION:Y : CS+1 : O-2 VA CSO2 O : !
$
$ Fcc (cF4, Fm-3m) and MeX (cF8, Fm-3m)
$
 PHASE FCC_A1 %A 2 1 1 !
 CONST FCC_A1 : CS : VA : !
$
$ Bcc (cI2, Im-3m)
$
 PHASE BCC_A2 %B 2 1 3 !
 CONST BCC_A2 : CS : VA : !
$
$ Hcp (hP2, P6_3/mmc) and Me2X (NiAs-type, hP4, P6_3/mmc, B8_1)
$
 PHASE HCP_A3 %A 2 1 0.5 !
 CONST HCP_A3 : CS : VA : !
$
$ Prototype Cs7O (hP24, P-6m2)
$
 PHASE CS7O % 2 7 1 !
 CONST CS7O : CS : O : !
$
$ Prototype Cs4O (oP60, Pna2_1)
$
 PHASE CS4O % 2 4 1 !
 CONST CS4O : CS : O : !
$
$ Prototype Cs11O3 (mP56, P2_1/c)
$
 PHASE CS7O2 % 2 7 2 !
 CONST CS7O2 : CS : O : !
$
$ Prototype Cs3O (hP8, P6_3/mcm)
$
 PHASE CS3O % 2 3 1 !
 CONST CS3O : CS : O : !
$
$ Prototype alpha-Sm (hR3, R-3m)
$
 PHASE CS2O_C19:I %A 2 2 1 !
 CONST CS2O_C19:I : CS+1 : O-2 : !
$
$ Prototype Rb2O2 (oI8, Immm)
$
 PHASE CS2O2:I %A 2 2 1 !
 CONST CS2O2:I : CS+1 : O2-2 : !
$
$ Prototype CaC2 (tI6, I4/mmm)
$ There is a high-T form with NaCl structure
$
 PHASE CSO2_C11A:I %A 2 1 1 !
 CONST CSO2_C11A:I : CS+1 : O2-1 : !
$
$ Prototype RbO3 (mP16, P2_1/c)
$
 PHASE CSO3:I %A 2 1 1 !
 CONST CSO3:I : CS+1 : O3-1 : !
$
 PHASE O2GAS % 1 1 !
 CONST O2GAS : O2 :!
$
 PHASE GAS:G % 1 1 !
 CONST GAS:G : CS CS2 CS2O CSO CS2O2 O O2 O3 : !
$ ------------------------------------------------------------------------------
$ Defaults
$
 DEFINE-SYSTEM-DEFAULT ELEMENT 2 !
 DEFAULT-COM DEFINE_SYSTEM_ELEMENT VA /- !
 DEFAULT-COM REJECT-PHASE LIQUID !
 TYPE-DEF % SEQ * !
 TYPE-DEF A GES AMEND_PHASE_DESCRIPTION @ MAGNETIC -3 0.28 !
 TYPE-DEF B GES AMEND_PHASE_DESCRIPTION @ MAGNETIC -1 0.4 !
 FUNCTION ZERO      298.15  0;                                         6000 N !
 FUNCTION UN_ASS    298.15  0;                                         6000 N !
 FUNCTION R         298.15  +8.31451;                                  6000 N !
 FUNCTION RTLNP     298.15  +8.31451*T*LN(1E-05*P);                    6000 N !
$ ------------------------------------------------------------------------------
$ Element data
$ ------------------------------------------------------------------------------
$ Cs
$
 PAR  G(BCC_A2,CS:VA)           200.00  +GHSERCS;                2000 N 91Din !
 PAR  G(HCP_A3,CS:VA)           200.00  +GHSERCS+500+2*T;        2000 N 91Din !
 PAR  G(FCC_A1,CS:VA)           200.00  +GHSERCS+500+1.3*T;      2000 N 91Din !
 PAR  G(LIQUID,CS)              200.00  +GLIQCS;                 2000 N 91Din !
$
 PAR  G(ION,CS+1:VA)            200.00  +GLIQCS;                 2000 N 91Din !
$
 PAR  G(GAS,CS),,                       +F7798T+RTLNP;,,              N 97SUB !
 PAR  G(GAS,CS2),,                      +F7910T+RTLNP;,,              N 97SUB !
$
 FUNCTION GHSERCS   200.00  -17373.82+436.899787*T-90.5212584*T*LN(T)
       +0.2029422*T**2-1.27907669E-04*T**3+245245*T**(-1);
       301.59  Y  -13553.817+218.689955*T-46.7273304*T*LN(T)
       +0.02043269*T**2-4.074846E-06*T**3+181528*T**(-1)+7.8016E+21*T**(-9);
      2000.00  N !
 FUNCTION GLIQCS    200.00  +2091.141-6.931035*T+GHSERCS-3.56867E-18*T**7;
       301.59  Y  +2099.779-6.961111*T+GHSERCS-7.8016E+21*T**(-9);
      2000.00  N !
$
$ Cs(g)
 FUNCTION F7798T    298.15  +70221.1856-34.9432613*T-21.01225*T*LN(T)
       +2.3869595E-04*T**2-4.17045667E-08*T**3+4922.448*T**(-1);
      1600.00  Y  +65030.9623+16.0373202*T-28.23664*T*LN(T)
       +0.0041988735*T**2-4.22771E-07*T**3+522968.5*T**(-1);
      3400.00  Y  +366608.608-1031.64395*T+100.1023*T*LN(T)
       -0.020285495*T**2+4.61329E-07*T**3-1.333813E+08*T**(-1);
      5300.00  Y  +21277.4246-330.32731*T+20.43107*T*LN(T)
       -0.012545005*T**2+3.32779833E-07*T**3+1.375229E+08*T**(-1);
      7000.00  Y  -1347367.74+2313.0949*T-278.8398*T*LN(T)
       +0.016571635*T**2-1.98924E-07*T**3+1.3125275E+09*T**(-1);
     10000.00  N !
$ Cs2(g)
 FUNCTION F7910T    298.15  +100114.046-81.875233*T-29.1921*T*LN(T)
       -0.01584241*T**2+4.411035E-06*T**3-87527.95*T**(-1);
       700.00  Y  +76365.616+232.868669*T-76.74226*T*LN(T)
       +0.026454175*T**2-2.64218333E-06*T**3+2135020*T**(-1);
      1700.00  Y  +250375.533-857.020866*T+68.80663*T*LN(T)
       -0.028077265*T**2+1.22328533E-06*T**3-37126965*T**(-1);
      3000.00  Y  -161131.901+641.492818*T-115.7658*T*LN(T)
       +0.008419445*T**2-1.1690215E-07*T**3+1.3370865E+08*T**(-1);
      4900.00  Y  -155428.027+692.773745*T-122.889*T*LN(T)
       +0.01069752*T**2-2.11018E-07*T**3+1.1397085E+08*T**(-1);
      6000.00  N !
$ ------------------------------------------------------------------------------
$ O
$
$ GHSEROO modified in unary 3.0
$
 PAR  G(O2GAS,O2),,                     +2*GHSEROO+RTLNP;,,           N 91Din !
$
 PAR  G(GAS,O),,                        +F7397T+RTLNP;,,              N 92SUB !
 PAR  G(GAS,O2),,                       +2*GHSEROO+RTLNP;,,           N 91Din !
 PAR  G(GAS,O3),,                       +F7683T+RTLNP;,,              N 92SUB !
$
 PAR  G(ION,O),,                        +GHSEROO-2648.9+31.44*T;,,    N 91Din !
$
$ 1/2 O2(g)
 FUNCTION GHSEROO   298.15  -3480.87-25.503038*T-11.1355*T*LN(T)
       -0.005098875*T**2+6.61845833E-07*T**3-38365*T**(-1);
      1000.00  Y  -6568.763+12.659879*T-16.8138*T*LN(T)
       -5.957975E-04*T**2+6.781E-09*T**3+262905*T**(-1);
      3300.00  Y  -13986.728+31.259624*T-18.9536*T*LN(T)
       -4.25243E-04*T**2+1.0721E-08*T**3+4383200*T**(-1);
      6000.00  N !
$ O(g)
 FUNCTION F7397T    298.15  +243206.529-42897.0876*T**(-1)-20.7513421*T
       -21.0155542*T*LN(T)+1.26870532E-04*T**2-1.23131285E-08*T**3;
      2950.00  Y  +252301.473-3973170.33*T**(-1)-51.974853*T
       -17.2118798*T*LN(T)-5.41356254E-04*T**2+7.64520703E-09*T**3;
      6000.00  N !
$ O3(g)
 FUNCTION F7683T    298.15  +133772.042-11328.9959*T**(-1)-84.8602165*T
       -19.8314069*T*LN(T)-0.0392015696*T**2+7.90727187E-06*T**3;  
       600.00  Y  +120765.524+997137.156*T**(-1)+120.113376*T
       -51.8410152*T*LN(T)-0.00353983136*T**2+3.20640143E-07*T**3;
      1500.00  Y  +115412.196+1878139.02*T**(-1)+164.679664*T
       -58.069736*T*LN(T)-2.84399032E-04*T**2+5.95650279E-10*T**3;
      6000.00  N !
$ ------------------------------------------------------------------------------
$ Binary system
$
$ C. Gueneau, J.-L. Fleche, Calphad, 49, 67-78(2015).
$
$ Checked against paper and author's tdb. Checked at 6000 K.
$
 PAR  G(ION,CS+1:O-2),,                 +GCS2O+25799.2-33.592632*T;,, N 15Gue !
 PAR  G(ION,CSO2),,                     +GCSO2+24942-32*T;,,          N 15Gue !
 PAR  L(ION,CS+1:O-2,VA;0),,            -29927+5.4535*T;,,            N 15Gue !
 PAR  L(ION,CS+1:O-2,VA;1),,            -4978+9.926*T;,,              N 15Gue !
 PAR  L(ION,CS+1:O-2,VA;2),,            +6971;,,                      N 15Gue !
 PAR  L(ION,CS+1:O-2,CSO2;0),,          +7000;,,                      N 15Gue !
 PAR  L(ION,CSO2,O;0),,                 -30000;,,                     N 15Gue !
$
 PAR  G(CS7O,CS:O),,                    +GCS7O;,,                     N 15Gue !
 PAR  G(CS4O,CS:O),,                    +GCS4O;,,                     N 15Gue !
 PAR  G(CS7O2,CS:O),,                   +GCS7O2;,,                    N 15Gue !
 PAR  G(CS3O,CS:O),,                    +GCS3O;,,                     N 15Gue !
 PAR  G(CS2O_C19,CS+1:O-2),,            +GCS2O;,,                     N 15Gue !
 PAR  G(CS2O2,CS+1:O2-2),,              +GCS2O2;,,                    N 15Gue !
 PAR  G(CSO2_C11A,CS+1:O2-1),,          +GCSO2;,,                     N 15Gue !
 PAR  G(CSO3,CS+1:O3-1),,               +GCSO3;,,                     N 15Gue !
$
 PAR  G(GAS,CS2O),,                     +F7946T+RTLNP;,,              N 97SUB !
 PAR  G(GAS,CSO),,                      +F7893T+RTLNP;,,              N 97SUB !
 PAR  G(GAS,CS2O2),,                    +F7954T+RTLNP;,,              N 97SUB !
$
 FUNCTION GCS7O     298.15  -400474+663.75459*T-188.96318*T*LN(T)
       -0.037314641*T**2-1.8346513E-07*T**3+39275*T**(-1);
      6000.00  N !
 FUNCTION GCS4O     298.15  -376829+449.05376*T-119.84977*T*LN(T)
       -0.016702234*T**2-1.5941993E-07*T**3+52329*T**(-1);
      6000.00  N !
 FUNCTION GCS7O2    298.15  -750000+843.9*T-216.051744*T*LN(T)
       -0.028718178*T**2-2.48625E-07*T**3+100276*T**(-1);
      6000.00  N !
 FUNCTION GCS3O     298.15  -371929+388.84685*T-95.926195*T*LN(T)
       -0.012825603*T**2-1.3849564E-07*T**3+42364*T**(-1);
      6000.00  N !
 FUNCTION GCS2O     298.15  -368025+323.73258*T-69.0158626*T*LN(T)
       -0.0135009113*T**2+6.2073265E-07*T**3+44634*T**(-1);
      6000.00  N !
 FUNCTION GCS2O2    298.15  -417219+362*T-84.555089*T*LN(T)
       -0.01781807*T**2+6.45545997E-07*T**3+60716*T**(-1);
      6000.00  N !
 FUNCTION GCSO2     298.15  -261350+263.5*T-62.655412*T*LN(T)
       -0.011244787*T**2+8.0672586E-08*T**3+38406*T**(-1);
      6000.00  N !
 FUNCTION GCSO3     298.15  -295000+278*T-63.382374*T*LN(T)
       -0.036474421*T**2+1.8841036E-07*T**3+36096*T**(-1);
      6000.00  N !
$
$ Cs2O (g)
 FUNCTION F7946T    298.15  -161240.908+66.5067199*T-58.05409*T*LN(T)
       -3.703865E-05*T**2+1.47770633E-09*T**3+159043.25*T**(-1);
      6000.00  N !
$ CsO (g)
 FUNCTION F7893T    298.15  +25053.347-18.4689621*T-32.13257*T*LN(T)
       -0.025288645*T**2+7.99658E-06*T**3+167293.3*T**(-1);
       500.00  Y  +15656.9395+160.303108*T-60.96222*T*LN(T)
       +0.013344885*T**2-1.54543667E-06*T**3+730908.5*T**(-1);
      1200.00  Y  +36010.3943-17.7559633*T-35.84777*T*LN(T)
       -7.936695E-04*T**2-1.51388933E-08*T**3-2441246*T**(-1);
      3400.00  Y  -6437.51915+60.0762373*T-44.1186*T*LN(T)
       -0.001270003*T**2+8.12868667E-08*T**3+25439625*T**(-1);
      6000.00  N !
$ Cs2O2 (g)
 FUNCTION F7954T    298.15  -272449.069+182.840576*T-77.36208*T*LN(T)
       -0.0042472945*T**2+5.75533833E-07*T**3+291071.3*T**(-1);
      1200.00  Y  -275862.125+221.851897*T-83.10167*T*LN(T)
       -7.53585E-06*T**2+2.38408167E-10*T**3+676619*T**(-1);
      6000.00  N !
$ ------------------------------------------------------------------------------
$
$
 LIST-OF-REFERENCE
 NUMBER  SOURCE
  Null   'Unknown source'
  91Din  'A.T. Dinsdale, Calphad, 15, 317-425(1991).'
  92SUB  'SGTE Substance Database, version 1992'
  97SUB  'SGTE Substance Database, version 1997'
  15Gue  'C. Gueneau, J.-L. Fleche, Calphad, 49, 67-78(2015); Cs-O'
!

File: data/databases/sgte-binary/CsRb-11Ren.tdb
$
$ Database for Cs-Rb from X. Ren et al. 2011
$
$ X. Ren, C. Li, Z. Du, C. Guo, Calphad, 35, 446-54(2011).
$
$ Dataset created 2011.09.18 by Bengt Hallstedt.
$ 2020.12.26: Modified for use with GES6.
$
$ ------------------------------------------------------------------------------
 TEMP-LIM 298.15 6000.00 !
$
$ELEMENT NAME  REF. STATE               ATOMIC MASS H298-H0    S298    !
$
 ELEMENT VA   VACUUM                      0.0          0.0      0.0    !
 ELEMENT CS   BCC_A2                    132.9054    7711.000   85.23   ! 
 ELEMENT RB   BCC_A2                     85.4678    7489.      76.78   ! 
$ ------------------------------------------------------------------------------
$ Phase definitions
$
 PHASE LIQUID:L % 1 1 !
 CONST LIQUID:L : CS RB : !
$
$ Fcc (cF4, Fm-3m) and MeX (cF8, Fm-3m)
$
 PHASE FCC_A1 %A 2 1 1 !
 CONST FCC_A1 : CS RB : VA : !
$
$ Bcc (cI2, Im-3m)
$
 PHASE BCC_A2 %B 2 1 3 !
 CONST BCC_A2 : CS RB : VA : !
$
$ Hcp (hP2, P6_3/mmc) and Me2X (NiAs-type, hP4, P6_3/mmc, B8_1)
$
 PHASE HCP_A3 % 2 1 0.5 !
 CONST HCP_A3 : CS RB : VA : !
$ ------------------------------------------------------------------------------
$ Defaults
$
 DEFINE-SYSTEM-DEFAULT ELEMENT 2 !
 DEFAULT-COM DEFINE_SYSTEM_ELEMENT VA !
 TYPE-DEF % SEQ * !
 TYPE-DEF A GES AMEND_PHASE_DESCRIPTION @ MAGNETIC -3 0.28 !
 TYPE-DEF B GES AMEND_PHASE_DESCRIPTION @ MAGNETIC -1 0.4 !
 FUNCTION ZERO      298.15  0;                                         6000 N !
 FUNCTION UN_ASS    298.15  0;                                         6000 N !
$ ------------------------------------------------------------------------------
$ Element data
$ ------------------------------------------------------------------------------
$ Cs
$
 PAR  G(BCC_A2,CS:VA)           200.00  +GHSERCS;                2000 N 91Din !
 PAR  G(HCP_A3,CS:VA)           200.00  +GHSERCS+500+2*T;        2000 N 91Din !
 PAR  G(FCC_A1,CS:VA)           200.00  +GHSERCS+500+1.3*T;      2000 N 91Din !
 PAR  G(LIQUID,CS)              200.00  +GLIQCS;                 2000 N 91Din !
$
 FUNCTION GHSERCS   200.00  -17373.82+436.899787*T-90.5212584*T*LN(T)
       +0.2029422*T**2-1.27907669E-04*T**3+245245*T**(-1);
       301.59  Y  -13553.817+218.689955*T-46.7273304*T*LN(T)
       +0.02043269*T**2-4.074846E-06*T**3+181528*T**(-1)+7.8016E+21*T**(-9);
      2000.00  N !
 FUNCTION GLIQCS    200.00  +2091.141-6.931035*T+GHSERCS-3.56867E-18*T**7;
       301.59  Y  +2099.779-6.961111*T+GHSERCS-7.8016E+21*T**(-9);
      2000.00  N !
$ ------------------------------------------------------------------------------
$ Rb
$
 PAR  G(BCC_A2,RB:VA)           200.00  +GHSERRB;                2100 N 91Din !
 PAR  G(HCP_A3,RB:VA)           200.00  +GHSERRB+200+2*T;        2100 N 91Din !
 PAR  G(FCC_A1,RB:VA)           200.00  +GHSERRB+200+1.3*T;      2100 N 91Din !
 PAR  G(LIQUID,RB)              200.00  +GLIQRB;                 2100 N 91Din !
$
 FUNCTION GHSERRB   200.00  -21669.733+583.580988*T-115.282589*T*LN(T)
       +0.26277612*T**2-1.52236932E-04*T**3+385754*T**(-1);
       312.46  Y  -7823.397+117.050578*T-29.1775424*T*LN(T)
       +4.12369E-04*T**2-4.6822E-07*T**3-126310*T**(-1)-5.55029E+22*T**(-9);
       900.00  Y  -39488.142+450.974149*T-77.7006456*T*LN(T)
       +0.033795632*T**2-4.829082E-06*T**3+3778006*T**(-1)-5.55029E+22*T**(-9);
      1600.00  Y  -159742.511+1287.78947*T-191.262774*T*LN(T)
       +0.08161687*T**2-8.61653E-06*T**3+27738456*T**(-1)-5.55029E+22*T**(-9);
      2100.00  N !
 FUNCTION GLIQRB    200.00  +2217.552-7.110486*T+GHSERRB+1.44078E-17*T**7;
       312.46  Y  +2172.865-6.960316*T+GHSERRB+5.55029E+22*T**(-9);
      2100.00  N !
$ ------------------------------------------------------------------------------
$ Binary system
$
$ X. Ren, C. Li, Z. Du, C. Guo, Calphad, 35, 446-54(2011).
$
$ Checked against paper and author's tdb. Checked at 6000 K.
$
 PAR  L(LIQUID,CS,RB;0),,               -531.166+0.616*T;,,           N 11Ren !
 PAR  L(LIQUID,CS,RB;1),,               +22.921-0.293*T;,,            N 11Ren !
 PAR  L(LIQUID,CS,RB;2),,               +191.48-0.207*T;,,            N 11Ren !
$
 PAR  L(BCC_A2,CS,RB:VA;0),,            +726.052-1.386*T;,,           N 11Ren !
 PAR  L(BCC_A2,CS,RB:VA;1),,            +165.587-1.062*T;,,           N 11Ren !
 PAR  L(BCC_A2,CS,RB:VA;2),,            -290.015+1.615*T;,,           N 11Ren !
$
$ Metastable
$
 PAR  L(FCC_A1,CS,RB:VA;0),,            +726.052-1.386*T;,,           N Same !
 PAR  L(FCC_A1,CS,RB:VA;1),,            +165.587-1.062*T;,,           N Same !
 PAR  L(FCC_A1,CS,RB:VA;2),,            -290.015+1.615*T;,,           N Same !
$
 PAR  L(HCP_A3,CS,RB:VA;0),,            +726.052-1.386*T;,,           N Same !
 PAR  L(HCP_A3,CS,RB:VA;1),,            +165.587-1.062*T;,,           N Same !
 PAR  L(HCP_A3,CS,RB:VA;2),,            -290.015+1.615*T;,,           N Same !
$ ------------------------------------------------------------------------------
$
$
 LIST-OF-REFERENCE
 NUMBER  SOURCE
  Null   'Unknown source'
  Same   'Same or similar interaction as in the corresponding stable phase'
  REFLAV 'Laves phase convention: G(LAVES,X:X)=+3*GHSERXX+15000'
  COST   'COST 507 database'
  91Din  'A.T. Dinsdale, Calphad, 15, 317-425(1991).'
  11Ren  'X. Ren, C. Li, Z. Du, C. Guo, Calphad, 35, 446-54(2011); Cs-Rb'
!

File: data/databases/sgte-binary/CsRb-85Pot-LB.tdb
$
$ Database for Cs-Rb from P.E. Potter and M.H. Rand 1985 (included in LB Vol. 3)
$
$ P.E. Potter, M.H. Rand, in: Handbook of Thermodynamic and Transport
$ Properties of Alkali Metals, R.W. Ohse (Ed.), Blackwell Sci. Publ., 1985.	
$
$ Dataset created 2012.10.07 by Bengt Hallstedt.
$ 2020.12.26: Modified for use with GES6.
$
$ ------------------------------------------------------------------------------
 TEMP-LIM 298.15 6000.00 !
$
$ELEMENT NAME  REF. STATE               ATOMIC MASS H298-H0    S298    !
$
 ELEMENT VA   VACUUM                      0.0          0.0      0.0    !
 ELEMENT CS   BCC_A2                    132.9054    7711.000   85.23   ! 
 ELEMENT RB   BCC_A2                     85.4678    7489.      76.78   ! 
$ ------------------------------------------------------------------------------
$ Phase definitions
$
 PHASE LIQUID:L % 1 1 !
 CONST LIQUID:L : CS RB : !
$
$ Fcc (cF4, Fm-3m) and MeX (cF8, Fm-3m)
$
 PHASE FCC_A1 %A 2 1 1 !
 CONST FCC_A1 : CS RB : VA : !
$
$ Bcc (cI2, Im-3m)
$
 PHASE BCC_A2 %B 2 1 3 !
 CONST BCC_A2 : CS RB : VA : !
$
$ Hcp (hP2, P6_3/mmc) and Me2X (NiAs-type, hP4, P6_3/mmc, B8_1)
$
 PHASE HCP_A3 % 2 1 0.5 !
 CONST HCP_A3 : CS RB : VA : !
$ ------------------------------------------------------------------------------
$ Defaults
$
 DEFINE-SYSTEM-DEFAULT ELEMENT 2 !
 DEFAULT-COM DEFINE_SYSTEM_ELEMENT VA !
 TYPE-DEF % SEQ * !
 TYPE-DEF A GES AMEND_PHASE_DESCRIPTION @ MAGNETIC -3 0.28 !
 TYPE-DEF B GES AMEND_PHASE_DESCRIPTION @ MAGNETIC -1 0.4 !
 FUNCTION ZERO      298.15  0;                                         6000 N !
 FUNCTION UN_ASS    298.15  0;                                         6000 N !
$ ------------------------------------------------------------------------------
$ Element data
$ ------------------------------------------------------------------------------
$ Cs
$
 PAR  G(BCC_A2,CS:VA)           200.00  +GHSERCS;                2000 N 91Din !
 PAR  G(HCP_A3,CS:VA)           200.00  +GHSERCS+500+2*T;        2000 N 91Din !
 PAR  G(FCC_A1,CS:VA)           200.00  +GHSERCS+500+1.3*T;      2000 N 91Din !
 PAR  G(LIQUID,CS)              200.00  +GLIQCS;                 2000 N 91Din !
$
 FUNCTION GHSERCS   200.00  -17373.82+436.899787*T-90.5212584*T*LN(T)
       +0.2029422*T**2-1.27907669E-04*T**3+245245*T**(-1);
       301.59  Y  -13553.817+218.689955*T-46.7273304*T*LN(T)
       +0.02043269*T**2-4.074846E-06*T**3+181528*T**(-1)+7.8016E+21*T**(-9);
      2000.00  N !
 FUNCTION GLIQCS    200.00  +2091.141-6.931035*T+GHSERCS-3.56867E-18*T**7;
       301.59  Y  +2099.779-6.961111*T+GHSERCS-7.8016E+21*T**(-9);
      2000.00  N !
$ ------------------------------------------------------------------------------
$ Rb
$
 PAR  G(BCC_A2,RB:VA)           200.00  +GHSERRB;                2100 N 91Din !
 PAR  G(HCP_A3,RB:VA)           200.00  +GHSERRB+200+2*T;        2100 N 91Din !
 PAR  G(FCC_A1,RB:VA)           200.00  +GHSERRB+200+1.3*T;      2100 N 91Din !
 PAR  G(LIQUID,RB)              200.00  +GLIQRB;                 2100 N 91Din !
$
 FUNCTION GHSERRB   200.00  -21669.733+583.580988*T-115.282589*T*LN(T)
       +0.26277612*T**2-1.52236932E-04*T**3+385754*T**(-1);
       312.46  Y  -7823.397+117.050578*T-29.1775424*T*LN(T)
       +4.12369E-04*T**2-4.6822E-07*T**3-126310*T**(-1)-5.55029E+22*T**(-9);
       900.00  Y  -39488.142+450.974149*T-77.7006456*T*LN(T)
       +0.033795632*T**2-4.829082E-06*T**3+3778006*T**(-1)-5.55029E+22*T**(-9);
      1600.00  Y  -159742.511+1287.78947*T-191.262774*T*LN(T)
       +0.08161687*T**2-8.61653E-06*T**3+27738456*T**(-1)-5.55029E+22*T**(-9);
      2100.00  N !
 FUNCTION GLIQRB    200.00  +2217.552-7.110486*T+GHSERRB+1.44078E-17*T**7;
       312.46  Y  +2172.865-6.960316*T+GHSERRB+5.55029E+22*T**(-9);
      2100.00  N !
$ ------------------------------------------------------------------------------
$ Binary system
$
$ From P.E. Potter and M.H. Rand 1985 (included in LB Vol. 3)
$
$ P.E. Potter, M.H. Rand, in: Handbook of Thermodynamic and Transport
$ Properties of Alkali Metals, R.W. Ohse (Ed.), Blackwell Sci. Publ., 1985.	
$
$ Checked against LB. Checked at 6000 K.
$
 PAR  L(LIQUID,CS,RB;0),,               -503.42+11.40429*T;,,         N 85Pot !
$
 PAR  L(BCC_A2,CS,RB:VA;0),,            -810.19+14.87152*T;,,         N 85Pot !
$
$ Metastable
$
 PAR  L(FCC_A1,CS,RB:VA;0),,            -810.19+14.87152*T;,,         N Same !
 PAR  L(HCP_A3,CS,RB:VA;0),,            -810.19+14.87152*T;,,         N Same !
$ ------------------------------------------------------------------------------
$
 ASSESSED_SYSTEM
  CS-RB(TDB -* +LIQUID +BCC_A2 ;P3 TMM:100/500 *) !
$
$
 LIST-OF-REFERENCE
 NUMBER  SOURCE
  Null   'Unknown source'
  Same   'Same or similar interaction as in the corresponding stable phase'
  REFLAV 'Laves phase convention: G(LAVES,X:X)=+3*GHSERXX+15000'
  COST   'COST 507 database'
  85Pot  'P.E. Potter, M.H. Rand, in: Handbook of Thermodynamic and Transport
          Properties of Alkali Metals, R.W. Ohse (Ed.),
          Blackwell Sci. Publ., 1985; Cs-Rb'
  91Din  'A.T. Dinsdale, Calphad, 15, 317-425(1991).'
!

File: data/databases/sgte-binary/CsTe-15Pha.tdb
$
$ Database for Cs-Te from T.-N. Pham Thi et al. 2015.
$
$ T.-N. Pham Thi, J.-C. Dumas, V. Bouineau, N. Dupin, C. Gueneau, S. Gosse,
$ P. Benigni, P. Maugis, J. Rogez, Calphad, 48, 1-12(2015).
$
$ Dataset created 2020.10.18 by Bengt Hallstedt.
$
$ The ionic liquid defined by 15Pha is actually an associate liquid.
$
$ There are misprints in the parameter table.
$
$ CsTe-B2 is also stable from 3950 to 4750 K when gas is not included.
$
$ ------------------------------------------------------------------------------
 TEMP-LIM 298.15 6000.00 !
$
$ELEMENT NAME  REF. STATE               ATOMIC MASS H298-H0    S298    !
$
 ELEMENT /-   ELECTRON_GAS                0.0          0.0      0.0    ! 
 ELEMENT VA   VACUUM                      0.0          0.0      0.0    ! 
 ELEMENT CS   BCC_A2                    132.9054    7711.000   85.23   ! 
 ELEMENT TE   HEXAGONAL_A8              127.60      6080.      49.221  ! 
$ ------------------------------------------------------------------------------
$ Species
$
 SPECIE  CS2                                CS2 !
 SPECIE  CS+1                               CS/+1 !
 SPECIE  CS2TE                              CS2TE1 !
 SPECIE  CSTE                               CS1TE1 !
 SPECIE  CS2TE2                             CS2TE2 !
 SPECIE  CS2TE3                             CS2TE3 !
 SPECIE  CSTE2                              CS1TE2 !
 SPECIE  TE2                                TE2 !
 SPECIE  TE3                                TE3 !
 SPECIE  TE4                                TE4 !
 SPECIE  TE5                                TE5 !
 SPECIE  TE6                                TE6 !
 SPECIE  TE7                                TE7 !
$ ------------------------------------------------------------------------------
$ Phase definitions
$
 PHASE LIQUID:L % 1 1 !
 CONST LIQUID:L : CS CS2TE TE : !
$
 PHASE ION:Y % 2 1 1 !
 CONST ION:Y : CS+1 : VA CS2TE TE : !
$
$ Fcc (cF4, Fm-3m) and MeX (cF8, Fm-3m)
$
 PHASE FCC_A1 %A 2 1 1 !
 CONST FCC_A1 : CS : VA : !
$
$ Bcc (cI2, Im-3m)
$
 PHASE BCC_A2 %B 2 1 3 !
 CONST BCC_A2 : CS : VA : !
$
$ Hcp (hP2, P6_3/mmc) and Me2X (NiAs-type, hP4, P6_3/mmc, B8_1)
$
 PHASE HCP_A3 %A 2 1 0.5 !
 CONST HCP_A3 : CS : VA : !
$
$ Prototype gamma-Se (hP3, P3_121)
$ The phase is named HEXAGONAL_A8 in the SGTE unary database and
$ TRIGONAL_A8 in LB.
$
 PHASE HEXAGONAL_A8 % 1 1 !
 CONST HEXAGONAL_A8 : TE : !
$
$ Prototype Cs2S (oP12, Pnma)
$
 PHASE CS2TE_LT % 2 2 1 !
 CONST CS2TE_LT : CS : TE : !
$
$ unknown structure
$
 PHASE CS2TE_HT % 2 2 1 !
 CONST CS2TE_HT : CS : TE : !
$
$ Prototype K5Se3 (mC32, C2/m, 12)
$
 PHASE CS5TE3 % 2 5 3 !
 CONST CS5TE3 : CS : TE : !
$
$ Prototype CsTe (oP8, Pbam, 55)
$
 PHASE CSTE_LT % 2 1 0.96 !
 CONST CSTE_LT : CS : TE : !
$
$ Prototype CsCl (cP2, Pm-3m)
$
 PHASE CSTE_B2 % 2 1 0.96 !
 CONST CSTE_B2 : CS : TE : !
$
$ Prototype K2S3 (oC20, Cmc2_1, 36)
$
 PHASE CS2TE3 % 2 2 3 !
 CONST CS2TE3 : CS : TE : !
$
$ Prototype Cs2Te5 (oC28, Cmcm, 63)
$
 PHASE CS2TE5 % 2 2 5 !
 CONST CS2TE5 : CS : TE : !
$
$ Prototype CsTe4 (mP20, P2_1/c, 14)
$
 PHASE CSTE4 % 2 1 4 !
 CONST CSTE4 : CS : TE : !
$
 PHASE GAS:G % 1 1 !
 CONST GAS:G : CS CS2 CS2TE CSTE CS2TE2 CS2TE3 CSTE2
               TE TE2 TE3 TE4 TE5 TE6 TE7 : !
$ ------------------------------------------------------------------------------
$ Defaults
$
 DEFINE-SYSTEM-DEFAULT ELEMENT 2 !
 DEFAULT-COM DEFINE_SYSTEM_ELEMENT VA /- !
 DEFAULT-COM REJECT-PHASE LIQUID !
 TYPE-DEF % SEQ * !
 TYPE-DEF A GES AMEND_PHASE_DESCRIPTION @ MAGNETIC -3 0.28 !
 TYPE-DEF B GES AMEND_PHASE_DESCRIPTION @ MAGNETIC -1 0.4 !
 FUNCTION ZERO      298.15  0;                                         6000 N !
 FUNCTION UN_ASS    298.15  0;                                         6000 N !
 FUNCTION R         298.15  +8.31451;                                  6000 N !
 FUNCTION RTLNP     298.15  +8.31451*T*LN(1E-05*P);                    6000 N !
$ ------------------------------------------------------------------------------
$ Element data
$ ------------------------------------------------------------------------------
$ Cs
$
 PAR  G(BCC_A2,CS:VA)           200.00  +GHSERCS;                2000 N 91Din !
 PAR  G(HCP_A3,CS:VA)           200.00  +GHSERCS+500+2*T;        2000 N 91Din !
 PAR  G(FCC_A1,CS:VA)           200.00  +GHSERCS+500+1.3*T;      2000 N 91Din !
 PAR  G(LIQUID,CS)              200.00  +GLIQCS;                 2000 N 91Din !
$
 PAR  G(ION,CS+1:VA)            200.00  +GLIQCS;                 2000 N 91Din !
$
 PAR  G(GAS,CS),,                       +F7798T+RTLNP;,,              N 97SUB !
 PAR  G(GAS,CS2),,                      +F7910T+RTLNP;,,              N 97SUB !
$
 FUNCTION GHSERCS   200.00  -17373.82+436.899787*T-90.5212584*T*LN(T)
       +0.2029422*T**2-1.27907669E-04*T**3+245245*T**(-1);
       301.59  Y  -13553.817+218.689955*T-46.7273304*T*LN(T)
       +0.02043269*T**2-4.074846E-06*T**3+181528*T**(-1)+7.8016E+21*T**(-9);
      2000.00  N !
 FUNCTION GLIQCS    200.00  +2091.141-6.931035*T+GHSERCS-3.56867E-18*T**7;
       301.59  Y  +2099.779-6.961111*T+GHSERCS-7.8016E+21*T**(-9);
      2000.00  N !
$
$ Cs(g)
 FUNCTION F7798T    298.15  +70221.1856-34.9432613*T-21.01225*T*LN(T)
       +2.3869595E-04*T**2-4.17045667E-08*T**3+4922.448*T**(-1);
      1600.00  Y  +65030.9623+16.0373202*T-28.23664*T*LN(T)
       +0.0041988735*T**2-4.22771E-07*T**3+522968.5*T**(-1);
      3400.00  Y  +366608.608-1031.64395*T+100.1023*T*LN(T)
       -0.020285495*T**2+4.61329E-07*T**3-1.333813E+08*T**(-1);
      5300.00  Y  +21277.4246-330.32731*T+20.43107*T*LN(T)
       -0.012545005*T**2+3.32779833E-07*T**3+1.375229E+08*T**(-1);
      7000.00  Y  -1347367.74+2313.0949*T-278.8398*T*LN(T)
       +0.016571635*T**2-1.98924E-07*T**3+1.3125275E+09*T**(-1);
     10000.00  N !
$ Cs2(g)
 FUNCTION F7910T    298.15  +100114.046-81.875233*T-29.1921*T*LN(T)
       -0.01584241*T**2+4.411035E-06*T**3-87527.95*T**(-1);
       700.00  Y  +76365.616+232.868669*T-76.74226*T*LN(T)
       +0.026454175*T**2-2.64218333E-06*T**3+2135020*T**(-1);
      1700.00  Y  +250375.533-857.020866*T+68.80663*T*LN(T)
       -0.028077265*T**2+1.22328533E-06*T**3-37126965*T**(-1);
      3000.00  Y  -161131.901+641.492818*T-115.7658*T*LN(T)
       +0.008419445*T**2-1.1690215E-07*T**3+1.3370865E+08*T**(-1);
      4900.00  Y  -155428.027+692.773745*T-122.889*T*LN(T)
       +0.01069752*T**2-2.11018E-07*T**3+1.1397085E+08*T**(-1);
      6000.00  N !
$ ------------------------------------------------------------------------------
$ Te
$
$ HEXAGONAL_A8 and LIQUID revised in unary 3.0
$
 PAR  G(HEXAGONAL_A8,TE),,              +GHSERTE;                2000 N 95Dav !
 PAR  G(LIQUID,TE),,                    +GLIQTE;                 2000 N 95Dav !
$
 PAR  G(ION,TE),,                       +GLIQTE;                 2000 N 95Dav !
$
 PAR  G(GAS,TE),,                       +FTE+RTLNP;,,                 N 00SUB !
 PAR  G(GAS,TE2),,                      +FTE2+RTLNP;,,                N 00SUB !
 PAR  G(GAS,TE3),,                      +FTE3+RTLNP;,,                N 00SUB !
 PAR  G(GAS,TE4),,                      +FTE4+RTLNP;,,                N 00SUB !
 PAR  G(GAS,TE5),,                      +FTE5+RTLNP;,,                N 00SUB !
 PAR  G(GAS,TE6),,                      +FTE6+RTLNP;,,                N 00SUB !
 PAR  G(GAS,TE7),,                      +FTE7+RTLNP;,,                N 00SUB !
$
 FUNCTION GHSERTE   298.15  -10544.679+183.372894*T-35.6687*T*LN(T)
       +0.01583435*T**2-5.240417E-06*T**3+155015*T**(-1);
       722.66  Y  +9160.595-129.265373*T+13.004*T*LN(T)
       -0.0362361*T**2+5.006367E-06*T**3-1286810*T**(-1);
      1150.00  Y  -12781.349+174.901226*T-32.5596*T*LN(T);
      1600.00  N !
 FUNCTION GLIQTE    298.15  -17554.731+685.877639*T-126.318*T*LN(T)
       +0.2219435*T**2-9.42075E-05*T**3+827930*T**(-1);
       626.49  Y  -3165763.48+46756.357*T-7196.41*T*LN(T)
       +7.09775*T**2-0.00130692833*T**3+2.58051E+08*T**(-1);
       722.66  Y  +180326.959-1500.57909*T+202.743*T*LN(T)
       -0.142016*T**2+1.6129733E-05*T**3-24238450*T**(-1);
      1150.00  Y  +19110.036-26.1929273*T+GHSERTE;
      1600.00  N !
$ Te (g) :
 FUNCTION FTE       298.15  +203077-39.3937*T-21.4658*T*LN(T)
       +0.00106813*T**2-3.03132E-07*T**3+9080.15*T**(-1);
      1300.00  Y  +204434-64.4228*T-17.6757*T*LN(T)
       -0.00193648*T**2+8.01703E-08*T**3+123672*T**(-1);
      4100.00  Y  +169215+51.7696*T-31.8142*T*LN(T)
       +6.2125E-04*T**2-7.38245E-09*T**3+16889800*T**(-1);
     10000.00  N !
$ Te2 (g) :
 FUNCTION FTE2      298.15  +155823-93.7413*T-23.3943*T*LN(T)
       -0.0186449*T**2+2.81237E-06*T**3-164708*T**(-1);
      1000.00  Y  +141003+90.3569*T-50.7498*T*LN(T)
       +0.0026634*T**2-1.91725E-07*T**3+1217270*T**(-1);
      2600.00  Y  +136052+57.9731*T-45.6215*T*LN(T)
       -6.77045E-04*T**2+6.52445E-08*T**3+7374000*T**(-1);
      5800.00  Y  +128152+120.993*T-53.6328*T*LN(T)
       +0.00102992*T**2+9.34818E-09*T**3-1196190*T**(-1);
      6000.00  N !
$ Te3 (g) :
 FUNCTION FTE3      298.15  +185372+54.5927*T-58.1833*T*LN(T)
       -4.42972E-06*T**2+1.7586E-10*T**3+75006*T**(-1);
      6000.00  N !
$ Te4 (g) :
 FUNCTION FTE4      298.15  +191687+179.006*T-83.1138*T*LN(T)
       -7.69355E-06*T**2+3.07578E-10*T**3+127262*T**(-1);
      6000.00  N !
$ Te5 (g) :
 FUNCTION FTE5      298.15  +187059+263.053*T-108.07*T*LN(T)
       -4.33393E-06*T**2+1.71808E-10*T**3+111272*T**(-1);
      6000.00  N !
$ Te6 (g) :
 FUNCTION FTE6      298.15  +186041+400.857*T-133.016*T*LN(T)
       -3.74116E-06*T**2+1.49701E-10*T**3+128382*T**(-1);
      6000.00  N !
$ Te7 (g) :
 FUNCTION FTE7      298.15  +206091+501.61*T-157.955*T*LN(T)
       -4.85134E-06*T**2+1.92685E-10*T**3+156512*T**(-1);
      6000.00  N !
$ ------------------------------------------------------------------------------
$ Binary system
$
$ T.-N. Pham Thi, J.-C. Dumas, V. Bouineau, N. Dupin, C. Gueneau, S. Gosse,
$ P. Benigni, P. Maugis, J. Rogez, Calphad, 48, 1-12(2015).
$
$ Checked against paper and author's tdb. Checked at 6000 K.
$
$ The ionic liquid defined by 15Pha is actually an associate liquid.
$
$ There are misprints in the parameter table.
$
$ CsTe-B2 is also stable from 3950 to 4750 K when gas is not included.
$
 PAR  G(ION,CS2TE),,                    +GCS2TE+25380-24.06677*T;,,   N 15Pha !
 PAR  L(ION,CS2TE,TE;0),,               -62848-41.615*T;,,            N 15Pha !
 PAR  L(ION,CS2TE,TE;1),,               +50917;,,                     N 15Pha !
 PAR  L(ION,CS2TE,TE;2),,               -11938;,,                     N 15Pha !
$
 PAR  G(LIQUID,CS2TE),,                 +GCS2TE+25380-24.06677*T;,,   N 15Pha !
 PAR  L(LIQUID,CS2TE,TE;0),,            -62848-41.615*T;,,            N 15Pha !
 PAR  L(LIQUID,CS2TE,TE;1),,            +50917;,,                     N 15Pha !
 PAR  L(LIQUID,CS2TE,TE;2),,            -11938;,,                     N 15Pha !
$
 PAR  G(CS2TE_LT,CS:TE),,               +GCS2TE;,,                    N 15Pha !
 PAR  G(CS2TE_HT,CS:TE),,               +GCS2TE+1950-2.17877*T;,,     N 15Pha !
 PAR  G(CS5TE3,CS:TE),,                 -967568.6+892.108*T
             -206.829*T*LN(T)-.021937*T**2+1040000*T**(-1);,,         N 15Pha !
 PAR  G(CSTE_LT,CS:TE),,                +GHSERCS+0.96*GHSERTE
             -188138+3.258*T;,,                                       N 15Pha !
 PAR  G(CSTE_B2,CS:TE),,                +GHSERCS+0.96*GHSERTE
             -186838+1.328*T;,,                                       N 15Pha !
 PAR  G(CS2TE3,CS:TE),,                 +2*GHSERCS+3*GHSERTE
             -408533.6+10.864*T;,,                                    N 15Pha !
 PAR  G(CS2TE5,CS:TE),,                 +2*GHSERCS+5*GHSERTE
             -409659-4.83*T;,,                                        N 15Pha !
 PAR  G(CSTE4,CS:TE),,                  +GHSERCS+4*GHSERTE
             -201757.9-17.786*T;,,                                    N 15Pha !
$
 PAR  G(GAS,CS2TE),,                    +GCS2TEG+RTLNP;,,             N 15Pha !
 PAR  G(GAS,CSTE),,                     +GCSTEG+RTLNP;,,              N 15Pha !
 PAR  G(GAS,CS2TE2),,                   +GCS2TE2G+RTLNP;,,            N 15Pha !
 PAR  G(GAS,CS2TE3),,                   +GCS2TE3G+RTLNP;,,            N 15Pha !
 PAR  G(GAS,CSTE2),,                    +GCSTE2G+RTLNP;,,             N 15Pha !
$
 FUNCTION GCS2TE    298.15  -375621+306.615*T-73.043*T*LN(T)
       -9.1226E-03*T**2+7.34329E-07*T**3+17688*T**(-1);
      6000.00  N !
$
 FUNCTION GCS2TEG   298.15  -84295.4+33.7086*T-58.196*T*LN(T)
       -3.2E-06*T**2+4.65E-10*T**3+21465*T**(-1)-4.26667E-14*T**4
       +1.67E-18*T**5;
      6000.00  N !
 FUNCTION GCSTEG    298.15  +50214.1+27.5031*T-46.534*T*LN(T)
       +0.00333415*T**2+2.27758E-06*T**3+147835*T**(-1)
       -1.72151E-09*T**4+3.77547E-13*T**5;
       900.00  Y  +53805.9-3.84238*T-42.363*T*LN(T)
       +0.0047583*T**2-1.28019E-06*T**3-307825*T**(-1)
       +1.99919E-10*T**4-1.32087E-14*T**5;
      2700.00  Y  +50765.8-26.5511*T-38.275*T*LN(T)
       -0.0010286*T**2+1.22491E-07*T**3+1963110*T**(-1)
       -7.90927E-12*T**4+2.1986E-16*T**5;
      6000.00  N !
 FUNCTION GCS2TE2G  298.15  -142735+104.633*T-83.141*T*LN(T)
       -9E-07*T**2+3.5E-11*T**3+36670*T**(-1);
      6000.00  N !
 FUNCTION GCS2TE3G  298.15  -169753+202.289*T-108.066*T*LN(T)
       -1.37E-05*T**2+2.02334E-09*T**3+64435*T**(-1)
       -1.88083E-13*T**4+7.44E-18*T**5;
      6000.00  N !
 FUNCTION GCSTE2G   298.15  -1041.8548+34.0274*T-58.13682*T*LN(T)
       +6e-5*T**2-1.543E-08*T**3+40665.83012*T**(-1)
       -2.5384E-12*T**4+1.8386E-16*T**5;
      6000.00  N !
$ ------------------------------------------------------------------------------
$
$
 LIST-OF-REFERENCE
 NUMBER  SOURCE
  Null   'Unknown source'
  91Din  'A.T. Dinsdale, Calphad, 15, 317-425(1991).'
  92SUB  'SGTE Substance Database, version 1992'
  95Dav  'A.V. Davydov, M.H. Rand, B.B. Argent, Calphad, 19, 375-87(1995),
          SGTE unary database V.3.0, 1996; Te'
  97SUB  'SGTE Substance Database, version 1997'
  00SUB  'SGTE Substance Database, version 2000'
  15Pha  'T.-N. Pham Thi, J.-C. Dumas, V. Bouineau, N. Dupin, C. Gueneau,
          S. Gosse, P. Benigni, P. Maugis, J. Rogez,
          Calphad, 48, 1-12(2015); Cs-Te'
!
