Repository: orchid-calphad/orchid-project.org

# orchid-project.org

Website and released data of **ORCHID** (Open Repository for CALPHAD Hypotheses, Intelligence, and Discovery),
served by GitHub Pages at https://orchid-project.org. Releases are archived on Zenodo (one DOI per version).

- `index.html`, `catalog/`, `best-practices.html` — static, self-contained pages (generated in the ORCHID tooling).
- `data/` — released data: catalog, redistributable TDB files, convex hulls. Licences: `data/LICENSES.md`, `data/NOTICE.md`.
- `llms.txt`, `data/croissant.json`, `CITATION.cff`, `.zenodo.json` — machine-readable metadata.

Only data with clear redistribution rights are published.

File: data/databases/sgte-binary/CuAs-01Uhl.tdb
$
$ Database for Cu-As from S. Uhland et al. 2001
$
$ S. Uhland, H. Lechtman, L. Kaufman, Calphad, 25, 109-24(2001).
$
$ Dataset created 2016.09.22 by Bengt Hallstedt.
$ 2020.12.26: Modified for use with GES6.
$
$ This dataset uses a simple RK liquid model instead of the ionic liquid
$ used in the 94Pei dataset. The compositions Cu7As and Cu7As3 are used here
$ instead of Cu8As and Cu12As5 in 94Pei.
$
$ Cu7As should be modelled as HCP_A3 and not as a compound. Only a small
$ shift of HCP_A3 would be needed to stabilise it at the correct composition.
$
$ ------------------------------------------------------------------------------
 TEMP-LIM 298.15 6000.00 !
$
$ELEMENT NAME  REF. STATE               ATOMIC MASS H298-H0    S298    !
$
 ELEMENT VA   VACUUM                      0.0          0.0      0.0    ! 
 ELEMENT AS   RHOMBOHEDRAL_A7            74.922     5117.032   35.6895 ! 
 ELEMENT CU   FCC_A1                     63.546     5004.      33.15   !
$ ------------------------------------------------------------------------------
$ Phase definitions
$
 PHASE LIQUID:L % 1 1 !
 CONST LIQUID:L : AS CU : !
$
$ Fcc (cF4, Fm-3m) and MeX (cF8, Fm-3m)
$
 PHASE FCC_A1 %A 2 1 1 !
 CONST FCC_A1 : AS CU : VA : !
$
$ Bcc (cI2, Im-3m)
$
 PHASE BCC_A2 %B 2 1 3 !
 CONST BCC_A2 : AS CU : VA : !
$
$ Hcp (hP2, P6_3/mmc) and Me2X (NiAs-type, hP4, P6_3/mmc, B8_1)
$
 PHASE HCP_A3 %A 2 1 0.5 !
 CONST HCP_A3 : AS CU : VA : !
$
$ Prototype alpha-As (hR2, R-3m)
$
 PHASE RHOMBOHEDRAL_A7 % 1 1 !
 CONST RHOMBOHEDRAL_A7 : AS : !
$
$ Prototype Mg (hP2, P6_3/mmc)
$
 PHASE CU7AS_A3 % 2 7 1 !
 CONST CU7AS_A3 : CU : AS : !
$
$ Prototype HoH3 (hP24, P-3c1), prototype Cu3As suggested in LB binary
$
 PHASE CU3AS % 2 3 1.15 !
 CONST CU3AS : CU : AS% CU : !
$
$ Prototype BiF3 (cF16, Fm-3m)
$
 PHASE CU7AS3_D03 % 2 7 3 !
 CONST CU7AS3_D03 : CU : AS : !
$ ------------------------------------------------------------------------------
$ Defaults
$
 DEFINE-SYSTEM-DEFAULT ELEMENT 2 !
 DEFAULT-COM DEFINE_SYSTEM_ELEMENT VA !
 TYPE-DEF % SEQ * !
 TYPE-DEF A GES AMEND_PHASE_DESCRIPTION @ MAGNETIC -3 0.28 !
 TYPE-DEF B GES AMEND_PHASE_DESCRIPTION @ MAGNETIC -1 0.4 !
 FUNCTION ZERO      298.15  0;                                         6000 N !
 FUNCTION UN_ASS    298.15  0;                                         6000 N !
 FUNCTION R         298.15  +8.31451;                                  6000 N !
$ ------------------------------------------------------------------------------
$ Element data
$ ------------------------------------------------------------------------------
$ As
$
$ RED_P added in unary 4.4
$
 PAR  G(RHOMBOHEDRAL_A7,AS),,           +GHSERAS;                1200 N 91Din !
 PAR  G(FCC_A1,AS:VA),,                 +GHSERAS+24874-14.74*T;  1200 N 91Din !
 PAR  G(BCC_A2,AS:VA),,                 +GHSERAS+24874-16.1*T;   1200 N 91Din !
 PAR  G(HCP_A3,AS:VA),,                 +GHSERAS+24874-14*T;     1200 N 91Din !
$PAR  G(RED_P,AS),,                     +GHSERAS+5782-3.85466*T; 1200 N 01SGUN !
 PAR  G(LIQUID,AS),,                    +GHSERAS
             +24442.9-22.424679*T;                               1200 N 91Din !
$
 FUNCTION GHSERAS   298.15  -7270.447+122.211069*T-23.3144*T*LN(T)
       -0.00271613*T**2+11600*T**(-1);
      1090.00  Y  -10454.913+163.457433*T-29.216037*T*LN(T);
      1200.00  N !
 FUNCTION GLIQAS    298.15  +GHSERAS+24442.9-22.424679*T;              6000 N !
 FUNCTION GHCPAS    298.15  +GHSERAS+24874-14*T;                       6000 N !
$ ------------------------------------------------------------------------------
$ Cu
$
 PAR  G(FCC_A1,CU:VA),,                 +GHSERCU;                3200 N 91Din !
 PAR  G(BCC_A2,CU:VA),,                 +GHSERCU+4017-1.255*T;   3200 N 91Din !
 PAR  G(HCP_A3,CU:VA),,                 +GHSERCU+600+0.2*T;      3200 N 91Din !
 PAR  G(LIQUID,CU),,                    +GLIQCU;                 3200 N 91Din !
$
 PAR  G(CU3AS,CU:CU),,                  +4.15*GHSERCU+4000+15*T;,,    N 01Uhl !
$
 FUNCTION GHSERCU   298.15  -7770.458+130.485235*T-24.112392*T*LN(T)
       -0.00265684*T**2+1.29223E-07*T**3+52478*T**(-1);
      1357.77  Y  -13542.026+183.803828*T-31.38*T*LN(T)+3.64167E+29*T**(-9);
      3200.00  N !
 FUNCTION GLIQCU    298.15  +12964.735-9.511904*T+GHSERCU-5.8489E-21*T**7;
      1357.77  Y  -46.545+173.881484*T-31.38*T*LN(T);
      3200.00  N !
 FUNCTION GLIQ2CU   298.15  +3*GLIQCU-2*GCU2OLIQ+16236-20*T;           6000 N !
 FUNCTION GCU2OLIQ  298.15  -38315+102.66*T-22.57*T*LN(T);             6000 N !
$ ------------------------------------------------------------------------------
$ Binary system
$
$ S. Uhland, H. Lechtman, L. Kaufman, Calphad, 25, 109-24(2001).
$
$ Checked against paper. Checked at 6000 K.
$
$ This dataset uses a simple RK liquid model instead of the ionic liquid
$ used in the 94Pei dataset. The compositions Cu7As and Cu7As3 are used here
$ instead of Cu8As and Cu12As5 in 94Pei.
$
$ Cu7As should be modelled as HCP_A3 and not as a compound. Only a small
$ shift of HCP_A3 would be needed to stabilise it at the correct composition.
$
 PAR  L(LIQUID,AS,CU;0),,               -22060-24*T;,,                N 01Uhl !
 PAR  L(LIQUID,AS,CU;1),,               +45000-18*T;,,                N 01Uhl !
$
 PAR  L(FCC_A1,AS,CU:VA;0),,            -25000;,,                     N 01Uhl !
 PAR  L(FCC_A1,AS,CU:VA;1),,            +42000-18*T;,,                N 01Uhl !
$
 PAR  G(CU7AS_A3,CU:AS),,               +7*GHSERCU+GHSERAS
             -33000-20*T;,,                                           N 01Uhl !
$
 PAR  G(CU3AS,CU:AS),,                  +3*GHSERCU+1.15*GHSERAS
             -27000-33*T;,,                                           N 01Uhl !
$
 PAR  G(CU7AS3_D03,CU:AS),,             +7*GHSERCU+3*GHSERAS
             -55000-90*T;,,                                           N 01Uhl !
$
$ Metastable
$
 PAR  L(BCC_A2,AS,CU:VA;0),,            -25000;,,                     N Same !
 PAR  L(BCC_A2,AS,CU:VA;1),,            +42000-18*T;,,                N Same !
$
 PAR  L(HCP_A3,AS,CU:VA;0),,            -25000;,,                     N Same !
 PAR  L(HCP_A3,AS,CU:VA;1),,            +42000-18*T;,,                N Same !
$ ------------------------------------------------------------------------------
$
 ASSESSED_SYSTEM
  AS-CU(TDB -* +LIQUID +FCC_A1 +CU7AS3_D03 +CU3AS_D06 +CU7AS_A3 +RHOMB_A7
  ;P3 TMM:300/1400) !
$
$
 LIST-OF-REFERENCE
 NUMBER  SOURCE
  Null   'Unknown source'
  Same   'Same or similar interaction as in the corresponding stable phase'
  COST   'COST 507 database'
  91Din  'A.T. Dinsdale, Calphad, 15, 317-425(1991).'
  01SGUN 'SGTE unary database V.4.4, 2001.'
  01Uhl  'S. Uhland, H. Lechtman, L. Kaufman, Calphad, 25, 109-24(2001); Cu-As'
!

File: data/databases/sgte-binary/CuAs-94Pei-LB.tdb
$
$ Database for Cu-As from B. Pei et al. 1994 (included in LB Vol. 1)
$
$ B. Pei, B. Bjorkman, B. Jansson, B. Sundman, Z. Metallkd., 85, 178-84(1994).
$
$ Dataset created 2011.01.08 by Bengt Hallstedt.
$ 2018.06.21: Phase name CU3AS changed to CU3AS_D06.
$ 2020.12.26: Modified for use with GES6.
$ 2021.09.05: ION order fixed for GES6.
$
$ The original dataset does not contain Cu+2 in the ionic liquid. This is added
$ in the LB database. The addition of Cu+2 results in very strange inverse
$ miscibility gaps with minima around 2500 K close to Cu and at almost pure As.
$
$ The LB tables have been calculated using an incorrect expression for GHSERCU.
$ Invariant equilibria are up to 0.2 K lower than in LB because of this.
$
$ The original parameters have been rounded in the LB database. This causes
$ changes by less than 0.1 K. The present dataset contains the original
$ (not rounded) parameters from the paper.
$
$ ------------------------------------------------------------------------------
 TEMP-LIM 298.15 6000.00 !
$
$ELEMENT NAME  REF. STATE               ATOMIC MASS H298-H0    S298    !
$
 ELEMENT /-   ELECTRON_GAS                0.0          0.0      0.0    ! 
 ELEMENT VA   VACUUM                      0.0          0.0      0.0    ! 
 ELEMENT AS   RHOMBOHEDRAL_A7            74.922     5117.032   35.6895 ! 
 ELEMENT CU   FCC_A1                     63.546     5004.      33.15   !
$ ------------------------------------------------------------------------------
$ Species
$
 SPECIE  AS-3                               AS/-3 !
 SPECIE  CU+1                               CU/+1 !
 SPECIE  CU+2                               CU/+2 !
$ ------------------------------------------------------------------------------
$ Phase definitions
$
 PHASE LIQUID:L % 1 1 !
 CONST LIQUID:L : CU AS : !
$
 PHASE ION:Y % 2 1 1 !
 CONST ION:Y : CU+1 : AS-3 VA AS : !
$
$ Fcc (cF4, Fm-3m) and MeX (cF8, Fm-3m)
$
 PHASE FCC_A1 %A 2 1 1 !
 CONST FCC_A1 : AS CU : VA : !
$
$ Bcc (cI2, Im-3m)
$
 PHASE BCC_A2 %B 2 1 3 !
 CONST BCC_A2 : AS CU : VA : !
$
$ Hcp (hP2, P6_3/mmc) and Me2X (NiAs-type, hP4, P6_3/mmc, B8_1)
$
 PHASE HCP_A3 %A 2 1 0.5 !
 CONST HCP_A3 : AS CU : VA : !
$
$ Prototype alpha-As (hR2, R-3m)
$
 PHASE RHOMBOHEDRAL_A7 % 1 1 !
 CONST RHOMBOHEDRAL_A7 : AS : !
$
$ Prototype Mg (hP2, P6_3/mmc)
$
 PHASE CU8AS_A3 % 2 8 1 !
 CONST CU8AS_A3 : CU : AS : !
$
$ Prototype HoH3 (hP24, P-3c1), prototype Cu3As suggested in LB binary
$
 PHASE CU3AS_D06 % 2 3 1 !
 CONST CU3AS_D06 : CU VA : AS : !
$
$ Prototype BiF3 (cF16, Fm-3m)
$
 PHASE CU12AS5_D03 % 2 12 5 !
 CONST CU12AS5_D03 : CU : AS : !
$ ------------------------------------------------------------------------------
$ Defaults
$
 DEFINE-SYSTEM-DEFAULT ELEMENT 2 !
 DEFAULT-COM DEFINE_SYSTEM_ELEMENT VA /- !
 DEFAULT-COM REJECT_PHASE LIQUID !
 TYPE-DEF % SEQ * !
 TYPE-DEF A GES AMEND_PHASE_DESCRIPTION @ MAGNETIC -3 0.28 !
 TYPE-DEF B GES AMEND_PHASE_DESCRIPTION @ MAGNETIC -1 0.4 !
 FUNCTION ZERO      298.15  0;                                         6000 N !
 FUNCTION UN_ASS    298.15  0;                                         6000 N !
 FUNCTION R         298.15  +8.31451;                                  6000 N !
$ ------------------------------------------------------------------------------
$ Element data
$ ------------------------------------------------------------------------------
$ As
$
$ RED_P added in unary 4.4
$
 PAR  G(RHOMBOHEDRAL_A7,AS),,           +GHSERAS;                1200 N 91Din !
 PAR  G(FCC_A1,AS:VA),,                 +GHSERAS+24874-14.74*T;  1200 N 91Din !
 PAR  G(BCC_A2,AS:VA),,                 +GHSERAS+24874-16.1*T;   1200 N 91Din !
 PAR  G(HCP_A3,AS:VA),,                 +GHSERAS+24874-14*T;     1200 N 91Din !
$PAR  G(RED_P,AS),,                     +GHSERAS+5782-3.85466*T; 1200 N 01SGUN !
 PAR  G(LIQUID,AS),,                    +GHSERAS
             +24442.9-22.424679*T;                               1200 N 91Din !
$
 PAR  G(ION,AS),,                       +GLIQAS;                 1200 N 91Din !
$
 PAR  G(CU3AS_D06,VA:AS),,              +GHCPAS;,,                    N 94Pei2 !
$
 FUNCTION GHSERAS   298.15  -7270.447+122.211069*T-23.3144*T*LN(T)
       -0.00271613*T**2+11600*T**(-1);
      1090.00  Y  -10454.913+163.457433*T-29.216037*T*LN(T);
      1200.00  N !
 FUNCTION GLIQAS    298.15  +GHSERAS+24442.9-22.424679*T;              6000 N !
 FUNCTION GHCPAS    298.15  +GHSERAS+24874-14*T;                       6000 N !
$ ------------------------------------------------------------------------------
$ Cu
$
 PAR  G(FCC_A1,CU:VA),,                 +GHSERCU;                3200 N 91Din !
 PAR  G(BCC_A2,CU:VA),,                 +GHSERCU+4017-1.255*T;   3200 N 91Din !
 PAR  G(HCP_A3,CU:VA),,                 +GHSERCU+600+0.2*T;      3200 N 91Din !
 PAR  G(LIQUID,CU),,                    +GLIQCU;                 3200 N 91Din !
$
 PAR  G(ION,CU+1:VA),,                  +GLIQCU;                 3200 N 91Din !
$PAR  G(ION,CU+2:VA),,                  +GLIQ2CU;,,                   N 03Hal1 !
$
 FUNCTION GHSERCU   298.15  -7770.458+130.485235*T-24.112392*T*LN(T)
       -0.00265684*T**2+1.29223E-07*T**3+52478*T**(-1);
      1357.77  Y  -13542.026+183.803828*T-31.38*T*LN(T)+3.64167E+29*T**(-9);
      3200.00  N !
 FUNCTION GLIQCU    298.15  +12964.735-9.511904*T+GHSERCU-5.8489E-21*T**7;
      1357.77  Y  -46.545+173.881484*T-31.38*T*LN(T);
      3200.00  N !
 FUNCTION GLIQ2CU   298.15  +3*GLIQCU-2*GCU2OLIQ+16236-20*T;           6000 N !
 FUNCTION GCU2OLIQ  298.15  -38315+102.66*T-22.57*T*LN(T);             6000 N !
$ ------------------------------------------------------------------------------
$ Binary system
$
$ From from B. Pei et al. 1994 (included in LB Vol. 1)
$
$ B. Pei, B. Bjorkman, B. Jansson, B. Sundman, Z. Metallkd., 85, 178-84(1994).
$
$ Checked against LB and paper. Checked at 6000 K.
$
$ The original dataset does not contain Cu+2 in the ionic liquid. This is added
$ in the LB database. The addition of Cu+2 results in very strange inverse
$ miscibility gaps with minima around 2500 K close to Cu and at almost pure As.
$
$ The LB tables have been calculated using an incorrect expression for GHSERCU.
$ Invariant equilibria are up to 0.2 K lower than in LB because of this.
$
$ The original parameters have been rounded in the LB database. This causes
$ changes by less than 0.1 K. The present dataset contains the original
$ (not rounded) parameters from the paper.
$
 PAR  G(ION,CU+1:AS-3),,                +3*GLIQCU+GLIQAS
             -24415.24-37.9127*T;,,                                   N 94Pei2 !
$PAR  G(ION,CU+2:AS-3),,                +UN_ASS;,,                    N !
 PAR  L(ION,CU+1:AS-3,VA;0),,           +1496.07;,,                   N 94Pei2 !
 PAR  L(ION,CU+1:AS-3,AS;0),,           +49866.38-67.2782*T;,,        N 94Pei2 !
$
 PAR  L(FCC_A1,AS,CU:VA;0),,            -2036.09-39.6996*T;,,         N 94Pei2 !
 PAR  L(FCC_A1,AS,CU:VA;1),,            +6268.91;,,                   N 94Pei2 !
$
 PAR  G(CU8AS_A3,CU:AS),,               +8*GHSERCU+GHSERAS
             +16774.76-75.0225*T;,,                                   N 94Pei2 !
$
 PAR  G(CU3AS_D06,CU:AS),,              +3*GHSERCU+GHSERAS
             +19104.91-73.873*T;,,                                    N 94Pei2 !
 PAR  L(CU3AS_D06,CU,VA:AS;0),,         -18101.25+60.3181*T;,,        N 94Pei2 !
$
 PAR  G(CU12AS5_D03,CU:AS),,            +12*GHSERCU+5*GHSERAS
             +88679.55-328.6817*T;,,                                  N 94Pei2 !
$ ------------------------------------------------------------------------------
$
 ASSESSED_SYSTEM
  AS-CU(TDB -* +ION +FCC_A1 +CU12AS5_D03 +CU3AS +CU8AS_A3 +RHOMB_A7
  ;P3 TMM:300/1400) !
$
$
 LIST-OF-REFERENCE
 NUMBER  SOURCE
  Null   'Unknown source'
  Same   'Same or similar interaction as in the corresponding stable phase'
  COST   'COST 507 database'
  91Din  'A.T. Dinsdale, Calphad, 15, 317-425(1991).'
  94Pei2 'B. Pei, B. Bjorkman, B. Jansson, B. Sundman,
          Z. Metallkd., 85, 178-84(1994); Cu-As'
  01SGUN 'SGTE unary database V.4.4, 2001.'
  03Hal1 'B. Hallstedt, L.J. Gauckler, Calphad, 27, 177-91(2003); Cu-O'
!

File: data/databases/sgte-binary/CuB-09Wan.tdb
$
$ Database for Cu-B from C.P. Wang et al. 2009
$
$ C.P. Wang, S.H. Guo, A.T. Tang, F.S. Pan, X.J. Liu, K. Ishida,
$ J. Alloys Compd., 482, 67-72(2009).
$
$ Dataset created 2016.10.18 by Bengt Hallstedt.
$ 2020.12.26: Modified for use with GES6.
$
$ ------------------------------------------------------------------------------
 TEMP-LIM 298.15 6000.00 !
$
$ELEMENT NAME  REF. STATE               ATOMIC MASS H298-H0    S298    !
$
 ELEMENT VA   VACUUM                      0.0          0.0      0.0    ! 
 ELEMENT B    BETA_RHOMBO_B              10.81      1222.0      5.9    ! 
 ELEMENT CU   FCC_A1                     63.546     5004.      33.15   !
$ ------------------------------------------------------------------------------
$ Phase definitions
$
 PHASE LIQUID:L % 1 1 !
 CONST LIQUID:L : B CU : !
$
$ Fcc (cF4, Fm-3m) and MeX (cF8, Fm-3m)
$
 PHASE FCC_A1 %A 2 1 1 !
 CONST FCC_A1 : B CU% : VA : !
$
$ Bcc (cI2, Im-3m)
$
 PHASE BCC_A2 %B 2 1 3 !
 CONST BCC_A2 : CU : VA : !
$
$ Hcp (hP2, P6_3/mmc) and Me2X (NiAs-type, hP4, P6_3/mmc, B8_1)
$
 PHASE HCP_A3 %A 2 1 0.5 !
 CONST HCP_A3 : CU : VA : !
$
$ Prototype beta-B (hR105, R-3m)
$
 PHASE BETA_RHOMBO_B % 1 1 !
 CONST BETA_RHOMBO_B : B% CU : !
$ ------------------------------------------------------------------------------
$ Defaults
$
 DEFINE-SYSTEM-DEFAULT ELEMENT 2 !
 DEFAULT-COM DEFINE_SYSTEM_ELEMENT VA !
 TYPE-DEF % SEQ * !
 TYPE-DEF A GES AMEND_PHASE_DESCRIPTION @ MAGNETIC -3 0.28 !
 TYPE-DEF B GES AMEND_PHASE_DESCRIPTION @ MAGNETIC -1 0.4 !
 FUNCTION ZERO      298.15  0;                                         6000 N !
 FUNCTION UN_ASS    298.15  0;                                         6000 N !
 FUNCTION R         298.15  +8.31451;                                  6000 N !
$ ------------------------------------------------------------------------------
$ Element data
$ ------------------------------------------------------------------------------
$ B
$
$ FCC_A1, HCP_A3, DIAMOND_A4 and GRAPHITE added in unary 3.0
$ BCC_A2 added in unary 4.1
$ GRAPHITE revised in unary 4.4 (using the value from COST 507)
$ FCC_A1, BCC_A2 and HCP_A3 removed in unary 5.0
$ ALPHA_RHOMBO_B added in unary 5.0
$
$ FCC_A1, BCC_A2 and HCP_A3 still in SGSOL 5.0
$ The value for FCC_A1 in COST (and SGTE) is possibly incorrect.
$
 PAR  G(BETA_RHOMBO_B,B),,              +GHSERBB;,,                   N 91Din !
$PAR  G(ALPHA_RHOMBO_B,B),,             +GALPBB;,,                    N 09SGUN !
$PAR  G(FCC_A1,B:VA),,                  +GHSERBB+43514-12.217*T;,,    N SGCOST !
 PAR  G(FCC_A1,B:VA),,                  +GHSERBB+50208-13.472*T;,,    N 94Hal !
$PAR  G(BCC_A2,B:VA),,                  +GHSERBB+43514-12.217*T;,,    N 94Hal !
$PAR  G(HCP_A3,B:VA),,                  +GHSERBB+50208-9.706*T;,,     N SGCOST !
$PAR  G(GRAPHITE,B),,                   +GHSERBB+10000-2*T;,,         N SGCOST !
$PAR  G(GRAPHITE,B),,                   +GHSERBB+5000;,,              N 96SGUN !
$PAR  G(DIAMOND_A4,B),,                 +GHSERBB+10;,,                N 99SGUN !
$PAR  G(DIAMOND_A4,B),,                 +GHSERBB+20;,,                N COST !
$PAR  G(DIAMOND_A4,B),,                 +GHSERBB;,,                   N 96SGUN !
 PAR  G(LIQUID,B),,                     +GLIQBB;,,                    N 91Din !
$
 FUNCTION GHSERBB   298.15  -7735.284+107.111864*T-15.6641*T*LN(T)
       -0.006864515*T**2+6.18878E-07*T**3+370843*T**(-1);
      1100.00  Y  -16649.474+184.801744*T-26.6047*T*LN(T)
       -7.9809E-04*T**2-2.556E-08*T**3+1748270*T**(-1);
      2348.00  Y  -36667.582+231.336244*T-31.5957527*T*LN(T)
       -0.00159488*T**2+1.34719E-07*T**3+11205883*T**(-1);
      3000.00  Y  -21530.653+222.396264*T-31.4*T*LN(T);
      6000.00  N !
 FUNCTION GALPBB    298.15  -6076.24+86.648762*T-12.942464*T*LN(T)
       -7.089468E-3*T**2+0.659896E-6*T**3-45*T**(-1);
      1400.00  Y  +28477.506-106.789208*T+12.1072478*T*LN(T)
       -13.316875E-3*T**2+0.706895E-6*T**3-8002403*T**(-1);
      3000.00  Y  -25699.64+225.127135*T-31.4*T*LN(T);
      6000.00  N !
 FUNCTION GLIQBB    298.15  +48458.559-20.268025*T+GHSERBB;
       500.00  Y  +41119.703+82.101722*T-14.9827763*T*LN(T)
       -0.007095669*T**2+5.07347E-07*T**3+335484*T**(-1);
      2348.00  Y  +28842.012+200.94731*T-31.4*T*LN(T);
      3000.00  Y  +50372.665-21.448954*T+GHSERBB;
      6000.00  N !
 FUNCTION GFCCBB    298.15  +GHSERBB+43514-12.217*T;                   6000 N !
$ ------------------------------------------------------------------------------
$ Cu
$
$ BETA_RHOMBO_B from 09Wan not included in unary
$
 PAR  G(FCC_A1,CU:VA),,                 +GHSERCU;                3200 N 91Din !
 PAR  G(BCC_A2,CU:VA),,                 +GHSERCU+4017-1.255*T;   3200 N 91Din !
 PAR  G(HCP_A3,CU:VA),,                 +GHSERCU+600+0.2*T;      3200 N 91Din !
 PAR  G(BETA_RHOMBO_B,CU),,             +GHSERCU+5000;           3200 N 09Wan !
 PAR  G(LIQUID,CU),,                    +GLIQCU;                 3200 N 91Din !
$
 FUNCTION GHSERCU   298.15  -7770.458+130.485235*T-24.112392*T*LN(T)
       -0.00265684*T**2+1.29223E-07*T**3+52478*T**(-1);
      1357.77  Y  -13542.026+183.803828*T-31.38*T*LN(T)+3.64167E+29*T**(-9);
      3200.00  N !
 FUNCTION GLIQCU    298.15  +12964.735-9.511904*T+GHSERCU-5.8489E-21*T**7;
      1357.77  Y  -46.545+173.881484*T-31.38*T*LN(T);
      3200.00  N !
$ ------------------------------------------------------------------------------
$ Binary system
$
$ C.P. Wang, S.H. Guo, A.T. Tang, F.S. Pan, X.J. Liu, K. Ishida,
$ J. Alloys Compd., 482, 67-72(2009).
$
$ Checked against paper. Checked at 6000 K.
$
 PAR  L(LIQUID,B,CU;0),,                -3156.2;,,                    N 09Wan !
 PAR  L(LIQUID,B,CU;1),,                +14390.26-9.98*T;,,           N 09Wan !
 PAR  L(LIQUID,B,CU;2),,                +42620-20*T;,,                N 09Wan !
$
 PAR  L(FCC_A1,B,CU:VA;0),,             +29600;,,                     N 09Wan !
$
 PAR  L(BETA_RHOMBO_B,B,CU;0),,         +34386;,,                     N 09Wan !
$ ------------------------------------------------------------------------------
$
$
 LIST-OF-REFERENCE
 NUMBER  SOURCE
  Null   'Unknown source'
  Same   'Same or similar interaction as in the corresponding stable phase'
  REFLAV 'Laves phase convention: G(LAVES,X:X)=+3*GHSERXX+15000'
  COST   'COST 507 database'
  SGCOST 'COST 507 database, SGTE unary database V.3.0, 1996; Al, B, Nd, Ti, Zn'
  91Din  'A.T. Dinsdale, Calphad, 15, 317-425(1991).'
  94Hal  'B. Hallemans, P. Wollants, J.R. Roos,
          Z. Metallkd., 85, 676-82(1994), SGTE unary database V.4.1, 1999; B'
  96SGUN 'SGTE unary database V.3.0, 1996.'
  99SGUN 'SGTE unary database V.4.1, 1999.'
  09SGUN 'SGTE unary database V.5.0, 2009.'
  09Wan  'C.P. Wang, S.H. Guo, A.T. Tang, F.S. Pan, X.J. Liu, K. Ishida,
          J. Alloys Compd., 482, 67-72(2009); Cu, Tm, Cu-B'
!

File: data/databases/sgte-binary/CuB-09Zha.tdb
$
$ Database for Cu-B from W.-W. Zhang et al. 2009
$
$ W.-W. Zhang, Y. Du, H. Xu, W. Xiong, Y. Kong, W. Sun, F. Pan,
$ A. Tang, J. Phase Equilib. Diffus., 30, 480-84(2009).
$
$ Dataset created 2009.11.20 by Bengt Hallstedt.
$ 2020.12.26: Modified for use with GES6.
$
$ ------------------------------------------------------------------------------
 TEMP-LIM 298.15 6000.00 !
$
$ELEMENT NAME  REF. STATE               ATOMIC MASS H298-H0    S298    !
$
 ELEMENT VA   VACUUM                      0.0          0.0      0.0    ! 
 ELEMENT B    BETA_RHOMBO_B              10.81      1222.0      5.9    ! 
 ELEMENT CU   FCC_A1                     63.546     5004.      33.15   !
$ ------------------------------------------------------------------------------
$ Phase definitions
$
 PHASE LIQUID:L % 1 1 !
 CONST LIQUID:L : B CU : !
$
$ Fcc (cF4, Fm-3m) and MeX (cF8, Fm-3m)
$
 PHASE FCC_A1 %A 2 1 1 !
 CONST FCC_A1 : CU : B VA% : !
$
$ Bcc (cI2, Im-3m)
$
 PHASE BCC_A2 %B 2 1 3 !
 CONST BCC_A2 : CU : B VA% : !
$
$ Hcp (hP2, P6_3/mmc) and Me2X (NiAs-type, hP4, P6_3/mmc, B8_1)
$
 PHASE HCP_A3 %A 2 1 0.5 !
 CONST HCP_A3 : CU : B VA% : !
$
$ Prototype beta-B (hR105, R-3m)
$
 PHASE BETA_RHOMBO_B % 2 93 12 !
 CONST BETA_RHOMBO_B : B : B CU : !
$ ------------------------------------------------------------------------------
$ Defaults
$
 DEFINE-SYSTEM-DEFAULT ELEMENT 2 !
 DEFAULT-COM DEFINE_SYSTEM_ELEMENT VA !
 TYPE-DEF % SEQ * !
 TYPE-DEF A GES AMEND_PHASE_DESCRIPTION @ MAGNETIC -3 0.28 !
 TYPE-DEF B GES AMEND_PHASE_DESCRIPTION @ MAGNETIC -1 0.4 !
 FUNCTION ZERO      298.15  0;                                         6000 N !
 FUNCTION UN_ASS    298.15  0;                                         6000 N !
 FUNCTION R         298.15  +8.31451;                                  6000 N !
$ ------------------------------------------------------------------------------
$ Element data
$ ------------------------------------------------------------------------------
$ B
$
$ FCC_A1, HCP_A3, DIAMOND_A4 and GRAPHITE added in unary 3.0
$ BCC_A2 added in unary 4.1
$ GRAPHITE revised in unary 4.4 (using the value from COST 507)
$ FCC_A1, BCC_A2 and HCP_A3 removed in unary 5.0
$ ALPHA_RHOMBO_B added in unary 5.0
$
$ FCC_A1, BCC_A2 and HCP_A3 still in SGSOL 5.0
$ The value for FCC_A1 in COST (and SGTE) is possibly incorrect.
$
 PAR  G(BETA_RHOMBO_B,B:B),,            +105*GHSERBB;,,               N 91Din !
$PAR  G(ALPHA_RHOMBO_B,B),,             +GALPBB;,,                    N 09SGUN !
$PAR  G(FCC_A1,B:VA),,                  +GHSERBB+43514-12.217*T;,,    N SGCOST !
$PAR  G(FCC_A1,B:VA),,                  +GHSERBB+50208-13.472*T;,,    N 94Hal !
$PAR  G(BCC_A2,B:VA),,                  +GHSERBB+43514-12.217*T;,,    N 94Hal !
$PAR  G(HCP_A3,B:VA),,                  +GHSERBB+50208-9.706*T;,,     N SGCOST !
$PAR  G(GRAPHITE,B),,                   +GHSERBB+10000-2*T;,,         N SGCOST !
$PAR  G(GRAPHITE,B),,                   +GHSERBB+5000;,,              N 96SGUN !
$PAR  G(DIAMOND_A4,B),,                 +GHSERBB+10;,,                N 99SGUN !
$PAR  G(DIAMOND_A4,B),,                 +GHSERBB+20;,,                N COST !
$PAR  G(DIAMOND_A4,B),,                 +GHSERBB;,,                   N 96SGUN !
 PAR  G(LIQUID,B),,                     +GLIQBB;,,                    N 91Din !
$
 FUNCTION GHSERBB   298.15  -7735.284+107.111864*T-15.6641*T*LN(T)
       -0.006864515*T**2+6.18878E-07*T**3+370843*T**(-1);
      1100.00  Y  -16649.474+184.801744*T-26.6047*T*LN(T)
       -7.9809E-04*T**2-2.556E-08*T**3+1748270*T**(-1);
      2348.00  Y  -36667.582+231.336244*T-31.5957527*T*LN(T)
       -0.00159488*T**2+1.34719E-07*T**3+11205883*T**(-1);
      3000.00  Y  -21530.653+222.396264*T-31.4*T*LN(T);
      6000.00  N !
 FUNCTION GALPBB    298.15  -6076.24+86.648762*T-12.942464*T*LN(T)
       -7.089468E-3*T**2+0.659896E-6*T**3-45*T**(-1);
      1400.00  Y  +28477.506-106.789208*T+12.1072478*T*LN(T)
       -13.316875E-3*T**2+0.706895E-6*T**3-8002403*T**(-1);
      3000.00  Y  -25699.64+225.127135*T-31.4*T*LN(T);
      6000.00  N !
 FUNCTION GLIQBB    298.15  +48458.559-20.268025*T+GHSERBB;
       500.00  Y  +41119.703+82.101722*T-14.9827763*T*LN(T)
       -0.007095669*T**2+5.07347E-07*T**3+335484*T**(-1);
      2348.00  Y  +28842.012+200.94731*T-31.4*T*LN(T);
      3000.00  Y  +50372.665-21.448954*T+GHSERBB;
      6000.00  N !
 FUNCTION GFCCBB    298.15  +GHSERBB+43514-12.217*T;                   6000 N !
$ ------------------------------------------------------------------------------
$ Cu
$
 PAR  G(FCC_A1,CU:VA),,                 +GHSERCU;                3200 N 91Din !
 PAR  G(BCC_A2,CU:VA),,                 +GHSERCU+4017-1.255*T;   3200 N 91Din !
 PAR  G(HCP_A3,CU:VA),,                 +GHSERCU+600+0.2*T;      3200 N 91Din !
 PAR  G(LIQUID,CU),,                    +GLIQCU;                 3200 N 91Din !
$
 FUNCTION GHSERCU   298.15  -7770.458+130.485235*T-24.112392*T*LN(T)
       -0.00265684*T**2+1.29223E-07*T**3+52478*T**(-1);
      1357.77  Y  -13542.026+183.803828*T-31.38*T*LN(T)+3.64167E+29*T**(-9);
      3200.00  N !
 FUNCTION GLIQCU    298.15  +12964.735-9.511904*T+GHSERCU-5.8489E-21*T**7;
      1357.77  Y  -46.545+173.881484*T-31.38*T*LN(T);
      3200.00  N !
$ ------------------------------------------------------------------------------
$ Binary system
$
$ W.-W. Zhang, Y. Du, H. Xu, W. Xiong, Y. Kong, W. Sun, F. Pan,
$ A. Tang, J. Phase Equilib. Diffus., 30, 480-84(2009).
$
$ Checked against paper. Checked at 6000 K.
$
 PAR  L(LIQUID,B,CU;0),,                -264.2;,,                     N 09Zha !
 PAR  L(LIQUID,B,CU;1),,                +9050.1;,,                    N 09Zha !
 PAR  L(LIQUID,B,CU;2),,                +24616.6;,,                   N 09Zha !
$
 PAR  G(FCC_A1,CU:B),,                  +GHSERCU+GFCCBB;,,            N 09Zha !
 PAR  L(FCC_A1,CU:B,VA;0),,             +33007.7;,,                   N 09Zha !
$
 PAR  G(BETA_RHOMBO_B,B:CU),,           +93*GHSERBB+12*GHSERCU
             +117316;,,                                               N 09Zha !
$ ------------------------------------------------------------------------------
$
$
 LIST-OF-REFERENCE
 NUMBER  SOURCE
  Null   'Unknown source'
  Same   'Same or similar interaction as in the corresponding stable phase'
  REFLAV 'Laves phase convention: G(LAVES,X:X)=+3*GHSERXX+15000'
  COST   'COST 507 database'
  SGCOST 'COST 507 database, SGTE unary database V.3.0, 1996; Al, B, Nd, Ti, Zn'
  91Din  'A.T. Dinsdale, Calphad, 15, 317-425(1991).'
  94Hal  'B. Hallemans, P. Wollants, J.R. Roos,
          Z. Metallkd., 85, 676-82(1994), SGTE unary database V.4.1, 1999; B'
  96SGUN 'SGTE unary database V.3.0, 1996.'
  99SGUN 'SGTE unary database V.4.1, 1999.'
  09SGUN 'SGTE unary database V.5.0, 2009.'
  09Zha  'W.-W. Zhang, Y. Du, H. Xu, W. Xiong, Y. Kong, W. Sun, F. Pan,
          A. Tang, J. Phase Equilib. Diffus., 30, 480-84(2009); Cu-B'
!
