Repository: orchid-calphad/orchid-project.org

# orchid-project.org

Website and released data of **ORCHID** (Open Repository for CALPHAD Hypotheses, Intelligence, and Discovery),
served by GitHub Pages at https://orchid-project.org. Releases are archived on Zenodo (one DOI per version).

- `index.html`, `catalog/`, `best-practices.html` — static, self-contained pages (generated in the ORCHID tooling).
- `data/` — released data: catalog, redistributable TDB files, convex hulls. Licences: `data/LICENSES.md`, `data/NOTICE.md`.
- `llms.txt`, `data/croissant.json`, `CITATION.cff`, `.zenodo.json` — machine-readable metadata.

Only data with clear redistribution rights are published.

File: data/databases/sgte-binary/CuC-04Din-LB.tdb
$
$ Database for Cu-C from A.T. Dinsdale 2004 (included in LB Vol. 2)
$
$ A.T. Dinsdale, unpublished, 2004.
$
$ Dataset created 2009.11.20 by Bengt Hallstedt.
$ 2017.09.25: FCC_A1 parameters from 14Shu (instead of 08Hal).
$ 2020.10.23: Modified for use with GES6.
$
$ The calculated diagram using the fcc interaction from LBall-v7+fun.tdb
$ is not in agreement with the text in LB. According to the text the max C
$ C solubility in fcc-Cu is 0.04 at%. The calculated solubility is 3e-6 at%.
$
$ L(FCC_A1,CU:C,VA;0) was fitted to solubility data from R.B. McLellan,
$ Scripta Metall., 3, 389-92(1989), which is roughly in agreement with the
$ text in LB.
$
$ There are new data on the C solubility in fcc-Cu from Lopez and Mittemeijer
$ (Scripta Mater., 51, 1-5(2004)). These indicate a much lower solubility
$ of 7.4e-4 at.% at 1293 K. These data were used by 14Shu and their parameters
$ are used here.
$
$ The liquid solubility is in agreement with data from L.L. Oden and
$ N.A. Gokcen, Metall. Trans. B, 23B, 453-58(1992), which were also used
$ by 14Shu.
$
$ The BCC_A2 parameters suggested by 14Shu are questionable, but it is not
$ clear if the 87Cha parameters are any better. The BCC_A2 parameters were
$ selected here for a G-curve approximately parallel to the FCC_A1 curve
$ at 1373 K.
$
$ ------------------------------------------------------------------------------
 TEMP-LIM 298.15 6000.00 !
$
$ELEMENT NAME  REF. STATE               ATOMIC MASS H298-H0    S298    !
$
 ELEMENT VA   VACUUM                      0.0          0.0      0.0    ! 
 ELEMENT C    GRAPHITE                   12.011     1054.0      5.7423 ! 
 ELEMENT CU   FCC_A1                     63.546     5004.      33.15   !
$ ------------------------------------------------------------------------------
$ Phase definitions
$
 PHASE LIQUID:L % 1 1 !
 CONST LIQUID:L : C CU : !
$
$ Fcc (cF4, Fm-3m) and MeX (cF8, Fm-3m)
$
 PHASE FCC_A1 %A 2 1 1 !
 CONST FCC_A1 : CU : C VA% : !
$
$ Bcc (cI2, Im-3m)
$
 PHASE BCC_A2 %B 2 1 3 !
 CONST BCC_A2 : CU : C VA% : !
$
$ Hcp (hP2, P6_3/mmc) and Me2X (NiAs-type, hP4, P6_3/mmc, B8_1)
$
 PHASE HCP_A3 %A 2 1 0.5 !
 CONST HCP_A3 : CU : C VA% : !
$
$ Prototype C (cF8, Fd-3m)
$
 PHASE DIAMOND_A4 % 1 1 !
 CONST DIAMOND_A4 : C : !
$
$ Prototype C (hP4, P6_3/mmc)
$
 PHASE GRAPHITE_A9 % 1 1 !
 CONST GRAPHITE_A9 : C : !
$ ------------------------------------------------------------------------------
$ Defaults
$
 DEFINE-SYSTEM-DEFAULT ELEMENT 2 !
 DEFAULT-COM DEFINE_SYSTEM_ELEMENT VA !
 TYPE-DEF % SEQ * !
 TYPE-DEF A GES AMEND_PHASE_DESCRIPTION @ MAGNETIC -3 0.28 !
 TYPE-DEF B GES AMEND_PHASE_DESCRIPTION @ MAGNETIC -1 0.4 !
 FUNCTION ZERO      298.15  0;                                         6000 N !
 FUNCTION UN_ASS    298.15  0;                                         6000 N !
 FUNCTION R         298.15  +8.31451;                                  6000 N !
$ ------------------------------------------------------------------------------
$ Element data
$ ------------------------------------------------------------------------------
$ C
$
 PAR  G(GRAPHITE_A9,C),,                +GHSERCC;,,                   N 91Din !
 PAR  G(DIAMOND_A4,C),,                 +GDIACC;,,                    N 91Din !
 PAR  G(LIQUID,C),,                     +GHSERCC+117369-24.63*T;,,    N 91Din !
$
 FUNCTION GHSERCC   298.15  -17368.441+170.73*T-24.3*T*LN(T)
       -4.723E-04*T**2+2562600*T**(-1)-2.643E+08*T**(-2)+1.2E+10*T**(-3);
      6000.00  N !
 FUNCTION GDIACC    298.15  -16359.441+175.61*T-24.31*T*LN(T)
       -4.723E-04*T**2+2698000*T**(-1)-2.61E+08*T**(-2)+1.11E+10*T**(-3);
      6000.00  N !
$ ------------------------------------------------------------------------------
$ Cu
$
 PAR  G(FCC_A1,CU:VA),,                 +GHSERCU;                3200 N 91Din !
 PAR  G(BCC_A2,CU:VA),,                 +GHSERCU+4017-1.255*T;   3200 N 91Din !
 PAR  G(HCP_A3,CU:VA),,                 +GHSERCU+600+0.2*T;      3200 N 91Din !
 PAR  G(LIQUID,CU),,                    +GLIQCU;                 3200 N 91Din !
$
 FUNCTION GHSERCU   298.15  -7770.458+130.485235*T-24.112392*T*LN(T)
       -0.00265684*T**2+1.29223E-07*T**3+52478*T**(-1);
      1357.77  Y  -13542.026+183.803828*T-31.38*T*LN(T)+3.64167E+29*T**(-9);
      3200.00  N !
 FUNCTION GLIQCU    298.15  +12964.735-9.511904*T+GHSERCU-5.8489E-21*T**7;
      1357.77  Y  -46.545+173.881484*T-31.38*T*LN(T);
      3200.00  N !
$ ------------------------------------------------------------------------------
$ Binary system
$
$ From A.T. Dinsdale 2004 (included in LB Vol. 2)
$
$ A.T. Dinsdale, unpublished, 2004.
$
$ Checked against LB.
$
$ The calculated diagram using the fcc interaction from LBall-v7+fun.tdb
$ is not in agreement with the text in LB. According to the text the max C
$ C solubility in fcc-Cu is 0.04 at%. The calculated solubility is 3e-6 at%.
$
$ L(FCC_A1,CU:C,VA;0) was fitted to solubility data from R.B. McLellan,
$ Scripta Metall., 3, 389-92(1989), which is roughly in agreement with the
$ text in LB.
$
$ There are new data on the C solubility in fcc-Cu from Lopez and Mittemeijer
$ (Scripta Mater., 51, 1-5(2004)). These indicate a much lower solubility
$ of 7.4e-4 at.% at 1293 K. These data were used by 14Shu and their parameters
$ are used here.
$
$ The liquid solubility is in agreement with data from L.L. Oden and
$ N.A. Gokcen, Metall. Trans. B, 23B, 453-58(1992), which were also used
$ by 14Shu.
$
$ The BCC_A2 parameters suggested by 14Shu are questionable, but it is not
$ clear if the 87Cha parameters are any better. The BCC_A2 parameters were
$ selected here for a G-curve approximately parallel to the FCC_A1 curve
$ at 1373 K.
$
 PAR  L(LIQUID,C,CU;0),,                +123650-24.5461*T;,,          N 04Din !
$
$PAR  G(FCC_A1,CU:C),,                  +GHSERCU+GHSERCC
$            +138490-14.64*T;,,                                       N 87Cha !
 PAR  G(FCC_A1,CU:C),,                  +GHSERCU+GHSERCC+127000;,,    N 14Shu !
$PAR  L(FCC_A1,CU:C,VA;0),,             +75000;,,                     N 04Din !
$PAR  L(FCC_A1,CU:C,VA;0),,             -91200+45.8*T;,,              N 08Hal !
 PAR  L(FCC_A1,CU:C,VA;0),,             +ZERO;,,                      N 14Shu !
$
$ metastable
$
$PAR  G(BCC_A2,CU:C),,                  +GHSERCU+3*GHSERCC+127000;,,  N 14Shu !
$PAR  L(BCC_A2,CU:C,VA;0),,             +ZERO;,,                      N 14Shu !
$PAR  G(BCC_A2,CU:C),,                  +GHSERCU+3*GHSERCC
$            +146858-14.64*T;,,                                       N 87Cha !
$PAR  L(BCC_A2,CU:C,VA;0),,             +120000;,,                    N 87Cha !
 PAR  G(BCC_A2,CU:C),,                  +GHSERCU+3*GHSERCC+440000;,, N 17Hal15 !
 PAR  L(BCC_A2,CU:C,VA;0),,             +ZERO;,,                     N 17Hal15 !
$
 PAR  G(HCP_A3,CU:C),,                  +UN_ASS;,,                    N !
$ ------------------------------------------------------------------------------
$
 ASSESSED_SYSTEM
  C-CU(TDB -* +LIQ +FCC_A1 +GRAP ;P3 TMM:300/3000 STP:.99/1273/-2) !
$
$
 LIST-OF-REFERENCE
 NUMBER  SOURCE
  Null   'Unknown source'
  87Cha  'L. Chandrasekaran, unpublished work, 1987; Cu-C, Cu-Fe-C'
  91Din  'A.T. Dinsdale, Calphad, 15, 317-425(1991).'
  04Din  'A.T. Dinsdale, unpublished, 2004; Cu-C'
  08Hal  'B. Hallstedt, unpublished, 2008; Cu-C'
  14Shu  'K. Shubhank, Y.-B. Kang, Calphad, 45, 127-37(2014); Cu-C'
  17Hal15 'B. Hallstedt, sanitized parameters for BCC_A2, 2017; Cu-C'
!

File: data/databases/sgte-binary/CuC-19Che.tdb
$
$ Database for Cu-C from L. Chen et al. 2019.
$
$ L. Chen, Z. Zhang, Y. Huang, J. Cui, Z. Deng, H. Zou, K. Chang,
$ Calphad, 64, 225-35(2019).
$
$ Dataset created 2020.10.23 by Bengt Hallstedt.
$
$ The BCC_A2 parameters suggested by 14Shu are questionable, but it is not
$ clear if the 87Cha parameters are any better. The BCC_A2 parameters were
$ selected in 17Hal15 for a G-curve approximately parallel to the FCC_A1 curve
$ at 1373 K.
$
$ ------------------------------------------------------------------------------
 TEMP-LIM 298.15 6000.00 !
$
$ELEMENT NAME  REF. STATE               ATOMIC MASS H298-H0    S298    !
$
 ELEMENT VA   VACUUM                      0.0          0.0      0.0    ! 
 ELEMENT C    GRAPHITE                   12.011     1054.0      5.7423 ! 
 ELEMENT CU   FCC_A1                     63.546     5004.      33.15   !
$ ------------------------------------------------------------------------------
$ Phase definitions
$
 PHASE LIQUID:L % 1 1 !
 CONST LIQUID:L : C CU : !
$
$ Fcc (cF4, Fm-3m) and MeX (cF8, Fm-3m)
$
 PHASE FCC_A1 %A 2 1 1 !
 CONST FCC_A1 : CU : C VA% : !
$
$ Bcc (cI2, Im-3m)
$
 PHASE BCC_A2 %B 2 1 3 !
 CONST BCC_A2 : CU : C VA% : !
$
$ Hcp (hP2, P6_3/mmc) and Me2X (NiAs-type, hP4, P6_3/mmc, B8_1)
$
 PHASE HCP_A3 %A 2 1 0.5 !
 CONST HCP_A3 : CU : C VA% : !
$
$ Prototype C (cF8, Fd-3m)
$
 PHASE DIAMOND_A4 % 1 1 !
 CONST DIAMOND_A4 : C : !
$
$ Prototype C (hP4, P6_3/mmc)
$
 PHASE GRAPHITE_A9 % 1 1 !
 CONST GRAPHITE_A9 : C : !
$ ------------------------------------------------------------------------------
$ Defaults
$
 DEFINE-SYSTEM-DEFAULT ELEMENT 2 !
 DEFAULT-COM DEFINE_SYSTEM_ELEMENT VA !
 TYPE-DEF % SEQ * !
 TYPE-DEF A GES AMEND_PHASE_DESCRIPTION @ MAGNETIC -3 0.28 !
 TYPE-DEF B GES AMEND_PHASE_DESCRIPTION @ MAGNETIC -1 0.4 !
 FUNCTION ZERO      298.15  0;                                         6000 N !
 FUNCTION UN_ASS    298.15  0;                                         6000 N !
 FUNCTION R         298.15  +8.31451;                                  6000 N !
$ ------------------------------------------------------------------------------
$ Element data
$ ------------------------------------------------------------------------------
$ C
$
 PAR  G(GRAPHITE_A9,C),,                +GHSERCC;,,                   N 91Din !
 PAR  G(DIAMOND_A4,C),,                 +GDIACC;,,                    N 91Din !
 PAR  G(LIQUID,C),,                     +GHSERCC+117369-24.63*T;,,    N 91Din !
$
 FUNCTION GHSERCC   298.15  -17368.441+170.73*T-24.3*T*LN(T)
       -4.723E-04*T**2+2562600*T**(-1)-2.643E+08*T**(-2)+1.2E+10*T**(-3);
      6000.00  N !
 FUNCTION GDIACC    298.15  -16359.441+175.61*T-24.31*T*LN(T)
       -4.723E-04*T**2+2698000*T**(-1)-2.61E+08*T**(-2)+1.11E+10*T**(-3);
      6000.00  N !
$ ------------------------------------------------------------------------------
$ Cu
$
 PAR  G(FCC_A1,CU:VA),,                 +GHSERCU;                3200 N 91Din !
 PAR  G(BCC_A2,CU:VA),,                 +GHSERCU+4017-1.255*T;   3200 N 91Din !
 PAR  G(HCP_A3,CU:VA),,                 +GHSERCU+600+0.2*T;      3200 N 91Din !
 PAR  G(LIQUID,CU),,                    +GLIQCU;                 3200 N 91Din !
$
 FUNCTION GHSERCU   298.15  -7770.458+130.485235*T-24.112392*T*LN(T)
       -0.00265684*T**2+1.29223E-07*T**3+52478*T**(-1);
      1357.77  Y  -13542.026+183.803828*T-31.38*T*LN(T)+3.64167E+29*T**(-9);
      3200.00  N !
 FUNCTION GLIQCU    298.15  +12964.735-9.511904*T+GHSERCU-5.8489E-21*T**7;
      1357.77  Y  -46.545+173.881484*T-31.38*T*LN(T);
      3200.00  N !
$ ------------------------------------------------------------------------------
$ Binary system
$
$ L. Chen, Z. Zhang, Y. Huang, J. Cui, Z. Deng, H. Zou, K. Chang,
$ Calphad, 64, 225-35(2019).
$
$ Checked against paper and author's tdb. Checked at 6000 K.
$
$ The BCC_A2 parameters suggested by 14Shu are questionable, but it is not
$ clear if the 87Cha parameters are any better. The BCC_A2 parameters were
$ selected in 17Hal15 for a G-curve approximately parallel to the FCC_A1 curve
$ at 1373 K.
$
 PAR  L(LIQUID,C,CU;0),,                +109638-32.615*T;,,           N 19Che !
$
 PAR  G(FCC_A1,CU:C),,                  +GHSERCU+GHSERCC+106990;,,    N 19Che !
 PAR  L(FCC_A1,CU:C,VA;0),,             +ZERO;,,                      N 19Che !
$
$ metastable
$
 PAR  G(BCC_A2,CU:C),,                  +GHSERCU+3*GHSERCC+127000;,,  N 14Shu !
 PAR  L(BCC_A2,CU:C,VA;0),,             +ZERO;,,                      N 14Shu !
$PAR  G(BCC_A2,CU:C),,                  +GHSERCU+3*GHSERCC+440000;,, N 17Hal15 !
$PAR  L(BCC_A2,CU:C,VA;0),,             +ZERO;,,                     N 17Hal15 !
$
 PAR  G(HCP_A3,CU:C),,                  +UN_ASS;,,                    N !
$ ------------------------------------------------------------------------------
$
 ASSESSED_SYSTEM
  C-CU(TDB -* +LIQ +FCC_A1 +GRAP ;P3 TMM:300/3000 STP:.99/1273/-2) !
$
$
 LIST-OF-REFERENCE
 NUMBER  SOURCE
  Null   'Unknown source'
  91Din  'A.T. Dinsdale, Calphad, 15, 317-425(1991).'
  14Shu  'K. Shubhank, Y.-B. Kang, Calphad, 45, 127-37(2014); Cu-C'
  17Hal15 'B. Hallstedt, sanitized parameters for BCC_A2, 2017; Cu-C'
  19Che  'L. Chen, Z. Zhang, Y. Huang, J. Cui, Z. Deng, H. Zou, K. Chang,
          Calphad, 64, 225-35(2019); Cu-C'
!

File: data/databases/sgte-binary/CuDy-09Pal.tdb
$
$ Database for Cu-Dy from M. Palumbo et al. 2009
$
$ M. Palumbo, L. Battezzati, A. Pasturel, S. Gottlieb-Schoenmeyer, W. Assmus,
$ Calphad, 33, 511-16(2009).
$
$ Dataset created 2020.10.24 by Bengt Hallstedt.
$
$ Incorrect expression used for Cu7Dy. This can be easily corrected.
$
$ ------------------------------------------------------------------------------
 TEMP-LIM 298.15 6000.00 !
$
$ELEMENT NAME  REF. STATE               ATOMIC MASS H298-H0    S298    !
$
 ELEMENT VA   VACUUM                      0.0          0.0      0.0    ! 
 ELEMENT CU   FCC_A1                     63.546     5004.      33.15   !
 ELEMENT DY   HCP_A3                    162.50      8865.896   74.9559 ! 
$ ------------------------------------------------------------------------------
$ Phase definitions
$
 PHASE LIQUID:L % 1 1 !
 CONST LIQUID:L : CU DY : !
$
$ Fcc (cF4, Fm-3m) and MeX (cF8, Fm-3m)
$
 PHASE FCC_A1 %A 2 1 1 !
 CONST FCC_A1 : CU% DY : VA : !
$
$ Bcc (cI2, Im-3m)
$
 PHASE BCC_A2 %B 2 1 3 !
 CONST BCC_A2 : CU DY% : VA : !
$
$ Hcp (hP2, P6_3/mmc) and Me2X (NiAs-type, hP4, P6_3/mmc, B8_1)
$
 PHASE HCP_A3 %A 2 1 0.5 !
 CONST HCP_A3 : CU DY% : VA : !
$
$ Prototype Cu7Tb (hP8, P6/mmm)
$
 PHASE CU7DY % 2 7 1 !
 CONST CU7DY : CU : DY : !
$
$ Prototype AuBe5 (cF24, F-43m), LT
$ Prototype CaCu5 (hP6, P6/mmm), HT
$
 PHASE CU5DY % 2 5 1 !
 CONST CU5DY : CU : DY : !
$
$ Pearson t** or mC*
$
 PHASE CU9DY2 % 2 9 2 !
 CONST CU9DY2 : CU : DY : !
$
$ Pearson mC*
$
 PHASE CU7DY2 % 2 7 2 !
 CONST CU7DY2 : CU : DY : !
$
$ Prototype Hg2K (oI12, Imma), prototype CeCu2 in paper
$
 PHASE CU2DY % 2 2 1 !
 CONST CU2DY : CU : DY : !
$
$ Prototype CsCl (cP2, Pm-3m)
$
 PHASE CUDY_B2 % 2 1 1 !
 CONST CUDY_B2 : CU : DY : !
$ ------------------------------------------------------------------------------
$ Defaults
$
 DEFINE-SYSTEM-DEFAULT ELEMENT 2 !
 DEFAULT-COM DEFINE_SYSTEM_ELEMENT VA !
 TYPE-DEF % SEQ * !
 TYPE-DEF A GES AMEND_PHASE_DESCRIPTION @ MAGNETIC -3 0.28 !
 TYPE-DEF B GES AMEND_PHASE_DESCRIPTION @ MAGNETIC -1 0.4 !
 FUNCTION ZERO      298.15  0;                                         6000 N !
 FUNCTION UN_ASS    298.15  0;                                         6000 N !
 FUNCTION R         298.15  +8.31451;                                  6000 N !
$ ------------------------------------------------------------------------------
$ Element data
$ ------------------------------------------------------------------------------
$ Cu
$
 PAR  G(FCC_A1,CU:VA),,                 +GHSERCU;                3200 N 91Din !
 PAR  G(BCC_A2,CU:VA),,                 +GHSERCU+4017-1.255*T;   3200 N 91Din !
 PAR  G(HCP_A3,CU:VA),,                 +GHSERCU+600+0.2*T;      3200 N 91Din !
 PAR  G(LIQUID,CU),,                    +GLIQCU;                 3200 N 91Din !
$
 FUNCTION GHSERCU   298.15  -7770.458+130.485235*T-24.112392*T*LN(T)
       -0.00265684*T**2+1.29223E-07*T**3+52478*T**(-1);
      1357.77  Y  -13542.026+183.803828*T-31.38*T*LN(T)+3.64167E+29*T**(-9);
      3200.00  N !
 FUNCTION GLIQCU    298.15  +12964.735-9.511904*T+GHSERCU-5.8489E-21*T**7;
      1357.77  Y  -46.545+173.881484*T-31.38*T*LN(T);
      3200.00  N !
$ ------------------------------------------------------------------------------
$ Dy
$
$ HCP_A3, BCC_A2 and LIQUID revised in unary 3.0
$
$ FCC_A1 from 03Cac not included in unary (but it should be)
$
 PAR  G(HCP_A3,DY:VA)           100.00  +GHSERDY;                3000 N 95She1 !
 PAR  TC(HCP_A3,DY:VA)          100.00    179;                   3000 N 95She1 !
 PAR  BM(HCP_A3,DY:VA)          100.00      3.0;                 3000 N 95She1 !
 PAR  G(BCC_A2,DY:VA)           100.00  +GBCCDY;                 3000 N 95She1 !
 PAR  G(FCC_A1,DY:VA)           100.00  +GHSERDY
             +1300-0.6651608*T;                                  3000 N 03Cac !
 PAR  G(LIQUID,DY)              100.00  +GLIQDY;                 3000 N 95She1 !
$
 FUNCTION GHSERDY   100.00  -7937.16586+102.307412*T-26.3917167*T*LN(T)
       -7.61683657E-04*T**2-5.86914125E-07*T**3+4010.90565*T**(-1);
      1000.00  Y  -13733.328+214.012934*T-43.8283359*T*LN(T)
       +0.0166909801*T**2-3.49702836E-06*T**3+0.0173619874*T**(-1);
      1654.15  Y  -404681.371+2032.1415*T-272.123952*T*LN(T)
       +0.0578301681*T**2-2.76169148E-06*T**3+1.09616238E+08*T**(-1);
      3000.00  N !
 FUNCTION GBCCDY    100.00  +1508.1802-0.566616181*T+GHSERDY;
      1000.00  Y  +327500.062-2868.04585*T+391.515418*T*LN(T)
       -0.224042148*T**2+2.04076075E-05*T**3-48652656.5*T**(-1);
      1654.15  Y  -33708.7949+291.409631*T-50.208*T*LN(T);
      1685.15  Y  -40775.4966+330.318068*T-55.2811171*T*LN(T)
       +0.0015254673*T**2-7.7437116E-08*T**3+1776589.32*T**(-1);
      3000.00  N !
 FUNCTION GLIQDY    100.00  +13196.6185-7.5443643*T+GHSERDY; 
      1000.00  Y  +300126.971-2519.78614*T+341.302578*T*LN(T)
       -0.196153225*T**2+1.76197799E-05*T**3-43071677.5*T**(-1);
      1685.15  Y  -21864.7344+282.205014*T-49.9151*T*LN(T);
      3000.00  N !
$ ------------------------------------------------------------------------------
$ Binary system
$
$ M. Palumbo, L. Battezzati, A. Pasturel, S. Gottlieb-Schoenmeyer, W. Assmus,
$ Calphad, 33, 511-16(2009).
$
$ Checked against paper. Checked at 6000 K.
$
$ Incorrect expression used for Cu7Dy. This can be easily corrected.
$
 PAR  L(LIQUID,CU,DY;0),,               -90022.7625-2.09325615*T;,,   N 09Pal !
 PAR  L(LIQUID,CU,DY;1),,               -37038.1313-0.983676763*T;,,  N 09Pal !
$
 PAR  L(FCC_A1,CU,DY:VA;0),,            +UN_ASS;,,                    N !
 PAR  L(BCC_A2,CU,DY:VA;0),,            +UN_ASS;,,                    N !
 PAR  L(HCP_A3,CU,DY:VA;0),,            +UN_ASS;,,                    N !
$
$PAR  G(CU7DY,CU:DY),,                  +7*GHSERCU+GHSERDY
$            -106400+5.234455512*T;,,                                 N 09Pal !
 PAR  G(CU7DY,CU:DY),,                  +6.6664*GHSERCU+1.3336*GHSERDY
             -106400+5.234455512*T;,,                                 N 09Pal !
 PAR  G(CU5DY,CU:DY),,                  +5*GHSERCU+GHSERDY
             -113337.2724-2.522298816*T;,,                            N 09Pal !
 PAR  G(CU9DY2,CU:DY),,                 +9*GHSERCU+2*GHSERDY
             -225200.8726-1.827306811*T;,,                            N 09Pal !
 PAR  G(CU7DY2,CU:DY),,                 +7*GHSERCU+2*GHSERDY
             -117180-74.115*T;,,                                      N 09Pal !
 PAR  G(CU2DY,CU:DY),,                  +2*GHSERCU+GHSERDY
             -75244.8063-4.20242076*T;,,                              N 09Pal !
 PAR  G(CUDY_B2,CU:DY),,                +GHSERCU+GHSERDY
             -53955.0108-1.04077791*T;,,                              N 09Pal !
$ ------------------------------------------------------------------------------
$
$
 LIST-OF-REFERENCE
 NUMBER  SOURCE
  Null   'Unknown source'
  COST   'COST 507 database'
  91Din  'A.T. Dinsdale, Calphad, 15, 317-425(1991).'
  95She1 'H. Shen, W. Zhang, G. Liu, R. Wang, Z. Du, Report F-95-01,
          University of Science and Technology, Beijing, May 1995,
          SGTE unary database V.3.0, 1996; Dy'
  03Cac  'G. Cacciamani, S. De Negri, A. Saccone, R. Ferro,
          Intermetallics, 11, 1135-51(2003); Dy, Ho, Al-Dy'
  09Pal  'M. Palumbo, L. Battezzati, A. Pasturel, S. Gottlieb-Schoenmeyer,
          W. Assmus, Calphad, 33, 511-16(2009); Cu-Dy'
!

File: data/databases/sgte-binary/CuDy-09Zha.tdb
$
$ Database for Cu-Dy from L.G. Zhang et al. 2009
$
$ L.G. Zhang, G.X. Huang, H.Y. Qi, B.R. Jia, L.B. Liu, Z.P. Jin,
$ J. Alloys Compd., 470, 214-17(2009).
$
$ Dataset created 2016.10.18 by Bengt Hallstedt.
$ 2020.10.24: Modified for use with GES6.
$
$ Old unary data used for Dy.
$
$ ------------------------------------------------------------------------------
 TEMP-LIM 298.15 6000.00 !
$
$ELEMENT NAME  REF. STATE               ATOMIC MASS H298-H0    S298    !
$
 ELEMENT VA   VACUUM                      0.0          0.0      0.0    ! 
 ELEMENT CU   FCC_A1                     63.546     5004.      33.15   !
 ELEMENT DY   HCP_A3                    162.50      8865.896   74.9559 ! 
$ ------------------------------------------------------------------------------
$ Phase definitions
$
 PHASE LIQUID:L % 1 1 !
 CONST LIQUID:L : CU DY : !
$
$ Fcc (cF4, Fm-3m) and MeX (cF8, Fm-3m)
$
 PHASE FCC_A1 %A 2 1 1 !
 CONST FCC_A1 : CU% DY : VA : !
$
$ Bcc (cI2, Im-3m)
$
 PHASE BCC_A2 %B 2 1 3 !
 CONST BCC_A2 : CU DY% : VA : !
$
$ Hcp (hP2, P6_3/mmc) and Me2X (NiAs-type, hP4, P6_3/mmc, B8_1)
$
 PHASE HCP_A3 %A 2 1 0.5 !
 CONST HCP_A3 : CU DY% : VA : !
$
$ Prototype Cu7Tb (hP8, P6/mmm)
$
 PHASE CU7DY % 2 7 1 !
 CONST CU7DY : CU : DY : !
$
$ Prototype AuBe5 (cF24, F-43m), LT
$
 PHASE CU5DY_C15B % 2 5 1 !
 CONST CU5DY_C15B : CU : DY : !
$
$ Prototype CaCu5 (hP6, P6/mmm), HT
$
 PHASE CU5DY_D2D % 2 5 1 !
 CONST CU5DY_D2D : CU : DY : !
$
$ Pearson t** or mC*
$
 PHASE CU9DY2 % 2 9 2 !
 CONST CU9DY2 : CU : DY : !
$
$ Pearson mC*
$
 PHASE CU7DY2 % 2 7 2 !
 CONST CU7DY2 : CU : DY : !
$
$ Prototype Hg2K (oI12, Imma), prototype CeCu2 in paper
$
 PHASE CU2DY % 2 2 1 !
 CONST CU2DY : CU : DY : !
$
$ Prototype CsCl (cP2, Pm-3m)
$
 PHASE CUDY_B2 % 2 1 1 !
 CONST CUDY_B2 : CU : DY : !
$ ------------------------------------------------------------------------------
$ Defaults
$
 DEFINE-SYSTEM-DEFAULT ELEMENT 2 !
 DEFAULT-COM DEFINE_SYSTEM_ELEMENT VA !
 TYPE-DEF % SEQ * !
 TYPE-DEF A GES AMEND_PHASE_DESCRIPTION @ MAGNETIC -3 0.28 !
 TYPE-DEF B GES AMEND_PHASE_DESCRIPTION @ MAGNETIC -1 0.4 !
 FUNCTION ZERO      298.15  0;                                         6000 N !
 FUNCTION UN_ASS    298.15  0;                                         6000 N !
 FUNCTION R         298.15  +8.31451;                                  6000 N !
$ ------------------------------------------------------------------------------
$ Element data
$ ------------------------------------------------------------------------------
$ Cu
$
 PAR  G(FCC_A1,CU:VA),,                 +GHSERCU;                3200 N 91Din !
 PAR  G(BCC_A2,CU:VA),,                 +GHSERCU+4017-1.255*T;   3200 N 91Din !
 PAR  G(HCP_A3,CU:VA),,                 +GHSERCU+600+0.2*T;      3200 N 91Din !
 PAR  G(LIQUID,CU),,                    +GLIQCU;                 3200 N 91Din !
$
 FUNCTION GHSERCU   298.15  -7770.458+130.485235*T-24.112392*T*LN(T)
       -0.00265684*T**2+1.29223E-07*T**3+52478*T**(-1);
      1357.77  Y  -13542.026+183.803828*T-31.38*T*LN(T)+3.64167E+29*T**(-9);
      3200.00  N !
 FUNCTION GLIQCU    298.15  +12964.735-9.511904*T+GHSERCU-5.8489E-21*T**7;
      1357.77  Y  -46.545+173.881484*T-31.38*T*LN(T);
      3200.00  N !
$ ------------------------------------------------------------------------------
$ Dy
$
$ HCP_A3, BCC_A2 and LIQUID revised in unary 3.0
$
$ FCC_A1 from 03Cac not included in unary (but it should be)
$
 PAR  G(HCP_A3,DY:VA)           100.00  +GHSERDY;                3000 N 91Din !
 PAR  TC(HCP_A3,DY:VA)          100.00    179;                   3000 N 95She1 !
 PAR  BM(HCP_A3,DY:VA)          100.00      3.0;                 3000 N 95She1 !
 PAR  G(BCC_A2,DY:VA)           100.00  +GBCCDY;                 3000 N 91Din !
 PAR  G(FCC_A1,DY:VA)           100.00  +GHSERDY
             +1300-0.6651608*T;                                  3000 N 03Cac !
 PAR  G(LIQUID,DY)              100.00  +GLIQDY;                 3000 N 91Din !
$
$ Function from 95She1 below
$FUNCTION GHSERDY   100.00  -7937.16586+102.307412*T-26.3917167*T*LN(T)
$      -7.61683657E-04*T**2-5.86914125E-07*T**3+4010.90565*T**(-1);
$     1000.00  Y  -13733.328+214.012934*T-43.8283359*T*LN(T)
$      +0.0166909801*T**2-3.49702836E-06*T**3+0.0173619874*T**(-1);
$     1654.15  Y  -404681.371+2032.1415*T-272.123952*T*LN(T)
$      +0.0578301681*T**2-2.76169148E-06*T**3+1.09616238E+08*T**(-1);
$     3000.00  N !
$ Function below from 91Din
 FUNCTION GHSERDY   298.15  -9129.216+131.734913*T-31.3602*T*LN(T)
       +0.00614295*T**2-2.123617E-06*T**3+31704*T**(-1);
      1000.00  Y  +46759.596-356.59767*T+37.102*T*LN(T)
       -0.02919595*T**2+9.99035E-07*T**3-8228400*T**(-1);
      1400.00  Y  +578.987+6.964025*T-13.3473*T*LN(T)
       -0.00382058*T**2-1.466792E-06*T**3;
      1659.00  Y  -518996.159+2659.38355*T-353.642128*T*LN(T)
       +0.080893522*T**2-3.929211E-06*T**3+1.37444876E+08*T**(-1);
      3000.00  N !
$ Function from 95She1 below
$FUNCTION GBCCDY    100.00  +1508.1802-0.566616181*T+GHSERDY;
$     1000.00  Y  +327500.062-2868.04585*T+391.515418*T*LN(T)
$      -0.224042148*T**2+2.04076075E-05*T**3-48652656.5*T**(-1);
$     1654.15  Y  -33708.7949+291.409631*T-50.208*T*LN(T);
$     1685.15  Y  -40775.4966+330.318068*T-55.2811171*T*LN(T)
$      +0.0015254673*T**2-7.7437116E-08*T**3+1776589.32*T**(-1);
$     3000.00  N !
$ Function below from 91Din
 FUNCTION GBCCDY    298.15  +2245.299-1.143165*T+GHSERDY;  
      1000.00  Y  +287440.422-2533.60126*T+344.875171*T*LN(T)
       -0.201179873*T**2+1.8354141E-05*T**3-42196433*T**(-1);
      1659.00  Y  -32780.012+289.980691*T-50.208*T*LN(T);
      1684.00  Y  -39830.901+328.822231*T-55.2727722*T*LN(T)
       +0.001523778*T**2-7.7383E-08*T**3+1771510*T**(-1);
      3000.00  N !
$ Function from 95She1 below
$FUNCTION GLIQDY    100.00  +13196.6185-7.5443643*T+GHSERDY;
$     1000.00  Y  +300126.971-2519.78614*T+341.302578*T*LN(T)
$      -0.196153225*T**2+1.76197799E-05*T**3-43071677.5*T**(-1);
$     1685.15  Y  -21864.7344+282.205014*T-49.9151*T*LN(T);
$     3000.00  N !
$ Function below from 91Din
 FUNCTION GLIQDY    298.15  +13139.274-7.623047*T+GHSERDY;  
      1000.00  Y  +292367.773-2487.67879*T+337.520022*T*LN(T)
       -0.197339631*T**2+1.800701E-05*T**3-41317706*T**(-1);
      1659.00  Y  -21504.599+281.109149*T-49.9151*T*LN(T);
      3000.00  N !
$ ------------------------------------------------------------------------------
$ Binary system
$
$ L.G. Zhang, G.X. Huang, H.Y. Qi, B.R. Jia, L.B. Liu, Z.P. Jin,
$ J. Alloys Compd., 470, 214-17(2009).
$
$ Checked against paper. Checked at 6000 K.
$
$ Old unary data used for Dy.
$
 PAR  L(LIQUID,CU,DY;0),,               -89354.3253+5.002*T;,,        N 09Zha !
 PAR  L(LIQUID,CU,DY;1),,               -33694.613+11.913*T;,,        N 09Zha !
$
 PAR  L(FCC_A1,CU,DY:VA;0),,            +UN_ASS;,,                    N !
 PAR  L(BCC_A2,CU,DY:VA;0),,            -50054.3243-10.447*T;,,       N 09Zha !
 PAR  L(HCP_A3,CU,DY:VA;0),,            -36212.399-12.974*T;,,        N 09Zha !
$
 PAR  G(CU7DY,CU:DY),,                  +7*GHSERCU+GHSERDY
             -87491.4784-10.2336*T;,,                                 N 09Zha !
 PAR  G(CU5DY_C15B,CU:DY),,             +5*GHSERCU+GHSERDY
             -99543.4536+1.2*T;,,                                     N 09Zha !
 PAR  G(CU5DY_D2D,CU:DY),,              +5*GHSERCU+GHSERDY
             -99038.1936+0.78*T;,,                                    N 09Zha !
 PAR  G(CU9DY2,CU:DY),,                 +9*GHSERCU+2*GHSERDY
             -193851.2191+1.1*T;,,                                    N 09Zha !
 PAR  G(CU7DY2,CU:DY),,                 +7*GHSERCU+2*GHSERDY
             -115784.2566-49.6971*T;,,                                N 09Zha !
 PAR  G(CU2DY,CU:DY),,                  +2*GHSERCU+GHSERDY
             -73228.3572+2.7837*T;,,                                  N 09Zha !
 PAR  G(CUDY_B2,CU:DY),,                +GHSERCU+GHSERDY
             -51821.6952+1.0694*T;,,                                  N 09Zha !
$ ------------------------------------------------------------------------------
$
$
 LIST-OF-REFERENCE
 NUMBER  SOURCE
  Null   'Unknown source'
  COST   'COST 507 database'
  91Din  'A.T. Dinsdale, Calphad, 15, 317-425(1991).'
  95She1 'H. Shen, W. Zhang, G. Liu, R. Wang, Z. Du, Report F-95-01,
          University of Science and Technology, Beijing, May 1995,
          SGTE unary database V.3.0, 1996; Dy'
  03Cac  'G. Cacciamani, S. De Negri, A. Saccone, R. Ferro,
          Intermetallics, 11, 1135-51(2003); Dy, Ho, Al-Dy'
  09Zha  'L.G. Zhang, G.X. Huang, H.Y. Qi, B.R. Jia, L.B. Liu, Z.P. Jin,
          J. Alloys Compd., 470, 214-17(2009); Cu-Dy'
!

File: data/databases/sgte-binary/CuEr-08Zha.tdb
$
$ Database for Cu-Er from L.G. Zhang et al. 2008
$
$ L.G. Zhang, L.B. Liu, G.X. Huang, H.Y. Qi, B.R. Jia, Z.P. Jin,
$ Calphad, 32, 527-34(2008).
$
$ Dataset created 2011.10.08 by Bengt Hallstedt.
$ 2020.12.26: Modified for use with GES6.
$
$ Up to 1 K differences for invariant equilibria due to rounding errors when
$ changing from fractional compositions for the compounds.
$
$ ------------------------------------------------------------------------------
 TEMP-LIM 298.15 6000.00 !
$
$ELEMENT NAME  REF. STATE               ATOMIC MASS H298-H0    S298    !
$
 ELEMENT VA   VACUUM                      0.0          0.0      0.0    ! 
 ELEMENT CU   FCC_A1                     63.546     5004.      33.15   !
 ELEMENT ER   HCP_A3                    167.26      7392.2912  73.17816! 
$ ------------------------------------------------------------------------------
$ Phase definitions
$
 PHASE LIQUID:L % 1 1 !
 CONST LIQUID:L : CU ER : !
$
$ Fcc (cF4, Fm-3m) and MeX (cF8, Fm-3m)
$
 PHASE FCC_A1 %A 2 1 1 !
 CONST FCC_A1 : CU% ER : VA : !
$
$ Bcc (cI2, Im-3m)
$
 PHASE BCC_A2 %B 2 1 3 !
 CONST BCC_A2 : CU ER : VA : !
$
$ Hcp (hP2, P6_3/mmc) and Me2X (NiAs-type, hP4, P6_3/mmc, B8_1)
$
 PHASE HCP_A3 %A 2 1 0.5 !
 CONST HCP_A3 : CU ER% : VA : !
$
$ Prototype AuBe5 (cF24, F-43m)
$
 PHASE CU5ER_C15B % 2 5 1 !
 CONST CU5ER_C15B : CU : ER : !
$
$ Unknown structure
$
 PHASE CU9ER2 % 2 9 2 !
 CONST CU9ER2 : CU : ER : !
$
$ Unknown structure
$
 PHASE CU7ER2 % 2 7 2 !
 CONST CU7ER2 : CU : ER : !
$
$ Prototype Hg2K (oI12, Imma), prototype CeCu2 in paper
$
 PHASE CU2ER % 2 2 1 !
 CONST CU2ER : CU : ER : !
$
$ Prototype CsCl (cP2, Pm-3m)
$
 PHASE CUER_B2 % 2 1 1 !
 CONST CUER_B2 : CU : ER : !
$ ------------------------------------------------------------------------------
$ Defaults
$
 DEFINE-SYSTEM-DEFAULT ELEMENT 2 !
 DEFAULT-COM DEFINE_SYSTEM_ELEMENT VA !
 TYPE-DEF % SEQ * !
 TYPE-DEF A GES AMEND_PHASE_DESCRIPTION @ MAGNETIC -3 0.28 !
 TYPE-DEF B GES AMEND_PHASE_DESCRIPTION @ MAGNETIC -1 0.4 !
 FUNCTION ZERO      298.15  0;                                         6000 N !
 FUNCTION UN_ASS    298.15  0;                                         6000 N !
 FUNCTION R         298.15  +8.31451;                                  6000 N !
$ ------------------------------------------------------------------------------
$ Element data
$ ------------------------------------------------------------------------------
$ Cu
$
 PAR  G(FCC_A1,CU:VA),,                 +GHSERCU;                3200 N 91Din !
 PAR  G(BCC_A2,CU:VA),,                 +GHSERCU+4017-1.255*T;   3200 N 91Din !
 PAR  G(HCP_A3,CU:VA),,                 +GHSERCU+600+0.2*T;      3200 N 91Din !
 PAR  G(LIQUID,CU),,                    +GLIQCU;                 3200 N 91Din !
$
 FUNCTION GHSERCU   298.15  -7770.458+130.485235*T-24.112392*T*LN(T)
       -0.00265684*T**2+1.29223E-07*T**3+52478*T**(-1);
      1357.77  Y  -13542.026+183.803828*T-31.38*T*LN(T)+3.64167E+29*T**(-9);
      3200.00  N !
 FUNCTION GLIQCU    298.15  +12964.735-9.511904*T+GHSERCU-5.8489E-21*T**7;
      1357.77  Y  -46.545+173.881484*T-31.38*T*LN(T);
      3200.00  N !
$ ------------------------------------------------------------------------------
$ Er
$
$ BCC_A2 added in unary 4.4
$
$ FCC_A1 from 02Cac not included in unary (but it should be)
$
 PAR  G(HCP_A3,ER:VA),,                 +GHSERER;                3200 N 91Din !
 PAR  G(FCC_A1,ER:VA),,                 +GHSERER
             +1950-0.831451*T;                                   3200 N 02Cac !
 PAR  G(BCC_A2,ER:VA),,                 +GHSERER
             +4600-2.494353*T;                                   3200 N 00Nor1 !
 PAR  G(LIQUID,ER),,                    +GLIQER;                 3200 N 91Din !
$
 FUNCTION GHSERER   298.15  -8489.136+116.698964*T-28.3846744*T*LN(T)
       +9.95792E-04*T**2-9.52557E-07*T**3+9581*T**(-1);
      1802.00  Y  -445688.206+2233.10212*T-298.135131*T*LN(T)
       +0.065950553*T**2-3.041405E-06*T**3+1.23973199E+08*T**(-1);
      3200.00  N !
 FUNCTION GLIQER    298.15  +19382.102-10.241846*T+GHSERER;
       500.00  Y  +17912.678+0.355564*T-12.0761776*T*LN(T)
       -0.014414687*T**2+1.316517E-06*T**3-528122*T**(-1);
      1802.00  Y  +747.131+187.623024*T-38.702*T*LN(T);
      3200.00  N !
$ ------------------------------------------------------------------------------
$ Binary system
$
$ L.G. Zhang, L.B. Liu, G.X. Huang, H.Y. Qi, B.R. Jia, Z.P. Jin,
$ Calphad, 32, 527-34(2008).
$
$ Checked against paper. Checked at 6000 K.
$
$ Up to 1 K differences for invariant equilibria due to rounding errors when
$ changing from fractional compositions for the compounds.
$
 PAR  L(LIQUID,CU,ER;0),,               -78882.6324+2.842*T;,,        N 08Zha !
 PAR  L(LIQUID,CU,ER;1),,               -23265.2445+0.15*T;,,         N 08Zha !
 PAR  L(LIQUID,CU,ER;2),,               -16190.5543+7.698*T;,,        N 08Zha !
$
 PAR  L(HCP_A3,CU,ER:VA;0),,            +15000;,,                     N 08Zha !
$
 PAR  G(CU5ER_C15B,CU:ER),,             +5*GHSERCU+GHSERER
             -98356.9746+1.524*T;,,                                   N 08Zha !
 PAR  G(CU9ER2,CU:ER),,                 +9*GHSERCU+2*GHSERER
             -184727.2097-2.453*T;,,                                  N 08Zha !
 PAR  G(CU7ER2,CU:ER),,                 +7*GHSERCU+2*GHSERER
             -128699.91-31.5*T;,,                                     N 08Zha !
 PAR  G(CU2ER,CU:ER),,                  +2*GHSERCU+GHSERER
             -64030.494+0.03*T;,,                                     N 08Zha !
 PAR  G(CUER_B2,CU:ER),,                +GHSERCU+GHSERER
             -52204.6424+4*T;,,                                       N 08Zha !
$
$ Metastable
$
 PAR  L(FCC_A1,CU,ER:VA;0),,            +15000;,,                     N Same !
 PAR  L(BCC_A2,CU,ER:VA;0),,            +15000;,,                     N Same !
$ ------------------------------------------------------------------------------
$
$
 LIST-OF-REFERENCE
 NUMBER  SOURCE
  Null   'Unknown source'
  Same   'Same or similar interaction as in the corresponding stable phase'
  COST   'COST 507 database'
  91Din  'A.T. Dinsdale, Calphad, 15, 317-425(1991).'
  00Nor1 'S. Norgren, J. Phase Equilib., 21, 148-56(2000),
          SGTE unary database V.4.4, 2001; Er, Ho'
  02Cac  'G. Cacciamani, A. Saccone, S. De Negri, R. Ferro,
          J. Phase Equilib., 23, 38-50(2002); Er, Al-Er'
  08Zha  'L.G. Zhang, L.B. Liu, G.X. Huang, H.Y. Qi, B.R. Jia, Z.P. Jin,
          Calphad, 32, 527-34(2008); Cu-Er'
!

File: data/databases/sgte-binary/CuEu-07Zha.tdb
$
$ Database for Cu-Eu from L.G. Zhang et al. 2007
$
$ L.G. Zhang, L.B. Liu, H.S. Liu, Z.P. Jin, Calphad, 31, 264-68(2007).
$
$ Dataset created 2017.12.03 by Bengt Hallstedt.
$ 2020.12.26: Modified for use with GES6.
$
$ Much too large lattice stability for fcc-Eu from 01Du used.
$
$ There are some mismatches for the invariant equilibria. The largest
$ difference is for the eutectic, which is 7 K higher here. There are also
$ differences for the compositions. There is probably a misprint in the
$ liquid interaction, or a different version of the tdb was used for
$ calculations in the paper. There is a fix in SGSOL (checked in sgsol-Dec16c),
$ but this fixes only the eutectic temperature, not the other invariant
$ temperatures or compositions.
$
$ ------------------------------------------------------------------------------
 TEMP-LIM 298.15 6000.00 !
$
$ELEMENT NAME  REF. STATE               ATOMIC MASS H298-H0    S298    !
$
 ELEMENT VA   VACUUM                      0.0          0.0      0.0    ! 
 ELEMENT CU   FCC_A1                     63.546     5004.      33.15   !
 ELEMENT EU   BCC_A2                    151.96      8004.0     80.79304! 
$ ------------------------------------------------------------------------------
$ Phase definitions
$
 PHASE LIQUID:L % 1 1 !
 CONST LIQUID:L : CU EU : !
$
$ Fcc (cF4, Fm-3m) and MeX (cF8, Fm-3m)
$
 PHASE FCC_A1 %A 2 1 1 !
 CONST FCC_A1 : CU% EU : VA : !
$
$ Bcc (cI2, Im-3m)
$
 PHASE BCC_A2 %B 2 1 3 !
 CONST BCC_A2 : CU EU% : VA : !
$
$ Hcp (hP2, P6_3/mmc) and Me2X (NiAs-type, hP4, P6_3/mmc, B8_1)
$
 PHASE HCP_A3 %A 2 1 0.5 !
 CONST HCP_A3 : CU : VA : !
$
$ Prototype CaCu5 (hP6, P6/mmm)
$
 PHASE CU5EU_D2D % 2 5 1 !
 CONST CU5EU_D2D : CU : EU : !
$
$ Prototype Hg2K (oI12, Imma), prototype CeCu2 in paper
$
 PHASE CU2EU % 2 2 1 !
 CONST CU2EU : CU : EU : !
$
$ Prototype FeB (oP8, Pnma)
$
 PHASE CUEU_B27 % 2 1 1 !
 CONST CUEU_B27 : CU : EU : !
$
$ Prototype Ca2Cu (oP12, Pnma)
$
 PHASE CUEU2 % 2 1 2 !
 CONST CUEU2 : CU : EU : !
$ ------------------------------------------------------------------------------
$ Defaults
$
 DEFINE-SYSTEM-DEFAULT ELEMENT 2 !
 DEFAULT-COM DEFINE_SYSTEM_ELEMENT VA !
 TYPE-DEF % SEQ * !
 TYPE-DEF A GES AMEND_PHASE_DESCRIPTION @ MAGNETIC -3 0.28 !
 TYPE-DEF B GES AMEND_PHASE_DESCRIPTION @ MAGNETIC -1 0.4 !
 FUNCTION ZERO      298.15  0;                                         6000 N !
 FUNCTION UN_ASS    298.15  0;                                         6000 N !
 FUNCTION R         298.15  +8.31451;                                  6000 N !
$ ------------------------------------------------------------------------------
$ Element data
$ ------------------------------------------------------------------------------
$ Cu
$
 PAR  G(FCC_A1,CU:VA),,                 +GHSERCU;                3200 N 91Din !
 PAR  G(BCC_A2,CU:VA),,                 +GHSERCU+4017-1.255*T;   3200 N 91Din !
 PAR  G(HCP_A3,CU:VA),,                 +GHSERCU+600+0.2*T;      3200 N 91Din !
 PAR  G(LIQUID,CU),,                    +GLIQCU;                 3200 N 91Din !
$
 FUNCTION GHSERCU   298.15  -7770.458+130.485235*T-24.112392*T*LN(T)
       -0.00265684*T**2+1.29223E-07*T**3+52478*T**(-1);
      1357.77  Y  -13542.026+183.803828*T-31.38*T*LN(T)+3.64167E+29*T**(-9);
      3200.00  N !
 FUNCTION GLIQCU    298.15  +12964.735-9.511904*T+GHSERCU-5.8489E-21*T**7;
      1357.77  Y  -46.545+173.881484*T-31.38*T*LN(T);
      3200.00  N !
$ ------------------------------------------------------------------------------
$ Eu
$
$ BCC_A2 modified in unary 5.0
$ (upper T interval added + trailing decimals added)
$
$ FCC_A1 from SGSOL 5.0 not included in unary (this value is absurd!)
$
 PAR  G(BCC_A2,EU:VA),,                 +GHSEREU;                1900 N 91Din !
 PAR  G(FCC_A1,EU:VA),,                 +GHSEREU+180000;         1901 N 01Du !
 PAR  G(LIQUID,EU),,                    +GLIQEU;                 1900 N 91Din !
$
 FUNCTION GHSEREU   298.15  -9864.965+135.836737*T-32.8418896*T*LN(T)
       +0.00931735*T**2-4.006564E-06*T**3+102717*T**(-1);
      1095.00  Y  -287423.476+2174.733036*T-309.3571009*T*LN(T)
       +0.114530917*T**2-8.809866E-06*T**3+48455305*T**(-1);
      1900.00  Y  -13663.125+182.113799*T-38.11624*T*LN(T);
      1901.00  N !
 FUNCTION GLIQEU    298.15  +8382.505-7.175215*T+GHSEREU;
       400.00  Y  +10972.726-103.688201*T+4.3501554*T*LN(T)
       -0.036811218*T**2+5.452934E-06*T**3-646908*T**(-1);
      1095.00  Y  -6890.641+175.517247*T-38.11624*T*LN(T);
      1900.00  N !
$ ------------------------------------------------------------------------------
$ Binary system
$
$ L.G. Zhang, L.B. Liu, H.S. Liu, Z.P. Jin, Calphad, 31, 264-68(2007).
$
$ Checked against paper. Checked at 6000 K.
$
$ Much too large lattice stability for fcc-Eu from 01Du used.
$
$ There are some mismatches for the invariant equilibria. The largest
$ difference is for the eutectic, which is 7 K higher here. There are also
$ differences for the compositions. There is probably a misprint in the
$ liquid interaction, or a different version of the tdb was used for
$ calculations in the paper. There is a fix in SGSOL (checked in sgsol-Dec16c),
$ but this fixes only the eutectic temperature, not the other invariant
$ temperatures or compositions.
$
 PAR  L(LIQUID,CU,EU;0),,               -25402.86+89.739*T
             -11.941*T*LN(T);,,                                       N 07Zha !
 PAR  L(LIQUID,CU,EU;1),,               -15903.788+12.691*T;,,        N 07Zha !
 PAR  L(LIQUID,CU,EU;2),,               -11787.219;,,                 N 07Zha !
$
 PAR  L(FCC_A1,CU,EU:VA;0),,            +5000;,,                      N 07Zha !
 PAR  L(BCC_A2,CU,EU:VA;0),,            +30000;,,                     N 07Zha !
$
 PAR  G(CU5EU_D2D,CU:EU),,              +5*GHSERCU+GHSEREU
             -26181.21-7.422*T;,,                                     N 07Zha !
 PAR  G(CU2EU,CU:EU),,                  +2*GHSERCU+GHSEREU
             -17904.975+0.705*T;,,                                    N 07Zha !
 PAR  G(CUEU_B27,CU:EU),,               +GHSERCU+GHSEREU
             -12270.654+2.274*T;,,                                    N 07Zha !
 PAR  G(CUEU2,CU:EU),,                  +GHSERCU+2*GHSEREU
             -17737.101+9.468*T;,,                                    N 07Zha !
$ ------------------------------------------------------------------------------
$
$
 LIST-OF-REFERENCE
 NUMBER  SOURCE
  Null   'Unknown source'
  COST   'COST 507 database'
  91Din  'A.T. Dinsdale, Calphad, 15, 317-425(1991).'
  01Du   'Z. Du, Y. He, J. Alloys Compd., 327, 127-31(2001); Eu'
  07Zha  'L.G. Zhang, L.B. Liu, H.S. Liu, Z.P. Jin,
          Calphad, 31, 264-68(2007); Cu-Eu'
!
