Repository: orchid-calphad/orchid-project.org

# orchid-project.org

Website and released data of **ORCHID** (Open Repository for CALPHAD Hypotheses, Intelligence, and Discovery),
served by GitHub Pages at https://orchid-project.org. Releases are archived on Zenodo (one DOI per version).

- `index.html`, `catalog/`, `best-practices.html` — static, self-contained pages (generated in the ORCHID tooling).
- `data/` — released data: catalog, redistributable TDB files, convex hulls. Licences: `data/LICENSES.md`, `data/NOTICE.md`.
- `llms.txt`, `data/croissant.json`, `CITATION.cff`, `.zenodo.json` — machine-readable metadata.

Only data with clear redistribution rights are published.

File: data/databases/sgte-binary/CuFe-03Tur.tdb
$
$ Database for Cu-Fe from M.A. Turchanin et al. 2003
$
$ M.A. Turchanin, P.G. Agraval, I.V. Nikolaenko,
$ J. Phase Equilib., 24, 307-19(2003).
$
$ Dataset created 2016.10.18 by Bengt Hallstedt.
$ 2020.10.25: Modified for use with GES6.
$
$ ------------------------------------------------------------------------------
 TEMP-LIM 298.15 6000.00 !
$
$ELEMENT NAME  REF. STATE               ATOMIC MASS H298-H0    S298    !
$
 ELEMENT VA   VACUUM                      0.0          0.0      0.0    ! 
 ELEMENT CU   FCC_A1                     63.546     5004.      33.15   !
 ELEMENT FE   BCC_A2                     55.847     4489.0     27.2797 ! 
$ ------------------------------------------------------------------------------
$ Phase definitions
$
 PHASE LIQUID:L % 1 1 !
 CONST LIQUID:L : CU FE : !
$
$ Fcc (cF4, Fm-3m) and MeX (cF8, Fm-3m)
$
 PHASE FCC_A1 %A 2 1 1 !
 CONST FCC_A1 : CU% FE% : VA : !
$
$ Bcc (cI2, Im-3m)
$
 PHASE BCC_A2 %B 2 1 3 !
 CONST BCC_A2 : CU FE% : VA : !
$
$ Hcp (hP2, P6_3/mmc) and Me2X (NiAs-type, hP4, P6_3/mmc, B8_1)
$
 PHASE HCP_A3 %A 2 1 0.5 !
 CONST HCP_A3 : CU FE : VA : !
$ ------------------------------------------------------------------------------
$ Defaults
$
 DEFINE-SYSTEM-DEFAULT ELEMENT 2 !
 DEFAULT-COM DEFINE_SYSTEM_ELEMENT VA !
 TYPE-DEF % SEQ * !
 TYPE-DEF A GES AMEND_PHASE_DESCRIPTION @ MAGNETIC -3 0.28 !
 TYPE-DEF B GES AMEND_PHASE_DESCRIPTION @ MAGNETIC -1 0.4 !
 FUNCTION ZERO      298.15  0;                                         6000 N !
 FUNCTION UN_ASS    298.15  0;                                         6000 N !
 FUNCTION R         298.15  +8.31451;                                  6000 N !
$ ------------------------------------------------------------------------------
$ Element data
$ ------------------------------------------------------------------------------
$ Cu
$
 PAR  G(FCC_A1,CU:VA),,                 +GHSERCU;                3200 N 91Din !
 PAR  G(BCC_A2,CU:VA),,                 +GHSERCU+4017-1.255*T;   3200 N 91Din !
 PAR  G(HCP_A3,CU:VA),,                 +GHSERCU+600+0.2*T;      3200 N 91Din !
 PAR  G(LIQUID,CU),,                    +GLIQCU;                 3200 N 91Din !
$
 FUNCTION GHSERCU   298.15  -7770.458+130.485235*T-24.112392*T*LN(T)
       -0.00265684*T**2+1.29223E-07*T**3+52478*T**(-1);
      1357.77  Y  -13542.026+183.803828*T-31.38*T*LN(T)+3.64167E+29*T**(-9);
      3200.00  N !
 FUNCTION GLIQCU    298.15  +12964.735-9.511904*T+GHSERCU-5.8489E-21*T**7;
      1357.77  Y  -46.545+173.881484*T-31.38*T*LN(T);
      3200.00  N !
$ ------------------------------------------------------------------------------
$ Fe
$
$ ORTHORHOMBIC_A20 and TETRAGONAL_U added im unary 4.1
$
 PAR  G(BCC_A2,FE:VA),,                 +GHSERFE;,,                   N 91Din !
 PAR  TC(BCC_A2,FE:VA),,                 1043.00;,,                   N 91Din !
 PAR  BM(BCC_A2,FE:VA),,                    2.22;,,                   N 91Din !
 PAR  G(FCC_A1,FE:VA),,                 +GFCCFE;,,                    N 91Din !
 PAR  TC(FCC_A1,FE:VA),,                 -201.00;,,                   N 91Din !
 PAR  BM(FCC_A1,FE:VA),,                   -2.10;,,                   N 91Din !
 PAR  G(HCP_A3,FE:VA),,                 +GHCPFE;,,                    N 91Din !
$PAR  G(CBCC_A12,FE:VA),,               +GHSERFE+4745;,,              N 91Din !
$PAR  G(CUB_A13,FE:VA),,                +GHSERFE+3745;,,              N 91Din !
$PAR  G(ORTHORHOMBIC_A20,FE),,          +GHSERFE+5000;,,              N 99SGUN !
$PAR  G(TETRAGONAL_U,FE),,              +GHSERFE+5000;,,              N 99SGUN !
 PAR  G(LIQUID,FE),,                    +GLIQFE;,,                    N 91Din !
$
 FUNCTION GHSERFE   298.15  +1225.7+124.134*T-23.5143*T*LN(T)
       -0.00439752*T**2-5.8927E-08*T**3+77359*T**(-1);
      1811.00  Y  -25383.581+299.31255*T-46*T*LN(T)+2.29603E+31*T**(-9);
      6000.00  N !
 FUNCTION GFCCFE    298.15  -1462.4+8.282*T-1.15*T*LN(T)
       +6.4E-04*T**2+GHSERFE;
      1811.00  Y  -1713.815+0.940009*T+GHSERFE+4.9251E+30*T**(-9);
      6000.00  N !
 FUNCTION GHCPFE    298.15  -3705.78+12.591*T-1.15*T*LN(T)
       +6.4E-04*T**2+GHSERFE;
      1811.00  Y  -3957.195+5.249009*T+GHSERFE+4.9251E+30*T**(-9);
      6000.00  N !
 FUNCTION GLIQFE    298.15  +12040.17-6.55843*T+GHSERFE-3.67516E-21*T**7;
      1811.00  Y  -10838.83+291.302*T-46*T*LN(T);
      6000.00  N !
$ ------------------------------------------------------------------------------
$ Binary system
$
$ M.A. Turchanin, P.G. Agraval, I.V. Nikolaenko,
$ J. Phase Equilib., 24, 307-19(2003).
$
$ Checked against paper. Checked at 6000 K.
$
 PAR  L(LIQUID,CU,FE;0),,               +73316.72-142.79*T
             +15.82*T*LN(T);,,                                        N 03Tur !
 PAR  L(LIQUID,CU,FE;1),,               +9100.15-5.94*T;,,            N 03Tur !
 PAR  L(LIQUID,CU,FE;2),,               +2428.96;,,                   N 03Tur !
 PAR  L(LIQUID,CU,FE;3),,               -233.62;,,                    N 03Tur !
$
 PAR  L(FCC_A1,CU,FE:VA;0),,            +48885.74-11.51*T;,,          N 03Tur !
 PAR  L(FCC_A1,CU,FE:VA;1),,            +12687.16-8.01*T;,,           N 03Tur !
 PAR  L(FCC_A1,CU,FE:VA;2),,            +4054.11;,,                   N 03Tur !
$
 PAR  L(BCC_A2,CU,FE:VA;0),,            +40146.22-4.91*T;,,           N 03Tur !
$
$ metastable
$
 PAR  L(HCP_A3,CU,FE:VA;0),,            +48885.74-11.51*T;,,          N Same !
 PAR  L(HCP_A3,CU,FE:VA;1),,            +12687.16-8.01*T;,,           N Same !
 PAR  L(HCP_A3,CU,FE:VA;2),,            +4054.11;,,                   N Same !
$
$PAR  L(CBCC_A12,CU,FE:VA;0),,          +50000;,,                     N 03Mie3 !
$PAR  L(CUB_A13,CU,FE:VA;0),,           +50000;,,                     N 03Mie3 !
$ ------------------------------------------------------------------------------
$
 ASSESSED_SYSTEM
  CU-FE(TDB -* +LIQUID +FCC_A1 +BCC_A2 
  ;G5 MAJ:LIQ/CU MAJ:FCC/FE:VA C_S:FCC/CU:VA ;P3 TMM:300/2300 STP:.9/1100) !
$
$
 LIST-OF-REFERENCE
 NUMBER  SOURCE
  Null   'Unknown source'
  Same   'Same or similar interaction as in the corresponding stable phase'
  REFLAV 'Laves phase convention: G(LAVES,X:X)=+3*GHSERXX+15000'
  91Din  'A.T. Dinsdale, Calphad, 15, 317-425(1991).'
  99SGUN 'SGTE unary database V.4.1, 1999.'
  03Tur  'M.A. Turchanin, P.G. Agraval, I.V. Nikolaenko,
          J. Phase Equilib., 24, 307-19(2003); Cu-Fe'
  03Mie3 'J. Miettinen, Calphad, 27, 141-45(2003); Cu-Fe-Mn'
!

File: data/databases/sgte-binary/CuFe-15Ste.tdb
$
$ Database for Cu-Fe from G. Stechauner and E. Kozeschnik 2015.
$
$ G. Stechauner, E. Kozeschnik, Acta Mater., 100, 135-46(2015).
$
$ Dataset created 2020.10.25 by Bengt Hallstedt.
$
$ ------------------------------------------------------------------------------
 TEMP-LIM 298.15 6000.00 !
$
$ELEMENT NAME  REF. STATE               ATOMIC MASS H298-H0    S298    !
$
 ELEMENT VA   VACUUM                      0.0          0.0      0.0    ! 
 ELEMENT CU   FCC_A1                     63.546     5004.      33.15   !
 ELEMENT FE   BCC_A2                     55.847     4489.0     27.2797 ! 
$ ------------------------------------------------------------------------------
$ Phase definitions
$
 PHASE LIQUID:L % 1 1 !
 CONST LIQUID:L : CU FE : !
$
$ Fcc (cF4, Fm-3m) and MeX (cF8, Fm-3m)
$
 PHASE FCC_A1 %A 2 1 1 !
 CONST FCC_A1 : CU% FE% : VA : !
$
$ Bcc (cI2, Im-3m)
$
 PHASE BCC_A2 %B 2 1 3 !
 CONST BCC_A2 : CU FE% : VA : !
$
$ Hcp (hP2, P6_3/mmc) and Me2X (NiAs-type, hP4, P6_3/mmc, B8_1)
$
 PHASE HCP_A3 %A 2 1 0.5 !
 CONST HCP_A3 : CU FE : VA : !
$ ------------------------------------------------------------------------------
$ Defaults
$
 DEFINE-SYSTEM-DEFAULT ELEMENT 2 !
 DEFAULT-COM DEFINE_SYSTEM_ELEMENT VA !
 TYPE-DEF % SEQ * !
 TYPE-DEF A GES AMEND_PHASE_DESCRIPTION @ MAGNETIC -3 0.28 !
 TYPE-DEF B GES AMEND_PHASE_DESCRIPTION @ MAGNETIC -1 0.4 !
 FUNCTION ZERO      298.15  0;                                         6000 N !
 FUNCTION UN_ASS    298.15  0;                                         6000 N !
 FUNCTION R         298.15  +8.31451;                                  6000 N !
$ ------------------------------------------------------------------------------
$ Element data
$ ------------------------------------------------------------------------------
$ Cu
$
 PAR  G(FCC_A1,CU:VA),,                 +GHSERCU;                3200 N 91Din !
 PAR  G(BCC_A2,CU:VA),,                 +GHSERCU+4017-1.255*T;   3200 N 91Din !
 PAR  G(HCP_A3,CU:VA),,                 +GHSERCU+600+0.2*T;      3200 N 91Din !
 PAR  G(LIQUID,CU),,                    +GLIQCU;                 3200 N 91Din !
$
 FUNCTION GHSERCU   298.15  -7770.458+130.485235*T-24.112392*T*LN(T)
       -0.00265684*T**2+1.29223E-07*T**3+52478*T**(-1);
      1357.77  Y  -13542.026+183.803828*T-31.38*T*LN(T)+3.64167E+29*T**(-9);
      3200.00  N !
 FUNCTION GLIQCU    298.15  +12964.735-9.511904*T+GHSERCU-5.8489E-21*T**7;
      1357.77  Y  -46.545+173.881484*T-31.38*T*LN(T);
      3200.00  N !
$ ------------------------------------------------------------------------------
$ Fe
$
$ ORTHORHOMBIC_A20 and TETRAGONAL_U added im unary 4.1
$
 PAR  G(BCC_A2,FE:VA),,                 +GHSERFE;,,                   N 91Din !
 PAR  TC(BCC_A2,FE:VA),,                 1043.00;,,                   N 91Din !
 PAR  BM(BCC_A2,FE:VA),,                    2.22;,,                   N 91Din !
 PAR  G(FCC_A1,FE:VA),,                 +GFCCFE;,,                    N 91Din !
 PAR  TC(FCC_A1,FE:VA),,                 -201.00;,,                   N 91Din !
 PAR  BM(FCC_A1,FE:VA),,                   -2.10;,,                   N 91Din !
 PAR  G(HCP_A3,FE:VA),,                 +GHCPFE;,,                    N 91Din !
$PAR  G(CBCC_A12,FE:VA),,               +GHSERFE+4745;,,              N 91Din !
$PAR  G(CUB_A13,FE:VA),,                +GHSERFE+3745;,,              N 91Din !
$PAR  G(ORTHORHOMBIC_A20,FE),,          +GHSERFE+5000;,,              N 99SGUN !
$PAR  G(TETRAGONAL_U,FE),,              +GHSERFE+5000;,,              N 99SGUN !
 PAR  G(LIQUID,FE),,                    +GLIQFE;,,                    N 91Din !
$
 FUNCTION GHSERFE   298.15  +1225.7+124.134*T-23.5143*T*LN(T)
       -0.00439752*T**2-5.8927E-08*T**3+77359*T**(-1);
      1811.00  Y  -25383.581+299.31255*T-46*T*LN(T)+2.29603E+31*T**(-9);
      6000.00  N !
 FUNCTION GFCCFE    298.15  -1462.4+8.282*T-1.15*T*LN(T)
       +6.4E-04*T**2+GHSERFE;
      1811.00  Y  -1713.815+0.940009*T+GHSERFE+4.9251E+30*T**(-9);
      6000.00  N !
 FUNCTION GHCPFE    298.15  -3705.78+12.591*T-1.15*T*LN(T)
       +6.4E-04*T**2+GHSERFE;
      1811.00  Y  -3957.195+5.249009*T+GHSERFE+4.9251E+30*T**(-9);
      6000.00  N !
 FUNCTION GLIQFE    298.15  +12040.17-6.55843*T+GHSERFE-3.67516E-21*T**7;
      1811.00  Y  -10838.83+291.302*T-46*T*LN(T);
      6000.00  N !
$ ------------------------------------------------------------------------------
$ Binary system
$
$ G. Stechauner, E. Kozeschnik, Acta Mater., 100, 135-46(2015).
$
$ Checked against paper. Checked at 6000 K.
$
$ Similar to 03Tur.
$
 PAR  L(LIQUID,CU,FE;0),,               +74500-143.5*T
             +15.82*T*LN(T);,,                                        N 15Ste !
 PAR  L(LIQUID,CU,FE;1),,               +8500-6*T;,,                  N 15Ste !
 PAR  L(LIQUID,CU,FE;2),,               +3000;,,                      N 15Ste !
 PAR  L(LIQUID,CU,FE;3),,               -233.62;,,                    N 03Tur !
$
 PAR  L(FCC_A1,CU,FE:VA;0),,            +48500-8*T;,,                 N 15Ste !
 PAR  L(FCC_A1,CU,FE:VA;1),,            -2500+2*T;,,                  N 15Ste !
 PAR  L(FCC_A1,CU,FE:VA;2),,            +2500-2*T;,,                  N 15Ste !
$
 PAR  L(BCC_A2,CU,FE:VA;0),,            +56000-13.9*T;,,              N 15Ste !
 PAR  TC(BCC_A2,CU,FE:VA;0),,            +800.00;,,                   N 15Ste !
$
$ metastable
$
 PAR  L(HCP_A3,CU,FE:VA;0),,            +48500-8*T;,,                 N Same !
 PAR  L(HCP_A3,CU,FE:VA;1),,            -2500+2*T;,,                  N Same !
 PAR  L(HCP_A3,CU,FE:VA;2),,            +2500-2*T;,,                  N Same !
$ ------------------------------------------------------------------------------
$
 ASSESSED_SYSTEM
  CU-FE(TDB -* +LIQUID +FCC_A1 +BCC_A2 
  ;G5 MAJ:LIQ/CU MAJ:FCC/FE:VA C_S:FCC/CU:VA ;P3 TMM:300/2300 STP:.9/1100) !
$
$
 LIST-OF-REFERENCE
 NUMBER  SOURCE
  Null   'Unknown source'
  Same   'Same or similar interaction as in the corresponding stable phase'
  REFLAV 'Laves phase convention: G(LAVES,X:X)=+3*GHSERXX+15000'
  91Din  'A.T. Dinsdale, Calphad, 15, 317-425(1991).'
  99SGUN 'SGTE unary database V.4.1, 1999.'
  03Tur  'M.A. Turchanin, P.G. Agraval, I.V. Nikolaenko,
          J. Phase Equilib., 24, 307-19(2003); Cu-Fe'
  15Ste  'G. Stechauner, E. Kozeschnik, Acta Mater., 100, 135-46(2015); Cu-Fe'
!

File: data/databases/sgte-binary/CuFe-87Jan.tdb
$
$ Database for Cu-Fe from A. Jansson 1987
$
$ A. Jansson, TRITA-MAC 340, Stockholm 1987.
$
$ Dataset created 2017.08.03 by Bengt Hallstedt.
$ 2020.10.25: Modified for use with GES6.
$
$ I do not have TRITA-MAC 340. Parameters are taken from 03Mie (Cu-Fe-Mn).
$
$ ------------------------------------------------------------------------------
 TEMP-LIM 298.15 6000.00 !
$
$ELEMENT NAME  REF. STATE               ATOMIC MASS H298-H0    S298    !
$
 ELEMENT VA   VACUUM                      0.0          0.0      0.0    ! 
 ELEMENT CU   FCC_A1                     63.546     5004.      33.15   !
 ELEMENT FE   BCC_A2                     55.847     4489.0     27.2797 ! 
$ ------------------------------------------------------------------------------
$ Phase definitions
$
 PHASE LIQUID:L % 1 1 !
 CONST LIQUID:L : CU FE : !
$
$ Fcc (cF4, Fm-3m) and MeX (cF8, Fm-3m)
$
 PHASE FCC_A1 %A 2 1 1 !
 CONST FCC_A1 : CU% FE% : VA : !
$
$ Bcc (cI2, Im-3m)
$
 PHASE BCC_A2 %B 2 1 3 !
 CONST BCC_A2 : CU FE% : VA : !
$
$ Hcp (hP2, P6_3/mmc) and Me2X (NiAs-type, hP4, P6_3/mmc, B8_1)
$
 PHASE HCP_A3 %A 2 1 0.5 !
 CONST HCP_A3 : CU FE : VA : !
$ ------------------------------------------------------------------------------
$ Defaults
$
 DEFINE-SYSTEM-DEFAULT ELEMENT 2 !
 DEFAULT-COM DEFINE_SYSTEM_ELEMENT VA !
 TYPE-DEF % SEQ * !
 TYPE-DEF A GES AMEND_PHASE_DESCRIPTION @ MAGNETIC -3 0.28 !
 TYPE-DEF B GES AMEND_PHASE_DESCRIPTION @ MAGNETIC -1 0.4 !
 FUNCTION ZERO      298.15  0;                                         6000 N !
 FUNCTION UN_ASS    298.15  0;                                         6000 N !
 FUNCTION R         298.15  +8.31451;                                  6000 N !
$ ------------------------------------------------------------------------------
$ Element data
$ ------------------------------------------------------------------------------
$ Cu
$
$ CBCC_A12 and CUB_A13 not included in unary
$
 PAR  G(FCC_A1,CU:VA),,                 +GHSERCU;                3200 N 91Din !
 PAR  G(BCC_A2,CU:VA),,                 +GHSERCU+4017-1.255*T;   3200 N 91Din !
 PAR  G(HCP_A3,CU:VA),,                 +GHSERCU+600+0.2*T;      3200 N 91Din !
$PAR  G(CBCC_A12,CU:VA),,               +GHSERCU+3556;           2000 N 03Mie2 !
$PAR  G(CUB_A13,CU:VA),,                +GHSERCU+2092;           2000 N 03Mie2 !
 PAR  G(LIQUID,CU),,                    +GLIQCU;                 3200 N 91Din !
$
 FUNCTION GHSERCU   298.15  -7770.458+130.485235*T-24.112392*T*LN(T)
       -0.00265684*T**2+1.29223E-07*T**3+52478*T**(-1);
      1357.77  Y  -13542.026+183.803828*T-31.38*T*LN(T)+3.64167E+29*T**(-9);
      3200.00  N !
 FUNCTION GLIQCU    298.15  +12964.735-9.511904*T+GHSERCU-5.8489E-21*T**7;
      1357.77  Y  -46.545+173.881484*T-31.38*T*LN(T);
      3200.00  N !
$ ------------------------------------------------------------------------------
$ Fe
$
$ ORTHORHOMBIC_A20 and TETRAGONAL_U added im unary 4.1
$
 PAR  G(BCC_A2,FE:VA),,                 +GHSERFE;,,                   N 91Din !
 PAR  TC(BCC_A2,FE:VA),,                 1043.00;,,                   N 91Din !
 PAR  BM(BCC_A2,FE:VA),,                    2.22;,,                   N 91Din !
 PAR  G(FCC_A1,FE:VA),,                 +GFCCFE;,,                    N 91Din !
 PAR  TC(FCC_A1,FE:VA),,                 -201.00;,,                   N 91Din !
 PAR  BM(FCC_A1,FE:VA),,                   -2.10;,,                   N 91Din !
 PAR  G(HCP_A3,FE:VA),,                 +GHCPFE;,,                    N 91Din !
$PAR  G(CBCC_A12,FE:VA),,               +GHSERFE+4745;,,              N 91Din !
$PAR  G(CUB_A13,FE:VA),,                +GHSERFE+3745;,,              N 91Din !
$PAR  G(ORTHORHOMBIC_A20,FE),,          +GHSERFE+5000;,,              N 99SGUN !
$PAR  G(TETRAGONAL_U,FE),,              +GHSERFE+5000;,,              N 99SGUN !
 PAR  G(LIQUID,FE),,                    +GLIQFE;,,                    N 91Din !
$
 FUNCTION GHSERFE   298.15  +1225.7+124.134*T-23.5143*T*LN(T)
       -0.00439752*T**2-5.8927E-08*T**3+77359*T**(-1);
      1811.00  Y  -25383.581+299.31255*T-46*T*LN(T)+2.29603E+31*T**(-9);
      6000.00  N !
 FUNCTION GFCCFE    298.15  -1462.4+8.282*T-1.15*T*LN(T)
       +6.4E-04*T**2+GHSERFE;
      1811.00  Y  -1713.815+0.940009*T+GHSERFE+4.9251E+30*T**(-9);
      6000.00  N !
 FUNCTION GHCPFE    298.15  -3705.78+12.591*T-1.15*T*LN(T)
       +6.4E-04*T**2+GHSERFE;
      1811.00  Y  -3957.195+5.249009*T+GHSERFE+4.9251E+30*T**(-9);
      6000.00  N !
 FUNCTION GLIQFE    298.15  +12040.17-6.55843*T+GHSERFE-3.67516E-21*T**7;
      1811.00  Y  -10838.83+291.302*T-46*T*LN(T);
      6000.00  N !
$ ------------------------------------------------------------------------------
$ Binary system
$
$ A. Jansson, TRITA-MAC 340, Stockholm 1987.
$
$ Checked against 03Mie. Checked at 6000 K.
$
$ I do not have TRITA-MAC 340. Parameters are taken from 03Mie (Cu-Fe-Mn).
$
 PAR  L(LIQUID,CU,FE;0),,               +36270-2.78*T;,,              N 87Jan !
 PAR  L(LIQUID,CU,FE;1),,               -8181+5.223*T;,,              N 87Jan !
 PAR  L(LIQUID,CU,FE;2),,               +16635-7.434*T;,,             N 87Jan !
$
 PAR  L(FCC_A1,CU,FE:VA;0),,            +53360-12.626*T;,,            N 87Jan !
 PAR  L(FCC_A1,CU,FE:VA;1),,            +11512-7.095*T;,,             N 87Jan !
$
 PAR  L(BCC_A2,CU,FE:VA;0),,            +41033-6.022*T;,,             N 87Jan !
$
$ metastable
$
 PAR  L(HCP_A3,CU,FE:VA;0),,            +53360-12.626*T;,,            N Same !
 PAR  L(HCP_A3,CU,FE:VA;1),,            +11512-7.095*T;,,             N Same !
$
$PAR  L(CBCC_A12,CU,FE:VA;0),,          +50000;,,                     N 03Mie3 !
$PAR  L(CUB_A13,CU,FE:VA;0),,           +50000;,,                     N 03Mie3 !
$ ------------------------------------------------------------------------------
$
 ASSESSED_SYSTEM
  CU-FE(TDB -* +LIQUID +FCC_A1 +BCC_A2 
  ;G5 MAJ:LIQ/CU MAJ:FCC/FE:VA C_S:FCC/CU:VA ;P3 TMM:300/2300 STP:.9/1100) !
$
$
 LIST-OF-REFERENCE
 NUMBER  SOURCE
  Null   'Unknown source'
  Lin    'Linear combination of lattice stabilities'
  Same   'Same or similar interaction as in the corresponding stable phase'
  REFLAV 'Laves phase convention: G(LAVES,X:X)=+3*GHSERXX+15000'
  COST   'COST 507 database'
  87Jan  'A. Jansson, TRITA-MAC 340, Stockholm 1987; Cu-Fe'
  91Din  'A.T. Dinsdale, Calphad, 15, 317-425(1991).'
  99SGUN 'SGTE unary database V.4.1, 1999.'
  03Mie2 'J. Miettinen, Calphad, 27, 103-14(2003); Cu-Mn'
  03Mie3 'J. Miettinen, Calphad, 27, 141-45(2003); Cu-Fe-Mn'
!

File: data/databases/sgte-binary/CuFe-93Ans-LB.tdb
$
$ Database for Cu-Fe from I. Ansara and A. Jansson 1993 (Included in LB Vol. 3)
$
$ I. Ansara, A. Jansson, TRITA-MAC 533, Stockholm 1993.
$
$ Dataset created 2009.11.20 by Bengt Hallstedt.
$ 2020.10.25: Modified for use with GES6.
$
$ ------------------------------------------------------------------------------
 TEMP-LIM 298.15 6000.00 !
$
$ELEMENT NAME  REF. STATE               ATOMIC MASS H298-H0    S298    !
$
 ELEMENT VA   VACUUM                      0.0          0.0      0.0    ! 
 ELEMENT CU   FCC_A1                     63.546     5004.      33.15   !
 ELEMENT FE   BCC_A2                     55.847     4489.0     27.2797 ! 
$ ------------------------------------------------------------------------------
$ Phase definitions
$
 PHASE LIQUID:L % 1 1 !
 CONST LIQUID:L : CU FE : !
$
$ Fcc (cF4, Fm-3m) and MeX (cF8, Fm-3m)
$
 PHASE FCC_A1 %A 2 1 1 !
 CONST FCC_A1 : CU% FE% : VA : !
$
$ Bcc (cI2, Im-3m)
$
 PHASE BCC_A2 %B 2 1 3 !
 CONST BCC_A2 : CU FE% : VA : !
$
$ Hcp (hP2, P6_3/mmc) and Me2X (NiAs-type, hP4, P6_3/mmc, B8_1)
$
 PHASE HCP_A3 %A 2 1 0.5 !
 CONST HCP_A3 : CU FE : VA : !
$ ------------------------------------------------------------------------------
$ Defaults
$
 DEFINE-SYSTEM-DEFAULT ELEMENT 2 !
 DEFAULT-COM DEFINE_SYSTEM_ELEMENT VA !
 TYPE-DEF % SEQ * !
 TYPE-DEF A GES AMEND_PHASE_DESCRIPTION @ MAGNETIC -3 0.28 !
 TYPE-DEF B GES AMEND_PHASE_DESCRIPTION @ MAGNETIC -1 0.4 !
 FUNCTION ZERO      298.15  0;                                         6000 N !
 FUNCTION UN_ASS    298.15  0;                                         6000 N !
 FUNCTION R         298.15  +8.31451;                                  6000 N !
$ ------------------------------------------------------------------------------
$ Element data
$ ------------------------------------------------------------------------------
$ Cu
$
 PAR  G(FCC_A1,CU:VA),,                 +GHSERCU;                3200 N 91Din !
 PAR  G(BCC_A2,CU:VA),,                 +GHSERCU+4017-1.255*T;   3200 N 91Din !
 PAR  G(HCP_A3,CU:VA),,                 +GHSERCU+600+0.2*T;      3200 N 91Din !
 PAR  G(LIQUID,CU),,                    +GLIQCU;                 3200 N 91Din !
$
 FUNCTION GHSERCU   298.15  -7770.458+130.485235*T-24.112392*T*LN(T)
       -0.00265684*T**2+1.29223E-07*T**3+52478*T**(-1);
      1357.77  Y  -13542.026+183.803828*T-31.38*T*LN(T)+3.64167E+29*T**(-9);
      3200.00  N !
 FUNCTION GLIQCU    298.15  +12964.735-9.511904*T+GHSERCU-5.8489E-21*T**7;
      1357.77  Y  -46.545+173.881484*T-31.38*T*LN(T);
      3200.00  N !
$ ------------------------------------------------------------------------------
$ Fe
$
$ ORTHORHOMBIC_A20 and TETRAGONAL_U added im unary 4.1
$
 PAR  G(BCC_A2,FE:VA),,                 +GHSERFE;,,                   N 91Din !
 PAR  TC(BCC_A2,FE:VA),,                 1043.00;,,                   N 91Din !
 PAR  BM(BCC_A2,FE:VA),,                    2.22;,,                   N 91Din !
 PAR  G(FCC_A1,FE:VA),,                 +GFCCFE;,,                    N 91Din !
 PAR  TC(FCC_A1,FE:VA),,                 -201.00;,,                   N 91Din !
 PAR  BM(FCC_A1,FE:VA),,                   -2.10;,,                   N 91Din !
 PAR  G(HCP_A3,FE:VA),,                 +GHCPFE;,,                    N 91Din !
$PAR  G(CBCC_A12,FE:VA),,               +GHSERFE+4745;,,              N 91Din !
$PAR  G(CUB_A13,FE:VA),,                +GHSERFE+3745;,,              N 91Din !
$PAR  G(ORTHORHOMBIC_A20,FE),,          +GHSERFE+5000;,,              N 99SGUN !
$PAR  G(TETRAGONAL_U,FE),,              +GHSERFE+5000;,,              N 99SGUN !
 PAR  G(LIQUID,FE),,                    +GLIQFE;,,                    N 91Din !
$
 FUNCTION GHSERFE   298.15  +1225.7+124.134*T-23.5143*T*LN(T)
       -0.00439752*T**2-5.8927E-08*T**3+77359*T**(-1);
      1811.00  Y  -25383.581+299.31255*T-46*T*LN(T)+2.29603E+31*T**(-9);
      6000.00  N !
 FUNCTION GFCCFE    298.15  -1462.4+8.282*T-1.15*T*LN(T)
       +6.4E-04*T**2+GHSERFE;
      1811.00  Y  -1713.815+0.940009*T+GHSERFE+4.9251E+30*T**(-9);
      6000.00  N !
 FUNCTION GHCPFE    298.15  -3705.78+12.591*T-1.15*T*LN(T)
       +6.4E-04*T**2+GHSERFE;
      1811.00  Y  -3957.195+5.249009*T+GHSERFE+4.9251E+30*T**(-9);
      6000.00  N !
 FUNCTION GLIQFE    298.15  +12040.17-6.55843*T+GHSERFE-3.67516E-21*T**7;
      1811.00  Y  -10838.83+291.302*T-46*T*LN(T);
      6000.00  N !
$ ------------------------------------------------------------------------------
$ Binary system
$
$ From I. Ansara and A. Jansson 1993 (Included in COST 507 and LB Vol. 3)
$
$ I. Ansara, A. Jansson, TRITA-MAC 533, Stockholm 1993.
$
$ I do not have TRITA-MAC 533. Checked against LB and COST 507 report.
$ Checked at 6000 K.
$
 PAR  L(LIQUID,CU,FE;0),,               +36088-2.32968*T;,,           N 93Ans !
 PAR  L(LIQUID,CU,FE;1),,               +324.53-0.0327*T;,,           N 93Ans !
 PAR  L(LIQUID,CU,FE;2),,               +10355.4-3.60297*T;,,         N 93Ans !
$
 PAR  L(FCC_A1,CU,FE:VA;0),,            +48232.5-8.60954*T;,,         N 93Ans !
 PAR  L(FCC_A1,CU,FE:VA;1),,            +8861.88-5.28975*T;,,         N 93Ans !
$
 PAR  L(BCC_A2,CU,FE:VA;0),,            +39258-4.14983*T;,,           N 93Ans !
$
$ metastable
$
 PAR  L(HCP_A3,CU,FE:VA;0),,            +48232.5-8.60954*T;,,         N COST !
 PAR  L(HCP_A3,CU,FE:VA;1),,            +8861.88-5.28975*T;,,         N COST !
$
$PAR  L(CBCC_A12,CU,FE:VA;0),,          +50000;,,                     N 03Mie3 !
$PAR  L(CUB_A13,CU,FE:VA;0),,           +50000;,,                     N 03Mie3 !
$ ------------------------------------------------------------------------------
$
 ASSESSED_SYSTEM
  CU-FE(TDB -* +LIQUID +FCC_A1 +BCC_A2 
  ;G5 MAJ:LIQ/CU MAJ:FCC/FE:VA C_S:FCC/CU:VA ;P3 TMM:300/2300 STP:.9/1100) !
$
$
 LIST-OF-REFERENCE
 NUMBER  SOURCE
  Null   'Unknown source'
  REFLAV 'Laves phase convention: G(LAVES,X:X)=+3*GHSERXX+15000'
  COST   'COST 507 database'
  91Din  'A.T. Dinsdale, Calphad, 15, 317-425(1991).'
  93Ans  'I. Ansara, A. Jansson, TRITA-MAC 533, Stockholm 1993; Cu-Fe'
  99SGUN 'SGTE unary database V.4.1, 1999.'
  03Mie3 'J. Miettinen, Calphad, 27, 141-45(2003); Cu-Fe-Mn'
!

File: data/databases/sgte-binary/CuFe-93Swa.tdb
$
$ Database for Cu-Fe from L.J. Swartzendruber 1993
$
$ L.J. Swartzendruber, Phase Diagrams of Binary Iron Alloys, ASM, 1993.
$
$ Dataset created 2017.08.05 by Bengt Hallstedt.
$ 2020.10.25: Modified for use with GES6.
$
$ Parameters taken from H. Ohtani et al., ISIJ Int., 37, 207-16(1997).
$
$ The Fe-rich peritectic is at higher temperature and lower Cu content than
$ other evaluations (87Jan, 93Ans, 95Che).
$
$ ------------------------------------------------------------------------------
 TEMP-LIM 298.15 6000.00 !
$
$ELEMENT NAME  REF. STATE               ATOMIC MASS H298-H0    S298    !
$
 ELEMENT VA   VACUUM                      0.0          0.0      0.0    ! 
 ELEMENT CU   FCC_A1                     63.546     5004.      33.15   !
 ELEMENT FE   BCC_A2                     55.847     4489.0     27.2797 ! 
$ ------------------------------------------------------------------------------
$ Phase definitions
$
 PHASE LIQUID:L % 1 1 !
 CONST LIQUID:L : CU FE : !
$
$ Fcc (cF4, Fm-3m) and MeX (cF8, Fm-3m)
$
 PHASE FCC_A1 %A 2 1 1 !
 CONST FCC_A1 : CU% FE% : VA : !
$
$ Bcc (cI2, Im-3m)
$
 PHASE BCC_A2 %B 2 1 3 !
 CONST BCC_A2 : CU FE% : VA : !
$
$ Hcp (hP2, P6_3/mmc) and Me2X (NiAs-type, hP4, P6_3/mmc, B8_1)
$
 PHASE HCP_A3 %A 2 1 0.5 !
 CONST HCP_A3 : CU FE : VA : !
$ ------------------------------------------------------------------------------
$ Defaults
$
 DEFINE-SYSTEM-DEFAULT ELEMENT 2 !
 DEFAULT-COM DEFINE_SYSTEM_ELEMENT VA !
 TYPE-DEF % SEQ * !
 TYPE-DEF A GES AMEND_PHASE_DESCRIPTION @ MAGNETIC -3 0.28 !
 TYPE-DEF B GES AMEND_PHASE_DESCRIPTION @ MAGNETIC -1 0.4 !
 FUNCTION ZERO      298.15  0;                                         6000 N !
 FUNCTION UN_ASS    298.15  0;                                         6000 N !
 FUNCTION R         298.15  +8.31451;                                  6000 N !
$ ------------------------------------------------------------------------------
$ Element data
$ ------------------------------------------------------------------------------
$ Cu
$
 PAR  G(FCC_A1,CU:VA),,                 +GHSERCU;                3200 N 91Din !
 PAR  G(BCC_A2,CU:VA),,                 +GHSERCU+4017-1.255*T;   3200 N 91Din !
 PAR  G(HCP_A3,CU:VA),,                 +GHSERCU+600+0.2*T;      3200 N 91Din !
 PAR  G(LIQUID,CU),,                    +GLIQCU;                 3200 N 91Din !
$
 FUNCTION GHSERCU   298.15  -7770.458+130.485235*T-24.112392*T*LN(T)
       -0.00265684*T**2+1.29223E-07*T**3+52478*T**(-1);
      1357.77  Y  -13542.026+183.803828*T-31.38*T*LN(T)+3.64167E+29*T**(-9);
      3200.00  N !
 FUNCTION GLIQCU    298.15  +12964.735-9.511904*T+GHSERCU-5.8489E-21*T**7;
      1357.77  Y  -46.545+173.881484*T-31.38*T*LN(T);
      3200.00  N !
$ ------------------------------------------------------------------------------
$ Fe
$
$ ORTHORHOMBIC_A20 and TETRAGONAL_U added im unary 4.1
$
 PAR  G(BCC_A2,FE:VA),,                 +GHSERFE;,,                   N 91Din !
 PAR  TC(BCC_A2,FE:VA),,                 1043.00;,,                   N 91Din !
 PAR  BM(BCC_A2,FE:VA),,                    2.22;,,                   N 91Din !
 PAR  G(FCC_A1,FE:VA),,                 +GFCCFE;,,                    N 91Din !
 PAR  TC(FCC_A1,FE:VA),,                 -201.00;,,                   N 91Din !
 PAR  BM(FCC_A1,FE:VA),,                   -2.10;,,                   N 91Din !
 PAR  G(HCP_A3,FE:VA),,                 +GHCPFE;,,                    N 91Din !
$PAR  G(CBCC_A12,FE:VA),,               +GHSERFE+4745;,,              N 91Din !
$PAR  G(CUB_A13,FE:VA),,                +GHSERFE+3745;,,              N 91Din !
$PAR  G(ORTHORHOMBIC_A20,FE),,          +GHSERFE+5000;,,              N 99SGUN !
$PAR  G(TETRAGONAL_U,FE),,              +GHSERFE+5000;,,              N 99SGUN !
 PAR  G(LIQUID,FE),,                    +GLIQFE;,,                    N 91Din !
$
 FUNCTION GHSERFE   298.15  +1225.7+124.134*T-23.5143*T*LN(T)
       -0.00439752*T**2-5.8927E-08*T**3+77359*T**(-1);
      1811.00  Y  -25383.581+299.31255*T-46*T*LN(T)+2.29603E+31*T**(-9);
      6000.00  N !
 FUNCTION GFCCFE    298.15  -1462.4+8.282*T-1.15*T*LN(T)
       +6.4E-04*T**2+GHSERFE;
      1811.00  Y  -1713.815+0.940009*T+GHSERFE+4.9251E+30*T**(-9);
      6000.00  N !
 FUNCTION GHCPFE    298.15  -3705.78+12.591*T-1.15*T*LN(T)
       +6.4E-04*T**2+GHSERFE;
      1811.00  Y  -3957.195+5.249009*T+GHSERFE+4.9251E+30*T**(-9);
      6000.00  N !
 FUNCTION GLIQFE    298.15  +12040.17-6.55843*T+GHSERFE-3.67516E-21*T**7;
      1811.00  Y  -10838.83+291.302*T-46*T*LN(T);
      6000.00  N !
$ ------------------------------------------------------------------------------
$ Binary system
$
$ L.J. Swartzendruber, Phase Diagrams of Binary Iron Alloys, ASM, 1993.
$
$ Parameters taken from H. Ohtani et al., ISIJ Int., 37, 207-16(1997).
$
$ Checked at 6000 K.
$
$ The Fe-rich peritectic is at higher temperature and lower Cu content than
$ other evaluations (87Jan, 93Ans, 95Che).
$
 PAR  L(LIQUID,CU,FE;0),,               +44865-7.9939*T;,,            N 93Swa !
 PAR  L(LIQUID,CU,FE;1),,               -6355+4.062*T;,,              N 93Swa !
 PAR  L(LIQUID,CU,FE;2),,               +12413-5.3128*T;,,            N 93Swa !
$
 PAR  L(FCC_A1,CU,FE:VA;0),,            +49293-10.08*T;,,             N 93Swa !
 PAR  L(FCC_A1,CU,FE:VA;1),,            +8274-4.352*T;,,              N 93Swa !
$
 PAR  L(BCC_A2,CU,FE:VA;0),,            +33984+3.97*T;,,              N 93Swa !
 PAR  L(BCC_A2,CU,FE:VA;1),,            -4480+9.104*T;,,              N 93Swa !
$
$ metastable
$
 PAR  L(HCP_A3,CU,FE:VA;0),,            +49293-10.08*T;,,             N Same !
 PAR  L(HCP_A3,CU,FE:VA;1),,            +8274-4.352*T;,,              N Same !
$
$PAR  L(CBCC_A12,CU,FE:VA;0),,          +50000;,,                     N 03Mie3 !
$PAR  L(CUB_A13,CU,FE:VA;0),,           +50000;,,                     N 03Mie3 !
$ ------------------------------------------------------------------------------
$
 ASSESSED_SYSTEM
  CU-FE(TDB -* +LIQUID +FCC_A1 +BCC_A2 
  ;G5 MAJ:LIQ/CU MAJ:FCC/FE:VA C_S:FCC/CU:VA ;P3 TMM:300/2300 STP:.9/1100) !
$
$
 LIST-OF-REFERENCE
 NUMBER  SOURCE
  Null   'Unknown source'
  Lin    'Linear combination of lattice stabilities'
  Same   'Same or similar interaction as in the corresponding stable phase'
  REFLAV 'Laves phase convention: G(LAVES,X:X)=+3*GHSERXX+15000'
  COST   'COST 507 database'
  91Din  'A.T. Dinsdale, Calphad, 15, 317-425(1991).'
  93Swa  'L.J. Swartzendruber, Phase Diagrams of Binary Iron Alloys,
          ASM, 1993; Cu-Fe'
  99SGUN 'SGTE unary database V.4.1, 1999.'
  03Mie3 'J. Miettinen, Calphad, 27, 141-45(2003); Cu-Fe-Mn'
!

File: data/databases/sgte-binary/CuFe-95Che.tdb
$
$ Database for Cu-Fe from Q. Chen and Z.P. Jin 1995
$
$ Q. Chen, Z.P. Jin, Metall. Mater. Trans. A, 26A, 417-26(1995).
$
$ Dataset created 2009.11.20 by Bengt Hallstedt.
$ 2020.10.25: Modified for use with GES6.
$
$ ------------------------------------------------------------------------------
 TEMP-LIM 298.15 6000.00 !
$
$ELEMENT NAME  REF. STATE               ATOMIC MASS H298-H0    S298    !
$
 ELEMENT VA   VACUUM                      0.0          0.0      0.0    ! 
 ELEMENT CU   FCC_A1                     63.546     5004.      33.15   !
 ELEMENT FE   BCC_A2                     55.847     4489.0     27.2797 ! 
$ ------------------------------------------------------------------------------
$ Phase definitions
$
 PHASE LIQUID:L % 1 1 !
 CONST LIQUID:L : CU FE : !
$
$ Fcc (cF4, Fm-3m) and MeX (cF8, Fm-3m)
$
 PHASE FCC_A1 %A 2 1 1 !
 CONST FCC_A1 : CU% FE% : VA : !
$
$ Bcc (cI2, Im-3m)
$
 PHASE BCC_A2 %B 2 1 3 !
 CONST BCC_A2 : CU FE% : VA : !
$
$ Hcp (hP2, P6_3/mmc) and Me2X (NiAs-type, hP4, P6_3/mmc, B8_1)
$
 PHASE HCP_A3 %A 2 1 0.5 !
 CONST HCP_A3 : CU FE : VA : !
$ ------------------------------------------------------------------------------
$ Defaults
$
 DEFINE-SYSTEM-DEFAULT ELEMENT 2 !
 DEFAULT-COM DEFINE_SYSTEM_ELEMENT VA !
 TYPE-DEF % SEQ * !
 TYPE-DEF A GES AMEND_PHASE_DESCRIPTION @ MAGNETIC -3 0.28 !
 TYPE-DEF B GES AMEND_PHASE_DESCRIPTION @ MAGNETIC -1 0.4 !
 FUNCTION ZERO      298.15  0;                                         6000 N !
 FUNCTION UN_ASS    298.15  0;                                         6000 N !
 FUNCTION R         298.15  +8.31451;                                  6000 N !
$ ------------------------------------------------------------------------------
$ Element data
$ ------------------------------------------------------------------------------
$ Cu
$
 PAR  G(FCC_A1,CU:VA),,                 +GHSERCU;                3200 N 91Din !
 PAR  G(BCC_A2,CU:VA),,                 +GHSERCU+4017-1.255*T;   3200 N 91Din !
 PAR  G(HCP_A3,CU:VA),,                 +GHSERCU+600+0.2*T;      3200 N 91Din !
 PAR  G(LIQUID,CU),,                    +GLIQCU;                 3200 N 91Din !
$
 FUNCTION GHSERCU   298.15  -7770.458+130.485235*T-24.112392*T*LN(T)
       -0.00265684*T**2+1.29223E-07*T**3+52478*T**(-1);
      1357.77  Y  -13542.026+183.803828*T-31.38*T*LN(T)+3.64167E+29*T**(-9);
      3200.00  N !
 FUNCTION GLIQCU    298.15  +12964.735-9.511904*T+GHSERCU-5.8489E-21*T**7;
      1357.77  Y  -46.545+173.881484*T-31.38*T*LN(T);
      3200.00  N !
$ ------------------------------------------------------------------------------
$ Fe
$
$ ORTHORHOMBIC_A20 and TETRAGONAL_U added im unary 4.1
$
 PAR  G(BCC_A2,FE:VA),,                 +GHSERFE;,,                   N 91Din !
 PAR  TC(BCC_A2,FE:VA),,                 1043.00;,,                   N 91Din !
 PAR  BM(BCC_A2,FE:VA),,                    2.22;,,                   N 91Din !
 PAR  G(FCC_A1,FE:VA),,                 +GFCCFE;,,                    N 91Din !
 PAR  TC(FCC_A1,FE:VA),,                 -201.00;,,                   N 91Din !
 PAR  BM(FCC_A1,FE:VA),,                   -2.10;,,                   N 91Din !
 PAR  G(HCP_A3,FE:VA),,                 +GHCPFE;,,                    N 91Din !
$PAR  G(CBCC_A12,FE:VA),,               +GHSERFE+4745;,,              N 91Din !
$PAR  G(CUB_A13,FE:VA),,                +GHSERFE+3745;,,              N 91Din !
$PAR  G(ORTHORHOMBIC_A20,FE),,          +GHSERFE+5000;,,              N 99SGUN !
$PAR  G(TETRAGONAL_U,FE),,              +GHSERFE+5000;,,              N 99SGUN !
 PAR  G(LIQUID,FE),,                    +GLIQFE;,,                    N 91Din !
$
 FUNCTION GHSERFE   298.15  +1225.7+124.134*T-23.5143*T*LN(T)
       -0.00439752*T**2-5.8927E-08*T**3+77359*T**(-1);
      1811.00  Y  -25383.581+299.31255*T-46*T*LN(T)+2.29603E+31*T**(-9);
      6000.00  N !
 FUNCTION GFCCFE    298.15  -1462.4+8.282*T-1.15*T*LN(T)
       +6.4E-04*T**2+GHSERFE;
      1811.00  Y  -1713.815+0.940009*T+GHSERFE+4.9251E+30*T**(-9);
      6000.00  N !
 FUNCTION GHCPFE    298.15  -3705.78+12.591*T-1.15*T*LN(T)
       +6.4E-04*T**2+GHSERFE;
      1811.00  Y  -3957.195+5.249009*T+GHSERFE+4.9251E+30*T**(-9);
      6000.00  N !
 FUNCTION GLIQFE    298.15  +12040.17-6.55843*T+GHSERFE-3.67516E-21*T**7;
      1811.00  Y  -10838.83+291.302*T-46*T*LN(T);
      6000.00  N !
$ ------------------------------------------------------------------------------
$ Binary system
$
$ Q. Chen, Z.P. Jin, Metall. Mater. Trans. A, 26A, 417-26(1995).
$
$ Checked against paper. Checked at 6000 K.
$
 PAR  L(LIQUID,CU,FE;0),,               +35625.8-2.19045*T;,,         N 95Che !
 PAR  L(LIQUID,CU,FE;1),,               -1529.8+1.15291*T;,,          N 95Che !
 PAR  L(LIQUID,CU,FE;2),,               +12714.4-5.18624*T;,,         N 95Che !
 PAR  L(LIQUID,CU,FE;3),,               +1177.1;,,                    N 95Che !
$
 PAR  L(FCC_A1,CU,FE:VA;0),,            +43319.6-6.94445*T;,,         N 95Che !
 PAR  L(FCC_A1,CU,FE:VA;1),,            +6068.8-2.83662*T;,,          N 95Che !
 PAR  L(FCC_A1,CU,FE:VA;2),,            +3629.4;,,                    N 95Che !
$
 PAR  L(BCC_A2,CU,FE:VA;0),,            +39676-4.73222*T;,,           N 95Che !
 PAR  TC(BCC_A2,CU,FE:VA;0),,             -41.40;,,                   N 95Che !
$
$ metastable
$
 PAR  L(HCP_A3,CU,FE:VA;0),,            +43319.6-6.94445*T;,,         N Same !
 PAR  L(HCP_A3,CU,FE:VA;1),,            +6068.8-2.83662*T;,,          N Same !
 PAR  L(HCP_A3,CU,FE:VA;2),,            +3629.4;,,                    N Same !
$
$PAR  L(CBCC_A12,CU,FE:VA;0),,          +50000;,,                     N 03Mie3 !
$PAR  L(CUB_A13,CU,FE:VA;0),,           +50000;,,                     N 03Mie3 !
$ ------------------------------------------------------------------------------
$
 ASSESSED_SYSTEM
  CU-FE(TDB -* +LIQUID +FCC_A1 +BCC_A2 
  ;G5 MAJ:LIQ/CU MAJ:FCC/FE:VA C_S:FCC/CU:VA ;P3 TMM:300/2300 STP:.9/1100) !
$
$
 LIST-OF-REFERENCE
 NUMBER  SOURCE
  Null   'Unknown source'
  Same   'Same or similar interaction as in the corresponding stable phase'
  REFLAV 'Laves phase convention: G(LAVES,X:X)=+3*GHSERXX+15000'
  COST   'COST 507 database'
  91Din  'A.T. Dinsdale, Calphad, 15, 317-425(1991).'
  95Che  'Q. Chen, Z.P. Jin, Metall. Mater. Trans. A, 26A, 417-26(1995); Cu-Fe'
  99SGUN 'SGTE unary database V.4.1, 1999.'
  03Mie3 'J. Miettinen, Calphad, 27, 141-45(2003); Cu-Fe-Mn'
!
