Repository: orchid-calphad/orchid-project.org

# orchid-project.org

Website and released data of **ORCHID** (Open Repository for CALPHAD Hypotheses, Intelligence, and Discovery),
served by GitHub Pages at https://orchid-project.org. Releases are archived on Zenodo (one DOI per version).

- `index.html`, `catalog/`, `best-practices.html` — static, self-contained pages (generated in the ORCHID tooling).
- `data/` — released data: catalog, redistributable TDB files, convex hulls. Licences: `data/LICENSES.md`, `data/NOTICE.md`.
- `llms.txt`, `data/croissant.json`, `CITATION.cff`, `.zenodo.json` — machine-readable metadata.

Only data with clear redistribution rights are published.

File: data/databases/sgte-binary/CuGa-08Li.tdb
$
$ Database for Cu-Ga from J.-B. Li et al. 2008
$
$ J.-B. Li, L.N. Ji, J.K. Liang, J. Luo, C.R. Li, G.H. Rao,
$ Calphad, 32, 447-53(2008).
$
$ Dataset created 2018.06.17 by Bengt Hallstedt.
$ 2020.12.26: Modified for use with GES6.
$
$ ------------------------------------------------------------------------------
 TEMP-LIM 298.15 6000.00 !
$
$ELEMENT NAME  REF. STATE               ATOMIC MASS H298-H0    S298    !
$
 ELEMENT VA   VACUUM                      0.0          0.0      0.0    ! 
 ELEMENT CU   FCC_A1                     63.546     5004.      33.15   !
 ELEMENT GA   ORTHORHOMBIC_GA            69.72      5572.0     40.7271 ! 
$ ------------------------------------------------------------------------------
$ Phase definitions
$
 PHASE LIQUID:L % 1 1 !
 CONST LIQUID:L : CU GA : !
$
$ Fcc (cF4, Fm-3m) and MeX (cF8, Fm-3m)
$
 PHASE FCC_A1 %A 2 1 1 !
 CONST FCC_A1 : CU% GA : VA : !
$
$ Bcc (cI2, Im-3m)
$
 PHASE BCC_A2 %B 2 1 3 !
 CONST BCC_A2 : CU GA : VA : !
$
$ Hcp (hP2, P6_3/mmc) and Me2X (NiAs-type, hP4, P6_3/mmc, B8_1)
$
 PHASE HCP_A3 %A 2 1 0.5 !
 CONST HCP_A3 : CU GA : VA : !
$
$ alpha-Ga (oC8, Cmca)
$
 PHASE ORTHORHOMBIC_A11 % 1 1 !
 CONST ORTHORHOMBIC_A11 : GA : !
$
$ Prototype CdMg3 (hP8, P6_3/mmc), zeta-prime
$
 PHASE CU3GA_D019 % 2 0.778 0.222 !
 CONST CU3GA_D019 : CU : GA : !
$
$ Prototype Al4Cu9 (cP52, P-43m), gamma-1/gamma-0
$
 PHASE CUGA_GAM_1 % 4 6 3 3 1 !
 CONST CUGA_GAM_1 : CU : CU GA : CU GA : GA : !
$
$ Prototype Al4Cu9 (cP52, P-43m), gamma-2
$
 PHASE CUGA_GAM_2 % 4 3 3 3 4 !
 CONST CUGA_GAM_2 : CU : CU VA : CU GA : GA : !
$
$ Prototype Al4Cu9 (cP52, P-43m), gamma-3
$
 PHASE CUGA_GAM_3 % 3 6 3 4 !
 CONST CUGA_GAM_3 : CU VA : CU GA : GA : !
$
$ Prototype FeSi2-l (tP3, P4/mmm), epsilon
$
 PHASE CUGA2 % 2 1 2 !
 CONST CUGA2 : CU : GA : !
$ ------------------------------------------------------------------------------
$ Defaults
$
 DEFINE-SYSTEM-DEFAULT ELEMENT 2 !
 DEFAULT-COM DEFINE_SYSTEM_ELEMENT VA !
 TYPE-DEF % SEQ * !
 TYPE-DEF A GES AMEND_PHASE_DESCRIPTION @ MAGNETIC -3 0.28 !
 TYPE-DEF B GES AMEND_PHASE_DESCRIPTION @ MAGNETIC -1 0.4 !
 FUNCTION ZERO      298.15  0;                                         6000 N !
 FUNCTION UN_ASS    298.15  0;                                         6000 N !
 FUNCTION R         298.15  +8.31451;                                  6000 N !
$ ------------------------------------------------------------------------------
$ Element data
$ ------------------------------------------------------------------------------
$ Cu
$
$ BCT_A5 from 00Moo not included in unary
$ CBCC_A12 and CUB_A13 not included in unary
$
 PAR  G(FCC_A1,CU:VA),,                 +GHSERCU;                3200 N 91Din !
 PAR  G(BCC_A2,CU:VA),,                 +GHSERCU+4017-1.255*T;   3200 N 91Din !
 PAR  G(HCP_A3,CU:VA),,                 +GHSERCU+600+0.2*T;      3200 N 91Din !
$PAR  G(BCT_A5,CU),,                    +GHSERCU+4184;           3200 N 00Moo !
$PAR  G(CBCC_A12,CU:VA),,               +GHSERCU+3556;           2000 N 03Mie2 !
$PAR  G(CUB_A13,CU:VA),,                +GHSERCU+2092;           2000 N 03Mie2 !
 PAR  G(LIQUID,CU),,                    +GLIQCU;                 3200 N 91Din !
$
 FUNCTION GHSERCU   298.15  -7770.458+130.485235*T-24.112392*T*LN(T)
       -0.00265684*T**2+1.29223E-07*T**3+52478*T**(-1);
      1357.77  Y  -13542.026+183.803828*T-31.38*T*LN(T)+3.64167E+29*T**(-9);
      3200.00  N !
 FUNCTION GLIQCU    298.15  +12964.735-9.511904*T+GHSERCU-5.8489E-21*T**7;
      1357.77  Y  -46.545+173.881484*T-31.38*T*LN(T);
      3200.00  N !
 FUNCTION GBCCCU    298.15  +GHSERCU+4017-1.255*T;                     3200 N !
$ ------------------------------------------------------------------------------
$ Ga
$
$ DIAMOND_A4 added in unary 5.0
$
$ Changed name from ORTHORHOMBIC_GA to ORTHORHOMBIC_A11
$
 PAR  G(ORTHORHOMBIC_A11,GA)    200.00  +GHSERGA;                4000 N 91Din !
 PAR  G(FCC_A1,GA:VA)           200.00  +GHSERGA+3800-10.2*T;    4000 N 91Din !
 PAR  G(BCC_A2,GA:VA)           200.00  +GHSERGA+4500-11.7*T;    4000 N 91Din !
 PAR  G(HCP_A3,GA:VA)           200.00  +GHSERGA+4500-9.5*T;     4000 N 91Din !
$PAR  G(DIAMOND_A4,GA)          200.00  +GHSERGA+20900-2*T;      4000 N 09SGUN !
$PAR  G(BCT_A5,GA)              200.00  +GHSERGA+3846-9.8*T;     4000 N 91Din !
$PAR  G(TETRAGONAL_A6,GA)       200.00  +GHSERGA+3500-10*T;      4000 N 91Din !
 PAR  G(LIQUID,GA)              200.00  +GLIQGA;                 4000 N 91Din !
$
 PAR  G(CUGA_GAM_3,VA:GA:GA),,          +7*GHSERGA+50000;,,           N 08Li !
$
 FUNCTION GHSERGA   200.00  -21312.331+585.263691*T-108.228783*T*LN(T)
       +0.227155636*T**2-1.18575257E-04*T**3+439954*T**(-1);
       302.91  Y  -7055.643+132.73019*T-26.0692906*T*LN(T)
       +1.506E-04*T**2-4.0173E-08*T**3-118332*T**(-1)+1.64547E+23*T**(-9);
      4000.00  N !
 FUNCTION GLIQGA    200.00  +5491.298-18.073995*T+GHSERGA-7.0171E-17*T**7;
       302.91  Y  +5666.455-18.681147*T+GHSERGA-1.64547E+23*T**(-9);
      4000.00  N !
 FUNCTION GHCPGA    298.15  +GHSERGA+4500-9.5*T;                       6000 N !
$ ------------------------------------------------------------------------------
$ Binary system
$
$ J.-B. Li, L.N. Ji, J.K. Liang, J. Luo, C.R. Li, G.H. Rao,
$ Calphad, 32, 447-53(2008).
$
$ Checked against paper. Checked at 6000 K.
$
 PAR  L(LIQUID,CU,GA;0),,               -58110.5+154.5439*T
             -18.3753*T*LN(T);,,                                      N 08Li !
 PAR  L(LIQUID,CU,GA;1),,               -33884.7+1.9151*T;,,          N 08Li !
 PAR  L(LIQUID,CU,GA;2),,               -11256.9;,,                   N 08Li !
$
 PAR  L(FCC_A1,CU,GA:VA;0),,            -38799.9+17.8403*T;,,         N 08Li !
 PAR  L(FCC_A1,CU,GA:VA;1),,            -38704.9-16.5753*T;,,         N 08Li !
$
 PAR  L(BCC_A2,CU,GA:VA;0),,            -55966.9+24.5934*T;,,         N 08Li !
 PAR  L(BCC_A2,CU,GA:VA;1),,            -29932-28.7715*T;,,           N 08Li !
$
 PAR  L(HCP_A3,CU,GA:VA;0),,            -44826+12.5993*T;,,           N 08Li !
 PAR  L(HCP_A3,CU,GA:VA;1),,            -36117.4-9*T;,,               N 08Li !
$
 PAR  G(CU3GA_D019,CU:GA),,             +0.778*GHSERCU+0.222*GHSERGA
             -10100-4.4596*T;,,                                       N 08Li !
$
 PAR  G(CUGA_GAM_1,CU:CU:CU:GA),,       +12*GHSERCU+GHSERGA
             +157967.9-99.2709*T;,,                                   N 08Li !
 PAR  G(CUGA_GAM_1,CU:CU:GA:GA),,       +9*GHSERCU+4*GHSERGA
             +92666.9-91.96075*T+CUGAORD+CUGALDIS;,,                  N 08Li !
 PAR  G(CUGA_GAM_1,CU:GA:CU:GA),,       +9*GHSERCU+4*GHSERGA
             +92666.9-91.96075*T+CUGAORD+CUGALDIS;,,                  N 08Li !
 PAR  G(CUGA_GAM_1,CU:GA:GA:GA),,       +6*GHSERCU+7*GHSERGA
             +27365.9-84.6506*T;,,                                    N 08Li !
 PAR  L(CUGA_GAM_1,CU:CU,GA:CU:GA;0),,  -CUGAORD-CUGALORD+CUGALDIS;,, N 08Li !
 PAR  L(CUGA_GAM_1,CU:CU:CU,GA:GA;0),,  -CUGAORD-CUGALORD+CUGALDIS;,, N 08Li !
 PAR  L(CUGA_GAM_1,CU:CU,GA:GA:GA;0),,  -CUGAORD+CUGALORD+CUGALDIS;,, N 08Li !
 PAR  L(CUGA_GAM_1,CU:GA:CU,GA:GA;0),,  -CUGAORD+CUGALORD+CUGALDIS;,, N 08Li !
 PAR  L(CUGA_GAM_1,CU:CU,GA:CU:GA;1),,  +CUGALORD;,,                  N 08Li !
 PAR  L(CUGA_GAM_1,CU:CU:CU,GA:GA;1),,  +CUGALORD;,,                  N 08Li !
 PAR  L(CUGA_GAM_1,CU:CU,GA:GA:GA;1),,  +CUGALORD;,,                  N 08Li !
 PAR  L(CUGA_GAM_1,CU:GA:CU,GA:GA;1),,  +CUGALORD;,,                  N 08Li !
$
 PAR  G(CUGA_GAM_2,CU:CU:CU:GA),,       +9*GHSERCU+4*GHSERGA
             +92666.9-91.96075*T+CUGAORD+CUGALDIS;,,                  N 08Li !
 PAR  G(CUGA_GAM_2,CU:CU:GA:GA),,       +6*GHSERCU+7*GHSERGA
             +27365.9-84.6506*T;,,                                    N 08Li !
 PAR  G(CUGA_GAM_2,CU:VA:CU:GA),,       +6*GHSERCU+4*GHSERGA;,,       N 08Li !
 PAR  G(CUGA_GAM_2,CU:VA:GA:GA),,       +3*GHSERCU+7*GHSERGA;,,       N 08Li !
 PAR  L(CUGA_GAM_2,CU:CU,VA:CU:GA;0),,  -87862.1-18.4959*T;,,         N 08Li !
 PAR  L(CUGA_GAM_2,CU:CU,VA:GA:GA;0),,  +ZERO;,,                      N 08Li !
 PAR  L(CUGA_GAM_2,CU:CU:CU,GA:GA;0),,  -CUGAORD+CUGALORD+CUGALDIS;,, N 08Li !
 PAR  L(CUGA_GAM_2,CU:CU:CU,GA:GA;1),,  +CUGALORD;,,                  N 08Li !
 PAR  L(CUGA_GAM_2,CU:VA:CU,GA:GA;0),,  -325261.8+205.6819*T;,,       N 08Li !
$
 PAR  G(CUGA_GAM_3,CU:CU:GA),,          +9*GHSERCU+4*GHSERGA
             +92666.9-91.96075*T+CUGAORD+CUGALDIS;,,                  N 08Li !
 PAR  G(CUGA_GAM_3,CU:GA:GA),,          +6*GHSERCU+7*GHSERGA
             +27365.9-84.6506*T;,,                                    N 08Li !
 PAR  G(CUGA_GAM_3,VA:CU:GA),,          +3*GHSERCU+4*GHSERGA;,,       N 08Li !
 PAR  L(CUGA_GAM_3,CU,VA:CU:GA;0),,     -48276.5+166.7149*T;,,        N 08Li !
 PAR  L(CUGA_GAM_3,CU,VA:GA:GA;0),,     +ZERO;,,                      N 08Li !
 PAR  L(CUGA_GAM_3,CU:CU,GA:GA;0),,     -CUGAORD+CUGALORD+CUGALDIS;,, N 08Li !
 PAR  L(CUGA_GAM_3,CU:CU,GA:GA;1),,     +CUGALORD;,,                  N 08Li !
 PAR  L(CUGA_GAM_3,VA:CU,GA:GA;0),,     -238466.3;,,                  N 08Li !
$
 PAR  G(CUGA2,CU:GA),,                  +GHSERCU+2*GHSERGA
             -23437.9-13.2663*T;,,                                    N 08Li !
$
 FUNCTION CUGAORD   298.15  -9660.7-13.355*T;                          6000 N !
 FUNCTION CUGALORD  298.15  -4714;                                     6000 N !
 FUNCTION CUGALDIS  298.15  -249577.6+58.5289*T;                       6000 N !
$ ------------------------------------------------------------------------------
$
$
 LIST-OF-REFERENCE
 NUMBER  SOURCE
  Null   'Unknown source'
  Same   'Same or similar interaction as in the corresponding stable phase'
  COST   'COST 507 database'
  91Din  'A.T. Dinsdale, Calphad, 15, 317-425(1991).'
  00Moo  'K.-W. Moon, W.J. Boettinger, U.R. Kattner, F.S. Biancaniello,
          C.A. Handwerker, J. Electron. Mater., 29, 1122-36(2000); Cu'
  03Mie2 'J. Miettinen, Calphad, 27, 103-14(2003); Cu'
  08Li   'J.-B. Li, L.N. Ji, J.K. Liang, J. Luo, C.R. Li, G.H. Rao,
          Calphad, 32, 447-53(2008); Cu-Ga'
  09SGUN 'SGTE unary database V.5.0, 2009.'
!

File: data/databases/sgte-binary/CuGa-15Jen.tdb
$
$ Database for Cu-Ga from D. Jendrzejczyk-Handzlik et al. 2015.
$
$ D. Jendrzejczyk-Handzlik, K. Fitzner, W. Gierlotka,
$ J. Alloys. Compd., 621, 287-94(2015).
$
$ Dataset created 2018.06.21 by Bengt Hallstedt.
$ 2020.12.26: Modified for use with GES6.
$
$ The modelling is similar to 08Li and their models for the gamma phases were
$ adopted. Although new experimental data are used, this modelling is not
$ an improvement compared to 08Li.
$
$ There is an inverse miscibility gap with a minimum at 3838 K and x(Ga)=0.57.
$
$ ------------------------------------------------------------------------------
 TEMP-LIM 298.15 6000.00 !
$
$ELEMENT NAME  REF. STATE               ATOMIC MASS H298-H0    S298    !
$
 ELEMENT VA   VACUUM                      0.0          0.0      0.0    ! 
 ELEMENT CU   FCC_A1                     63.546     5004.      33.15   !
 ELEMENT GA   ORTHORHOMBIC_GA            69.72      5572.0     40.7271 ! 
$ ------------------------------------------------------------------------------
$ Phase definitions
$
 PHASE LIQUID:L % 1 1 !
 CONST LIQUID:L : CU GA : !
$
$ Fcc (cF4, Fm-3m) and MeX (cF8, Fm-3m)
$
 PHASE FCC_A1 %A 2 1 1 !
 CONST FCC_A1 : CU% GA : VA : !
$
$ Bcc (cI2, Im-3m)
$
 PHASE BCC_A2 %B 2 1 3 !
 CONST BCC_A2 : CU GA : VA : !
$
$ Hcp (hP2, P6_3/mmc) and Me2X (NiAs-type, hP4, P6_3/mmc, B8_1)
$
 PHASE HCP_A3 %A 2 1 0.5 !
 CONST HCP_A3 : CU GA : VA : !
$
$ alpha-Ga (oC8, Cmca)
$
 PHASE ORTHORHOMBIC_A11 % 1 1 !
 CONST ORTHORHOMBIC_A11 : GA : !
$
$ Prototype CdMg3 (hP8, P6_3/mmc), zeta-prime
$
 PHASE CU3GA_D019 % 2 0.778 0.222 !
 CONST CU3GA_D019 : CU : GA : !
$
$ Prototype Al4Cu9 (cP52, P-43m), gamma-1/gamma-0
$
 PHASE CUGA_GAM_1 % 4 6 3 3 1 !
 CONST CUGA_GAM_1 : CU : CU GA : CU GA : GA : !
$
$ Prototype Al4Cu9 (cP52, P-43m), gamma-2
$
 PHASE CUGA_GAM_2 % 4 3 3 3 4 !
 CONST CUGA_GAM_2 : CU : CU VA : CU GA : GA : !
$
$ Prototype Al4Cu9 (cP52, P-43m), gamma-3
$
 PHASE CUGA_GAM_3 % 3 6 3 4 !
 CONST CUGA_GAM_3 : CU VA : CU GA : GA : !
$
$ Prototype FeSi2-l (tP3, P4/mmm), epsilon
$
 PHASE CUGA2 % 2 1 2 !
 CONST CUGA2 : CU : GA : !
$ ------------------------------------------------------------------------------
$ Defaults
$
 DEFINE-SYSTEM-DEFAULT ELEMENT 2 !
 DEFAULT-COM DEFINE_SYSTEM_ELEMENT VA !
 TYPE-DEF % SEQ * !
 TYPE-DEF A GES AMEND_PHASE_DESCRIPTION @ MAGNETIC -3 0.28 !
 TYPE-DEF B GES AMEND_PHASE_DESCRIPTION @ MAGNETIC -1 0.4 !
 FUNCTION ZERO      298.15  0;                                         6000 N !
 FUNCTION UN_ASS    298.15  0;                                         6000 N !
 FUNCTION R         298.15  +8.31451;                                  6000 N !
$ ------------------------------------------------------------------------------
$ Element data
$ ------------------------------------------------------------------------------
$ Cu
$
$ BCT_A5 from 00Moo not included in unary
$ CBCC_A12 and CUB_A13 not included in unary
$
 PAR  G(FCC_A1,CU:VA),,                 +GHSERCU;                3200 N 91Din !
 PAR  G(BCC_A2,CU:VA),,                 +GHSERCU+4017-1.255*T;   3200 N 91Din !
 PAR  G(HCP_A3,CU:VA),,                 +GHSERCU+600+0.2*T;      3200 N 91Din !
$PAR  G(BCT_A5,CU),,                    +GHSERCU+4184;           3200 N 00Moo !
$PAR  G(CBCC_A12,CU:VA),,               +GHSERCU+3556;           2000 N 03Mie2 !
$PAR  G(CUB_A13,CU:VA),,                +GHSERCU+2092;           2000 N 03Mie2 !
 PAR  G(LIQUID,CU),,                    +GLIQCU;                 3200 N 91Din !
$
 FUNCTION GHSERCU   298.15  -7770.458+130.485235*T-24.112392*T*LN(T)
       -0.00265684*T**2+1.29223E-07*T**3+52478*T**(-1);
      1357.77  Y  -13542.026+183.803828*T-31.38*T*LN(T)+3.64167E+29*T**(-9);
      3200.00  N !
 FUNCTION GLIQCU    298.15  +12964.735-9.511904*T+GHSERCU-5.8489E-21*T**7;
      1357.77  Y  -46.545+173.881484*T-31.38*T*LN(T);
      3200.00  N !
 FUNCTION GBCCCU    298.15  +GHSERCU+4017-1.255*T;                     3200 N !
$ ------------------------------------------------------------------------------
$ Ga
$
$ DIAMOND_A4 added in unary 5.0
$
$ Changed name from ORTHORHOMBIC_GA to ORTHORHOMBIC_A11
$
 PAR  G(ORTHORHOMBIC_A11,GA)    200.00  +GHSERGA;                4000 N 91Din !
 PAR  G(FCC_A1,GA:VA)           200.00  +GHSERGA+3800-10.2*T;    4000 N 91Din !
 PAR  G(BCC_A2,GA:VA)           200.00  +GHSERGA+4500-11.7*T;    4000 N 91Din !
 PAR  G(HCP_A3,GA:VA)           200.00  +GHSERGA+4500-9.5*T;     4000 N 91Din !
$PAR  G(DIAMOND_A4,GA)          200.00  +GHSERGA+20900-2*T;      4000 N 09SGUN !
$PAR  G(BCT_A5,GA)              200.00  +GHSERGA+3846-9.8*T;     4000 N 91Din !
$PAR  G(TETRAGONAL_A6,GA)       200.00  +GHSERGA+3500-10*T;      4000 N 91Din !
 PAR  G(LIQUID,GA)              200.00  +GLIQGA;                 4000 N 91Din !
$
 PAR  G(CUGA_GAM_3,VA:GA:GA),,          +7*GHSERGA+50000;,,           N 08Li !
$
 FUNCTION GHSERGA   200.00  -21312.331+585.263691*T-108.228783*T*LN(T)
       +0.227155636*T**2-1.18575257E-04*T**3+439954*T**(-1);
       302.91  Y  -7055.643+132.73019*T-26.0692906*T*LN(T)
       +1.506E-04*T**2-4.0173E-08*T**3-118332*T**(-1)+1.64547E+23*T**(-9);
      4000.00  N !
 FUNCTION GLIQGA    200.00  +5491.298-18.073995*T+GHSERGA-7.0171E-17*T**7;
       302.91  Y  +5666.455-18.681147*T+GHSERGA-1.64547E+23*T**(-9);
      4000.00  N !
 FUNCTION GHCPGA    298.15  +GHSERGA+4500-9.5*T;                       6000 N !
$ ------------------------------------------------------------------------------
$ Binary system
$
$ D. Jendrzejczyk-Handzlik, K. Fitzner, W. Gierlotka,
$ J. Alloys. Compd., 621, 287-94(2015).
$
$ Checked against paper. Checked at 6000 K.
$
$ The modelling is similar to 08Li and their models for the gamma phases were
$ adopted. Although new experimental data are used, this modelling is not
$ an improvement compared to 08Li.
$
$ There is an inverse miscibility gap with a minimum at 3838 K and x(Ga)=0.57.
$
 PAR  L(LIQUID,CU,GA;0),,               -49437.4+102.82605*T
             -11.846535*T*LN(T);,,                                    N 15Jen !
 PAR  L(LIQUID,CU,GA;1),,               -94083.045+374.46608*T
             -44.081496*T*LN(T);,,                                    N 15Jen !
 PAR  L(LIQUID,CU,GA;2),,               -83026.154+437.39141*T
             -52.983933*T*LN(T);,,                                    N 15Jen !
$
 PAR  L(FCC_A1,CU,GA:VA;0),,            -30849.564+6.5948693*T;,,     N 15Jen !
 PAR  L(FCC_A1,CU,GA:VA;1),,            -42606.471+7.1880575*T;,,     N 15Jen !
$
 PAR  L(BCC_A2,CU,GA:VA;0),,            -45529.464+13.879687*T;,,     N 15Jen !
 PAR  L(BCC_A2,CU,GA:VA;1),,            -43069.495-1.0073545*T;,,     N 15Jen !
$
 PAR  L(HCP_A3,CU,GA:VA;0),,            -37724.991+4.6528745*T;,,     N 15Jen !
 PAR  L(HCP_A3,CU,GA:VA;1),,            -38974.711+9.2629479*T;,,     N 15Jen !
$
 PAR  G(CU3GA_D019,CU:GA),,             +0.778*GHSERCU+0.222*GHSERGA
             -10496.24-1.8586013*T;,,                                 N 15Jen !
$
 PAR  G(CUGA_GAM_1,CU:CU:CU:GA),,       +12*GHSERCU+GHSERGA
             +161520.14-96.363495*T;,,                                N 15Jen !
 PAR  G(CUGA_GAM_1,CU:CU:GA:GA),,       +9*GHSERCU+4*GHSERGA
             -142883.19-42.921393*T;,,                                N 15Jen !
 PAR  G(CUGA_GAM_1,CU:GA:CU:GA),,       +9*GHSERCU+4*GHSERGA
             -142883.19-42.921393*T;,,                                N 15Jen !
 PAR  G(CUGA_GAM_1,CU:GA:GA:GA),,       +6*GHSERCU+7*GHSERGA
             +24288.346-78.797829*T;,,                                N 15Jen !
 PAR  L(CUGA_GAM_1,CU:CU,GA:CU:GA;0),,  -235202.9+71.8839*T;,,        N 15Jen !
 PAR  L(CUGA_GAM_1,CU:CU:CU,GA:GA;0),,  -235202.9+71.8839*T;,,        N 15Jen !
 PAR  L(CUGA_GAM_1,CU:CU,GA:GA:GA;0),,  -244630.9+71.8839*T;,,        N 15Jen !
 PAR  L(CUGA_GAM_1,CU:GA:CU,GA:GA;0),,  -244630.9+71.8839*T;,,        N 15Jen !
 PAR  L(CUGA_GAM_1,CU:CU,GA:CU:GA;1),,  -4629.3806;,,                 N 15Jen !
 PAR  L(CUGA_GAM_1,CU:CU:CU,GA:GA;1),,  -4629.3806;,,                 N 15Jen !
 PAR  L(CUGA_GAM_1,CU:CU,GA:GA:GA;1),,  -4629.3806;,,                 N 15Jen !
 PAR  L(CUGA_GAM_1,CU:GA:CU,GA:GA;1),,  -4629.3806;,,                 N 15Jen !
$
 PAR  G(CUGA_GAM_2,CU:CU:CU:GA),,       +9*GHSERCU+4*GHSERGA
             -142835.09-42.403424*T;,,                                N 15Jen !
 PAR  G(CUGA_GAM_2,CU:CU:GA:GA),,       +6*GHSERCU+7*GHSERGA
             +24288.346-78.797829*T;,,                                N 15Jen !
 PAR  G(CUGA_GAM_2,CU:VA:CU:GA),,       +6*GHSERCU+4*GHSERGA;,,       N 15Jen !
 PAR  G(CUGA_GAM_2,CU:VA:GA:GA),,       +3*GHSERCU+7*GHSERGA;,,       N 15Jen !
 PAR  L(CUGA_GAM_2,CU:CU,VA:CU:GA;0),,  -169751.57-65.601202*T;,,     N 15Jen !
 PAR  L(CUGA_GAM_2,CU:CU,VA:GA:GA;0),,  +ZERO;,,                      N 15Jen !
 PAR  L(CUGA_GAM_2,CU:CU:CU,GA:GA;0),,  -244630.9+71.8839*T;,,        N 15Jen !
 PAR  L(CUGA_GAM_2,CU:CU:CU,GA:GA;1),,  -4629.3806;,,                 N 15Jen !
 PAR  L(CUGA_GAM_2,CU:VA:CU,GA:GA;0),,  -55501.27+205.6819*T;,,       N 15Jen !
$
 PAR  G(CUGA_GAM_3,CU:CU:GA),,          +9*GHSERCU+4*GHSERGA
             -142835.09-42.403424*T;,,                                N 15Jen !
 PAR  G(CUGA_GAM_3,CU:GA:GA),,          +6*GHSERCU+7*GHSERGA
             +24288.346-78.797829*T;,,                                N 15Jen !
 PAR  G(CUGA_GAM_3,VA:CU:GA),,          +3*GHSERCU+4*GHSERGA;,,       N 15Jen !
 PAR  L(CUGA_GAM_3,CU,VA:CU:GA;0),,     -146978.83+125.5074*T;,,      N 15Jen !
 PAR  L(CUGA_GAM_3,CU,VA:GA:GA;0),,     +ZERO;,,                      N 15Jen !
 PAR  L(CUGA_GAM_3,CU:CU,GA:GA;0),,     -244630.9+71.8839*T;,,        N 15Jen !
 PAR  L(CUGA_GAM_3,CU:CU,GA:GA;1),,     -4629.3806;,,                 N 15Jen !
 PAR  L(CUGA_GAM_3,VA:CU,GA:GA;0),,     +678.07096;,,                 N 15Jen !
$
 PAR  G(CUGA2,CU:GA),,                  +GHSERCU+2*GHSERGA
             -23433.146-10.584871*T;,,                                N 15Jen !
$ ------------------------------------------------------------------------------
$
$
 LIST-OF-REFERENCE
 NUMBER  SOURCE
  Null   'Unknown source'
  Same   'Same or similar interaction as in the corresponding stable phase'
  COST   'COST 507 database'
  91Din  'A.T. Dinsdale, Calphad, 15, 317-425(1991).'
  00Moo  'K.-W. Moon, W.J. Boettinger, U.R. Kattner, F.S. Biancaniello,
          C.A. Handwerker, J. Electron. Mater., 29, 1122-36(2000); Cu'
  03Mie2 'J. Miettinen, Calphad, 27, 103-14(2003); Cu'
  08Li   'J.-B. Li, L.N. Ji, J.K. Liang, J. Luo, C.R. Li, G.H. Rao,
          Calphad, 32, 447-53(2008); Cu-Ga'
  09SGUN 'SGTE unary database V.5.0, 2009.'
  15Jen  'D. Jendrzejczyk-Handzlik, K. Fitzner, W. Gierlotka,
          J. Alloys. Compd., 621, 287-94(2015); Cu-Ga'
!

File: data/databases/sgte-binary/CuGd-09Zha.tdb
$
$ Database for Cu-Gd from L.G. Zhang et al. 2009
$
$ L.G. Zhang, H.Q. Dong, G.X. Huang, J. Shan, L.B. Liu, Z.P. Jin,
$ Calphad, 33, 664-72(2009).
$
$ Dataset created 2010.11.13 by Bengt Hallstedt.
$ 2020.12.26: Modified for use with GES6.
$
$ The authors used old data for Gd. Changing to current data caused changes in
$ the Gd-rich part of the system. The L+CuGd+bcc eutectic dropped from 941 K
$ to 931 K and the CuGd+bcc+hcp equilibrium dropped from 912 K to 872 K.
$ Other changes were much smaller, but it was necessary to adjust the
$ parameters of Cu7Gd2 to keep it stable.
$
$ A misprint in the author's .tdb causes the Cu9Gd2 phase to become too stable.
$ This would have been impossible to discover without access to their .tdb.
$
$ ------------------------------------------------------------------------------
 TEMP-LIM 298.15 6000.00 !
$
$ELEMENT NAME  REF. STATE               ATOMIC MASS H298-H0    S298    !
$
 ELEMENT VA   VACUUM                      0.0          0.0      0.0    ! 
 ELEMENT CU   FCC_A1                     63.546     5004.      33.15   !
 ELEMENT GD   HCP_A3                    157.25      9087.648   68.0894 ! 
$ ------------------------------------------------------------------------------
$ Phase definitions
$
 PHASE LIQUID:L % 1 1 !
 CONST LIQUID:L : CU GD : !
$
$ Fcc (cF4, Fm-3m) and MeX (cF8, Fm-3m)
$
 PHASE FCC_A1 %A 2 1 1 !
 CONST FCC_A1 : CU% GD : VA : !
$
$ Bcc (cI2, Im-3m)
$
 PHASE BCC_A2 %B 2 1 3 !
 CONST BCC_A2 : CU GD% : VA : !
$
$ Hcp (hP2, P6_3/mmc) and Me2X (NiAs-type, hP4, P6_3/mmc, B8_1)
$
 PHASE HCP_A3 %A 2 1 0.5 !
 CONST HCP_A3 : CU GD% : VA : !
$
$ Prototype CeCu6 (oP28, Pnma)
$
 PHASE CU6GD % 2 6 1 !
 CONST CU6GD : CU : GD : !
$
$ Prototype AuBe5 (cF24, F-43m), LT
$
 PHASE CU5GD_C15B % 2 5 1 !
 CONST CU5GD_C15B : CU : GD : !
$
$ Prototype CaCu5 (hP6, P6/mmm), HT
$
 PHASE CU5GD_D2D % 2 5 1 !
 CONST CU5GD_D2D : CU : GD : !
$
$ Unknown structure
$
 PHASE CU9GD2 % 2 9 2 !
 CONST CU9GD2 : CU : GD : !
$
$ Unknown structure
$
 PHASE CU7GD2 % 2 7 2 !
 CONST CU7GD2 : CU : GD : !
$
$ Prototype Hg2K (oI12, Imma), prototype CeCu2 in paper
$
 PHASE CU2GD % 2 2 1 !
 CONST CU2GD : CU : GD : !
$
$ Prototype CsCl (cP2, Pm-3m)
$
 PHASE CUGD_B2 % 2 1 1 !
 CONST CUGD_B2 : CU : GD : !
$ ------------------------------------------------------------------------------
$ Defaults
$
 DEFINE-SYSTEM-DEFAULT ELEMENT 2 !
 DEFAULT-COM DEFINE_SYSTEM_ELEMENT VA !
 TYPE-DEF % SEQ * !
 TYPE-DEF A GES AMEND_PHASE_DESCRIPTION @ MAGNETIC -3 0.28 !
 TYPE-DEF B GES AMEND_PHASE_DESCRIPTION @ MAGNETIC -1 0.4 !
 FUNCTION ZERO      298.15  0;                                         6000 N !
 FUNCTION UN_ASS    298.15  0;                                         6000 N !
 FUNCTION R         298.15  +8.31451;                                  6000 N !
$ ------------------------------------------------------------------------------
$ Element data
$ ------------------------------------------------------------------------------
$ Cu
$
 PAR  G(FCC_A1,CU:VA),,                 +GHSERCU;                3200 N 91Din !
 PAR  G(BCC_A2,CU:VA),,                 +GHSERCU+4017-1.255*T;   3200 N 91Din !
 PAR  G(HCP_A3,CU:VA),,                 +GHSERCU+600+0.2*T;      3200 N 91Din !
 PAR  G(LIQUID,CU),,                    +GLIQCU;                 3200 N 91Din !
$
 FUNCTION GHSERCU   298.15  -7770.458+130.485235*T-24.112392*T*LN(T)
       -0.00265684*T**2+1.29223E-07*T**3+52478*T**(-1);
      1357.77  Y  -13542.026+183.803828*T-31.38*T*LN(T)+3.64167E+29*T**(-9);
      3200.00  N !
 FUNCTION GLIQCU    298.15  +12964.735-9.511904*T+GHSERCU-5.8489E-21*T**7;
      1357.77  Y  -46.545+173.881484*T-31.38*T*LN(T);
      3200.00  N !
$ ------------------------------------------------------------------------------
$ Gd
$
$ HCP_A3, BCC_A2 and LIQUID revised in unary 3.0
$ Small correction made to top two temperature ranges of bcc_A2 to ensure 
$ continuity in Gibbs energy, AD, Dec 2002
$ FCC_A1 added in unary 4.4
$
 PAR  G(HCP_A3,GD:VA)           200.00  +GHSERGD;                3600 N 95She2 !
 PAR  TC(HCP_A3,GD:VA)          200.00    293.4;                 3600 N 95She2 !
 PAR  BM(HCP_A3,GD:VA)          200.00      3.0;                 3600 N 95She2 !
$PAR  TC(HCP_A3,GD:VA)          200.00    291.8;                 3600 N 91Din !
$PAR  BMAGN(HCP_A3,GD:VA)       200.00      3.0;                 3600 N 91Din !
 PAR  G(FCC_A1,GD:VA)           200.00  +GHSERGD+500;            3600 N 00Zin !
 PAR  G(BCC_A2,GD:VA)           200.00  +GBCCGD;                 3600 N 95She2 !
 PAR  G(LIQUID,GD)              200.00  +GLIQGD;                 3600 N 95She2 !
$
 FUNCTION GHSERGD   200.00  -6834.5855+97.13101*T-24.7214131*T*LN(T)
       -0.00285240521*T**2-3.14674076E-07*T**3-8665.73348*T**(-1);
      1000.00  Y  -6483.25362+95.6919924*T-24.6598297*T*LN(T)
       -0.00185225011*T**2-6.61211607E-07*T**3;
      1508.15  Y  -123124.992+699.125537*T-101.800197*T*LN(T)
       +0.0150644246*T**2-6.39165948E-07*T**3+29356890.3*T**(-1);
      3600.00  N !
 FUNCTION GBCCGD    200.00  +3233.80866-2.11184585*T+GHSERGD;
      1000.00  Y  +152792.743-1349.58873*T+180.097094*T*LN(T)
       -0.119550229*T**2+1.17915728E-05*T**3-22038836*T**(-1);
      1508.15  Y  -15783.7618+202.222183*T-38.960425*T*LN(T);
      1586.15  Y  -19850.5562+224.818035*T-41.904333*T*LN(T)
       +8.58222759E-04*T**2-3.77570269E-08*T**3+995428.573*T**(-1);
      3600.00  N !
 FUNCTION GLIQGD    200.00  +13060.0262-8.32179974*T+GHSERGD;
      1000.00  Y  +146262.037-1208.70685*T+159.352082*T*LN(T)
       -0.108247135*T**2+1.06945505E-05*T**3-19678357*T**(-1);
      1508.15  Y  -5397.314+192.336215*T-38.5075*T*LN(T);
      3600.00  N !
$ ------------------------------------------------------------------------------
$ Binary system
$
$ L.G. Zhang, H.Q. Dong, G.X. Huang, J. Shan, L.B. Liu, Z.P. Jin,
$ Calphad, 33, 664-72(2009).
$
$ Checked against paper. Checked at 6000 K.
$
$ The authors used old data for Gd. Changing to current data caused changes in
$ the Gd-rich part of the system. The L+CuGd+bcc eutectic dropped from 941 K
$ to 931 K and the CuGd+bcc+hcp equilibrium dropped from 912 K to 872 K.
$ Other changes were much smaller, but it was necessary to adjust the
$ parameters of Cu7Gd2 to keep it stable.
$
$ A misprint in the author's .tdb causes the Cu9Gd2 phase to become too stable.
$ This would have been impossible to discover without access to their .tdb.
$
 PAR  L(LIQUID,CU,GD;0),,               -76316.8+1.0721*T;,,          N 09Zha !
 PAR  L(LIQUID,CU,GD;1),,               -30000;,,                     N 09Zha !
$
 PAR  L(FCC_A1,CU,GD:VA;0),,            +ZERO;,,                      N 09Zha !
$
 PAR  L(BCC_A2,CU,GD:VA;0),,            -31184.5+0.005*T;,,           N 09Zha !
 PAR  L(BCC_A2,CU,GD:VA;1),,            +14950.9;,,                   N 09Zha !
$
 PAR  L(HCP_A3,CU,GD:VA;0),,            +11742.3+6.7981*T;,,          N 09Zha !
 PAR  L(HCP_A3,CU,GD:VA;1),,            +50612.3;,,                   N 09Zha !
$
 PAR  G(CU6GD,CU:GD),,                  +6*GHSERCU+GHSERGD
             -95567.5;,,                                              N 09Zha !
$ Parameter below from the authors .tdb
 PAR  G(CU5GD_C15B,CU:GD),,             +5*GHSERCU+GHSERGD
             -95174.64+0.066*T;,,                                     N 09Zha !
$ Parameter below in paper
$PAR  G(CU5GD_C15B,CU:GD),,             +5*GHSERCU+GHSERGD
$            -95173.02+0.066*T;,,                                     N 09Zha !
 PAR  G(CU5GD_D2D,CU:GD),,              +5*GHSERCU+GHSERGD
             -95113.02;,,                                             N 09Zha !
$ Original parameter below from the authors .tdb
$PAR  G(CU9GD2,CU:GD),,                 +0.81182*GHSERCU
$            +0.181818*GHSERGD-17294.9;,,                             N 09Zha !
$ Multiplied by 11 below
$PAR  G(CU9GD2,CU:GD),,                 +8.93*GHSERCU+2*GHSERGD
$            -190243.9;,,                                             N 09Zha !
$ Corrected parameter below
 PAR  G(CU9GD2,CU:GD),,                 +9*GHSERCU+2*GHSERGD
             -190713.3+3.8852*T;,,                                    N 09Zha !
$ Original parameter for Cu7Gd2 below
$PAR  G(CU7GD2,CU:GD),,                 +7*GHSERCU+2*GHSERGD
$            -99582.3-59.418*T;,,                                     N 09Zha !
$ Adjusted parameter below to make Cu7Gd2 stable
 PAR  G(CU7GD2,CU:GD),,                 +7*GHSERCU+2*GHSERGD
             -98282.5-60.723*T;,,                                     N 09Zha !
 PAR  G(CU2GD,CU:GD),,                  +2*GHSERCU+GHSERGD
             -59974.5-5.7*T;,,                                        N 09Zha !
 PAR  G(CUGD_B2,CU:GD),,                +GHSERCU+GHSERGD
             -35972-7.1156*T;,,                                       N 09Zha !
$ ------------------------------------------------------------------------------
$
$
 LIST-OF-REFERENCE
 NUMBER  SOURCE
  Null   'Unknown source'
  COST   'COST 507 database'
  91Din  'A.T. Dinsdale, Calphad, 15, 317-425(1991).'
  95She2 'H. Shen, W. Zhang, G. Liu, R. Wang, Z. Du, Report F-95-02,
          University of Science and Technology, Beijing, May 1995,
          SGTE unary database V.3.0, 1996; Gd'
  00Zin  'M. Zinkevich, N. Mattern, H. J Seifert,
          J. Phase Equilib., 21, 385-94(2000),
          SGTE unary database V.4.4, 2001; Gd'
  09Zha  'L.G. Zhang, H.Q. Dong, G.X. Huang, J. Shan, L.B. Liu, Z.P. Jin,
          Calphad, 33, 664-72(2009); Cu-Gd'
!

File: data/databases/sgte-binary/CuGe-10Wan.tdb
$
$ Database for Cu-Ge from J. Wang et al. 2010
$
$ J. Wang, S. Jin, C. Leinenbach, A. Jacot, J. Alloys Compd., 504, 159-65(2010).
$
$ Dataset created 2017.12.03 by Bengt Hallstedt.
$ 2020.12.02: Modified for use with GES6.
$
$ ------------------------------------------------------------------------------
 TEMP-LIM 298.15 6000.00 !
$
$ELEMENT NAME  REF. STATE               ATOMIC MASS H298-H0    S298    !
$
 ELEMENT VA   VACUUM                      0.0          0.0      0.0    ! 
 ELEMENT CU   FCC_A1                     63.546     5004.      33.15   !
 ELEMENT GE   DIAMOND_A4                 72.59      4636.0     31.09   ! 
$ ------------------------------------------------------------------------------
$ Phase definitions
$
 PHASE LIQUID:L % 1 1 !
 CONST LIQUID:L : CU GE : !
$
$ Fcc (cF4, Fm-3m) and MeX (cF8, Fm-3m)
$
 PHASE FCC_A1 %A 2 1 1 !
 CONST FCC_A1 : CU% GE : VA : !
$
$ Bcc (cI2, Im-3m)
$
 PHASE BCC_A2 %B 2 1 3 !
 CONST BCC_A2 : CU GE : VA : !
$
$ Hcp (hP2, P6_3/mmc) and Me2X (NiAs-type, hP4, P6_3/mmc, B8_1)
$
 PHASE HCP_A3 %A 2 1 0.5 !
 CONST HCP_A3 : CU GE : VA : !
$
$ Prototype C (cF8, Fd-3m)
$
 PHASE DIAMOND_A4 % 1 1 !
 CONST DIAMOND_A4 : GE : !
$
$ Prototype Na3As (hP8, P6_3/mmc), epsilon (high-T)
$
 PHASE CU3GE_D018 % 2 0.765 0.235 !
 CONST CU3GE_D018 : CU : GE : !
$
$ Prototype beta-Cu3Ti (oP8, Pmmn), eta (low-T)
$
 PHASE CU3GE_D0A % 2 0.75 0.25 !
 CONST CU3GE_D0A : CU : GE : !
$
$ Prototype BiF3 (cF16, Fm-3m), theta (high-T), also Cu5Ge2
$
 PHASE CU3GE_D03 % 2 0.735 0.265 !
 CONST CU3GE_D03 : CU : GE : !
$ ------------------------------------------------------------------------------
$ Defaults
$
 DEFINE-SYSTEM-DEFAULT ELEMENT 2 !
 DEFAULT-COM DEFINE_SYSTEM_ELEMENT VA !
 TYPE-DEF % SEQ * !
 TYPE-DEF A GES AMEND_PHASE_DESCRIPTION @ MAGNETIC -3 0.28 !
 TYPE-DEF B GES AMEND_PHASE_DESCRIPTION @ MAGNETIC -1 0.4 !
 FUNCTION ZERO      298.15  0;                                         6000 N !
 FUNCTION UN_ASS    298.15  0;                                         6000 N !
 FUNCTION R         298.15  +8.31451;                                  6000 N !
$ ------------------------------------------------------------------------------
$ Element data
$ ------------------------------------------------------------------------------
$ Cu
$
$ BCT_A5 from 00Moo not included in unary
$ CBCC_A12 and CUB_A13 not included in unary
$
 PAR  G(FCC_A1,CU:VA),,                 +GHSERCU;                3200 N 91Din !
 PAR  G(BCC_A2,CU:VA),,                 +GHSERCU+4017-1.255*T;   3200 N 91Din !
 PAR  G(HCP_A3,CU:VA),,                 +GHSERCU+600+0.2*T;      3200 N 91Din !
$PAR  G(BCT_A5,CU),,                    +GHSERCU+4184;           3200 N 00Moo !
$PAR  G(CBCC_A12,CU:VA),,               +GHSERCU+3556;           2000 N 03Mie2 !
$PAR  G(CUB_A13,CU:VA),,                +GHSERCU+2092;           2000 N 03Mie2 !
 PAR  G(LIQUID,CU),,                    +GLIQCU;                 3200 N 91Din !
$
 FUNCTION GHSERCU   298.15  -7770.458+130.485235*T-24.112392*T*LN(T)
       -0.00265684*T**2+1.29223E-07*T**3+52478*T**(-1);
      1357.77  Y  -13542.026+183.803828*T-31.38*T*LN(T)+3.64167E+29*T**(-9);
      3200.00  N !
 FUNCTION GLIQCU    298.15  +12964.735-9.511904*T+GHSERCU-5.8489E-21*T**7;
      1357.77  Y  -46.545+173.881484*T-31.38*T*LN(T);
      3200.00  N !
 FUNCTION GBCCCU    298.15  +GHSERCU+4017-1.255*T;                     3200 N !
$ ------------------------------------------------------------------------------
$ Ge
$
$ BCT_A5 and RHOMBOHEDRAL_A7 added in unary 4.1
$
 PAR  G(DIAMOND_A4,GE),,                +GHSERGE;                3200 N 91Din !
 PAR  G(FCC_A1,GE:VA),,                 +GHSERGE+36000-22.3*T;   3200 N 91Din !
 PAR  G(BCC_A2,GE:VA),,                 +GHSERGE+34100-23.5*T;   3200 N 91Din !
 PAR  G(HCP_A3,GE:VA),,                 +GHSERGE+35000-21.5*T;   3200 N 91Din !
$PAR  G(BCT_A5,GE),,                    +GHSERGE+28800-16.5*T;   3600 N 99SGUN !
$PAR  G(RHOMBOHEDRAL_A7,GE),,           +GHSERGE+29800-16.5*T;   3600 N 99SGUN !
 PAR  G(LIQUID,GE),,                    +GLIQGE;                 3200 N 91Din !
$
 FUNCTION GHSERGE   298.15  -9486.153+165.635573*T-29.5337682*T*LN(T)
       +0.005568297*T**2-1.513694E-06*T**3+163298*T**(-1);
       900.00  Y  -5689.239+102.86087*T-19.8536239*T*LN(T)-0.003672527*T**2;
      1211.40  Y  -9548.204+156.708024*T-27.6144*T*LN(T)-8.59809E+28*T**(-9);
      3200.00  N !
 FUNCTION GLIQGE    298.15  +37141.489-30.687043*T+GHSERGE+8.56632E-21*T**7;
      1211.40  Y  +27243.473+126.324186*T-27.6144*T*LN(T);
      3200.00  N !
$ ------------------------------------------------------------------------------
$ Binary system
$
$ J. Wang, S. Jin, C. Leinenbach, A. Jacot, J. Alloys Compd., 504, 159-65(2010).
$
$ Checked against paper. Checked at 6000 K.
$
 PAR  L(LIQUID,CU,GE;0),,               -22422.37-3.993*T;,,          N 10Wan !
 PAR  L(LIQUID,CU,GE;1),,               -37961.74+9.446*T;,,          N 10Wan !
 PAR  L(LIQUID,CU,GE;2),,               -19505.73+5.595*T;,,          N 10Wan !
$
 PAR  L(FCC_A1,CU,GE:VA;0),,            -25790.38+15.129*T;,,         N 10Wan !
 PAR  L(FCC_A1,CU,GE:VA;1),,            -30213.96-12.245*T;,,         N 10Wan !
 PAR  L(FCC_A1,CU,GE:VA;2),,            -10601.97;,,                  N 10Wan !
$
 PAR  L(HCP_A3,CU,GE:VA;0),,            -31999.5+19.815*T;,,          N 10Wan !
 PAR  L(HCP_A3,CU,GE:VA;1),,            -26717.32-19.022*T;,,         N 10Wan !
 PAR  L(HCP_A3,CU,GE:VA;2),,            -14980.12;,,                  N 10Wan !
$
 PAR  G(CU3GE_D018,CU:GE),,             +0.765*GHSERCU+0.235*GHSERGE
             -1991.34-6.816*T;,,                                      N 10Wan !
 PAR  G(CU3GE_D0A,CU:GE),,              -11937.72+126.363*T
             -24.03*T*LN(T)-0.002825*T**2+41158*T**(-1);,,            N 10Wan !
 PAR  G(CU3GE_D03,CU:GE),,              +0.735*GHSERCU+0.265*GHSERGE
             -1500.15-7.298*T;,,                                      N 10Wan !
$
$ Metastable
$
 PAR  L(BCC_A2,CU,GE:VA;0),,            -25790.38+15.129*T;,,         N Same !
 PAR  L(BCC_A2,CU,GE:VA;1),,            -30213.96-12.245*T;,,         N Same !
 PAR  L(BCC_A2,CU,GE:VA;2),,            -10601.97;,,                  N Same !
$ ------------------------------------------------------------------------------
$
$
 LIST-OF-REFERENCE
 NUMBER  SOURCE
  Null   'Unknown source'
  Same   'Same or similar interaction as in the corresponding stable phase'
  COST   'COST 507 database'
  91Din  'A.T. Dinsdale, Calphad, 15, 317-425(1991).'
  99SGUN 'SGTE unary database V.4.1, 1999.'
  00Moo  'K.-W. Moon, W.J. Boettinger, U.R. Kattner, F.S. Biancaniello,
          C.A. Handwerker, J. Electron. Mater., 29, 1122-36(2000); Cu'
  03Mie2 'J. Miettinen, Calphad, 27, 103-14(2003); Cu-Mn'
  10Wan  'J. Wang, S. Jin, C. Leinenbach, A. Jacot,
          J. Alloys Compd., 504, 159-65(2010); Cu-Ge'
!

File: data/databases/sgte-binary/CuGe-Rand.tdb
$
$ Database for Cu-Ge from M.H. Rand from an unknown year
$
$ M.H. Rand, unpublished.
$
$ Dataset created 2017.12.03 by Bengt Hallstedt.
$ 2020.12.26: Modified for use with GES6.
$
$ The dataset is taken from SGSOL (sgsol_Dec16c).
$
$ The fcc, bcc and hcp interactions are not good.
$
$ ------------------------------------------------------------------------------
 TEMP-LIM 298.15 6000.00 !
$
$ELEMENT NAME  REF. STATE               ATOMIC MASS H298-H0    S298    !
$
 ELEMENT VA   VACUUM                      0.0          0.0      0.0    ! 
 ELEMENT CU   FCC_A1                     63.546     5004.      33.15   !
 ELEMENT GE   DIAMOND_A4                 72.59      4636.0     31.09   ! 
$ ------------------------------------------------------------------------------
$ Phase definitions
$
 PHASE LIQUID:L % 1 1 !
 CONST LIQUID:L : CU GE : !
$
$ Fcc (cF4, Fm-3m) and MeX (cF8, Fm-3m)
$
 PHASE FCC_A1 %A 2 1 1 !
 CONST FCC_A1 : CU% GE : VA : !
$
$ Bcc (cI2, Im-3m)
$
 PHASE BCC_A2 %B 2 1 3 !
 CONST BCC_A2 : CU GE : VA : !
$
$ Hcp (hP2, P6_3/mmc) and Me2X (NiAs-type, hP4, P6_3/mmc, B8_1)
$
 PHASE HCP_A3 %A 2 1 0.5 !
 CONST HCP_A3 : CU GE : VA : !
$
$ Prototype C (cF8, Fd-3m)
$
 PHASE DIAMOND_A4 % 1 1 !
 CONST DIAMOND_A4 : GE : !
$
$ Prototype Na3As (hP8, P6_3/mmc), epsilon (high-T)
$ Prototype beta-Cu3Ti (oP8, Pmmn), eta (low-T)
$ Prototype BiF3 (cF16, Fm-3m), theta (high-T), also Cu5Ge2
$
 PHASE CU3GE % 2 3 1 !
 CONST CU3GE : CU : GE : !
$ ------------------------------------------------------------------------------
$ Defaults
$
 DEFINE-SYSTEM-DEFAULT ELEMENT 2 !
 DEFAULT-COM DEFINE_SYSTEM_ELEMENT VA !
 TYPE-DEF % SEQ * !
 TYPE-DEF A GES AMEND_PHASE_DESCRIPTION @ MAGNETIC -3 0.28 !
 TYPE-DEF B GES AMEND_PHASE_DESCRIPTION @ MAGNETIC -1 0.4 !
 FUNCTION ZERO      298.15  0;                                         6000 N !
 FUNCTION UN_ASS    298.15  0;                                         6000 N !
 FUNCTION R         298.15  +8.31451;                                  6000 N !
$ ------------------------------------------------------------------------------
$ Element data
$ ------------------------------------------------------------------------------
$ Cu
$
$ BCT_A5 from 00Moo not included in unary
$ CBCC_A12 and CUB_A13 not included in unary
$
 PAR  G(FCC_A1,CU:VA),,                 +GHSERCU;                3200 N 91Din !
 PAR  G(BCC_A2,CU:VA),,                 +GHSERCU+4017-1.255*T;   3200 N 91Din !
 PAR  G(HCP_A3,CU:VA),,                 +GHSERCU+600+0.2*T;      3200 N 91Din !
$PAR  G(BCT_A5,CU),,                    +GHSERCU+4184;           3200 N 00Moo !
$PAR  G(CBCC_A12,CU:VA),,               +GHSERCU+3556;           2000 N 03Mie2 !
$PAR  G(CUB_A13,CU:VA),,                +GHSERCU+2092;           2000 N 03Mie2 !
 PAR  G(LIQUID,CU),,                    +GLIQCU;                 3200 N 91Din !
$
 FUNCTION GHSERCU   298.15  -7770.458+130.485235*T-24.112392*T*LN(T)
       -0.00265684*T**2+1.29223E-07*T**3+52478*T**(-1);
      1357.77  Y  -13542.026+183.803828*T-31.38*T*LN(T)+3.64167E+29*T**(-9);
      3200.00  N !
 FUNCTION GLIQCU    298.15  +12964.735-9.511904*T+GHSERCU-5.8489E-21*T**7;
      1357.77  Y  -46.545+173.881484*T-31.38*T*LN(T);
      3200.00  N !
 FUNCTION GBCCCU    298.15  +GHSERCU+4017-1.255*T;                     3200 N !
$ ------------------------------------------------------------------------------
$ Ge
$
$ BCT_A5 and RHOMBOHEDRAL_A7 added in unary 4.1
$
 PAR  G(DIAMOND_A4,GE),,                +GHSERGE;                3200 N 91Din !
 PAR  G(FCC_A1,GE:VA),,                 +GHSERGE+36000-22.3*T;   3200 N 91Din !
 PAR  G(BCC_A2,GE:VA),,                 +GHSERGE+34100-23.5*T;   3200 N 91Din !
 PAR  G(HCP_A3,GE:VA),,                 +GHSERGE+35000-21.5*T;   3200 N 91Din !
$PAR  G(BCT_A5,GE),,                    +GHSERGE+28800-16.5*T;   3600 N 99SGUN !
$PAR  G(RHOMBOHEDRAL_A7,GE),,           +GHSERGE+29800-16.5*T;   3600 N 99SGUN !
 PAR  G(LIQUID,GE),,                    +GLIQGE;                 3200 N 91Din !
$
 FUNCTION GHSERGE   298.15  -9486.153+165.635573*T-29.5337682*T*LN(T)
       +0.005568297*T**2-1.513694E-06*T**3+163298*T**(-1);
       900.00  Y  -5689.239+102.86087*T-19.8536239*T*LN(T)-0.003672527*T**2;
      1211.40  Y  -9548.204+156.708024*T-27.6144*T*LN(T)-8.59809E+28*T**(-9);
      3200.00  N !
 FUNCTION GLIQGE    298.15  +37141.489-30.687043*T+GHSERGE+8.56632E-21*T**7;
      1211.40  Y  +27243.473+126.324186*T-27.6144*T*LN(T);
      3200.00  N !
$ ------------------------------------------------------------------------------
$ Binary system
$
$ M.H. Rand, unpublished.
$
$ Checked against sgsol-Dec16c.
$
$ The dataset is taken from SGSOL (sgsol_Dec16c).
$
$ The fcc, bcc and hcp interactions are not good.
$
 PAR  L(LIQUID,CU,GE;0),,               -25615.6-3.207895*T;,,        N Rand !
 PAR  L(LIQUID,CU,GE;1),,               -35030.68+7.92245*T;,,        N Rand !
 PAR  L(LIQUID,CU,GE;2),,               -11593.706;,,                 N Rand !
$
 PAR  L(FCC_A1,CU,GE:VA;0),,            -61997.497+49.8802*T;,,       N Rand !
 PAR  L(FCC_A1,CU,GE:VA;1),,            +2134.934-51.589*T;,,         N Rand !
$
 PAR  L(HCP_A3,CU,GE:VA;0),,            -52051.788+36.381*T;,,        N Rand !
 PAR  L(HCP_A3,CU,GE:VA;1),,            -18195.524-34.987*T;,,        N Rand !
$
 PAR  G(CU3GE,CU:GE),,                  -56603.863+510.72198*T
             -96.1200027*T*LN(T)-0.0113*T**2+1646320*T**(-1);,,       N Rand !
$
$ Metastable
$
 PAR  L(BCC_A2,CU,GE:VA;0),,            -61997.497+49.8802*T;,,       N Same !
 PAR  L(BCC_A2,CU,GE:VA;1),,            +2134.934-51.589*T;,,         N Same !
$ ------------------------------------------------------------------------------
$
$
 LIST-OF-REFERENCE
 NUMBER  SOURCE
  Null   'Unknown source'
  Same   'Same or similar interaction as in the corresponding stable phase'
  COST   'COST 507 database'
  Rand   'M.H. Rand, unpublished; Cu-Ge'
  91Din  'A.T. Dinsdale, Calphad, 15, 317-425(1991).'
  99SGUN 'SGTE unary database V.4.1, 1999.'
  00Moo  'K.-W. Moon, W.J. Boettinger, U.R. Kattner, F.S. Biancaniello,
          C.A. Handwerker, J. Electron. Mater., 29, 1122-36(2000); Cu'
  03Mie2 'J. Miettinen, Calphad, 27, 103-14(2003); Cu-Mn'
!
