Repository: orchid-calphad/orchid-project.org

# orchid-project.org

Website and released data of **ORCHID** (Open Repository for CALPHAD Hypotheses, Intelligence, and Discovery),
served by GitHub Pages at https://orchid-project.org. Releases are archived on Zenodo (one DOI per version).

- `index.html`, `catalog/`, `best-practices.html` — static, self-contained pages (generated in the ORCHID tooling).
- `data/` — released data: catalog, redistributable TDB files, convex hulls. Licences: `data/LICENSES.md`, `data/NOTICE.md`.
- `llms.txt`, `data/croissant.json`, `CITATION.cff`, `.zenodo.json` — machine-readable metadata.

Only data with clear redistribution rights are published.

File: data/databases/sgte-binary/CuH-07Hua.tdb
$
$ Database for Cu-H from W. Huang et al. 2007
$
$ W. Huang, S.M. Opalka, D. Wang, T.B. Flanagan, Calphad, 31, 315-29(2007).
$
$ Dataset created 2009.11.20 by Bengt Hallstedt.
$ 2020.12.26: Modified for use with GES6.
$
$ ------------------------------------------------------------------------------
 TEMP-LIM 298.15 6000.00 !
$
$ELEMENT NAME  REF. STATE               ATOMIC MASS H298-H0    S298    !
$
 ELEMENT VA   VACUUM                      0.0          0.0      0.0    ! 
 ELEMENT CU   FCC_A1                     63.546     5004.      33.15   !
 ELEMENT H    1/2_MOLE_H2(G)              1.0079    4234.      65.285  ! 
$ ------------------------------------------------------------------------------
$ Species
$
 SPECIE  CU2                                CU2 !
 SPECIE  CUH                                CU1H1 !
 SPECIE  H2                                 H2 !
$ ------------------------------------------------------------------------------
$ Phase definitions
$
 PHASE LIQUID:L % 1 1 !
 CONST LIQUID:L : CU H : !
$
$ Fcc (cF4, Fm-3m) and MeX (cF8, Fm-3m)
$
 PHASE FCC_A1 %A 2 1 1 !
 CONST FCC_A1 : CU% : H VA% : !
$
$ Bcc (cI2, Im-3m)
$
 PHASE BCC_A2 %B 2 1 3 !
 CONST BCC_A2 : CU : VA : !
$
$ Hcp (hP2, P6_3/mmc) and Me2X (NiAs-type, hP4, P6_3/mmc, B8_1)
$
 PHASE HCP_A3 %A 2 1 0.5 !
 CONST HCP_A3 : CU : VA : !
$
 PHASE GAS:G % 1 1 !
 CONST GAS:G : CU CU2 CUH H H2 : !
$ ------------------------------------------------------------------------------
$ Defaults
$
 DEFINE-SYSTEM-DEFAULT ELEMENT 2 !
 DEFAULT-COM DEFINE_SYSTEM_ELEMENT VA !
 TYPE-DEF % SEQ * !
 TYPE-DEF A GES AMEND_PHASE_DESCRIPTION @ MAGNETIC -3 0.28 !
 TYPE-DEF B GES AMEND_PHASE_DESCRIPTION @ MAGNETIC -1 0.4 !
 FUNCTION ZERO      298.15  0;                                         6000 N !
 FUNCTION UN_ASS    298.15  0;                                         6000 N !
 FUNCTION R         298.15  +8.31451;                                  6000 N !
 FUNCTION RTLNP     298.15  +8.31451*T*LN(1E-05*P);                    6000 N !
$ ------------------------------------------------------------------------------
$ Element data
$ ------------------------------------------------------------------------------
$ Cu
$
 PAR  G(FCC_A1,CU:VA),,                 +GHSERCU;                3200 N 91Din !
 PAR  G(BCC_A2,CU:VA),,                 +GHSERCU+4017-1.255*T;   3200 N 91Din !
 PAR  G(HCP_A3,CU:VA),,                 +GHSERCU+600+0.2*T;      3200 N 91Din !
 PAR  G(LIQUID,CU),,                    +GLIQCU;                 3200 N 91Din !
$
$PAR  G(B2_BCC,CU:CU:VA),,              +GHSERCU+4017-1.255*T;   3200 N 91Din !
$
 PAR  G(GAS,CU),,                       +F8005T+RTLNP;,,              N 97SUB !
 PAR  G(GAS,CU2),,                      +F8130T+RTLNP;,,              N 97SUB !
$
 FUNCTION GHSERCU   298.15  -7770.458+130.485235*T-24.112392*T*LN(T)
       -0.00265684*T**2+1.29223E-07*T**3+52478*T**(-1);
      1357.77  Y  -13542.026+183.803828*T-31.38*T*LN(T)+3.64167E+29*T**(-9);
      3200.00  N !
 FUNCTION GLIQCU    298.15  +12964.735-9.511904*T+GHSERCU-5.8489E-21*T**7;
      1357.77  Y  -46.545+173.881484*T-31.38*T*LN(T);
      3200.00  N !
$ Cu(g)
 FUNCTION F8005T    298.15  +331712.276-25.4355932*T-21.044*T*LN(T)
       +2.776E-04*T**2-4.9305E-08*T**3+5295*T**(-1);
      1600.00  Y  +336105.82-35.4351873*T-20.115*T*LN(T)
       +0.00118285*T**2-2.18138333E-07*T**3-1572935*T**(-1);
      3000.00  Y  +390707.537-303.006732*T+14.175*T*LN(T)
       -0.0079804*T**2+2.27558333E-07*T**3-16772955*T**(-1);
      5300.00  Y  +110975.664+452.828908*T-75.18201*T*LN(T)
       +0.004605*T**2-1.02516667E-07*T**3+1.4589055E+08*T**(-1);
      8400.00  Y  +918206.507-898.334069*T+75.05701*T*LN(T)
       -0.0078504*T**2+9.14616667E-08*T**3-6.694665E+08*T**(-1);
     10000.00  N !
$ Cu2(g)
 FUNCTION F8130T    298.15  +462958.167+11.147823*T-37.642*T*LN(T)
       -1.1515E-04*T**2-6.7015E-08*T**3+51145*T**(-1);
      3500.00  Y  +692156.122-643.599383*T+40.105*T*LN(T)
       -0.01109485*T**2+1.90893333E-07*T**3-1.2151985E+08*T**(-1);
      5500.00  Y  +1198333.43-1966.90368*T+195.893*T*LN(T)
       -0.03229355*T**2+7.29055E-07*T**3-4.2822925E+08*T**(-1);
      6000.00  N !
$ ------------------------------------------------------------------------------
$ H
$
$ H is not included in unary
$
 PAR  G(LIQUID,H),,                     +0.5*GHSERH2
             +8035+25*T+2*T*LN(T);,,                                  N 06Qiu !
$
 PAR  G(GAS,H),,                        +F10383T+RTLNP;,,             N 97SUB !
 PAR  G(GAS,H2),,                       +GHSERH2+RTLNP;,,             N 97SUB !
$
$ H(g)
 FUNCTION F10383T   298.15  +211801.621+24.4989821*T-20.78611*T*LN(T);
      6000.00  N !
$ H2(g)
 FUNCTION GHSERH2   298.15  -9522.9741+78.5273879*T-31.35707*T*LN(T)
       +0.0027589925*T**2-7.46390667E-07*T**3+56582.3*T**(-1);
      1000.00  Y  +180.108664-15.6128256*T-17.84857*T*LN(T)
       -0.00584168*T**2+3.14618667E-07*T**3-1280036*T**(-1);
      2100.00  Y  -18840.1663+92.3120255*T-32.05082*T*LN(T)
       -0.0010728235*T**2+1.14281783E-08*T**3+3561002.5*T**(-1);
      6000.00  N !
$ ------------------------------------------------------------------------------
$ Binary system
$
$ W. Huang, S.M. Opalka, D. Wang, T.B. Flanagan, Calphad, 31, 315-29(2007).
$
$ Checked against paper.
$
 PAR  L(LIQUID,CU,H;0),,                +46828-11*T;,,                N 07Hua !
$
 PAR  G(FCC_A1,CU:H),,                  +GHSERCU+0.5*GHSERH2
             +104699+65*T;,,                                          N 07Hua !
 PAR  L(FCC_A1,CU:H,VA;0),,             -114902;,,                    N 07Hua !
 PAR  L(FCC_A1,CU:H,VA;1),,             -26067;,,                     N 07Hua !
$
$PAR  G(B2_BCC,CU:CU:H),,               +GHSERCU+0.5*GHSERH2
$            +24200+65*T;,,                                           N 07Hua !
$
 PAR  G(GAS,CUH),,                      +F8055T+RTLNP;,,              N 97SUB !
$
$ CuH(g)
 FUNCTION F8055T    298.15  +282448.368-40.929522*T-22.666*T*LN(T)
       -0.00821845*T**2+8.24498333E-07*T**3-94230*T**(-1);
      1200.00  Y  +274612.991+36.1358396*T-33.715*T*LN(T)
       -0.0013628*T**2+3.3515E-08*T**3+934815*T**(-1);
      4700.00  Y  +193168.762+307.125305*T-66.622*T*LN(T)
       +0.0043808*T**2-1.5039E-07*T**3+37290055*T**(-1);
      6000.00  N !
$ ------------------------------------------------------------------------------
$
$
 LIST-OF-REFERENCE
 NUMBER  SOURCE
  Null   'Unknown source'
  Same   'Same or similar interaction as in the corresponding stable phase'
  COST   'COST 507 database'
  91Din  'A.T. Dinsdale, Calphad, 15, 317-425(1991).'
  97SUB  'SGTE substance database, version 1997'
  06Qiu  'C. Qiu, S.M. Opalka, G.B. Olson, D.L. Anton,
          Int. J. Mater. Res., 97, 845-53(2006); Na-H'
  07Hua  'W. Huang, S.M. Opalka, D. Wang, T.B. Flanagan,
          Calphad, 31, 315-29(2007); Cu-H'
!

File: data/databases/sgte-binary/CuH-14Mag.tdb
$
$ Database for Cu-H from H. Magnusson and K. Frisk 2014
$
$ H. Magnusson, K. Frisk, Calphad, 47, 148-60(2014).
$
$ Dataset created 2016.05.27 by Bengt Hallstedt.
$ 2020.12.26: Modified for use with GES6.
$
$ With the present set of parameters solid CuH does not become stable,
$ even if the gas phase is excluded. Liquid H is more stable. This is
$ possibly not correct.
$
$ ------------------------------------------------------------------------------
 TEMP-LIM 298.15 6000.00 !
$
$ELEMENT NAME  REF. STATE               ATOMIC MASS H298-H0    S298    !
$
 ELEMENT VA   VACUUM                      0.0          0.0      0.0    ! 
 ELEMENT CU   FCC_A1                     63.546     5004.      33.15   !
 ELEMENT H    1/2_MOLE_H2(G)              1.0079    4234.      65.285  ! 
$ ------------------------------------------------------------------------------
$ Species
$
 SPECIE  CU2                                CU2 !
 SPECIE  CUH                                CU1H1 !
 SPECIE  H2                                 H2 !
$ ------------------------------------------------------------------------------
$ Phase definitions
$
 PHASE LIQUID:L % 1 1 !
 CONST LIQUID:L : CU H : !
$
$ Fcc (cF4, Fm-3m) and MeX (cF8, Fm-3m)
$
 PHASE FCC_A1 %A 2 1 1 !
 CONST FCC_A1 : CU% : H VA% : !
$
$ Bcc (cI2, Im-3m)
$
 PHASE BCC_A2 %B 2 1 3 !
 CONST BCC_A2 : CU : VA : !
$
$ Hcp (hP2, P6_3/mmc) and Me2X (NiAs-type, hP4, P6_3/mmc, B8_1)
$
 PHASE HCP_A3 %A 2 1 0.5 !
 CONST HCP_A3 : CU : VA : !
$
$ Prototype ZnS (cF8, F-43m)
$
 PHASE CUH_B3 % 2 1 1 !
 CONST CUH_B3 : CU : H : !
$
$ Prototype ZnS 2H (hP4, P6_3mc), adamantine
$
 PHASE CUH_B4 % 2 1 1 !
 CONST CUH_B4 : CU : H : !
$
 PHASE GAS:G % 1 1 !
 CONST GAS:G : CU CU2 CUH H H2 : !
$ ------------------------------------------------------------------------------
$ Defaults
$
 DEFINE-SYSTEM-DEFAULT ELEMENT 2 !
 DEFAULT-COM DEFINE_SYSTEM_ELEMENT VA !
 TYPE-DEF % SEQ * !
 TYPE-DEF A GES AMEND_PHASE_DESCRIPTION @ MAGNETIC -3 0.28 !
 TYPE-DEF B GES AMEND_PHASE_DESCRIPTION @ MAGNETIC -1 0.4 !
 FUNCTION ZERO      298.15  0;                                         6000 N !
 FUNCTION UN_ASS    298.15  0;                                         6000 N !
 FUNCTION R         298.15  +8.31451;                                  6000 N !
 FUNCTION RTLNP     298.15  +8.31451*T*LN(1E-05*P);                    6000 N !
$ ------------------------------------------------------------------------------
$ Element data
$ ------------------------------------------------------------------------------
$ Cu
$
 PAR  G(FCC_A1,CU:VA),,                 +GHSERCU;                3200 N 91Din !
 PAR  G(BCC_A2,CU:VA),,                 +GHSERCU+4017-1.255*T;   3200 N 91Din !
 PAR  G(HCP_A3,CU:VA),,                 +GHSERCU+600+0.2*T;      3200 N 91Din !
 PAR  G(LIQUID,CU),,                    +GLIQCU;                 3200 N 91Din !
$
 PAR  G(GAS,CU),,                       +F8005T+RTLNP;,,              N 97SUB !
 PAR  G(GAS,CU2),,                      +F8130T+RTLNP;,,              N 97SUB !
$
 FUNCTION GHSERCU   298.15  -7770.458+130.485235*T-24.112392*T*LN(T)
       -0.00265684*T**2+1.29223E-07*T**3+52478*T**(-1);
      1357.77  Y  -13542.026+183.803828*T-31.38*T*LN(T)+3.64167E+29*T**(-9);
      3200.00  N !
 FUNCTION GLIQCU    298.15  +12964.735-9.511904*T+GHSERCU-5.8489E-21*T**7;
      1357.77  Y  -46.545+173.881484*T-31.38*T*LN(T);
      3200.00  N !
$ Cu(g)
 FUNCTION F8005T    298.15  +331712.276-25.4355932*T-21.044*T*LN(T)
       +2.776E-04*T**2-4.9305E-08*T**3+5295*T**(-1);
      1600.00  Y  +336105.82-35.4351873*T-20.115*T*LN(T)
       +0.00118285*T**2-2.18138333E-07*T**3-1572935*T**(-1);
      3000.00  Y  +390707.537-303.006732*T+14.175*T*LN(T)
       -0.0079804*T**2+2.27558333E-07*T**3-16772955*T**(-1);
      5300.00  Y  +110975.664+452.828908*T-75.18201*T*LN(T)
       +0.004605*T**2-1.02516667E-07*T**3+1.4589055E+08*T**(-1);
      8400.00  Y  +918206.507-898.334069*T+75.05701*T*LN(T)
       -0.0078504*T**2+9.14616667E-08*T**3-6.694665E+08*T**(-1);
     10000.00  N !
$ Cu2(g)
 FUNCTION F8130T    298.15  +462958.167+11.147823*T-37.642*T*LN(T)
       -1.1515E-04*T**2-6.7015E-08*T**3+51145*T**(-1);
      3500.00  Y  +692156.122-643.599383*T+40.105*T*LN(T)
       -0.01109485*T**2+1.90893333E-07*T**3-1.2151985E+08*T**(-1);
      5500.00  Y  +1198333.43-1966.90368*T+195.893*T*LN(T)
       -0.03229355*T**2+7.29055E-07*T**3-4.2822925E+08*T**(-1);
      6000.00  N !
$ ------------------------------------------------------------------------------
$ H
$
$ H is not included in unary
$
 PAR  G(LIQUID,H),,                     +0.5*GHSERH2
             +8035+25*T+2*T*LN(T);,,                                  N 06Qiu !
$
 PAR  G(GAS,H),,                        +F10383T+RTLNP;,,             N 97SUB !
 PAR  G(GAS,H2),,                       +GHSERH2+RTLNP;,,             N 97SUB !
$
$ H(g)
 FUNCTION F10383T   298.15  +211801.621+24.4989821*T-20.78611*T*LN(T);
      6000.00  N !
$ H2(g)
 FUNCTION GHSERH2   298.15  -9522.9741+78.5273879*T-31.35707*T*LN(T)
       +0.0027589925*T**2-7.46390667E-07*T**3+56582.3*T**(-1);
      1000.00  Y  +180.108664-15.6128256*T-17.84857*T*LN(T)
       -0.00584168*T**2+3.14618667E-07*T**3-1280036*T**(-1);
      2100.00  Y  -18840.1663+92.3120255*T-32.05082*T*LN(T)
       -0.0010728235*T**2+1.14281783E-08*T**3+3561002.5*T**(-1);
      6000.00  N !
$ ------------------------------------------------------------------------------
$ Binary system
$
$ H. Magnusson, K. Frisk, Calphad, 47, 148-60(2014).
$
$ Checked against paper. Checked at 6000 K.
$
$ With the present set of parameters solid CuH does not become stable,
$ even if the gas phase is excluded. Liquid H is more stable. This is
$ possibly not correct.
$
 PAR  L(LIQUID,CU,H;0),,                +45068-11*T;,,                N 14Mag !
$
 PAR  G(FCC_A1,CU:H),,                  +GHSERCU+0.5*GHSERH2
             +60880+36.9*T;,,                                         N 14Mag !
 PAR  L(FCC_A1,CU:H,VA;0),,             -5377;,,                      N 14Mag !
$
 PAR  G(CUH_B3,CU:H),,                  +GHSERCU+0.5*GHSERH2
             +37950+47.62*T;,,                                        N 14Mag !
 PAR  G(CUH_B4,CU:H),,                  +GHSERCU+0.5*GHSERH2
             +36700+47.62*T;,,                                        N 14Mag !
$
 PAR  G(GAS,CUH),,                      +F8055T+RTLNP;,,              N 97SUB !
$
$ CuH(g)
 FUNCTION F8055T    298.15  +282448.368-40.929522*T-22.666*T*LN(T)
       -0.00821845*T**2+8.24498333E-07*T**3-94230*T**(-1);
      1200.00  Y  +274612.991+36.1358396*T-33.715*T*LN(T)
       -0.0013628*T**2+3.3515E-08*T**3+934815*T**(-1);
      4700.00  Y  +193168.762+307.125305*T-66.622*T*LN(T)
       +0.0043808*T**2-1.5039E-07*T**3+37290055*T**(-1);
      6000.00  N !
$ ------------------------------------------------------------------------------
$
$
 LIST-OF-REFERENCE
 NUMBER  SOURCE
  Null   'Unknown source'
  Same   'Same or similar interaction as in the corresponding stable phase'
  COST   'COST 507 database'
  91Din  'A.T. Dinsdale, Calphad, 15, 317-425(1991).'
  97SUB  'SGTE substance database, version 1997'
  06Qiu  'C. Qiu, S.M. Opalka, G.B. Olson, D.L. Anton,
          Int. J. Mater. Res., 97, 845-53(2006); H, Na-H'
  14Mag  'H. Magnusson, K. Frisk, Calphad, 47, 148-60(2014); Cu-H'
!

File: data/databases/sgte-binary/CuHf-06Lia.tdb
$
$ Database for Cu-Hf from D. Liang and Y. Liu 2006
$
$ D. Liang, Y. Liu, J. Alloys Compd., 426, 101-5(2006).
$
$ Dataset created 2013.05.30 by Bengt Hallstedt.
$ 2020.10.25: Modified for use with GES6.
$
$ ------------------------------------------------------------------------------
 TEMP-LIM 298.15 6000.00 !
$
$ELEMENT NAME  REF. STATE               ATOMIC MASS H298-H0    S298    !
$
 ELEMENT VA   VACUUM                      0.0          0.0      0.0    ! 
 ELEMENT CU   FCC_A1                     63.546     5004.      33.15   !
 ELEMENT HF   HCP_A3                    178.49      5845.0     43.56   ! 
$ ------------------------------------------------------------------------------
$ Phase definitions
$
 PHASE LIQUID:L % 1 1 !
 CONST LIQUID:L : CU HF : !
$
$ Fcc (cF4, Fm-3m) and MeX (cF8, Fm-3m)
$
 PHASE FCC_A1 %A 2 1 1 !
 CONST FCC_A1 : CU% HF : VA : !
$
$ Bcc (cI2, Im-3m)
$
 PHASE BCC_A2 %B 2 1 3 !
 CONST BCC_A2 : CU HF% : VA : !
$
$ Hcp (hP2, P6_3/mmc) and Me2X (NiAs-type, hP4, P6_3/mmc, B8_1)
$
 PHASE HCP_A3 %A 2 1 0.5 !
 CONST HCP_A3 : CU HF% : VA : !
$
$ Prototype AuBe5 (cF24, F-43m); assumed to be the same as for Cu5Zr
$
 PHASE CU5HF_C15B % 2 5 1 !
 CONST CU5HF_C15B : CU : HF : !
$
$ Prototype Ag51Gd14 (hP68, P6/m)
$
 PHASE CU51HF14 % 2 51 14 !
 CONST CU51HF14 : CU : HF : !
$
$ Prototype Cu8Hf3 (oP44, Pnma)
$
 PHASE CU8HF3 % 2 8 3 !
 CONST CU8HF3 : CU : HF : !
$
$ Prototype Ni10Zr7 (oC68, Cmca)
$
 PHASE CU10HF7 % 2 10 7 !
 CONST CU10HF7 : CU : HF : !
$
$ Prototype CuZr2 (tI6, I4/mmm)
$
 PHASE CUHF2 % 2 1 2 !
 CONST CUHF2 : CU : HF : !
$ ------------------------------------------------------------------------------
$ Defaults
$
 DEFINE-SYSTEM-DEFAULT ELEMENT 2 !
 DEFAULT-COM DEFINE_SYSTEM_ELEMENT VA !
 TYPE-DEFINITION % SEQ * !
 TYPE_DEF A GES AMEND_PHASE_DESCRIPTION @ MAGNETIC -3 0.28 !
 TYPE_DEF B GES AMEND_PHASE_DESCRIPTION @ MAGNETIC -1 0.4 !
 FUNCTION ZERO      298.15  0;                                         6000 N !
 FUNCTION UN_ASS    298.15  0;                                         6000 N !
 FUNCTION R         298.15  +8.31451;                                  6000 N !
$ ------------------------------------------------------------------------------
$ Element data
$ ------------------------------------------------------------------------------
$ Cu
$
 PAR  G(FCC_A1,CU:VA),,                 +GHSERCU;                3200 N 91Din !
 PAR  G(BCC_A2,CU:VA),,                 +GHSERCU+4017-1.255*T;   3200 N 91Din !
 PAR  G(HCP_A3,CU:VA),,                 +GHSERCU+600+0.2*T;      3200 N 91Din !
 PAR  G(LIQUID,CU),,                    +GLIQCU;                 3200 N 91Din !
$
 FUNCTION GHSERCU   298.15  -7770.458+130.485235*T-24.112392*T*LN(T)
       -0.00265684*T**2+1.29223E-07*T**3+52478*T**(-1);
      1357.77  Y  -13542.026+183.803828*T-31.38*T*LN(T)+3.64167E+29*T**(-9);
      3200.00  N !
 FUNCTION GLIQCU    298.15  +12964.735-9.511904*T+GHSERCU-5.8489E-21*T**7;
      1357.77  Y  -46.545+173.881484*T-31.38*T*LN(T);
      3200.00  N !
$ ------------------------------------------------------------------------------
$ Hf
$
$ HCP_A3 and BCC_A2 modified in unary 5.0
$ (upper T interval added + trailing decimals added)
$
 PAR  G(HCP_A3,HF:VA),,                 +GHSERHF;                3001 N 91Din !
 PAR  G(BCC_A2,HF:VA),,                 +GBCCHF;                 3001 N 91Din !
 PAR  G(FCC_A1,HF:VA),,                 +GHSERHF+10000-2.2*T;    3001 N 91Din !
 PAR  G(LIQUID,HF),,                    +GLIQHF;                 3001 N 91Din !
$
 FUNCTION GHSERHF   298.15  -6987.297+110.744026*T-22.7075*T*LN(T)
       -0.004146145*T**2-4.77E-10*T**3-22590*T**(-1);
      2506.00  Y  -1446776.329+6193.609991*T-787.5363829*T*LN(T)
       +0.1735215*T**2-7.575759E-06*T**3+5.01742495E+08*T**(-1);
      3000.00  Y  -34274.698+277.882368*T-44*T*LN(T);
      3001.00  N !
 FUNCTION GBCCHF    298.15  +5370.703+103.836026*T-22.8995*T*LN(T)
       -0.004206605*T**2+8.71923E-07*T**3-22590*T**(-1)-1.446E-10*T**4;
      2506.00  Y  +1912456.771-8624.20573*T+1087.6141247*T*LN(T)
       -0.286857065*T**2+1.3427829E-05*T**3-6.10085091E+08*T**(-1);
      3000.00  Y  -32498.178+276.723247*T-44*T*LN(T);
      3001.00  N !
 FUNCTION GLIQHF    298.15  +27402.256-10.953093*T+GHSERHF;
      1000.00  Y  +49731.499-149.91739*T+12.116812*T*LN(T)
       -0.021262021*T**2+1.376466E-06*T**3-4449699*T**(-1);
      2506.00  Y  -4247.217+265.470523*T-44*T*LN(T);
      3001.00  N !
$ ------------------------------------------------------------------------------
$ Binary system
$
$ D. Liang, Y. Liu, J. Alloys Compd., 426, 101-5(2006).
$
$ Checked against paper. Checked at 6000K.
$
 PAR  L(LIQUID,CU,HF;0),,               -79818.614;,,                 N 06Lia !
 PAR  L(LIQUID,CU,HF;1),,               +3015.3926;,,                 N 06Lia !
$
 PAR  L(FCC_A1,CU,HF:VA;0),,            -26000;,,                     N 06Lia !
 PAR  L(BCC_A2,CU,HF:VA;0),,            -18005.4-9.4338*T;,,          N 06Lia !
 PAR  L(HCP_A3,CU,HF:VA;0),,            +4468.0568-0.4618*T;,,        N 06Lia !
$
 PAR  G(CU5HF_C15B,CU:HF),,             +5*GHSERCU+GHSERHF
             -57700-17.4698*T;,,                                      N 06Lia !
 PAR  G(CU51HF14,CU:HF),,               +51*GHSERCU+14*GHSERHF
             -810000-204.109*T;,,                                     N 06Lia !
 PAR  G(CU8HF3,CU:HF),,                 +8*GHSERCU+3*GHSERHF
             -149000-36.3032*T;,,                                     N 06Lia !
 PAR  G(CU10HF7,CU:HF),,                +10*GHSERCU+7*GHSERHF
             -272000-55.5388*T;,,                                     N 06Lia !
 PAR  G(CUHF2,CU:HF),,                  +GHSERCU+2*GHSERHF
             -62343.3626+0.6681*T;,,                                  N 06Lia !
$ ------------------------------------------------------------------------------
$
$
 LIST-OF-REFERENCE
 NUMBER  SOURCE
  Null   'Unknown source'
  Same   'Same or similar interaction as in the corresponding stable phase'
  REFLAV 'Laves phase convention: G(LAVES,X:X)=+3*GHSERXX+15000'
  COST   'COST 507 database'
  91Din  'A.T. Dinsdale, Calphad, 15, 317-425(1991).'
  06Lia  'D. Liang, Y. Liu, J. Alloys Compd., 426, 101-5(2006); Cu-Hf'
!

File: data/databases/sgte-binary/CuHf-08Tur.tdb
$
$ Database for Cu-Hf from M.A. Turchanin and P.G. Agraval 2008.
$
$ M.A. Turchanin, P.G. Agraval, Powder Metall. Met. Ceram., 47, 223-33(2008).
$
$ Dataset created 2020.10.25 by Bengt Hallstedt.
$
$ "Ideal" associate liquid.
$
$ Cu5Hf, Cu8Hf3 and Cu10Hf7 are not stable below about 300 K.
$
$ ------------------------------------------------------------------------------
 TEMP-LIM 298.15 6000.00 !
$
$ELEMENT NAME  REF. STATE               ATOMIC MASS H298-H0    S298    !
$
 ELEMENT VA   VACUUM                      0.0          0.0      0.0    ! 
 ELEMENT CU   FCC_A1                     63.546     5004.      33.15   !
 ELEMENT HF   HCP_A3                    178.49      5845.0     43.56   ! 
$ ------------------------------------------------------------------------------
$ Species
$
 SPECIE  CUHF                               CU1HF1 !
 SPECIE  CUHF3                              CU1HF3 !
$ ------------------------------------------------------------------------------
$ Phase definitions
$
 PHASE LIQUID:L % 1 1 !
 CONST LIQUID:L : CU CUHF CUHF3 HF : !
$
$ Fcc (cF4, Fm-3m) and MeX (cF8, Fm-3m)
$
 PHASE FCC_A1 %A 2 1 1 !
 CONST FCC_A1 : CU% HF : VA : !
$
$ Bcc (cI2, Im-3m)
$
 PHASE BCC_A2 %B 2 1 3 !
 CONST BCC_A2 : CU HF% : VA : !
$
$ Hcp (hP2, P6_3/mmc) and Me2X (NiAs-type, hP4, P6_3/mmc, B8_1)
$
 PHASE HCP_A3 %A 2 1 0.5 !
 CONST HCP_A3 : CU HF% : VA : !
$
$ Prototype AuBe5 (cF24, F-43m); assumed to be the same as for Cu5Zr
$
 PHASE CU5HF_C15B % 2 5 1 !
 CONST CU5HF_C15B : CU : HF : !
$
$ Prototype Ag51Gd14 (hP68, P6/m)
$
 PHASE CU51HF14 % 2 51 14 !
 CONST CU51HF14 : CU : HF : !
$
$ Prototype Cu8Hf3 (oP44, Pnma)
$
 PHASE CU8HF3 % 2 8 3 !
 CONST CU8HF3 : CU : HF : !
$
$ Prototype Ni10Zr7 (oC68, Cmca)
$
 PHASE CU10HF7 % 2 10 7 !
 CONST CU10HF7 : CU : HF : !
$
$ Prototype CuZr2 (tI6, I4/mmm)
$
 PHASE CUHF2 % 2 1 2 !
 CONST CUHF2 : CU : HF : !
$ ------------------------------------------------------------------------------
$ Defaults
$
 DEFINE-SYSTEM-DEFAULT ELEMENT 2 !
 DEFAULT-COM DEFINE_SYSTEM_ELEMENT VA !
 TYPE-DEFINITION % SEQ * !
 TYPE_DEF A GES AMEND_PHASE_DESCRIPTION @ MAGNETIC -3 0.28 !
 TYPE_DEF B GES AMEND_PHASE_DESCRIPTION @ MAGNETIC -1 0.4 !
 FUNCTION ZERO      298.15  0;                                         6000 N !
 FUNCTION UN_ASS    298.15  0;                                         6000 N !
 FUNCTION R         298.15  +8.31451;                                  6000 N !
$ ------------------------------------------------------------------------------
$ Element data
$ ------------------------------------------------------------------------------
$ Cu
$
 PAR  G(FCC_A1,CU:VA),,                 +GHSERCU;                3200 N 91Din !
 PAR  G(BCC_A2,CU:VA),,                 +GHSERCU+4017-1.255*T;   3200 N 91Din !
 PAR  G(HCP_A3,CU:VA),,                 +GHSERCU+600+0.2*T;      3200 N 91Din !
 PAR  G(LIQUID,CU),,                    +GLIQCU;                 3200 N 91Din !
$
 FUNCTION GHSERCU   298.15  -7770.458+130.485235*T-24.112392*T*LN(T)
       -0.00265684*T**2+1.29223E-07*T**3+52478*T**(-1);
      1357.77  Y  -13542.026+183.803828*T-31.38*T*LN(T)+3.64167E+29*T**(-9);
      3200.00  N !
 FUNCTION GLIQCU    298.15  +12964.735-9.511904*T+GHSERCU-5.8489E-21*T**7;
      1357.77  Y  -46.545+173.881484*T-31.38*T*LN(T);
      3200.00  N !
$ ------------------------------------------------------------------------------
$ Hf
$
$ HCP_A3 and BCC_A2 modified in unary 5.0
$ (upper T interval added + trailing decimals added)
$
 PAR  G(HCP_A3,HF:VA),,                 +GHSERHF;                3001 N 91Din !
 PAR  G(BCC_A2,HF:VA),,                 +GBCCHF;                 3001 N 91Din !
 PAR  G(FCC_A1,HF:VA),,                 +GHSERHF+10000-2.2*T;    3001 N 91Din !
 PAR  G(LIQUID,HF),,                    +GLIQHF;                 3001 N 91Din !
$
 FUNCTION GHSERHF   298.15  -6987.297+110.744026*T-22.7075*T*LN(T)
       -0.004146145*T**2-4.77E-10*T**3-22590*T**(-1);
      2506.00  Y  -1446776.329+6193.609991*T-787.5363829*T*LN(T)
       +0.1735215*T**2-7.575759E-06*T**3+5.01742495E+08*T**(-1);
      3000.00  Y  -34274.698+277.882368*T-44*T*LN(T);
      3001.00  N !
 FUNCTION GBCCHF    298.15  +5370.703+103.836026*T-22.8995*T*LN(T)
       -0.004206605*T**2+8.71923E-07*T**3-22590*T**(-1)-1.446E-10*T**4;
      2506.00  Y  +1912456.771-8624.20573*T+1087.6141247*T*LN(T)
       -0.286857065*T**2+1.3427829E-05*T**3-6.10085091E+08*T**(-1);
      3000.00  Y  -32498.178+276.723247*T-44*T*LN(T);
      3001.00  N !
 FUNCTION GLIQHF    298.15  +27402.256-10.953093*T+GHSERHF;
      1000.00  Y  +49731.499-149.91739*T+12.116812*T*LN(T)
       -0.021262021*T**2+1.376466E-06*T**3-4449699*T**(-1);
      2506.00  Y  -4247.217+265.470523*T-44*T*LN(T);
      3001.00  N !
$ ------------------------------------------------------------------------------
$ Binary system
$
$ M.A. Turchanin, P.G. Agraval, Powder Metall. Met. Ceram., 47, 223-33(2008).
$
$ Checked against paper. Checked at 6000K.
$
$ "Ideal" associate liquid.
$
$ Cu5Hf, Cu8Hf3 and Cu10Hf7 are not stable below about 300 K.
$
 PAR  G(LIQUID,CUHF),,                  +GLIQCU+GLIQHF
             -60500+20.2*T;,,                                         N 08Tur !
 PAR  G(LIQUID,CUHF3),,                 +GLIQCU+3*GLIQHF
             -127200+46*T;,,                                          N 08Tur !
$
 PAR  L(FCC_A1,CU,HF:VA;0),,            +6576.2;,,                    N 08Tur !
 PAR  L(BCC_A2,CU,HF:VA;0),,            -5825.7;,,                    N 08Tur !
 PAR  L(HCP_A3,CU,HF:VA;0),,            +36122.2;,,                   N 08Tur !
$
 PAR  G(CU5HF_C15B,CU:HF),,             +5*GHSERCU+GHSERHF
             -59453.4+8.22*T;,,                                       N 08Tur !
 PAR  G(CU51HF14,CU:HF),,               +51*GHSERCU+14*GHSERHF
             -836647.5+130*T;,,                                       N 08Tur !
 PAR  G(CU8HF3,CU:HF),,                 +8*GHSERCU+3*GHSERHF
             -149914.6+22.33*T;,,                                     N 08Tur !
 PAR  G(CU10HF7,CU:HF),,                +10*GHSERCU+7*GHSERHF
             -263479.6+37.57*T;,,                                     N 08Tur !
 PAR  G(CUHF2,CU:HF),,                  +GHSERCU+2*GHSERHF
             -57522.9+10.14*T;,,                                      N 08Tur !
$ ------------------------------------------------------------------------------
$
$
 LIST-OF-REFERENCE
 NUMBER  SOURCE
  Null   'Unknown source'
  Same   'Same or similar interaction as in the corresponding stable phase'
  REFLAV 'Laves phase convention: G(LAVES,X:X)=+3*GHSERXX+15000'
  COST   'COST 507 database'
  91Din  'A.T. Dinsdale, Calphad, 15, 317-425(1991).'
  08Tur  'M.A. Turchanin, P.G. Agraval,
          Powder Metall. Met. Ceram., 47, 223-33(2008); Cu-Hf'
!

File: data/databases/sgte-binary/CuHf-13Zho.tdb
$
$ Database for Cu-Hf from Y. Zhong et al. 2013.
$
$ Y. Zhong, A. Saengdeejing, L. Kecskes. B. Klotz, Z.-K. Liu,
$ Acta Mater., 61, 660-69(2013).
$
$ Dataset created 2020.10.25 by Bengt Hallstedt.
$
$ There is an inverse miscibility gap with a minimum at 3425 K and x(Hf)=0.39.
$
$ ------------------------------------------------------------------------------
 TEMP-LIM 298.15 6000.00 !
$
$ELEMENT NAME  REF. STATE               ATOMIC MASS H298-H0    S298    !
$
 ELEMENT VA   VACUUM                      0.0          0.0      0.0    ! 
 ELEMENT CU   FCC_A1                     63.546     5004.      33.15   !
 ELEMENT HF   HCP_A3                    178.49      5845.0     43.56   ! 
$ ------------------------------------------------------------------------------
$ Phase definitions
$
 PHASE LIQUID:L % 1 1 !
 CONST LIQUID:L : CU HF : !
$
$ Fcc (cF4, Fm-3m) and MeX (cF8, Fm-3m)
$
 PHASE FCC_A1 %A 2 1 1 !
 CONST FCC_A1 : CU% HF : VA : !
$
$ Bcc (cI2, Im-3m)
$
 PHASE BCC_A2 %B 2 1 3 !
 CONST BCC_A2 : CU HF% : VA : !
$
$ Hcp (hP2, P6_3/mmc) and Me2X (NiAs-type, hP4, P6_3/mmc, B8_1)
$
 PHASE HCP_A3 %A 2 1 0.5 !
 CONST HCP_A3 : CU HF% : VA : !
$
$ Prototype AuBe5 (cF24, F-43m); assumed to be the same as for Cu5Zr
$
 PHASE CU5HF_C15B % 2 5 1 !
 CONST CU5HF_C15B : CU : HF : !
$
$ Prototype Ag51Gd14 (hP68, P6/m)
$
 PHASE CU51HF14 % 2 51 14 !
 CONST CU51HF14 : CU : HF : !
$
$ Prototype Cu8Hf3 (oP44, Pnma)
$
 PHASE CU8HF3 % 2 8 3 !
 CONST CU8HF3 : CU : HF : !
$
$ Prototype Ni10Zr7 (oC68, Cmca)
$
 PHASE CU10HF7 % 2 10 7 !
 CONST CU10HF7 : CU : HF : !
$
$ Prototype CuZr2 (tI6, I4/mmm)
$
 PHASE CUHF2 % 2 1 2 !
 CONST CUHF2 : CU : HF : !
$ ------------------------------------------------------------------------------
$ Defaults
$
 DEFINE-SYSTEM-DEFAULT ELEMENT 2 !
 DEFAULT-COM DEFINE_SYSTEM_ELEMENT VA !
 TYPE-DEFINITION % SEQ * !
 TYPE_DEF A GES AMEND_PHASE_DESCRIPTION @ MAGNETIC -3 0.28 !
 TYPE_DEF B GES AMEND_PHASE_DESCRIPTION @ MAGNETIC -1 0.4 !
 FUNCTION ZERO      298.15  0;                                         6000 N !
 FUNCTION UN_ASS    298.15  0;                                         6000 N !
 FUNCTION R         298.15  +8.31451;                                  6000 N !
$ ------------------------------------------------------------------------------
$ Element data
$ ------------------------------------------------------------------------------
$ Cu
$
 PAR  G(FCC_A1,CU:VA),,                 +GHSERCU;                3200 N 91Din !
 PAR  G(BCC_A2,CU:VA),,                 +GHSERCU+4017-1.255*T;   3200 N 91Din !
 PAR  G(HCP_A3,CU:VA),,                 +GHSERCU+600+0.2*T;      3200 N 91Din !
 PAR  G(LIQUID,CU),,                    +GLIQCU;                 3200 N 91Din !
$
 FUNCTION GHSERCU   298.15  -7770.458+130.485235*T-24.112392*T*LN(T)
       -0.00265684*T**2+1.29223E-07*T**3+52478*T**(-1);
      1357.77  Y  -13542.026+183.803828*T-31.38*T*LN(T)+3.64167E+29*T**(-9);
      3200.00  N !
 FUNCTION GLIQCU    298.15  +12964.735-9.511904*T+GHSERCU-5.8489E-21*T**7;
      1357.77  Y  -46.545+173.881484*T-31.38*T*LN(T);
      3200.00  N !
$ ------------------------------------------------------------------------------
$ Hf
$
$ HCP_A3 and BCC_A2 modified in unary 5.0
$ (upper T interval added + trailing decimals added)
$
 PAR  G(HCP_A3,HF:VA),,                 +GHSERHF;                3001 N 91Din !
 PAR  G(BCC_A2,HF:VA),,                 +GBCCHF;                 3001 N 91Din !
 PAR  G(FCC_A1,HF:VA),,                 +GHSERHF+10000-2.2*T;    3001 N 91Din !
 PAR  G(LIQUID,HF),,                    +GLIQHF;                 3001 N 91Din !
$
 FUNCTION GHSERHF   298.15  -6987.297+110.744026*T-22.7075*T*LN(T)
       -0.004146145*T**2-4.77E-10*T**3-22590*T**(-1);
      2506.00  Y  -1446776.329+6193.609991*T-787.5363829*T*LN(T)
       +0.1735215*T**2-7.575759E-06*T**3+5.01742495E+08*T**(-1);
      3000.00  Y  -34274.698+277.882368*T-44*T*LN(T);
      3001.00  N !
 FUNCTION GBCCHF    298.15  +5370.703+103.836026*T-22.8995*T*LN(T)
       -0.004206605*T**2+8.71923E-07*T**3-22590*T**(-1)-1.446E-10*T**4;
      2506.00  Y  +1912456.771-8624.20573*T+1087.6141247*T*LN(T)
       -0.286857065*T**2+1.3427829E-05*T**3-6.10085091E+08*T**(-1);
      3000.00  Y  -32498.178+276.723247*T-44*T*LN(T);
      3001.00  N !
 FUNCTION GLIQHF    298.15  +27402.256-10.953093*T+GHSERHF;
      1000.00  Y  +49731.499-149.91739*T+12.116812*T*LN(T)
       -0.021262021*T**2+1.376466E-06*T**3-4449699*T**(-1);
      2506.00  Y  -4247.217+265.470523*T-44*T*LN(T);
      3001.00  N !
$ ------------------------------------------------------------------------------
$ Binary system
$
$ Y. Zhong, A. Saengdeejing, L. Kecskes. B. Klotz, Z.-K. Liu,
$ Acta Mater., 61, 660-69(2013).
$
$ Checked against paper. Checked at 6000K.
$
$ There is an inverse miscibility gap with a minimum at 3425 K and x(Hf)=0.39.
$
 PAR  L(LIQUID,CU,HF;0),,               -75016+17.909*T;,,            N 13Zho !
 PAR  L(LIQUID,CU,HF;1),,               -30630+25.215*T;,,            N 13Zho !
 PAR  L(LIQUID,CU,HF;2),,               +27926-23.264*T;,,            N 13Zho !
$
 PAR  L(FCC_A1,CU,HF:VA;0),,            -9484;,,                      N 13Zho !
 PAR  L(BCC_A2,CU,HF:VA;0),,            -13344;,,                     N 13Zho !
 PAR  L(HCP_A3,CU,HF:VA;0),,            +46239;,,                     N 13Zho !
$
 PAR  G(CU5HF_C15B,CU:HF),,             +5*GHSERCU+GHSERHF
             -72842+10.606*T;,,                                       N 13Zho !
 PAR  G(CU51HF14,CU:HF),,               +51*GHSERCU+14*GHSERHF
             -936709+118.549*T;,,                                     N 13Zho !
 PAR  G(CU8HF3,CU:HF),,                 +8*GHSERCU+3*GHSERHF
             -167055+21.791*T;,,                                      N 13Zho !
 PAR  G(CU10HF7,CU:HF),,                +10*GHSERCU+7*GHSERHF
             -275780+31.983*T;,,                                      N 13Zho !
 PAR  G(CUHF2,CU:HF),,                  +GHSERCU+2*GHSERHF
             -48071+4.157*T;,,                                        N 13Zho !
$ ------------------------------------------------------------------------------
$
$
 LIST-OF-REFERENCE
 NUMBER  SOURCE
  Null   'Unknown source'
  Same   'Same or similar interaction as in the corresponding stable phase'
  REFLAV 'Laves phase convention: G(LAVES,X:X)=+3*GHSERXX+15000'
  COST   'COST 507 database'
  91Din  'A.T. Dinsdale, Calphad, 15, 317-425(1991).'
  13Zho  'Y. Zhong, A. Saengdeejing, L. Kecskes. B. Klotz, Z.-K. Liu,
          Acta Mater., 61, 660-69(2013); Cu-Hf'
!

File: data/databases/sgte-binary/CuHg-12Liu.tdb
$
$ Database for Cu-Hg from Y. Liu et al. 2012.
$
$ Y. Liu, G. Wang, J. Wang, Y. Chen, Z. Long,
$ Thermochim. Acta, 547, 83-88(2012).
$
$ Dataset created 2018.03.17 by Bengt Hallstedt.
$ 2020.12.26: Modified for use with GES6.
$
$ The parameters are quite ugly.
$
$ ------------------------------------------------------------------------------
 TEMP-LIM 298.15 6000.00 !
$
$ELEMENT NAME  REF. STATE               ATOMIC MASS H298-H0    S298    !
$
 ELEMENT VA   VACUUM                      0.0          0.0      0.0    ! 
 ELEMENT CU   FCC_A1                     63.546     5004.      33.15   !
 ELEMENT HG   LIQUID                    200.59      9342.      75.90   ! 
$ ------------------------------------------------------------------------------
$ Phase definitions
$
 PHASE LIQUID:L % 1 1 !
 CONST LIQUID:L : CU HG : !
$
$ Fcc (cF4, Fm-3m) and MeX (cF8, Fm-3m)
$
 PHASE FCC_A1 %A 2 1 1 !
 CONST FCC_A1 : CU% HG : VA : !
$
$ Bcc (cI2, Im-3m)
$
 PHASE BCC_A2 %B 2 1 3 !
 CONST BCC_A2 : CU : VA : !
$
$ Hcp (hP2, P6_3/mmc) and Me2X (NiAs-type, hP4, P6_3/mmc, B8_1)
$
 PHASE HCP_A3 %A 2 1 0.5 !
 CONST HCP_A3 : CU : VA : !
$
$ Prototype Hg (hR1, R-3m)
$
 PHASE RHOMBO_A10 % 1 1 !
 CONST RHOMBO_A10 : HG : !
$
$ Prototype Al8Cr5 (hR26, R3m)
$
 PHASE CU7HG6_D810 % 2 7 6 !
 CONST CU7HG6_D810 : CU : HG : !
$ ------------------------------------------------------------------------------
$ Defaults
$
 DEFINE-SYSTEM-DEFAULT ELEMENT 2 !
 DEFAULT-COM DEFINE_SYSTEM_ELEMENT VA !
 TYPE-DEF % SEQ * !
 TYPE-DEF A GES AMEND_PHASE_DESCRIPTION @ MAGNETIC -3 0.28 !
 TYPE-DEF B GES AMEND_PHASE_DESCRIPTION @ MAGNETIC -1 0.4 !
 FUNCTION ZERO      298.15  0;                                         6000 N !
 FUNCTION UN_ASS    298.15  0;                                         6000 N !
 FUNCTION R         298.15  +8.31451;                                  6000 N !
$ ------------------------------------------------------------------------------
$ Element data
$ ------------------------------------------------------------------------------
$ Cu
$
 PAR  G(FCC_A1,CU:VA),,                 +GHSERCU;                3200 N 91Din !
 PAR  G(BCC_A2,CU:VA),,                 +GHSERCU+4017-1.255*T;   3200 N 91Din !
 PAR  G(HCP_A3,CU:VA),,                 +GHSERCU+600+0.2*T;      3200 N 91Din !
 PAR  G(LIQUID,CU),,                    +GLIQCU;                 3200 N 91Din !
$
 FUNCTION GHSERCU   298.15  -7770.458+130.485235*T-24.112392*T*LN(T)
       -0.00265684*T**2+1.29223E-07*T**3+52478*T**(-1);
      1357.77  Y  -13542.026+183.803828*T-31.38*T*LN(T)+3.64167E+29*T**(-9);
      3200.00  N !
 FUNCTION GLIQCU    298.15  +12964.735-9.511904*T+GHSERCU-5.8489E-21*T**7;
      1357.77  Y  -46.545+173.881484*T-31.38*T*LN(T);
      3200.00  N !
$ ------------------------------------------------------------------------------
$ Hg
$
$ HCP_A3 and TETRAGONAL_A6 added in unary 4.1
$ FCC_A1 added in unary 5.0
$
$ FCC_A1 from 12Liu not included in unary
$
 PAR  G(LIQUID,HG)              200.00  +GHSERHG;                2000 N 91Din !
 PAR  G(RHOMBO_A10,HG)          200.00  +GRHOHG;                 2000 N 91Din !
$PAR  G(FCC_A1,HG:VA)           200.00  +GHSERHG+5+8.368*T;      2000 N 02Mai !
 PAR  G(FCC_A1,HG:VA)           200.00  +GRHOHG+1000;            2000 N 12Liu !
$PAR  G(HCP_A3,HG:VA)           200.00  +GRHOHG+200+0.7*T;       2000 N 95Yan !
$PAR  G(TETRAGONAL_A6,HG)       200.00  +GRHOHG
$            +208.68+1.765592*T;                                 2000 N 95Yan !
$
 FUNCTION GHSERHG   200.00  +82356.855-3348.19466*T+618.193308*T*LN(T)
       -2.0282337*T**2+0.00118398213*T**3-2366612*T**(-1);
       234.32  Y  -8961.207+135.232291*T-32.257*T*LN(T)
       +0.0097977*T**2-3.20695E-06*T**3+6670*T**(-1);
       400.00  Y  -7970.627+112.33345*T-28.414*T*LN(T)
       +0.00318535*T**2-1.077802E-06*T**3-41095*T**(-1);
       700.00  Y  -7161.338+90.797305*T-24.87*T*LN(T)
       -0.00166775*T**2+8.737E-09*T**3-27495*T**(-1);
      2000.00  N !
 FUNCTION GRHOHG    200.00  -10668.401+123.274598*T-28.847*T*LN(T)
       +0.01699705*T**2-2.4555667E-05*T**3+13330*T**(-1);
       234.32  Y  -11425.394+135.928158*T-30.2091*T*LN(T)
       +0.00107555*T**2-2.28298E-07*T**3+35545*T**(-1);
      2000.00  N !
$ ------------------------------------------------------------------------------
$ Binary system
$
$ Y. Liu, G. Wang, J. Wang, Y. Chen, Z. Long,
$ Thermochim. Acta, 547, 83-88(2012).
$
$ Checked against paper. Checked at 6000 K.
$
$ The parameters are quite ugly.
$
 PAR  L(LIQUID,CU,HG;0),,               +100000-94*T;,,               N 12Liu !
 PAR  L(LIQUID,CU,HG;1),,               +4500-18*T;,,                 N 12Liu !
 PAR  L(LIQUID,CU,HG;2),,               -30000+13*T;,,                N 12Liu !
$
 PAR  L(FCC_A1,CU,HG:VA;0),,            +82000-15*T;,,                N 12Liu !
 PAR  L(FCC_A1,CU,HG:VA;1),,            -20000-20*T;,,                N 12Liu !
 PAR  L(FCC_A1,CU,HG:VA;2),,            -34*T;,,                      N 12Liu !
$
 PAR  G(CU7HG6_D810,CU:HG),,            +7*GHSERCU+6*GRHOHG
             -35000+63.2*T;,,                                         N 12Liu !
$ ------------------------------------------------------------------------------
$
$
 LIST-OF-REFERENCE
 NUMBER  SOURCE
  Null   'Unknown source'
  Same   'Same or similar interaction as in the corresponding stable phase'
  COST   'COST 507 database'
  91Din  'A.T. Dinsdale, Calphad, 15, 317-425(1991).'
  95Yan  'J. Yang, N.J. Silk, A. Watson, A.W. Bryant, T.G. Chart, B.B. Argent,
          Calphad, 19, 415-30(1995), SGTE unary database V.4.1, 1999; Cd, Hg'
  02Mai  'A. Maitre, J.M. Fiorani, M. Vilasi, J. Phase Equilib.,
          23, 329-38(2002), SGTE unary database V.5.0, 2009; Hg'
  12Liu  'Y. Liu, G. Wang, J. Wang, Y. Chen, Z. Long,
          Thermochim. Acta, 547, 83-88(2012); Hg, Cu-Hg'
!
