Repository: orchid-calphad/orchid-project.org

# orchid-project.org

Website and released data of **ORCHID** (Open Repository for CALPHAD Hypotheses, Intelligence, and Discovery),
served by GitHub Pages at https://orchid-project.org. Releases are archived on Zenodo (one DOI per version).

- `index.html`, `catalog/`, `best-practices.html` — static, self-contained pages (generated in the ORCHID tooling).
- `data/` — released data: catalog, redistributable TDB files, convex hulls. Licences: `data/LICENSES.md`, `data/NOTICE.md`.
- `llms.txt`, `data/croissant.json`, `CITATION.cff`, `.zenodo.json` — machine-readable metadata.

Only data with clear redistribution rights are published.

File: data/databases/sgte-binary/CuHo-09Wan-newHo.tdb
$
$ Database for Cu-Ho from C.P. Wang et al. 2009
$
$ C.P. Wang, S.H. Guo, X.J. Liu, A.T. Tang, F.S. Pan,
$ J. Alloys Compd., 487, 173-78(2009).
$
$ Dataset created 2013.05.30 by Bengt Hallstedt.
$ 2020.12.26: Modified for use with GES6.
$
$ Old data used for bcc and liquid Ho (91Din). Invariants ok.
$
$ Using SGTE unary ver. 4.4:
$ Calculated invariants are up to 13 K higher than given in the paper.
$
$ ------------------------------------------------------------------------------
 TEMP-LIM 298.15 6000.00 !
$
$ELEMENT NAME  REF. STATE               ATOMIC MASS H298-H0    S298    !
$
 ELEMENT VA   VACUUM                      0.0          0.0      0.0    ! 
 ELEMENT CU   FCC_A1                     63.546     5004.      33.15   !
 ELEMENT HO   HCP_A3                    164.9304    7995.624   75.0191 ! 
$ ------------------------------------------------------------------------------
$ Phase definitions
$
 PHASE LIQUID:L % 1 1 !
 CONST LIQUID:L : CU HO : !
$
$ Fcc (cF4, Fm-3m) and MeX (cF8, Fm-3m)
$
 PHASE FCC_A1 %A 2 1 1 !
 CONST FCC_A1 : CU% HO : VA : !
$
$ Bcc (cI2, Im-3m)
$
 PHASE BCC_A2 %B 2 1 3 !
 CONST BCC_A2 : CU HO : VA : !
$
$ Hcp (hP2, P6_3/mmc) and Me2X (NiAs-type, hP4, P6_3/mmc, B8_1)
$
 PHASE HCP_A3 %A 2 1 0.5 !
 CONST HCP_A3 : CU HO% : VA : !
$
$ Prototype AuBe5 (cF24, F-43m), alpha-Cu5Ho
$
 PHASE CU5HO_C15B % 2 5 1 !
 CONST CU5HO_C15B : CU : HO : !
$
$ Prototype CaCu5 (hP6, P6/mmm), beta-Cu5Ho
$
 PHASE CU5HO_D2D % 2 5 1 !
 CONST CU5HO_D2D : CU : HO : !
$
$ Unknown structure
$
 PHASE CU9HO2 % 2 9 2 !
 CONST CU9HO2 : CU : HO : !
$
$ Unknown structure
$
 PHASE CU7HO2 % 2 7 2 !
 CONST CU7HO2 : CU : HO : !
$
$ Prototype Hg2K (oI12, Imma), prototype CeCu2 in paper
$
 PHASE CU2HO % 2 2 1 !
 CONST CU2HO : CU : HO : !
$
$ Prototype CsCl (cP2, Pm-3m)
$
 PHASE CUHO_B2 % 2 1 1 !
 CONST CUHO_B2 : CU : HO : !
$ ------------------------------------------------------------------------------
$ Defaults
$
 DEFINE-SYSTEM-DEFAULT ELEMENT 2 !
 DEFAULT-COM DEFINE_SYSTEM_ELEMENT VA !
 TYPE-DEF % SEQ * !
 TYPE-DEF A GES AMEND_PHASE_DESCRIPTION @ MAGNETIC -3 0.28 !
 TYPE-DEF B GES AMEND_PHASE_DESCRIPTION @ MAGNETIC -1 0.4 !
 FUNCTION ZERO      298.15  0;                                         6000 N !
 FUNCTION UN_ASS    298.15  0;                                         6000 N !
 FUNCTION R         298.15  +8.31451;                                  6000 N !
$ ------------------------------------------------------------------------------
$ Element data
$ ------------------------------------------------------------------------------
$ Cu
$
 PAR  G(FCC_A1,CU:VA),,                 +GHSERCU;                3200 N 91Din !
 PAR  G(BCC_A2,CU:VA),,                 +GHSERCU+4017-1.255*T;   3200 N 91Din !
 PAR  G(HCP_A3,CU:VA),,                 +GHSERCU+600+0.2*T;      3200 N 91Din !
 PAR  G(LIQUID,CU),,                    +GLIQCU;                 3200 N 91Din !
$
 FUNCTION GHSERCU   298.15  -7770.458+130.485235*T-24.112392*T*LN(T)
       -0.00265684*T**2+1.29223E-07*T**3+52478*T**(-1);
      1357.77  Y  -13542.026+183.803828*T-31.38*T*LN(T)+3.64167E+29*T**(-9);
      3200.00  N !
 FUNCTION GLIQCU    298.15  +12964.735-9.511904*T+GHSERCU-5.8489E-21*T**7;
      1357.77  Y  -46.545+173.881484*T-31.38*T*LN(T);
      3200.00  N !
$ ------------------------------------------------------------------------------
$ Ho
$
$ BCC_A2 and LIQUID revised in unary 4.4
$ HCP_A3 modified in unary 5.0
$ (upper T interval added + trailing decimals added)
$
$ FCC_A1 from 03Cac and 09Wan not included in unary; 03Cac to be preferred
$
 PAR  G(HCP_A3,HO:VA),,                 +GHSERHO;                3001 N 91Din !
 PAR  G(FCC_A1,HO:VA),,                 +GHSERHO+5000;           3001 N 09Wan1 !
$PAR  G(FCC_A1,HO:VA),,                 +GHSERHO
$            +2000-0.831451*T;                                   3001 N 03Cac !
 PAR  G(BCC_A2,HO:VA),,                 +GHSERHO
             +4380-2.494353*T;                                   3001 N 00Nor1 !
 PAR  G(LIQUID,HO),,                    +GLIQHO;                 3001 N 00Nor1 !
$
 FUNCTION GHSERHO   298.15  -7612.429+86.593171*T-23.4879*T*LN(T)
       -0.00827315*T**2+2.375467E-06*T**3;
       600.00  Y  -10917.688+182.475691*T-39.6932*T*LN(T)
       +0.01820065*T**2-4.829733E-06*T**3;
       900.00  Y  +46646.188-421.474473*T+48.0595*T*LN(T)
       -0.0424634*T**2+3.233133E-06*T**3-7185900*T**(-1);
      1200.00  Y  +27786.061-156.162846*T+8.28608*T*LN(T)
       -0.01082725*T**2-1.112352E-06*T**3-6183850*T**(-1);
      1703.00  Y  -825364.662+4248.379056*T-558.9506818*T*LN(T)
       +0.139111904*T**2-6.824652E-06*T**3+2.19952973E+08*T**(-1);
      3000.00  Y  -17149.229+235.898104*T-43.932*T*LN(T);
      3001.00  N !
 FUNCTION GLIQHO    298.15  +17383.4216-9.992194*T+GHSERHO;
      1000.00  Y  +124827.5326-994.683024*T+127.9577778*T*LN(T)
       -0.088196514*T**2+8.008222E-6*T**3-15727191*T**(-1);  
      1703.00  Y  -9688.5314+230.793918*T-43.932*T*LN(T);  
      3001.00  N !
$ ------------------------------------------------------------------------------
$ Binary system
$
$ C.P. Wang, S.H. Guo, X.J. Liu, A.T. Tang, F.S. Pan,
$ J. Alloys Compd., 487, 173-78(2009).
$
$ Checked against paper. Checked at 6000 K.
$
$ Old data used for bcc and liquid Ho (91Din). Invariants ok.
$
$ Using SGTE unary ver. 4.4:
$ Calculated invariants are up to 13 K higher than given in the paper.
$
 PAR  L(LIQUID,CU,HO;0),,               -76960+2.84*T;,,              N 09Wan2 !
 PAR  L(LIQUID,CU,HO;1),,               -26040+0.14*T;,,              N 09Wan2 !
 PAR  L(LIQUID,CU,HO;2),,               -16190+7.69*T;,,              N 09Wan2 !
$
 PAR  L(FCC_A1,CU,HO:VA;0),,            +25000;,,                     N 09Wan2 !
 PAR  L(HCP_A3,CU,HO:VA;0),,            +25000;,,                     N 09Wan2 !
$
 PAR  G(CU5HO_C15B,CU:HO),,             +5*GHSERCU+GHSERHO
             -99672+2.4*T;,,                                          N 09Wan2 !
 PAR  G(CU5HO_D2D,CU:HO),,              +5*GHSERCU+GHSERHO
             -98628+1.56*T;,,                                         N 09Wan2 !
 PAR  G(CU9HO2,CU:HO),,                 +9*GHSERCU+2*GHSERHO
             -193820+4.4*T;,,                                         N 09Wan2 !
 PAR  G(CU7HO2,CU:HO),,                 +7*GHSERCU+2*GHSERHO
             -103006.8-54*T;,,                                        N 09Wan2 !
 PAR  G(CU2HO,CU:HO),,                  +2*GHSERCU+GHSERHO
             -71547+6.27*T;,,                                         N 09Wan2 !
 PAR  G(CUHO_B2,CU:HO),,                +GHSERCU+GHSERHO
             -51380+4*T;,,                                            N 09Wan2 !
$ ------------------------------------------------------------------------------
$
$
 LIST-OF-REFERENCE
 NUMBER  SOURCE
  Null   'Unknown source'
  COST   'COST 507 database'
  91Din  'A.T. Dinsdale, Calphad, 15, 317-425(1991).'
  00Nor1 'S. Norgren, J. Phase Equilib., 21, 148-56(2000),
          SGTE unary database V.4.4, 2001; Er, Ho'
  03Cac  'G. Cacciamani, S. De Negri, A. Saccone, R. Ferro,
          Intermetallics, 11, 1135-51(2003); Dy, Gd, Ho'
  09Wan1 'C.P. Wang, H.L. Zhang, S.L. Wang, Z. Lin, X.J. Liu, A.T. Tang,
          F.S. Pan, J. Alloys Compd., 481, 291-95(2009); Ho, Ho-Mn'
  09Wan2 'C.P. Wang, S.H. Guo, X.J. Liu, A.T. Tang, F.S. Pan,
          J. Alloys Compd., 487, 173-78(2009); Cu-Ho'
!

File: data/databases/sgte-binary/CuHo-09Wan.tdb
$
$ Database for Cu-Ho from C.P. Wang et al. 2009
$
$ C.P. Wang, S.H. Guo, X.J. Liu, A.T. Tang, F.S. Pan,
$ J. Alloys Compd., 487, 173-78(2009).
$
$ Dataset created 2013.05.30 by Bengt Hallstedt.
$ 2020.12.26: Modified for use with GES6.
$
$ Old data used for bcc and liquid Ho (91Din). Invariants ok.
$
$ Using SGTE unary ver. 4.4:
$ Calculated invariants are up 13 K higher than given in the paper.
$
$ ------------------------------------------------------------------------------
 TEMP-LIM 298.15 6000.00 !
$
$ELEMENT NAME  REF. STATE               ATOMIC MASS H298-H0    S298    !
$
 ELEMENT VA   VACUUM                      0.0          0.0      0.0    ! 
 ELEMENT CU   FCC_A1                     63.546     5004.      33.15   !
 ELEMENT HO   HCP_A3                    164.9304    7995.624   75.0191 ! 
$ ------------------------------------------------------------------------------
$ Phase definitions
$
 PHASE LIQUID:L % 1 1 !
 CONST LIQUID:L : CU HO : !
$
$ Fcc (cF4, Fm-3m) and MeX (cF8, Fm-3m)
$
 PHASE FCC_A1 %A 2 1 1 !
 CONST FCC_A1 : CU% HO : VA : !
$
$ Bcc (cI2, Im-3m)
$
 PHASE BCC_A2 %B 2 1 3 !
 CONST BCC_A2 : CU HO : VA : !
$
$ Hcp (hP2, P6_3/mmc) and Me2X (NiAs-type, hP4, P6_3/mmc, B8_1)
$
 PHASE HCP_A3 %A 2 1 0.5 !
 CONST HCP_A3 : CU HO% : VA : !
$
$ Prototype AuBe5 (cF24, F-43m), alpha-Cu5Ho
$
 PHASE CU5HO_C15B % 2 5 1 !
 CONST CU5HO_C15B : CU : HO : !
$
$ Prototype CaCu5 (hP6, P6/mmm), beta-Cu5Ho
$
 PHASE CU5HO_D2D % 2 5 1 !
 CONST CU5HO_D2D : CU : HO : !
$
$ Unknown structure
$
 PHASE CU9HO2 % 2 9 2 !
 CONST CU9HO2 : CU : HO : !
$
$ Unknown structure
$
 PHASE CU7HO2 % 2 7 2 !
 CONST CU7HO2 : CU : HO : !
$
$ Prototype Hg2K (oI12, Imma), prototype CeCu2 in paper
$
 PHASE CU2HO % 2 2 1 !
 CONST CU2HO : CU : HO : !
$
$ Prototype CsCl (cP2, Pm-3m)
$
 PHASE CUHO_B2 % 2 1 1 !
 CONST CUHO_B2 : CU : HO : !
$ ------------------------------------------------------------------------------
$ Defaults
$
 DEFINE-SYSTEM-DEFAULT ELEMENT 2 !
 DEFAULT-COM DEFINE_SYSTEM_ELEMENT VA !
 TYPE-DEF % SEQ * !
 TYPE-DEF A GES AMEND_PHASE_DESCRIPTION @ MAGNETIC -3 0.28 !
 TYPE-DEF B GES AMEND_PHASE_DESCRIPTION @ MAGNETIC -1 0.4 !
 FUNCTION ZERO      298.15  0;                                         6000 N !
 FUNCTION UN_ASS    298.15  0;                                         6000 N !
 FUNCTION R         298.15  +8.31451;                                  6000 N !
$ ------------------------------------------------------------------------------
$ Element data
$ ------------------------------------------------------------------------------
$ Cu
$
 PAR  G(FCC_A1,CU:VA),,                 +GHSERCU;                3200 N 91Din !
 PAR  G(BCC_A2,CU:VA),,                 +GHSERCU+4017-1.255*T;   3200 N 91Din !
 PAR  G(HCP_A3,CU:VA),,                 +GHSERCU+600+0.2*T;      3200 N 91Din !
 PAR  G(LIQUID,CU),,                    +GLIQCU;                 3200 N 91Din !
$
 FUNCTION GHSERCU   298.15  -7770.458+130.485235*T-24.112392*T*LN(T)
       -0.00265684*T**2+1.29223E-07*T**3+52478*T**(-1);
      1357.77  Y  -13542.026+183.803828*T-31.38*T*LN(T)+3.64167E+29*T**(-9);
      3200.00  N !
 FUNCTION GLIQCU    298.15  +12964.735-9.511904*T+GHSERCU-5.8489E-21*T**7;
      1357.77  Y  -46.545+173.881484*T-31.38*T*LN(T);
      3200.00  N !
$ ------------------------------------------------------------------------------
$ Ho
$
$ BCC_A2 and LIQUID revised in unary 4.4
$ HCP_A3 modified in unary 5.0
$ (upper T interval added + trailing decimals added)
$
$ FCC_A1 from 03Cac and 09Wan not included in unary; 03Cac to be preferred
$
 PAR  G(HCP_A3,HO:VA),,                 +GHSERHO;                3001 N 91Din !
 PAR  G(BCC_A2,HO:VA),,                 +GBCCHO;                 3001 N 91Din !
 PAR  G(FCC_A1,HO:VA),,                 +GHSERHO+5000;           3001 N 09Wan1 !
$PAR  G(FCC_A1,HO:VA),,                 +GHSERHO
$            +2000-0.831451*T;                                   3001 N 03Cac !
 PAR  G(LIQUID,HO),,                    +GLIQHO;                 3001 N 91Din !
$
 FUNCTION GHSERHO   298.15  -7612.429+86.593171*T-23.4879*T*LN(T)
       -0.00827315*T**2+2.375467E-06*T**3;
       600.00  Y  -10917.688+182.475691*T-39.6932*T*LN(T)
       +0.01820065*T**2-4.829733E-06*T**3;
       900.00  Y  +46646.188-421.474473*T+48.0595*T*LN(T)
       -0.0424634*T**2+3.233133E-06*T**3-7185900*T**(-1);
      1200.00  Y  +27786.061-156.162846*T+8.28608*T*LN(T)
       -0.01082725*T**2-1.112352E-06*T**3-6183850*T**(-1);
      1703.00  Y  -825364.662+4248.379056*T-558.9506818*T*LN(T)
       +0.139111904*T**2-6.824652E-06*T**3+2.19952973E+08*T**(-1);
      3000.00  Y  -17149.229+235.898104*T-43.932*T*LN(T);
      3001.00  N !
 FUNCTION GBCCHO    298.15  +3731.229-2.060317*T+GHSERHO;  
      1000.00  Y  +185512.056-1635.740669*T+218.9372486*T*LN(T)
       -0.13516576*T**2+1.2168911E-05*T**3-26729747*T**(-1);
      1703.00  Y  -28867.901+272.946988*T-48.116*T*LN(T);
      1745.00  Y  -152754.148+939.764197*T-134.7930638*T*LN(T)
       +0.025544089*T**2-1.287517E-06*T**3+32050889*T**(-1);
      3001.00  N !
 FUNCTION GLIQHO    298.15  +17262.172-9.992194*T+GHSERHO;  
      1000.00  Y  +124706.283-994.683024*T+127.9577778*T*LN(T)
       -0.088196514*T**2+8.008222E-06*T**3-15727191*T**(-1);
      1703.00  Y  -9809.781+230.793918*T-43.932*T*LN(T);
      3001.00  N !
$ ------------------------------------------------------------------------------
$ Binary system
$
$ C.P. Wang, S.H. Guo, X.J. Liu, A.T. Tang, F.S. Pan,
$ J. Alloys Compd., 487, 173-78(2009).
$
$ Checked against paper. Checked at 6000 K.
$
$ Old data used for bcc and liquid Ho (91Din). Invariants ok.
$
$ Using SGTE unary ver. 4.4:
$ Calculated invariants are up 13 K higher than given in the paper.
$
 PAR  L(LIQUID,CU,HO;0),,               -76960+2.84*T;,,              N 09Wan2 !
 PAR  L(LIQUID,CU,HO;1),,               -26040+0.14*T;,,              N 09Wan2 !
 PAR  L(LIQUID,CU,HO;2),,               -16190+7.69*T;,,              N 09Wan2 !
$
 PAR  L(FCC_A1,CU,HO:VA;0),,            +25000;,,                     N 09Wan2 !
 PAR  L(HCP_A3,CU,HO:VA;0),,            +25000;,,                     N 09Wan2 !
$
 PAR  G(CU5HO_C15B,CU:HO),,             +5*GHSERCU+GHSERHO
             -99672+2.4*T;,,                                          N 09Wan2 !
 PAR  G(CU5HO_D2D,CU:HO),,              +5*GHSERCU+GHSERHO
             -98628+1.56*T;,,                                         N 09Wan2 !
 PAR  G(CU9HO2,CU:HO),,                 +9*GHSERCU+2*GHSERHO
             -193820+4.4*T;,,                                         N 09Wan2 !
 PAR  G(CU7HO2,CU:HO),,                 +7*GHSERCU+2*GHSERHO
             -103006.8-54*T;,,                                        N 09Wan2 !
 PAR  G(CU2HO,CU:HO),,                  +2*GHSERCU+GHSERHO
             -71547+6.27*T;,,                                         N 09Wan2 !
 PAR  G(CUHO_B2,CU:HO),,                +GHSERCU+GHSERHO
             -51380+4*T;,,                                            N 09Wan2 !
$ ------------------------------------------------------------------------------
$
$
 LIST-OF-REFERENCE
 NUMBER  SOURCE
  Null   'Unknown source'
  COST   'COST 507 database'
  91Din  'A.T. Dinsdale, Calphad, 15, 317-425(1991).'
  00Nor1 'S. Norgren, J. Phase Equilib., 21, 148-56(2000),
          SGTE unary database V.4.4, 2001; Er, Ho'
  03Cac  'G. Cacciamani, S. De Negri, A. Saccone, R. Ferro,
          Intermetallics, 11, 1135-51(2003); Dy, Gd, Ho'
  09Wan1 'C.P. Wang, H.L. Zhang, S.L. Wang, Z. Lin, X.J. Liu, A.T. Tang,
          F.S. Pan, J. Alloys Compd., 481, 291-95(2009); Ho, Ho-Mn'
  09Wan2 'C.P. Wang, S.H. Guo, X.J. Liu, A.T. Tang, F.S. Pan,
          J. Alloys Compd., 487, 173-78(2009); Cu-Ho'
!

File: data/databases/sgte-binary/CuIn-02Her.tdb
$
$ Database for Cu-In from J. Hertz et al. 2002.
$
$ J. Hertz, K. El Aissaoui, L. Bouirden, J. Phase Equilib., 23, 473-79(2002).
$
$ Dataset created 2020.10.25 by Bengt Hallstedt.
$
$ The low temperature eta-phase(s) is not included as a separate phase.
$
$ Old lattice stability for fcc-In used.
$
$ Cu2In and Cu11In9 are not stable at room temperature.
$
$ ------------------------------------------------------------------------------
 TEMP-LIM 298.15 6000.00 !
$
$ELEMENT NAME  REF. STATE               ATOMIC MASS H298-H0    S298    !
$
 ELEMENT VA   VACUUM                      0.0          0.0      0.0    ! 
 ELEMENT CU   FCC_A1                     63.546     5004.      33.15   !
 ELEMENT IN   TETRAGONAL_A6             114.82      6610.0     57.65   ! 
$ ------------------------------------------------------------------------------
$ Phase definitions
$
 PHASE LIQUID:L % 1 1 !
 CONST LIQUID:L : CU IN : !
$
$ Fcc (cF4, Fm-3m) and MeX (cF8, Fm-3m)
$
 PHASE FCC_A1 %A 2 1 1 !
 CONST FCC_A1 : CU% IN : VA : !
$
$ Bcc (cI2, Im-3m)
$
 PHASE BCC_A2 %B 2 1 3 !
 CONST BCC_A2 : CU IN : VA : !
$
$ Hcp (hP2, P6_3/mmc) and Me2X (NiAs-type, hP4, P6_3/mmc, B8_1)
$
 PHASE HCP_A3 %A 2 1 0.5 !
 CONST HCP_A3 : CU IN : VA : !
$
$ Prototype In (tI2, I4/mmm)
$
 PHASE TETRAGONAL_A6 % 1 1 !
 CONST TETRAGONAL_A6 : IN : !
$
$ Prototype Al4Cu9 (cP52, P-43m), gamma-CuIn
$
 PHASE CU9IN4_D83 % 2 3 1 !
 CONST CU9IN4_D83 : CU IN : IN : !
$
$ Prototype Cu7In3 (aP40, P-1), delta
$
 PHASE CU7IN3 % 2 7 3 !
 CONST CU7IN3 : CU : IN : !
$
$ Prototype InNi2 (hP6, P6_3/mmc), NiAs-type suggested in LB binary
$ eta-prime
$
 PHASE CU2IN_B82 % 2 6 4 !
 CONST CU2IN_B82 : CU IN : CU IN : !
$
$ Prototype AlCu (mC20, C2/m), theta?
$
 PHASE CU11IN9 % 2 11 9 !
 CONST CU11IN9 : CU : IN : !
$ ------------------------------------------------------------------------------
$ Defaults
$
 DEFINE-SYSTEM-DEFAULT ELEMENT 2 !
 DEFAULT-COM DEFINE_SYSTEM_ELEMENT VA !
 TYPE-DEF % SEQ * !
 TYPE-DEF A GES AMEND_PHASE_DESCRIPTION @ MAGNETIC -3 0.28 !
 TYPE-DEF B GES AMEND_PHASE_DESCRIPTION @ MAGNETIC -1 0.4 !
 FUNCTION ZERO      298.15  0;                                         6000 N !
 FUNCTION UN_ASS    298.15  0;                                         6000 N !
 FUNCTION R         298.15  +8.31451;                                  6000 N !
$ ------------------------------------------------------------------------------
$ Element data
$ ------------------------------------------------------------------------------
$ Cu
$
 PAR  G(FCC_A1,CU:VA),,                 +GHSERCU;                3200 N 91Din !
 PAR  G(BCC_A2,CU:VA),,                 +GHSERCU+4017-1.255*T;   3200 N 91Din !
 PAR  G(HCP_A3,CU:VA),,                 +GHSERCU+600+0.2*T;      3200 N 91Din !
 PAR  G(LIQUID,CU),,                    +GLIQCU;                 3200 N 91Din !
$
 PAR  G(CU2IN_B82,CU:CU),,              +10*GHSERCU+32554;,,          N 02Her !
$
 FUNCTION GHSERCU   298.15  -7770.458+130.485235*T-24.112392*T*LN(T)
       -0.00265684*T**2+1.29223E-07*T**3+52478*T**(-1);
      1357.77  Y  -13542.026+183.803828*T-31.38*T*LN(T)+3.64167E+29*T**(-9);
      3200.00  N !
 FUNCTION GLIQCU    298.15  +12964.735-9.511904*T+GHSERCU-5.8489E-21*T**7;
      1357.77  Y  -46.545+173.881484*T-31.38*T*LN(T);
      3200.00  N !
$ ------------------------------------------------------------------------------
$ In
$
$ FCC_A1 and TET_ALPHA1 revised in unary 4.1
$ BCT_A5 and RHOMBOHEDRAL_A7 added in unary 4.1
$ TET_ALPHA1 revised in unary 5.0 (using the value from 99Ans)
$ DHCP added in unary 5.0
$
$ There is quite a bit of confusion about TET_ALPHA1_A6. The structure is
$ the same as In (TETRAGONAL_A6), but with a different (presumably) c/a ratio.
$ TET_ALPHA1_A6 is present in Bi-In, In-Pb and In-Sn (possibly more). Between
$ the TETRAGONAL_A6 (In-ss) and TET_ALPHA1_A6 there is a narrow two-phase
$ region. In each system a different G(TET_ALPHA1_A6,IN) lattice stability
$ was used.
$ In 91Din a value from an unpublished revision of the Bi-In system by
$ P.-Y. Chevalier 1990 is included. In SGTE Unary V 4.4 a value from 98Boa
$ for the In-Pb system is included. 98Boa treated the TET_ALPHA1_A6
$ phase in Bi-In and In-Pb as two different phases and used the lattice
$ stability from 88Che0 for the Bi-In branch of this phase. Finally, SGTE
$ unary V 5.0 uses a value from an unpublished evaluation by 99Ans of the
$ In-Sn system. Due to the close proximity of the TETRAGONAL_A6 and
$ TET_ALPHA1_A6 phases in these systems, any change of lattice stability
$ will cause a distortion of the phase diagram and require reoptimisation.
$
$ The DHCP phase is labelled D0_24 in 03Liu and alpha-prime in 92Ans. The
$ phase is present between the fcc and hcp phases in the Au-Sn and Au-In
$ systems.
$
 PAR  G(TETRAGONAL_A6,IN),,             +GHSERIN;                3800 N 91Din !
$PAR  G(FCC_A1,IN:VA),,                 +GHSERIN+162.061;        3800 N 98Boa !
 PAR  G(FCC_A1,IN:VA),,                 +GHSERIN+123-0.1988*T;   3800 N 91Din !
 PAR  G(BCC_A2,IN:VA),,                 +GHSERIN+800-0.8*T;      3800 N 91Din !
 PAR  G(HCP_A3,IN:VA),,                 +GHSERIN+533-0.6868*T;   3800 N 91Din !
$PAR  G(DHCP,IN),,                      +GHSERIN+520-0.384*T;    3800 N 92Ans !
$PAR  G(TET_ALPHA1_A6,IN),,             +GHSERIN+123-0.1988*T;   3800 N 99Ans !
$PAR  G(TET_ALPHA1_A6,IN),,             +GHSERIN+0.31*T;         3800 N 98Boa !
$PAR  G(TET_ALPHA1_A6,IN),,             +GHSERIN+193-0.16479*T;  3800 N 91Din !
$PAR  G(TET_ALPHA1_A6,IN),,             +GHSERIN-33+0.16*T;      3800 N 88Che0 !
$PAR  G(BCT_A5,IN),,                    +GHSERIN
$            +5040.87-3.33969*T;                                 3800 N 99Ans !
$PAR  G(RHOMBOHEDRAL_A7,IN),,           +GHSERIN+4184;           3800 N 88Che0 !
 PAR  G(LIQUID,IN),,                    +GLIQIN;                 3800 N 91Din !
$
 PAR  G(CU9IN4_D83,IN:IN),,             +4*GHSERIN+40450;,,           N 02Her !
 PAR  G(CU2IN_B82,IN:IN),,              +10*GHSERIN+122565;,,         N 02Her !
$
 FUNCTION GHSERIN   298.15  -6978.89+92.338115*T-21.8386*T*LN(T)
       -0.00572566*T**2-2.120321E-06*T**3-22906*T**(-1);
       429.75  Y  -7033.516+124.476588*T-27.4562*T*LN(T)
       +5.4607E-04*T**2-8.367E-08*T**3-211708*T**(-1)+3.53116E+22*T**(-9);
      3800.00  N !
 FUNCTION GLIQIN    298.15  +3282.092-7.63686*T+GHSERIN-5.59058E-20*T**7;
       429.75  Y  +3283.706-7.640804*T+GHSERIN-3.53116E+22*T**(-9);
      3800.00  N !
$ ------------------------------------------------------------------------------
$ Binary system
$
$ J. Hertz, K. El Aissaoui, L. Bouirden, J. Phase Equilib., 23, 473-79(2002).
$
$ Checked against paper. Checked at 6000 K.
$
$ The low temperature eta-phase(s) is not included as a separate phase.
$
$ Old lattice stability for fcc-In used.
$
$ Cu2In and Cu11In9 are not stable at room temperature.
$
 PAR  L(LIQUID,CU,IN;0),,               -5323-2.319*T;,,              N 02Her !
 PAR  L(LIQUID,CU,IN;1),,               -19188+3.534*T;,,             N 02Her !
 PAR  L(LIQUID,CU,IN;2),,               -9975;,,                      N 02Her !
$
 PAR  L(FCC_A1,CU,IN:VA;0),,            +ZERO;,,                      N 02Her !
 PAR  L(FCC_A1,CU,IN:VA;1),,            -1737-9.025*T;,,              N 02Her !
 PAR  L(FCC_A1,CU,IN:VA;2),,            +4.8745*T;,,                  N 02Her !
$
 PAR  L(BCC_A2,CU,IN:VA;0),,            +ZERO;,,                      N 02Her !
 PAR  L(BCC_A2,CU,IN:VA;1),,            -43423-5.2367*T;,,            N 02Her !
 PAR  L(BCC_A2,CU,IN:VA;2),,            +13980+6.97*T;,,              N 02Her !
$
 PAR  G(CU9IN4_D83,CU:IN),,             +3*GHSERCU+GHSERIN
             -19000-2.9*T;,,                                          N 02Her !
 PAR  L(CU9IN4_D83,CU,IN:IN;0),,        -35000;,,                     N 02Her !
$
 PAR  G(CU7IN3,CU:IN),,                 +7*GHSERCU+3*GHSERIN
             -85217+23.9*T;,,                                         N 02Her !
$
 PAR  G(CU2IN_B82,CU:IN),,              +6*GHSERCU+4*GHSERIN
             -68524+7*T;,,                                            N 02Her !
 PAR  G(CU2IN_B82,IN:CU),,              +ZERO;,,                      N 02Her !
 PAR  L(CU2IN_B82,CU:CU,IN;0),,         -38926;,,                     N 02Her !
 PAR  L(CU2IN_B82,CU,IN:IN;0),,         +30356;,,                     N 02Her !
$
 PAR  G(CU11IN9,CU:IN),,                +11*GHSERCU+9*GHSERIN
             -121000+0.3985*T;,,                                      N 02Her !
$
$ Metastable
$
 PAR  L(HCP_A3,CU,IN:VA;0),,            +ZERO;,,                      N Same !
 PAR  L(HCP_A3,CU,IN:VA;1),,            -1737-9.025*T;,,              N Same !
 PAR  L(HCP_A3,CU,IN:VA;2),,            +4.8745*T;,,                  N Same !
$ ------------------------------------------------------------------------------
$
 ASSESSED_SYSTEM
  CU-IN(TDB -* +LIQUID +FCC_A1 +BCC_A2 +TETRA_A6 +CU9IN4_D83 +CU7IN3 +CU2IN_B82
  +CU11IN9 ;P3 TMM:300/2000 *) !
$
$
 LIST-OF-REFERENCE
 NUMBER  SOURCE
  Null   'Unknown source'
  Same   'Same or similar interaction as in the corresponding stable phase'
  COST   'COST 507 database'
  88Che0 'P.-Y Chevalier, Calphad, 12, 383-92(1988)
          SGTE unary database V.4.1, 1999; In'
  91Din  'A.T. Dinsdale, Calphad, 15, 317-425(1991).'
  92Ans  'I. Ansara, J.-Ph. Nabot, Calphad, 16, 13-18(1992),
          SGTE unary database V.5.0, 2009; In'
  98Boa  'D. Boa, I. Ansara, Thermochim. Acta, 314, 79-86(1998),
          SGTE unary database V.4.1, 1999; In, Pb'
  99Ans  'I. Ansara, S.G. Fries, H.L. Lukas, unpublished, 1999,
          SGTE unary database V.5.0, 2009; In, Sn'
  02Her  'J. Hertz, K. El Aissaoui, L. Bouirden,
          J. Phase Equilib., 23, 473-79(2002); Cu-In'
!

File: data/databases/sgte-binary/CuIn-02Liu-LB.tdb
$
$ Database for Cu-In from H.S. Liu et al. 2002 (included in LB Vol. 3)
$
$ H.S. Liu, X.J. Liu, Y. Cui, C.P. Wang, I. Ohnuma, R. Kainuma, Z.P. Jin,
$ K. Ishida, J. Phase Equilib., 23, 409-15(2002).
$
$ Dataset created 2011.01.04 by Bengt Hallstedt.
$ 2020.10.25: Modified for use with GES6.
$
$ There is a misprint in the L(LIQUID,CU,IN;1) parameter in this dataset. Since
$ it is also present in LBall-v7+fun.tdb it is kept here.
$ See CuIn-02Liu-orig.tdb for the corrected value.
$
$ The LB tables have been calculated using an incorrect expression for GHSERCU.
$
$ Invariant equilibria involving fcc are slightly different (up to 2 K)
$ from LB. The present results are identical to those produced by
$ LBall-v7+fun.tdb. Invariant equilibria involving CU9IN4_D83 are slightly
$ (less than 1 K) changed due to a misprint in LBall-v7+fun.tdb.
$
$ Invariant equilibria are up to 6 K different from paper.
$
$ The model for CU2IN_B82 has been changed to be more compatible with the
$ NiAs crystal structure. There are only minimal changes in invariant
$ equilibria from this.
$
$ ------------------------------------------------------------------------------
 TEMP-LIM 298.15 6000.00 !
$
$ELEMENT NAME  REF. STATE               ATOMIC MASS H298-H0    S298    !
$
 ELEMENT VA   VACUUM                      0.0          0.0      0.0    ! 
 ELEMENT CU   FCC_A1                     63.546     5004.      33.15   !
 ELEMENT IN   TETRAGONAL_A6             114.82      6610.0     57.65   ! 
$ ------------------------------------------------------------------------------
$ Phase definitions
$
 PHASE LIQUID:L % 1 1 !
 CONST LIQUID:L : CU IN : !
$
$ Fcc (cF4, Fm-3m) and MeX (cF8, Fm-3m)
$
 PHASE FCC_A1 %A 2 1 1 !
 CONST FCC_A1 : CU% IN : VA : !
$
$ Bcc (cI2, Im-3m)
$
 PHASE BCC_A2 %B 2 1 3 !
 CONST BCC_A2 : CU IN : VA : !
$
$ Hcp (hP2, P6_3/mmc) and Me2X (NiAs-type, hP4, P6_3/mmc, B8_1)
$
 PHASE HCP_A3 %A 2 1 0.5 !
 CONST HCP_A3 : CU IN : VA : !
$
$ Prototype In (tI2, I4/mmm)
$
 PHASE TETRAGONAL_A6 % 1 1 !
 CONST TETRAGONAL_A6 : IN : !
$
$ Prototype Al4Cu9 (cP52, P-43m), gamma-CuIn
$
 PHASE CU9IN4_D83 % 3 0.654 0.115 0.231 !
 CONST CU9IN4_D83 : CU : CU IN : IN : !
$
$ Prototype Cu7In3 (aP40, P-1), delta
$
 PHASE CU7IN3 % 2 0.7 0.3 !
 CONST CU7IN3 : CU : IN : !
$
$ Prototype InNi2 (hP6, P6_3/mmc), NiAs-type suggested in LB binary
$ eta-prime
$
 PHASE CU2IN_B82 % 3 1 1 1 !
 CONST CU2IN_B82 : CU : CU VA : IN : !
$
$ Original model from 02Liu below
$
$PHASE CU2IN_B82 % 3 0.545 0.122 0.333 !
$CONST CU2IN_B82 : CU : CU IN : IN : !
$
$ Pearson o**, eta
$
 PHASE CU2IN_LT % 2 0.64 0.36 !
 CONST CU2IN_LT : CU : IN : !
$
$ Prototype AlCu (mC20, C2/m), theta?
$
 PHASE CU11IN9 % 2 0.55 0.45 !
 CONST CU11IN9 : CU : IN : !
$ ------------------------------------------------------------------------------
$ Defaults
$
 DEFINE-SYSTEM-DEFAULT ELEMENT 2 !
 DEFAULT-COM DEFINE_SYSTEM_ELEMENT VA !
 TYPE-DEF % SEQ * !
 TYPE-DEF A GES AMEND_PHASE_DESCRIPTION @ MAGNETIC -3 0.28 !
 TYPE-DEF B GES AMEND_PHASE_DESCRIPTION @ MAGNETIC -1 0.4 !
 FUNCTION ZERO      298.15  0;                                         6000 N !
 FUNCTION UN_ASS    298.15  0;                                         6000 N !
 FUNCTION R         298.15  +8.31451;                                  6000 N !
$ ------------------------------------------------------------------------------
$ Element data
$ ------------------------------------------------------------------------------
$ Cu
$
 PAR  G(FCC_A1,CU:VA),,                 +GHSERCU;                3200 N 91Din !
 PAR  G(BCC_A2,CU:VA),,                 +GHSERCU+4017-1.255*T;   3200 N 91Din !
 PAR  G(HCP_A3,CU:VA),,                 +GHSERCU+600+0.2*T;      3200 N 91Din !
 PAR  G(LIQUID,CU),,                    +GLIQCU;                 3200 N 91Din !
$
 FUNCTION GHSERCU   298.15  -7770.458+130.485235*T-24.112392*T*LN(T)
       -0.00265684*T**2+1.29223E-07*T**3+52478*T**(-1);
      1357.77  Y  -13542.026+183.803828*T-31.38*T*LN(T)+3.64167E+29*T**(-9);
      3200.00  N !
 FUNCTION GLIQCU    298.15  +12964.735-9.511904*T+GHSERCU-5.8489E-21*T**7;
      1357.77  Y  -46.545+173.881484*T-31.38*T*LN(T);
      3200.00  N !
$ ------------------------------------------------------------------------------
$ In
$
$ FCC_A1 and TET_ALPHA1 revised in unary 4.1
$ BCT_A5 and RHOMBOHEDRAL_A7 added in unary 4.1
$ TET_ALPHA1 revised in unary 5.0 (using the value from 99Ans)
$ DHCP added in unary 5.0
$
$ There is quite a bit of confusion about TET_ALPHA1_A6. The structure is
$ the same as In (TETRAGONAL_A6), but with a different (presumably) c/a ratio.
$ TET_ALPHA1_A6 is present in Bi-In, In-Pb and In-Sn (possibly more). Between
$ the TETRAGONAL_A6 (In-ss) and TET_ALPHA1_A6 there is a narrow two-phase
$ region. In each system a different G(TET_ALPHA1_A6,IN) lattice stability
$ was used.
$ In 91Din a value from an unpublished revision of the Bi-In system by
$ P.-Y. Chevalier 1990 is included. In SGTE Unary V 4.4 a value from 98Boa
$ for the In-Pb system is included. 98Boa treated the TET_ALPHA1_A6
$ phase in Bi-In and In-Pb as two different phases and used the lattice
$ stability from 88Che0 for the Bi-In branch of this phase. Finally, SGTE
$ unary V 5.0 uses a value from an unpublished evaluation by 99Ans of the
$ In-Sn system. Due to the close proximity of the TETRAGONAL_A6 and
$ TET_ALPHA1_A6 phases in these systems, any change of lattice stability
$ will cause a distortion of the phase diagram and require reoptimisation.
$
$ The DHCP phase is labelled D0_24 in 03Liu and alpha-prime in 92Ans. The
$ phase is present between the fcc and hcp phases in the Au-Sn and Au-In
$ systems.
$
 PAR  G(TETRAGONAL_A6,IN),,             +GHSERIN;                3800 N 91Din !
 PAR  G(FCC_A1,IN:VA),,                 +GHSERIN+162.061;        3800 N 98Boa !
$PAR  G(FCC_A1,IN:VA),,                 +GHSERIN+123-0.1988*T;   3800 N 91Din !
 PAR  G(BCC_A2,IN:VA),,                 +GHSERIN+800-0.8*T;      3800 N 91Din !
 PAR  G(HCP_A3,IN:VA),,                 +GHSERIN+533-0.6868*T;   3800 N 91Din !
$PAR  G(DHCP,IN),,                      +GHSERIN+520-0.384*T;    3800 N 92Ans !
$PAR  G(TET_ALPHA1_A6,IN),,             +GHSERIN+123-0.1988*T;   3800 N 99Ans !
$PAR  G(TET_ALPHA1_A6,IN),,             +GHSERIN+0.31*T;         3800 N 98Boa !
$PAR  G(TET_ALPHA1_A6,IN),,             +GHSERIN+193-0.16479*T;  3800 N 91Din !
$PAR  G(TET_ALPHA1_A6,IN),,             +GHSERIN-33+0.16*T;      3800 N 88Che0 !
$PAR  G(BCT_A5,IN),,                    +GHSERIN
$            +5040.87-3.33969*T;                                 3800 N 99Ans !
$PAR  G(RHOMBOHEDRAL_A7,IN),,           +GHSERIN+4184;           3800 N 88Che0 !
 PAR  G(LIQUID,IN),,                    +GLIQIN;                 3800 N 91Din !
$
 FUNCTION GHSERIN   298.15  -6978.89+92.338115*T-21.8386*T*LN(T)
       -0.00572566*T**2-2.120321E-06*T**3-22906*T**(-1);
       429.75  Y  -7033.516+124.476588*T-27.4562*T*LN(T)
       +5.4607E-04*T**2-8.367E-08*T**3-211708*T**(-1)+3.53116E+22*T**(-9);
      3800.00  N !
 FUNCTION GLIQIN    298.15  +3282.092-7.63686*T+GHSERIN-5.59058E-20*T**7;
       429.75  Y  +3283.706-7.640804*T+GHSERIN-3.53116E+22*T**(-9);
      3800.00  N !
$ ------------------------------------------------------------------------------
$ Binary system
$
$ From from H.S. Liu et al. 2002 (included in LB Vol. 3)
$
$ H.S. Liu, X.J. Liu, Y. Cui, C.P. Wang, I. Ohnuma, R. Kainuma, Z.P. Jin,
$ K. Ishida, J. Phase Equilib., 23, 409-15(2002).
$
$ Checked against LB and paper. Checked at 6000 K.
$
$ There is a misprint in the L(LIQUID,CU,IN;1) parameter in this dataset. Since
$ it is also present in LBall-v7+fun.tdb it is kept here.
$ See CuIn-02Liu-orig.tdb for the corrected value.
$
$ The LB tables have been calculated using an incorrect expression for GHSERCU.
$
$ Invariant equilibria involving fcc are slightly different (up to 2 K)
$ from LB. The present results are identical to those produced by
$ LBall-v7+fun.tdb. Invariant equilibria involving CU9IN4_D83 are slightly
$ (less than 1 K) changed due to a misprint in LBall-v7+fun.tdb.
$
$ Invariant equilibria are up to 6 K different from paper.
$
$ The model for CU2IN_B82 has been changed to be more compatible with the
$ NiAs crystal structure. There are only minimal changes in invariant
$ equilibria from this.
$
 PAR  L(LIQUID,CU,IN;0),,               -41564.8+238.616*T
             -29.827*T*LN(T);,,                                       N 02Liu !
 PAR  L(LIQUID,CU,IN;1),,               -76057.8+371.306*T
             -44.944*T*LN(T);,,                                       N 02Liu !
 PAR  L(LIQUID,CU,IN;2),,               -42076.5+192.395*T
             -23.281*T*LN(T);,,                                       N 02Liu !
$
 PAR  L(FCC_A1,CU,IN:VA;0),,            -6475.9+21.83*T;,,            N 02Liu !
 PAR  L(FCC_A1,CU,IN:VA;1),,            -29935.2-5.672*T;,,           N 02Liu !
 PAR  L(FCC_A1,CU,IN:VA;2),,            +47350.2-40.21*T;,,           N 02Liu !
$
 PAR  L(BCC_A2,CU,IN:VA;0),,            -20532.8+12.724*T;,,          N 02Liu !
 PAR  L(BCC_A2,CU,IN:VA;1),,            -13379.3-12.358*T;,,          N 02Liu !
$
 PAR  G(CU9IN4_D83,CU:CU:IN),,          +0.769*GHSERCU+0.231*GHSERIN
             -2204.8-3.443*T;,,                                       N 02Liu !
$ Parameter from LBall-v7+fun.tdb below.
$PAR  G(CU9IN4_D83,CU:CU:IN),,          +0.769*GHSERCU+0.231*GHSERIN
$            -2204.8-3.446*T;,,                                       N 02Liu !
 PAR  G(CU9IN4_D83,CU:IN:IN),,          +0.654*GHSERCU+0.346*GHSERIN
             -7131.6+0.112*T;,,                                       N 02Liu !
$
 PAR  G(CU7IN3,CU:IN),,                 +0.7*GHSERCU+0.3*GHSERIN
             -7991.3+1.17*T;,,                                        N 02Liu !
$
 PAR  G(CU2IN_B82,CU:CU:IN),,           +2*GHSERCU+GHSERIN
             -19469.83-1.0257*T;,,                                    N 03Kat !
 PAR  G(CU2IN_B82,CU:VA:IN),,           +GHSERCU+GHSERIN-6959;,,      N 03Kat !
 PAR  L(CU2IN_B82,CU:CU,VA:IN;0),,      -17316+25.953*T;,,            N 03Kat !
$
$ Original parameters from 02Liu below.
$PAR  G(CU2IN_B82,CU:CU:IN),,           +0.667*GHSERCU+0.333*GHSERIN
$            -6301.5-0.94*T;,,                                        N 02Liu !
$PAR  G(CU2IN_B82,CU:IN:IN),,           +0.545*GHSERCU+0.455*GHSERIN
$            -156.7-7.03*T;,,                                         N 02Liu !
$PAR  L(CU2IN_B82,CU:CU,IN:IN;0),,      -14526.5+18.02*T;,,           N 02Liu !
$
 PAR  G(CU2IN_LT,CU:IN),,               +0.64*GHSERCU+0.36*GHSERIN
             -8173.8+1.38*T;,,                                        N 02Liu !
 PAR  G(CU11IN9,CU:IN),,                +0.55*GHSERCU+0.45*GHSERIN
             -7525.6+1.703*T;,,                                       N 02Liu !
$
$ Metastable
$
 PAR  L(HCP_A3,CU,IN:VA;0),,            -6475.9+21.83*T;,,            N Same !
 PAR  L(HCP_A3,CU,IN:VA;1),,            -29935.2-5.672*T;,,           N Same !
 PAR  L(HCP_A3,CU,IN:VA;2),,            +47350.2-40.21*T;,,           N Same !
$ ------------------------------------------------------------------------------
$
 ASSESSED_SYSTEM
  CU-IN(TDB -* +LIQUID +FCC_A1 +BCC_A2 +TETRA_A6 +CU9IN4_D83 +CU7IN3 +CU2IN_B82
  +CU2IN_LT +CU11IN9 ;P3 TMM:300/2000 *) !
$
$
 LIST-OF-REFERENCE
 NUMBER  SOURCE
  Null   'Unknown source'
  Same   'Same or similar interaction as in the corresponding stable phase'
  COST   'COST 507 database'
  88Che0 'P.-Y Chevalier, Calphad, 12, 383-92(1988)
          SGTE unary database V.4.1, 1999; In'
  91Din  'A.T. Dinsdale, Calphad, 15, 317-425(1991).'
  92Ans  'I. Ansara, J.-Ph. Nabot, Calphad, 16, 13-18(1992),
          SGTE unary database V.5.0, 2009; In'
  98Boa  'D. Boa, I. Ansara, Thermochim. Acta, 314, 79-86(1998),
          SGTE unary database V.4.1, 1999; In, Pb'
  99Ans  'I. Ansara, S.G. Fries, H.L. Lukas, unpublished, 1999,
          SGTE unary database V.5.0, 2009; In, Sn'
  02Liu  'H.S. Liu, X.J. Liu, Y. Cui, C.P. Wang, I. Ohnuma, R. Kainuma,
          Z.P. Jin, K. Ishida, J. Phase Equilib., 23, 409-15(2002); Cu-In'
  03Kat  'U.R. Kattner, NIST, unpublished research, 2003; Cu-In'
!
