Repository: orchid-calphad/orchid-project.org

# orchid-project.org

Website and released data of **ORCHID** (Open Repository for CALPHAD Hypotheses, Intelligence, and Discovery),
served by GitHub Pages at https://orchid-project.org. Releases are archived on Zenodo (one DOI per version).

- `index.html`, `catalog/`, `best-practices.html` — static, self-contained pages (generated in the ORCHID tooling).
- `data/` — released data: catalog, redistributable TDB files, convex hulls. Licences: `data/LICENSES.md`, `data/NOTICE.md`.
- `llms.txt`, `data/croissant.json`, `CITATION.cff`, `.zenodo.json` — machine-readable metadata.

Only data with clear redistribution rights are published.

File: data/databases/sgte-binary/CuLa-12An.tdb
$
$ Database for Cu-La from X. An et al. 2012.
$
$ X. An, Q. Li, J. Zhang, S. Chen, Y. Yang, Calphad, 36, 8-15(2012).
$
$ Dataset created 2020.11.01 by Bengt Hallstedt.
$
$ Slight modification of 99Du. Cu6La modified.
$ 99Du parameters printed in the paper.
$
$ Interactions in fcc and bcc are probably much too positive.
$
$ ------------------------------------------------------------------------------
 TEMP-LIM 298.15 6000.00 !
$
$ELEMENT NAME  REF. STATE               ATOMIC MASS H298-H0    S298    !
$
 ELEMENT VA   VACUUM                      0.0          0.0      0.0    ! 
 ELEMENT CU   FCC_A1                     63.546     5004.      33.15   !
 ELEMENT LA   DHCP                      138.9055    6665.112   56.9024 ! 
$ ------------------------------------------------------------------------------
$ Phase definitions
$
 PHASE LIQUID:L % 1 1 !
 CONST LIQUID:L : CU LA : !
$
$ Fcc (cF4, Fm-3m) and MeX (cF8, Fm-3m)
$
 PHASE FCC_A1 %A 2 1 1 !
 CONST FCC_A1 : CU% LA% : VA : !
$
$ Bcc (cI2, Im-3m)
$
 PHASE BCC_A2 %B 2 1 3 !
 CONST BCC_A2 : CU LA : VA : !
$
$ Hcp (hP2, P6_3/mmc) and Me2X (NiAs-type, hP4, P6_3/mmc, B8_1)
$
 PHASE HCP_A3 %A 2 1 0.5 !
 CONST HCP_A3 : CU : VA : !
$
$ Prototype alpha-La (hP4, P6_3/mmc)
$
 PHASE DHCP % 1 1 !
 CONST DHCP : LA : !
$
$ Prototype NaZn13 (cF112, Fm-3c); also Cu13La
$
 PHASE CU37LA3_D23 % 2 37 3 !
 CONST CU37LA3_D23 : CU : LA : !
$
$ Prototype Cu6La (mP28, P2_1/c)
$
 PHASE CU6LA_A % 2 6 1 !
 CONST CU6LA_A : CU : LA : !
$
$ Prototype CeCu6 (oP28, Pnma)
$
 PHASE CU6LA_B % 2 6 1 !
 CONST CU6LA_B : CU : LA : !
$
$ Prototype CaCu5 (hP6, P6/mmm)
$
 PHASE CU5LA_D2D % 2 5 1 !
 CONST CU5LA_D2D : CU : LA : !
$
$ Prototype Cu4La (tI90, I-4m2)
$
 PHASE CU4LA % 2 4 1 !
 CONST CU4LA : CU : LA : !
$
$ Prototype AlB2 (hP3, P6/mmm)
$
 PHASE CU2LA_C32 % 2 2 1 !
 CONST CU2LA_C32 : CU : LA : !
$
$ Prototype FeB (oP8, Pnma)
$
 PHASE CULA_B27 % 2 1 1 !
 CONST CULA_B27 : CU : LA : !
$ ------------------------------------------------------------------------------
$ Defaults
$
 DEFINE-SYSTEM-DEFAULT ELEMENT 2 !
 DEFAULT-COM DEFINE_SYSTEM_ELEMENT VA !
 TYPE-DEF % SEQ * !
 TYPE-DEF A GES AMEND_PHASE_DESCRIPTION @ MAGNETIC -3 0.28 !
 TYPE-DEF B GES AMEND_PHASE_DESCRIPTION @ MAGNETIC -1 0.4 !
 FUNCTION ZERO      298.15  0;                                         6000 N !
 FUNCTION UN_ASS    298.15  0;                                         6000 N !
 FUNCTION R         298.15  +8.31451;                                  6000 N !
$ ------------------------------------------------------------------------------
$ Element data
$ ------------------------------------------------------------------------------
$ Cu
$
 PAR  G(FCC_A1,CU:VA),,                 +GHSERCU;                3200 N 91Din !
 PAR  G(BCC_A2,CU:VA),,                 +GHSERCU+4017-1.255*T;   3200 N 91Din !
 PAR  G(HCP_A3,CU:VA),,                 +GHSERCU+600+0.2*T;      3200 N 91Din !
 PAR  G(LIQUID,CU),,                    +GLIQCU;                 3200 N 91Din !
$
 FUNCTION GHSERCU   298.15  -7770.458+130.485235*T-24.112392*T*LN(T)
       -0.00265684*T**2+1.29223E-07*T**3+52478*T**(-1);
      1357.77  Y  -13542.026+183.803828*T-31.38*T*LN(T)+3.64167E+29*T**(-9);
      3200.00  N !
 FUNCTION GLIQCU    298.15  +12964.735-9.511904*T+GHSERCU-5.8489E-21*T**7;
      1357.77  Y  -46.545+173.881484*T-31.38*T*LN(T);
      3200.00  N !
$ ------------------------------------------------------------------------------
$ La
$
 PAR  G(DHCP,LA),,                      +GHSERLA;                4000 N 91Din !
 PAR  G(FCC_A1,LA:VA),,                 +GFCCLA;                 4000 N 91Din !
 PAR  G(BCC_A2,LA:VA),,                 +GBCCLA;                 4000 N 91Din !
 PAR  G(LIQUID,LA),,                    +GLIQLA;                 4000 N 91Din !
$
 FUNCTION GHSERLA   298.15  -7968.403+120.284604*T-26.34*T*LN(T)
       -0.001295165*T**2;
       550.00  Y  -3381.413+59.06113*T-17.1659411*T*LN(T)
       -0.008371705*T**2+6.8932E-07*T**3-399448*T**(-1);
      2000.00  Y  -15608.882+181.390071*T-34.3088*T*LN(T);
      4000.00  N !
 FUNCTION GFCCLA    298.15  -6109.797+89.878761*T-21.7919*T*LN(T)
       -0.004045175*T**2-5.25865E-07*T**3;
      1134.00  Y  -124598.976+955.878375*T-139.346741*T*LN(T)
       +0.042032405*T**2-3.066199E-06*T**3+20994153*T**(-1);
      2000.00  Y  +3009.496-2.846081*T+GHSERLA;
      4000.00  N !
 FUNCTION GBCCLA    298.15  -3952.161+88.072353*T-21.7919*T*LN(T)
       -0.004045175*T**2-5.25865E-07*T**3;
       800.00  Y  +321682.673-3565.08252*T+513.440708*T*LN(T)
       -0.387295093*T**2+4.9547989E-05*T**3-36581228*T**(-1);
      1134.00  Y  -16377.894+218.492988*T-39.5388*T*LN(T);
      1193.00  Y  -136609.91+1123.34397*T-163.413074*T*LN(T)
       +0.053968535*T**2-4.056395E-06*T**3+21167204*T**(-1);
      2000.00  Y  +7402.894-6.553756*T+GHSERLA;
      4000.00  N !
 FUNCTION GLIQLA    298.15  +5332.653+18.23012*T-11.0188191*T*LN(T)
       -0.020171603*T**2+2.93775E-06*T**3-133541*T**(-1);
      1134.00  Y  -3942.004+171.018431*T-34.3088*T*LN(T);
      4000.00  N !
$ ------------------------------------------------------------------------------
$ Binary system
$
$ X. An, Q. Li, J. Zhang, S. Chen, Y. Yang, Calphad, 36, 8-15(2012).
$
$ Checked against paper and author's tdb. Checked at 6000K.
$
$ Slight modification of 99Du. Cu6La modified.
$ 99Du parameters printed in the paper.
$
$ Interactions in fcc and bcc are probably much too positive.
$
 PAR  L(LIQUID,CU,LA;0),,               -103584+342.112*T
             -40.1841*T*LN(T);,,                                      N 99Du !
 PAR  L(LIQUID,CU,LA;1),,               -70635+205.618*T
             -24.1452*T*LN(T);,,                                      N 99Du !
 PAR  L(LIQUID,CU,LA;2),,               -103936+450.826*T
             -52.4266*T*LN(T);,,                                      N 99Du !
$
 PAR  L(FCC_A1,CU,LA:VA;0),,            +100000;,,                    N 99Du !
 PAR  L(BCC_A2,CU,LA:VA;0),,            +100000;,,                    N 99Du !
$
 PAR  G(CU37LA3_D23,CU:LA),,            +37*GHSERCU+3*GHSERLA
             -71251-129.229*T;,,                                      N 99Du !
 PAR  G(CU6LA_A,CU:LA),,                +6*GHSERCU+GHSERLA
             -65039-3.10064*T;,,                                      N 12An !
 PAR  G(CU6LA_B,CU:LA),,                +6*GHSERCU+GHSERLA
             -62804.804-7.569*T;,,                                    N 12An !
 PAR  G(CU5LA_D2D,CU:LA),,              +5*GHSERCU+GHSERLA
             -65041-0.019*T;,,                                        N 99Du !
 PAR  G(CU4LA,CU:LA),,                  +4*GHSERCU+GHSERLA
             -66273+7.727*T;,,                                        N 99Du !
 PAR  G(CU2LA_C32,CU:LA),,              +2*GHSERCU+GHSERLA
             -48445+3.484*T;,,                                        N 99Du !
 PAR  G(CULA_B27,CU:LA),,               +GHSERCU+GHSERLA
             -32457+10.856*T;,,                                       N 99Du !
$ ------------------------------------------------------------------------------
$
$
 LIST-OF-REFERENCE
 NUMBER  SOURCE
  Null   'Unknown source'
  COST   'COST 507 database'
  91Din  'A.T. Dinsdale, Calphad, 15, 317-425(1991).'
  99Du   'Z. Du, Y. Xu, W. Zhang, J. Alloys Compd., 289, 88-95(1999); Cu-La'
  12An   'X. An, Q. Li, J. Zhang, S. Chen, Y. Yang,
          Calphad, 36, 8-15(2012); Cu-La'
!

File: data/databases/sgte-binary/CuLa-89Qi.tdb
$
$ Database for Cu-La from G. Qi et al. 1989.
$
$ G. Qi, K. Itagaki, S. an Mey, P.J. Spencer, Z. Metallkd., 80, 883-87(1989).
$
$ Dataset created 2020.10.31 by Bengt Hallstedt.
$
$ Pre-SGTE element data used in the paper.
$
$ Invariant equilibria differ by up to 11 K, less in the Cu-rich part.
$
$ ------------------------------------------------------------------------------
 TEMP-LIM 298.15 6000.00 !
$
$ELEMENT NAME  REF. STATE               ATOMIC MASS H298-H0    S298    !
$
 ELEMENT VA   VACUUM                      0.0          0.0      0.0    ! 
 ELEMENT CU   FCC_A1                     63.546     5004.      33.15   !
 ELEMENT LA   DHCP                      138.9055    6665.112   56.9024 ! 
$ ------------------------------------------------------------------------------
$ Phase definitions
$
 PHASE LIQUID:L % 1 1 !
 CONST LIQUID:L : CU LA : !
$
$ Fcc (cF4, Fm-3m) and MeX (cF8, Fm-3m)
$
 PHASE FCC_A1 %A 2 1 1 !
 CONST FCC_A1 : CU% LA% : VA : !
$
$ Bcc (cI2, Im-3m)
$
 PHASE BCC_A2 %B 2 1 3 !
 CONST BCC_A2 : CU LA : VA : !
$
$ Hcp (hP2, P6_3/mmc) and Me2X (NiAs-type, hP4, P6_3/mmc, B8_1)
$
 PHASE HCP_A3 %A 2 1 0.5 !
 CONST HCP_A3 : CU : VA : !
$
$ Prototype alpha-La (hP4, P6_3/mmc)
$
 PHASE DHCP % 1 1 !
 CONST DHCP : LA : !
$
$ Prototype Cu6La (mP28, P2_1/c), low T
$ and prototype CeCu6 (oP28, Pnma), high T
$
 PHASE CU6LA % 2 6 1 !
 CONST CU6LA : CU : LA : !
$
$ Prototype CaCu5 (hP6, P6/mmm)
$
 PHASE CU5LA_D2D % 2 5 1 !
 CONST CU5LA_D2D : CU : LA : !
$
$ Prototype AlB2 (hP3, P6/mmm)
$
 PHASE CU2LA_C32 % 2 2 1 !
 CONST CU2LA_C32 : CU : LA : !
$
$ Prototype FeB (oP8, Pnma)
$
 PHASE CULA_B27 % 2 1 1 !
 CONST CULA_B27 : CU : LA : !
$ ------------------------------------------------------------------------------
$ Defaults
$
 DEFINE-SYSTEM-DEFAULT ELEMENT 2 !
 DEFAULT-COM DEFINE_SYSTEM_ELEMENT VA !
 TYPE-DEF % SEQ * !
 TYPE-DEF A GES AMEND_PHASE_DESCRIPTION @ MAGNETIC -3 0.28 !
 TYPE-DEF B GES AMEND_PHASE_DESCRIPTION @ MAGNETIC -1 0.4 !
 FUNCTION ZERO      298.15  0;                                         6000 N !
 FUNCTION UN_ASS    298.15  0;                                         6000 N !
 FUNCTION R         298.15  +8.31451;                                  6000 N !
$ ------------------------------------------------------------------------------
$ Element data
$ ------------------------------------------------------------------------------
$ Cu
$
 PAR  G(FCC_A1,CU:VA),,                 +GHSERCU;                3200 N 91Din !
 PAR  G(BCC_A2,CU:VA),,                 +GHSERCU+4017-1.255*T;   3200 N 91Din !
 PAR  G(HCP_A3,CU:VA),,                 +GHSERCU+600+0.2*T;      3200 N 91Din !
 PAR  G(LIQUID,CU),,                    +GLIQCU;                 3200 N 91Din !
$
 FUNCTION GHSERCU   298.15  -7770.458+130.485235*T-24.112392*T*LN(T)
       -0.00265684*T**2+1.29223E-07*T**3+52478*T**(-1);
      1357.77  Y  -13542.026+183.803828*T-31.38*T*LN(T)+3.64167E+29*T**(-9);
      3200.00  N !
 FUNCTION GLIQCU    298.15  +12964.735-9.511904*T+GHSERCU-5.8489E-21*T**7;
      1357.77  Y  -46.545+173.881484*T-31.38*T*LN(T);
      3200.00  N !
$ ------------------------------------------------------------------------------
$ La
$
 PAR  G(DHCP,LA),,                      +GHSERLA;                4000 N 91Din !
 PAR  G(FCC_A1,LA:VA),,                 +GFCCLA;                 4000 N 91Din !
 PAR  G(BCC_A2,LA:VA),,                 +GBCCLA;                 4000 N 91Din !
 PAR  G(LIQUID,LA),,                    +GLIQLA;                 4000 N 91Din !
$
 FUNCTION GHSERLA   298.15  -7968.403+120.284604*T-26.34*T*LN(T)
       -0.001295165*T**2;
       550.00  Y  -3381.413+59.06113*T-17.1659411*T*LN(T)
       -0.008371705*T**2+6.8932E-07*T**3-399448*T**(-1);
      2000.00  Y  -15608.882+181.390071*T-34.3088*T*LN(T);
      4000.00  N !
 FUNCTION GFCCLA    298.15  -6109.797+89.878761*T-21.7919*T*LN(T)
       -0.004045175*T**2-5.25865E-07*T**3;
      1134.00  Y  -124598.976+955.878375*T-139.346741*T*LN(T)
       +0.042032405*T**2-3.066199E-06*T**3+20994153*T**(-1);
      2000.00  Y  +3009.496-2.846081*T+GHSERLA;
      4000.00  N !
 FUNCTION GBCCLA    298.15  -3952.161+88.072353*T-21.7919*T*LN(T)
       -0.004045175*T**2-5.25865E-07*T**3;
       800.00  Y  +321682.673-3565.08252*T+513.440708*T*LN(T)
       -0.387295093*T**2+4.9547989E-05*T**3-36581228*T**(-1);
      1134.00  Y  -16377.894+218.492988*T-39.5388*T*LN(T);
      1193.00  Y  -136609.91+1123.34397*T-163.413074*T*LN(T)
       +0.053968535*T**2-4.056395E-06*T**3+21167204*T**(-1);
      2000.00  Y  +7402.894-6.553756*T+GHSERLA;
      4000.00  N !
 FUNCTION GLIQLA    298.15  +5332.653+18.23012*T-11.0188191*T*LN(T)
       -0.020171603*T**2+2.93775E-06*T**3-133541*T**(-1);
      1134.00  Y  -3942.004+171.018431*T-34.3088*T*LN(T);
      4000.00  N !
$ ------------------------------------------------------------------------------
$ Binary system
$
$ G. Qi, K. Itagaki, S. an Mey, P.J. Spencer, Z. Metallkd., 80, 883-87(1989).
$
$ Checked against paper. Checked at 6000K.
$
$ Pre-SGTE element data used in the paper.
$
$ Invariant equilibria differ by up to 11 K, less in the Cu-rich part.
$
 PAR  L(LIQUID,CU,LA;0),,               -89563.3+255.950113*T
             -29.862133*T*LN(T);,,                                    N 89Qi !
 PAR  L(LIQUID,CU,LA;1),,               -22098.3-61.355663*T
             +7.214833*T*LN(T);,,                                     N 89Qi !
 PAR  L(LIQUID,CU,LA;2),,               -91291.4+442.339298*T
             -52.882908*T*LN(T);,,                                    N 89Qi !
$
 PAR  L(FCC_A1,CU,LA:VA;0),,            +100000;,,                    N !
 PAR  L(BCC_A2,CU,LA:VA;0),,            +100000;,,                    N !
$
 PAR  G(CU6LA,CU:LA),,                  +7*GCU6LA;,,                  N 89Qi !
 PAR  G(CU5LA_D2D,CU:LA),,              +6*GCU5LA;,,                  N 89Qi !
 PAR  G(CU2LA_C32,CU:LA),,              +3*GCU2LA;,,                  N 89Qi !
 PAR  G(CULA_B27,CU:LA),,               +2*GCULA;,,                   N 89Qi !
$
 FUNCTION GCU6LA    298.15  -20678.5+168.6866*T-30.1715*T*LN(T);       6000 N !
 FUNCTION GCU5LA    298.15  -23726.2+181.53524*T-31.78614*T*LN(T);     6000 N !
 FUNCTION GCU2LA    298.15  -22643.8+128.74274*T-25.49563*T*LN(T);     6000 N !
 FUNCTION GCULA     298.15  -17990.9+70.40306*T-17.59363*T*LN(T);      6000 N !
$------------------------------------------------------------------------------
$
$
 LIST-OF-REFERENCE
 NUMBER  SOURCE
  Null   'Unknown source'
  COST   'COST 507 database'
  89Qi   'G. Qi, K. Itagaki, S. an Mey, P.J. Spencer,
          Z. Metallkd., 80, 883-87(1989); Cu-La'
  91Din  'A.T. Dinsdale, Calphad, 15, 317-425(1991).'
!

File: data/databases/sgte-binary/CuLa-99Du.tdb
$
$ Database for Cu-La from Z. Du et al. 1999
$
$ Z. Du, Y. Xu, W. Zhang, J. Alloys Compd., 289, 88-95(1999).
$
$ Dataset created 2009.11.22 by Bengt Hallstedt.
$ 2020.10.31: Modified for use with GES6.
$
$ Interactions in fcc and bcc are probably much too positive.
$
$ ------------------------------------------------------------------------------
 TEMP-LIM 298.15 6000.00 !
$
$ELEMENT NAME  REF. STATE               ATOMIC MASS H298-H0    S298    !
$
 ELEMENT VA   VACUUM                      0.0          0.0      0.0    ! 
 ELEMENT CU   FCC_A1                     63.546     5004.      33.15   !
 ELEMENT LA   DHCP                      138.9055    6665.112   56.9024 ! 
$ ------------------------------------------------------------------------------
$ Phase definitions
$
 PHASE LIQUID:L % 1 1 !
 CONST LIQUID:L : CU LA : !
$
$ Fcc (cF4, Fm-3m) and MeX (cF8, Fm-3m)
$
 PHASE FCC_A1 %A 2 1 1 !
 CONST FCC_A1 : CU% LA% : VA : !
$
$ Bcc (cI2, Im-3m)
$
 PHASE BCC_A2 %B 2 1 3 !
 CONST BCC_A2 : CU LA : VA : !
$
$ Hcp (hP2, P6_3/mmc) and Me2X (NiAs-type, hP4, P6_3/mmc, B8_1)
$
 PHASE HCP_A3 %A 2 1 0.5 !
 CONST HCP_A3 : CU : VA : !
$
$ Prototype alpha-La (hP4, P6_3/mmc)
$
 PHASE DHCP % 1 1 !
 CONST DHCP : LA : !
$
$ Prototype NaZn13 (cF112, Fm-3c); also Cu13La
$
 PHASE CU37LA3_D23 % 2 37 3 !
 CONST CU37LA3_D23 : CU : LA : !
$
$ Prototype Cu6La (mP28, P2_1/c)
$
 PHASE CU6LA_A % 2 6 1 !
 CONST CU6LA_A : CU : LA : !
$
$ Prototype CeCu6 (oP28, Pnma)
$
 PHASE CU6LA_B % 2 6 1 !
 CONST CU6LA_B : CU : LA : !
$
$ Prototype CaCu5 (hP6, P6/mmm)
$
 PHASE CU5LA_D2D % 2 5 1 !
 CONST CU5LA_D2D : CU : LA : !
$
$ Prototype Cu4La (tI90, I-4m2)
$
 PHASE CU4LA % 2 4 1 !
 CONST CU4LA : CU : LA : !
$
$ Prototype AlB2 (hP3, P6/mmm)
$
 PHASE CU2LA_C32 % 2 2 1 !
 CONST CU2LA_C32 : CU : LA : !
$
$ Prototype FeB (oP8, Pnma)
$
 PHASE CULA_B27 % 2 1 1 !
 CONST CULA_B27 : CU : LA : !
$ ------------------------------------------------------------------------------
$ Defaults
$
 DEFINE-SYSTEM-DEFAULT ELEMENT 2 !
 DEFAULT-COM DEFINE_SYSTEM_ELEMENT VA !
 TYPE-DEF % SEQ * !
 TYPE-DEF A GES AMEND_PHASE_DESCRIPTION @ MAGNETIC -3 0.28 !
 TYPE-DEF B GES AMEND_PHASE_DESCRIPTION @ MAGNETIC -1 0.4 !
 FUNCTION ZERO      298.15  0;                                         6000 N !
 FUNCTION UN_ASS    298.15  0;                                         6000 N !
 FUNCTION R         298.15  +8.31451;                                  6000 N !
$ ------------------------------------------------------------------------------
$ Element data
$ ------------------------------------------------------------------------------
$ Cu
$
 PAR  G(FCC_A1,CU:VA),,                 +GHSERCU;                3200 N 91Din !
 PAR  G(BCC_A2,CU:VA),,                 +GHSERCU+4017-1.255*T;   3200 N 91Din !
 PAR  G(HCP_A3,CU:VA),,                 +GHSERCU+600+0.2*T;      3200 N 91Din !
 PAR  G(LIQUID,CU),,                    +GLIQCU;                 3200 N 91Din !
$
 FUNCTION GHSERCU   298.15  -7770.458+130.485235*T-24.112392*T*LN(T)
       -0.00265684*T**2+1.29223E-07*T**3+52478*T**(-1);
      1357.77  Y  -13542.026+183.803828*T-31.38*T*LN(T)+3.64167E+29*T**(-9);
      3200.00  N !
 FUNCTION GLIQCU    298.15  +12964.735-9.511904*T+GHSERCU-5.8489E-21*T**7;
      1357.77  Y  -46.545+173.881484*T-31.38*T*LN(T);
      3200.00  N !
$ ------------------------------------------------------------------------------
$ La
$
 PAR  G(DHCP,LA),,                      +GHSERLA;                4000 N 91Din !
 PAR  G(FCC_A1,LA:VA),,                 +GFCCLA;                 4000 N 91Din !
 PAR  G(BCC_A2,LA:VA),,                 +GBCCLA;                 4000 N 91Din !
 PAR  G(LIQUID,LA),,                    +GLIQLA;                 4000 N 91Din !
$
 FUNCTION GHSERLA   298.15  -7968.403+120.284604*T-26.34*T*LN(T)
       -0.001295165*T**2;
       550.00  Y  -3381.413+59.06113*T-17.1659411*T*LN(T)
       -0.008371705*T**2+6.8932E-07*T**3-399448*T**(-1);
      2000.00  Y  -15608.882+181.390071*T-34.3088*T*LN(T);
      4000.00  N !
 FUNCTION GFCCLA    298.15  -6109.797+89.878761*T-21.7919*T*LN(T)
       -0.004045175*T**2-5.25865E-07*T**3;
      1134.00  Y  -124598.976+955.878375*T-139.346741*T*LN(T)
       +0.042032405*T**2-3.066199E-06*T**3+20994153*T**(-1);
      2000.00  Y  +3009.496-2.846081*T+GHSERLA;
      4000.00  N !
 FUNCTION GBCCLA    298.15  -3952.161+88.072353*T-21.7919*T*LN(T)
       -0.004045175*T**2-5.25865E-07*T**3;
       800.00  Y  +321682.673-3565.08252*T+513.440708*T*LN(T)
       -0.387295093*T**2+4.9547989E-05*T**3-36581228*T**(-1);
      1134.00  Y  -16377.894+218.492988*T-39.5388*T*LN(T);
      1193.00  Y  -136609.91+1123.34397*T-163.413074*T*LN(T)
       +0.053968535*T**2-4.056395E-06*T**3+21167204*T**(-1);
      2000.00  Y  +7402.894-6.553756*T+GHSERLA;
      4000.00  N !
 FUNCTION GLIQLA    298.15  +5332.653+18.23012*T-11.0188191*T*LN(T)
       -0.020171603*T**2+2.93775E-06*T**3-133541*T**(-1);
      1134.00  Y  -3942.004+171.018431*T-34.3088*T*LN(T);
      4000.00  N !
$ ------------------------------------------------------------------------------
$ Binary system
$
$ Z. Du, Y. Xu, W. Zhang, J. Alloys Compd., 289, 88-95(1999).
$
$ Checked against paper. Checked at 6000K.
$
$ Interactions in fcc and bcc are probably much too positive.
$
 PAR  L(LIQUID,CU,LA;0),,               -103584+342.112*T
             -40.1841*T*LN(T);,,                                      N 99Du !
 PAR  L(LIQUID,CU,LA;1),,               -70635+205.618*T
             -24.1452*T*LN(T);,,                                      N 99Du !
 PAR  L(LIQUID,CU,LA;2),,               -103936+450.826*T
             -52.4266*T*LN(T);,,                                      N 99Du !
$
 PAR  L(FCC_A1,CU,LA:VA;0),,            +100000;,,                    N 99Du !
 PAR  L(BCC_A2,CU,LA:VA;0),,            +100000;,,                    N 99Du !
$
 PAR  G(CU37LA3_D23,CU:LA),,            +37*GHSERCU+3*GHSERLA
             -71251-129.229*T;,,                                      N 99Du !
 PAR  G(CU6LA_A,CU:LA),,                +6*GHSERCU+GHSERLA
             -65039-0.106*T;,,                                        N 99Du !
 PAR  G(CU6LA_B,CU:LA),,                +6*GHSERCU+GHSERLA
             -60257-9.669*T;,,                                        N 99Du !
 PAR  G(CU5LA_D2D,CU:LA),,              +5*GHSERCU+GHSERLA
             -65041-0.019*T;,,                                        N 99Du !
 PAR  G(CU4LA,CU:LA),,                  +4*GHSERCU+GHSERLA
             -66273+7.727*T;,,                                        N 99Du !
 PAR  G(CU2LA_C32,CU:LA),,              +2*GHSERCU+GHSERLA
             -48445+3.484*T;,,                                        N 99Du !
 PAR  G(CULA_B27,CU:LA),,               +GHSERCU+GHSERLA
             -32457+10.856*T;,,                                       N 99Du !
$ ------------------------------------------------------------------------------
$
$
 LIST-OF-REFERENCE
 NUMBER  SOURCE
  Null   'Unknown source'
  COST   'COST 507 database'
  91Din  'A.T. Dinsdale, Calphad, 15, 317-425(1991).'
  99Du   'Z. Du, Y. Xu, W. Zhang, J. Alloys Compd., 289, 88-95(1999); Cu-La'
!

File: data/databases/sgte-binary/CuLi-09Gas.tdb
$
$ Database for Cu-Li from W. Gasior et al. 2009.
$
$ W. Gasior, B. Onderka, Z. Moser, A. Debski, T. Gancarz,
$ Calphad, 33, 215-20(2009).
$
$ Dataset created 2020.11.01 by Bengt Hallstedt.
$
$ Gasior et al. claim the existence of a Cu2Li3 phase, based on almost no
$ evidence at all. No one else has observed this phase.
$
$ The fcc interaction is not acceptable. Fcc is also stable above 1915 K around
$ x(Li)=0.75.
$
$ The phase diagram is only approximately reproduced. Possibly a misprint in
$ the fcc interaction.
$
$ ------------------------------------------------------------------------------
 TEMP-LIM 298.15 6000.00 !
$
$ELEMENT NAME  REF. STATE               ATOMIC MASS H298-H0    S298    !
$
 ELEMENT VA   VACUUM                      0.0          0.0      0.0    ! 
 ELEMENT CU   FCC_A1                     63.546     5004.      33.15   !
 ELEMENT LI   BCC_A2                      6.941     4632.00    29.12   ! 
$ ------------------------------------------------------------------------------
$ Phase definitions
$
 PHASE LIQUID:L % 1 1 !
 CONST LIQUID:L : CU LI : !
$
$ Fcc (cF4, Fm-3m) and MeX (cF8, Fm-3m)
$
 PHASE FCC_A1 %A 2 1 1 !
 CONST FCC_A1 : CU% LI : VA : !
$
$ Bcc (cI2, Im-3m)
$
 PHASE BCC_A2 %B 2 1 3 !
 CONST BCC_A2 : CU LI% : VA : !
$
$ Hcp (hP2, P6_3/mmc) and Me2X (NiAs-type, hP4, P6_3/mmc, B8_1)
$
 PHASE HCP_A3 %A 2 1 0.5 !
 CONST HCP_A3 : CU LI : VA: !
$
$ Non-existent phase
$
 PHASE CU2LI3 % 2 2 3 !
 CONST CU2LI3 : CU : LI : !
$ ------------------------------------------------------------------------------
$ Defaults
$
 DEFINE-SYSTEM-DEFAULT ELEMENT 2 !
 DEFAULT-COM DEFINE_SYSTEM_ELEMENT VA !
 TYPE-DEF % SEQ * !
 TYPE-DEF A GES AMEND_PHASE_DESCRIPTION @ MAGNETIC -3 0.28 !
 TYPE-DEF B GES AMEND_PHASE_DESCRIPTION @ MAGNETIC -1 0.4 !
 FUNCTION ZERO      298.15  0;                                         6000 N !
 FUNCTION UN_ASS    298.15  0;                                         6000 N !
 FUNCTION R         298.15  +8.31451;                                  6000 N !
$ ------------------------------------------------------------------------------
$ Element data
$ ------------------------------------------------------------------------------
$ Cu
$
 PAR  G(FCC_A1,CU:VA),,                 +GHSERCU;                3200 N 91Din !
 PAR  G(BCC_A2,CU:VA),,                 +GHSERCU+4017-1.255*T;   3200 N 91Din !
 PAR  G(HCP_A3,CU:VA),,                 +GHSERCU+600+0.2*T;      3200 N 91Din !
 PAR  G(LIQUID,CU),,                    +GLIQCU;                 3200 N 91Din !
$
 FUNCTION GHSERCU   298.15  -7770.458+130.485235*T-24.112392*T*LN(T)
       -0.00265684*T**2+1.29223E-07*T**3+52478*T**(-1);
      1357.77  Y  -13542.026+183.803828*T-31.38*T*LN(T)+3.64167E+29*T**(-9);
      3200.00  N !
 FUNCTION GLIQCU    298.15  +12964.735-9.511904*T+GHSERCU-5.8489E-21*T**7;
      1357.77  Y  -46.545+173.881484*T-31.38*T*LN(T);
      3200.00  N !
 FUNCTION GBCCCU    298.15  +GHSERCU+4017-1.255*T;                     3200 N !
$ ------------------------------------------------------------------------------
$ Li
$
 PAR  G(BCC_A2,LI:VA)           200.00  +GHSERLI;                3000 N 91Din !
 PAR  G(FCC_A1,LI:VA)           200.00  +GHSERLI-108+1.3*T;      3000 N 91Din !
 PAR  G(HCP_A3,LI:VA)           200.00  +GHSERLI-154+2*T;        3000 N 91Din !
 PAR  G(LIQUID,LI)              200.00  +GLIQLI;                 3000 N 91Din !
$
 FUNCTION GHSERLI   200.00  -10583.817+217.637482*T-38.940488*T*LN(T)
       +0.035466931*T**2-1.9869816E-05*T**3+159994*T**(-1);
       453.60  Y  -559579.123+10547.8799*T-1702.88865*T*LN(T)
       +2.25832944*T**2-5.71066077E-04*T**3+33885874*T**(-1);
       500.00  Y  -9062.994+179.278285*T-31.2283718*T*LN(T)
       +0.002633221*T**2-4.38058E-07*T**3-102387*T**(-1);
      3000.00  N !
 FUNCTION GLIQLI    200.00  +2700.205-5.795621*T+GHSERLI;
       250.00  Y  +12015.027-362.187078*T+61.6104424*T*LN(T)
       -0.182426463*T**2+6.3955671E-05*T**3-559968*T**(-1);
       453.60  Y  -6057.31+172.652183*T-31.2283718*T*LN(T)
       +0.002633221*T**2-4.38058E-07*T**3-102387*T**(-1);
       500.00  Y  +3005.684-6.626102*T+GHSERLI;
      3000.00  N !
$ ------------------------------------------------------------------------------
$ Binary system
$
$ W. Gasior, B. Onderka, Z. Moser, A. Debski, T. Gancarz,
$ Calphad, 33, 215-20(2009).
$
$ Checked against paper. Checked at 6000 K.
$
$ Gasior et al. claim the existence of a Cu2Li3 phase, based on almost no
$ evidence at all. No one else has observed this phase.
$
$ The fcc interaction is not acceptable. Fcc is also stable above 1915 K around
$ x(Li)=0.75.
$
$ The phase diagram is only approximately reproduced. Possibly a misprint in
$ the fcc interaction.
$
 PAR  L(LIQUID,CU,LI;0),,               +16000-2.5*T;,,               N 09Gas !
 PAR  L(LIQUID,CU,LI;1),,               -2500;,,                      N 09Gas !
$
 PAR  L(FCC_A1,CU,LI:VA;0),,            +51304.4-20.129*T;,,          N 09Gas !
 PAR  L(FCC_A1,CU,LI:VA;1),,            -197717.8+160.3271*T;,,       N 09Gas !
$
 PAR  L(BCC_A2,CU,LI:VA;0),,            +50*T;,,                      N 09Gas !
$
 PAR  L(CU2LI3,CU:LI),,                 +2*GHSERCU+3*GHSERLI
             -750-21.7*T;,,                                           N 09Gas !
$
$ Metastable
$
 PAR  L(HCP_A3,CU,LI:VA;0),,            +50*T;,,                      N !
$ ------------------------------------------------------------------------------
$
 ASSESSED_SYSTEM
  CU-LI(TDB -* +LIQUID +FCC_A1 +BCC_A2 ;G5 MAJ:BCC/LI:VA
  ;P3 TMM:300/2000 STP:.9/1100/1 .9/400/1) !
$
$
 LIST-OF-REFERENCE
 NUMBER  SOURCE
  Null   'Unknown source'
  Same   'Same or similar interaction as in the corresponding stable phase'
  COST   'COST 507 database'
  91Din  'A.T. Dinsdale, Calphad, 15, 317-425(1991).'
  09Gas  'W. Gasior, B. Onderka, Z. Moser, A. Debski, T. Gancarz,
          Calphad, 33, 215-20(2009); Cu-Li'
!

File: data/databases/sgte-binary/CuLi-16Li.tdb
$
$ Database for Cu-Li from D. Li et al. 2016.
$
$ D. Li, S. Fuertauer, H. Flandorfer, D.M. Cupid, Calphad, 53, 105-15(2016).
$
$ Dataset created 2020.11.01 by Bengt Hallstedt.
$
$ The fcc interaction is not acceptable.
$
$ Liquid interaction misprinted in the paper.
$
$ ------------------------------------------------------------------------------
 TEMP-LIM 298.15 6000.00 !
$
$ELEMENT NAME  REF. STATE               ATOMIC MASS H298-H0    S298    !
$
 ELEMENT VA   VACUUM                      0.0          0.0      0.0    ! 
 ELEMENT CU   FCC_A1                     63.546     5004.      33.15   !
 ELEMENT LI   BCC_A2                      6.941     4632.00    29.12   ! 
$ ------------------------------------------------------------------------------
$ Phase definitions
$
 PHASE LIQUID:L % 1 1 !
 CONST LIQUID:L : CU LI : !
$
$ Fcc (cF4, Fm-3m) and MeX (cF8, Fm-3m)
$
 PHASE FCC_A1 %A 2 1 1 !
 CONST FCC_A1 : CU% LI : VA : !
$
$ Bcc (cI2, Im-3m)
$
 PHASE BCC_A2 %B 2 1 3 !
 CONST BCC_A2 : CU LI% : VA : !
$
$ Hcp (hP2, P6_3/mmc) and Me2X (NiAs-type, hP4, P6_3/mmc, B8_1)
$
 PHASE HCP_A3 %A 2 1 0.5 !
 CONST HCP_A3 : CU LI : VA: !
$ ------------------------------------------------------------------------------
$ Defaults
$
 DEFINE-SYSTEM-DEFAULT ELEMENT 2 !
 DEFAULT-COM DEFINE_SYSTEM_ELEMENT VA !
 TYPE-DEF % SEQ * !
 TYPE-DEF A GES AMEND_PHASE_DESCRIPTION @ MAGNETIC -3 0.28 !
 TYPE-DEF B GES AMEND_PHASE_DESCRIPTION @ MAGNETIC -1 0.4 !
 FUNCTION ZERO      298.15  0;                                         6000 N !
 FUNCTION UN_ASS    298.15  0;                                         6000 N !
 FUNCTION R         298.15  +8.31451;                                  6000 N !
$ ------------------------------------------------------------------------------
$ Element data
$ ------------------------------------------------------------------------------
$ Cu
$
 PAR  G(FCC_A1,CU:VA),,                 +GHSERCU;                3200 N 91Din !
 PAR  G(BCC_A2,CU:VA),,                 +GHSERCU+4017-1.255*T;   3200 N 91Din !
 PAR  G(HCP_A3,CU:VA),,                 +GHSERCU+600+0.2*T;      3200 N 91Din !
 PAR  G(LIQUID,CU),,                    +GLIQCU;                 3200 N 91Din !
$
 FUNCTION GHSERCU   298.15  -7770.458+130.485235*T-24.112392*T*LN(T)
       -0.00265684*T**2+1.29223E-07*T**3+52478*T**(-1);
      1357.77  Y  -13542.026+183.803828*T-31.38*T*LN(T)+3.64167E+29*T**(-9);
      3200.00  N !
 FUNCTION GLIQCU    298.15  +12964.735-9.511904*T+GHSERCU-5.8489E-21*T**7;
      1357.77  Y  -46.545+173.881484*T-31.38*T*LN(T);
      3200.00  N !
 FUNCTION GBCCCU    298.15  +GHSERCU+4017-1.255*T;                     3200 N !
$ ------------------------------------------------------------------------------
$ Li
$
 PAR  G(BCC_A2,LI:VA)           200.00  +GHSERLI;                3000 N 91Din !
 PAR  G(FCC_A1,LI:VA)           200.00  +GHSERLI-108+1.3*T;      3000 N 91Din !
 PAR  G(HCP_A3,LI:VA)           200.00  +GHSERLI-154+2*T;        3000 N 91Din !
 PAR  G(LIQUID,LI)              200.00  +GLIQLI;                 3000 N 91Din !
$
 FUNCTION GHSERLI   200.00  -10583.817+217.637482*T-38.940488*T*LN(T)
       +0.035466931*T**2-1.9869816E-05*T**3+159994*T**(-1);
       453.60  Y  -559579.123+10547.8799*T-1702.88865*T*LN(T)
       +2.25832944*T**2-5.71066077E-04*T**3+33885874*T**(-1);
       500.00  Y  -9062.994+179.278285*T-31.2283718*T*LN(T)
       +0.002633221*T**2-4.38058E-07*T**3-102387*T**(-1);
      3000.00  N !
 FUNCTION GLIQLI    200.00  +2700.205-5.795621*T+GHSERLI;
       250.00  Y  +12015.027-362.187078*T+61.6104424*T*LN(T)
       -0.182426463*T**2+6.3955671E-05*T**3-559968*T**(-1);
       453.60  Y  -6057.31+172.652183*T-31.2283718*T*LN(T)
       +0.002633221*T**2-4.38058E-07*T**3-102387*T**(-1);
       500.00  Y  +3005.684-6.626102*T+GHSERLI;
      3000.00  N !
$ ------------------------------------------------------------------------------
$ Binary system
$
$ D. Li, S. Fuertauer, H. Flandorfer, D.M. Cupid, Calphad, 53, 105-15(2016).
$
$ Checked against paper and author's tdb. Checked at 6000 K.
$
$ The fcc interaction is not acceptable.
$
$ Liquid interaction misprinted in the paper.
$
 PAR  L(LIQUID,CU,LI;0),,               +11794.6115+17.8*T
             -2.72360272*T*LN(T);,,                                   N 16Li !
 PAR  L(LIQUID,CU,LI;1),,               -22042.9488+29*T
             -1.4*T*LN(T);,,                                          N 16Li !
 PAR  L(LIQUID,CU,LI;2),,               -14500+16*T-1.15*T*LN(T);,,   N 16Li !
$
 PAR  L(FCC_A1,CU,LI:VA;0),,            +34383.0459-70.0863278*T
            +11.3754566*T*LN(T);,,                                    N 16Li !
 PAR  L(FCC_A1,CU,LI:VA;1),,            -204984.122+140.57471*T;,,    N 16Li !
$
 PAR  L(BCC_A2,CU,LI:VA;0),,            +50000;,,                     N 16Li !
$
$ Metastable
$
 PAR  L(HCP_A3,CU,LI:VA;0),,            +50*T;,,                      N !
$ ------------------------------------------------------------------------------
$
 ASSESSED_SYSTEM
  CU-LI(TDB -* +LIQUID +FCC_A1 +BCC_A2 ;G5 MAJ:BCC/LI:VA
  ;P3 TMM:300/2000 STP:.9/1100/1 .9/400/1) !
$
$
 LIST-OF-REFERENCE
 NUMBER  SOURCE
  Null   'Unknown source'
  Same   'Same or similar interaction as in the corresponding stable phase'
  COST   'COST 507 database'
  91Din  'A.T. Dinsdale, Calphad, 15, 317-425(1991).'
  16Li   'D. Li, S. Fuertauer, H. Flandorfer, D.M. Cupid,
          Calphad, 53, 105-15(2016); Cu-Li'
!

File: data/databases/sgte-binary/CuLi-98Sau-LB.tdb
$
$ Database for Cu-Li from Saunders 1998 (included in LB Vol. 3)
$
$ N. Saunders, COST 507, Final report round 2, 1998.
$
$ Dataset created 2009.11.22 by Bengt Hallstedt.
$ 2020.11.01: Modified for use with GES6.
$
$ The bcc interaction will need to be adjusted to data in some 
$ appropriate ternary system.
$
$ ------------------------------------------------------------------------------
 TEMP-LIM 298.15 6000.00 !
$
$ELEMENT NAME  REF. STATE               ATOMIC MASS H298-H0    S298    !
$
 ELEMENT VA   VACUUM                      0.0          0.0      0.0    ! 
 ELEMENT CU   FCC_A1                     63.546     5004.      33.15   !
 ELEMENT LI   BCC_A2                      6.941     4632.00    29.12   ! 
$ ------------------------------------------------------------------------------
$ Phase definitions
$
 PHASE LIQUID:L % 1 1 !
 CONST LIQUID:L : CU LI : !
$
$ Fcc (cF4, Fm-3m) and MeX (cF8, Fm-3m)
$
 PHASE FCC_A1 %A 2 1 1 !
 CONST FCC_A1 : CU% LI : VA : !
$
$ Bcc (cI2, Im-3m)
$
 PHASE BCC_A2 %B 2 1 3 !
 CONST BCC_A2 : CU LI% : VA : !
$
$ Hcp (hP2, P6_3/mmc) and Me2X (NiAs-type, hP4, P6_3/mmc, B8_1)
$
 PHASE HCP_A3 %A 2 1 0.5 !
 CONST HCP_A3 : CU LI : VA: !
$ ------------------------------------------------------------------------------
$ Defaults
$
 DEFINE-SYSTEM-DEFAULT ELEMENT 2 !
 DEFAULT-COM DEFINE_SYSTEM_ELEMENT VA !
 TYPE-DEF % SEQ * !
 TYPE-DEF A GES AMEND_PHASE_DESCRIPTION @ MAGNETIC -3 0.28 !
 TYPE-DEF B GES AMEND_PHASE_DESCRIPTION @ MAGNETIC -1 0.4 !
 FUNCTION ZERO      298.15  0;                                         6000 N !
 FUNCTION UN_ASS    298.15  0;                                         6000 N !
 FUNCTION R         298.15  +8.31451;                                  6000 N !
$ ------------------------------------------------------------------------------
$ Element data
$ ------------------------------------------------------------------------------
$ Cu
$
 PAR  G(FCC_A1,CU:VA),,                 +GHSERCU;                3200 N 91Din !
 PAR  G(BCC_A2,CU:VA),,                 +GHSERCU+4017-1.255*T;   3200 N 91Din !
 PAR  G(HCP_A3,CU:VA),,                 +GHSERCU+600+0.2*T;      3200 N 91Din !
 PAR  G(LIQUID,CU),,                    +GLIQCU;                 3200 N 91Din !
$
 FUNCTION GHSERCU   298.15  -7770.458+130.485235*T-24.112392*T*LN(T)
       -0.00265684*T**2+1.29223E-07*T**3+52478*T**(-1);
      1357.77  Y  -13542.026+183.803828*T-31.38*T*LN(T)+3.64167E+29*T**(-9);
      3200.00  N !
 FUNCTION GLIQCU    298.15  +12964.735-9.511904*T+GHSERCU-5.8489E-21*T**7;
      1357.77  Y  -46.545+173.881484*T-31.38*T*LN(T);
      3200.00  N !
 FUNCTION GBCCCU    298.15  +GHSERCU+4017-1.255*T;                     3200 N !
$ ------------------------------------------------------------------------------
$ Li
$
 PAR  G(BCC_A2,LI:VA)           200.00  +GHSERLI;                3000 N 91Din !
 PAR  G(FCC_A1,LI:VA)           200.00  +GHSERLI-108+1.3*T;      3000 N 91Din !
 PAR  G(HCP_A3,LI:VA)           200.00  +GHSERLI-154+2*T;        3000 N 91Din !
 PAR  G(LIQUID,LI)              200.00  +GLIQLI;                 3000 N 91Din !
$
 FUNCTION GHSERLI   200.00  -10583.817+217.637482*T-38.940488*T*LN(T)
       +0.035466931*T**2-1.9869816E-05*T**3+159994*T**(-1);
       453.60  Y  -559579.123+10547.8799*T-1702.88865*T*LN(T)
       +2.25832944*T**2-5.71066077E-04*T**3+33885874*T**(-1);
       500.00  Y  -9062.994+179.278285*T-31.2283718*T*LN(T)
       +0.002633221*T**2-4.38058E-07*T**3-102387*T**(-1);
      3000.00  N !
 FUNCTION GLIQLI    200.00  +2700.205-5.795621*T+GHSERLI;
       250.00  Y  +12015.027-362.187078*T+61.6104424*T*LN(T)
       -0.182426463*T**2+6.3955671E-05*T**3-559968*T**(-1);
       453.60  Y  -6057.31+172.652183*T-31.2283718*T*LN(T)
       +0.002633221*T**2-4.38058E-07*T**3-102387*T**(-1);
       500.00  Y  +3005.684-6.626102*T+GHSERLI;
      3000.00  N !
$ ------------------------------------------------------------------------------
$ Binary system
$
$ From Saunders 1998 (included in LB Vol. 3)
$
$ N. Saunders, COST 507, Final report round 2, 1998.
$
$ Checked against LB and COST. Checked at 6000 K.
$
$ The bcc interaction will need to be adjusted to data in some 
$ appropriate ternary system.
$
 PAR  L(LIQUID,CU,LI;0),,               +66000-44.723*T;,,           N 98Sau11 !
$
 PAR  L(FCC_A1,CU,LI:VA;0),,            +2750+13*T;,,                N 98Sau11 !
 PAR  L(FCC_A1,CU,LI:VA;1),,            -1000;,,                     N 98Sau11 !
$
 PAR  L(BCC_A2,CU,LI:VA;0),,            +50000;,,                    N 98Sau11 !
$
 PAR  L(HCP_A3,CU,LI:VA;0),,            +2042+10.9617*T;,,           N 98Sau11 !
$ ------------------------------------------------------------------------------
$
 ASSESSED_SYSTEM
  CU-LI(TDB -* +LIQUID +FCC_A1 +BCC_A2 ;G5 MAJ:BCC/LI:VA
  ;P3 TMM:300/2000 STP:.9/1100/1 .9/400/1) !
$
$
 LIST-OF-REFERENCE
 NUMBER  SOURCE
  Null   'Unknown source'
  COST   'COST 507 database'
  91Din  'A.T. Dinsdale, Calphad, 15, 317-425(1991).'
  98Sau11 'N. Saunders, COST 507, Final report round 2, 1998; Cu-Li'
!
