Repository: orchid-calphad/orchid-project.org

# orchid-project.org

Website and released data of **ORCHID** (Open Repository for CALPHAD Hypotheses, Intelligence, and Discovery),
served by GitHub Pages at https://orchid-project.org. Releases are archived on Zenodo (one DOI per version).

- `index.html`, `catalog/`, `best-practices.html` — static, self-contained pages (generated in the ORCHID tooling).
- `data/` — released data: catalog, redistributable TDB files, convex hulls. Licences: `data/LICENSES.md`, `data/NOTICE.md`.
- `llms.txt`, `data/croissant.json`, `CITATION.cff`, `.zenodo.json` — machine-readable metadata.

Only data with clear redistribution rights are published.

File: data/databases/sgte-binary/CuMg-98Lia-LB.tdb
$
$ Database for Cu-Mg from P. Liang et al. 1998 (included in LB Vol. 3)
$
$ P. Liang, H.J. Seifert, H.L. Lukas, G. Ghosh, G. Effenberg,
$ F. Aldinger, Calphad, 22, 527-44 (1998).
$
$ Dataset created 2009.11.22 by Bengt Hallstedt.
$ 2020.12.26: Modified for use with GES6.
$ 2024.1020: Added upper T-interval for Cu2Mg-C15.
$
$ Upper T-interval added to Cu2Mg-C15 to prevent restabilization at high T.
$
$ ------------------------------------------------------------------------------
 TEMP-LIM 298.15 6000.00 !
$
$ELEMENT NAME  REF. STATE               ATOMIC MASS H298-H0    S298    !
$
 ELEMENT VA   VACUUM                      0.0          0.0      0.0    ! 
 ELEMENT CU   FCC_A1                     63.546     5004.      33.15   !
 ELEMENT MG   HCP_A3                     24.305     4998.      32.671  !
$ ------------------------------------------------------------------------------
$ Phase definitions
$
 PHASE LIQUID:L % 1 1 !
 CONST LIQUID:L : CU MG : !
$
$ Fcc (cF4, Fm-3m) and MeX (cF8, Fm-3m)
$
 PHASE FCC_A1 % 2 1 1 !
 CONST FCC_A1 : CU% MG : VA : !
$
$ Bcc (cI2, Im-3m)
$
 PHASE BCC_A2 % 2 1 3 !
 CONST BCC_A2 : CU MG : VA : !
$
$ Hcp (hP2, P6_3/mmc) and Me2X (NiAs-type, hP4, P6_3/mmc, B8_1)
$
 PHASE HCP_A3 % 2 1 0.5 !
 CONST HCP_A3 : CU MG% : VA: !
$
$ Prototype CuMg2 (oF48, Fddd)
$
 PHASE CUMG2_CB % 2 1 2 !
 CONST CUMG2_CB : CU : MG : !
$
$ Prototype Cu2Mg (cF24, Fd-3m)
$
 PHASE C15_LAVES % 2 2 1 !
 CONST C15_LAVES : CU% MG : CU MG% : !
$ ------------------------------------------------------------------------------
$ Defaults
$
 DEFINE-SYSTEM-DEFAULT ELEMENT 2 !
 DEFAULT-COM DEFINE_SYSTEM_ELEMENT VA !
 TYPE-DEF % SEQ * !
 FUNCTION ZERO      298.15  0;                                         6000 N !
 FUNCTION UN_ASS    298.15  0;                                         6000 N !
$ ------------------------------------------------------------------------------
$ Element data
$ ------------------------------------------------------------------------------
$ Cu
$
 PAR  G(FCC_A1,CU:VA),,                 +GHSERCU;                3200 N 91Din !
 PAR  G(BCC_A2,CU:VA),,                 +GHSERCU+4017-1.255*T;   3200 N 91Din !
 PAR  G(HCP_A3,CU:VA),,                 +GHSERCU+600+0.2*T;      3200 N 91Din !
 PAR  G(LIQUID,CU),,                    +GLIQCU;                 3200 N 91Din !
$
$PAR  G(C14_LAVES,CU:CU),,              +3*GHSERCU+15000;,,           N REFLAV !
 PAR  G(C15_LAVES,CU:CU),,              +3*GHSERCU+15000;,,           N REFLAV !
$PAR  G(C36_LAVES,CU:CU),,              +3*GHSERCU+15000;,,           N REFLAV !
$
 FUNCTION GHSERCU   298.15  -7770.458+130.485235*T-24.112392*T*LN(T)
       -0.00265684*T**2+1.29223E-07*T**3+52478*T**(-1);
      1357.77  Y  -13542.026+183.803828*T-31.38*T*LN(T)+3.64167E+29*T**(-9);
      3200.00  N !
 FUNCTION GLIQCU    298.15  +12964.735-9.511904*T+GHSERCU-5.8489E-21*T**7;
      1357.77  Y  -46.545+173.881484*T-31.38*T*LN(T);
      3200.00  N !
 FUNCTION GBCCCU    298.15  +GHSERCU+4017-1.255*T;                     3200 N !
$ ------------------------------------------------------------------------------
$ Mg
$
 PAR  G(FCC_A1,MG:VA),,                 +GHSERMG+2600-0.9*T;     3000 N 91Din !
 PAR  G(BCC_A2,MG:VA),,                 +GHSERMG+3100-2.1*T;     3000 N 91Din !
 PAR  G(HCP_A3,MG:VA),,                 +GHSERMG;                3000 N 91Din !
 PAR  G(LIQUID,MG),,                    +GLIQMG;                 3000 N 91Din !
$
$PAR  G(C14_LAVES,MG:MG),,              +3*GHSERMG+15000;,,           N REFLAV !
 PAR  G(C15_LAVES,MG:MG),,              +3*GHSERMG+15000;,,           N REFLAV !
$PAR  G(C36_LAVES,MG:MG),,              +3*GHSERMG+15000;,,           N REFLAV !
$
 FUNCTION GHSERMG   298.15  -8367.34+143.675547*T-26.1849782*T*LN(T)
       +4.858E-04*T**2-1.393669E-06*T**3+78950*T**(-1);
       923.00  Y  -14130.185+204.716215*T-34.3088*T*LN(T)+1.038192E+28*T**(-9);
      3000.00  N !
 FUNCTION GLIQMG    298.15  +8202.243-8.83693*T+GHSERMG-8.0176E-20*T**7;
       923.00  Y  -5439.869+195.324057*T-34.3088*T*LN(T);
      3000.00  N !
$ ------------------------------------------------------------------------------
$ Binary system
$
$ From P. Liang 1998 et al. (included in LB Vol. 3)
$
$ P. Liang, H.J. Seifert, H.L. Lukas, G. Ghosh, G. Effenberg,
$ F. Aldinger, Calphad, 22, 527-44 (1998).
$
$ Checked against LB, COST and paper. Checked at 6000 K.
$
$ Upper T-interval added to Cu2Mg-C15 to prevent restabilization at high T.
$
 PAR  L(LIQUID,CU,MG;0),,               -36962.71+4.74394*T;,,        N 98Lia2 !
 PAR  L(LIQUID,CU,MG;1),,               -8182.19;,,                   N 98Lia2 !
$
 PAR  L(FCC_A1,CU,MG:VA;0),,            -22059.61+5.63232*T;,,        N 98Lia2 !
$
 PAR  L(HCP_A3,CU,MG:VA;0),,            +22500-3*T;,,                 N 98Lia2 !
$
 PAR  G(CUMG2_CB,CU:MG),,               +GHSERCU+2*GHSERMG
             -28620+1.86456*T;,,                                      N 98Lia2 !
$
 PAR  G(C15_LAVES,CU:MG),,              +GCU2MG;,,                    N 04Luk !
 PAR  G(C15_LAVES,MG:CU),,              +GHSERCU+2*GHSERMG
             +104970.96-16.46448*T;,,                                 N 98Lia2 !
 PAR  L(C15_LAVES,CU,MG:CU;0),,         +13011.35;,,                  N 98Lia2 !
 PAR  L(C15_LAVES,CU,MG:MG;0),,         +13011.35;,,                  N 98Lia2 !
 PAR  L(C15_LAVES,CU:CU,MG;0),,         +6599.45;,,                   N 98Lia2 !
 PAR  L(C15_LAVES,MG:CU,MG;0),,         +6599.45;,,                   N 98Lia2 !
$
$ Metastable
$
 PAR  L(BCC_A2,CU,MG:VA;0),,            -6500;,,                      N 98Lia2 !
$ Parameter below from COST 507
$PAR  L(BCC_A2,CU,MG:VA;0),,            -10000;,,                     N COST !
$
$PAR  G(C14_LAVES,CU:MG),,              -24690.99+364.73085*T
$            -69.276417*T*LN(T)-5.19246E-04*T**2+143502*T**(-1)
$            -5.65953E-06*T**3;,,                                     N 98Lia2 !
$PAR  G(C14_LAVES,MG:CU),,              +GHSERCU+2*GHSERMG
$            +74970.96-16.46448*T;,,                                  N 98Lia2 !
$PAR  L(C14_LAVES,CU,MG:CU;0),,         +13011.35;,,                  N 98Lia2 !
$PAR  L(C14_LAVES,CU,MG:MG;0),,         +13011.35;,,                  N 98Lia2 !
$PAR  L(C14_LAVES,CU:CU,MG;0),,         +6599.45;,,                   N 98Lia2 !
$PAR  L(C14_LAVES,MG:CU,MG;0),,         +6599.45;,,                   N 98Lia2 !
$
$PAR  G(C36_LAVES,CU:MG),,              -34690.99+364.73085*T
$            -69.276417*T*LN(T)-5.19246E-04*T**2+143502*T**(-1)
$            -5.65953E-06*T**3;,,                                     N 98Lia2 !
$PAR  G(C36_LAVES,MG:CU),,              +GHSERCU+2*GHSERMG
$            +84970.96-16.46448*T;,,                                  N 98Lia2 !
$PAR  L(C36_LAVES,CU,MG:CU;0),,         +13011.35;,,                  N 98Lia2 !
$PAR  L(C36_LAVES,CU,MG:MG;0),,         +13011.35;,,                  N 98Lia2 !
$PAR  L(C36_LAVES,CU:CU,MG;0),,         +6599.45;,,                   N 98Lia2 !
$PAR  L(C36_LAVES,MG:CU,MG;0),,         +6599.45;,,                   N 98Lia2 !
$
$PAR  G(CU8ZN5_D82,CU:CU:CU:MG),,       +7*GHSERCU+6*GHSERMG
$            -64720.63-51.34862*T;,,                                  N 98Lia2 !
$
$PAR  G(MG12ZN13,MG:CU),,               +12*GHSERMG+13*GHSERCU;,,     N 98Lia2 !
$PAR  G(MG2ZN3,MG:CU),,                 +2*GHSERMG+3*GHSERCU;,,       N 98Lia2 !
$PAR  G(MG2ZN11_D8C,MG:CU),,            +2*GHSERMG+11*GHSERCU;,,      N 98Lia2 !
$
 FUNCTION GCU2MG    298.15  -54690.99+364.73085*T-69.276417*T*LN(T)
       -5.19246E-04*T**2+143502*T**(-1)-5.65953E-06*T**3;
      1100.00  Y  -84928.79+679.00124*T-111.269753*T*LN(T);
      6000.00  N !
$ ------------------------------------------------------------------------------
$
 ASSESSED_SYSTEM
  CU-MG(TDB -* +LIQUID +FCC_A1 +HCP_A3 +CUMG2_CB +C15_LAVES
  ;P3 TMM:300/2000 *) !
$
$
 LIST-OF-REFERENCE
 NUMBER  SOURCE
  Null   'Unknown source'
  COST   'COST 507 database'
  REFLAV 'Laves phase convention: G(LAVES,X:X)=+3*GHSERXX+15000'
  91Din  'A.T. Dinsdale, Calphad, 15, 317-425(1991).'
  98Lia2 'P. Liang, H.J. Seifert, H.L. Lukas, G. Ghosh, G. Effenberg,
          F. Aldinger, Calphad, 22, 527-44 (1998); Cu-Mg, Cu-Mg-Zn'
  04Luk  'H.L. Lukas, added T-interval for Cu2Mg, 2004; Cu-Mg'
!

File: data/databases/sgte-binary/CuMn-03Mie-LB.tdb
$
$ Database for Cu-Mn from J. Miettinen 2003 (Included in LB Vol. 3)
$
$ J. Miettinen, Calphad, 27, 103-14(2003).
$
$ Dataset created 2009.11.29 by Bengt Hallstedt.
$ 2020.12.26: Modified for use with GES6.
$
$ ------------------------------------------------------------------------------
 TEMP-LIM 298.15 6000.00 !
$
$ELEMENT NAME  REF. STATE               ATOMIC MASS H298-H0    S298    !
$
 ELEMENT VA   VACUUM                      0.0          0.0      0.0    ! 
 ELEMENT CU   FCC_A1                     63.546     5004.      33.15   !
 ELEMENT MN   CBCC_A12                   54.9380    4995.696   32.2206 ! 
$ ------------------------------------------------------------------------------
$ Phase definitions
$
 PHASE LIQUID:L % 1 1 !
 CONST LIQUID:L : CU MN : !
$
$ Fcc (cF4, Fm-3m) and MeX (cF8, Fm-3m)
$
 PHASE FCC_A1 %A 2 1 1 !
 CONST FCC_A1 : CU% MN% : VA : !
$
$ Bcc (cI2, Im-3m)
$
 PHASE BCC_A2 %B 2 1 3 !
 CONST BCC_A2 : CU MN% : VA : !
$
$ Hcp (hP2, P6_3/mmc) and Me2X (NiAs-type, hP4, P6_3/mmc, B8_1)
$
 PHASE HCP_A3 %A 2 1 0.5 !
 CONST HCP_A3 : CU MN : VA : !
$
$ Prototype alpha-Mn (cI58, I-43m)
$
 PHASE CBCC_A12 %A 2 1 1 !
 CONST CBCC_A12 : CU MN% : VA : !
$
$ Prototype beta-Mn (cP20, P4_132)
$
 PHASE CUB_A13 % 2 1 1 !
 CONST CUB_A13 : CU MN% : VA : !
$ ------------------------------------------------------------------------------
$ Defaults
$
 DEFINE-SYSTEM-DEFAULT ELEMENT 2 !
 DEFAULT-COM DEFINE_SYSTEM_ELEMENT VA !
 TYPE-DEF % SEQ * !
 TYPE-DEF A GES AMEND_PHASE_DESCRIPTION @ MAGNETIC -3 0.28 !
 TYPE-DEF B GES AMEND_PHASE_DESCRIPTION @ MAGNETIC -1 0.4 !
 FUNCTION ZERO      298.15  0;                                         6000 N !
 FUNCTION UN_ASS    298.15  0;                                         6000 N !
 FUNCTION R         298.15  +8.31451;                                  6000 N !
$ ------------------------------------------------------------------------------
$ Element data
$ ------------------------------------------------------------------------------
$ Cu
$
$ CBCC_A12 and CUB_A13 not included in unary
$
 PAR  G(FCC_A1,CU:VA),,                 +GHSERCU;                3200 N 91Din !
 PAR  G(BCC_A2,CU:VA),,                 +GHSERCU+4017-1.255*T;   3200 N 91Din !
 PAR  G(HCP_A3,CU:VA),,                 +GHSERCU+600+0.2*T;      3200 N 91Din !
 PAR  G(CBCC_A12,CU:VA),,               +GHSERCU+3556;           2000 N 03Mie2 !
 PAR  G(CUB_A13,CU:VA),,                +GHSERCU+2092;           2000 N 03Mie2 !
 PAR  G(LIQUID,CU),,                    +GLIQCU;                 3200 N 91Din !
$
 FUNCTION GHSERCU   298.15  -7770.458+130.485235*T-24.112392*T*LN(T)
       -0.00265684*T**2+1.29223E-07*T**3+52478*T**(-1);
      1357.77  Y  -13542.026+183.803828*T-31.38*T*LN(T)+3.64167E+29*T**(-9);
      3200.00  N !
 FUNCTION GLIQCU    298.15  +12964.735-9.511904*T+GHSERCU-5.8489E-21*T**7;
      1357.77  Y  -46.545+173.881484*T-31.38*T*LN(T);
      3200.00  N !
$ ------------------------------------------------------------------------------
$ Mn
$
 PAR  G(CBCC_A12,MN:VA),,               +GHSERMN;                2000 N 91Din !
 PAR  TC(CBCC_A12,MN:VA),,               -285.00;                2000 N 91Din !
 PAR  BM(CBCC_A12,MN:VA),,                 -0.66;                2000 N 91Din !
 PAR  G(CUB_A13,MN:VA),,                +GCUBMN;                 2000 N 91Din !
 PAR  G(FCC_A1,MN:VA),,                 +GFCCMN;                 2000 N 91Din !
 PAR  TC(FCC_A1,MN:VA),,                -1620.00;                2000 N 91Din !
 PAR  BM(FCC_A1,MN:VA),,                   -1.86;                2000 N 91Din !
 PAR  G(BCC_A2,MN:VA),,                 +GBCCMN;                 2000 N 91Din !
 PAR  TC(BCC_A2,MN:VA),,                 -580.00;                2000 N 91Din !
 PAR  BM(BCC_A2,MN:VA),,                   -0.27;                2000 N 91Din !
 PAR  G(HCP_A3,MN:VA),,                 +GHCPMN;                 2000 N 91Din !
 PAR  TC(HCP_A3,MN:VA),,                -1620.00;                2000 N 91Din !
 PAR  BM(HCP_A3,MN:VA),,                   -1.86;                2000 N 91Din !
 PAR  G(LIQUID,MN),,                    +GLIQMN;                 2000 N 91Din !
$
 FUNCTION GHSERMN   298.15  -8115.28+130.059*T-23.4582*T*LN(T)
       -0.00734768*T**2+69827*T**(-1);
      1519.00  Y  -28733.41+312.2648*T-48*T*LN(T)+1.656847E+30*T**(-9);
      2000.00  N !
 FUNCTION GCUBMN    298.15  -5800.4+135.995*T-24.8785*T*LN(T)
       -0.00583359*T**2+70269*T**(-1);
      1519.00  Y  +442.65-0.9715*T+GHSERMN+2.310723E+30*T**(-9);
      2000.00  N !
 FUNCTION GFCCMN    298.15  -3439.3+131.884*T-24.5177*T*LN(T)
       -0.006*T**2+69600*T**(-1);
      1519.00  Y  +2663.31-2.5984*T+GHSERMN+2.205113E+30*T**(-9);
      2000.00  N !
 FUNCTION GBCCMN    298.15  -3235.3+127.85*T-23.7*T*LN(T)
       -0.00744271*T**2+60000*T**(-1);
      1519.00  Y  +5544.58-4.5605*T+GHSERMN-3.91695E+29*T**(-9);
      2000.00  N !
 FUNCTION GHCPMN    298.15  -4439.3+133.007*T-24.5177*T*LN(T)
       -0.006*T**2+69600*T**(-1);
      1519.00  Y  +1663.31-1.4754*T+GHSERMN+2.205113E+30*T**(-9);
      2000.00  N !
 FUNCTION GLIQMN    298.15  +17859.91-12.6208*T+GHSERMN-4.41929E-21*T**7;
      1519.00  Y  -9993.9+299.036*T-48*T*LN(T);
      2000.00  N !
$ ------------------------------------------------------------------------------
$ Binary system
$
$ From J. Miettinen 2003 (Included in LB Vol. 3)
$
$ J. Miettinen, Calphad, 27, 103-14(2003).
$
$ Checked against LB and paper. Checked at 6000 K.
$
 PAR  L(LIQUID,CU,MN;0),,               +1800-2.28*T;,,               N 96Vre !
 PAR  L(LIQUID,CU,MN;1),,               -6500-2.91*T;,,               N 96Vre !
$
 PAR  L(BCC_A2,CU,MN:VA;0),,            +11190-6*T;,,                 N 03Mie2 !
 PAR  L(BCC_A2,CU,MN:VA;1),,            -9865;,,                      N 03Mie2 !
$
 PAR  L(FCC_A1,CU,MN:VA;0),,            +11820-2.3*T;,,               N 03Mie2 !
 PAR  L(FCC_A1,CU,MN:VA;1),,            -10600+3*T;,,                 N 03Mie2 !
 PAR  L(FCC_A1,CU,MN:VA;2),,            +ZERO;,,                      N 03Mie2 !
 PAR  L(FCC_A1,CU,MN:VA;3),,            -4850+3.5*T;,,                N 03Mie2 !
$
 PAR  L(CBCC_A12,CU,MN:VA;0),,          +35000;,,                     N 03Mie2 !
 PAR  L(CUB_A13,CU,MN:VA;0),,           +35000;,,                     N 03Mie2 !
$
$ metastable
$
 PAR  L(HCP_A3,CU,MN:VA;0),,            +11820-2.3*T;,,               N Same !
 PAR  L(HCP_A3,CU,MN:VA;1),,            -10600+3*T;,,                 N Same !
 PAR  L(HCP_A3,CU,MN:VA;2),,            +ZERO;,,                      N Same !
 PAR  L(HCP_A3,CU,MN:VA;3),,            -4850+3.5*T;,,                N Same !
$ ------------------------------------------------------------------------------
$
 ASSESSED_SYSTEM
  CU-MN(TDB -* +LIQUID +FCC_A1 +BCC_A2 +CUB_A13 +CBCC_A12
  ;P3 TMM:300/2000 STP:.97/1000/1 STP:.7/1300/1) !
$
$
 LIST-OF-REFERENCE
 NUMBER  SOURCE
  Null   'Unknown source'
  Same   'Same or similar interaction as in the corresponding stable phase'
  COST   'COST 507 database'
  91Din  'A.T. Dinsdale, Calphad, 15, 317-425(1991).'
  96Vre  'J. Vrestal, J. Stepankova, P. Broz,
          Scand. J. Metall., 25, 224-31(1996); Cu-Mn'
  03Mie2 'J. Miettinen, Calphad, 27, 103-14(2003); Cu, Cu-Mn'
!

File: data/databases/sgte-binary/CuMn-07Wan.tdb
$
$ Database for Cu-Mn from C.P. Wang et al. 2007
$
$ C.P. Wang, X.J. Liu, I. Ohnuma, R. Kainuma, K. Ishida,
$ J. Alloys Compd., 438, 129-41(2007).
$
$ Dataset created 2017.08.04 by Bengt Hallstedt.
$ 2020.12.26: Modified for use with GES6.
$
$ There seems to be a misprint in the CBCC_A12 interaction. The interaction
$ was refitted.
$
$ ------------------------------------------------------------------------------
 TEMP-LIM 298.15 6000.00 !
$
$ELEMENT NAME  REF. STATE               ATOMIC MASS H298-H0    S298    !
$
 ELEMENT VA   VACUUM                      0.0          0.0      0.0    ! 
 ELEMENT CU   FCC_A1                     63.546     5004.      33.15   !
 ELEMENT MN   CBCC_A12                   54.9380    4995.696   32.2206 ! 
$ ------------------------------------------------------------------------------
$ Phase definitions
$
 PHASE LIQUID:L % 1 1 !
 CONST LIQUID:L : CU MN : !
$
$ Fcc (cF4, Fm-3m) and MeX (cF8, Fm-3m)
$
 PHASE FCC_A1 %A 2 1 1 !
 CONST FCC_A1 : CU% MN% : VA : !
$
$ Bcc (cI2, Im-3m)
$
 PHASE BCC_A2 %B 2 1 3 !
 CONST BCC_A2 : CU MN% : VA : !
$
$ Hcp (hP2, P6_3/mmc) and Me2X (NiAs-type, hP4, P6_3/mmc, B8_1)
$
 PHASE HCP_A3 %A 2 1 0.5 !
 CONST HCP_A3 : CU MN : VA : !
$
$ Prototype alpha-Mn (cI58, I-43m)
$
 PHASE CBCC_A12 %A 2 1 1 !
 CONST CBCC_A12 : CU MN% : VA : !
$
$ Prototype beta-Mn (cP20, P4_132)
$
 PHASE CUB_A13 % 2 1 1 !
 CONST CUB_A13 : CU MN% : VA : !
$ ------------------------------------------------------------------------------
$ Defaults
$
 DEFINE-SYSTEM-DEFAULT ELEMENT 2 !
 DEFAULT-COM DEFINE_SYSTEM_ELEMENT VA !
 TYPE-DEF % SEQ * !
 TYPE-DEF A GES AMEND_PHASE_DESCRIPTION @ MAGNETIC -3 0.28 !
 TYPE-DEF B GES AMEND_PHASE_DESCRIPTION @ MAGNETIC -1 0.4 !
 FUNCTION ZERO      298.15  0;                                         6000 N !
 FUNCTION UN_ASS    298.15  0;                                         6000 N !
 FUNCTION R         298.15  +8.31451;                                  6000 N !
$ ------------------------------------------------------------------------------
$ Element data
$ ------------------------------------------------------------------------------
$ Cu
$
$ CBCC_A12 and CUB_A13 not included in unary
$
 PAR  G(FCC_A1,CU:VA),,                 +GHSERCU;                3200 N 91Din !
 PAR  G(BCC_A2,CU:VA),,                 +GHSERCU+4017-1.255*T;   3200 N 91Din !
 PAR  G(HCP_A3,CU:VA),,                 +GHSERCU+600+0.2*T;      3200 N 91Din !
 PAR  G(CBCC_A12,CU:VA),,               +GHSERCU+3556;           2000 N 03Mie2 !
 PAR  G(CUB_A13,CU:VA),,                +GHSERCU+2092;           2000 N 03Mie2 !
 PAR  G(LIQUID,CU),,                    +GLIQCU;                 3200 N 91Din !
$
 FUNCTION GHSERCU   298.15  -7770.458+130.485235*T-24.112392*T*LN(T)
       -0.00265684*T**2+1.29223E-07*T**3+52478*T**(-1);
      1357.77  Y  -13542.026+183.803828*T-31.38*T*LN(T)+3.64167E+29*T**(-9);
      3200.00  N !
 FUNCTION GLIQCU    298.15  +12964.735-9.511904*T+GHSERCU-5.8489E-21*T**7;
      1357.77  Y  -46.545+173.881484*T-31.38*T*LN(T);
      3200.00  N !
$ ------------------------------------------------------------------------------
$ Mn
$
 PAR  G(CBCC_A12,MN:VA),,               +GHSERMN;                2000 N 91Din !
 PAR  TC(CBCC_A12,MN:VA),,               -285.00;                2000 N 91Din !
 PAR  BM(CBCC_A12,MN:VA),,                 -0.66;                2000 N 91Din !
 PAR  G(CUB_A13,MN:VA),,                +GCUBMN;                 2000 N 91Din !
 PAR  G(FCC_A1,MN:VA),,                 +GFCCMN;                 2000 N 91Din !
 PAR  TC(FCC_A1,MN:VA),,                -1620.00;                2000 N 91Din !
 PAR  BM(FCC_A1,MN:VA),,                   -1.86;                2000 N 91Din !
 PAR  G(BCC_A2,MN:VA),,                 +GBCCMN;                 2000 N 91Din !
 PAR  TC(BCC_A2,MN:VA),,                 -580.00;                2000 N 91Din !
 PAR  BM(BCC_A2,MN:VA),,                   -0.27;                2000 N 91Din !
 PAR  G(HCP_A3,MN:VA),,                 +GHCPMN;                 2000 N 91Din !
 PAR  TC(HCP_A3,MN:VA),,                -1620.00;                2000 N 91Din !
 PAR  BM(HCP_A3,MN:VA),,                   -1.86;                2000 N 91Din !
 PAR  G(LIQUID,MN),,                    +GLIQMN;                 2000 N 91Din !
$
 FUNCTION GHSERMN   298.15  -8115.28+130.059*T-23.4582*T*LN(T)
       -0.00734768*T**2+69827*T**(-1);
      1519.00  Y  -28733.41+312.2648*T-48*T*LN(T)+1.656847E+30*T**(-9);
      2000.00  N !
 FUNCTION GCUBMN    298.15  -5800.4+135.995*T-24.8785*T*LN(T)
       -0.00583359*T**2+70269*T**(-1);
      1519.00  Y  +442.65-0.9715*T+GHSERMN+2.310723E+30*T**(-9);
      2000.00  N !
 FUNCTION GFCCMN    298.15  -3439.3+131.884*T-24.5177*T*LN(T)
       -0.006*T**2+69600*T**(-1);
      1519.00  Y  +2663.31-2.5984*T+GHSERMN+2.205113E+30*T**(-9);
      2000.00  N !
 FUNCTION GBCCMN    298.15  -3235.3+127.85*T-23.7*T*LN(T)
       -0.00744271*T**2+60000*T**(-1);
      1519.00  Y  +5544.58-4.5605*T+GHSERMN-3.91695E+29*T**(-9);
      2000.00  N !
 FUNCTION GHCPMN    298.15  -4439.3+133.007*T-24.5177*T*LN(T)
       -0.006*T**2+69600*T**(-1);
      1519.00  Y  +1663.31-1.4754*T+GHSERMN+2.205113E+30*T**(-9);
      2000.00  N !
 FUNCTION GLIQMN    298.15  +17859.91-12.6208*T+GHSERMN-4.41929E-21*T**7;
      1519.00  Y  -9993.9+299.036*T-48*T*LN(T);
      2000.00  N !
$ ------------------------------------------------------------------------------
$ Binary system
$
$ C.P. Wang, X.J. Liu, I. Ohnuma, R. Kainuma, K. Ishida,
$ J. Alloys Compd., 438, 129-41(2007).
$
$ Checked against paper. Checked at 6000 K.
$
$ There seems to be a misprint in the CBCC_A12 interaction. The interaction
$ was refitted.
$
 PAR  L(LIQUID,CU,MN;0),,               -25300+18.5*T;,,              N 07Wan !
 PAR  L(LIQUID,CU,MN;1),,               -16300+5*T;,,                 N 07Wan !
 PAR  L(LIQUID,CU,MN;2),,               -1620.565-0.57*T;,,           N 07Wan !
$
 PAR  L(FCC_A1,CU,MN:VA;0),,            +8642.66-2*T;,,               N 07Wan !
 PAR  L(FCC_A1,CU,MN:VA;1),,            -13000+3.1042*T;,,            N 07Wan !
$
 PAR  L(BCC_A2,CU,MN:VA;0),,            +5465.442-3.254*T;,,          N 07Wan !
 PAR  L(BCC_A2,CU,MN:VA;1),,            -20992+7*T;,,                 N 07Wan !
$
$PAR  L(CBCC_A12,CU,MN:VA;0),,          -1000+26*T;,,                 N 07Wan !
 PAR  L(CBCC_A12,CU,MN:VA;0),,          +29500;,,                    N 17Hal15 !
$
 PAR  L(CUB_A13,CU,MN:VA;0),,           +53000-10*T;,,                N 07Wan !
 PAR  L(CUB_A13,CU,MN:VA;1),,           +13519.89;,,                  N 07Wan !
$
$ metastable
$
 PAR  L(HCP_A3,CU,MN:VA;0),,            +13000;,,                     N 07Wan !
$ ------------------------------------------------------------------------------
$
 ASSESSED_SYSTEM
  CU-MN(TDB -* +LIQUID +FCC_A1 +BCC_A2 +CUB_A13 +CBCC_A12
  ;P3 TMM:300/2000 STP:.97/1000/1 STP:.7/1300/1) !
$
$
 LIST-OF-REFERENCE
 NUMBER  SOURCE
  Null   'Unknown source'
  Same   'Same or similar interaction as in the corresponding stable phase'
  COST   'COST 507 database'
  91Din  'A.T. Dinsdale, Calphad, 15, 317-425(1991).'
  03Mie2 'J. Miettinen, Calphad, 27, 103-14(2003); Cu'
  07Wan  'C.P. Wang, X.J. Liu, I. Ohnuma, R. Kainuma, K. Ishida,
          J. Alloys Compd., 438, 129-41(2007); Cu-Mn'
  17Hal15 'B. Hallstedt, refitted CBCC_A12 interaction, 2017; Cu-Mn'
!

File: data/databases/sgte-binary/CuMn-08He.tdb
$
$ Database for Cu-Mn from C. He et al. 2008
$
$ C. He, Y. Du, H.-L. Chen, S. Liu, H. Xu, Y. Ouyang, Z.-K. Liu,
$ J. Alloys Compd., 457, 233-38(2008).
$
$ Dataset created 2009.11.29 by Bengt Hallstedt.
$ 2020.12.26: Modified for use with GES6.
$
$ There are minor differences for the invariant equilibria.
$
$ This probably an improvement, but the differences are small compared to
$ CuMn-03Mie-LB.tdb.
$
$ ------------------------------------------------------------------------------
 TEMP-LIM 298.15 6000.00 !
$
$ELEMENT NAME  REF. STATE               ATOMIC MASS H298-H0    S298    !
$
 ELEMENT VA   VACUUM                      0.0          0.0      0.0    ! 
 ELEMENT CU   FCC_A1                     63.546     5004.      33.15   !
 ELEMENT MN   CBCC_A12                   54.9380    4995.696   32.2206 ! 
$ ------------------------------------------------------------------------------
$ Phase definitions
$
 PHASE LIQUID:L % 1 1 !
 CONST LIQUID:L : CU MN : !
$
$ Fcc (cF4, Fm-3m) and MeX (cF8, Fm-3m)
$
 PHASE FCC_A1 %A 2 1 1 !
 CONST FCC_A1 : CU% MN% : VA : !
$
$ Bcc (cI2, Im-3m)
$
 PHASE BCC_A2 %B 2 1 3 !
 CONST BCC_A2 : CU MN% : VA : !
$
$ Hcp (hP2, P6_3/mmc) and Me2X (NiAs-type, hP4, P6_3/mmc, B8_1)
$
 PHASE HCP_A3 %A 2 1 0.5 !
 CONST HCP_A3 : CU MN : VA : !
$
$ Prototype alpha-Mn (cI58, I-43m)
$
 PHASE CBCC_A12 %A 2 1 1 !
 CONST CBCC_A12 : CU MN% : VA : !
$
$ Prototype beta-Mn (cP20, P4_132)
$
 PHASE CUB_A13 % 2 1 1 !
 CONST CUB_A13 : CU MN% : VA : !
$ ------------------------------------------------------------------------------
$ Defaults
$
 DEFINE-SYSTEM-DEFAULT ELEMENT 2 !
 DEFAULT-COM DEFINE_SYSTEM_ELEMENT VA !
 TYPE-DEF % SEQ * !
 TYPE-DEF A GES AMEND_PHASE_DESCRIPTION @ MAGNETIC -3 0.28 !
 TYPE-DEF B GES AMEND_PHASE_DESCRIPTION @ MAGNETIC -1 0.4 !
 FUNCTION ZERO      298.15  0;                                         6000 N !
 FUNCTION UN_ASS    298.15  0;                                         6000 N !
 FUNCTION R         298.15  +8.31451;                                  6000 N !
$ ------------------------------------------------------------------------------
$ Element data
$ ------------------------------------------------------------------------------
$ Cu
$
$ CBCC_A12 and CUB_A13 not included in unary
$
 PAR  G(FCC_A1,CU:VA),,                 +GHSERCU;                3200 N 91Din !
 PAR  G(BCC_A2,CU:VA),,                 +GHSERCU+4017-1.255*T;   3200 N 91Din !
 PAR  G(HCP_A3,CU:VA),,                 +GHSERCU+600+0.2*T;      3200 N 91Din !
 PAR  G(CBCC_A12,CU:VA),,               +GHSERCU+3556;           2000 N 03Mie2 !
 PAR  G(CUB_A13,CU:VA),,                +GHSERCU+2092;           2000 N 03Mie2 !
 PAR  G(LIQUID,CU),,                    +GLIQCU;                 3200 N 91Din !
$
 FUNCTION GHSERCU   298.15  -7770.458+130.485235*T-24.112392*T*LN(T)
       -0.00265684*T**2+1.29223E-07*T**3+52478*T**(-1);
      1357.77  Y  -13542.026+183.803828*T-31.38*T*LN(T)+3.64167E+29*T**(-9);
      3200.00  N !
 FUNCTION GLIQCU    298.15  +12964.735-9.511904*T+GHSERCU-5.8489E-21*T**7;
      1357.77  Y  -46.545+173.881484*T-31.38*T*LN(T);
      3200.00  N !
$ ------------------------------------------------------------------------------
$ Mn
$
 PAR  G(CBCC_A12,MN:VA),,               +GHSERMN;                2000 N 91Din !
 PAR  TC(CBCC_A12,MN:VA),,               -285.00;                2000 N 91Din !
 PAR  BM(CBCC_A12,MN:VA),,                 -0.66;                2000 N 91Din !
 PAR  G(CUB_A13,MN:VA),,                +GCUBMN;                 2000 N 91Din !
 PAR  G(FCC_A1,MN:VA),,                 +GFCCMN;                 2000 N 91Din !
 PAR  TC(FCC_A1,MN:VA),,                -1620.00;                2000 N 91Din !
 PAR  BM(FCC_A1,MN:VA),,                   -1.86;                2000 N 91Din !
 PAR  G(BCC_A2,MN:VA),,                 +GBCCMN;                 2000 N 91Din !
 PAR  TC(BCC_A2,MN:VA),,                 -580.00;                2000 N 91Din !
 PAR  BM(BCC_A2,MN:VA),,                   -0.27;                2000 N 91Din !
 PAR  G(HCP_A3,MN:VA),,                 +GHCPMN;                 2000 N 91Din !
 PAR  TC(HCP_A3,MN:VA),,                -1620.00;                2000 N 91Din !
 PAR  BM(HCP_A3,MN:VA),,                   -1.86;                2000 N 91Din !
 PAR  G(LIQUID,MN),,                    +GLIQMN;                 2000 N 91Din !
$
 FUNCTION GHSERMN   298.15  -8115.28+130.059*T-23.4582*T*LN(T)
       -0.00734768*T**2+69827*T**(-1);
      1519.00  Y  -28733.41+312.2648*T-48*T*LN(T)+1.656847E+30*T**(-9);
      2000.00  N !
 FUNCTION GCUBMN    298.15  -5800.4+135.995*T-24.8785*T*LN(T)
       -0.00583359*T**2+70269*T**(-1);
      1519.00  Y  +442.65-0.9715*T+GHSERMN+2.310723E+30*T**(-9);
      2000.00  N !
 FUNCTION GFCCMN    298.15  -3439.3+131.884*T-24.5177*T*LN(T)
       -0.006*T**2+69600*T**(-1);
      1519.00  Y  +2663.31-2.5984*T+GHSERMN+2.205113E+30*T**(-9);
      2000.00  N !
 FUNCTION GBCCMN    298.15  -3235.3+127.85*T-23.7*T*LN(T)
       -0.00744271*T**2+60000*T**(-1);
      1519.00  Y  +5544.58-4.5605*T+GHSERMN-3.91695E+29*T**(-9);
      2000.00  N !
 FUNCTION GHCPMN    298.15  -4439.3+133.007*T-24.5177*T*LN(T)
       -0.006*T**2+69600*T**(-1);
      1519.00  Y  +1663.31-1.4754*T+GHSERMN+2.205113E+30*T**(-9);
      2000.00  N !
 FUNCTION GLIQMN    298.15  +17859.91-12.6208*T+GHSERMN-4.41929E-21*T**7;
      1519.00  Y  -9993.9+299.036*T-48*T*LN(T);
      2000.00  N !
$ ------------------------------------------------------------------------------
$ Binary system
$
$ C. He, Y. Du, H.-L. Chen, S. Liu, H. Xu, Y. Ouyang, Z.-K. Liu,
$ J. Alloys Compd., 457, 233-38(2008).
$
$ Checked against paper. Checked at 6000 K.
$
$ There are minor differences for the invariant equilibria.
$
$ This probably an improvement, but the differences are small compared to
$ CuMn-03Mie-LB.tdb.
$
$ The hcp parameter from 10Cha is very improbable.
$
 PAR  L(LIQUID,CU,MN;0),,               +1118.55-5.6225*T;,,          N 08He !
 PAR  L(LIQUID,CU,MN;1),,               -10915.375;,,                 N 08He !
$
 PAR  L(FCC_A1,CU,MN:VA;0),,            +20235.508-13.2437*T;,,       N 08He !
 PAR  L(FCC_A1,CU,MN:VA;1),,            -12154.853+2.9399*T;,,        N 08He !
 PAR  L(FCC_A1,CU,MN:VA;2),,            +1037.56;,,                   N 08He !
$
 PAR  L(BCC_A2,CU,MN:VA;0),,            +18366.034-16.221*T;,,        N 08He !
 PAR  L(BCC_A2,CU,MN:VA;1),,            -12667.53;,,                  N 08He !
$
 PAR  L(CBCC_A12,CU,MN:VA;0),,          +36627.137-12.209*T;,,        N 08He !
$
 PAR  L(CUB_A13,CU,MN:VA;0),,           +42493.307-14.1644*T;,,       N 08He !
$
$ metastable
$
 PAR  L(HCP_A3,CU,MN:VA;0),,            +20235.508-13.2437*T;,,       N Same !
 PAR  L(HCP_A3,CU,MN:VA;1),,            -12154.853+2.9399*T;,,        N Same !
 PAR  L(HCP_A3,CU,MN:VA;2),,            +1037.56;,,                   N Same !
$
$PAR  L(HCP_A3,CU,MN:VA;0),,            +55000;,,                     N 10Cha !
$ ------------------------------------------------------------------------------
$
 ASSESSED_SYSTEM
  CU-MN(TDB -* +LIQUID +FCC_A1 +BCC_A2 +CUB_A13 +CBCC_A12
  ;P3 TMM:300/2000 STP:.97/1000/1 STP:.7/1300/1) !
$
$
 LIST-OF-REFERENCE
 NUMBER  SOURCE
  Null   'Unknown source'
  Same   'Same or similar interaction as in the corresponding stable phase'
  REFLAV 'Laves phase convention: G(LAVES,X:X)=+3*GHSERXX+15000'
  COST   'COST 507 database'
  91Din  'A.T. Dinsdale, Calphad, 15, 317-425(1991).'
  03Mie2 'J. Miettinen, Calphad, 27, 103-14(2003); Cu, Cu-Mn'
  08He   'C. He, Y. Du, H.-L. Chen, S. Liu, H. Xu, Y. Ouyang, Z.-K. Liu,
          J. Alloys Compd., 457, 233-38(2008); Cu-Mn'
  10Cha  'K. Chang, H. Xu, Y. Du, W. Sun, J. Liang, L. Zhang, S. Liu, J. Wang,
          Int. J. Mater. Res., 101, 1376-91(2010); Cu-Mn-Zn'
!

File: data/databases/sgte-binary/CuMo-00Wan.tdb
$
$ Database for Cu-Mo from C.P. Wang et al. 2000
$
$ C.P. Wang, X.J. Liu, I. Ohnuma, R. Kainuma, S.M. Hao, K. Ishida,
$ J. Phase Equilib., 21, 54-62(2000).
$
$ Dataset created 2009.11.29 by Bengt Hallstedt.
$ 2020.12.26: Modified for use with GES6.
$
$ ------------------------------------------------------------------------------
 TEMP-LIM 298.15 6000.00 !
$
$ELEMENT NAME  REF. STATE               ATOMIC MASS H298-H0    S298    !
$
 ELEMENT VA   VACUUM                      0.0          0.0      0.0    ! 
 ELEMENT CU   FCC_A1                     63.546     5004.      33.15   !
 ELEMENT MO   BCC_A2                     95.94      4589.0     28.56   ! 
$ ------------------------------------------------------------------------------
$ Phase definitions
$
 PHASE LIQUID:L % 1 1 !
 CONST LIQUID:L : CU MO : !
$
$ Fcc (cF4, Fm-3m) and MeX (cF8, Fm-3m)
$
 PHASE FCC_A1 %A 2 1 1 !
 CONST FCC_A1 : CU% MO : VA : !
$
$ Bcc (cI2, Im-3m)
$
 PHASE BCC_A2 %B 2 1 3 !
 CONST BCC_A2 : CU MO% : VA : !
$
$ Hcp (hP2, P6_3/mmc) and Me2X (NiAs-type, hP4, P6_3/mmc, B8_1)
$
 PHASE HCP_A3 %A 2 1 0.5 !
 CONST HCP_A3 : CU MO : VA : !
$ ------------------------------------------------------------------------------
$ Defaults
$
 DEFINE-SYSTEM-DEFAULT ELEMENT 2 !
 DEFAULT-COM DEFINE_SYSTEM_ELEMENT VA !
 TYPE-DEF % SEQ * !
 TYPE-DEF A GES AMEND_PHASE_DESCRIPTION @ MAGNETIC -3 0.28 !
 TYPE-DEF B GES AMEND_PHASE_DESCRIPTION @ MAGNETIC -1 0.4 !
 FUNCTION ZERO      298.15  0;                                         6000 N !
 FUNCTION UN_ASS    298.15  0;                                         6000 N !
 FUNCTION R         298.15  +8.31451;                                  6000 N !
$ ------------------------------------------------------------------------------
$ Element data
$ ------------------------------------------------------------------------------
$ Cu
$
 PAR  G(FCC_A1,CU:VA),,                 +GHSERCU;                3200 N 91Din !
 PAR  G(BCC_A2,CU:VA),,                 +GHSERCU+4017-1.255*T;   3200 N 91Din !
 PAR  G(HCP_A3,CU:VA),,                 +GHSERCU+600+0.2*T;      3200 N 91Din !
 PAR  G(LIQUID,CU),,                    +GLIQCU;                 3200 N 91Din !
$
 FUNCTION GHSERCU   298.15  -7770.458+130.485235*T-24.112392*T*LN(T)
       -0.00265684*T**2+1.29223E-07*T**3+52478*T**(-1);
      1357.77  Y  -13542.026+183.803828*T-31.38*T*LN(T)+3.64167E+29*T**(-9);
      3200.00  N !
 FUNCTION GLIQCU    298.15  +12964.735-9.511904*T+GHSERCU-5.8489E-21*T**7;
      1357.77  Y  -46.545+173.881484*T-31.38*T*LN(T);
      3200.00  N !
$ ------------------------------------------------------------------------------
$ Mo
$
 PAR  G(BCC_A2,MO:VA),,                 +GHSERMO;                5000 N 91Din !
 PAR  G(FCC_A1,MO:VA),,                 +GHSERMO+15200+0.63*T;   5000 N 91Din !
 PAR  G(HCP_A3,MO:VA),,                 +GHSERMO+11550;          5000 N 91Din !
 PAR  G(LIQUID,MO),,                    +GLIQMO;                 5000 N 91Din !
$
$PAR  G(MU_D85,MO:MO:MO),,              +7*GFCCMO+6*GHSERMO
$            -41400-4.41*T;,,                                         N 99Dav !
$
 FUNCTION GHSERMO   298.15  -7746.302+131.9197*T-23.56414*T*LN(T)
       -0.003443396*T**2+5.66283E-07*T**3+65812*T**(-1)-1.30927E-10*T**4;
      2896.00  Y  -30556.41+283.559746*T-42.63829*T*LN(T)-4.849315E+33*T**(-9);
      5000.00  N !
 FUNCTION GLIQMO    298.15  +41831.347-14.694912*T+GHSERMO+4.24519E-22*T**7;
      2896.00  Y  +3538.963+271.6697*T-42.63829*T*LN(T);
      5000.00  N !
 FUNCTION GFCCMO    298.15  +GHSERMO+15200+0.63*T;                     6000 N !
$ ------------------------------------------------------------------------------
$ Binary system
$
$ C.P. Wang, X.J. Liu, I. Ohnuma, R. Kainuma, S.M. Hao, K. Ishida,
$ J. Phase Equilib., 21, 54-62(2000).
$
$ Checked against paper. Checked at 6000 K.
$
 PAR  L(LIQUID,CU,MO;0),,               +57285.4+2*T;,,               N 00Wan !
 PAR  L(LIQUID,CU,MO;1),,               -1200;,,                      N 00Wan !
$
 PAR  L(BCC_A2,CU,MO:VA;0),,            +82313;,,                     N 80Bre !
$
 PAR  L(FCC_A1,CU,MO:VA;0),,            +83144;,,                     N 80Bre !
$
$ metastable
$
 PAR  L(HCP_A3,CU,MO:VA;0),,            +83144;,,                     N Same !
$ ------------------------------------------------------------------------------
$
$
 LIST-OF-REFERENCE
 NUMBER  SOURCE
  Null   'Unknown source'
  Same   'Same or similar interaction as in the corresponding stable phase'
  REFLAV 'Laves phase convention: G(LAVES,X:X)=+3*GHSERXX+15000'
  COST   'COST 507 database'
  80Bre  'L. Brewer, R.H. Lamoreaux, Atomic Energy Rev., Spec. Iss., No. 7,
          IAEA, Vienna, 1980, pp. 119, 236-38; Cu-Mo'
  91Din  'A.T. Dinsdale, Calphad, 15, 317-425(1991).'
  00Wan  'C.P. Wang, X.J. Liu, I. Ohnuma, R. Kainuma, S.M. Hao, K. Ishida,
          J. Phase Equilib., 21, 54-62(2000); Cu-Mo'
!

File: data/databases/sgte-binary/CuN-91Fri.tdb
$
$ Database for Cu-N from K. Frisk 1991
$
$ K. Frisk, Report IM-2929, 1991.
$
$ Dataset created 2015.05.23 by Bengt Hallstedt.
$ 2020.12.26: Modified for use with GES6.
$
$ The solubility of N in fcc-Cu is extremely small. Results without the gas
$ included are not reasonable; there is then a large bcc region in the center.
$
$ The bcc phase is far too stable.
$
$ ------------------------------------------------------------------------------
 TEMP-LIM 298.15 6000.00 !
$
$ELEMENT NAME  REF. STATE               ATOMIC MASS H298-H0    S298    !
$
 ELEMENT VA   VACUUM                      0.0          0.0      0.0    ! 
 ELEMENT CU   FCC_A1                     63.546     5004.      33.15   !
 ELEMENT N    1/2_MOLE_N2(G)             14.007     4335.0     95.751  ! 
$ ------------------------------------------------------------------------------
$ Species
$
 SPECIE  N2                                 N2 !
$ ------------------------------------------------------------------------------
$ Phase definitions
$
 PHASE LIQUID:L % 1 1 !
 CONST LIQUID:L : CU N : !
$
$ Fcc (cF4, Fm-3m) and MeX (cF8, Fm-3m)
$
 PHASE FCC_A1 %A 2 1 1 !
 CONST FCC_A1 : CU : N VA% : !
$
$ Bcc (cI2, Im-3m)
$
 PHASE BCC_A2 %B 2 1 3 !
 CONST BCC_A2 : CU : N VA% : !
$
$ Hcp (hP2, P6_3/mmc) and Me2X (NiAs-type, hP4, P6_3/mmc, B8_1)
$
 PHASE HCP_A3 % 2 1 0.5 !
 CONST HCP_A3 : CU : N VA% : !
$
 PHASE N2GAS % 1 1 !
 CONST N2GAS : N2 : !
$ ------------------------------------------------------------------------------
$ Defaults
$
 DEFINE-SYSTEM-DEFAULT ELEMENT 2 !
 DEFAULT-COM DEFINE_SYSTEM_ELEMENT VA !
 TYPE-DEF % SEQ * !
 TYPE-DEF A GES AMEND_PHASE_DESCRIPTION @ MAGNETIC -3 0.28 !
 TYPE-DEF B GES AMEND_PHASE_DESCRIPTION @ MAGNETIC -1 0.4 !
 FUNCTION ZERO      298.15  0;                                         6000 N !
 FUNCTION UN_ASS    298.15  0;                                         6000 N !
 FUNCTION R         298.15  +8.31451;                                  6000 N !
 FUNCTION RTLNP     298.15  +8.31451*T*LN(1E-05*P);                    6000 N !
$ ------------------------------------------------------------------------------
$ Element data
$ ------------------------------------------------------------------------------
$ Cu
$
 PAR  G(FCC_A1,CU:VA),,                 +GHSERCU;                3200 N 91Din !
 PAR  G(BCC_A2,CU:VA),,                 +GHSERCU+4017-1.255*T;   3200 N 91Din !
 PAR  G(HCP_A3,CU:VA),,                 +GHSERCU+600+0.2*T;      3200 N 91Din !
 PAR  G(LIQUID,CU),,                    +GLIQCU;                 3200 N 91Din !
$
 FUNCTION GHSERCU   298.15  -7770.458+130.485235*T-24.112392*T*LN(T)
       -0.00265684*T**2+1.29223E-07*T**3+52478*T**(-1);
      1357.77  Y  -13542.026+183.803828*T-31.38*T*LN(T)+3.642E+29*T**(-9);
      3200.00  N !
 FUNCTION GLIQCU    298.15  +12964.735-9.511904*T+GHSERCU-5.8489E-21*T**7;
      1357.77  Y  -46.545+173.881484*T-31.38*T*LN(T);
      3200.00  N !
$ ------------------------------------------------------------------------------
$ N
$
 PAR  G(N2GAS,N2),,                     +2*GHSERNN+RTLNP;,,           N 91Din !
 PAR  G(LIQUID,N),,                     +GHSERNN+29950+59.02*T;,,     N 91Din !
$
 FUNCTION GHSERNN   298.15  -3750.675-9.45425*T-12.7819*T*LN(T)
       -0.00176686*T**2+2.681E-09*T**3-32374*T**(-1);
       950.00  Y  -7358.85+17.2003*T-16.3699*T*LN(T)
       -6.5107E-04*T**2+3.0097E-08*T**3+563070*T**(-1);
      3350.00  Y  -16392.8+50.26*T-20.4695*T*LN(T)
       +2.39754E-04*T**2-8.333E-09*T**3+4596375*T**(-1);
      6000.00  N !
$ ------------------------------------------------------------------------------
$ Binary system
$
$ K. Frisk, Report IM-2929, 1991.
$
$ The solubility of N in fcc-Cu is extremely small. Results without the gas
$ included are not reasonable; there is then a large bcc region in the center.
$
$ The bcc phase is far too stable.
$
 PAR  L(LIQUID,CU,N;0),,                +33115;,,                     N 91Fri !
$
 PAR  G(FCC_A1,CU:N),,                  +GHSERCU+GHSERNN+374805;,,    N 91Fri !
$
$ metastable
$
 PAR  G(BCC_A2,CU:N),,                  +GHSERCU+3*GHSERNN
             +100000+200*T;,,                                         N 91Fri !
 PAR  G(HCP_A3,CU:N),,                  +GHSERCU+0.5*GHSERNN
             +300000;,,                                               N 91Fri !
$ ------------------------------------------------------------------------------
$
$
 LIST-OF-REFERENCE
 NUMBER  SOURCE
  Null   'Unknown source'
  Same   'Same or similar interaction as in the corresponding stable phase'
  REFLAV 'Laves phase convention: G(LAVES,X:X)=+3*GHSERXX+15000'
  91Din  'A.T. Dinsdale, Calphad, 15, 317-425(1991).'
  91Fri  'K. Frisk, Report IM-2929, 1991; Cu-N, Cu-Fe-C-N'
!
