Repository: orchid-calphad/orchid-project.org

# orchid-project.org

Website and released data of **ORCHID** (Open Repository for CALPHAD Hypotheses, Intelligence, and Discovery),
served by GitHub Pages at https://orchid-project.org. Releases are archived on Zenodo (one DOI per version).

- `index.html`, `catalog/`, `best-practices.html` — static, self-contained pages (generated in the ORCHID tooling).
- `data/` — released data: catalog, redistributable TDB files, convex hulls. Licences: `data/LICENSES.md`, `data/NOTICE.md`.
- `llms.txt`, `data/croissant.json`, `CITATION.cff`, `.zenodo.json` — machine-readable metadata.

Only data with clear redistribution rights are published.

File: data/databases/sgte-binary/CuNa-12Hao.tdb
$
$ Database for Cu-Na from D. Hao et al. 2012.
$
$ D. Hao, M. Bu, Y. Wang, Y. Tang, Q. Gao, M. Wang, B. Hu, Y. Du,
$ J. Mining Metall. B, 48, 273-82(2012).
$
$ Dataset created 2018.03.18 by Bengt Hallstedt.
$ 2020.12.26: Modified for use with GES6.
$
$ ------------------------------------------------------------------------------
 TEMP-LIM 298.15 6000.00 !
$
$ELEMENT NAME  REF. STATE               ATOMIC MASS H298-H0    S298    !
$
 ELEMENT VA   VACUUM                      0.0          0.0      0.0    ! 
 ELEMENT CU   FCC_A1                     63.546     5004.      33.15   !
 ELEMENT NA   BCC_A2                     22.98977   6460.      51.3000 ! 
$ ------------------------------------------------------------------------------
$ Phase definitions
$
 PHASE LIQUID:L % 1 1 !
 CONST LIQUID:L : CU NA : !
$
$ Fcc (cF4, Fm-3m) and MeX (cF8, Fm-3m)
$
 PHASE FCC_A1 %A 2 1 1 !
 CONST FCC_A1 : CU% NA : VA : !
$
$ Bcc (cI2, Im-3m)
$
 PHASE BCC_A2 %B 2 1 3 !
 CONST BCC_A2 : CU NA% : VA : !
$
$ Hcp (hP2, P6_3/mmc) and Me2X (NiAs-type, hP4, P6_3/mmc, B8_1)
$
 PHASE HCP_A3 %A 2 1 0.5 !
 CONST HCP_A3 : CU NA : VA : !
$ ------------------------------------------------------------------------------
$ Defaults
$
 DEFINE-SYSTEM-DEFAULT ELEMENT 2 !
 DEFAULT-COM DEFINE_SYSTEM_ELEMENT VA !
 TYPE-DEF % SEQ * !
 TYPE-DEF A GES AMEND_PHASE_DESCRIPTION @ MAGNETIC -3 0.28 !
 TYPE-DEF B GES AMEND_PHASE_DESCRIPTION @ MAGNETIC -1 0.4 !
 FUNCTION ZERO      298.15  0;                                         6000 N !
 FUNCTION UN_ASS    298.15  0;                                         6000 N !
 FUNCTION R         298.15  +8.31451;                                  6000 N !
$ ------------------------------------------------------------------------------
$ Element data
$ ------------------------------------------------------------------------------
$ Cu
$
 PAR  G(FCC_A1,CU:VA),,                 +GHSERCU;                3200 N 91Din !
 PAR  G(BCC_A2,CU:VA),,                 +GHSERCU+4017-1.255*T;   3200 N 91Din !
 PAR  G(HCP_A3,CU:VA),,                 +GHSERCU+600+0.2*T;      3200 N 91Din !
 PAR  G(LIQUID,CU),,                    +GLIQCU;                 3200 N 91Din !
$
 FUNCTION GHSERCU   298.15  -7770.458+130.485235*T-24.112392*T*LN(T)
       -0.00265684*T**2+1.29223E-07*T**3+52478*T**(-1);
      1357.77  Y  -13542.026+183.803828*T-31.38*T*LN(T)+3.64167E+29*T**(-9);
      3200.00  N !
 FUNCTION GLIQCU    298.15  +12964.735-9.511904*T+GHSERCU-5.8489E-21*T**7;
      1357.77  Y  -46.545+173.881484*T-31.38*T*LN(T);
      3200.00  N !
$ ------------------------------------------------------------------------------
$ Na
$
 PAR  G(BCC_A2,NA:VA)           200.00  +GHSERNA;                2300 N 91Din !
 PAR  G(HCP_A3,NA:VA)           200.00  +GHSERNA-104+2*T;        2300 N 91Din !
 PAR  G(FCC_A1,NA:VA)           200.00  +GHSERNA-50+1.3*T;       2300 N 91Din !
 PAR  G(LIQUID,NA)              200.00  +GLIQNA;                 2300 N 91Din !
$
 FUNCTION GHSERNA   200.00  -11989.434+260.548732*T-51.0393608*T*LN(T)
       +0.072306633*T**2-4.3638283E-05*T**3+132154*T**(-1);
       370.87  Y  -11009.884+199.619999*T-38.1198801*T*LN(T)
       +0.009745854*T**2-1.70664E-06*T**3+34342*T**(-1)+1.65071E+23*T**(-9);
      2300.00  N !
 FUNCTION GLIQNA    200.00  +2581.02-6.95218*T+GHSERNA-2.76132E-18*T**7;
       370.87  Y  +2609.444-7.032656*T+GHSERNA-1.65071E+23*T**(-9);
      2300.00  N !
$ ------------------------------------------------------------------------------
$ Binary system
$
$ D. Hao, M. Bu, Y. Wang, Y. Tang, Q. Gao, M. Wang, B. Hu, Y. Du,
$ J. Mining Metall. B, 48, 273-82(2012).
$
$ Checked against paper. Checked at 6000 K.
$
 PAR  L(LIQUID,CU,NA;0),,               +56137+16.484*T;,,            N 12Hao !
 PAR  L(LIQUID,CU,NA;1),,               -2953;,,                      N 12Hao !
$
 PAR  L(FCC_A1,CU,NA:VA;0),,            +73861;,,                     N 12Hao !
 PAR  L(BCC_A2,CU,NA:VA;0),,            +63711;,,                     N 12Hao !
$
$ Metastable
$
 PAR  L(HCP_A3,CU,NA:VA;0),,            +73861;,,                     N Same !
$ ------------------------------------------------------------------------------
$
$
 LIST-OF-REFERENCE
 NUMBER  SOURCE
  Null   'Unknown source'
  Same   'Same or similar interaction as in the corresponding stable phase'
  COST   'COST 507 database'
  91Din  'A.T. Dinsdale, Calphad, 15, 317-425(1991).'
  12Hao  'D. Hao, M. Bu, Y. Wang, Y. Tang, Q. Gao, M. Wang, B. Hu, Y. Du,
          J. Mining Metall. B, 48, 273-82(2012); Cu-Na'
!

File: data/databases/sgte-binary/CuNb-90Ham-LB.tdb
$
$ Database for Cu-Nb from Hämäläinen et al. 1990 (Included in LB Vol. 3)
$
$ M. Hamalainen, K. Jaaskelainen, R. Luoma, M. Nuotio, P. Taskinen,
$ O. Teppo, Calphad, 14, 125-37(1990).
$
$ Dataset created 2009.11.29 by Bengt Hallstedt.
$ 2020.12.26: Modified for use with GES6.
$
$ The temperature dependence of the liquid interaction is much too large.
$
$ ------------------------------------------------------------------------------
 TEMP-LIM 298.15 6000.00 !
$
$ELEMENT NAME  REF. STATE               ATOMIC MASS H298-H0    S298    !
$
 ELEMENT VA   VACUUM                      0.0          0.0      0.0    ! 
 ELEMENT CU   FCC_A1                     63.546     5004.      33.15   !
 ELEMENT NB   BCC_A2                     92.9064    5220.0     36.27   ! 
$ ------------------------------------------------------------------------------
$ Phase definitions
$
 PHASE LIQUID:L % 1 1 !
 CONST LIQUID:L : CU NB : !
$
$ Fcc (cF4, Fm-3m) and MeX (cF8, Fm-3m)
$
 PHASE FCC_A1 %A 2 1 1 !
 CONST FCC_A1 : CU% NB : VA : !
$
$ Bcc (cI2, Im-3m)
$
 PHASE BCC_A2 %B 2 1 3 !
 CONST BCC_A2 : CU NB% : VA : !
$
$ Hcp (hP2, P6_3/mmc) and Me2X (NiAs-type, hP4, P6_3/mmc, B8_1)
$
 PHASE HCP_A3 %A 2 1 0.5 !
 CONST HCP_A3 : CU NB : VA : !
$ ------------------------------------------------------------------------------
$ Defaults
$
 DEFINE-SYSTEM-DEFAULT ELEMENT 2 !
 DEFAULT-COM DEFINE_SYSTEM_ELEMENT VA !
 TYPE-DEF % SEQ * !
 TYPE-DEF A GES AMEND_PHASE_DESCRIPTION @ MAGNETIC -3 0.28 !
 TYPE-DEF B GES AMEND_PHASE_DESCRIPTION @ MAGNETIC -1 0.4 !
 FUNCTION ZERO      298.15  0;                                         6000 N !
 FUNCTION UN_ASS    298.15  0;                                         6000 N !
 FUNCTION R         298.15  +8.31451;                                  6000 N !
$ ------------------------------------------------------------------------------
$ Element data
$ ------------------------------------------------------------------------------
$ Cu
$
 PAR  G(FCC_A1,CU:VA),,                 +GHSERCU;                3200 N 91Din !
 PAR  G(BCC_A2,CU:VA),,                 +GHSERCU+4017-1.255*T;   3200 N 91Din !
 PAR  G(HCP_A3,CU:VA),,                 +GHSERCU+600+0.2*T;      3200 N 91Din !
 PAR  G(LIQUID,CU),,                    +GLIQCU;                 3200 N 91Din !
$
 FUNCTION GHSERCU   298.15  -7770.458+130.485235*T-24.112392*T*LN(T)
       -0.00265684*T**2+1.29223E-07*T**3+52478*T**(-1);
      1357.77  Y  -13542.026+183.803828*T-31.38*T*LN(T)+3.64167E+29*T**(-9);
      3200.00  N !
 FUNCTION GLIQCU    298.15  +12964.735-9.511904*T+GHSERCU-5.8489E-21*T**7;
      1357.77  Y  -46.545+173.881484*T-31.38*T*LN(T);
      3200.00  N !
$ ------------------------------------------------------------------------------
$ Nb
$
 PAR  G(BCC_A2,NB:VA),,                 +GHSERNB;,,                   N 91Din !
 PAR  G(FCC_A1,NB:VA),,                 +GHSERNB+13500+1.7*T;,,       N 91Din !
 PAR  G(HCP_A3,NB:VA),,                 +GHSERNB+10000+2.4*T;,,       N 91Din !
 PAR  G(LIQUID,NB),,                    +GLIQNB;,,                    N 91Din !
$
 FUNCTION GHSERNB   298.15  -8519.353+142.045475*T-26.4711*T*LN(T)
       +2.03475E-04*T**2-3.5012E-07*T**3+93399*T**(-1);
      2750.00  Y  -37669.3+271.720843*T-41.77*T*LN(T)+1.528238E+32*T**(-9);
      6000.00  N !
 FUNCTION GLIQNB    298.15  +29781.555-10.816418*T+GHSERNB-3.06098E-23*T**7;
      2750.00  Y  -7499.398+260.756148*T-41.77*T*LN(T);
      6000.00  N !
$ ------------------------------------------------------------------------------
$ Binary system
$
$ From Hämäläinen et al. 1990 (Included in LB Vol. 3)
$
$ M. Hamalainen, K. Jaaskelainen, R. Luoma, M. Nuotio, P. Taskinen,
$ O. Teppo, Calphad, 14, 125-37(1990).
$
$ Checked against LB and paper. Checked at 6000 K.
$
$ The temperature dependence of the liquid interaction is much too large.
$
 PAR L(LIQUID,CU,NB;0),,                +204361.19-89.93141*T;,,      N 90Ham !
 PAR L(LIQUID,CU,NB;1),,                -105148.17+57.81653*T;,,      N 90Ham !
$
 PAR L(FCC_A1,CU,NB:VA;0),,             +45699.84-5.22785*T;,,        N 90Ham !
$
 PAR L(BCC_A2,CU,NB:VA;0),,             +49480.18;,,                  N 90Ham !
$
$ metastable
$
 PAR L(HCP_A3,CU,NB:VA;0),,             +45699.84-5.22785*T;,,        N Same !
$ ------------------------------------------------------------------------------
$
 ASSESSED_SYSTEM
  CU-NB(TDB -* +LIQUID +FCC_A1 +BCC_A2  ;P3 TMM:500/3000 *) !
$
$
 LIST-OF-REFERENCE
 NUMBER  SOURCE
  Null   'Unknown source'
  Same   'Same or similar interaction as in the corresponding stable phase'
  COST   'COST 507 database'
  90Ham  'M. Hamalainen, K. Jaaskelainen, R. Luoma, M. Nuotio, P. Taskinen,
          O. Teppo, Calphad, 14, 125-37(1990); Cu-Nb'
  91Din  'A.T. Dinsdale, Calphad, 15, 317-425(1991).'
!

File: data/databases/sgte-binary/CuNd-11Wan.tdb
$
$ Database for Cu-Nd from P. Wang et al. 2011
$
$ P. Wang, L. Zhou, Y. Du, H. Xu, S. Liu, L. Chen, Y. Ouyang,
$ J. Alloys Compd., 509, 2679-83(2011).
$
$ Dataset created 2010.10.05 by Bengt Hallstedt.
$ 2020.12.26: Modified for use with GES6.
$
$ Cu is not included in dhcp or bcc and Nd is not included in fcc in the paper.
$ Without interaction (fcc, bcc) the solubilities are not visible in the
$ phase diagram, but the dhcp + bcc + Liq equilibrium decreases from 1128 K
$ to 1123 K.
$
$ ------------------------------------------------------------------------------
 TEMP-LIM 298.15 6000.00 !
$
$ELEMENT NAME  REF. STATE               ATOMIC MASS H298-H0    S298    !
$
 ELEMENT VA   VACUUM                      0.0          0.0      0.0    ! 
 ELEMENT CU   FCC_A1                     63.546     5004.      33.15   !
 ELEMENT ND   DHCP                      144.24      7133.72    71.0862 ! 
$ ------------------------------------------------------------------------------
$ Phase definitions
$
 PHASE LIQUID:L % 1 1 !
 CONST LIQUID:L : CU ND : !
$
$ Fcc (cF4, Fm-3m) and MeX (cF8, Fm-3m)
$
 PHASE FCC_A1 %A 2 1 1 !
 CONST FCC_A1 : CU% ND : VA : !
$
$ Bcc (cI2, Im-3m)
$
 PHASE BCC_A2 %B 2 1 3 !
 CONST BCC_A2 : CU ND% : VA : !
$
$ Hcp (hP2, P6_3/mmc) and Me2X (NiAs-type, hP4, P6_3/mmc, B8_1)
$
 PHASE HCP_A3 %A 2 1 0.5 !
 CONST HCP_A3 : CU ND : VA : !
$
$ Prototype alpha-La (hP4, P6_3/mmc)
$
 PHASE DHCP % 1 1 !
 CONST DHCP : ND : !
$
$ Prototype CeCu6 (oP28, Pnma)
$
 PHASE CU6ND % 2 6 1 !
 CONST CU6ND : CU : ND : !
$
$ Prototype CaCu5 (hP6, P6/mmm)
$
 PHASE CU5ND_D2D % 2 5 1 !
 CONST CU5ND_D2D : CU : ND : !
$
$ Prototype CeCu4 (oP20, Pnnm)
$
 PHASE CU4ND % 2 4 1 !
 CONST CU4ND : CU : ND : !
$
$ Unknown structure
$
 PHASE CU7ND2 % 2 7 2 !
 CONST CU7ND2 : CU : ND : !
$
$ Prototype Hg2K (oI12, Imma)
$
 PHASE CU2ND % 2 2 1 !
 CONST CU2ND : CU : ND : !
$
$ Prototype FeB (oP8, Pnma), alpha-CuNd
$
 PHASE CUND_B27 % 2 1 1 !
 CONST CUND_B27 : CU : ND : !
$
$ Prototype CsCl (cP2, Pm-3m), beta-CuNd
$
 PHASE CUND_B2 % 2 1 1 !
 CONST CUND_B2 : CU : ND : !
$ ------------------------------------------------------------------------------
$ Defaults
$
 DEFINE-SYSTEM-DEFAULT ELEMENT 2 !
 DEFAULT-COM DEFINE_SYSTEM_ELEMENT VA !
 TYPE-DEF % SEQ * !
 TYPE-DEF A GES AMEND_PHASE_DESCRIPTION @ MAGNETIC -3 0.28 !
 TYPE-DEF B GES AMEND_PHASE_DESCRIPTION @ MAGNETIC -1 0.4 !
 FUNCTION ZERO      298.15  0;                                         6000 N !
 FUNCTION UN_ASS    298.15  0;                                         6000 N !
 FUNCTION R         298.15  +8.31451;                                  6000 N !
$ ------------------------------------------------------------------------------
$ Element data
$ ------------------------------------------------------------------------------
$ Cu
$
 PAR  G(FCC_A1,CU:VA),,                 +GHSERCU;                3200 N 91Din !
 PAR  G(BCC_A2,CU:VA),,                 +GHSERCU+4017-1.255*T;   3200 N 91Din !
 PAR  G(HCP_A3,CU:VA),,                 +GHSERCU+600+0.2*T;      3200 N 91Din !
 PAR  G(LIQUID,CU),,                    +GLIQCU;                 3200 N 91Din !
$
 FUNCTION GHSERCU   298.15  -7770.458+130.485235*T-24.112392*T*LN(T)
       -0.00265684*T**2+1.29223E-07*T**3+52478*T**(-1);
      1357.77  Y  -13542.026+183.803828*T-31.38*T*LN(T)+3.64167E+29*T**(-9);
      3200.00  N !
 FUNCTION GLIQCU    298.15  +12964.735-9.511904*T+GHSERCU-5.8489E-21*T**7;
      1357.77  Y  -46.545+173.881484*T-31.38*T*LN(T);
      3200.00  N !
$ ------------------------------------------------------------------------------
$ Nd
$
$ DHCP and LIQUID modified in unary 3.0 (upper/lower T interval added)
$ FCC_A1 added in unary 3.0
$ HCP_A3 added in unary 4.4
$
 PAR  G(DHCP,ND),,                      +GHSERND;                1800 N 91Din !
 PAR  G(BCC_A2,ND:VA),,                 +GBCCND;                 1800 N 91Din !
 PAR  G(FCC_A1,ND:VA),,                 +GHSERND+500;            1800 N SGCOST !
 PAR  G(HCP_A3,ND:VA),,                 +GHSERND
             +1500-0.415725*T;                                   1800 N 00Nor2 !
 PAR  G(LIQUID,ND),,                    +GLIQND;                 1800 N 91Din !
$
 FUNCTION GHSERND   298.15  -8402.93+111.10239*T-27.0858*T*LN(T)
       +5.56125E-04*T**2-2.6923E-06*T**3+34887*T**(-1);
       900.00  Y  -6984.083+83.662617*T-22.7536*T*LN(T)
       -0.00420402*T**2-1.802E-06*T**3;
      1128.00  Y  -225610.846+1673.04075*T-238.182873*T*LN(T)
       +0.078615997*T**2-6.048207E-06*T**3+38810350*T**(-1);
      1799.00  Y  -25742.331+276.257088*T-48.7854*T*LN(T);
      1800.00  N !
 FUNCTION GBCCND    298.15  +1437.295-0.546281*T+GHSERND;
       400.00  Y  +7312.2-153.033976*T+14.9956777*T*LN(T)
       -0.050479*T**2+7.287217E-06*T**3-831810*T**(-1);
      1128.00  Y  -18030.266+239.677322*T-44.5596*T*LN(T);
      1289.00  Y  +334513.017-2363.9199*T+311.409193*T*LN(T)
       -0.156030778*T**2+1.2408421E-05*T**3-64319604*T**(-1);
      1800.00  N !
 FUNCTION GLIQND    298.15  +5051.743-1.585076*T+GHSERND;
       300.00  Y  +5350.01-86.593963*T+5.357301*T*LN(T)
       -0.046955463*T**2+6.860782E-06*T**3-374380*T**(-1);
      1128.00  Y  -16335.232+268.625903*T-48.7854*T*LN(T);
      1799.00  Y  +9407.099-7.631185*T+GHSERND;
      1800.00  N !
$ ------------------------------------------------------------------------------
$ Binary system
$
$ P. Wang, L. Zhou, Y. Du, H. Xu, S. Liu, L. Chen, Y. Ouyang,
$ J. Alloys Compd., 509, 2679-83(2011).
$
$ Checked against paper. Checked at 6000K.
$
$ Cu is not included in dhcp or bcc and Nd is not included in fcc in the paper.
$ Without interaction (fcc, bcc) the solubilities are not visible in the
$ phase diagram, but the dhcp + bcc + Liq equilibrium decreases from 1128 K
$ to 1123 K.
$
 PAR  L(LIQUID,CU,ND;0),,               -55583.6+5.8955*T
             -2.4901*T*LN(T);,,                                       N 11Wan !
 PAR  L(LIQUID,CU,ND;1),,               -27795.1+3.183*T
             -1.2911*T*LN(T);,,                                       N 11Wan !
 PAR  L(LIQUID,CU,ND;2),,               -3806;,,                      N 11Wan !
$
 PAR  L(FCC_A1,CU,ND:VA;0),,            +UN_ASS;,,                    N !
 PAR  L(BCC_A2,CU,ND:VA;0),,            +UN_ASS;,,                    N !
$
 PAR  G(CU6ND,CU:ND),,                  +6*GHSERCU+GHSERND
             -95067-5.0771*T;,,                                       N 11Wan !
 PAR  G(CU5ND_D2D,CU:ND),,              +5*GHSERCU+GHSERND
             -94227+0.723*T;,,                                        N 11Wan !
 PAR  G(CU4ND,CU:ND),,                  +4*GHSERCU+GHSERND
             -84133.5-0.8475*T;,,                                     N 11Wan !
 PAR  G(CU7ND2,CU:ND),,                 +7*GHSERCU+2*GHSERND
             -90417.6-64.9746*T;,,                                    N 11Wan !
 PAR  G(CU2ND,CU:ND),,                  +2*GHSERCU+GHSERND
             -60750-4.1358*T;,,                                       N 11Wan !
 PAR  G(CUND_B27,CU:ND),,               +GHSERCU+GHSERND
             -36560-0.4352*T;,,                                       N 11Wan !
 PAR  G(CUND_B2,CU:ND),,                +GHSERCU+GHSERND
             -33184.6-4.9796*T;,,                                     N 11Wan !
$ ------------------------------------------------------------------------------
$
$
 LIST-OF-REFERENCE
 NUMBER  SOURCE
  Null   'Unknown source'
  COST   'COST 507 database'
  SGCOST 'COST 507 database, SGTE unary database V.3.0, 1996; Al, B, Nd, Ti, Zn'
  91Din  'A.T. Dinsdale, Calphad, 15, 317-425(1991).'
  00Nor2 'S. Norgren, PhD Thesis, KTH, Stockholm, 2000; Nd, Sc'
  11Wan  'P. Wang, L. Zhou, Y. Du, H. Xu, S. Liu, L. Chen, Y. Ouyang,
          J. Alloys Compd., 509, 2679-83(2011); Cu-Nd'
!

File: data/databases/sgte-binary/CuNd-96Du.tdb
$
$ Database for Cu-Nd from Y. Du and N. Clavaguera 1996
$
$ Y. Du, N. Clavaguera, Scripta Mater, 34, 1609-13(1996).
$
$ Dataset created 2010.10.10 by Bengt Hallstedt.
$ 2020.12.26: Modified for use with GES6.
$
$ The liquid is stable also below 515 K at the eutectic composition. There is
$ a closed miscibility gap between 1396 K and 2721 K at about x(Nd)=0.7.
$
$ Cu is not included in dhcp or bcc and Nd is not included in fcc in the paper.
$ For bcc it was necessary to add a positive interaction to avoid large
$ Cu solubility in bcc-Nd.
$
$ ------------------------------------------------------------------------------
 TEMP-LIM 298.15 6000.00 !
$
$ELEMENT NAME  REF. STATE               ATOMIC MASS H298-H0    S298    !
$
 ELEMENT VA   VACUUM                      0.0          0.0      0.0    ! 
 ELEMENT CU   FCC_A1                     63.546     5004.      33.15   !
 ELEMENT ND   DHCP                      144.24      7133.72    71.0862 ! 
$ ------------------------------------------------------------------------------
$ Phase definitions
$
 PHASE LIQUID:L % 1 1 !
 CONST LIQUID:L : CU ND : !
$
$ Fcc (cF4, Fm-3m) and MeX (cF8, Fm-3m)
$
 PHASE FCC_A1 %A 2 1 1 !
 CONST FCC_A1 : CU% ND : VA : !
$
$ Bcc (cI2, Im-3m)
$
 PHASE BCC_A2 %B 2 1 3 !
 CONST BCC_A2 : CU ND% : VA : !
$
$ Hcp (hP2, P6_3/mmc) and Me2X (NiAs-type, hP4, P6_3/mmc, B8_1)
$
 PHASE HCP_A3 %A 2 1 0.5 !
 CONST HCP_A3 : CU ND : VA : !
$
$ Prototype alpha-La (hP4, P6_3/mmc)
$
 PHASE DHCP % 1 1 !
 CONST DHCP : ND : !
$
$ Prototype CeCu6 (oP28, Pnma)
$
 PHASE CU6ND % 2 6 1 !
 CONST CU6ND : CU : ND : !
$
$ Prototype CaCu5 (hP6, P6/mmm)
$
 PHASE CU5ND_D2D % 2 5 1 !
 CONST CU5ND_D2D : CU : ND : !
$
$ Prototype CeCu4 (oP20, Pnnm)
$
 PHASE CU4ND % 2 4 1 !
 CONST CU4ND : CU : ND : !
$
$ Unknown structure
$
 PHASE CU7ND2 % 2 7 2 !
 CONST CU7ND2 : CU : ND : !
$
$ Prototype Hg2K (oI12, Imma)
$
 PHASE CU2ND % 2 2 1 !
 CONST CU2ND : CU : ND : !
$
$ Prototype FeB (oP8, Pnma), alpha-CuNd
$
 PHASE CUND_B27 % 2 1 1 !
 CONST CUND_B27 : CU : ND : !
$
$ Prototype CsCl (cP2, Pm-3m), beta-CuNd
$
 PHASE CUND_B2 % 2 1 1 !
 CONST CUND_B2 : CU : ND : !
$ ------------------------------------------------------------------------------
$ Defaults
$
 DEFINE-SYSTEM-DEFAULT ELEMENT 2 !
 DEFAULT-COM DEFINE_SYSTEM_ELEMENT VA !
 TYPE-DEF % SEQ * !
 TYPE-DEF A GES AMEND_PHASE_DESCRIPTION @ MAGNETIC -3 0.28 !
 TYPE-DEF B GES AMEND_PHASE_DESCRIPTION @ MAGNETIC -1 0.4 !
 FUNCTION ZERO      298.15  0;                                         6000 N !
 FUNCTION UN_ASS    298.15  0;                                         6000 N !
 FUNCTION R         298.15  +8.31451;                                  6000 N !
$ ------------------------------------------------------------------------------
$ Element data
$ ------------------------------------------------------------------------------
$ Cu
$
 PAR  G(FCC_A1,CU:VA),,                 +GHSERCU;                3200 N 91Din !
 PAR  G(BCC_A2,CU:VA),,                 +GHSERCU+4017-1.255*T;   3200 N 91Din !
 PAR  G(HCP_A3,CU:VA),,                 +GHSERCU+600+0.2*T;      3200 N 91Din !
 PAR  G(LIQUID,CU),,                    +GLIQCU;                 3200 N 91Din !
$
 FUNCTION GHSERCU   298.15  -7770.458+130.485235*T-24.112392*T*LN(T)
       -0.00265684*T**2+1.29223E-07*T**3+52478*T**(-1);
      1357.77  Y  -13542.026+183.803828*T-31.38*T*LN(T)+3.64167E+29*T**(-9);
      3200.00  N !
 FUNCTION GLIQCU    298.15  +12964.735-9.511904*T+GHSERCU-5.8489E-21*T**7;
      1357.77  Y  -46.545+173.881484*T-31.38*T*LN(T);
      3200.00  N !
$ ------------------------------------------------------------------------------
$ Nd
$
$ DHCP and LIQUID modified in unary 3.0 (upper/lower T interval added)
$ FCC_A1 added in unary 3.0
$ HCP_A3 added in unary 4.4
$
 PAR  G(DHCP,ND),,                      +GHSERND;                1800 N 91Din !
 PAR  G(BCC_A2,ND:VA),,                 +GBCCND;                 1800 N 91Din !
 PAR  G(FCC_A1,ND:VA),,                 +GHSERND+500;            1800 N SGCOST !
 PAR  G(HCP_A3,ND:VA),,                 +GHSERND
             +1500-0.415725*T;                                   1800 N 00Nor2 !
 PAR  G(LIQUID,ND),,                    +GLIQND;                 1800 N 91Din !
$
 FUNCTION GHSERND   298.15  -8402.93+111.10239*T-27.0858*T*LN(T)
       +5.56125E-04*T**2-2.6923E-06*T**3+34887*T**(-1);
       900.00  Y  -6984.083+83.662617*T-22.7536*T*LN(T)
       -0.00420402*T**2-1.802E-06*T**3;
      1128.00  Y  -225610.846+1673.04075*T-238.182873*T*LN(T)
       +0.078615997*T**2-6.048207E-06*T**3+38810350*T**(-1);
      1799.00  Y  -25742.331+276.257088*T-48.7854*T*LN(T);
      1800.00  N !
 FUNCTION GBCCND    298.15  +1437.295-0.546281*T+GHSERND;
       400.00  Y  +7312.2-153.033976*T+14.9956777*T*LN(T)
       -0.050479*T**2+7.287217E-06*T**3-831810*T**(-1);
      1128.00  Y  -18030.266+239.677322*T-44.5596*T*LN(T);
      1289.00  Y  +334513.017-2363.9199*T+311.409193*T*LN(T)
       -0.156030778*T**2+1.2408421E-05*T**3-64319604*T**(-1);
      1800.00  N !
 FUNCTION GLIQND    298.15  +5051.743-1.585076*T+GHSERND;
       300.00  Y  +5350.01-86.593963*T+5.357301*T*LN(T)
       -0.046955463*T**2+6.860782E-06*T**3-374380*T**(-1);
      1128.00  Y  -16335.232+268.625903*T-48.7854*T*LN(T);
      1799.00  Y  +9407.099-7.631185*T+GHSERND;
      1800.00  N !
$ ------------------------------------------------------------------------------
$ Binary system
$
$ Y. Du, N. Clavaguera, Scripta Mater, 34, 1609-13(1996).
$
$ Checked against paper. Checked at 6000K.
$
$ The liquid is stable also below 515 K at the eutectic composition. There is
$ a closed miscibility gap between 1396 K and 2721 K at about x(Nd)=0.7.
$
$ Cu is not included in dhcp or bcc and Nd is not included in fcc in the paper.
$ For bcc it was necessary to add a positive interaction to avoid large
$ Cu solubility in bcc-Nd.
$
 PAR  L(LIQUID,CU,ND;0),,               -120163.93+408.08331*T
             -46.304785*T*LN(T);,,                                    N 96Du !
 PAR  L(LIQUID,CU,ND;1),,               -24687.87-12.0056*T
             +0.368817*T*LN(T);,,                                     N 96Du !
 PAR  L(LIQUID,CU,ND;2),,               -20134.29;,,                  N 96Du !
$
 PAR  L(FCC_A1,CU,ND:VA;0),,            +UN_ASS;,,                    N !
 PAR  L(BCC_A2,CU,ND:VA;0),,            +50000;,,                     N 10Hal !
$
 PAR  G(CU6ND,CU:ND),,                  +6*GHSERCU+GHSERND
             -101501.82+26.19036*T;,,                                 N 96Du !
 PAR  G(CU5ND_D2D,CU:ND),,              +5*GHSERCU+GHSERND
             -103862.58+34.62084*T;,,                                 N 96Du !
 PAR  G(CU4ND,CU:ND),,                  +4*GHSERCU+GHSERND
             -91183.7+30.39455*T;,,                                   N 96Du !
 PAR  G(CU7ND2,CU:ND),,                 +7*GHSERCU+2*GHSERND
             -117553.05+9*T;,,                                        N 96Du !
 PAR  G(CU2ND,CU:ND),,                  +2*GHSERCU+GHSERND
             -54763.11+14.08602*T;,,                                  N 96Du !
 PAR  G(CUND_B27,CU:ND),,               +GHSERCU+GHSERND
             -32232.28+11.9221*T;,,                                   N 96Du !
 PAR  G(CUND_B2,CU:ND),,                +GHSERCU+GHSERND
             -28832.28+7.34606*T;,,                                   N 96Du !
$ ------------------------------------------------------------------------------
$
$
 LIST-OF-REFERENCE
 NUMBER  SOURCE
  Null   'Unknown source'
  COST   'COST 507 database'
  SGCOST 'COST 507 database, SGTE unary database V.3.0, 1996; Al, B, Nd, Ti, Zn'
  91Din  'A.T. Dinsdale, Calphad, 15, 317-425(1991).'
  96Du   'Y. Du, N. Clavaguera, Scripta Mater, 34, 1609-13(1996); Cu-Nd'
  00Nor2 'S. Norgren, PhD Thesis, KTH, Stockholm, 2000; Nd, Sc'
  10Hal  'B. Hallstedt, fix to avoid high Cu solubility in bcc-Nd, 2010'
!

File: data/databases/sgte-binary/CuNd-96Zhu.tdb
$
$ Database for Cu-Nd from W. Zhuang et al. 1996
$
$ W. Zhuang, Z.-Y. Qiao, S. Wei, J. Shen, J. Phase Equilib., 17, 508-21(1996).
$
$ Dataset created 2017.11.26 by Bengt Hallstedt.
$ 2020.12.26: Modified for use with GES6.
$
$ Cu is not included in dhcp or bcc and Nd is not included in fcc in the paper.
$
$ ------------------------------------------------------------------------------
 TEMP-LIM 298.15 6000.00 !
$
$ELEMENT NAME  REF. STATE               ATOMIC MASS H298-H0    S298    !
$
 ELEMENT VA   VACUUM                      0.0          0.0      0.0    ! 
 ELEMENT CU   FCC_A1                     63.546     5004.      33.15   !
 ELEMENT ND   DHCP                      144.24      7133.72    71.0862 ! 
$ ------------------------------------------------------------------------------
$ Phase definitions
$
 PHASE LIQUID:L % 1 1 !
 CONST LIQUID:L : CU ND : !
$
$ Fcc (cF4, Fm-3m) and MeX (cF8, Fm-3m)
$
 PHASE FCC_A1 %A 2 1 1 !
 CONST FCC_A1 : CU% ND : VA : !
$
$ Bcc (cI2, Im-3m)
$
 PHASE BCC_A2 %B 2 1 3 !
 CONST BCC_A2 : CU ND% : VA : !
$
$ Hcp (hP2, P6_3/mmc) and Me2X (NiAs-type, hP4, P6_3/mmc, B8_1)
$
 PHASE HCP_A3 %A 2 1 0.5 !
 CONST HCP_A3 : CU ND : VA : !
$
$ Prototype alpha-La (hP4, P6_3/mmc)
$
 PHASE DHCP % 1 1 !
 CONST DHCP : ND : !
$
$ Prototype CeCu6 (oP28, Pnma)
$
 PHASE CU6ND % 2 6 1 !
 CONST CU6ND : CU : ND : !
$
$ Prototype CaCu5 (hP6, P6/mmm)
$
 PHASE CU5ND_D2D % 2 5 1 !
 CONST CU5ND_D2D : CU : ND : !
$
$ Prototype CeCu4 (oP20, Pnnm)
$
 PHASE CU4ND % 2 4 1 !
 CONST CU4ND : CU : ND : !
$
$ Prototype Hg2K (oI12, Imma)
$
 PHASE CU2ND % 2 2 1 !
 CONST CU2ND : CU : ND : !
$
$ Prototype FeB (oP8, Pnma, lt) and CsCl (cP2, Pm-3m, ht)
$
 PHASE CUND % 2 1 1 !
 CONST CUND : CU : ND : !
$ ------------------------------------------------------------------------------
$ Defaults
$
 DEFINE-SYSTEM-DEFAULT ELEMENT 2 !
 DEFAULT-COM DEFINE_SYSTEM_ELEMENT VA !
 TYPE-DEF % SEQ * !
 TYPE-DEF A GES AMEND_PHASE_DESCRIPTION @ MAGNETIC -3 0.28 !
 TYPE-DEF B GES AMEND_PHASE_DESCRIPTION @ MAGNETIC -1 0.4 !
 FUNCTION ZERO      298.15  0;                                         6000 N !
 FUNCTION UN_ASS    298.15  0;                                         6000 N !
 FUNCTION R         298.15  +8.31451;                                  6000 N !
$ ------------------------------------------------------------------------------
$ Element data
$ ------------------------------------------------------------------------------
$ Cu
$
 PAR  G(FCC_A1,CU:VA),,                 +GHSERCU;                3200 N 91Din !
 PAR  G(BCC_A2,CU:VA),,                 +GHSERCU+4017-1.255*T;   3200 N 91Din !
 PAR  G(HCP_A3,CU:VA),,                 +GHSERCU+600+0.2*T;      3200 N 91Din !
 PAR  G(LIQUID,CU),,                    +GLIQCU;                 3200 N 91Din !
$
 FUNCTION GHSERCU   298.15  -7770.458+130.485235*T-24.112392*T*LN(T)
       -0.00265684*T**2+1.29223E-07*T**3+52478*T**(-1);
      1357.77  Y  -13542.026+183.803828*T-31.38*T*LN(T)+3.64167E+29*T**(-9);
      3200.00  N !
 FUNCTION GLIQCU    298.15  +12964.735-9.511904*T+GHSERCU-5.8489E-21*T**7;
      1357.77  Y  -46.545+173.881484*T-31.38*T*LN(T);
      3200.00  N !
$ ------------------------------------------------------------------------------
$ Nd
$
$ DHCP and LIQUID modified in unary 3.0 (upper/lower T interval added)
$ FCC_A1 added in unary 3.0
$ HCP_A3 added in unary 4.4
$
 PAR  G(DHCP,ND),,                      +GHSERND;                1800 N 91Din !
 PAR  G(BCC_A2,ND:VA),,                 +GBCCND;                 1800 N 91Din !
 PAR  G(FCC_A1,ND:VA),,                 +GHSERND+500;            1800 N SGCOST !
 PAR  G(HCP_A3,ND:VA),,                 +GHSERND
             +1500-0.415725*T;                                   1800 N 00Nor2 !
 PAR  G(LIQUID,ND),,                    +GLIQND;                 1800 N 91Din !
$
 FUNCTION GHSERND   298.15  -8402.93+111.10239*T-27.0858*T*LN(T)
       +5.56125E-04*T**2-2.6923E-06*T**3+34887*T**(-1);
       900.00  Y  -6984.083+83.662617*T-22.7536*T*LN(T)
       -0.00420402*T**2-1.802E-06*T**3;
      1128.00  Y  -225610.846+1673.04075*T-238.182873*T*LN(T)
       +0.078615997*T**2-6.048207E-06*T**3+38810350*T**(-1);
      1799.00  Y  -25742.331+276.257088*T-48.7854*T*LN(T);
      1800.00  N !
 FUNCTION GBCCND    298.15  +1437.295-0.546281*T+GHSERND;
       400.00  Y  +7312.2-153.033976*T+14.9956777*T*LN(T)
       -0.050479*T**2+7.287217E-06*T**3-831810*T**(-1);
      1128.00  Y  -18030.266+239.677322*T-44.5596*T*LN(T);
      1289.00  Y  +334513.017-2363.9199*T+311.409193*T*LN(T)
       -0.156030778*T**2+1.2408421E-05*T**3-64319604*T**(-1);
      1800.00  N !
 FUNCTION GLIQND    298.15  +5051.743-1.585076*T+GHSERND;
       300.00  Y  +5350.01-86.593963*T+5.357301*T*LN(T)
       -0.046955463*T**2+6.860782E-06*T**3-374380*T**(-1);
      1128.00  Y  -16335.232+268.625903*T-48.7854*T*LN(T);
      1799.00  Y  +9407.099-7.631185*T+GHSERND;
      1800.00  N !
$ ------------------------------------------------------------------------------
$ Binary system
$
$ W. Zhuang, Z.-Y. Qiao, S. Wei, J. Shen, J. Phase Equilib., 17, 508-21(1996).
$
$ Checked against paper. Checked at 6000K.
$
$ Cu is not included in dhcp or bcc and Nd is not included in fcc in the paper.
$
 PAR  L(LIQUID,CU,ND;0),,               -71130+7.11*T;,,              N 96Zhu !
 PAR  L(LIQUID,CU,ND;1),,               -31414+3.14*T;,,              N 96Zhu !
$
 PAR  L(FCC_A1,CU,ND:VA;0),,            +UN_ASS;,,                    N !
 PAR  L(BCC_A2,CU,ND:VA;0),,            +UN_ASS;,,                    N !
$
 PAR  G(CU6ND,CU:ND),,                  +6*GHSERCU+GHSERND
             -93107+1.19*T;,,                                         N 96Zhu !
 PAR  G(CU5ND_D2D,CU:ND),,              +5*GHSERCU+GHSERND
             -86250+1.2*T;,,                                          N 96Zhu !
 PAR  G(CU4ND,CU:ND),,                  +4*GHSERCU+GHSERND
             -78590+1.05*T;,,                                         N 96Zhu !
 PAR  G(CU2ND,CU:ND),,                  +2*GHSERCU+GHSERND
             -61494+1.11*T;,,                                         N 96Zhu !
 PAR  G(CUND,CU:ND),,                   +GHSERCU+GHSERND
             -40094+5.02*T;,,                                         N 96Zhu !
$ ------------------------------------------------------------------------------
$
$
 LIST-OF-REFERENCE
 NUMBER  SOURCE
  Null   'Unknown source'
  COST   'COST 507 database'
  SGCOST 'COST 507 database, SGTE unary database V.3.0, 1996; Al, B, Nd, Ti, Zn'
  91Din  'A.T. Dinsdale, Calphad, 15, 317-425(1991).'
  96Zhu  'W. Zhuang, Z.-Y. Qiao, S. Wei, J. Shen,
          J. Phase Equilib., 17, 508-21(1996); Cu-Nd'
  00Nor2 'S. Norgren, PhD Thesis, KTH, Stockholm, 2000; Nd, Sc'
!

File: data/databases/sgte-binary/CuNi-07Tur.tdb
$
$ Database for Cu-Ni from M.A. Turchanin et al. 2007
$
$ M.A. Turchanin, P.G. Agraval, A.R. Abdulov,
$ Powder Metall. Met. Ceram., 46, 467-77(2007).
$
$ Dataset created 2017.03.04 by Bengt Hallstedt.
$ 2020.11.14: Modified for use with GES6.
$
$ TCFE2000 uses L(BCC_A2,CU,NI:VA;0)=-20000 to stabilize BCC in 2% Cu steel.
$
$ ------------------------------------------------------------------------------
 TEMP-LIM 298.15 6000.00 !
$
$ELEMENT NAME  REF. STATE               ATOMIC MASS H298-H0    S298    !
$
 ELEMENT VA   VACUUM                      0.0          0.0      0.0    ! 
 ELEMENT CU   FCC_A1                     63.546     5004.      33.15   !
 ELEMENT NI   FCC_A1                     58.69      4787.0     29.7955 ! 
$ ------------------------------------------------------------------------------
$ Phase definitions
$
 PHASE LIQUID:L % 1 1 !
 CONST LIQUID:L : CU NI : !
$
$ Fcc (cF4, Fm-3m) and MeX (cF8, Fm-3m)
$
 PHASE FCC_A1 %A 2 1 1 !
 CONST FCC_A1 : CU% NI% : VA : !
$
$ Bcc (cI2, Im-3m)
$
 PHASE BCC_A2 %B 2 1 3 !
 CONST BCC_A2 : CU NI : VA : !
$
$ Hcp (hP2, P6_3/mmc) and Me2X (NiAs-type, hP4, P6_3/mmc, B8_1)
$
 PHASE HCP_A3 %A 2 1 0.5 !
 CONST HCP_A3 : CU NI : VA : !
$ ------------------------------------------------------------------------------
$ Defaults
$
 DEFINE-SYSTEM-DEFAULT ELEMENT 2 !
 DEFAULT-COM DEFINE_SYSTEM_ELEMENT VA !
 TYPE-DEF % SEQ * !
 TYPE-DEF A GES AMEND_PHASE_DESCRIPTION @ MAGNETIC -3 0.28 !
 TYPE-DEF B GES AMEND_PHASE_DESCRIPTION @ MAGNETIC -1 0.4 !
 FUNCTION ZERO      298.15  0;                                         6000 N !
 FUNCTION UN_ASS    298.15  0;                                         6000 N !
 FUNCTION R         298.15  +8.31451;                                  6000 N !
$ ------------------------------------------------------------------------------
$ Element data
$ ------------------------------------------------------------------------------
$ Cu
$
 PAR  G(FCC_A1,CU:VA),,                 +GHSERCU;                3200 N 91Din !
 PAR  G(BCC_A2,CU:VA),,                 +GHSERCU+4017-1.255*T;   3200 N 91Din !
 PAR  G(HCP_A3,CU:VA),,                 +GHSERCU+600+0.2*T;      3200 N 91Din !
 PAR  G(LIQUID,CU),,                    +GLIQCU;                 3200 N 91Din !
$
 FUNCTION GHSERCU   298.15  -7770.458+130.485235*T-24.112392*T*LN(T)
       -0.00265684*T**2+1.29223E-07*T**3+52478*T**(-1);
      1357.77  Y  -13542.026+183.803828*T-31.38*T*LN(T)+3.64167E+29*T**(-9);
      3200.00  N !
 FUNCTION GLIQCU    298.15  +12964.735-9.511904*T+GHSERCU-5.8489E-21*T**7;
      1357.77  Y  -46.545+173.881484*T-31.38*T*LN(T);
      3200.00  N !
$ ------------------------------------------------------------------------------
$ Ni
$
$ FCC_A1 and LIQUID modified in unary 5.0 (slight change in upper T interval)
$ BCT_A5 added in unary 5.0
$
 PAR  G(FCC_A1,NI:VA),,                 +GHSERNI;                3000 N 91Din !
 PAR  TC(FCC_A1,NI:VA),,                  633.00;                3000 N 91Din !
 PAR  BM(FCC_A1,NI:VA),,                    0.52;                3000 N 91Din !
 PAR  G(BCC_A2,NI:VA),,                 +GHSERNI
             +8715.084-3.556*T;                                  3000 N 91Din !
 PAR  TC(BCC_A2,NI:VA),,                  575.00;                3000 N 91Din !
 PAR  BM(BCC_A2,NI:VA),,                    0.85;                3000 N 91Din !
 PAR  G(HCP_A3,NI:VA),,                 +GHSERNI+1046+1.255*T;   3000 N 91Din !
 PAR  TC(HCP_A3,NI:VA),,                  633.00;                3000 N 91Din !
 PAR  BM(HCP_A3,NI:VA),,                    0.52;                3000 N 91Din !
$PAR  G(BCT_A5,NI),,                    +GHSERNI+10023-4.556*T;  3000 N 99Gho !
$PAR  G(CBCC_A12,NI:VA),,               +GHSERNI+3556;           3000 N 91Din !
$PAR  G(CUB_A13,NI:VA),,                +GHSERNI+2092;           3000 N 91Din !
 PAR  G(LIQUID,NI),,                    +GLIQNI;                 3000 N 91Din !
$
 FUNCTION GHSERNI   298.15  -5179.159+117.854*T-22.096*T*LN(T)-0.0048407*T**2;
      1728.00  Y  -27840.62+279.134977*T-43.1*T*LN(T)+1.12754E+31*T**(-9);
      3000.00  N !
 FUNCTION GLIQNI    298.15  +16414.686-9.397*T+GHSERNI-3.82318E-21*T**7;
      1728.00  Y  -9549.817+268.597977*T-43.1*T*LN(T);
      3000.00  N !
 FUNCTION GBCCNI    298.15  +GHSERNI+8715.084-3.556*T;                 3000 N !
$ ------------------------------------------------------------------------------
$ Binary system
$
$ M.A. Turchanin, P.G. Agraval, A.R. Abdulov,
$ Powder Metall. Met. Ceram., 46, 467-77(2007).
$
$ Checked against paper. Checked at 6000 K.
$
$ TCFE2000 uses L(BCC_A2,CU,NI:VA;0)=-20000 to stabilize BCC in 2% Cu steel.
$
 PAR  L(LIQUID,CU,NI;0),,               +14259+0.45*T;,,              N 07Tur !
$
 PAR  L(FCC_A1,CU,NI:VA;0),,            +6877.12+4.6*T;,,             N 07Tur !
 PAR  L(FCC_A1,CU,NI:VA;1),,            -2450.1+1.87*T;,,             N 07Tur !
 PAR  TC(FCC_A1,CU,NI:VA;0),,            -935.5;,,                    N 87Jan !
 PAR  TC(FCC_A1,CU,NI:VA;1),,            -594.9;,,                    N 87Jan !
 PAR  BM(FCC_A1,CU,NI:VA;0),,              -0.7316;,,                 N 87Jan !
 PAR  BM(FCC_A1,CU,NI:VA;1),,              -0.3174;,,                 N 87Jan !
$
$ Metastable
$
 PAR  L(BCC_A2,CU,NI:VA;0),,            +8366+2.802*T;,,              N 87Jan !
 PAR  L(BCC_A2,CU,NI:VA;1),,            -4359.6+1.812*T;,,            N 87Jan !
$
 PAR  L(HCP_A3,CU,NI:VA;0),,            +6877.12+4.6*T;,,             N Same !
 PAR  L(HCP_A3,CU,NI:VA;1),,            -2450.1+1.87*T;,,             N Same !
$
$PAR  L(CBCC_A12,CU,NI:VA;0),,          +6877.12+4.6*T;,,             N Same !
$PAR  L(CBCC_A12,CU,NI:VA;1),,          -2450.1+1.87*T;,,             N Same !
$
$PAR  L(CUB_A13,CU,NI:VA;0),,           +6877.12+4.6*T;,,             N Same !
$PAR  L(CUB_A13,CU,NI:VA;1),,           -2450.1+1.87*T;,,             N Same !
$ ------------------------------------------------------------------------------
$
 ASSESSED_SYSTEM
  CU-NI(TDB -* +LIQUID +FCC_A1 ;G5 C_S:FCC_A1/CU:VA MAJ:FCC_A1/NI:VA 
  ;P3 TMM:300/2300 STP:0.3/2000/-2 STP:0.9/473/1) !
$
$
 LIST-OF-REFERENCE
 NUMBER  SOURCE
  Null   'Unknown source'
  Same   'Same or similar interaction as in the corresponding stable phase'
  COST   'COST 507 database'
  87Jan  'A. Jansson, TRITA-MAC 340, Stockholm 1987; Cu-Fe-Ni'
  91Din  'A.T. Dinsdale, Calphad, 15, 317-425(1991).'
  99Gho  'G. Ghosh, Metall. Mater. Trans. A, 30A, 1481-94(1999),
          SGTE unary database V.5.0, 2009; Ni'
  07Tur  'M.A. Turchanin, P.G. Agraval, A.R. Abdulov,
          Powder Metall. Met. Ceram., 46, 467-77(2007); Cu-Ni'
!
