Repository: orchid-calphad/orchid-project.org

# orchid-project.org

Website and released data of **ORCHID** (Open Repository for CALPHAD Hypotheses, Intelligence, and Discovery),
served by GitHub Pages at https://orchid-project.org. Releases are archived on Zenodo (one DOI per version).

- `index.html`, `catalog/`, `best-practices.html` — static, self-contained pages (generated in the ORCHID tooling).
- `data/` — released data: catalog, redistributable TDB files, convex hulls. Licences: `data/LICENSES.md`, `data/NOTICE.md`.
- `llms.txt`, `data/croissant.json`, `CITATION.cff`, `.zenodo.json` — machine-readable metadata.

Only data with clear redistribution rights are published.

File: data/databases/sgte-binary/CuO-14Mag.tdb
$
$ Database for Cu-O from H. Magnusson and K. Frisk 2014
$
$ H. Magnusson, K. Frisk, Calphad, 47, 148-60(2014).
$
$ Dataset created 2016.05.27 by Bengt Hallstedt.
$ 2020.11.14: Modified for use with GES6.
$
$ Data (Delta-H) for Cu4O3 added from K.J. Blobaum et al. 2003.
$
$ This dataset does not reproduce the phase diagram well. There is nothing
$ to compare with in the paper.
$
$ ------------------------------------------------------------------------------
 TEMP-LIM 298.15 6000.00 !
$
$ELEMENT NAME  REF. STATE               ATOMIC MASS H298-H0    S298    !
$
 ELEMENT /-   ELECTRON_GAS                0.0          0.0      0.0    ! 
 ELEMENT VA   VACUUM                      0.0          0.0      0.0    ! 
 ELEMENT CU   FCC_A1                     63.546     5004.      33.15   !
 ELEMENT O    1/2_MOLE_O2(G)             15.999     4341.0    102.52   ! 
$ ------------------------------------------------------------------------------
$ Species
$
 SPECIE  CU2                                CU2 !
 SPECIE  CU+1                               CU/+1 !
 SPECIE  CU+2                               CU/+2 !
 SPECIE  CU2O                               CU2O1 !
 SPECIE  CUO                                CU1O1 !
 SPECIE  O-2                                O/-2 !
 SPECIE  O2                                 O2 !
 SPECIE  O3                                 O3 !
$ ------------------------------------------------------------------------------
$ Phase definitions
$
 PHASE LIQUID:L % 1 1 !
 CONST LIQUID:L : CU CU2O O : !
$
$ Fcc (cF4, Fm-3m) and MeX (cF8, Fm-3m)
$
 PHASE FCC_A1 %A 2 1 1 !
 CONST FCC_A1 : CU : VA% O : !
$
$ Bcc (cI2, Im-3m)
$
 PHASE BCC_A2 %B 2 1 3 !
 CONST BCC_A2 : CU : VA : !
$
$ Hcp (hP2, P6_3/mmc) and Me2X (NiAs-type, hP4, P6_3/mmc, B8_1)
$
 PHASE HCP_A3 %A 2 1 0.5 !
 CONST HCP_A3 : CU : VA : !
$
$ Prototype Cu2O (cP6, Pn-3m)
$
 PHASE CUPRITE_C3:I % 2 2 1 !
 CONST CUPRITE_C3:I : CU+1 : O-2 : !
$
$ Prototype CuO (mC8, C2/c); Tenorite
$
 PHASE CUO % 2 1 1 !
 CONST CUO : CU+2 : O-2 : !
$
$ Prototype Cu4O3 (tI28, I4_1/amd); Paramelaconite, a metastable phase
$
 PHASE CU4O3:I % 3 2 2 3 !
 CONST CU4O3:I : CU+1 : CU+2 : O-2 : !
$
 PHASE O2GAS % 1 1 !
 CONST O2GAS : O2 :!
$
 PHASE GAS:G % 1 1 !
 CONST GAS:G : CU CU2 CUO O O2 O3 : !
$ ------------------------------------------------------------------------------
$ Defaults
$
 DEFINE-SYSTEM-DEFAULT ELEMENT 2 !
 DEFAULT-COM DEFINE_SYSTEM_ELEMENT VA /- !
 TYPE-DEF % SEQ * !
 TYPE-DEF A GES AMEND_PHASE_DESCRIPTION @ MAGNETIC -3 0.28 !
 TYPE-DEF B GES AMEND_PHASE_DESCRIPTION @ MAGNETIC -1 0.4 !
 DEFAULT-COM REJECT_PHASE BCC_A2 HCP_A3 !
 FUNCTION ZERO      298.15  0;                                         6000 N !
 FUNCTION UN_ASS    298.15  0;                                         6000 N !
 FUNCTION R         298.15  +8.31451;                                  6000 N !
 FUNCTION RTLNP     298.15  +8.31451*T*LN(1E-05*P);                    6000 N !
$ ------------------------------------------------------------------------------
$ Element data
$ ------------------------------------------------------------------------------
$ Cu
$
 PAR  G(FCC_A1,CU:VA),,                 +GHSERCU;                3200 N 91Din !
 PAR  G(BCC_A2,CU:VA),,                 +GHSERCU+4017-1.255*T;   3200 N 91Din !
 PAR  G(HCP_A3,CU:VA),,                 +GHSERCU+600+0.2*T;      3200 N 91Din !
 PAR  G(LIQUID,CU),,                    +GLIQCU;                 3200 N 91Din !
$
 PAR  G(GAS,CU),,                       +F8005T+RTLNP;,,              N 97SUB !
 PAR  G(GAS,CU2),,                      +F8130T+RTLNP;,,              N 97SUB !
$
 FUNCTION GHSERCU   298.15  -7770.458+130.485235*T-24.112392*T*LN(T)
       -0.00265684*T**2+1.29223E-07*T**3+52478*T**(-1);
      1357.77  Y  -13542.026+183.803828*T-31.38*T*LN(T)+3.642E+29*T**(-9);
      3200.00  N !
 FUNCTION GLIQCU    298.15  +12964.735-9.511904*T+GHSERCU-5.8489E-21*T**7;
      1357.77  Y  -46.545+173.881484*T-31.38*T*LN(T);
      3200.00  N !
$ Cu(g)
 FUNCTION F8005T    298.15  +331712.276-25.4355932*T-21.044*T*LN(T)
       +2.776E-04*T**2-4.9305E-08*T**3+5295*T**(-1);
      1600.00  Y  +336105.82-35.4351873*T-20.115*T*LN(T)
       +0.00118285*T**2-2.18138333E-07*T**3-1572935*T**(-1);
      3000.00  Y  +390707.537-303.006732*T+14.175*T*LN(T)
       -0.0079804*T**2+2.27558333E-07*T**3-16772955*T**(-1);
      5300.00  Y  +110975.664+452.828908*T-75.18201*T*LN(T)
       +0.004605*T**2-1.02516667E-07*T**3+1.4589055E+08*T**(-1);
      8400.00  Y  +918206.507-898.334069*T+75.05701*T*LN(T)
       -0.0078504*T**2+9.14616667E-08*T**3-6.694665E+08*T**(-1);
     10000.00  N !
$ Cu2(g)
 FUNCTION F8130T    298.15  +462958.167+11.147823*T-37.642*T*LN(T)
       -1.1515E-04*T**2-6.7015E-08*T**3+51145*T**(-1);
      3500.00  Y  +692156.122-643.599383*T+40.105*T*LN(T)
       -0.01109485*T**2+1.90893333E-07*T**3-1.2151985E+08*T**(-1);
      5500.00  Y  +1198333.43-1966.90368*T+195.893*T*LN(T)
       -0.03229355*T**2+7.29055E-07*T**3-4.2822925E+08*T**(-1);
      6000.00  N !
$ ------------------------------------------------------------------------------
$ O
$
$ GHSEROO modified in unary 3.0
$
 PAR  G(O2GAS,O2),,                     +2*GHSEROO+RTLNP;,,           N 91Din !
 PAR  G(LIQUID,O),,                     +GHSEROO-2648.9+31.44*T;,,    N 91Din !
$
 PAR  G(GAS,O),,                        +O1G+RTLNP;,,                 N 00SUB !
 PAR  G(GAS,O2),,                       +2*GHSEROO+RTLNP;,,           N 91Din !
 PAR  G(GAS,O3),,                       +O3G+RTLNP;,,                 N 00SUB !
$
$ 1/2 O2(g)
 FUNCTION GHSEROO   298.15  -3480.87-25.503038*T-11.1355*T*LN(T)
       -0.005098875*T**2+6.61845833E-07*T**3-38365*T**(-1);
      1000.00  Y  -6568.763+12.659879*T-16.8138*T*LN(T)
       -5.957975E-04*T**2+6.781E-09*T**3+262905*T**(-1);
      3300.00  Y  -13986.728+31.259624*T-18.9536*T*LN(T)
       -4.25243E-04*T**2+1.0721E-08*T**3+4383200*T**(-1);
      6000.00  N !
$ O(g)
 FUNCTION O1G       298.15  +243206.494-20.8612587*T-21.01555*T*LN(T)
       +1.2687055E-04*T**2-1.23131283E-08*T**3-42897.09*T**(-1);
      2950.00  Y  +252301.423-52.0847285*T-17.21188*T*LN(T)
       -5.413565E-04*T**2+7.64520667E-09*T**3-3973170.5*T**(-1);
      6000.00  N !
$ O3(g)
 FUNCTION O3G       298.15  +130696.944-37.9096651*T-27.58118*T*LN(T)
       -0.02763076*T**2+4.60539333E-06*T**3+99530.45*T**(-1);
       700.00  Y  +114760.623+176.626736*T-60.10286*T*LN(T)
       +0.00206456*T**2-5.17486667E-07*T**3+1572175*T**(-1);
      1300.00  Y  +49468.3958+710.094819*T-134.3696*T*LN(T)
       +0.039707355*T**2-4.10457667E-06*T**3+12362250*T**(-1);
      2100.00  Y  +866367.075-3566.80563*T+421.2001*T*LN(T)
       -0.1284109*T**2+5.44768833E-06*T**3-2.1304835E+08*T**(-1);
      2800.00  Y  +409416.384-1950.70834*T+223.4437*T*LN(T)
       -0.0922361*T**2+4.306855E-06*T**3-21589870*T**(-1);
      3500.00  Y  -1866338.6+6101.13383*T-764.8435*T*LN(T)
       +0.09852775*T**2-2.59784667E-06*T**3+9.610855E+08*T**(-1);
      4900.00  Y  +97590.0432+890.79836*T-149.9608*T*LN(T)
       +0.01283575*T**2-3.555105E-07*T**3-2.1699975E+08*T**(-1);
      6000.00  N !
$ ------------------------------------------------------------------------------
$ Binary system
$
$ H. Magnusson, K. Frisk, Calphad, 47, 148-60(2014).
$
$ Data (Delta-H) for Cu4O3 added from K.J. Blobaum et al. 2003.
$
$ This dataset does not reproduce the phase diagram well. There is nothing
$ to compare with in the paper.
$
 PAR  G(LIQUID,CU2O),,                  +2*GHSERCU+GHSEROO
             -119801+90.34*T-6.79*T*LN(T);,,                          N 04Cla !
 PAR  L(LIQUID,CU,CU2O;0),,             +63686-19.9*T;,,              N 14Mag !
 PAR  L(LIQUID,CU,CU2O;1),,             +14100-9.3*T;,,               N 14Mag !
$
 PAR  G(CUPRITE_C3,CU+1:O-2),,          +GCU2OSOL;,,                  N 94Hal !
 PAR  G(CUO,CU+2:O-2),,                 +GCUOSOL;,,                   N 94Hal !
 PAR  G(CU4O3,CU+1:CU+2:O-2),,          +GCU2OSOL+2*GCUOSOL+23000;,,  N 03Hal2 !
$
 PAR  G(FCC_A1,CU:O),,                  +GHSERCU+GHSEROO
             -19400+31*T;,,                                           N 03Hal1 !
$
 PAR  G(GAS,CUO),,                      +F8094T+RTLNP;,,              N 97SUB !
$
 FUNCTION GCU2OSOL  298.15  -193230+360.057*T-66.26*T*LN(T)
       -0.00796*T**2+374000*T**(-1);                                   6000 N !
 FUNCTION GCUOSOL   298.15  -172735+291.777*T-49.03*T*LN(T)
       -0.00347*T**2+390000*T**(-1);                                   6000 N !
$ CuO(g)
 FUNCTION F8094T    298.15  +298450.288+15.0353016*T-37.118*T*LN(T)
       -2.52E-04*T**2-4.76616667E-08*T**3+69775*T**(-1);
      1700.00  Y  +302943.477+4.52193865*T-36.086*T*LN(T)
       +4.1855E-04*T**2-1.70581667E-07*T**3-1637630*T**(-1);
      4000.00  Y  +569254.092-858.114021*T+68.561*T*LN(T)
       -0.0179964*T**2+4.40853333E-07*T**3-1.298339E+08*T**(-1);
      6000.00  N !
$ ------------------------------------------------------------------------------
$
$
 LIST-OF-REFERENCE
 NUMBER  SOURCE
  Null   'Unknown source'
  91Din  'A.T. Dinsdale, Calphad, 15, 317-425(1991).'
  94Hal  'B. Hallstedt, D. Risold and L.J. Gauckler,
          J. Phase Equilib., 15, 483-99(1994); Cu-O'
  97SUB  'SGTE substance database, version 1997'
  00SUB  'SGTE substance database, version 2000'
  03Hal1 'B. Hallstedt, L.J. Gauckler, Calphad, 27, 177-91(2003); Cu-O'
  03Hal2 'B. Hallstedt, unpublished, 2003; Cu4O3'
  04Cla  'M.T. Clavaguera-Mora, J.L. Touron, J. Rodriguez-Viejo,
          N. Clavaguera, J. Alloys Compd., 377, 8-16(2004); Cu-O'
  14Mag  'H. Magnusson, K. Frisk, Calphad, 47, 148-60(2014); Cu-O'
!

File: data/databases/sgte-binary/CuO-92Bou.tdb
$
$ Database for Cu-O from A. Boudene et al. 1992.
$
$ A. Boudene, K. Hack, A. Mohammad, D. Neuschuetz, E. Zimmermann,
$ Z. Metallkd., 83, 663-68(1992).
$
$ Dataset created 2018.08.03 by Bengt Hallstedt.
$ 2020.11.14: Modified for use with GES6.
$
$ A five-term polynomial for fcc-O is used to model the O solubility in Cu.
$ Fcc-O is too stable and appears at O-rich compositions. O is currently
$ modelled as interstitial in fcc, which solves the problem.
$
$ More recent gas phase data cause minimal changes in gas phase equilibria.
$
$ ------------------------------------------------------------------------------
 TEMP-LIM 298.15 6000.00 !
$
$ELEMENT NAME  REF. STATE               ATOMIC MASS H298-H0    S298    !
$
 ELEMENT /-   ELECTRON_GAS                0.0          0.0      0.0    ! 
 ELEMENT VA   VACUUM                      0.0          0.0      0.0    ! 
 ELEMENT CU   FCC_A1                     63.546     5004.      33.15   !
 ELEMENT O    1/2_MOLE_O2(G)             15.999     4341.0    102.52   ! 
$ ------------------------------------------------------------------------------
$ Species
$
 SPECIE  CU+1                               CU/+1 !
 SPECIE  CU+2                               CU/+2 !
 SPECIE  CU2                                CU2 !
 SPECIE  CU2O                               CU2O1 !
 SPECIE  CUO                                CU1O1 !
 SPECIE  O-2                                O/-2 !
 SPECIE  O2                                 O2 !
 SPECIE  O3                                 O3 !
$ ------------------------------------------------------------------------------
$ Phase definitions
$
 PHASE LIQUID:L % 1 1 !
 CONST LIQUID:L : CU CU2O O : !
$
$ Fcc (cF4, Fm-3m) and MeX (cF8, Fm-3m)
$
 PHASE FCC_A1 %A 2 1 1 !
 CONST FCC_A1 : CU% O : VA : !
$
$ Bcc (cI2, Im-3m)
$
 PHASE BCC_A2 %B 2 1 3 !
 CONST BCC_A2 : CU : VA : !
$
$ Hcp (hP2, P6_3/mmc) and Me2X (NiAs-type, hP4, P6_3/mmc, B8_1)
$
 PHASE HCP_A3 %A 2 1 0.5 !
 CONST HCP_A3 : CU : VA : !
$
$ Prototype Cu2O (cP6, Pn-3m)
$
 PHASE CUPRITE_C3:I % 2 2 1 !
 CONST CUPRITE_C3:I : CU+1 : O-2 : !
$
$ Prototype CuO (mC8, C2/c); Tenorite
$
 PHASE CUO:I % 2 1 1 !
 CONST CUO:I : CU+2 : O-2 : !
$
 PHASE O2GAS % 1 1 !
 CONST O2GAS : O2 :!
$
 PHASE GAS:G % 1 1 !
 CONST GAS:G : CU CU2 CUO O O2 O3 : !
$ ------------------------------------------------------------------------------
$ Defaults
$
 DEFINE-SYSTEM-DEFAULT ELEMENT 2 !
 DEFAULT-COM DEFINE_SYSTEM_ELEMENT VA /- !
 TYPE-DEF % SEQ * !
 TYPE-DEF A GES AMEND_PHASE_DESCRIPTION @ MAGNETIC -3 0.28 !
 TYPE-DEF B GES AMEND_PHASE_DESCRIPTION @ MAGNETIC -1 0.4 !
 FUNCTION ZERO      298.15  0;                                         6000 N !
 FUNCTION UN_ASS    298.15  0;                                         6000 N !
 FUNCTION R         298.15  +8.31451;                                  6000 N !
 FUNCTION RTLNP     298.15  +8.31451*T*LN(1E-05*P);                    6000 N !
$ ------------------------------------------------------------------------------
$ Element data
$ ------------------------------------------------------------------------------
$ Cu
$
 PAR  G(FCC_A1,CU:VA),,                 +GHSERCU;                3200 N 91Din !
 PAR  G(BCC_A2,CU:VA),,                 +GHSERCU+4017-1.255*T;   3200 N 91Din !
 PAR  G(HCP_A3,CU:VA),,                 +GHSERCU+600+0.2*T;      3200 N 91Din !
 PAR  G(LIQUID,CU),,                    +GLIQCU;                 3200 N 91Din !
$
 PAR  G(GAS,CU),,                       +F8005T+RTLNP;,,              N 97SUB !
 PAR  G(GAS,CU2),,                      +F8130T+RTLNP;,,              N 97SUB !
$
 FUNCTION GHSERCU   298.15  -7770.458+130.485235*T-24.112392*T*LN(T)
       -0.00265684*T**2+1.29223E-07*T**3+52478*T**(-1);
      1357.77  Y  -13542.026+183.803828*T-31.38*T*LN(T)+3.642E+29*T**(-9);
      3200.00  N !
 FUNCTION GLIQCU    298.15  +12964.735-9.511904*T+GHSERCU-5.8489E-21*T**7;
      1357.77  Y  -46.545+173.881484*T-31.38*T*LN(T);
      3200.00  N !
$ Cu(g)
 FUNCTION F8005T    298.15  +331712.276-25.4355932*T-21.044*T*LN(T)
       +2.776E-04*T**2-4.9305E-08*T**3+5295*T**(-1);
      1600.00  Y  +336105.82-35.4351873*T-20.115*T*LN(T)
       +0.00118285*T**2-2.18138333E-07*T**3-1572935*T**(-1);
      3000.00  Y  +390707.537-303.006732*T+14.175*T*LN(T)
       -0.0079804*T**2+2.27558333E-07*T**3-16772955*T**(-1);
      5300.00  Y  +110975.664+452.828908*T-75.18201*T*LN(T)
       +0.004605*T**2-1.02516667E-07*T**3+1.4589055E+08*T**(-1);
      8400.00  Y  +918206.507-898.334069*T+75.05701*T*LN(T)
       -0.0078504*T**2+9.14616667E-08*T**3-6.694665E+08*T**(-1);
     10000.00  N !
$ Cu2(g)
 FUNCTION F8130T    298.15  +462958.167+11.147823*T-37.642*T*LN(T)
       -1.1515E-04*T**2-6.7015E-08*T**3+51145*T**(-1);
      3500.00  Y  +692156.122-643.599383*T+40.105*T*LN(T)
       -0.01109485*T**2+1.90893333E-07*T**3-1.2151985E+08*T**(-1);
      5500.00  Y  +1198333.43-1966.90368*T+195.893*T*LN(T)
       -0.03229355*T**2+7.29055E-07*T**3-4.2822925E+08*T**(-1);
      6000.00  N !
$ ------------------------------------------------------------------------------
$ O
$
$ GHSEROO modified in unary 3.0
$
$ FCC_A1 is currently not needed since O is modelled as interstitial
$
 PAR  G(O2GAS,O2),,                     +2*GHSEROO+RTLNP;,,           N 91Din !
 PAR  G(FCC_A1,O:VA),,                  -47581.6+45.1424*T
             -14.9787*T*LN(T)-0.001046*T**2+41840*T**(-1);,,          N 92Bou !
 PAR  G(LIQUID,O),,                     +GHSEROO-2648.9+31.44*T;,,    N 91Din !
$
 PAR  G(GAS,O),,                        +O1G+RTLNP;,,                 N 00SUB !
 PAR  G(GAS,O2),,                       +2*GHSEROO+RTLNP;,,           N 91Din !
 PAR  G(GAS,O3),,                       +O3G+RTLNP;,,                 N 00SUB !
$
$ 1/2 O2(g)
 FUNCTION GHSEROO   298.15  -3480.87-25.503038*T-11.1355*T*LN(T)
       -0.005098875*T**2+6.61845833E-07*T**3-38365*T**(-1);
      1000.00  Y  -6568.763+12.659879*T-16.8138*T*LN(T)
       -5.957975E-04*T**2+6.781E-09*T**3+262905*T**(-1);
      3300.00  Y  -13986.728+31.259624*T-18.9536*T*LN(T)
       -4.25243E-04*T**2+1.0721E-08*T**3+4383200*T**(-1);
      6000.00  N !
$ O(g)
 FUNCTION O1G       298.15  +243206.494-20.8612587*T-21.01555*T*LN(T)
       +1.2687055E-04*T**2-1.23131283E-08*T**3-42897.09*T**(-1);
      2950.00  Y  +252301.423-52.0847285*T-17.21188*T*LN(T)
       -5.413565E-04*T**2+7.64520667E-09*T**3-3973170.5*T**(-1);
      6000.00  N !
$ O3(g)
 FUNCTION O3G       298.15  +130696.944-37.9096651*T-27.58118*T*LN(T)
       -0.02763076*T**2+4.60539333E-06*T**3+99530.45*T**(-1);
       700.00  Y  +114760.623+176.626736*T-60.10286*T*LN(T)
       +0.00206456*T**2-5.17486667E-07*T**3+1572175*T**(-1);
      1300.00  Y  +49468.3958+710.094819*T-134.3696*T*LN(T)
       +0.039707355*T**2-4.10457667E-06*T**3+12362250*T**(-1);
      2100.00  Y  +866367.075-3566.80563*T+421.2001*T*LN(T)
       -0.1284109*T**2+5.44768833E-06*T**3-2.1304835E+08*T**(-1);
      2800.00  Y  +409416.384-1950.70834*T+223.4437*T*LN(T)
       -0.0922361*T**2+4.306855E-06*T**3-21589870*T**(-1);
      3500.00  Y  -1866338.6+6101.13383*T-764.8435*T*LN(T)
       +0.09852775*T**2-2.59784667E-06*T**3+9.610855E+08*T**(-1);
      4900.00  Y  +97590.0432+890.79836*T-149.9608*T*LN(T)
       +0.01283575*T**2-3.555105E-07*T**3-2.1699975E+08*T**(-1);
      6000.00  N !
$ ------------------------------------------------------------------------------
$ Binary system
$
$ A. Boudene, K. Hack, A. Mohammad, D. Neuschuetz, E. Zimmermann,
$ Z. Metallkd., 83, 663-68(1992).
$
$ Checked against paper. Checked at 6000 K.
$
$ A five-term polynomial for fcc-O is used to model the O solubility in Cu.
$ Fcc-O is too stable and appears at O-rich compositions. O is currently
$ modelled as interstitial in fcc, which solves the problem.
$
$ More recent gas phase data cause minimal changes in gas phase equilibria.
$
 PAR  G(LIQUID,CU2O),,                  +GCU2OLIQ;,,                  N 92Bou !
 PAR  L(LIQUID,CU,CU2O;0),,             +19503.765+6.1386*T;,,        N 92Bou !
 PAR  L(LIQUID,CU,CU2O;1),,             +19099.92-11.2764*T;,,        N 92Bou !
 PAR  L(LIQUID,CU,CU2O;2),,             +13273.435-5.6023*T;,,        N 92Bou !
 PAR  L(LIQUID,CU2O,O;0),,              -86915.94+26.6215*T;,,        N 92Bou !
 PAR  L(LIQUID,CU2O,O;1),,              -72521.735+60.10565*T;,,      N 92Bou !
 PAR  L(LIQUID,CU2O,O;2),,              -29501.255-16.2635*T;,,       N 92Bou !
 PAR  L(LIQUID,CU,CU2O,O;0),,           -82639.99+10.8941*T;,,        N 92Bou !
$
 PAR  G(CUPRITE_C3,CU+1:O-2),,          +GCU2OSOL;,,                  N 92Bou !
 PAR  G(CUO,CU+2:O-2),,                 +GCUOSOL;,,                   N 92Bou !
$
 PAR  G(GAS,CUO),,                      +F8094T+RTLNP;,,              N 97SUB !
$
 FUNCTION GCU2OSOL  298.15  -194217+344.079*T-63.5877*T*LN(T)
       -0.00942505*T**2+289373.5*T**(-1);
      6000.00  N !
 FUNCTION GCUOSOL   298.15  -171607+291.503*T-49.0796*T*LN(T)
       -0.00344816*T**2+393163.5*T**(-1);
      6000.00  N !
 FUNCTION GCU2OLIQ  298.15  -116420.57+295.041*T-64.6847*T*LN(T)
       -0.00483252*T**2+180748.8*T**(-1);
      2848.00  N !
$ CuO(g)
 FUNCTION F8094T    298.15  +298450.288+15.0353016*T-37.118*T*LN(T)
       -2.52E-04*T**2-4.76616667E-08*T**3+69775*T**(-1);
      1700.00  Y  +302943.477+4.52193865*T-36.086*T*LN(T)
       +4.1855E-04*T**2-1.70581667E-07*T**3-1637630*T**(-1);
      4000.00  Y  +569254.092-858.114021*T+68.561*T*LN(T)
       -0.0179964*T**2+4.40853333E-07*T**3-1.298339E+08*T**(-1);
      6000.00  N !
$ ------------------------------------------------------------------------------
$
$
 LIST-OF-REFERENCE
 NUMBER  SOURCE
  Null   'Unknown source'
  91Din  'A.T. Dinsdale, Calphad, 15, 317-425(1991).'
  92Bou  'A. Boudene, K. Hack, A. Mohammad, D. Neuschuetz, E. Zimmermann,
          Z. Metallkd., 83, 663-68(1992); Cu-O'
  97SUB  'SGTE substance database, version 1997'
  00SUB  'SGTE substance database, version 2000'
!

File: data/databases/sgte-binary/CuO-94Hal.tdb
$
$ Database for Cu-O from B. Hallstedt et al. 1994
$
$ B. Hallstedt, D. Risold and L.J. Gauckler,
$ J. Phase Equilib., 15, 483-99(1994).
$
$ Dataset created 2009.10.27 by Bengt Hallstedt.
$ 2020.11.14: Modified for use with GES6.
$
$ Data (Delta-H) for Cu4O3 added from K.J. Blobaum et al. 2003.
$ There is a narrow inverse miscibility gap close to the Cu2O composition.
$ O in fcc is modelled as substitutional.
$
$ ------------------------------------------------------------------------------
 TEMP-LIM 298.15 6000.00 !
$
$ELEMENT NAME  REF. STATE               ATOMIC MASS H298-H0    S298    !
$
 ELEMENT /-   ELECTRON_GAS                0.0          0.0      0.0    ! 
 ELEMENT VA   VACUUM                      0.0          0.0      0.0    ! 
 ELEMENT CU   FCC_A1                     63.546     5004.      33.15   !
 ELEMENT O    1/2_MOLE_O2(G)             15.999     4341.0    102.52   ! 
$ ------------------------------------------------------------------------------
$ Species
$
 SPECIE  CU+1                               CU/+1 !
 SPECIE  CU+2                               CU/+2 !
 SPECIE  CUO                                CU1O1 !
 SPECIE  O-2                                O/-2 !
 SPECIE  O2                                 O2 !
 SPECIE  O3                                 O3 !
$ ------------------------------------------------------------------------------
$ Phase definitions
$
 PHASE ION:Y % 2 1 1 !
 CONST ION:Y : CU+1 CU+2 : O-2 VA : !
$
$ Fcc (cF4, Fm-3m) and MeX (cF8, Fm-3m)
$
 PHASE FCC_A1 %A 2 1 1 !
 CONST FCC_A1 : CU% O : VA : !
$
$ Bcc (cI2, Im-3m)
$
 PHASE BCC_A2 %B 2 1 3 !
 CONST BCC_A2 : CU : VA : !
$
$ Hcp (hP2, P6_3/mmc) and Me2X (NiAs-type, hP4, P6_3/mmc, B8_1)
$
 PHASE HCP_A3 %A 2 1 0.5 !
 CONST HCP_A3 : CU : VA : !
$
$ Prototype Cu2O (cP6, Pn-3m)
$
 PHASE CUPRITE_C3:I % 2 2 1 !
 CONST CUPRITE_C3:I : CU+1 : O-2 : !
$
$ Prototype CuO (mC8, C2/c); Tenorite
$
 PHASE CUO % 2 1 1 !
 CONST CUO : CU+2 : O-2 : !
$
$ Prototype Cu4O3 (tI28, I4_1/amd); Paramelaconite, a metastable phase
$
 PHASE CU4O3:I % 3 2 2 3 !
 CONST CU4O3:I : CU+1 : CU+2 : O-2 : !
$
 PHASE O2GAS % 1 1 !
 CONST O2GAS : O2 :!
$
 PHASE GAS:G % 1 1 !
 CONST GAS:G : CU CUO O O2 O3 : !
$ ------------------------------------------------------------------------------
$ Defaults
$
 DEFINE-SYSTEM-DEFAULT ELEMENT 2 !
 DEFAULT-COM DEFINE_SYSTEM_ELEMENT VA /- !
 TYPE-DEF % SEQ * !
 TYPE-DEF A GES AMEND_PHASE_DESCRIPTION @ MAGNETIC -3 0.28 !
 TYPE-DEF B GES AMEND_PHASE_DESCRIPTION @ MAGNETIC -1 0.4 !
 DEFAULT-COM REJECT_PHASE BCC_A2 HCP_A3 !
 FUNCTION ZERO      298.15  0;                                         6000 N !
 FUNCTION UN_ASS    298.15  0;                                         6000 N !
 FUNCTION R         298.15  +8.31451;                                  6000 N !
 FUNCTION RTLNP     298.15  +8.31451*T*LN(1E-05*P);                    6000 N !
$ ------------------------------------------------------------------------------
$ Element data
$ ------------------------------------------------------------------------------
$ Cu
$
 PAR  G(FCC_A1,CU:VA),,                 +GHSERCU;                3200 N 91Din !
 PAR  G(BCC_A2,CU:VA),,                 +GHSERCU+4017-1.255*T;   3200 N 91Din !
 PAR  G(HCP_A3,CU:VA),,                 +GHSERCU+600+0.2*T;      3200 N 91Din !
$PAR  G(LIQUID,CU),,                    +GLIQCU;                 3200 N 91Din !
$
 PAR  G(ION,CU+1:VA),,                  +GLIQCU;                 3200 N 91Din !
 PAR  G(ION,CU+2:VA),,                  +GLIQCU+600000;,,             N 94Hal !
$
 PAR  G(GAS,CU),,                       +F3581T+RTLNP;,,              N 92SGT !
$
 FUNCTION GHSERCU   298.15  -7770.458+130.485235*T-24.112392*T*LN(T)
       -0.00265684*T**2+1.29223E-07*T**3+52478*T**(-1);
      1357.77  Y  -13542.026+183.803828*T-31.38*T*LN(T)+3.642E+29*T**(-9);
      3200.00  N !
 FUNCTION GLIQCU    298.15  +12964.735-9.511904*T+GHSERCU-5.8489E-21*T**7;
      1357.77  Y  -46.545+173.881484*T-31.38*T*LN(T);
      3200.00  N !
 FUNCTION GLIQ2CU   298.15  +3*GLIQCU-2*GCU2OLIQ+16236-20*T;           6000 N !
$ Cu(g) :
 FUNCTION F3581T    298.15  +331180.321+3584.50393*T**(-1)-25.936189*T
       -20.965932*T*LN(T)+1.99177521E-04*T**2-3.67331142E-08*T**3;
      1550.00  Y  +335860.46-1591463.9*T**(-1)-38.266797*T
       -19.724786*T*LN(T)+0.00101513568*T**2-2.06194214E-07*T**3;
      3150.00  Y  +430715.089-35450467.2*T**(-1)-437.385868*T
       +30.5036654*T*LN(T)-0.0108635824*T**2+3.21767452E-07*T**3;
      4550.00  Y  +21438.4456+2.00463703E+08*T**(-1)+688.769884*T
       -103.064346*T*LN(T)+0.00857527118*T**2-2.10506315E-07*T**3;
      6000.00  N !
$ ------------------------------------------------------------------------------
$ O
$
$ GHSEROO modified in unary 3.0
$
 PAR  G(O2GAS,O2),,                     +2*GHSEROO+RTLNP;,,           N 91Din !
 PAR  G(FCC_A1,O:VA),,                  +GHSEROO+1000000;,,           N 94Hal !
$
 PAR  G(GAS,O),,                        +F7397T+RTLNP;,,              N 92SGT !
 PAR  G(GAS,O2),,                       +2*GHSEROO+RTLNP;,,           N 91Din !
 PAR  G(GAS,O3),,                       +F7683T+RTLNP;,,              N 92SGT !
$
$ 1/2 O2(g)
 FUNCTION GHSEROO   298.15  -3480.87-25.503038*T-11.1355*T*LN(T)
       -0.005098875*T**2+6.61845833E-07*T**3-38365*T**(-1);
      1000.00  Y  -6568.763+12.659879*T-16.8138*T*LN(T)
       -5.957975E-04*T**2+6.781E-09*T**3+262905*T**(-1);
      3300.00  Y  -13986.728+31.259624*T-18.9536*T*LN(T)
       -4.25243E-04*T**2+1.0721E-08*T**3+4383200*T**(-1);
      6000.00  N !
$ O(g)
 FUNCTION F7397T    298.15  +243206.529-42897.0876*T**(-1)-20.7513421*T
       -21.0155542*T*LN(T)+1.26870532E-04*T**2-1.23131285E-08*T**3;
      2950.00  Y  +252301.473-3973170.33*T**(-1)-51.974853*T
       -17.2118798*T*LN(T)-5.41356254E-04*T**2+7.64520703E-09*T**3;
      6000.00  N !
$ O3(g)
 FUNCTION F7683T    298.15  +133772.042-11328.9959*T**(-1)-84.8602165*T
       -19.8314069*T*LN(T)-0.0392015696*T**2+7.90727187E-06*T**3;  
       600.00  Y  +120765.524+997137.156*T**(-1)+120.113376*T
       -51.8410152*T*LN(T)-0.00353983136*T**2+3.20640143E-07*T**3;
      1500.00  Y  +115412.196+1878139.02*T**(-1)+164.679664*T
       -58.069736*T*LN(T)-2.84399032E-04*T**2+5.95650279E-10*T**3;
      6000.00  N !
$ ------------------------------------------------------------------------------
$ Binary system
$
$ B. Hallstedt, D. Risold and L.J. Gauckler,
$ J. Phase Equilib., 15, 483-99(1994).
$
$ Checked against LB. Checked at 6000 K.
$
$ Data (Delta-H) for Cu4O3 added from K.J. Blobaum et al. 2003.
$ There is a narrow inverse miscibility gap close to the Cu2O composition.
$ O in fcc is modelled as substitutional.
$
 PAR  G(ION,CU+1:O-2),,                 +3*GCU2OLIQ;,,                N 94Hal !
 PAR  G(ION,CU+2:O-2),,                 +4*GCU2OLIQ-44058+25*T;,,     N 94Hal !
 PAR  L(ION,CU+1:O-2,VA;0),,            +27004+2.6*T;,,               N 94Hal !
 PAR  L(ION,CU+1:O-2,VA;1),,            -9894+5.73*T;,,               N 94Hal !
 PAR  L(ION,CU+1:O-2,VA;2),,            +20462-9.8*T;,,               N 94Hal !
 PAR  L(ION,CU+1,CU+2:O-2;0),,          -6879;,,                      N 94Hal !
 PAR  L(ION,CU+1,CU+2:O-2;2),,          +8000;,,                      N 94Hal !
 PAR  L(ION,CU+1,CU+2:VA;0),,           +ZERO;,,                      N 94Hal !
 PAR  L(ION,CU+2:O-2,VA;0),,            +ZERO;,,                      N 94Hal !
$
 PAR  G(CUPRITE_C3,CU+1:O-2),,          +GCU2OSOL;,,                  N 94Hal !
 PAR  G(CUO,CU+2:O-2),,                 +GCUOSOL;,,                   N 94Hal !
 PAR  G(CU4O3,CU+1:CU+2:O-2),,          +GCU2OSOL+2*GCUOSOL+23000;,,  N 03Hal2 !
$
 PAR  L(FCC_A1,CU,O:VA;0),,             -1017730+29.6*T;,,            N 94Hal !
$
 PAR  G(GAS,CUO),,                      +F3633T+RTLNP;,,              N 92SGT !
$
 FUNCTION GCU2OSOL  298.15  -193230+360.057*T-66.26*T*LN(T)
       -0.00796*T**2+374000*T**(-1);                                   6000 N !
 FUNCTION GCUOSOL   298.15  -172735+291.777*T-49.03*T*LN(T)
       -0.00347*T**2+390000*T**(-1);                                   6000 N !
 FUNCTION GCU2OLIQ  298.15  -47734+148.463*T-28*T*LN(T);               6000 N !
$ CuO(g) :
 FUNCTION F3633T    298.15  +294741.366+68965.2904*T**(-1)+14.1866263*T
       -36.9753971*T*LN(T)-4.64704328E-04*T**2+1.34202079E-08*T**3;
      2350.00  Y  +282004.928+3830554.51*T**(-1)+79.7727502*T
       -45.5049748*T*LN(T)+0.00219443478*T**2-1.47456433E-07*T**3;
      4150.00  Y  +422390.43-70290802.5*T**(-1)-338.852298*T
       +4.70303357*T*LN(T)-0.00584472792*T**2+9.56803396E-08*T**3;
      6000.00  N !
$ ------------------------------------------------------------------------------
$
 ASSESSED_SYSTEM
  CU-O(TDB -* +GAS +ION +FCC_A1 +CUPRITE_C3 +CUO ;G5 C_S:ION/CU+1:O-2
  MAJ:ION/CU+1:VA ;P3 TMM:300/2000 STP:.1/1500/1 ) !
$
$
 LIST-OF-REFERENCE
 NUMBER  SOURCE
  Null   'Unknown source'
  91Din  'A.T. Dinsdale, Calphad, 15, 317-425(1991).'
  92SGT  'SGTE Substance Database, version 1992'
  94Hal  'B. Hallstedt, D. Risold and L.J. Gauckler,
          J. Phase Equilib., 15, 483-99(1994); Cu-O'
  03Hal2 'B. Hallstedt, unpublished, 2003; Cu4O3'
!

File: data/databases/sgte-binary/CuP-01Mie.tdb
$
$ Database for Cu-P from J. Miettinen 2001
$
$ J. Miettinen, Calphad, 25, 67-78(2001).
$
$ Dataset created 2017.12.09 by Bengt Hallstedt.
$ 2020.12.26: Modified for use with GES6.
$
$ Only the Cu-Cu3P part is modelled. This dataset behaves very badly
$ for compositions above 30 at.% P.
$
$ There is an inverse miscibility gap with a minimum at 1684 K and x(P)=0.84.
$
$ ------------------------------------------------------------------------------
 TEMP-LIM 298.15 6000.00 !
$
$ELEMENT NAME  REF. STATE               ATOMIC MASS H298-H0    S298    !
$
 ELEMENT VA   VACUUM                      0.0          0.0      0.0    ! 
 ELEMENT CU   FCC_A1                     63.546     5004.      33.15   !
 ELEMENT P    WHITE_P                    30.97376   5360.0     41.09   ! 
$ ------------------------------------------------------------------------------
$ Species
$
 SPECIE  CU2                                CU2 !
 SPECIE  P2                                 P2 !
 SPECIE  P3                                 P3 !
 SPECIE  P4                                 P4 !
$ ------------------------------------------------------------------------------
$ Phase definitions
$
 PHASE LIQUID:L % 1 1 !
 CONST LIQUID:L : CU P : !
$
$ Fcc (cF4, Fm-3m) and MeX (cF8, Fm-3m)
$
 PHASE FCC_A1 %A 2 1 1 !
 CONST FCC_A1 : CU% P : VA : !
$
$ Bcc (cI2, Im-3m)
$
 PHASE BCC_A2 %B 2 1 3 !
 CONST BCC_A2 : CU P : VA : !
$
$ Hcp (hP2, P6_3/mmc) and Me2X (NiAs-type, hP4, P6_3/mmc, B8_1)
$
 PHASE HCP_A3 %A 2 1 0.5 !
 CONST HCP_A3 : CU : VA : !
$
$ Crystal structure seems not to be well defined
$
 PHASE WHITE_P % 1 1 !
 CONST WHITE_P : P : !
$
$ Crystal structure seems not to be well defined
$
 PHASE RED_P % 1 1 !
 CONST RED_P : P : !
$
$ Prototype Cu3P (hP24, P6_3cm)
$
 PHASE CU3P_D021 % 2 3 1 !
 CONST CU3P_D021 : CU : P : !
$
 PHASE GAS:G % 1 1 !
 CONST GAS:G : CU CU2 P P2 P3 P4 : !
$ ------------------------------------------------------------------------------
$ Defaults
$
 DEFINE-SYSTEM-DEFAULT ELEMENT 2 !
 DEFAULT-COM DEFINE_SYSTEM_ELEMENT VA !
 DEFAULT-COM REJECT_PHASE GAS !
 TYPE-DEF % SEQ * !
 TYPE-DEF A GES AMEND_PHASE_DESCRIPTION @ MAGNETIC -3 0.28 !
 TYPE-DEF B GES AMEND_PHASE_DESCRIPTION @ MAGNETIC -1 0.4 !
 FUNCTION ZERO      298.15  0;                                         6000 N !
 FUNCTION UN_ASS    298.15  0;                                         6000 N !
 FUNCTION R         298.15  +8.31451;                                  6000 N !
 FUNCTION RTLNP     298.15  +8.31451*T*LN(1E-05*P);                    6000 N !
$ ------------------------------------------------------------------------------
$ Element data
$ ------------------------------------------------------------------------------
$ Cu
$
 PAR  G(FCC_A1,CU:VA),,                 +GHSERCU;                3200 N 91Din !
 PAR  G(BCC_A2,CU:VA),,                 +GHSERCU+4017-1.255*T;   3200 N 91Din !
 PAR  G(HCP_A3,CU:VA),,                 +GHSERCU+600+0.2*T;      3200 N 91Din !
 PAR  G(LIQUID,CU),,                    +GLIQCU;                 3200 N 91Din !
$
 PAR  G(GAS,CU),,                       +F8005T+RTLNP;,,              N 97SUB !
 PAR  G(GAS,CU2),,                      +F8130T+RTLNP;,,              N 97SUB !
$
 FUNCTION GHSERCU   298.15  -7770.458+130.485235*T-24.112392*T*LN(T)
       -0.00265684*T**2+1.29223E-07*T**3+52478*T**(-1);
      1357.77  Y  -13542.026+183.803828*T-31.38*T*LN(T)+3.64167E+29*T**(-9);
      3200.00  N !
 FUNCTION GLIQCU    298.15  +12964.735-9.511904*T+GHSERCU-5.8489E-21*T**7;
      1357.77  Y  -46.545+173.881484*T-31.38*T*LN(T);
      3200.00  N !
$ Cu(g)
 FUNCTION F8005T    298.15  +331712.276-25.4355932*T-21.044*T*LN(T)
       +2.776E-04*T**2-4.9305E-08*T**3+5295*T**(-1);
      1600.00  Y  +336105.82-35.4351873*T-20.115*T*LN(T)
       +0.00118285*T**2-2.18138333E-07*T**3-1572935*T**(-1);
      3000.00  Y  +390707.537-303.006732*T+14.175*T*LN(T)
       -0.0079804*T**2+2.27558333E-07*T**3-16772955*T**(-1);
      5300.00  Y  +110975.664+452.828908*T-75.18201*T*LN(T)
       +0.004605*T**2-1.02516667E-07*T**3+1.4589055E+08*T**(-1);
      8400.00  Y  +918206.507-898.334069*T+75.05701*T*LN(T)
       -0.0078504*T**2+9.14616667E-08*T**3-6.694665E+08*T**(-1);
     10000.00  N !
$ Cu2(g)
 FUNCTION F8130T    298.15  +462958.167+11.147823*T-37.642*T*LN(T)
       -1.1515E-04*T**2-6.7015E-08*T**3+51145*T**(-1);
      3500.00  Y  +692156.122-643.599383*T+40.105*T*LN(T)
       -0.01109485*T**2+1.90893333E-07*T**3-1.2151985E+08*T**(-1);
      5500.00  Y  +1198333.43-1966.90368*T+195.893*T*LN(T)
       -0.03229355*T**2+7.29055E-07*T**3-4.2822925E+08*T**(-1);
      6000.00  N !
$ ------------------------------------------------------------------------------
$ P
$
$ RHOMBOHEDRAL_A7 added in unary 4.4
$
 PAR  G(WHITE_P,P)              250.00  +GHSERPP;                3000 N 91Din !
 PAR  G(RED_P,P)                250.00  +GREDPP;                 3000 N 91Din !
 PAR  G(FCC_A1,P:VA)            250.00  +GREDPP+36819-13.138*T;  3000 N 91Din !
 PAR  G(BCC_A2,P:VA)            250.00  +GREDPP+44768.8-13.26*T; 3000 N 91Din !
$PAR  G(RHOMBOHEDRAL_A7,P)      250.00  +GHSERPP-188+0.12527*T;  3000 N 01SGUN !
 PAR  G(LIQUID,P)               250.00  +GLIQPP;                 3000 N 91Din !
$
 PAR  G(GAS,P),,                        +F14404T+RTLNP;,,             N 97SUB !
 PAR  G(GAS,P2),,                       +F14448T+RTLNP;,,             N 97SUB !
 PAR  G(GAS,P3),,                       +F14471T+RTLNP;,,             N 97SUB !
 PAR  G(GAS,P4),,                       +F14479T+RTLNP;,,             N 97SUB !
$
 FUNCTION GHSERPP   250.00  -43821.799+1026.69389*T-178.426*T*LN(T)
       +0.290708*T**2-1.04022667E-04*T**3+1632695*T**(-1);
       317.30  Y  -9587.448+152.341487*T-28.7335301*T*LN(T)
       +0.001715669*T**2-2.2829E-07*T**3+172966*T**(-1);
      1000.00  Y  -8093.075+135.876831*T-26.326*T*LN(T);
      3000.00  N !
 FUNCTION GREDPP    250.00  -25976.559+148.672002*T-25.55*T*LN(T)
       +0.0034121*T**2-2.418867E-06*T**3+160095*T**(-1);
       500.00  Y  -21723.721+77.671737*T-14.368*T*LN(T)
       -0.00957685*T**2+3.93917E-07*T**3-141375*T**(-1);
       852.35  Y  -119408.413+1026.02962*T-149.449556*T*LN(T)
       +0.067272364*T**2-6.651929E-06*T**3+12495943*T**(-1);
      1500.00  Y  -16431.044+17.96235*T+GHSERPP;
      3000.00  N !
 FUNCTION GLIQPP    250.00  -26316.111+434.930931*T-70.7440584*T*LN(T)
       -0.002898936*T**2+3.9049371E-05*T**3+1141147*T**(-1);
       317.30  Y  -7232.449+133.291873*T-26.326*T*LN(T);
      3000.00  N !
$ P (g)
 FUNCTION F14404T   298.15  +310152.015-21.3997112*T-21.18864*T*LN(T)
       +3.9907815E-04*T**2-6.467185E-08*T**3+9337.96*T**(-1);
      1900.00  Y  +332461.723-123.51155*T-8.27475*T*LN(T)
       -0.0025407355*T**2+2.77886167E-08*T**3-6752450*T**(-1);
      3900.00  Y  +295561.679-61.0229009*T-14.92054*T*LN(T)
       -0.002691344*T**2+7.37562667E-08*T**3+20828775*T**(-1);
      7000.00  Y  +105621.967+337.540131*T-60.52207*T*LN(T)
       +0.002171204*T**2-2.32968833E-08*T**3+1.6928265E+08*T**(-1);
     10000.00  N !
$ P2 (g)
 FUNCTION F14448T   298.15  +133357.681+.182114942*T-32.02798*T*LN(T)
       -0.004670767*T**2+7.28558667E-07*T**3+106826.35*T**(-1);
       900.00  Y  +128832.659+49.3136341*T-39.23087*T*LN(T)
       +7.156115E-04*T**2-6.82824333E-08*T**3+666443.5*T**(-1);
      3500.00  Y  +164091.361-27.2592211*T-30.65569*T*LN(T)
       +3.4990285E-04*T**2-1.0132875E-07*T**3-21312200*T**(-1);
      6000.00  N !
$ P3 (g)
 FUNCTION F14471T   298.15  +191023.012+115.134799*T-55.58992*T*LN(T)
       -0.00549647*T**2+8.37126667E-07*T**3+291982.3*T**(-1);
      1000.00  Y  +187367.887+160.095451*T-62.29736*T*LN(T)
       -1.1488665E-05*T**2+3.82699333E-10*T**3+671571.5*T**(-1);
      6000.00  N !
$ P4 (g)
 FUNCTION F14479T   298.15  +31689.2272+246.976573*T-77.33235*T*LN(T)
       -0.0046207025*T**2+6.76817E-07*T**3+563393*T**(-1);
      1100.00  Y  +28520.4461+285.801742*T-83.11153*T*LN(T)
       -6.057165E-06*T**2+1.99865333E-10*T**3+890230*T**(-1);
      6000.00  N !
$ ------------------------------------------------------------------------------
$ Binary system
$
$ J. Miettinen, Calphad, 25, 67-78(2001).
$
$ Checked against paper. Checked at 6000 K.
$
$ Only the Cu-Cu3P part is modelled. This dataset behaves very badly
$ for compositions above 30 at.% P.
$
$ There is an inverse miscibility gap with a minimum at 1684 K and x(P)=0.84.
$
 PAR  L(LIQUID,CU,P;0),,                -314121+162.321*T;,,          N 01Mie !
 PAR  L(LIQUID,CU,P;1),,                +120596-98.609*T;,,           N 01Mie !
$
 PAR  L(FCC_A1,CU,P:VA;0),,             -168456+45.002*T;,,           N 01Mie !
$
 PAR  G(CU3P_D021,CU:P),,               +3*GHSERCU+GHSERPP
             -144645-124.808*T+21.6356*T*LN(T);,,                     N 01Mie !
$
$ Metastable
$
 PAR  L(BCC_A2,CU,P:VA;0),,             -168456+45.002*T;,,           N 01Mie !
$ ------------------------------------------------------------------------------
$
$
 LIST-OF-REFERENCE
 NUMBER  SOURCE
  Null   'Unknown source'
  Same   'Same or similar interaction as in the corresponding stable phase'
  COST   'COST 507 database'
  91Din  'A.T. Dinsdale, Calphad, 15, 317-425(1991).'
  97SUB  'SGTE substance database, version 1997'
  01Mie  'J. Miettinen, Calphad, 25, 67-78(2001); Cu-P'
  01SGUN 'SGTE unary database V.4.4, 2001.'
!

File: data/databases/sgte-binary/CuP-09Nod.tdb
$
$ Database for Cu-P from T. Noda et al. 2009
$
$ T. Noda, K. Oikawa, S. Itoh, M. Hino, T. Nagasaka, Calphad, 33, 557-60(2009).
$
$ Dataset created 2014.05.25 by Bengt Hallstedt.
$ 2020.12.26: Modified for use with GES6.
$
$ Only the Cu-Cu3P part is modelled. This dataset behaves very badly
$ for compositions above 30 at.% P.
$
$ There is an inverse miscibility gap with a minimum at 1067 K and x(P)=0.74.
$
$ ------------------------------------------------------------------------------
 TEMP-LIM 298.15 6000.00 !
$
$ELEMENT NAME  REF. STATE               ATOMIC MASS H298-H0    S298    !
$
 ELEMENT VA   VACUUM                      0.0          0.0      0.0    ! 
 ELEMENT CU   FCC_A1                     63.546     5004.      33.15   !
 ELEMENT P    WHITE_P                    30.97376   5360.0     41.09   ! 
$ ------------------------------------------------------------------------------
$ Species
$
 SPECIE  CU2                                CU2 !
 SPECIE  P2                                 P2 !
 SPECIE  P3                                 P3 !
 SPECIE  P4                                 P4 !
$ ------------------------------------------------------------------------------
$ Phase definitions
$
 PHASE LIQUID:L % 1 1 !
 CONST LIQUID:L : CU P : !
$
$ Fcc (cF4, Fm-3m) and MeX (cF8, Fm-3m)
$
 PHASE FCC_A1 %A 2 1 1 !
 CONST FCC_A1 : CU% P : VA : !
$
$ Bcc (cI2, Im-3m)
$
 PHASE BCC_A2 %B 2 1 3 !
 CONST BCC_A2 : CU P : VA : !
$
$ Hcp (hP2, P6_3/mmc) and Me2X (NiAs-type, hP4, P6_3/mmc, B8_1)
$
 PHASE HCP_A3 %A 2 1 0.5 !
 CONST HCP_A3 : CU : VA : !
$
$ Crystal structure seems not to be well defined
$
 PHASE WHITE_P % 1 1 !
 CONST WHITE_P : P : !
$
$ Crystal structure seems not to be well defined
$
 PHASE RED_P % 1 1 !
 CONST RED_P : P : !
$
$ Prototype Cu3P (hP24, P6_3cm)
$
 PHASE CU3P_D021 % 2 3 1 !
 CONST CU3P_D021 : CU : P : !
$
$ Prototype CuP2 (mP12, P2_1/c)
$
 PHASE CUP2 % 2 1 2 !
 CONST CUP2 : CU : P : !
$
 PHASE GAS:G % 1 1 !
 CONST GAS:G : CU CU2 P P2 P4 : !
$ ------------------------------------------------------------------------------
$ Defaults
$
 DEFINE-SYSTEM-DEFAULT ELEMENT 2 !
 DEFAULT-COM DEFINE_SYSTEM_ELEMENT VA !
 DEFAULT-COM REJECT_PHASE CUP2 GAS !
 TYPE-DEF % SEQ * !
 TYPE-DEF A GES AMEND_PHASE_DESCRIPTION @ MAGNETIC -3 0.28 !
 TYPE-DEF B GES AMEND_PHASE_DESCRIPTION @ MAGNETIC -1 0.4 !
 FUNCTION ZERO      298.15  0;                                         6000 N !
 FUNCTION UN_ASS    298.15  0;                                         6000 N !
 FUNCTION R         298.15  +8.31451;                                  6000 N !
 FUNCTION RTLNP     298.15  +8.31451*T*LN(1E-05*P);                    6000 N !
$ ------------------------------------------------------------------------------
$ Element data
$ ------------------------------------------------------------------------------
$ Cu
$
 PAR  G(FCC_A1,CU:VA),,                 +GHSERCU;                3200 N 91Din !
 PAR  G(BCC_A2,CU:VA),,                 +GHSERCU+4017-1.255*T;   3200 N 91Din !
 PAR  G(HCP_A3,CU:VA),,                 +GHSERCU+600+0.2*T;      3200 N 91Din !
 PAR  G(LIQUID,CU),,                    +GLIQCU;                 3200 N 91Din !
$
 PAR  G(GAS,CU),,                       +F8005T+RTLNP;,,              N 97SUB !
 PAR  G(GAS,CU2),,                      +F8130T+RTLNP;,,              N 97SUB !
$
 FUNCTION GHSERCU   298.15  -7770.458+130.485235*T-24.112392*T*LN(T)
       -0.00265684*T**2+1.29223E-07*T**3+52478*T**(-1);
      1357.77  Y  -13542.026+183.803828*T-31.38*T*LN(T)+3.64167E+29*T**(-9);
      3200.00  N !
 FUNCTION GLIQCU    298.15  +12964.735-9.511904*T+GHSERCU-5.8489E-21*T**7;
      1357.77  Y  -46.545+173.881484*T-31.38*T*LN(T);
      3200.00  N !
$ Cu(g)
 FUNCTION F8005T    298.15  +331712.276-25.4355932*T-21.044*T*LN(T)
       +2.776E-04*T**2-4.9305E-08*T**3+5295*T**(-1);
      1600.00  Y  +336105.82-35.4351873*T-20.115*T*LN(T)
       +0.00118285*T**2-2.18138333E-07*T**3-1572935*T**(-1);
      3000.00  Y  +390707.537-303.006732*T+14.175*T*LN(T)
       -0.0079804*T**2+2.27558333E-07*T**3-16772955*T**(-1);
      5300.00  Y  +110975.664+452.828908*T-75.18201*T*LN(T)
       +0.004605*T**2-1.02516667E-07*T**3+1.4589055E+08*T**(-1);
      8400.00  Y  +918206.507-898.334069*T+75.05701*T*LN(T)
       -0.0078504*T**2+9.14616667E-08*T**3-6.694665E+08*T**(-1);
     10000.00  N !
$ Cu2(g)
 FUNCTION F8130T    298.15  +462958.167+11.147823*T-37.642*T*LN(T)
       -1.1515E-04*T**2-6.7015E-08*T**3+51145*T**(-1);
      3500.00  Y  +692156.122-643.599383*T+40.105*T*LN(T)
       -0.01109485*T**2+1.90893333E-07*T**3-1.2151985E+08*T**(-1);
      5500.00  Y  +1198333.43-1966.90368*T+195.893*T*LN(T)
       -0.03229355*T**2+7.29055E-07*T**3-4.2822925E+08*T**(-1);
      6000.00  N !
$ ------------------------------------------------------------------------------
$ P
$
$ RHOMBOHEDRAL_A7 added in unary 4.4
$
 PAR  G(WHITE_P,P)              250.00  +GHSERPP;                3000 N 91Din !
 PAR  G(RED_P,P)                250.00  +GREDPP;                 3000 N 91Din !
 PAR  G(FCC_A1,P:VA)            250.00  +GREDPP+36819-13.138*T;  3000 N 91Din !
 PAR  G(BCC_A2,P:VA)            250.00  +GREDPP+44768.8-13.26*T; 3000 N 91Din !
$PAR  G(RHOMBOHEDRAL_A7,P)      250.00  +GHSERPP-188+0.12527*T;  3000 N 01SGUN !
 PAR  G(LIQUID,P)               250.00  +GLIQPP;                 3000 N 91Din !
$
 PAR  G(GAS,P),,                        +F14404T+RTLNP;,,             N 97SUB !
 PAR  G(GAS,P2),,                       +F14448T+RTLNP;,,             N 97SUB !
 PAR  G(GAS,P3),,                       +F14471T+RTLNP;,,             N 97SUB !
 PAR  G(GAS,P4),,                       +F14479T+RTLNP;,,             N 97SUB !
$
 FUNCTION GHSERPP   250.00  -43821.799+1026.69389*T-178.426*T*LN(T)
       +0.290708*T**2-1.04022667E-04*T**3+1632695*T**(-1);
       317.30  Y  -9587.448+152.341487*T-28.7335301*T*LN(T)
       +0.001715669*T**2-2.2829E-07*T**3+172966*T**(-1);
      1000.00  Y  -8093.075+135.876831*T-26.326*T*LN(T);
      3000.00  N !
 FUNCTION GREDPP    250.00  -25976.559+148.672002*T-25.55*T*LN(T)
       +0.0034121*T**2-2.418867E-06*T**3+160095*T**(-1);
       500.00  Y  -21723.721+77.671737*T-14.368*T*LN(T)
       -0.00957685*T**2+3.93917E-07*T**3-141375*T**(-1);
       852.35  Y  -119408.413+1026.02962*T-149.449556*T*LN(T)
       +0.067272364*T**2-6.651929E-06*T**3+12495943*T**(-1);
      1500.00  Y  -16431.044+17.96235*T+GHSERPP;
      3000.00  N !
 FUNCTION GLIQPP    250.00  -26316.111+434.930931*T-70.7440584*T*LN(T)
       -0.002898936*T**2+3.9049371E-05*T**3+1141147*T**(-1);
       317.30  Y  -7232.449+133.291873*T-26.326*T*LN(T);
      3000.00  N !
$ P (g)
 FUNCTION F14404T   298.15  +310152.015-21.3997112*T-21.18864*T*LN(T)
       +3.9907815E-04*T**2-6.467185E-08*T**3+9337.96*T**(-1);
      1900.00  Y  +332461.723-123.51155*T-8.27475*T*LN(T)
       -0.0025407355*T**2+2.77886167E-08*T**3-6752450*T**(-1);
      3900.00  Y  +295561.679-61.0229009*T-14.92054*T*LN(T)
       -0.002691344*T**2+7.37562667E-08*T**3+20828775*T**(-1);
      7000.00  Y  +105621.967+337.540131*T-60.52207*T*LN(T)
       +0.002171204*T**2-2.32968833E-08*T**3+1.6928265E+08*T**(-1);
     10000.00  N !
$ P2 (g)
 FUNCTION F14448T   298.15  +133357.681+.182114942*T-32.02798*T*LN(T)
       -0.004670767*T**2+7.28558667E-07*T**3+106826.35*T**(-1);
       900.00  Y  +128832.659+49.3136341*T-39.23087*T*LN(T)
       +7.156115E-04*T**2-6.82824333E-08*T**3+666443.5*T**(-1);
      3500.00  Y  +164091.361-27.2592211*T-30.65569*T*LN(T)
       +3.4990285E-04*T**2-1.0132875E-07*T**3-21312200*T**(-1);
      6000.00  N !
$ P3 (g)
 FUNCTION F14471T   298.15  +191023.012+115.134799*T-55.58992*T*LN(T)
       -0.00549647*T**2+8.37126667E-07*T**3+291982.3*T**(-1);
      1000.00  Y  +187367.887+160.095451*T-62.29736*T*LN(T)
       -1.1488665E-05*T**2+3.82699333E-10*T**3+671571.5*T**(-1);
      6000.00  N !
$ P4 (g)
 FUNCTION F14479T   298.15  +31689.2272+246.976573*T-77.33235*T*LN(T)
       -0.0046207025*T**2+6.76817E-07*T**3+563393*T**(-1);
      1100.00  Y  +28520.4461+285.801742*T-83.11153*T*LN(T)
       -6.057165E-06*T**2+1.99865333E-10*T**3+890230*T**(-1);
      6000.00  N !
$ ------------------------------------------------------------------------------
$ Binary system
$
$ T. Noda, K. Oikawa, S. Itoh, M. Hino, T. Nagasaka, Calphad, 33, 557-60(2009).
$
$ Checked against paper. Checked at 6000 K.
$
$ Only the Cu-Cu3P part is modelled. This dataset behaves very badly
$ for compositions above 30 at.% P.
$
$ There is an inverse miscibility gap with a minimum at 1067 K and x(P)=0.74.
$
 PAR  L(LIQUID,CU,P;0),,                -180379+101.068*T;,,          N 09Nod !
 PAR  L(LIQUID,CU,P;1),,                +39496-91.505*T;,,            N 09Nod !
 PAR  L(LIQUID,CU,P;3),,                +35583;,,                     N 09Nod !
$
 PAR  L(FCC_A1,CU,P:VA;0),,             -109505+14.434*T;,,           N 09Nod !
$
 PAR  G(CU3P_D021,CU:P),,               +3*GLIQCU+GLIQPP
             -144800+44.42*T;,,                                       N 09Nod !
 PAR  G(CUP2,CU:P),,                    -141011+354.237*T-64.087*T*LN(T)
             -0.0113*T**2-16474.8*T**(-1);,,                          N 14Mag !
$
$ Metastable
$
 PAR  L(BCC_A2,CU,P:VA;0),,             -109505+14.434*T;,,           N Same !
$ ------------------------------------------------------------------------------
$
$
 LIST-OF-REFERENCE
 NUMBER  SOURCE
  Null   'Unknown source'
  Same   'Same or similar interaction as in the corresponding stable phase'
  COST   'COST 507 database'
  91Din  'A.T. Dinsdale, Calphad, 15, 317-425(1991).'
  97SUB  'SGTE substance database, version 1997'
  01SGUN 'SGTE unary database V.4.4, 2001.'
  09Nod  'T. Noda, K. Oikawa, S. Itoh, M. Hino, T. Nagasaka,
          Calphad, 33, 557-60(2009); Cu-P'
  14Mag  'H. Magnusson, K. Frisk, Calphad, 47, 148-60(2014); Cu-P'
!
