Repository: orchid-calphad/orchid-project.org

# orchid-project.org

Website and released data of **ORCHID** (Open Repository for CALPHAD Hypotheses, Intelligence, and Discovery),
served by GitHub Pages at https://orchid-project.org. Releases are archived on Zenodo (one DOI per version).

- `index.html`, `catalog/`, `best-practices.html` — static, self-contained pages (generated in the ORCHID tooling).
- `data/` — released data: catalog, redistributable TDB files, convex hulls. Licences: `data/LICENSES.md`, `data/NOTICE.md`.
- `llms.txt`, `data/croissant.json`, `CITATION.cff`, `.zenodo.json` — machine-readable metadata.

Only data with clear redistribution rights are published.

File: data/databases/sgte-binary/CuP-11Hin.tdb
$
$ Database for Cu-P from M. Hino et al. 2011.
$
$ M. Hino, S. Iikubo, H. Ohtani, High Temp. Mater. Proc., 30, 387-404(2011).
$
$ Dataset created 2023.05.29 by Bengt Hallstedt.
$
$ Associate liquid with Cu3P associates.
$
$ Cu3P becomes stable again above 3055 K.
$
$ ------------------------------------------------------------------------------
 TEMP-LIM 298.15 6000.00 !
$
$ELEMENT NAME  REF. STATE               ATOMIC MASS H298-H0    S298    !
$
 ELEMENT VA   VACUUM                      0.0          0.0      0.0    ! 
 ELEMENT CU   FCC_A1                     63.546     5004.      33.15   !
 ELEMENT P    WHITE_P                    30.97376   5360.0     41.09   ! 
$ ------------------------------------------------------------------------------
$ Species
$
 SPECIE  CU2                                CU2 !
 SPECIE  CU3P                               CU3P1 !
 SPECIE  P2                                 P2 !
 SPECIE  P3                                 P3 !
 SPECIE  P4                                 P4 !
$ ------------------------------------------------------------------------------
$ Phase definitions
$
 PHASE LIQUID:L % 1 1 !
 CONST LIQUID:L : CU CU3P P : !
$
$ Fcc (cF4, Fm-3m) and MeX (cF8, Fm-3m)
$
 PHASE FCC_A1 %A 2 1 1 !
 CONST FCC_A1 : CU% P : VA : !
$
$ Bcc (cI2, Im-3m)
$
 PHASE BCC_A2 %B 2 1 3 !
 CONST BCC_A2 : CU P : VA : !
$
$ Hcp (hP2, P6_3/mmc) and Me2X (NiAs-type, hP4, P6_3/mmc, B8_1)
$
 PHASE HCP_A3 %A 2 1 0.5 !
 CONST HCP_A3 : CU : VA : !
$
$ Crystal structure seems not to be well defined
$
 PHASE WHITE_P % 1 1 !
 CONST WHITE_P : P : !
$
$ Crystal structure seems not to be well defined
$
 PHASE RED_P % 1 1 !
 CONST RED_P : P : !
$
$ Prototype Cu3P (hP24, P6_3cm), alpha
$
 PHASE CU3P_D021 % 2 3 1 !
 CONST CU3P_D021 : CU : P : !
$
$ Prototype Cu3P (hP8, P-3m1), beta
$
 PHASE CU3P_HT % 2 3 1 !
 CONST CU3P_HT : CU : P : !
$
$ Prototype CuP2 (mP12, P2_1/c)
$
 PHASE CUP2 % 2 1 2 !
 CONST CUP2 : CU : P : !
$
$ Prototype Cu2P7 (mC72, C2/m, 12)
$
 PHASE CU2P7 % 2 2 7 !
 CONST CU2P7 : CU : P : !
$
 PHASE GAS:G % 1 1 !
 CONST GAS:G : CU CU2 P P2 P3 P4 : !
$ ------------------------------------------------------------------------------
$ Defaults
$
 DEFINE-SYSTEM-DEFAULT ELEMENT 2 !
 DEFAULT-COM DEFINE_SYSTEM_ELEMENT VA !
 DEFAULT-COM REJECT_PHASE GAS !
 TYPE-DEF % SEQ * !
 TYPE-DEF A GES AMEND_PHASE_DESCRIPTION @ MAGNETIC -3 0.28 !
 TYPE-DEF B GES AMEND_PHASE_DESCRIPTION @ MAGNETIC -1 0.4 !
 FUNCTION ZERO      298.15  0;                                         6000 N !
 FUNCTION UN_ASS    298.15  0;                                         6000 N !
 FUNCTION R         298.15  +8.31451;                                  6000 N !
 FUNCTION RTLNP     298.15  +8.31451*T*LN(1E-05*P);                    6000 N !
$ ------------------------------------------------------------------------------
$ Element data
$ ------------------------------------------------------------------------------
$ Cu
$
 PAR  G(FCC_A1,CU:VA),,                 +GHSERCU;                3200 N 91Din !
 PAR  G(BCC_A2,CU:VA),,                 +GHSERCU+4017-1.255*T;   3200 N 91Din !
 PAR  G(HCP_A3,CU:VA),,                 +GHSERCU+600+0.2*T;      3200 N 91Din !
 PAR  G(LIQUID,CU),,                    +GLIQCU;                 3200 N 91Din !
$
 PAR  G(GAS,CU),,                       +F8005T+RTLNP;,,              N 97SUB !
 PAR  G(GAS,CU2),,                      +F8130T+RTLNP;,,              N 97SUB !
$
 FUNCTION GHSERCU   298.15  -7770.458+130.485235*T-24.112392*T*LN(T)
       -0.00265684*T**2+1.29223E-07*T**3+52478*T**(-1);
      1357.77  Y  -13542.026+183.803828*T-31.38*T*LN(T)+3.64167E+29*T**(-9);
      3200.00  N !
 FUNCTION GLIQCU    298.15  +12964.735-9.511904*T+GHSERCU-5.8489E-21*T**7;
      1357.77  Y  -46.545+173.881484*T-31.38*T*LN(T);
      3200.00  N !
$ Cu(g)
 FUNCTION F8005T    298.15  +331712.276-25.4355932*T-21.044*T*LN(T)
       +2.776E-04*T**2-4.9305E-08*T**3+5295*T**(-1);
      1600.00  Y  +336105.82-35.4351873*T-20.115*T*LN(T)
       +0.00118285*T**2-2.18138333E-07*T**3-1572935*T**(-1);
      3000.00  Y  +390707.537-303.006732*T+14.175*T*LN(T)
       -0.0079804*T**2+2.27558333E-07*T**3-16772955*T**(-1);
      5300.00  Y  +110975.664+452.828908*T-75.18201*T*LN(T)
       +0.004605*T**2-1.02516667E-07*T**3+1.4589055E+08*T**(-1);
      8400.00  Y  +918206.507-898.334069*T+75.05701*T*LN(T)
       -0.0078504*T**2+9.14616667E-08*T**3-6.694665E+08*T**(-1);
     10000.00  N !
$ Cu2(g)
 FUNCTION F8130T    298.15  +462958.167+11.147823*T-37.642*T*LN(T)
       -1.1515E-04*T**2-6.7015E-08*T**3+51145*T**(-1);
      3500.00  Y  +692156.122-643.599383*T+40.105*T*LN(T)
       -0.01109485*T**2+1.90893333E-07*T**3-1.2151985E+08*T**(-1);
      5500.00  Y  +1198333.43-1966.90368*T+195.893*T*LN(T)
       -0.03229355*T**2+7.29055E-07*T**3-4.2822925E+08*T**(-1);
      6000.00  N !
$ ------------------------------------------------------------------------------
$ P
$
$ RHOMBOHEDRAL_A7 added in unary 4.4
$
 PAR  G(WHITE_P,P)              250.00  +GHSERPP;                3000 N 91Din !
 PAR  G(RED_P,P)                250.00  +GREDPP;                 3000 N 91Din !
 PAR  G(FCC_A1,P:VA)            250.00  +GREDPP+36819-13.138*T;  3000 N 91Din !
 PAR  G(BCC_A2,P:VA)            250.00  +GREDPP+44768.8-13.26*T; 3000 N 91Din !
$PAR  G(RHOMBOHEDRAL_A7,P)      250.00  +GHSERPP-188+0.12527*T;  3000 N 01SGUN !
 PAR  G(LIQUID,P)               250.00  +GLIQPP;                 3000 N 91Din !
$
 PAR  G(GAS,P),,                        +F14404T+RTLNP;,,             N 97SUB !
 PAR  G(GAS,P2),,                       +F14448T+RTLNP;,,             N 97SUB !
 PAR  G(GAS,P3),,                       +F14471T+RTLNP;,,             N 97SUB !
 PAR  G(GAS,P4),,                       +F14479T+RTLNP;,,             N 97SUB !
$
 FUNCTION GHSERPP   250.00  -43821.799+1026.69389*T-178.426*T*LN(T)
       +0.290708*T**2-1.04022667E-04*T**3+1632695*T**(-1);
       317.30  Y  -9587.448+152.341487*T-28.7335301*T*LN(T)
       +0.001715669*T**2-2.2829E-07*T**3+172966*T**(-1);
      1000.00  Y  -8093.075+135.876831*T-26.326*T*LN(T);
      3000.00  N !
 FUNCTION GREDPP    250.00  -25976.559+148.672002*T-25.55*T*LN(T)
       +0.0034121*T**2-2.418867E-06*T**3+160095*T**(-1);
       500.00  Y  -21723.721+77.671737*T-14.368*T*LN(T)
       -0.00957685*T**2+3.93917E-07*T**3-141375*T**(-1);
       852.35  Y  -119408.413+1026.02962*T-149.449556*T*LN(T)
       +0.067272364*T**2-6.651929E-06*T**3+12495943*T**(-1);
      1500.00  Y  -16431.044+17.96235*T+GHSERPP;
      3000.00  N !
 FUNCTION GLIQPP    250.00  -26316.111+434.930931*T-70.7440584*T*LN(T)
       -0.002898936*T**2+3.9049371E-05*T**3+1141147*T**(-1);
       317.30  Y  -7232.449+133.291873*T-26.326*T*LN(T);
      3000.00  N !
$ P (g)
 FUNCTION F14404T   298.15  +310152.015-21.3997112*T-21.18864*T*LN(T)
       +3.9907815E-04*T**2-6.467185E-08*T**3+9337.96*T**(-1);
      1900.00  Y  +332461.723-123.51155*T-8.27475*T*LN(T)
       -0.0025407355*T**2+2.77886167E-08*T**3-6752450*T**(-1);
      3900.00  Y  +295561.679-61.0229009*T-14.92054*T*LN(T)
       -0.002691344*T**2+7.37562667E-08*T**3+20828775*T**(-1);
      7000.00  Y  +105621.967+337.540131*T-60.52207*T*LN(T)
       +0.002171204*T**2-2.32968833E-08*T**3+1.6928265E+08*T**(-1);
     10000.00  N !
$ P2 (g)
 FUNCTION F14448T   298.15  +133357.681+.182114942*T-32.02798*T*LN(T)
       -0.004670767*T**2+7.28558667E-07*T**3+106826.35*T**(-1);
       900.00  Y  +128832.659+49.3136341*T-39.23087*T*LN(T)
       +7.156115E-04*T**2-6.82824333E-08*T**3+666443.5*T**(-1);
      3500.00  Y  +164091.361-27.2592211*T-30.65569*T*LN(T)
       +3.4990285E-04*T**2-1.0132875E-07*T**3-21312200*T**(-1);
      6000.00  N !
$ P3 (g)
 FUNCTION F14471T   298.15  +191023.012+115.134799*T-55.58992*T*LN(T)
       -0.00549647*T**2+8.37126667E-07*T**3+291982.3*T**(-1);
      1000.00  Y  +187367.887+160.095451*T-62.29736*T*LN(T)
       -1.1488665E-05*T**2+3.82699333E-10*T**3+671571.5*T**(-1);
      6000.00  N !
$ P4 (g)
 FUNCTION F14479T   298.15  +31689.2272+246.976573*T-77.33235*T*LN(T)
       -0.0046207025*T**2+6.76817E-07*T**3+563393*T**(-1);
      1100.00  Y  +28520.4461+285.801742*T-83.11153*T*LN(T)
       -6.057165E-06*T**2+1.99865333E-10*T**3+890230*T**(-1);
      6000.00  N !
$ ------------------------------------------------------------------------------
$ Binary system
$
$ M. Hino, S. Iikubo, H. Ohtani, High Temp. Mater. Proc., 30, 387-404(2011).
$
$ Checked against paper. Checked at 6000 K.
$
$ Associate liquid with Cu3P associates.
$
$ Cu3P becomes stable again above 3055 K.
$
 PAR  G(LIQUID,CU3P),,                  +3*GLIQCU+GLIQPP
             -38054.431-26.295961*T;,,                                N 11Hin !
 PAR  L(LIQUID,CU,CU3P;0),,             +24499.175-16.27837*T;,,      N 11Hin !
 PAR  L(LIQUID,CU,CU3P;1),,             -19371.377+8.3841328*T;,,     N 11Hin !
 PAR  L(LIQUID,CU3P,P;0),,              +11497.4;,,                   N 11Hin !
 PAR  L(LIQUID,CU3P,P;1),,              +45112.104-19.47367*T;,,      N 11Hin !
 PAR  L(LIQUID,CU,P;0),,                -26.709997-27.185986*T;,,     N 11Hin !
 PAR  L(LIQUID,CU,P;1),,                +40.484718+14.545259*T;,,     N 11Hin !
 PAR  L(LIQUID,CU,P;2),,                -5.6427324-35.779778*T;,,     N 11Hin !
$
 PAR  L(FCC_A1,CU,P:VA;0),,             -12000-20.2*T;,,              N 11Hin !
 PAR  L(FCC_A1,CU,P:VA;1),,             -3000-30*T;,,                 N 11Hin !
$
 PAR  G(CU3P_D021,CU:P),,               +3*GHSERCU+GHSERPP
             -9526-241.2438567*T+33.175338*T*LN(T)-0.057697239*T**2
             +2.5715909E-05*T**3-5.3969065E-09*T**4;,,                N 11Hin !
 PAR  G(CU3P_HT,CU:P),,                 +3*GHSERCU+GHSERPP
             -8905.8-137.9*T+14.58959*T*LN(T)-0.0186645107*T**2
             +5.2060007E-06*T**3-8.8706901E-10*T**4;,,                N 11Hin !
 PAR  G(CUP2,CU:P),,                    +GHSERCU+2*GHSERPP
             -37206-96.0501611*T+13.676218*T*LN(T)-0.014164168*T**2
             +3.1137646E-06*T**3-4.5178488E-10*T**4;,,                N 11Hin !
 PAR  G(CU2P7,CU:P),,                   +2*GHSERCU+7*GHSERPP
             -106538.8-270.215427*T+40.111448*T*LN(T)-0.041790965*T**2
             +8.6272511E-06*T**3-1.2860737E-09*T**4;,,                N 11Hin !
$
$ Metastable
$
 PAR  L(BCC_A2,CU,P:VA;0),,             -12000-20.2*T;,,              N Same !
 PAR  L(BCC_A2,CU,P:VA;1),,             -3000-30*T;,,                 N Same !
$ ------------------------------------------------------------------------------
$
$
 LIST-OF-REFERENCE
 NUMBER  SOURCE
  Null   'Unknown source'
  Same   'Same or similar interaction as in the corresponding stable phase'
  COST   'COST 507 database'
  91Din  'A.T. Dinsdale, Calphad, 15, 317-425(1991).'
  97SUB  'SGTE substance database, version 1997'
  01SGUN 'SGTE unary database V.4.4, 2001.'
  11Hin  'M. Hino, S. Iikubo, H. Ohtani,
          High Temp. Mater. Proc., 30, 387-404(2011); Cu-P'
!

File: data/databases/sgte-binary/CuP-24Oik.tdb
$
$ Database for Cu-P from K. Oikawa and N. Ueshima 2024.
$
$ K. Oikawa, N. Ueshima, J. Phase Equilib. Diffus., 45, 547-66(2024).
$
$ Dataset created 2025.01.17 by Bengt Hallstedt.
$
$ Associate liquid with Cu3P associates.
$
$ ------------------------------------------------------------------------------
 TEMP-LIM 298.15 6000.00 !
$
$ELEMENT NAME  REF. STATE               ATOMIC MASS H298-H0    S298    !
$
 ELEMENT VA   VACUUM                      0.0          0.0      0.0    ! 
 ELEMENT CU   FCC_A1                     63.546     5004.      33.15   !
 ELEMENT P    WHITE_P                    30.97376   5360.0     41.09   ! 
$ ------------------------------------------------------------------------------
$ Species
$
 SPECIE  CU2                                CU2 !
 SPECIE  CU3P                               CU3P1 !
 SPECIE  P2                                 P2 !
 SPECIE  P3                                 P3 !
 SPECIE  P4                                 P4 !
$ ------------------------------------------------------------------------------
$ Phase definitions
$
 PHASE LIQUID:L % 1 1 !
 CONST LIQUID:L : CU CU3P P : !
$
$ Fcc (cF4, Fm-3m) and MeX (cF8, Fm-3m)
$
 PHASE FCC_A1 %A 2 1 1 !
 CONST FCC_A1 : CU% P : VA : !
$
$ Bcc (cI2, Im-3m)
$
 PHASE BCC_A2 %B 2 1 3 !
 CONST BCC_A2 : CU P : VA : !
$
$ Hcp (hP2, P6_3/mmc) and Me2X (NiAs-type, hP4, P6_3/mmc, B8_1)
$
 PHASE HCP_A3 %A 2 1 0.5 !
 CONST HCP_A3 : CU : VA : !
$
$ Crystal structure seems not to be well defined
$
 PHASE WHITE_P % 1 1 !
 CONST WHITE_P : P : !
$
$ Crystal structure seems not to be well defined
$
 PHASE RED_P % 1 1 !
 CONST RED_P : P : !
$
$ Prototype Cu3P (hP24, P6_3cm)
$
 PHASE CU3P_D021 % 2 3 1 !
 CONST CU3P_D021 : CU% VA : P : !
$
$ Prototype CuP2 (mP12, P2_1/c)
$
 PHASE CUP2 % 2 1 2 !
 CONST CUP2 : CU : P : !
$
$ Prototype Cu2P7 (mC72, C2/m)
$
 PHASE CU2P7 % 2 2 7 !
 CONST CU2P7 : CU : P : !
$
 PHASE GAS:G % 1 1 !
 CONST GAS:G : CU CU2 P P2 P3 P4 : !
$ ------------------------------------------------------------------------------
$ Defaults
$
 DEFINE-SYSTEM-DEFAULT ELEMENT 2 !
 DEFAULT-COM DEFINE_SYSTEM_ELEMENT VA !
 DEFAULT-COM REJECT_PHASE GAS !
 TYPE-DEF % SEQ * !
 TYPE-DEF A GES AMEND_PHASE_DESCRIPTION @ MAGNETIC -3 0.28 !
 TYPE-DEF B GES AMEND_PHASE_DESCRIPTION @ MAGNETIC -1 0.4 !
 FUNCTION ZERO      298.15  0;                                         6000 N !
 FUNCTION UN_ASS    298.15  0;                                         6000 N !
 FUNCTION R         298.15  +8.31451;                                  6000 N !
 FUNCTION RTLNP     298.15  +8.31451*T*LN(1E-05*P);                    6000 N !
$ ------------------------------------------------------------------------------
$ Element data
$ ------------------------------------------------------------------------------
$ Cu
$
 PAR  G(FCC_A1,CU:VA),,                 +GHSERCU;                3200 N 91Din !
 PAR  G(BCC_A2,CU:VA),,                 +GHSERCU+4017-1.255*T;   3200 N 91Din !
 PAR  G(HCP_A3,CU:VA),,                 +GHSERCU+600+0.2*T;      3200 N 91Din !
 PAR  G(LIQUID,CU),,                    +GLIQCU;                 3200 N 91Din !
$
 PAR  G(GAS,CU),,                       +F8005T+RTLNP;,,              N 97SUB !
 PAR  G(GAS,CU2),,                      +F8130T+RTLNP;,,              N 97SUB !
$
 FUNCTION GHSERCU   298.15  -7770.458+130.485235*T-24.112392*T*LN(T)
       -0.00265684*T**2+1.29223E-07*T**3+52478*T**(-1);
      1357.77  Y  -13542.026+183.803828*T-31.38*T*LN(T)+3.64167E+29*T**(-9);
      3200.00  N !
 FUNCTION GLIQCU    298.15  +12964.735-9.511904*T+GHSERCU-5.8489E-21*T**7;
      1357.77  Y  -46.545+173.881484*T-31.38*T*LN(T);
      3200.00  N !
$ Cu(g)
 FUNCTION F8005T    298.15  +331712.276-25.4355932*T-21.044*T*LN(T)
       +2.776E-04*T**2-4.9305E-08*T**3+5295*T**(-1);
      1600.00  Y  +336105.82-35.4351873*T-20.115*T*LN(T)
       +0.00118285*T**2-2.18138333E-07*T**3-1572935*T**(-1);
      3000.00  Y  +390707.537-303.006732*T+14.175*T*LN(T)
       -0.0079804*T**2+2.27558333E-07*T**3-16772955*T**(-1);
      5300.00  Y  +110975.664+452.828908*T-75.18201*T*LN(T)
       +0.004605*T**2-1.02516667E-07*T**3+1.4589055E+08*T**(-1);
      8400.00  Y  +918206.507-898.334069*T+75.05701*T*LN(T)
       -0.0078504*T**2+9.14616667E-08*T**3-6.694665E+08*T**(-1);
     10000.00  N !
$ Cu2(g)
 FUNCTION F8130T    298.15  +462958.167+11.147823*T-37.642*T*LN(T)
       -1.1515E-04*T**2-6.7015E-08*T**3+51145*T**(-1);
      3500.00  Y  +692156.122-643.599383*T+40.105*T*LN(T)
       -0.01109485*T**2+1.90893333E-07*T**3-1.2151985E+08*T**(-1);
      5500.00  Y  +1198333.43-1966.90368*T+195.893*T*LN(T)
       -0.03229355*T**2+7.29055E-07*T**3-4.2822925E+08*T**(-1);
      6000.00  N !
$ ------------------------------------------------------------------------------
$ P
$
$ RHOMBOHEDRAL_A7 added in unary 4.4
$
 PAR  G(WHITE_P,P)              250.00  +GHSERPP;                3000 N 91Din !
 PAR  G(RED_P,P)                250.00  +GREDPP;                 3000 N 91Din !
 PAR  G(FCC_A1,P:VA)            250.00  +GREDPP+36819-13.138*T;  3000 N 91Din !
 PAR  G(BCC_A2,P:VA)            250.00  +GREDPP+44768.8-13.26*T; 3000 N 91Din !
$PAR  G(RHOMBOHEDRAL_A7,P)      250.00  +GHSERPP-188+0.12527*T;  3000 N 01SGUN !
 PAR  G(LIQUID,P)               250.00  +GLIQPP;                 3000 N 91Din !
$
 PAR  G(CU3P_D021,VA:P),,               +GREDPP+100000;,,             N 24Oik !
$
 PAR  G(GAS,P),,                        +F14404T+RTLNP;,,             N 97SUB !
 PAR  G(GAS,P2),,                       +F14448T+RTLNP;,,             N 97SUB !
 PAR  G(GAS,P3),,                       +F14471T+RTLNP;,,             N 97SUB !
 PAR  G(GAS,P4),,                       +F14479T+RTLNP;,,             N 97SUB !
$
 FUNCTION GHSERPP   250.00  -43821.799+1026.69389*T-178.426*T*LN(T)
       +0.290708*T**2-1.04022667E-04*T**3+1632695*T**(-1);
       317.30  Y  -9587.448+152.341487*T-28.7335301*T*LN(T)
       +0.001715669*T**2-2.2829E-07*T**3+172966*T**(-1);
      1000.00  Y  -8093.075+135.876831*T-26.326*T*LN(T);
      3000.00  N !
 FUNCTION GREDPP    250.00  -25976.559+148.672002*T-25.55*T*LN(T)
       +0.0034121*T**2-2.418867E-06*T**3+160095*T**(-1);
       500.00  Y  -21723.721+77.671737*T-14.368*T*LN(T)
       -0.00957685*T**2+3.93917E-07*T**3-141375*T**(-1);
       852.35  Y  -119408.413+1026.02962*T-149.449556*T*LN(T)
       +0.067272364*T**2-6.651929E-06*T**3+12495943*T**(-1);
      1500.00  Y  -16431.044+17.96235*T+GHSERPP;
      3000.00  N !
 FUNCTION GLIQPP    250.00  -26316.111+434.930931*T-70.7440584*T*LN(T)
       -0.002898936*T**2+3.9049371E-05*T**3+1141147*T**(-1);
       317.30  Y  -7232.449+133.291873*T-26.326*T*LN(T);
      3000.00  N !
$ P (g)
 FUNCTION F14404T   298.15  +310152.015-21.3997112*T-21.18864*T*LN(T)
       +3.9907815E-04*T**2-6.467185E-08*T**3+9337.96*T**(-1);
      1900.00  Y  +332461.723-123.51155*T-8.27475*T*LN(T)
       -0.0025407355*T**2+2.77886167E-08*T**3-6752450*T**(-1);
      3900.00  Y  +295561.679-61.0229009*T-14.92054*T*LN(T)
       -0.002691344*T**2+7.37562667E-08*T**3+20828775*T**(-1);
      7000.00  Y  +105621.967+337.540131*T-60.52207*T*LN(T)
       +0.002171204*T**2-2.32968833E-08*T**3+1.6928265E+08*T**(-1);
     10000.00  N !
$ P2 (g)
 FUNCTION F14448T   298.15  +133357.681+.182114942*T-32.02798*T*LN(T)
       -0.004670767*T**2+7.28558667E-07*T**3+106826.35*T**(-1);
       900.00  Y  +128832.659+49.3136341*T-39.23087*T*LN(T)
       +7.156115E-04*T**2-6.82824333E-08*T**3+666443.5*T**(-1);
      3500.00  Y  +164091.361-27.2592211*T-30.65569*T*LN(T)
       +3.4990285E-04*T**2-1.0132875E-07*T**3-21312200*T**(-1);
      6000.00  N !
$ P3 (g)
 FUNCTION F14471T   298.15  +191023.012+115.134799*T-55.58992*T*LN(T)
       -0.00549647*T**2+8.37126667E-07*T**3+291982.3*T**(-1);
      1000.00  Y  +187367.887+160.095451*T-62.29736*T*LN(T)
       -1.1488665E-05*T**2+3.82699333E-10*T**3+671571.5*T**(-1);
      6000.00  N !
$ P4 (g)
 FUNCTION F14479T   298.15  +31689.2272+246.976573*T-77.33235*T*LN(T)
       -0.0046207025*T**2+6.76817E-07*T**3+563393*T**(-1);
      1100.00  Y  +28520.4461+285.801742*T-83.11153*T*LN(T)
       -6.057165E-06*T**2+1.99865333E-10*T**3+890230*T**(-1);
      6000.00  N !
$ ------------------------------------------------------------------------------
$ Binary system
$
$ K. Oikawa, N. Ueshima, J. Phase Equilib. Diffus., 45, 547-66(2024).
$
$ Checked against paper. Checked at 6000 K.
$
$ Associate liquid with Cu3P associates.
$
 PAR  G(LIQUID,CU3P),,                  +3*GLIQCU+GLIQPP
             -63462-17.462*T;,,                                       N 24Oik !
 PAR  L(LIQUID,CU,CU3P;0),,             -16658+16.879*T;,,            N 24Oik !
 PAR  L(LIQUID,CU,CU3P;1),,             +7868-14.624*T;,,             N 24Oik !
 PAR  L(LIQUID,CU3P,P;0),,              -7477+1.414*T;,,              N 24Oik !
 PAR  L(LIQUID,CU3P,P;1),,              +5889;,,                      N 24Oik !
$
 PAR  L(FCC_A1,CU,P:VA;0),,             -52525-30.756*T;,,            N 24Oik !
$
 PAR  G(CU3P_D021,CU:P),,               +3*GLIQCU+GLIQPP
             -95777-32.508*T+5.7003*T*LN(T);,,                        N 24Oik !
 PAR  L(CU3P_D021,CU,VA:P;0),,          -93008+19.985*T;,,            N 24Oik !
$
 PAR  G(CUP2,CU:P),,                    +GHSERCU+2*GREDPP
             -56731-10.805*T+2.263*T*LN(T);,,                         N 24Oik !
 PAR  G(CU2P7,CU:P),,                   +2*GHSERCU+7*GREDPP
             -144795+44.416*T;,,                                      N 24Oik !
$
$ Metastable
$
 PAR  L(BCC_A2,CU,P:VA;0),,             -76308-24.999*T;,,            N 24Oik !
$ ------------------------------------------------------------------------------
$
$
 LIST-OF-REFERENCE
 NUMBER  SOURCE
  Null   'Unknown source'
  Same   'Same or similar interaction as in the corresponding stable phase'
  COST   'COST 507 database'
  91Din  'A.T. Dinsdale, Calphad, 15, 317-425(1991).'
  97SUB  'SGTE substance database, version 1997'
  01SGUN 'SGTE unary database V.4.4, 2001.'
  24Oik  'K. Oikawa, N. Ueshima,
          J. Phase Equilib. Diffus., 45, 547-66(2024); Cu-P'
!

File: data/databases/sgte-binary/CuP-87Cha.tdb
$
$ Database for Cu-P from Chandrasekan et. al. 1987
$
$ Chandrasekan et. al., unpublished, 1987.
$
$ Dataset created 2017.12.09 by Bengt Hallstedt.
$ 2020.12.26: Modified for use with GES6.
$
$ Only the Cu-Cu3P part is modelled.
$
$ The dataset was taken from sgsol_Dec16c.
$
$ There is an inverse miscibility gap with a minimum at 4635 K and x(P)=0.51.
$
$ ------------------------------------------------------------------------------
 TEMP-LIM 298.15 6000.00 !
$
$ELEMENT NAME  REF. STATE               ATOMIC MASS H298-H0    S298    !
$
 ELEMENT VA   VACUUM                      0.0          0.0      0.0    ! 
 ELEMENT CU   FCC_A1                     63.546     5004.      33.15   !
 ELEMENT P    WHITE_P                    30.97376   5360.0     41.09   ! 
$ ------------------------------------------------------------------------------
$ Species
$
 SPECIE  CU2                                CU2 !
 SPECIE  P2                                 P2 !
 SPECIE  P3                                 P3 !
 SPECIE  P4                                 P4 !
$ ------------------------------------------------------------------------------
$ Phase definitions
$
 PHASE LIQUID:L % 1 1 !
 CONST LIQUID:L : CU P : !
$
$ Fcc (cF4, Fm-3m) and MeX (cF8, Fm-3m)
$
 PHASE FCC_A1 %A 2 1 1 !
 CONST FCC_A1 : CU% P : VA : !
$
$ Bcc (cI2, Im-3m)
$
 PHASE BCC_A2 %B 2 1 3 !
 CONST BCC_A2 : CU P : VA : !
$
$ Hcp (hP2, P6_3/mmc) and Me2X (NiAs-type, hP4, P6_3/mmc, B8_1)
$
 PHASE HCP_A3 %A 2 1 0.5 !
 CONST HCP_A3 : CU : VA : !
$
$ Crystal structure seems not to be well defined
$
 PHASE WHITE_P % 1 1 !
 CONST WHITE_P : P : !
$
$ Crystal structure seems not to be well defined
$
 PHASE RED_P % 1 1 !
 CONST RED_P : P : !
$
$ Prototype Cu3P (hP24, P6_3cm)
$
 PHASE CU3P_D021 % 2 3 1 !
 CONST CU3P_D021 : CU : P : !
$
 PHASE GAS:G % 1 1 !
 CONST GAS:G : CU CU2 P P2 P4 : !
$ ------------------------------------------------------------------------------
$ Defaults
$
 DEFINE-SYSTEM-DEFAULT ELEMENT 2 !
 DEFAULT-COM DEFINE_SYSTEM_ELEMENT VA !
 DEFAULT-COM REJECT_PHASE GAS !
 TYPE-DEF % SEQ * !
 TYPE-DEF A GES AMEND_PHASE_DESCRIPTION @ MAGNETIC -3 0.28 !
 TYPE-DEF B GES AMEND_PHASE_DESCRIPTION @ MAGNETIC -1 0.4 !
 FUNCTION ZERO      298.15  0;                                         6000 N !
 FUNCTION UN_ASS    298.15  0;                                         6000 N !
 FUNCTION R         298.15  +8.31451;                                  6000 N !
 FUNCTION RTLNP     298.15  +8.31451*T*LN(1E-05*P);                    6000 N !
$ ------------------------------------------------------------------------------
$ Element data
$ ------------------------------------------------------------------------------
$ Cu
$
 PAR  G(FCC_A1,CU:VA),,                 +GHSERCU;                3200 N 91Din !
 PAR  G(BCC_A2,CU:VA),,                 +GHSERCU+4017-1.255*T;   3200 N 91Din !
 PAR  G(HCP_A3,CU:VA),,                 +GHSERCU+600+0.2*T;      3200 N 91Din !
 PAR  G(LIQUID,CU),,                    +GLIQCU;                 3200 N 91Din !
$
 PAR  G(GAS,CU),,                       +F8005T+RTLNP;,,              N 97SUB !
 PAR  G(GAS,CU2),,                      +F8130T+RTLNP;,,              N 97SUB !
$
 FUNCTION GHSERCU   298.15  -7770.458+130.485235*T-24.112392*T*LN(T)
       -0.00265684*T**2+1.29223E-07*T**3+52478*T**(-1);
      1357.77  Y  -13542.026+183.803828*T-31.38*T*LN(T)+3.64167E+29*T**(-9);
      3200.00  N !
 FUNCTION GLIQCU    298.15  +12964.735-9.511904*T+GHSERCU-5.8489E-21*T**7;
      1357.77  Y  -46.545+173.881484*T-31.38*T*LN(T);
      3200.00  N !
$ Cu(g)
 FUNCTION F8005T    298.15  +331712.276-25.4355932*T-21.044*T*LN(T)
       +2.776E-04*T**2-4.9305E-08*T**3+5295*T**(-1);
      1600.00  Y  +336105.82-35.4351873*T-20.115*T*LN(T)
       +0.00118285*T**2-2.18138333E-07*T**3-1572935*T**(-1);
      3000.00  Y  +390707.537-303.006732*T+14.175*T*LN(T)
       -0.0079804*T**2+2.27558333E-07*T**3-16772955*T**(-1);
      5300.00  Y  +110975.664+452.828908*T-75.18201*T*LN(T)
       +0.004605*T**2-1.02516667E-07*T**3+1.4589055E+08*T**(-1);
      8400.00  Y  +918206.507-898.334069*T+75.05701*T*LN(T)
       -0.0078504*T**2+9.14616667E-08*T**3-6.694665E+08*T**(-1);
     10000.00  N !
$ Cu2(g)
 FUNCTION F8130T    298.15  +462958.167+11.147823*T-37.642*T*LN(T)
       -1.1515E-04*T**2-6.7015E-08*T**3+51145*T**(-1);
      3500.00  Y  +692156.122-643.599383*T+40.105*T*LN(T)
       -0.01109485*T**2+1.90893333E-07*T**3-1.2151985E+08*T**(-1);
      5500.00  Y  +1198333.43-1966.90368*T+195.893*T*LN(T)
       -0.03229355*T**2+7.29055E-07*T**3-4.2822925E+08*T**(-1);
      6000.00  N !
$ ------------------------------------------------------------------------------
$ P
$
$ RHOMBOHEDRAL_A7 added in unary 4.4
$
 PAR  G(WHITE_P,P)              250.00  +GHSERPP;                3000 N 91Din !
 PAR  G(RED_P,P)                250.00  +GREDPP;                 3000 N 91Din !
 PAR  G(FCC_A1,P:VA)            250.00  +GREDPP+36819-13.138*T;  3000 N 91Din !
 PAR  G(BCC_A2,P:VA)            250.00  +GREDPP+44768.8-13.26*T; 3000 N 91Din !
$PAR  G(RHOMBOHEDRAL_A7,P)      250.00  +GHSERPP-188+0.12527*T;  3000 N 01SGUN !
 PAR  G(LIQUID,P)               250.00  +GLIQPP;                 3000 N 91Din !
$
 PAR  G(GAS,P),,                        +F14404T+RTLNP;,,             N 97SUB !
 PAR  G(GAS,P2),,                       +F14448T+RTLNP;,,             N 97SUB !
 PAR  G(GAS,P3),,                       +F14471T+RTLNP;,,             N 97SUB !
 PAR  G(GAS,P4),,                       +F14479T+RTLNP;,,             N 97SUB !
$
 FUNCTION GHSERPP   250.00  -43821.799+1026.69389*T-178.426*T*LN(T)
       +0.290708*T**2-1.04022667E-04*T**3+1632695*T**(-1);
       317.30  Y  -9587.448+152.341487*T-28.7335301*T*LN(T)
       +0.001715669*T**2-2.2829E-07*T**3+172966*T**(-1);
      1000.00  Y  -8093.075+135.876831*T-26.326*T*LN(T);
      3000.00  N !
 FUNCTION GREDPP    250.00  -25976.559+148.672002*T-25.55*T*LN(T)
       +0.0034121*T**2-2.418867E-06*T**3+160095*T**(-1);
       500.00  Y  -21723.721+77.671737*T-14.368*T*LN(T)
       -0.00957685*T**2+3.93917E-07*T**3-141375*T**(-1);
       852.35  Y  -119408.413+1026.02962*T-149.449556*T*LN(T)
       +0.067272364*T**2-6.651929E-06*T**3+12495943*T**(-1);
      1500.00  Y  -16431.044+17.96235*T+GHSERPP;
      3000.00  N !
 FUNCTION GLIQPP    250.00  -26316.111+434.930931*T-70.7440584*T*LN(T)
       -0.002898936*T**2+3.9049371E-05*T**3+1141147*T**(-1);
       317.30  Y  -7232.449+133.291873*T-26.326*T*LN(T);
      3000.00  N !
$ P (g)
 FUNCTION F14404T   298.15  +310152.015-21.3997112*T-21.18864*T*LN(T)
       +3.9907815E-04*T**2-6.467185E-08*T**3+9337.96*T**(-1);
      1900.00  Y  +332461.723-123.51155*T-8.27475*T*LN(T)
       -0.0025407355*T**2+2.77886167E-08*T**3-6752450*T**(-1);
      3900.00  Y  +295561.679-61.0229009*T-14.92054*T*LN(T)
       -0.002691344*T**2+7.37562667E-08*T**3+20828775*T**(-1);
      7000.00  Y  +105621.967+337.540131*T-60.52207*T*LN(T)
       +0.002171204*T**2-2.32968833E-08*T**3+1.6928265E+08*T**(-1);
     10000.00  N !
$ P2 (g)
 FUNCTION F14448T   298.15  +133357.681+.182114942*T-32.02798*T*LN(T)
       -0.004670767*T**2+7.28558667E-07*T**3+106826.35*T**(-1);
       900.00  Y  +128832.659+49.3136341*T-39.23087*T*LN(T)
       +7.156115E-04*T**2-6.82824333E-08*T**3+666443.5*T**(-1);
      3500.00  Y  +164091.361-27.2592211*T-30.65569*T*LN(T)
       +3.4990285E-04*T**2-1.0132875E-07*T**3-21312200*T**(-1);
      6000.00  N !
$ P3 (g)
 FUNCTION F14471T   298.15  +191023.012+115.134799*T-55.58992*T*LN(T)
       -0.00549647*T**2+8.37126667E-07*T**3+291982.3*T**(-1);
      1000.00  Y  +187367.887+160.095451*T-62.29736*T*LN(T)
       -1.1488665E-05*T**2+3.82699333E-10*T**3+671571.5*T**(-1);
      6000.00  N !
$ P4 (g)
 FUNCTION F14479T   298.15  +31689.2272+246.976573*T-77.33235*T*LN(T)
       -0.0046207025*T**2+6.76817E-07*T**3+563393*T**(-1);
      1100.00  Y  +28520.4461+285.801742*T-83.11153*T*LN(T)
       -6.057165E-06*T**2+1.99865333E-10*T**3+890230*T**(-1);
      6000.00  N !
$ ------------------------------------------------------------------------------
$ Binary system
$
$ Chandrasekan et. al., unpublished, 1987.
$
$ Checked against sgsol_Dec16c. Checked at 6000 K.
$
$ Only the Cu-Cu3P part is modelled.
$
$ The dataset was taken from sgsol_Dec16c.
$
$ There is an inverse miscibility gap with a minimum at 4635 K and x(P)=0.51.
$
 PAR  L(LIQUID,CU,P;0),,                -193000+60*T;,,               N 87Cha !
 PAR  L(LIQUID,CU,P;1),,                +ZERO;,,                      N 87Cha !
 PAR  L(LIQUID,CU,P;2),,                +8000;,,                      N 87Cha !
$
 PAR  L(FCC_A1,CU,P:VA;0),,             -135000+20*T;,,               N 87Cha !
$
 PAR  G(CU3P_D021,CU:P),,               +3*GHSERCU+GREDPP
             -107900-6.8*T;,,                                         N 87Cha !
$
$ Metastable
$
 PAR  L(BCC_A2,CU,P:VA;0),,             -135000+20*T;,,               N 87Cha !
$ ------------------------------------------------------------------------------
$
$
 LIST-OF-REFERENCE
 NUMBER  SOURCE
  Null   'Unknown source'
  Same   'Same or similar interaction as in the corresponding stable phase'
  COST   'COST 507 database'
  87Cha  'Chandrasekan et. al., unpublished, 1987; Cu-P'
  91Din  'A.T. Dinsdale, Calphad, 15, 317-425(1991).'
  97SUB  'SGTE substance database, version 1997'
  01SGUN 'SGTE unary database V.4.4, 2001.'
!

File: data/databases/sgte-binary/CuPb-00Wan.tdb
$
$ Database for Cu-Pb from C.P. Wang et al. 2000.
$
$ C.P. Wang, X.J. Liu, I. Ohnuma, R. Kainuma, K. Ishida,
$ Calphad, 24, 149-67(2000).
$
$ Dataset created 2020.11.15 by Bengt Hallstedt.
$
$ There is an inverse miscibility gap with a minimum at 2284 K and x(Pb)=0.11.
$
$ The fcc interaction seems too large.
$
$ ------------------------------------------------------------------------------
 TEMP-LIM 298.15 6000.00 !
$
$ELEMENT NAME  REF. STATE               ATOMIC MASS H298-H0    S298    !
$
 ELEMENT VA   VACUUM                      0.0          0.0      0.0    ! 
 ELEMENT CU   FCC_A1                     63.546     5004.      33.15   !
 ELEMENT PB   FCC_A1                    207.2       6870.      64.80   ! 
$ ------------------------------------------------------------------------------
$ Phase definitions
$
 PHASE LIQUID:L % 1 1 !
 CONST LIQUID:L : CU PB : !
$
$ Fcc (cF4, Fm-3m) and MeX (cF8, Fm-3m)
$
 PHASE FCC_A1 %A 2 1 1 !
 CONST FCC_A1 : CU PB : VA : !
$
$ Bcc (cI2, Im-3m)
$
 PHASE BCC_A2 %B 2 1 3 !
 CONST BCC_A2 : CU PB : VA : !
$
$ Hcp (hP2, P6_3/mmc) and Me2X (NiAs-type, hP4, P6_3/mmc, B8_1)
$
 PHASE HCP_A3 %A 2 1 0.5 !
 CONST HCP_A3 : CU PB : VA : !
$ ------------------------------------------------------------------------------
$ Defaults
$
 DEFINE-SYSTEM-DEFAULT ELEMENT 2 !
 DEFAULT-COM DEFINE_SYSTEM_ELEMENT VA !
 TYPE-DEF % SEQ * !
 TYPE-DEF A GES AMEND_PHASE_DESCRIPTION @ MAGNETIC -3 0.28 !
 TYPE-DEF B GES AMEND_PHASE_DESCRIPTION @ MAGNETIC -1 0.4 !
 FUNCTION ZERO      298.15  0;                                         6000 N !
 FUNCTION UN_ASS    298.15  0;                                         6000 N !
 FUNCTION R         298.15  +8.31451;                                  6000 N !
$ ------------------------------------------------------------------------------
$ Element data
$ ------------------------------------------------------------------------------
$ Cu
$
 PAR  G(FCC_A1,CU:VA),,                 +GHSERCU;                3200 N 91Din !
 PAR  G(BCC_A2,CU:VA),,                 +GHSERCU+4017-1.255*T;   3200 N 91Din !
 PAR  G(HCP_A3,CU:VA),,                 +GHSERCU+600+0.2*T;      3200 N 91Din !
 PAR  G(LIQUID,CU),,                    +GLIQCU;                 3200 N 91Din !
$
 FUNCTION GHSERCU   298.15  -7770.458+130.485235*T-24.112392*T*LN(T)
       -0.00265684*T**2+1.29223E-07*T**3+52478*T**(-1);
      1357.77  Y  -13542.026+183.803828*T-31.38*T*LN(T)+3.64167E+29*T**(-9);
      3200.00  N !
 FUNCTION GLIQCU    298.15  +12964.735-9.511904*T+GHSERCU-5.8489E-21*T**7;
      1357.77  Y  -46.545+173.881484*T-31.38*T*LN(T);
      3200.00  N !
$ ------------------------------------------------------------------------------
$ Pb
$
$ RHOMBOHEDRAL_A7 and TETRAGONAL_A6 added in unary 3.0
$ RHOMBOHEDRAL_A7, TETRAGONAL_A6 and TET_ALPHA1_A6 revised in unary 4.1
$ RHOMBO_A10 added in unary 5.0
$
 PAR  G(FCC_A1,PB:VA),,                 +GHSERPB;                2100 N 91Din !
 PAR  G(BCC_A2,PB:VA),,                 +GHSERPB+2400-1.1*T;     2100 N 91Din !
 PAR  G(HCP_A3,PB:VA),,                 +GHSERPB+300+T;          2100 N 91Din !
$PAR  G(BCT_A5,PB),,                    +GHSERPB+489+3.52*T;     2100 N 91Din !
$PAR  G(TETRAGONAL_A6,PB),,             +GHSERPB+4493.235;       2100 N 98Boa !
$PAR  G(TETRAGONAL_A6,PB),,             +GHSERPB+473.23+3.5531*T
$            -0.0396834*T*LN(T)+2.1489E-05*T**2;                 2100 N 96SGUN !
$PAR  G(TET_ALPHA1_A6,PB),,             +GHSERPB
$            +1903.3-2.0602*T;                                   2100 N 98Boa !
$PAR  G(TET_ALPHA1_A6,PB),,             +GHSERPB+183.2+0.45314*T
$            -0.0396834*T*LN(T)+2.149E-06*T**2;                  2100 N 91Din !
$PAR  G(RHOMBOHEDRAL_A7,PB),,           +GHSERPB+300+T;          2100 N 99SGUN !
$PAR  G(RHOMBOHEDRAL_A7,PB),,           +GHSERPB+4900+3.52*T;    2100 N 96SGUN !
$PAR  G(RHOMBO_A10,PB),,                +GHSERPB+10;             2100 N 09SGUN !
 PAR  G(LIQUID,PB),,                    +GLIQPB;                 2100 N 91Din !
$
 FUNCTION GHSERPB   298.15  -7650.085+101.700244*T-24.5242231*T*LN(T)
       -0.00365895*T**2-2.4395E-07*T**3;
       600.61  Y  -10531.095+154.243182*T-32.4913959*T*LN(T)
       +0.00154613*T**2+8.05448E+25*T**(-9);
      1200.00  Y  +4157.616+53.139072*T-18.9640637*T*LN(T)
       -0.002882943*T**2+9.8144E-08*T**3-2696755*T**(-1)+8.05448E+25*T**(-9);
      2100.00  N !
 FUNCTION GLIQPB    298.15  +4672.124-7.750683*T+GHSERPB-6.019E-19*T**7;
       600.61  Y  +4853.137-8.067136*T+GHSERPB-8.05448E+25*T**(-9);
      2100.00  N !
$ ------------------------------------------------------------------------------
$ Binary system
$
$ C.P. Wang, X.J. Liu, I. Ohnuma, R. Kainuma, K. Ishida,
$ Calphad, 24, 149-67(2000).
$
$ Checked against paper. Checked at 6000 K.
$
$ There is an inverse miscibility gap with a minimum at 2284 K and x(Pb)=0.11.
$
$ The fcc interaction seems too large.
$
 PAR  L(LIQUID,CU,PB;0),,               +27978.085-5.067*T;,,         N 00Wan !
 PAR  L(LIQUID,CU,PB;1),,               +3981.864-1.863*T;,,          N 00Wan !
 PAR  L(LIQUID,CU,PB;2),,               -17766.712+15.761*T;,,        N 00Wan !
 PAR  L(LIQUID,CU,PB;3),,               -19127.504+14.361*T;,,        N 00Wan !
$
 PAR  L(FCC_A1,CU,PB:VA;0),,            +111040.719+53.356*T;,,       N 00Wan !
$
$ Metastable
$
 PAR  L(BCC_A2,CU,PB:VA;0),,            +111040.719+53.356*T;,,       N Same !
 PAR  L(HCP_A3,CU,PB:VA;0),,            +111040.719+53.356*T;,,       N Same !
$ ------------------------------------------------------------------------------
$
 ASSESSED_SYSTEM
  CU-PB(TDB -* +LIQUID +FCC_A1 ;G5 C_S:LIQ/PB MAJ:LIQ/CU C_S:FCC/PB:VA 
  MAJ:FCC/CU:VA ;P3 TMM:300/1600 STP:.4/1220) !
$
$
 LIST-OF-REFERENCE
 NUMBER  SOURCE
  Null   'Unknown source'
  Same   'Same or similar interaction as in the corresponding stable phase'
  COST   'COST 507 database'
  91Din  'A.T. Dinsdale, Calphad, 15, 317-425(1991).'
  96SGUN 'SGTE unary database V.3.0, 1996.'
  98Boa  'D. Boa, I. Ansara, Thermochim. Acta, 314, 79-86(1998),
          SGTE unary database V.4.1, 1999; In, Pb'
  99SGUN 'SGTE unary database V.4.1, 1999.'
  00Wan  'C.P. Wang, X.J. Liu, I. Ohnuma, R. Kainuma, K. Ishida,
          Calphad, 24, 149-67(2000); Cu-Pb'
  09SGUN 'SGTE unary database V.5.0, 2009.'
!
