Repository: orchid-calphad/orchid-project.org

# orchid-project.org

Website and released data of **ORCHID** (Open Repository for CALPHAD Hypotheses, Intelligence, and Discovery),
served by GitHub Pages at https://orchid-project.org. Releases are archived on Zenodo (one DOI per version).

- `index.html`, `catalog/`, `best-practices.html` — static, self-contained pages (generated in the ORCHID tooling).
- `data/` — released data: catalog, redistributable TDB files, convex hulls. Licences: `data/LICENSES.md`, `data/NOTICE.md`.
- `llms.txt`, `data/croissant.json`, `CITATION.cff`, `.zenodo.json` — machine-readable metadata.

Only data with clear redistribution rights are published.

File: data/databases/sgte-binary/CuPb-01Ond.tdb
$
$ Database for Cu-Pb from B. Onderka and L.A. Zabdyr 2001
$
$ B. Onderka, L.A. Zabdyr, Scand. J. Metall., 30, 320-23(2001).
$
$ Dataset created 2011.01.20 by Bengt Hallstedt.
$ 2020.11.15: Modified for use with GES6.
$
$ ------------------------------------------------------------------------------
 TEMP-LIM 298.15 6000.00 !
$
$ELEMENT NAME  REF. STATE               ATOMIC MASS H298-H0    S298    !
$
 ELEMENT VA   VACUUM                      0.0          0.0      0.0    ! 
 ELEMENT CU   FCC_A1                     63.546     5004.      33.15   !
 ELEMENT PB   FCC_A1                    207.2       6870.      64.80   ! 
$ ------------------------------------------------------------------------------
$ Phase definitions
$
 PHASE LIQUID:L % 1 1 !
 CONST LIQUID:L : CU PB : !
$
$ Fcc (cF4, Fm-3m) and MeX (cF8, Fm-3m)
$
 PHASE FCC_A1 %A 2 1 1 !
 CONST FCC_A1 : CU PB : VA : !
$
$ Bcc (cI2, Im-3m)
$
 PHASE BCC_A2 %B 2 1 3 !
 CONST BCC_A2 : CU PB : VA : !
$
$ Hcp (hP2, P6_3/mmc) and Me2X (NiAs-type, hP4, P6_3/mmc, B8_1)
$
 PHASE HCP_A3 %A 2 1 0.5 !
 CONST HCP_A3 : CU PB : VA : !
$ ------------------------------------------------------------------------------
$ Defaults
$
 DEFINE-SYSTEM-DEFAULT ELEMENT 2 !
 DEFAULT-COM DEFINE_SYSTEM_ELEMENT VA !
 TYPE-DEF % SEQ * !
 TYPE-DEF A GES AMEND_PHASE_DESCRIPTION @ MAGNETIC -3 0.28 !
 TYPE-DEF B GES AMEND_PHASE_DESCRIPTION @ MAGNETIC -1 0.4 !
 FUNCTION ZERO      298.15  0;                                         6000 N !
 FUNCTION UN_ASS    298.15  0;                                         6000 N !
 FUNCTION R         298.15  +8.31451;                                  6000 N !
$ ------------------------------------------------------------------------------
$ Element data
$ ------------------------------------------------------------------------------
$ Cu
$
 PAR  G(FCC_A1,CU:VA),,                 +GHSERCU;                3200 N 91Din !
 PAR  G(BCC_A2,CU:VA),,                 +GHSERCU+4017-1.255*T;   3200 N 91Din !
 PAR  G(HCP_A3,CU:VA),,                 +GHSERCU+600+0.2*T;      3200 N 91Din !
 PAR  G(LIQUID,CU),,                    +GLIQCU;                 3200 N 91Din !
$
 FUNCTION GHSERCU   298.15  -7770.458+130.485235*T-24.112392*T*LN(T)
       -0.00265684*T**2+1.29223E-07*T**3+52478*T**(-1);
      1357.77  Y  -13542.026+183.803828*T-31.38*T*LN(T)+3.64167E+29*T**(-9);
      3200.00  N !
 FUNCTION GLIQCU    298.15  +12964.735-9.511904*T+GHSERCU-5.8489E-21*T**7;
      1357.77  Y  -46.545+173.881484*T-31.38*T*LN(T);
      3200.00  N !
$ ------------------------------------------------------------------------------
$ Pb
$
$ RHOMBOHEDRAL_A7 and TETRAGONAL_A6 added in unary 3.0
$ RHOMBOHEDRAL_A7, TETRAGONAL_A6 and TET_ALPHA1_A6 revised in unary 4.1
$ RHOMBO_A10 added in unary 5.0
$
 PAR  G(FCC_A1,PB:VA),,                 +GHSERPB;                2100 N 91Din !
 PAR  G(BCC_A2,PB:VA),,                 +GHSERPB+2400-1.1*T;     2100 N 91Din !
 PAR  G(HCP_A3,PB:VA),,                 +GHSERPB+300+T;          2100 N 91Din !
$PAR  G(BCT_A5,PB),,                    +GHSERPB+489+3.52*T;     2100 N 91Din !
$PAR  G(TETRAGONAL_A6,PB),,             +GHSERPB+4493.235;       2100 N 98Boa !
$PAR  G(TETRAGONAL_A6,PB),,             +GHSERPB+473.23+3.5531*T
$            -0.0396834*T*LN(T)+2.1489E-05*T**2;                 2100 N 96SGUN !
$PAR  G(TET_ALPHA1_A6,PB),,             +GHSERPB
$            +1903.3-2.0602*T;                                   2100 N 98Boa !
$PAR  G(TET_ALPHA1_A6,PB),,             +GHSERPB+183.2+0.45314*T
$            -0.0396834*T*LN(T)+2.149E-06*T**2;                  2100 N 91Din !
$PAR  G(RHOMBOHEDRAL_A7,PB),,           +GHSERPB+300+T;          2100 N 99SGUN !
$PAR  G(RHOMBOHEDRAL_A7,PB),,           +GHSERPB+4900+3.52*T;    2100 N 96SGUN !
$PAR  G(RHOMBO_A10,PB),,                +GHSERPB+10;             2100 N 09SGUN !
 PAR  G(LIQUID,PB),,                    +GLIQPB;                 2100 N 91Din !
$
 FUNCTION GHSERPB   298.15  -7650.085+101.700244*T-24.5242231*T*LN(T)
       -0.00365895*T**2-2.4395E-07*T**3;
       600.61  Y  -10531.095+154.243182*T-32.4913959*T*LN(T)
       +0.00154613*T**2+8.05448E+25*T**(-9);
      1200.00  Y  +4157.616+53.139072*T-18.9640637*T*LN(T)
       -0.002882943*T**2+9.8144E-08*T**3-2696755*T**(-1)+8.05448E+25*T**(-9);
      2100.00  N !
 FUNCTION GLIQPB    298.15  +4672.124-7.750683*T+GHSERPB-6.019E-19*T**7;
       600.61  Y  +4853.137-8.067136*T+GHSERPB-8.05448E+25*T**(-9);
      2100.00  N !
$ ------------------------------------------------------------------------------
$ Binary system
$
$ B. Onderka, L.A. Zabdyr, Scand. J. Metall., 30, 320-23(2001).
$
$ Checked against paper. Checked at 6000 K.
$
$ The phase diagram is similar, but parameter values quite different
$ compared to 86Hay. Pb solubility in fcc-Cu at high T is clearly lower here.
$ To decide which dataset is better, comparison with exp. data is necessary.
$
 PAR  L(LIQUID,CU,PB;0),,               +31007.65-7.1949*T;,,         N 01Ond !
 PAR  L(LIQUID,CU,PB;1),,               +15345.15-10.826*T;,,         N 01Ond !
 PAR  L(LIQUID,CU,PB;2),,               -6492.68+5.9474*T;,,          N 01Ond !
 PAR  L(LIQUID,CU,PB;3),,               -18416.01+13.16*T;,,          N 01Ond !
$
 PAR  L(FCC_A1,CU,PB:VA;0),,            +45683.56+5.151*T;,,          N 01Ond !
$
$ Metastable
$
 PAR  L(BCC_A2,CU,PB:VA;0),,            +45683.56+5.151*T;,,          N Same !
 PAR  L(HCP_A3,CU,PB:VA;0),,            +45683.56+5.151*T;,,          N Same !
$ ------------------------------------------------------------------------------
$
 ASSESSED_SYSTEM
  CU-PB(TDB -* +LIQUID +FCC_A1 ;G5 C_S:LIQ/PB MAJ:LIQ/CU C_S:FCC/PB:VA 
  MAJ:FCC/CU:VA ;P3 TMM:300/1600 STP:.4/1220) !
$
$
 LIST-OF-REFERENCE
 NUMBER  SOURCE
  Null   'Unknown source'
  Same   'Same or similar interaction as in the corresponding stable phase'
  COST   'COST 507 database'
  91Din  'A.T. Dinsdale, Calphad, 15, 317-425(1991).'
  96SGUN 'SGTE unary database V.3.0, 1996.'
  98Boa  'D. Boa, I. Ansara, Thermochim. Acta, 314, 79-86(1998),
          SGTE unary database V.4.1, 1999; In, Pb'
  99SGUN 'SGTE unary database V.4.1, 1999.'
  01Ond  'B. Onderka, L.A. Zabdyr, Scand. J. Metall., 30, 320-23(2001); Cu-Pb'
  09SGUN 'SGTE unary database V.5.0, 2009.'
!

File: data/databases/sgte-binary/CuPb-13Vaa.tdb
$
$ Database for Cu-Pb from I. Vaajamo et al. 2013.
$
$ I. Vaajamo, H. Johto, P. Taskinen, Int. J. Mater. Res., 104, 372-76(2013).
$
$ Dataset created 2020.11.15 by Bengt Hallstedt.
$
$ Fcc interaction based on own solubility measurements. Liquid interaction
$ almost identical to 00Wan.
$
$ There is an inverse miscibility gap with a minimum at 2246 K and x(Pb)=0.11.
$
$ ------------------------------------------------------------------------------
 TEMP-LIM 298.15 6000.00 !
$
$ELEMENT NAME  REF. STATE               ATOMIC MASS H298-H0    S298    !
$
 ELEMENT VA   VACUUM                      0.0          0.0      0.0    ! 
 ELEMENT CU   FCC_A1                     63.546     5004.      33.15   !
 ELEMENT PB   FCC_A1                    207.2       6870.      64.80   ! 
$ ------------------------------------------------------------------------------
$ Phase definitions
$
 PHASE LIQUID:L % 1 1 !
 CONST LIQUID:L : CU PB : !
$
$ Fcc (cF4, Fm-3m) and MeX (cF8, Fm-3m)
$
 PHASE FCC_A1 %A 2 1 1 !
 CONST FCC_A1 : CU PB : VA : !
$
$ Bcc (cI2, Im-3m)
$
 PHASE BCC_A2 %B 2 1 3 !
 CONST BCC_A2 : CU PB : VA : !
$
$ Hcp (hP2, P6_3/mmc) and Me2X (NiAs-type, hP4, P6_3/mmc, B8_1)
$
 PHASE HCP_A3 %A 2 1 0.5 !
 CONST HCP_A3 : CU PB : VA : !
$ ------------------------------------------------------------------------------
$ Defaults
$
 DEFINE-SYSTEM-DEFAULT ELEMENT 2 !
 DEFAULT-COM DEFINE_SYSTEM_ELEMENT VA !
 TYPE-DEF % SEQ * !
 TYPE-DEF A GES AMEND_PHASE_DESCRIPTION @ MAGNETIC -3 0.28 !
 TYPE-DEF B GES AMEND_PHASE_DESCRIPTION @ MAGNETIC -1 0.4 !
 FUNCTION ZERO      298.15  0;                                         6000 N !
 FUNCTION UN_ASS    298.15  0;                                         6000 N !
 FUNCTION R         298.15  +8.31451;                                  6000 N !
$ ------------------------------------------------------------------------------
$ Element data
$ ------------------------------------------------------------------------------
$ Cu
$
 PAR  G(FCC_A1,CU:VA),,                 +GHSERCU;                3200 N 91Din !
 PAR  G(BCC_A2,CU:VA),,                 +GHSERCU+4017-1.255*T;   3200 N 91Din !
 PAR  G(HCP_A3,CU:VA),,                 +GHSERCU+600+0.2*T;      3200 N 91Din !
 PAR  G(LIQUID,CU),,                    +GLIQCU;                 3200 N 91Din !
$
 FUNCTION GHSERCU   298.15  -7770.458+130.485235*T-24.112392*T*LN(T)
       -0.00265684*T**2+1.29223E-07*T**3+52478*T**(-1);
      1357.77  Y  -13542.026+183.803828*T-31.38*T*LN(T)+3.64167E+29*T**(-9);
      3200.00  N !
 FUNCTION GLIQCU    298.15  +12964.735-9.511904*T+GHSERCU-5.8489E-21*T**7;
      1357.77  Y  -46.545+173.881484*T-31.38*T*LN(T);
      3200.00  N !
$ ------------------------------------------------------------------------------
$ Pb
$
$ RHOMBOHEDRAL_A7 and TETRAGONAL_A6 added in unary 3.0
$ RHOMBOHEDRAL_A7, TETRAGONAL_A6 and TET_ALPHA1_A6 revised in unary 4.1
$ RHOMBO_A10 added in unary 5.0
$
 PAR  G(FCC_A1,PB:VA),,                 +GHSERPB;                2100 N 91Din !
 PAR  G(BCC_A2,PB:VA),,                 +GHSERPB+2400-1.1*T;     2100 N 91Din !
 PAR  G(HCP_A3,PB:VA),,                 +GHSERPB+300+T;          2100 N 91Din !
$PAR  G(BCT_A5,PB),,                    +GHSERPB+489+3.52*T;     2100 N 91Din !
$PAR  G(TETRAGONAL_A6,PB),,             +GHSERPB+4493.235;       2100 N 98Boa !
$PAR  G(TETRAGONAL_A6,PB),,             +GHSERPB+473.23+3.5531*T
$            -0.0396834*T*LN(T)+2.1489E-05*T**2;                 2100 N 96SGUN !
$PAR  G(TET_ALPHA1_A6,PB),,             +GHSERPB
$            +1903.3-2.0602*T;                                   2100 N 98Boa !
$PAR  G(TET_ALPHA1_A6,PB),,             +GHSERPB+183.2+0.45314*T
$            -0.0396834*T*LN(T)+2.149E-06*T**2;                  2100 N 91Din !
$PAR  G(RHOMBOHEDRAL_A7,PB),,           +GHSERPB+300+T;          2100 N 99SGUN !
$PAR  G(RHOMBOHEDRAL_A7,PB),,           +GHSERPB+4900+3.52*T;    2100 N 96SGUN !
$PAR  G(RHOMBO_A10,PB),,                +GHSERPB+10;             2100 N 09SGUN !
 PAR  G(LIQUID,PB),,                    +GLIQPB;                 2100 N 91Din !
$
 FUNCTION GHSERPB   298.15  -7650.085+101.700244*T-24.5242231*T*LN(T)
       -0.00365895*T**2-2.4395E-07*T**3;
       600.61  Y  -10531.095+154.243182*T-32.4913959*T*LN(T)
       +0.00154613*T**2+8.05448E+25*T**(-9);
      1200.00  Y  +4157.616+53.139072*T-18.9640637*T*LN(T)
       -0.002882943*T**2+9.8144E-08*T**3-2696755*T**(-1)+8.05448E+25*T**(-9);
      2100.00  N !
 FUNCTION GLIQPB    298.15  +4672.124-7.750683*T+GHSERPB-6.019E-19*T**7;
       600.61  Y  +4853.137-8.067136*T+GHSERPB-8.05448E+25*T**(-9);
      2100.00  N !
$ ------------------------------------------------------------------------------
$ Binary system
$
$ I. Vaajamo, H. Johto, P. Taskinen, Int. J. Mater. Res., 104, 372-76(2013).
$
$ Checked against paper. Checked at 6000 K.
$
$ Fcc interaction based on own solubility measurements. Liquid interaction
$ almost identical to 00Wan.
$
$ There is an inverse miscibility gap with a minimum at 2246 K and x(Pb)=0.11.
$
 PAR  L(LIQUID,CU,PB;0),,               +28460.53-5.37*T;,,           N 13Vaa !
 PAR  L(LIQUID,CU,PB;1),,               +4094.33-1.84*T;,,            N 13Vaa !
 PAR  L(LIQUID,CU,PB;2),,               -17205.25+15.29*T;,,          N 13Vaa !
 PAR  L(LIQUID,CU,PB;3),,               -19752.33+15.02*T;,,          N 13Vaa !
$
 PAR  L(FCC_A1,CU,PB:VA;0),,            +35973.69+32.97*T;,,          N 13Vaa !
$
$ Metastable
$
 PAR  L(BCC_A2,CU,PB:VA;0),,            +35973.69+32.97*T;,,          N Same !
 PAR  L(HCP_A3,CU,PB:VA;0),,            +35973.69+32.97*T;,,          N Same !
$ ------------------------------------------------------------------------------
$
 ASSESSED_SYSTEM
  CU-PB(TDB -* +LIQUID +FCC_A1 ;G5 C_S:LIQ/PB MAJ:LIQ/CU C_S:FCC/PB:VA 
  MAJ:FCC/CU:VA ;P3 TMM:300/1600 STP:.4/1220) !
$
$
 LIST-OF-REFERENCE
 NUMBER  SOURCE
  Null   'Unknown source'
  Same   'Same or similar interaction as in the corresponding stable phase'
  COST   'COST 507 database'
  91Din  'A.T. Dinsdale, Calphad, 15, 317-425(1991).'
  96SGUN 'SGTE unary database V.3.0, 1996.'
  98Boa  'D. Boa, I. Ansara, Thermochim. Acta, 314, 79-86(1998),
          SGTE unary database V.4.1, 1999; In, Pb'
  99SGUN 'SGTE unary database V.4.1, 1999.'
  09SGUN 'SGTE unary database V.5.0, 2009.'
  13Vaa  'I. Vaajamo, H. Johto, P. Taskinen,
          Int. J. Mater. Res., 104, 372-76(2013); Cu-Pb'
!

File: data/databases/sgte-binary/CuPb-86Hay-LB.tdb
$
$ Database for Cu-Pb from F.H. Hayes et al. 1986 (included in LB Vol. 3)
$
$ F.H. Hayes, H.L. Lukas, G. Effenberg, G. Petzow,
$ Z. Metallkd., 77, 749-54(1986).
$
$ Dataset created 2011.01.07 by Bengt Hallstedt.
$ 2020.11.15: Modified for use with GES6.
$
$ The LB tables have been calculated using an incorrect expression for GHSERCU.
$
$ The monotectic temperature is 0.2 K lower than in LB.
$
$ ------------------------------------------------------------------------------
 TEMP-LIM 298.15 6000.00 !
$
$ELEMENT NAME  REF. STATE               ATOMIC MASS H298-H0    S298    !
$
 ELEMENT VA   VACUUM                      0.0          0.0      0.0    ! 
 ELEMENT CU   FCC_A1                     63.546     5004.      33.15   !
 ELEMENT PB   FCC_A1                    207.2       6870.      64.80   ! 
$ ------------------------------------------------------------------------------
$ Phase definitions
$
 PHASE LIQUID:L % 1 1 !
 CONST LIQUID:L : CU PB : !
$
$ Fcc (cF4, Fm-3m) and MeX (cF8, Fm-3m)
$
 PHASE FCC_A1 %A 2 1 1 !
 CONST FCC_A1 : CU PB : VA : !
$
$ Bcc (cI2, Im-3m)
$
 PHASE BCC_A2 %B 2 1 3 !
 CONST BCC_A2 : CU PB : VA : !
$
$ Hcp (hP2, P6_3/mmc) and Me2X (NiAs-type, hP4, P6_3/mmc, B8_1)
$
 PHASE HCP_A3 %A 2 1 0.5 !
 CONST HCP_A3 : CU PB : VA : !
$ ------------------------------------------------------------------------------
$ Defaults
$
 DEFINE-SYSTEM-DEFAULT ELEMENT 2 !
 DEFAULT-COM DEFINE_SYSTEM_ELEMENT VA !
 TYPE-DEF % SEQ * !
 TYPE-DEF A GES AMEND_PHASE_DESCRIPTION @ MAGNETIC -3 0.28 !
 TYPE-DEF B GES AMEND_PHASE_DESCRIPTION @ MAGNETIC -1 0.4 !
 FUNCTION ZERO      298.15  0;                                         6000 N !
 FUNCTION UN_ASS    298.15  0;                                         6000 N !
 FUNCTION R         298.15  +8.31451;                                  6000 N !
$ ------------------------------------------------------------------------------
$ Element data
$ ------------------------------------------------------------------------------
$ Cu
$
 PAR  G(FCC_A1,CU:VA),,                 +GHSERCU;                3200 N 91Din !
 PAR  G(BCC_A2,CU:VA),,                 +GHSERCU+4017-1.255*T;   3200 N 91Din !
 PAR  G(HCP_A3,CU:VA),,                 +GHSERCU+600+0.2*T;      3200 N 91Din !
 PAR  G(LIQUID,CU),,                    +GLIQCU;                 3200 N 91Din !
$
 FUNCTION GHSERCU   298.15  -7770.458+130.485235*T-24.112392*T*LN(T)
       -0.00265684*T**2+1.29223E-07*T**3+52478*T**(-1);
      1357.77  Y  -13542.026+183.803828*T-31.38*T*LN(T)+3.64167E+29*T**(-9);
      3200.00  N !
 FUNCTION GLIQCU    298.15  +12964.735-9.511904*T+GHSERCU-5.8489E-21*T**7;
      1357.77  Y  -46.545+173.881484*T-31.38*T*LN(T);
      3200.00  N !
$ ------------------------------------------------------------------------------
$ Pb
$
$ RHOMBOHEDRAL_A7 and TETRAGONAL_A6 added in unary 3.0
$ RHOMBOHEDRAL_A7, TETRAGONAL_A6 and TET_ALPHA1_A6 revised in unary 4.1
$ RHOMBO_A10 added in unary 5.0
$
 PAR  G(FCC_A1,PB:VA),,                 +GHSERPB;                2100 N 91Din !
 PAR  G(BCC_A2,PB:VA),,                 +GHSERPB+2400-1.1*T;     2100 N 91Din !
 PAR  G(HCP_A3,PB:VA),,                 +GHSERPB+300+T;          2100 N 91Din !
$PAR  G(BCT_A5,PB),,                    +GHSERPB+489+3.52*T;     2100 N 91Din !
$PAR  G(TETRAGONAL_A6,PB),,             +GHSERPB+4493.235;       2100 N 98Boa !
$PAR  G(TETRAGONAL_A6,PB),,             +GHSERPB+473.23+3.5531*T
$            -0.0396834*T*LN(T)+2.1489E-05*T**2;                 2100 N 96SGUN !
$PAR  G(TET_ALPHA1_A6,PB),,             +GHSERPB
$            +1903.3-2.0602*T;                                   2100 N 98Boa !
$PAR  G(TET_ALPHA1_A6,PB),,             +GHSERPB+183.2+0.45314*T
$            -0.0396834*T*LN(T)+2.149E-06*T**2;                  2100 N 91Din !
$PAR  G(RHOMBOHEDRAL_A7,PB),,           +GHSERPB+300+T;          2100 N 99SGUN !
$PAR  G(RHOMBOHEDRAL_A7,PB),,           +GHSERPB+4900+3.52*T;    2100 N 96SGUN !
$PAR  G(RHOMBO_A10,PB),,                +GHSERPB+10;             2100 N 09SGUN !
 PAR  G(LIQUID,PB),,                    +GLIQPB;                 2100 N 91Din !
$
 FUNCTION GHSERPB   298.15  -7650.085+101.700244*T-24.5242231*T*LN(T)
       -0.00365895*T**2-2.4395E-07*T**3;
       600.61  Y  -10531.095+154.243182*T-32.4913959*T*LN(T)
       +0.00154613*T**2+8.05448E+25*T**(-9);
      1200.00  Y  +4157.616+53.139072*T-18.9640637*T*LN(T)
       -0.002882943*T**2+9.8144E-08*T**3-2696755*T**(-1)+8.05448E+25*T**(-9);
      2100.00  N !
 FUNCTION GLIQPB    298.15  +4672.124-7.750683*T+GHSERPB-6.019E-19*T**7;
       600.61  Y  +4853.137-8.067136*T+GHSERPB-8.05448E+25*T**(-9);
      2100.00  N !
$ ------------------------------------------------------------------------------
$ Binary system
$
$ From from F.H. Hayes et al. 1986 (included in LB Vol. 3)
$
$ F.H. Hayes, H.L. Lukas, G. Effenberg, G. Petzow,
$ Z. Metallkd., 77, 749-54(1986).
$
$ Checked against LB and paper. Checked at 6000 K.
$
$ The LB tables have been calculated using an incorrect expression for GHSERCU.
$
$ The monotectic temperature is 0.2 K lower than in LB.
$
 PAR  L(LIQUID,CU,PB;0),,               +27190.2-4.21329*T;,,         N 86Hay !
 PAR  L(LIQUID,CU,PB;1),,               +2229.2-0.53584*T;,,          N 86Hay !
 PAR  L(LIQUID,CU,PB;2),,               -7029.2+6.48832*T;,,          N 86Hay !
 PAR  L(LIQUID,CU,PB;3),,               -7397.6+5.07992*T;,,          N 86Hay !
$
 PAR  L(FCC_A1,CU,PB:VA;0),,            +74090.9-24.69707*T;,,        N 86Hay !
$
$ Metastable
$
 PAR  L(BCC_A2,CU,PB:VA;0),,            +74090.9-24.69707*T;,,        N Same !
 PAR  L(HCP_A3,CU,PB:VA;0),,            +74090.9-24.69707*T;,,        N Same !
$ ------------------------------------------------------------------------------
$
 ASSESSED_SYSTEM
  CU-PB(TDB -* +LIQUID +FCC_A1 ;G5 C_S:LIQ/PB MAJ:LIQ/CU C_S:FCC/PB:VA 
  MAJ:FCC/CU:VA ;P3 TMM:300/1600 STP:.4/1220) !
$
$
 LIST-OF-REFERENCE
 NUMBER  SOURCE
  Null   'Unknown source'
  Same   'Same or similar interaction as in the corresponding stable phase'
  COST   'COST 507 database'
  86Hay  'F.H. Hayes, H.L. Lukas, G. Effenberg, G. Petzow,
          Z. Metallkd., 77, 749-54(1986); Cu-Pb'
  91Din  'A.T. Dinsdale, Calphad, 15, 317-425(1991).'
  96SGUN 'SGTE unary database V.3.0, 1996.'
  98Boa  'D. Boa, I. Ansara, Thermochim. Acta, 314, 79-86(1998),
          SGTE unary database V.4.1, 1999; In, Pb'
  99SGUN 'SGTE unary database V.4.1, 1999.'
  09SGUN 'SGTE unary database V.5.0, 2009.'
!

File: data/databases/sgte-binary/CuPd-07Hua.tdb
$
$ Database for Cu-Pd from W. Huang et al. 2007
$
$ W. Huang, S.M. Opalka, D. Wang, T.B. Flanagan,
$ Calphad, 31, 315-29(2007).
$
$ Dataset created 2009.12.13 by Bengt Hallstedt.
$ 2020.12.26: Modified for use with GES6.
$
$ Cu3Pd ordering is not included.
$ B2_BCC is modelled as a separate phase, not add-on.
$
$ Inverse miscibility gap with minimum at 5360K and x(Pd)=0.61.
$
$ ------------------------------------------------------------------------------
 TEMP-LIM 298.15 6000.00 !
$
$ELEMENT NAME  REF. STATE               ATOMIC MASS H298-H0    S298    !
$
 ELEMENT VA   VACUUM                      0.0          0.0      0.0    ! 
 ELEMENT CU   FCC_A1                     63.546     5004.      33.15   !
 ELEMENT PD   FCC_A1                    106.42      5468.488   37.8234 ! 
$ ------------------------------------------------------------------------------
$ Phase definitions
$
 PHASE LIQUID:L % 1 1 !
 CONST LIQUID:L : CU PD : !
$
$ Fcc (cF4, Fm-3m) and MeX (cF8, Fm-3m)
$
 PHASE FCC_A1 %A 2 1 1 !
 CONST FCC_A1 : CU% PD% : VA : !
$
$ Bcc (cI2, Im-3m)
$
 PHASE BCC_A2 %B 2 1 3 !
 CONST BCC_A2 : CU PD : VA : !
$
$ Prototype CsCl (cP2, Pm-3m), no vacancies!
$
 PHASE B2_BCC %B 3 0.5 0.5 1 !
 CONST B2_BCC : CU% PD : CU PD% : VA : !
$
$ Hcp (hP2, P6_3/mmc) and Me2X (NiAs-type, hP4, P6_3/mmc, B8_1)
$
 PHASE HCP_A3 %A 2 1 0.5 !
 CONST HCP_A3 : CU PD : VA : !
$ ------------------------------------------------------------------------------
$ Defaults
$
 DEFINE-SYSTEM-DEFAULT ELEMENT 2 !
 DEFAULT-COM DEFINE_SYSTEM_ELEMENT VA !
 TYPE-DEF % SEQ * !
 TYPE-DEF A GES AMEND_PHASE_DESCRIPTION @ MAGNETIC -3 0.28 !
 TYPE-DEF B GES AMEND_PHASE_DESCRIPTION @ MAGNETIC -1 0.4 !
 FUNCTION ZERO      298.15  0;                                         6000 N !
 FUNCTION UN_ASS    298.15  0;                                         6000 N !
 FUNCTION R         298.15  +8.31451;                                  6000 N !
$ ------------------------------------------------------------------------------
$ Element data
$ ------------------------------------------------------------------------------
$ Cu
$
 PAR  G(FCC_A1,CU:VA),,                 +GHSERCU;                3200 N 91Din !
 PAR  G(BCC_A2,CU:VA),,                 +GHSERCU+4017-1.255*T;   3200 N 91Din !
 PAR  G(HCP_A3,CU:VA),,                 +GHSERCU+600+0.2*T;      3200 N 91Din !
 PAR  G(LIQUID,CU),,                    +GLIQCU;                 3200 N 91Din !
$
 PAR  G(B2_BCC,CU:CU:VA),,              +GHSERCU+4017-1.255*T;   3200 N 91Din !
$
 FUNCTION GHSERCU   298.15  -7770.458+130.485235*T-24.112392*T*LN(T)
       -0.00265684*T**2+1.29223E-07*T**3+52478*T**(-1);
      1357.77  Y  -13542.026+183.803828*T-31.38*T*LN(T)+3.64167E+29*T**(-9);
      3200.00  N !
 FUNCTION GLIQCU    298.15  +12964.735-9.511904*T+GHSERCU-5.8489E-21*T**7;
      1357.77  Y  -46.545+173.881484*T-31.38*T*LN(T);
      3200.00  N !
$ ------------------------------------------------------------------------------
$ Pd
$
$ RHOMBOHEDRAL_A7 added in unary 5.0
$
 PAR  G(FCC_A1,PD:VA),,                 +GHSERPD;                4000 N 91Din !
 PAR  G(BCC_A2,PD:VA),,                 +GHSERPD+10500-1.8*T;    4000 N 91Din !
 PAR  G(HCP_A3,PD:VA),,                 +GHSERPD+2000+0.1*T;     4000 N 91Din !
$PAR  G(RHOMBOHEDRAL_A7,PD),,           +GHSERPD+4000;           4000 N 06Vre !
 PAR  G(LIQUID,PD),,                    +GLIQPD;                 4000 N 91Din !
$
 PAR  G(B2_BCC,PD:PD:VA),,              +GHSERPD+10500-1.8*T;    4000 N 91Din !
$
 FUNCTION GHSERPD   298.15  -10204.027+176.076315*T-32.211*T*LN(T)
       +0.007120975*T**2-1.919875E-06*T**3+168687*T**(-1);
       900.00  Y  +917.062+49.659892*T-13.5708*T*LN(T)
       -0.00717522*T**2+1.91115E-07*T**3-1112465*T**(-1);
      1828.00  Y  -67161.018+370.102147*T-54.2067086*T*LN(T)
       +0.002091396*T**2-6.2811E-08*T**3+18683526*T**(-1);
      4000.00  N !
 FUNCTION GLIQPD    298.15  +11506.758-5.112162*T+GHSERPD;
       600.00  Y  +23405.778-116.918419*T+10.8922031*T*LN(T)
       -0.027266568*T**2+2.430675E-06*T**3-1853674*T**(-1);
      1828.00  Y  -12373.637+251.416903*T-41.17*T*LN(T);
      4000.00  N !
$ ------------------------------------------------------------------------------
$ Binary system
$
$ W. Huang, S.M. Opalka, D. Wang, T.B. Flanagan,
$ Calphad, 31, 315-29(2007).
$
$ Checked against paper. Checked at 6000 K.
$
$ Cu3Pd ordering is not included.
$ B2_BCC is modelled as a separate phase, not add-on.
$
$ Inverse miscibility gap with minimum at 5360K and x(Pd)=0.61.
$
 PAR  L(LIQUID,CU,PD;0),,               -65124+27.6654*T;,,           N 07Hua !
 PAR  L(LIQUID,CU,PD;1),,               -15893;,,                     N 07Hua !
$
 PAR  L(FCC_A1,CU,PD:VA;0),,            -43314.6+14.954*T;,,          N 07Hua !
 PAR  L(FCC_A1,CU,PD:VA;1),,            -4332.6-9.4584*T;,,           N 07Hua !
$
 PAR  G(B2_BCC,CU:PD:VA),,              +0.5*GHSERCU+0.5*GHSERPD
             -13830+2.4*T;,,                                          N 07Hua !
 PAR  G(B2_BCC,PD:CU:VA),,              +0.5*GHSERPD+0.5*GHSERCU
             -13830+2.4*T;,,                                          N 07Hua !
 PAR  L(B2_BCC,CU,PD:CU:VA;0),,         -15600+2.7*T;,,               N 07Hua !
 PAR  L(B2_BCC,CU:CU,PD:VA;0),,         -15600+2.7*T;,,               N 07Hua !
 PAR  L(B2_BCC,CU,PD:PD:VA;0),,         +15600-2.7*T;,,               N 07Hua !
 PAR  L(B2_BCC,PD:CU,PD:VA;0),,         +15600-2.7*T;,,               N 07Hua !
$
$ metastable
$
 PAR  L(BCC_A2,CU,PD:VA;0),,            -43314.6+14.954*T;,,          N Same !
 PAR  L(BCC_A2,CU,PD:VA;1),,            -4332.6-9.4584*T;,,           N Same !
$
 PAR  L(HCP_A3,CU,PD:VA;0),,            -43314.6+14.954*T;,,          N Same !
 PAR  L(HCP_A3,CU,PD:VA;1),,            -4332.6-9.4584*T;,,           N Same !
$ ------------------------------------------------------------------------------
$
$
 LIST-OF-REFERENCE
 NUMBER  SOURCE
  Null   'Unknown source'
  Same   'Same or similar interaction as in the corresponding stable phase'
  COST   'COST 507 database'
  91Din  'A.T. Dinsdale, Calphad, 15, 317-425(1991).'
  06Vre  'J. Vrestal, J. Pinkas, A. Watson, A. Scott, J. Houserova, A. Kroupa,
          Calphad, 30, 14-17(2006), SGTE unary database V.5.0, 2009; Pd'
  07Hua  'W. Huang, S.M. Opalka, D. Wang, T.B. Flanagan,
          Calphad, 31, 315-29(2007); Cu-Pd'
!

File: data/databases/sgte-binary/CuPd-08Li.tdb
$
$ Database for Cu-Pd from M. Li et al. 2008
$
$ M. Li, Z. Du, C. Guo, C. Li, Calphad, 32, 439-46(2008).
$
$ Dataset created 2009.12.13 by Bengt Hallstedt.
$ 2020.12.26: Modified for use with GES6.
$
$ Add on models for L12_FCC and the LPS phases, but not for B2_BCC.
$
$ The phase diagram is not easy to calculate, but correct.
$
$ ------------------------------------------------------------------------------
 TEMP-LIM 298.15 6000.00 !
$
$ELEMENT NAME  REF. STATE               ATOMIC MASS H298-H0    S298    !
$
 ELEMENT VA   VACUUM                      0.0          0.0      0.0    ! 
 ELEMENT CU   FCC_A1                     63.546     5004.      33.15   !
 ELEMENT PD   FCC_A1                    106.42      5468.488   37.8234 ! 
$ ------------------------------------------------------------------------------
$ Phase definitions
$
 PHASE LIQUID:L % 1 1 !
 CONST LIQUID:L : CU PD : !
$
$ Fcc (cF4, Fm-3m) and MeX (cF8, Fm-3m)
$
 PHASE FCC_A1 %A 2 1 1 !
 CONST FCC_A1 : CU% PD% : VA : !
$
$ Disordered part of L12_FCC, identical to FCC_A1
$
 PHASE A1_FCC %A 2 1 1 !
 CONST A1_FCC : CU% PD% : VA : !
$
$ Prototype AuCu3 (cP4, Pm-3m)
$
 PHASE L12_FCC %AY 3 0.75 0.25 1 !
 CONST L12_FCC : CU% PD : CU PD% : VA :  !
$
$ Disoredered part of D1_LPS, identical to FCC_A1
$
 PHASE FCC_2 %A 2 1 1 !
 CONST FCC_2 : CU% PD% : VA : !
$
$ Prototype Cu3Pd (tP28, P4/mmm), 1D-LPS
$
 PHASE D1_LPS %AU 3 0.75 0.25 1 !
 CONST D1_LPS : CU% PD : CU PD% : VA :  !
$
$ Disordered part of D2_LPS, identical to FCC_A1
$
 PHASE FCC_3 %A 2 1 1 !
 CONST FCC_3 : CU% PD% : VA : !
$
$ Prototype Cu3Pd (oP320, Pnnm), 2D-LPS
$
 PHASE D2_LPS %AV 3 0.75 0.25 1 !
 CONST D2_LPS : CU% PD : CU PD% : VA :  !
$
$ Bcc (cI2, Im-3m)
$
 PHASE BCC_A2 %B 2 1 3 !
 CONST BCC_A2 : CU PD : VA : !
$
$ Prototype CsCl (cP2, Pm-3m)
$
 PHASE B2_BCC % 2 1 1 !
 CONST B2_BCC : CU% PD : CU PD% : !
$
$ Hcp (hP2, P6_3/mmc) and Me2X (NiAs-type, hP4, P6_3/mmc, B8_1)
$
 PHASE HCP_A3 %A 2 1 0.5 !
 CONST HCP_A3 : CU PD : VA : !
$ ------------------------------------------------------------------------------
$ Defaults
$
 DEFINE-SYSTEM-DEFAULT ELEMENT 2 !
 DEFAULT-COM DEFINE_SYSTEM_ELEMENT VA !
 TYPE-DEF % SEQ * !
 TYPE-DEF A GES AMEND_PHASE_DESCRIPTION @ MAGNETIC -3 0.28 !
 TYPE-DEF B GES AMEND_PHASE_DESCRIPTION @ MAGNETIC -1 0.4 !
 TYPE-DEF Y GES AMEND_PHASE_DESCRIPTION L12_FCC DIS_PART A1_FCC !
 TYPE-DEF U GES AMEND_PHASE_DESCRIPTION D1_LPS DIS_PART FCC_2 !
 TYPE-DEF V GES AMEND_PHASE_DESCRIPTION D2_LPS DIS_PART FCC_3 !
 DEFAULT-COM REJECT_PHASE FCC_A1 !
 FUNCTION ZERO      298.15  0;                                         6000 N !
 FUNCTION UN_ASS    298.15  0;                                         6000 N !
 FUNCTION R         298.15  +8.31451;                                  6000 N !
$ ------------------------------------------------------------------------------
$ Element data
$ ------------------------------------------------------------------------------
$ Cu
$
 PAR  G(FCC_A1,CU:VA),,                 +GHSERCU;                3200 N 91Din !
 PAR  G(A1_FCC,CU:VA),,                 +GHSERCU;                3200 N 91Din !
 PAR  G(FCC_2,CU:VA),,                  +GHSERCU;                3200 N 91Din !
 PAR  G(FCC_3,CU:VA),,                  +GHSERCU;                3200 N 91Din !
 PAR  G(BCC_A2,CU:VA),,                 +GHSERCU+4017-1.255*T;   3200 N 91Din !
 PAR  G(HCP_A3,CU:VA),,                 +GHSERCU+600+0.2*T;      3200 N 91Din !
 PAR  G(LIQUID,CU),,                    +GLIQCU;                 3200 N 91Din !
$
 PAR  G(B2_BCC,CU:CU),,                 +2*GBCCCU;               3200 N 91Din !
$
 FUNCTION GHSERCU   298.15  -7770.458+130.485235*T-24.112392*T*LN(T)
       -0.00265684*T**2+1.29223E-07*T**3+52478*T**(-1);
      1357.77  Y  -13542.026+183.803828*T-31.38*T*LN(T)+3.64167E+29*T**(-9);
      3200.00  N !
 FUNCTION GLIQCU    298.15  +12964.735-9.511904*T+GHSERCU-5.8489E-21*T**7;
      1357.77  Y  -46.545+173.881484*T-31.38*T*LN(T);
      3200.00  N !
 FUNCTION GBCCCU    298.15  +GHSERCU+4017-1.255*T;                     3200 N !
$ ------------------------------------------------------------------------------
$ Pd
$
$ RHOMBOHEDRAL_A7 added in unary 5.0
$
 PAR  G(FCC_A1,PD:VA),,                 +GHSERPD;                4000 N 91Din !
 PAR  G(A1_FCC,PD:VA),,                 +GHSERPD;                4000 N 91Din !
 PAR  G(FCC_2,PD:VA),,                  +GHSERPD;                4000 N 91Din !
 PAR  G(FCC_3,PD:VA),,                  +GHSERPD;                4000 N 91Din !
 PAR  G(BCC_A2,PD:VA),,                 +GHSERPD+10500-1.8*T;    4000 N 91Din !
 PAR  G(HCP_A3,PD:VA),,                 +GHSERPD+2000+0.1*T;     4000 N 91Din !
$PAR  G(RHOMBOHEDRAL_A7,PD),,           +GHSERPD+4000;           4000 N 06Vre !
 PAR  G(LIQUID,PD),,                    +GLIQPD;                 4000 N 91Din !
$
 PAR  G(B2_BCC,PD:PD),,                 +2*GBCCPD;               4000 N 91Din !
$
 FUNCTION GHSERPD   298.15  -10204.027+176.076315*T-32.211*T*LN(T)
       +0.007120975*T**2-1.919875E-06*T**3+168687*T**(-1);
       900.00  Y  +917.062+49.659892*T-13.5708*T*LN(T)
       -0.00717522*T**2+1.91115E-07*T**3-1112465*T**(-1);
      1828.00  Y  -67161.018+370.102147*T-54.2067086*T*LN(T)
       +0.002091396*T**2-6.2811E-08*T**3+18683526*T**(-1);
      4000.00  N !
 FUNCTION GLIQPD    298.15  +11506.758-5.112162*T+GHSERPD;
       600.00  Y  +23405.778-116.918419*T+10.8922031*T*LN(T)
       -0.027266568*T**2+2.430675E-06*T**3-1853674*T**(-1);
      1828.00  Y  -12373.637+251.416903*T-41.17*T*LN(T);
      4000.00  N !
 FUNCTION GBCCPD    298.15  +GHSERPD+10500-1.8*T;                      3200 N !
$ ------------------------------------------------------------------------------
$ Binary system
$
$ M. Li, Z. Du, C. Guo, C. Li, Calphad, 32, 439-46(2008).
$
$ Checked against paper. Checked at 6000 K.
$
$ Add on models for L12_FCC and the LPS phases, but not for B2_BCC.
$
$ The phase diagram is not easy to calculate, but correct.
$
 PAR  L(LIQUID,CU,PD;0),,               -61313.1+24.6779*T;,,         N 08Li !
 PAR  L(LIQUID,CU,PD;1),,               -20581.8;,,                   N 08Li !
$
 PAR  L(FCC_A1,CU,PD:VA;0),,            -44934.7+15.2934*T;,,         N 08Li !
 PAR  L(FCC_A1,CU,PD:VA;1),,            -15771.2-4.4223*T;,,          N 08Li !
$
 PAR  L(A1_FCC,CU,PD:VA;0),,            -44934.7+15.2934*T;,,         N 08Li !
 PAR  L(A1_FCC,CU,PD:VA;1),,            -15771.2-4.4223*T;,,          N 08Li !
$
 PAR  L(FCC_2,CU,PD:VA;0),,             -44934.7+15.2934*T;,,         N 08Li !
 PAR  L(FCC_2,CU,PD:VA;1),,             -15771.2-4.4223*T;,,          N 08Li !
$
 PAR  L(FCC_3,CU,PD:VA;0),,             -44934.7+15.2934*T;,,         N 08Li !
 PAR  L(FCC_3,CU,PD:VA;1),,             -15771.2-4.4223*T;,,          N 08Li !
$
 PAR  L(L12_FCC,CU:PD:VA),,             -5830.5;,,                    N 08Li !
 PAR  L(L12_FCC,PD:CU:VA),,             +5830.5;,,                    N 08Li !
 PAR  L(L12_FCC,CU,PD:CU:VA;0),,        -22286.9-5.2776*T;,,          N 08Li !
 PAR  L(L12_FCC,CU,PD:CU:VA;1),,        +4995.3+1.4817*T;,,           N 08Li !
 PAR  L(L12_FCC,CU,PD:PD:VA;0),,        +6865.7-5.2776*T;,,           N 08Li !
 PAR  L(L12_FCC,CU,PD:PD:VA;1),,        +4995.3+1.4817*T;,,           N 08Li !
 PAR  L(L12_FCC,CU:CU,PD:VA;0),,        +345.1-1.7592*T;,,            N 08Li !
 PAR  L(L12_FCC,CU:CU,PD:VA;1),,        +1665.1+0.4939*T;,,           N 08Li !
 PAR  L(L12_FCC,PD:CU,PD:VA;0),,        -5485.4-1.7592*T;,,           N 08Li !
 PAR  L(L12_FCC,PD:CU,PD:VA;1),,        +1665.1+0.4939*T;,,           N 08Li !
$
 PAR  L(D1_LPS,CU:PD:VA),,              -3634.9;,,                    N 08Li !
 PAR  L(D1_LPS,PD:CU:VA),,              +3634.9;,,                    N 08Li !
 PAR  L(D1_LPS,CU,PD:CU:VA;0),,         -9692.1-4.1571*T;,,           N 08Li !
 PAR  L(D1_LPS,CU,PD:CU:VA;1),,         +5093.4;,,                    N 08Li !
 PAR  L(D1_LPS,CU,PD:PD:VA;0),,         +8482.4-4.1571*T;,,           N 08Li !
 PAR  L(D1_LPS,CU,PD:PD:VA;1),,         +5093.4;,,                    N 08Li !
 PAR  L(D1_LPS,CU:CU,PD:VA;0),,         +1615.9-1.3857*T;,,           N 08Li !
 PAR  L(D1_LPS,CU:CU,PD:VA;1),,         +1697.8;,,                    N 08Li !
 PAR  L(D1_LPS,PD:CU,PD:VA;0),,         -2019.1-1.3857*T;,,           N 08Li !
 PAR  L(D1_LPS,PD:CU,PD:VA;1),,         +1697.8;,,                    N 08Li !
$
 PAR  L(D2_LPS,CU:PD:VA),,              -5736+5.064*T;,,              N 08Li !
 PAR  L(D2_LPS,PD:CU:VA),,              +5736-5.064*T;,,              N 08Li !
 PAR  L(D2_LPS,CU,PD:CU:VA;0),,         -17134.8+20.3137*T;,,         N 08Li !
 PAR  L(D2_LPS,CU,PD:CU:VA;1),,         -3967.2+9.8025*T;,,           N 08Li !
 PAR  L(D2_LPS,CU,PD:PD:VA;0),,         +11545-5.0061*T;,,            N 08Li !
 PAR  L(D2_LPS,CU,PD:PD:VA;1),,         -3967.2+9.8025*T;,,           N 08Li !
 PAR  L(D2_LPS,CU:CU,PD:VA;0),,         +1936.4+0.0193*T;,,           N 08Li !
 PAR  L(D2_LPS,CU:CU,PD:VA;1),,         -1322.4+3.2675*T;,,           N 08Li !
 PAR  L(D2_LPS,PD:CU,PD:VA;0),,         -3799.6+5.0833*T;,,           N 08Li !
 PAR  L(D2_LPS,PD:CU,PD:VA;1),,         -1322.4+3.2675*T;,,           N 08Li !
$
 PAR  G(B2_BCC,CU:PD),,                 +GHSERCU+GHSERPD
             -27446.3+3.7233*T;,,                                     N 08Li !
 PAR  G(B2_BCC,PD:CU),,                 +GHSERCU+GHSERPD
             -27446.3+3.7233*T;,,                                     N 08Li !
 PAR  L(B2_BCC,CU,PD:CU;0),,            -41066.9+11.4026*T;,,         N 08Li !
 PAR  L(B2_BCC,CU:CU,PD;0),,            -41066.9+11.4026*T;,,         N 08Li !
 PAR  L(B2_BCC,CU,PD:PD;0),,            +41066.9-11.4026*T;,,         N 08Li !
 PAR  L(B2_BCC,PD:CU,PD;0),,            +41066.9-11.4026*T;,,         N 08Li !
$
$ metastable
$
 PAR  L(BCC_A2,CU,PD:VA;0),,            -44934.7+15.2934*T;,,         N Same !
 PAR  L(BCC_A2,CU,PD:VA;1),,            -15771.2-4.4223*T;,,          N Same !
 PAR  L(HCP_A3,CU,PD:VA;0),,            -44934.7+15.2934*T;,,         N Same !
 PAR  L(HCP_A3,CU,PD:VA;1),,            -15771.2-4.4223*T;,,          N Same !
$ ------------------------------------------------------------------------------
$
$
 LIST-OF-REFERENCE
 NUMBER  SOURCE
  Null   'Unknown source'
  Same   'Same or similar interaction as in the corresponding stable phase'
  COST   'COST 507 database'
  91Din  'A.T. Dinsdale, Calphad, 15, 317-425(1991).'
  06Vre  'J. Vrestal, J. Pinkas, A. Watson, A. Scott, J. Houserova, A. Kroupa,
          Calphad, 30, 14-17(2006), SGTE unary database V.5.0, 2009; Pd'
  08Li   'M. Li, Z. Du, C. Guo, C. Li, Calphad, 32, 439-46(2008); Cu-Pd'
!
