Repository: orchid-calphad/orchid-project.org

# orchid-project.org

Website and released data of **ORCHID** (Open Repository for CALPHAD Hypotheses, Intelligence, and Discovery),
served by GitHub Pages at https://orchid-project.org. Releases are archived on Zenodo (one DOI per version).

- `index.html`, `catalog/`, `best-practices.html` — static, self-contained pages (generated in the ORCHID tooling).
- `data/` — released data: catalog, redistributable TDB files, convex hulls. Licences: `data/LICENSES.md`, `data/NOTICE.md`.
- `llms.txt`, `data/croissant.json`, `CITATION.cff`, `.zenodo.json` — machine-readable metadata.

Only data with clear redistribution rights are published.

File: data/databases/sgte-binary/CuPr-96Zhu.tdb
$
$ Database for Cu-Pr from W. Zhuang et al. 1996
$
$ W. Zhuang, Z.-Y. Qiao, S. Wei, J. Shen, J. Phase Equilib., 17, 508-21(1996).
$
$ Dataset created 2017.11.26 by Bengt Hallstedt.
$ 2020.12.26: Modified for use with GES6.
$
$ Cu is not included in dhcp or bcc and Pr is not included in fcc in the paper.
$
$ Invariant equilibria are shifted by up to 3 K from rounding errors from
$ fractional compositions.
$
$ ------------------------------------------------------------------------------
 TEMP-LIM 298.15 6000.00 !
$
$ELEMENT NAME  REF. STATE               ATOMIC MASS H298-H0    S298    !
$
 ELEMENT VA   VACUUM                      0.0          0.0      0.0    ! 
 ELEMENT CU   FCC_A1                     63.546     5004.      33.15   !
 ELEMENT PR   DHCP                      140.9077    7418.232   73.9313 ! 
$ ------------------------------------------------------------------------------
$ Phase definitions
$
 PHASE LIQUID:L % 1 1 !
 CONST LIQUID:L : CU PR : !
$
$ Fcc (cF4, Fm-3m) and MeX (cF8, Fm-3m)
$
 PHASE FCC_A1 %A 2 1 1 !
 CONST FCC_A1 : CU : VA : !
$
$ Bcc (cI2, Im-3m)
$
 PHASE BCC_A2 %B 2 1 3 !
 CONST BCC_A2 : CU PR% : VA : !
$
$ Hcp (hP2, P6_3/mmc) and Me2X (NiAs-type, hP4, P6_3/mmc, B8_1)
$
 PHASE HCP_A3 %A 2 1 0.5 !
 CONST HCP_A3 : CU : VA : !
$
$ Prototype alpha-La (hP4, P6_3/mmc)
$
 PHASE DHCP % 1 1 !
 CONST DHCP : PR : !
$
$ Prototype CeCu6 (oP28, Pnma)
$
 PHASE CU6PR % 2 6 1 !
 CONST CU6PR : CU : PR : !
$
$ Prototype CaCu5 (hP6, P6/mmm)
$
 PHASE CU5PR_D2D % 2 5 1 !
 CONST CU5PR_D2D : CU : PR : !
$
$ Pearson o**
$
 PHASE CU4PR % 2 4 1 !
 CONST CU4PR : CU : PR : !
$
$ Prototype Hg2K (oI12, Imma)
$
 PHASE CU2PR % 2 2 1 !
 CONST CU2PR : CU : PR : !
$
$ Prototype FeB (oP8, Pnma)
$
 PHASE CUPR_B27 % 2 1 1 !
 CONST CUPR_B27 : CU : PR : !
$ ------------------------------------------------------------------------------
$ Defaults
$
 DEFINE-SYSTEM-DEFAULT ELEMENT 2 !
 DEFAULT-COM DEFINE_SYSTEM_ELEMENT VA !
 TYPE-DEF % SEQ * !
 TYPE-DEF A GES AMEND_PHASE_DESCRIPTION @ MAGNETIC -3 0.28 !
 TYPE-DEF B GES AMEND_PHASE_DESCRIPTION @ MAGNETIC -1 0.4 !
 FUNCTION ZERO      298.15  0;                                         6000 N !
 FUNCTION UN_ASS    298.15  0;                                         6000 N !
 FUNCTION R         298.15  +8.31451;                                  6000 N !
$ ------------------------------------------------------------------------------
$ Element data
$ ------------------------------------------------------------------------------
$ Cu
$
 PAR  G(FCC_A1,CU:VA),,                 +GHSERCU;                3200 N 91Din !
 PAR  G(BCC_A2,CU:VA),,                 +GHSERCU+4017-1.255*T;   3200 N 91Din !
 PAR  G(HCP_A3,CU:VA),,                 +GHSERCU+600+0.2*T;      3200 N 91Din !
 PAR  G(LIQUID,CU),,                    +GLIQCU;                 3200 N 91Din !
$
 FUNCTION GHSERCU   298.15  -7770.458+130.485235*T-24.112392*T*LN(T)
       -0.00265684*T**2+1.29223E-07*T**3+52478*T**(-1);
      1357.77  Y  -13542.026+183.803828*T-31.38*T*LN(T)+3.64167E+29*T**(-9);
      3200.00  N !
 FUNCTION GLIQCU    298.15  +12964.735-9.511904*T+GHSERCU-5.8489E-21*T**7;
      1357.77  Y  -46.545+173.881484*T-31.38*T*LN(T);
      3200.00  N !
$ ------------------------------------------------------------------------------
$ Pr
$
$ FCC_A1 from 04Du (used in SGSOL 5.0; this value is ABSURD!!!)
$ not included in unary
$ FCC_A1 from 09Wan4 not included in unary (this is not a good value)
$
 PAR  G(DHCP,PR),,                      +GHSERPR;                3800 N 91Din !
 PAR  G(BCC_A2,PR:VA),,                 +GBCCPR;                 3800 N 91Din !
$PAR  G(FCC_A1,PR:VA),,                 +GHSERPR+312707;         3800 N 04Du2 !
$PAR  G(FCC_A1,PR:VA),,                 +GHSERPR+25000;          3800 N 09Wan4 !
 PAR  G(LIQUID,PR),,                    +GLIQPR;                 3800 N 91Din !
$
 FUNCTION GHSERPR   298.15  -18803.379+356.587384*T-68.9176*T*LN(T)
       +0.072929*T**2-2.5184333E-05*T**3+507385*T**(-1);
       500.00  Y  -7246.848+82.427384*T-22.8909*T*LN(T)
       -0.00497126*T**2-1.22951E-06*T**3;
       800.00  Y  +95411.023-1073.55111*T+146.764*T*LN(T)
       -0.1288205*T**2+1.5592233E-05*T**3-11588800*T**(-1);
      1068.00  Y  -481663.131+4234.33311*T-606.120311*T*LN(T)
       +0.305181506*T**2-3.0994702E-05*T**3+70926840*T**(-1);
      1204.00  Y  -20014.678+227.685155*T-42.9697*T*LN(T);
      3800.00  N !
 FUNCTION GBCCPR    298.15  -2863.651+28.274853*T-13.7470527*T*LN(T)
       -0.02284377*T**2+3.542468E-06*T**3-87486*T**(-1);
      1068.00  Y  -11985.919+188.657121*T-38.451*T*LN(T);
      1204.00  Y  +953.224+100.826281*T-26.6824313*T*LN(T)
       -0.004106833*T**2+1.76214E-07*T**3-2473024*T**(-1);
      3800.00  N !
 FUNCTION GLIQPR    298.15  +3848.961-29.099465*T-4.7344931*T*LN(T)
       -0.035119723*T**2+5.427467E-06*T**3-207406*T**(-1);
      1068.00  Y  -10539.574+219.508805*T-42.9697*T*LN(T);
      3800.00  N !
$ ------------------------------------------------------------------------------
$ Binary system
$
$ W. Zhuang, Z.-Y. Qiao, S. Wei, J. Shen, J. Phase Equilib., 17, 508-21(1996).
$
$ Checked against paper. Checked at 6000K.
$
$ Cu is not included in dhcp or bcc and Pr is not included in fcc in the paper.
$
$ Invariant equilibria are shifted by up to 3 K from rounding errors from
$ fractional compositions.
$
 PAR  L(LIQUID,CU,PR;0),,               -67977+6.8*T;,,               N 96Zhu !
 PAR  L(LIQUID,CU,PR;1),,               -29602+2.96*T;,,              N 96Zhu !
$
 PAR  L(BCC_A2,CU,PR:VA;0),,            +UN_ASS;,,                    N !
$
 PAR  G(CU6PR,CU:PR),,                  +6*GHSERCU+GHSERPR
             -88956+0.35*T;,,                                         N 96Zhu !
 PAR  G(CU5PR_D2D,CU:PR),,              +5*GHSERCU+GHSERPR
             -82530+0.66*T;,,                                         N 96Zhu !
 PAR  G(CU4PR,CU:PR),,                  +4*GHSERCU+GHSERPR
             -75295+0.6*T;,,                                          N 96Zhu !
 PAR  G(CU2PR,CU:PR),,                  +2*GHSERCU+GHSERPR
             -59061+0.63*T;,,                                         N 96Zhu !
 PAR  G(CUPR,CU:PR),,                   +GHSERCU+GHSERPR
             -38092+5*T;,,                                            N 96Zhu !
$ ------------------------------------------------------------------------------
$
$
 LIST-OF-REFERENCE
 NUMBER  SOURCE
  Null   'Unknown source'
  COST   'COST 507 database'
  91Din  'A.T. Dinsdale, Calphad, 15, 317-425(1991).'
  96Zhu  'W. Zhuang, Z.-Y. Qiao, S. Wei, J. Shen,
          J. Phase Equilib., 17, 508-21(1996); Cu-Pr'
  04Du2  'Z. Du, C. Guo, D. Lu, J. Alloys Compd., 364, 117-20(2004); Pr'
  09Wan4 'C.P. Wang, Z. Lin, X.J. Liu,
          J. Alloys Compd., 469, 123-28(2009); Mn, Pr'
!

File: data/databases/sgte-binary/CuPt-06Abe.tdb
$
$ Database for Cu-Pt from T. Abe et al. 2006.
$
$ T. Abe, B. Sundman, H. Onodera, J. Phase Equilib. Diffus., 27, 5-13(2006).
$
$ Dataset created 2018.02.24 by Bengt Hallstedt.
$ 2020.12.26: Modified for use with GES6.
$
$ To my understanding option F cannot be used for the fcc ordering here since
$ there are two different regular interactions for the ordered state.
$
$ The fcc model generates a stable field for CuPt3, which is apparently not
$ in the experimentally determined phase diagram. This is shown in Fig. 3 in
$ the paper, but not included in the phase diagram in Fig. 1.
$
$ The fcc ordering diagram is strange. There are Cu3Pt and CuPt3, but there
$ is no CuPt-L10.
$
$ The parameters for CuPt-L11 are misprinted in the paper. The parameters here
$ are taken from a tdb file form K. Hashimoto and T. Abe.
$
$ ------------------------------------------------------------------------------
 TEMP-LIM 298.15 6000.00 !
$
$ELEMENT NAME  REF. STATE               ATOMIC MASS H298-H0    S298    !
$
 ELEMENT VA   VACUUM                      0.0          0.0      0.0    ! 
 ELEMENT CU   FCC_A1                     63.546     5004.      33.15   !
 ELEMENT PT   FCC_A1                    195.08      5723.712   41.6308 !
$ ------------------------------------------------------------------------------
$ Phase definitions
$
 PHASE LIQUID:L % 1 1 !
 CONST LIQUID:L : CU PT : !
$
$ Fcc (cF4, Fm-3m) and MeX (cF8, Fm-3m)
$
 PHASE FCC_A1 %A 2 1 1 !
 CONST FCC_A1 : CU PT : VA : !
$
$ Disordered part of FCC_4SL, identical to FCC_A1
$
 PHASE A1_FCC %A 2 1 1 !
 CONST A1_FCC : CU PT : VA : !
$
$ Prototype AuCu (L1_0, tP2, P4/mmm) and AuCu3 (L1_2, cP4, Pm-3m)
$
 PHASE FCC_4SL %AY 5 0.25 0.25 0.25 0.25 1 !
 CONST FCC_4SL : CU% PT : CU PT% : CU PT% : CU PT% : VA :  !
$
$ Bcc (cI2, Im-3m)
$
 PHASE BCC_A2 %B 2 1 3 !
 CONST BCC_A2 : CU PT : VA : !
$
$ Hcp (hP2, P6_3/mmc) and Me2X (NiAs-type, hP4, P6_3/mmc, B8_1)
$
 PHASE HCP_A3 %A 2 1 0.5 !
 CONST HCP_A3 : CU PT : VA : !
$
$ Prototype CuPt (hR2, R-3m, 166)
$
 PHASE CUPT_L11 % 2 0.5 0.5 !
 CONST CUPT_L11 : CU% PT : CU PT% : !
$ ------------------------------------------------------------------------------
$ Defaults
$
 DEFINE-SYSTEM-DEFAULT ELEMENT 2 !
 DEFAULT-COM DEFINE_SYSTEM_ELEMENT VA !
 DEFAULT-COM REJECT_PHASE FCC_A1 !
 TYPE-DEF % SEQ * !
 TYPE-DEF A GES AMEND_PHASE_DESCRIPTION @ MAGNETIC -3 0.28 !
 TYPE-DEF B GES AMEND_PHASE_DESCRIPTION @ MAGNETIC -1 0.4 !
 TYPE-DEF Y GES AMEND_PHASE_DESCRIPTION FCC_4SL DIS_PART A1_FCC !
 FUNCTION ZERO      298.15  0;                                         6000 N !
 FUNCTION UN_ASS    298.15  0;                                         6000 N !
 FUNCTION R         298.15  +8.31451;                                  6000 N !
$ ------------------------------------------------------------------------------
$ Element data
$ ------------------------------------------------------------------------------
$ Cu
$
 PAR  G(FCC_A1,CU:VA),,                 +GHSERCU;                3200 N 91Din !
 PAR  G(A1_FCC,CU:VA),,                 +GHSERCU;                3200 N 91Din !
 PAR  G(BCC_A2,CU:VA),,                 +GHSERCU+4017-1.255*T;   3200 N 91Din !
 PAR  G(HCP_A3,CU:VA),,                 +GHSERCU+600+0.2*T;      3200 N 91Din !
 PAR  G(LIQUID,CU),,                    +GLIQCU;                 3200 N 91Din !
$
 PAR  G(CUPT_L11,CU:CU),,               +GHSERCU+10;,,                N 06Abe !
$
 FUNCTION GHSERCU   298.15  -7770.458+130.485235*T-24.112392*T*LN(T)
       -0.00265684*T**2+1.29223E-07*T**3+52478*T**(-1);
      1357.77  Y  -13542.026+183.803828*T-31.38*T*LN(T)+3.64167E+29*T**(-9);
      3200.00  N !
 FUNCTION GLIQCU    298.15  +12964.735-9.511904*T+GHSERCU-5.8489E-21*T**7;
      1357.77  Y  -46.545+173.881484*T-31.38*T*LN(T);
      3200.00  N !
$ ------------------------------------------------------------------------------
$ Pt
$
 PAR  G(FCC_A1,PT:VA),,                 +GHSERPT;                4000 N 91Din !
 PAR  G(A1_FCC,PT:VA),,                 +GHSERPT;                4000 N 91Din !
 PAR  G(BCC_A2,PT:VA),,                 +GHSERPT+15000-2.4*T;    4000 N 91Din !
 PAR  G(HCP_A3,PT:VA),,                 +GHSERPT+2500+0.1*T;     4000 N 91Din !
 PAR  G(LIQUID,PT),,                    +GLIQPT;                 4000 N 91Din !
$
 PAR  G(CUPT_L11,PT:PT),,               +GHSERPT+10;,,                N 06Abe !
$
 FUNCTION GHSERPT   298.15  -7595.631+124.388275*T-24.5526*T*LN(T)
       -0.00248297*T**2-2.0138E-08*T**3+7974*T**(-1);
      1300.00  Y  -9253.174+161.529615*T-30.2527*T*LN(T)
       +0.002321665*T**2-6.56946E-07*T**3-272106*T**(-1);
      2041.50  Y  -222048.216+1019.35892*T-136.192996*T*LN(T)
       +0.020454938*T**2-7.59259E-07*T**3+71539020*T**(-1);
      4000.00  N !
 FUNCTION GLIQPT    298.15  +20114.016-9.275183*T+GHSERPT;
       600.00  Y  +19023.491+32.94182*T-12.3403769*T*LN(T)
       -0.011551507*T**2+9.31516E-07*T**3-601426*T**(-1);
      2041.50  Y  +1404.468+205.858962*T-36.5*T*LN(T);
      4000.00  N !
 FUNCTION GBCCPT    298.15  +GHSERPT+15000-2.4*T;                      6000 N !
$ ------------------------------------------------------------------------------
$ Binary system
$
$ T. Abe, B. Sundman, H. Onodera, J. Phase Equilib. Diffus., 27, 5-13(2006).
$
$ Checked against paper. Checked at 6000 K.
$
$ To my understanding option F cannot be used for the fcc ordering here since
$ there are two different regular interactions for the ordered state.
$
$ The fcc model generates a stable field for CuPt3, which is apparently not
$ in the experimentally determined phase diagram. This is shown in Fig. 3 in
$ the paper, but not included in the phase diagram in Fig. 1.
$
$ The fcc ordering diagram is strange. There are Cu3Pt and CuPt3, but there
$ is no CuPt-L10.
$
$ The parameters for CuPt-L11 are misprinted in the paper. The parameters here
$ are taken from a tdb file form K. Hashimoto and T. Abe.
$
 PAR  L(LIQUID,CU,PT;0),,               -24900-3.3*T;,,               N 06Abe !
 PAR  L(LIQUID,CU,PT;1),,               -34400+9.1*T;,,               N 06Abe !
 PAR  L(LIQUID,CU,PT;2),,               +14500-12.1*T;,,              N 06Abe !
$
 PAR  L(FCC_A1,CU,PT:VA;0),,            +LD0FCUPT+250900-107.8*T;,,   N 06Abe !
 PAR  L(FCC_A1,CU,PT:VA;1),,            +LD1FCUPT-5200-1.24*T;,,      N 06Abe !
 PAR  L(FCC_A1,CU,PT:VA;2),,            +LD2FCUPT+75070-22.3*T;,,     N 06Abe !
$
 PAR  L(A1_FCC,CU,PT:VA;0),,            +LD0FCUPT+250900-107.8*T;,,   N 06Abe !
 PAR  L(A1_FCC,CU,PT:VA;1),,            +LD1FCUPT-5200-1.24*T;,,      N 06Abe !
 PAR  L(A1_FCC,CU,PT:VA;2),,            +LD2FCUPT+75070-22.3*T;,,     N 06Abe !
$
 PAR  G(FCC_4SL,CU:CU:CU:PT:VA),,       +GFCU3PT;,,                   N 06Abe !
 PAR  G(FCC_4SL,CU:CU:PT:CU:VA),,       +GFCU3PT;,,                   N 06Abe !
 PAR  G(FCC_4SL,CU:PT:CU:CU:VA),,       +GFCU3PT;,,                   N 06Abe !
 PAR  G(FCC_4SL,PT:CU:CU:CU:VA),,       +GFCU3PT;,,                   N 06Abe !
 PAR  G(FCC_4SL,CU:CU:PT:PT:VA),,       +GFCU2PT2;,,                  N 06Abe !
 PAR  G(FCC_4SL,CU:PT:CU:PT:VA),,       +GFCU2PT2;,,                  N 06Abe !
 PAR  G(FCC_4SL,CU:PT:PT:CU:VA),,       +GFCU2PT2;,,                  N 06Abe !
 PAR  G(FCC_4SL,PT:CU:CU:PT:VA),,       +GFCU2PT2;,,                  N 06Abe !
 PAR  G(FCC_4SL,PT:CU:PT:CU:VA),,       +GFCU2PT2;,,                  N 06Abe !
 PAR  G(FCC_4SL,PT:PT:CU:CU:VA),,       +GFCU2PT2;,,                  N 06Abe !
 PAR  G(FCC_4SL,CU:PT:PT:PT:VA),,       +GFCUPT3;,,                   N 06Abe !
 PAR  G(FCC_4SL,PT:CU:PT:PT:VA),,       +GFCUPT3;,,                   N 06Abe !
 PAR  G(FCC_4SL,PT:PT:CU:PT:VA),,       +GFCUPT3;,,                   N 06Abe !
 PAR  G(FCC_4SL,PT:PT:PT:CU:VA),,       +GFCUPT3;,,                   N 06Abe !
 PAR  L(FCC_4SL,CU,PT:CU:CU:CU:VA;0),,  +1.5*L0FCUPT;,,               N 06Abe !
 PAR  L(FCC_4SL,CU:CU,PT:CU:CU:VA;0),,  +1.5*L0FCUPT;,,               N 06Abe !
 PAR  L(FCC_4SL,CU:CU:CU,PT:CU:VA;0),,  +1.5*L0FCUPT;,,               N 06Abe !
 PAR  L(FCC_4SL,CU:CU:CU:CU,PT:VA;0),,  +1.5*L0FCUPT;,,               N 06Abe !
 PAR  L(FCC_4SL,CU,PT:CU:CU:PT:VA;0),,  +1.5*L0FCUPT+1.5*B0FCUPT;,,   N 06Abe !
 PAR  L(FCC_4SL,CU,PT:CU:PT:CU:VA;0),,  +1.5*L0FCUPT+1.5*B0FCUPT;,,   N 06Abe !
 PAR  L(FCC_4SL,CU,PT:PT:CU:CU:VA;0),,  +1.5*L0FCUPT+1.5*B0FCUPT;,,   N 06Abe !
 PAR  L(FCC_4SL,CU:CU,PT:CU:PT:VA;0),,  +1.5*L0FCUPT+1.5*B0FCUPT;,,   N 06Abe !
 PAR  L(FCC_4SL,CU:CU,PT:PT:CU:VA;0),,  +1.5*L0FCUPT+1.5*B0FCUPT;,,   N 06Abe !
 PAR  L(FCC_4SL,PT:CU,PT:CU:CU:VA;0),,  +1.5*L0FCUPT+1.5*B0FCUPT;,,   N 06Abe !
 PAR  L(FCC_4SL,CU:CU:CU,PT:PT:VA;0),,  +1.5*L0FCUPT+1.5*B0FCUPT;,,   N 06Abe !
 PAR  L(FCC_4SL,CU:PT:CU,PT:CU:VA;0),,  +1.5*L0FCUPT+1.5*B0FCUPT;,,   N 06Abe !
 PAR  L(FCC_4SL,PT:CU:CU,PT:CU:VA;0),,  +1.5*L0FCUPT+1.5*B0FCUPT;,,   N 06Abe !
 PAR  L(FCC_4SL,CU:CU:PT:CU,PT:VA;0),,  +1.5*L0FCUPT+1.5*B0FCUPT;,,   N 06Abe !
 PAR  L(FCC_4SL,CU:PT:CU:CU,PT:VA;0),,  +1.5*L0FCUPT+1.5*B0FCUPT;,,   N 06Abe !
 PAR  L(FCC_4SL,PT:CU:CU:CU,PT:VA;0),,  +1.5*L0FCUPT+1.5*B0FCUPT;,,   N 06Abe !
 PAR  L(FCC_4SL,CU,PT:CU:PT:PT:VA;0),,  +1.5*L0FCUPT+1.5*B0FCUPT;,,   N 06Abe !
 PAR  L(FCC_4SL,CU,PT:PT:CU:PT:VA;0),,  +1.5*L0FCUPT+1.5*B0FCUPT;,,   N 06Abe !
 PAR  L(FCC_4SL,CU,PT:PT:PT:CU:VA;0),,  +1.5*L0FCUPT+1.5*B0FCUPT;,,   N 06Abe !
 PAR  L(FCC_4SL,CU:CU,PT:PT:PT:VA;0),,  +1.5*L0FCUPT+1.5*B0FCUPT;,,   N 06Abe !
 PAR  L(FCC_4SL,PT:CU,PT:CU:PT:VA;0),,  +1.5*L0FCUPT+1.5*B0FCUPT;,,   N 06Abe !
 PAR  L(FCC_4SL,PT:CU,PT:PT:CU:VA;0),,  +1.5*L0FCUPT+1.5*B0FCUPT;,,   N 06Abe !
 PAR  L(FCC_4SL,CU:PT:CU,PT:PT:VA;0),,  +1.5*L0FCUPT+1.5*B0FCUPT;,,   N 06Abe !
 PAR  L(FCC_4SL,PT:CU:CU,PT:PT:VA;0),,  +1.5*L0FCUPT+1.5*B0FCUPT;,,   N 06Abe !
 PAR  L(FCC_4SL,PT:PT:CU,PT:CU:VA;0),,  +1.5*L0FCUPT+1.5*B0FCUPT;,,   N 06Abe !
 PAR  L(FCC_4SL,CU:PT:PT:CU,PT:VA;0),,  +1.5*L0FCUPT+1.5*B0FCUPT;,,   N 06Abe !
 PAR  L(FCC_4SL,PT:CU:PT:CU,PT:VA;0),,  +1.5*L0FCUPT+1.5*B0FCUPT;,,   N 06Abe !
 PAR  L(FCC_4SL,PT:PT:CU:CU,PT:VA;0),,  +1.5*L0FCUPT+1.5*B0FCUPT;,,   N 06Abe !
 PAR  L(FCC_4SL,CU,PT:PT:PT:PT:VA;0),,  +1.5*L0FCUPT;,,               N 06Abe !
 PAR  L(FCC_4SL,PT:CU,PT:PT:PT:VA;0),,  +1.5*L0FCUPT;,,               N 06Abe !
 PAR  L(FCC_4SL,PT:PT:CU,PT:PT:VA;0),,  +1.5*L0FCUPT;,,               N 06Abe !
 PAR  L(FCC_4SL,PT:PT:PT:CU,PT:VA;0),,  +1.5*L0FCUPT;,,               N 06Abe !
 PAR  L(FCC_4SL,CU,PT:CU,PT:*:*:VA;0),, +SFCUPT;,,                    N 06Abe !
 PAR  L(FCC_4SL,CU,PT:*:CU,PT:*:VA;0),, +SFCUPT;,,                    N 06Abe !
 PAR  L(FCC_4SL,CU,PT:*:*:CU,PT:VA;0),, +SFCUPT;,,                    N 06Abe !
 PAR  L(FCC_4SL,*:CU,PT:CU,PT:*:VA;0),, +SFCUPT;,,                    N 06Abe !
 PAR  L(FCC_4SL,*:CU,PT:*:CU,PT:VA;0),, +SFCUPT;,,                    N 06Abe !
 PAR  L(FCC_4SL,*:*:CU,PT:CU,PT:VA;0),, +SFCUPT;,,                    N 06Abe !
$
 PAR  G(CUPT_L11,CU:PT),,               +0.5*GHSERCU+0.5*GHSERPT
             -15840+1.06*T;,,                                         N 06Abe !
 PAR  G(CUPT_L11,PT:CU),,               +0.5*GHSERCU+0.5*GHSERPT
             -15840+1.06*T;,,                                         N 06Abe !
 PAR  L(CUPT_L11,CU,PT:CU;0),,          -6120+0.1*T;,,                N 06Abe !
 PAR  L(CUPT_L11,CU:CU,PT;0),,          -6120+0.1*T;,,                N 06Abe !
 PAR  L(CUPT_L11,CU,PT:PT;0),,          +560+0.1*T;,,                 N 06Abe !
 PAR  L(CUPT_L11,PT:CU,PT;0),,          +560+0.1*T;,,                 N 06Abe !
 PAR  L(CUPT_L11,CU,PT:CU;1),,          -1490+0.95*T;,,               N 06Abe !
 PAR  L(CUPT_L11,CU:CU,PT;1),,          -1490+0.95*T;,,               N 06Abe !
 PAR  L(CUPT_L11,CU,PT:PT;1),,          -1490+0.95*T;,,               N 06Abe !
 PAR  L(CUPT_L11,PT:CU,PT;1),,          -1490+0.95*T;,,               N 06Abe !
 PAR  L(CUPT_L11,CU,PT:CU,PT;0),,       -25440+18.6*T;,,              N 06Abe !
$
$ Metastable
$
 PAR  L(BCC_A2,CU,PT:VA;0),,            +LD0FCUPT+250900-107.8*T;,,   N Same !
 PAR  L(BCC_A2,CU,PT:VA;1),,            +LD1FCUPT-5200-1.24*T;,,      N Same !
 PAR  L(BCC_A2,CU,PT:VA;2),,            +LD2FCUPT+75070-22.3*T;,,     N Same !
$
 PAR  L(HCP_A3,CU,PT:VA;0),,            +LD0FCUPT+250900-107.8*T;,,   N Same !
 PAR  L(HCP_A3,CU,PT:VA;1),,            +LD1FCUPT-5200-1.24*T;,,      N Same !
 PAR  L(HCP_A3,CU,PT:VA;2),,            +LD2FCUPT+75070-22.3*T;,,     N Same !
$
 FUNCTION UFCUPT    298.15  -18090+6.9*T;                              6000 N !
 FUNCTION L0FCUPT   298.15  -20400+7.53*T;                             6000 N !
 FUNCTION B0FCUPT   298.15  +12740;                                    6000 N !
 FUNCTION GFCU3PT   298.15  +3*UFCUPT-6810;                            6000 N !
 FUNCTION GFCU2PT2  298.15  +4*UFCUPT;                                 6000 N !
 FUNCTION GFCUPT3   298.15  +3*UFCUPT-4860;                            6000 N !
 FUNCTION SFCUPT    298.15  +UFCUPT+17300-16*T;                        6000 N !
 FUNCTION LD0FCUPT  298.15  +GFCU3PT+1.5*GFCU2PT2+GFCUPT3+1.5*SFCUPT
       +6*L0FCUPT+4.5*B0FCUPT;
      6000.00  N !
 FUNCTION LD1FCUPT  298.15  +2*GFCU3PT-2*GFCUPT3;                      6000 N !
 FUNCTION LD2FCUPT  298.15  +GFCU3PT-1.5*GFCU2PT2+GFCUPT3-1.5*SFCUPT
       -4.5*B0FCUPT;
      6000.00  N !
$ ------------------------------------------------------------------------------
$
$
 LIST-OF-REFERENCE
 NUMBER  SOURCE
  Null   'Unknown source'
  Same   'Same or similar interaction as in the corresponding stable phase'
  COST   'COST 507 database'
  91Din  'A.T. Dinsdale, Calphad, 15, 317-425(1991).'
  06Abe  'T. Abe, B. Sundman, H. Onodera,
          J. Phase Equilib. Diffus., 27, 5-13(2006); Cu-Pt'
!

File: data/databases/sgte-binary/CuPu-09Wan.tdb
$
$ Database for Cu-Pu from C.P. Wang et al. 2009.
$
$ C.P. Wang, W. Fang, Z.S. Li, X.J. Liu, J. Nucl. Mater., 392, 525-30(2009).
$
$ Dataset created 2020.11.21 by Bengt Hallstedt.
$
$ Invariant equilibria differ by up to 2 K.
$
$ ------------------------------------------------------------------------------
 TEMP-LIM 298.15 6000.00 !
$
$ELEMENT NAME  REF. STATE               ATOMIC MASS H298-H0    S298    !
$
 ELEMENT VA   VACUUM                      0.0          0.0      0.0    ! 
 ELEMENT CU   FCC_A1                     63.546     5004.      33.15   !
 ELEMENT PU   ALPHA_PU                  244.        6902.0     54.4610 ! 
$ ------------------------------------------------------------------------------
$ Phase definitions
$
 PHASE LIQUID:L % 1 1 !
 CONST LIQUID:L : CU PU : !
$
$ Fcc (cF4, Fm-3m) and MeX (cF8, Fm-3m), delta
$
 PHASE FCC_A1 %A 2 1 1 !
 CONST FCC_A1 : CU% PU% : VA : !
$
$ Bcc (cI2, Im-3m), epsilon
$
 PHASE BCC_A2 %B 2 1 3 !
 CONST BCC_A2 : CU PU% : VA : !
$
$ Hcp (hP2, P6_3/mmc) and Me2X (NiAs-type, hP4, P6_3/mmc, B8_1)
$
 PHASE HCP_A3 %A 2 1 0.5 !
 CONST HCP_A3 : CU : VA : !
$
$ Prototype In (tI2, I4/mmm), delta-prime
$
 PHASE TETRAGONAL_A6 % 1 1 !
 CONST TETRAGONAL_A6 : CU PU% : !
$
$ Prototype alpha-Pu (mP16, P2_1/m)
$
 PHASE ALPHA_PU % 1 1 !
 CONST ALPHA_PU : CU PU% : !
$
$ Prototype beta-Pu (mC34, C2/m)
$
 PHASE BETA_PU % 1 1 !
 CONST BETA_PU : CU PU% : !
$
$ Prototype gamma-Pu (oF8, Fddd)
$
 PHASE GAMMA_PU % 1 1 !
 CONST GAMMA_PU : CU PU% : !
$
$ Prototype CeCu6 (oP28, Pnma)
$
 PHASE CU6PU % 2 6 1 !
 CONST CU6PU : CU : PU : !
$
$ unknown structure
$
 PHASE CU17PU4 % 2 17 4 !
 CONST CU17PU4 : CU : PU : !
$
$ Pearson oP20
$
 PHASE CU4PU % 2 4 1 !
 CONST CU4PU : CU : PU : !
$
$ Prototype Hg2K (oI12, Imma)
$
 PHASE CU2PU % 2 2 1 !
 CONST CU2PU : CU : PU : !
$ ------------------------------------------------------------------------------
$ Defaults
$
 DEFINE-SYSTEM-DEFAULT ELEMENT 2 !
 DEFAULT-COM DEFINE_SYSTEM_ELEMENT VA !
 TYPE-DEF % SEQ * !
 TYPE-DEF A GES AMEND_PHASE_DESCRIPTION @ MAGNETIC -3 0.28 !
 TYPE-DEF B GES AMEND_PHASE_DESCRIPTION @ MAGNETIC -1 0.4 !
 FUNCTION ZERO      298.15  0;                                         6000 N !
 FUNCTION UN_ASS    298.15  0;                                         6000 N !
 FUNCTION R         298.15  +8.31451;                                  6000 N !
$ ------------------------------------------------------------------------------
$ Element data
$ ------------------------------------------------------------------------------
$ Cu
$
$ TETRAGONAL_A6, ALPHA_PU, BETA_PU and GAMMA_PU from 09Wan not in unary
$
 PAR  G(FCC_A1,CU:VA),,                 +GHSERCU;                3200 N 91Din !
 PAR  G(BCC_A2,CU:VA),,                 +GHSERCU+4017-1.255*T;   3200 N 91Din !
 PAR  G(HCP_A3,CU:VA),,                 +GHSERCU+600+0.2*T;      3200 N 91Din !
 PAR  G(TETRAGONAL_A6,CU),,             +GHSERCU+4000;           3200 N 09Wan !
 PAR  G(ALPHA_PU,CU),,                  +GHSERCU+2000;           3200 N 09Wan !
 PAR  G(BETA_PU,CU),,                   +GHSERCU+1000;           3200 N 09Wan !
 PAR  G(GAMMA_PU,CU),,                  +GHSERCU+4000;           3200 N 09Wan !
 PAR  G(LIQUID,CU),,                    +GLIQCU;                 3200 N 91Din !
$
 FUNCTION GHSERCU   298.15  -7770.458+130.485235*T-24.112392*T*LN(T)
       -0.00265684*T**2+1.29223E-07*T**3+52478*T**(-1);
      1357.77  Y  -13542.026+183.803828*T-31.38*T*LN(T)+3.64167E+29*T**(-9);
      3200.00  N !
 FUNCTION GLIQCU    298.15  +12964.735-9.511904*T+GHSERCU-5.8489E-21*T**7;
      1357.77  Y  -46.545+173.881484*T-31.38*T*LN(T);
      3200.00  N !
$ ------------------------------------------------------------------------------
$ Pu
$
 PAR  G(ALPHA_PU,PU),,                  +GHSERPU;                3000 N 91Din !
 PAR  G(BCC_A2,PU:VA),,                 +GBCCPU;                 3000 N 91Din !
 PAR  G(BETA_PU,PU),,                   +GBETPU;                 3000 N 91Din !
 PAR  G(FCC_A1,PU:VA),,                 +GFCCPU;                 3000 N 91Din !
 PAR  G(GAMMA_PU,PU),,                  +GGAMPU;                 3000 N 91Din !
 PAR  G(TETRAGONAL_A6,PU),,             +GTETPU;                 3000 N 91Din !
 PAR  G(LIQUID,PU),,                    +GHSERPU
             +6608.1-12.5133*T;                                  3000 N 91Din !
$
 FUNCTION GHSERPU   298.15  -7396.309+80.301382*T-18.1258*T*LN(T)
       -0.02241*T**2;
       400.00  Y  -16605.962+236.786603*T-42.4187*T*LN(T)
       -0.00134493*T**2+2.63443E-07*T**3+579325*T**(-1);
       944.00  Y  -14462.156+232.961553*T-42.248*T*LN(T);
      3000.00  N !
 FUNCTION GBCCPU    298.15  -1358.984+116.603882*T-27.094*T*LN(T)
       -0.009105*T**2+2.061667E-06*T**3+20863*T**(-1);
       745.00  Y  -2890.817+156.878957*T-33.72*T*LN(T);
       956.00  Y  +29313.619-132.788248*T+6.921*T*LN(T)
       -0.02023305*T**2+1.426922E-06*T**3-4469245*T**(-1);
      2071.00  Y  -938.429-5.539698*T+GHSERPU;
      3000.00  N !
 FUNCTION GBETPU    298.15  -4873.654+123.249151*T-27.416*T*LN(T)
       -0.00653*T**2;
       679.50  Y  +2435.094+43.566585*T-15.7351*T*LN(T)
       -0.0154772*T**2+1.524942E-06*T**3-864940*T**(-1);
      1464.00  Y  +503.094-4.739938*T+GHSERPU;
      3000.00  N !
 FUNCTION GFCCPU    298.15  -3920.781+127.586536*T-28.4781*T*LN(T)
       -0.0054035*T**2;
       990.00  Y  +3528.208+41.52572*T-15.7351*T*LN(T)
       -0.0154772*T**2+1.524942E-06*T**3-864940*T**(-1);
      1464.00  Y  +1596.208-6.780803*T+GHSERPU;
      3000.00  N !
 FUNCTION GGAMPU    298.15  -16766.303+419.402655*T-77.5802*T*LN(T)
       +0.0816415*T**2-2.8103833E-05*T**3+574825*T**(-1);
       487.90  Y  -2942.77+88.325069*T-22.0233*T*LN(T)-0.0114795*T**2;
       593.90  Y  -9336.967+160.314641*T-32.3405*T*LN(T)
       -0.0070383*T**2+6.92887E-07*T**3+630600*T**(-1);
      1179.00  Y  +2026.406-6.829936*T+GHSERPU;
      3000.00  N !
 FUNCTION GTETPU    298.15  -496.178+54.586547*T-16.43*T*LN(T)
       -0.024006*T**2+5.166667E-06*T**3-158470*T**(-1);
       736.00  Y  -6122.307+173.35008*T-35.56*T*LN(T);
       757.00  Y  +3982.078+63.890352*T-19.756*T*LN(T)
       -0.00937295*T**2+6.59882E-07*T**3-1112565*T**(-1);
      2157.00  Y  -738.383-4.905143*T+GHSERPU;
      3000.00  N !
$ ------------------------------------------------------------------------------
$ Binary system
$
$ C.P. Wang, W. Fang, Z.S. Li, X.J. Liu, J. Nucl. Mater., 392, 525-30(2009).
$
$ Checked against paper. Checked at 6000 K.
$
$ Invariant equilibria differ by up to 2 K.
$
 PAR  L(LIQUID,CU,PU;0),,               -47000-25*T;,,                N 09Wan !
 PAR  L(LIQUID,CU,PU;1),,               -76000+12.5*T;,,              N 09Wan !
 PAR  L(LIQUID,CU,PU;2),,               +3000-18*T;,,                 N 09Wan !
 PAR  L(LIQUID,CU,PU;3),,               +20000;,,                     N 09Wan !
$
 PAR  L(FCC_A1,CU,PU:VA;0),,            +51000;,,                     N 09Wan !
$
 PAR  L(BCC_A2,CU,PU:VA;0),,            -20000-10*T;,,                N 09Wan !
 PAR  L(BCC_A2,CU,PU:VA;1),,            +8500-3*T;,,                  N 09Wan !
$
 PAR  L(TETRAGONAL_A6,CU,PU;0),,        -13000-7*T;,,                 N 09Wan !
 PAR  L(ALPHA_PU,CU,PU;0),,             +60000;,,                     N 09Wan !
 PAR  L(BETA_PU,CU,PU;0),,              +40000;,,                     N 09Wan !
 PAR  L(GAMMA_PU,CU,PU;0),,             +43000;,,                     N 09Wan !
$
 PAR  G(CU6PU,CU:PU),,                  +6*GHSERCU+GHSERPU
             -184800+42.56*T;,,                                       N 09Wan !
 PAR  G(CU17PU4,CU:PU),,                +17*GHSERCU+4*GHSERPU
             -685860+151.2*T;,,                                       N 09Wan !
 PAR  G(CU4PU,CU:PU),,                  +4*GHSERCU+GHSERPU
             -170000+40*T;,,                                          N 09Wan !
 PAR  G(CU2PU,CU:PU),,                  +2*GHSERCU+GHSERPU
             -158100+63.6*T;,,                                        N 09Wan !
$ ------------------------------------------------------------------------------
$
$
 LIST-OF-REFERENCE
 NUMBER  SOURCE
  Null   'Unknown source'
  Same   'Same or similar interaction as in the corresponding stable phase'
  COST   'COST 507 database'
  91Din  'A.T. Dinsdale, Calphad, 15, 317-425(1991).'
  09Wan  'C.P. Wang, W. Fang, Z.S. Li, X.J. Liu,
          J. Nucl. Mater., 392, 525-30(2009); Cu, Cu-Pu'
!

File: data/databases/sgte-binary/CuRh-00Pri.tdb
$
$ Database for Cu-Rh from S. Priya and K.T. Jacob 2000
$
$ S. Priya, K.T. Jacob, J. Phase Equilib., 21, 342-49(2000).
$
$ Dataset created 2017.12.09 by Bengt Hallstedt.
$ 2020.12.26: Modified for use with GES6.
$
$ ------------------------------------------------------------------------------
 TEMP-LIM 298.15 6000.00 !
$
$ELEMENT NAME  REF. STATE               ATOMIC MASS H298-H0    S298    !
$
 ELEMENT VA   VACUUM                      0.0          0.0      0.0    ! 
 ELEMENT CU   FCC_A1                     63.546     5004.      33.15   !
 ELEMENT RH   FCC_A1                    102.9055    4920.384   31.5557 ! 
$ ------------------------------------------------------------------------------
$ Phase definitions
$
 PHASE LIQUID:L % 1 1 !
 CONST LIQUID:L : CU RH : !
$
$ Fcc (cF4, Fm-3m) and MeX (cF8, Fm-3m)
$
 PHASE FCC_A1 %A 2 1 1 !
 CONST FCC_A1 : CU RH : VA : !
$
$ Bcc (cI2, Im-3m)
$
 PHASE BCC_A2 %B 2 1 3 !
 CONST BCC_A2 : CU RH : VA : !
$
$ Hcp (hP2, P6_3/mmc) and Me2X (NiAs-type, hP4, P6_3/mmc, B8_1)
$
 PHASE HCP_A3 %A 2 1 0.5 !
 CONST HCP_A3 : CU RH : VA : !
$ ------------------------------------------------------------------------------
$ Defaults
$
 DEFINE-SYSTEM-DEFAULT ELEMENT 2 !
 DEFAULT-COM DEFINE_SYSTEM_ELEMENT VA !
 TYPE-DEF % SEQ * !
 TYPE-DEF A GES AMEND_PHASE_DESCRIPTION @ MAGNETIC -3 0.28 !
 TYPE-DEF B GES AMEND_PHASE_DESCRIPTION @ MAGNETIC -1 0.4 !
 FUNCTION ZERO      298.15  0;                                         6000 N !
 FUNCTION UN_ASS    298.15  0;                                         6000 N !
 FUNCTION R         298.15  +8.31451;                                  6000 N !
$ ------------------------------------------------------------------------------
$ Element data
$ ------------------------------------------------------------------------------
$ Cu
$
 PAR  G(FCC_A1,CU:VA),,                 +GHSERCU;                3200 N 91Din !
 PAR  G(BCC_A2,CU:VA),,                 +GHSERCU+4017-1.255*T;   3200 N 91Din !
 PAR  G(HCP_A3,CU:VA),,                 +GHSERCU+600+0.2*T;      3200 N 91Din !
 PAR  G(LIQUID,CU),,                    +GLIQCU;                 3200 N 91Din !
$
 FUNCTION GHSERCU   298.15  -7770.458+130.485235*T-24.112392*T*LN(T)
       -0.00265684*T**2+1.29223E-07*T**3+52478*T**(-1);
      1357.77  Y  -13542.026+183.803828*T-31.38*T*LN(T)+3.64167E+29*T**(-9);
      3200.00  N !
 FUNCTION GLIQCU    298.15  +12964.735-9.511904*T+GHSERCU-5.8489E-21*T**7;
      1357.77  Y  -46.545+173.881484*T-31.38*T*LN(T);
      3200.00  N !
$ ------------------------------------------------------------------------------
$ Rh
$
 PAR  G(FCC_A1,RH:VA),,                 +GHSERRH;                2500 N 91Din !
 PAR  G(BCC_A2,RH:VA),,                 +GHSERRH+19000-4.7*T;    2500 N 91Din !
 PAR  G(HCP_A3,RH:VA),,                 +GHSERRH+3000-0.5*T;     2500 N 91Din !
 PAR  G(LIQUID,RH),,                    +GLIQRH;                 2500 N 91Din !
$
 FUNCTION GHSERRH   298.15  -7848.828+132.020923*T-24.0178336*T*LN(T)
       -0.003424186*T**2-1.68032E-07*T**3+55846*T**(-1);
      1200.00  Y  -28367.852+305.771019*T-48.3766632*T*LN(T)
       +0.00966345*T**2-1.512774E-06*T**3+3348162*T**(-1);
      2237.00  Y  -6237470.48+30151.6342*T-3874.21058*T*LN(T)
       +1.04921361*T**2-5.3978814E-05*T**3+1.88036218E+09*T**(-1);
      2450.00  Y  -44863.489+344.889895*T-50.58456*T*LN(T);
      2500.00  N !
 FUNCTION GLIQRH    298.15  +19092.91-6.92133*T+GHSERRH;
       700.00  Y  +35898.508-147.926418*T+15.6492377*T*LN(T)
       -0.028665357*T**2+2.100572E-06*T**3-2638940*T**(-1);
      2237.00  Y  -18208.54+332.974832*T-50.58456*T*LN(T);
      2500.00  N !
$ ------------------------------------------------------------------------------
$ Binary system
$
$ S. Priya, K.T. Jacob, J. Phase Equilib., 21, 342-49(2000).
$
$ Checked against paper. Checked at 6000 K.
$
 PAR  L(LIQUID,CU,RH;0),,               +32420-12.12*T;,,             N 00Pri !
$
 PAR  L(FCC_A1,CU,RH:VA;0),,            +47675-17.82*T;,,             N 00Pri !
 PAR  L(FCC_A1,CU,RH:VA;1),,            -6336+2.36*T;,,               N 00Pri !
$
$ Metastable
$
 PAR  L(BCC_A2,CU,RH:VA;0),,            +47675-17.82*T;,,             N Same !
 PAR  L(BCC_A2,CU,RH:VA;1),,            -6336+2.36*T;,,               N Same !
$
 PAR  L(HCP_A3,CU,RH:VA;0),,            +47675-17.82*T;,,             N Same !
 PAR  L(HCP_A3,CU,RH:VA;1),,            -6336+2.36*T;,,               N Same !
$ ------------------------------------------------------------------------------
$
$
 LIST-OF-REFERENCE
 NUMBER  SOURCE
  Null   'Unknown source'
  Same   'Same or similar interaction as in the corresponding stable phase'
  COST   'COST 507 database'
  91Din  'A.T. Dinsdale, Calphad, 15, 317-425(1991).'
  00Pri  'S. Priya, K.T. Jacob, J. Phase Equilib., 21, 342-49(2000); Cu-Rh'
!

File: data/databases/sgte-binary/CuS-07Lee.tdb
$
$ Database for Cu-S from B.-J. Lee et al. 2007
$
$ B.-J. Lee, B. Sundman, S.I. Kim, K.-G. Chin, ISIJ Int., 47, 163-71(2007).
$
$ Dataset created 2016.05.27 by Bengt Hallstedt.
$ 2020.11.21: Modified for use with GES6.
$
$ Based on an unpublished assessment by B. Sundman 1992, which is included
$ in LB Vol. 3.
$
$ ------------------------------------------------------------------------------
 TEMP-LIM 298.15 6000.00 !
$
$ELEMENT NAME  REF. STATE               ATOMIC MASS H298-H0    S298    !
$
 ELEMENT VA   VACUUM                      0.0          0.0      0.0    ! 
 ELEMENT CU   FCC_A1                     63.546     5004.      33.15   !
 ELEMENT S    ORTHORHOMBIC_A16           32.06      4412.0     32.07   ! 
$ ------------------------------------------------------------------------------
$ Species
$
 SPECIE  CU2                                CU2 !
 SPECIE  CU2S                               CU2S1 !
 SPECIE  CUS                                CU1S1 !
 SPECIE  S2                                 S2 !
 SPECIE  S3                                 S3 !
 SPECIE  S4                                 S4 !
 SPECIE  S5                                 S5 !
 SPECIE  S6                                 S6 !
 SPECIE  S7                                 S7 !
 SPECIE  S8                                 S8 !
$ ------------------------------------------------------------------------------
$ Phase definitions
$
 PHASE LIQUID:L % 1 1 !
 CONST LIQUID:L : CU CU2S S : !
$
$ Fcc (cF4, Fm-3m) and MeX (cF8, Fm-3m)
$
 PHASE FCC_A1 %A 2 1 1 !
 CONST FCC_A1 : CU S : VA : !
$
$ Bcc (cI2, Im-3m)
$
 PHASE BCC_A2 %B 2 1 3 !
 CONST BCC_A2 : CU S : VA : !
$
$ Hcp (hP2, P6_3/mmc) and Me2X (NiAs-type, hP4, P6_3/mmc, B8_1)
$
 PHASE HCP_A3 %A 2 1 0.5 !
 CONST HCP_A3 : CU : VA : !
$
$ Prototype alpha-S (oF128, Fddd)
$
 PHASE ORTHORHOMBIC_A16 % 1 1 !
 CONST ORTHORHOMBIC_A16 : S : !
$
$ Prototype beta-S (mP48, P2_1/a)
$
 PHASE MONOCLINIC_S % 1 1 !
 CONST MONOCLINIC_S : S : !
$
$ Prototype alpha-Cu2S (mP144, P2_1/c), alpha-chalcopyrite
$
 PHASE CU2S_ALPHA % 2 2 1 !
 CONST CU2S_ALPHA : CU : S : !
$
$ Prototype beta-Cu2S (hP16, P6_3/mmc), beta-chalcopyrite
$ Prototype InNi2 (B8_2) according to LB-binary
$
 PHASE CU2S_BETA % 2 2 1 !
 CONST CU2S_BETA : CU : S : !
$
$ Prototype Cu2Se (cF44, Fm-3m), digenite
$ Prototype CaF2 according to LB-binary
$
 PHASE CU2S_GAMMA % 3 2 1 1 !
 CONST CU2S_GAMMA : CU VA : CU VA : S : !
$
$ Prototype Cu31S16 (mP376, P2_1/c), djurleite
$
 PHASE CU31S16 % 2 1.93 1 !
 CONST CU31S16 : CU : S : !
$
$ Prototype Cu7S4 (oP44, Pnma), anilite
$
 PHASE CU7S4 % 2 1.75 1 !
 CONST CU7S4 : CU : S : !
$
$ Prototype CuS (hP12, P6_3/mmc), covellite
$
 PHASE CUS_B18 % 2 1 1 !
 CONST CUS_B18 : CU : S : !
$
 PHASE GAS:G % 1 1 !
 CONST GAS:G : CU CU2 CU2S CUS S S2 S3 S4 S5 S6 S7 S8 : !
$ ------------------------------------------------------------------------------
$ Defaults
$
 DEFINE-SYSTEM-DEFAULT ELEMENT 2 !
 DEFAULT-COM DEFINE_SYSTEM_ELEMENT VA !
 TYPE-DEF % SEQ * !
 TYPE-DEF A GES AMEND_PHASE_DESCRIPTION @ MAGNETIC -3 0.28 !
 TYPE-DEF B GES AMEND_PHASE_DESCRIPTION @ MAGNETIC -1 0.4 !
 FUNCTION ZERO      298.15  0;                                         6000 N !
 FUNCTION UN_ASS    298.15  0;                                         6000 N !
 FUNCTION R         298.15  +8.31451;                                  6000 N !
 FUNCTION RTLNP     298.15  +8.31451*T*LN(1E-05*P);                    6000 N !
$ ------------------------------------------------------------------------------
$ Element data
$ ------------------------------------------------------------------------------
$ Cu
$
 PAR  G(FCC_A1,CU:VA),,                 +GHSERCU;                3200 N 91Din !
 PAR  G(BCC_A2,CU:VA),,                 +GHSERCU+4017-1.255*T;   3200 N 91Din !
 PAR  G(HCP_A3,CU:VA),,                 +GHSERCU+600+0.2*T;      3200 N 91Din !
 PAR  G(LIQUID,CU),,                    +GLIQCU;                 3200 N 91Din !
$
 PAR  G(GAS,CU),,                       +F8005T+RTLNP;,,              N 97SUB !
 PAR  G(GAS,CU2),,                      +F8130T+RTLNP;,,              N 97SUB !
$
 FUNCTION GHSERCU   298.15  -7770.458+130.485235*T-24.112392*T*LN(T)
       -0.00265684*T**2+1.29223E-07*T**3+52478*T**(-1);
      1357.77  Y  -13542.026+183.803828*T-31.38*T*LN(T)+3.64167E+29*T**(-9);
      3200.00  N !
 FUNCTION GLIQCU    298.15  +12964.735-9.511904*T+GHSERCU-5.8489E-21*T**7;
      1357.77  Y  -46.545+173.881484*T-31.38*T*LN(T);
      3200.00  N !
$ Cu(g)
 FUNCTION F8005T    298.15  +331712.276-25.4355932*T-21.044*T*LN(T)
       +2.776E-04*T**2-4.9305E-08*T**3+5295*T**(-1);
      1600.00  Y  +336105.82-35.4351873*T-20.115*T*LN(T)
       +0.00118285*T**2-2.18138333E-07*T**3-1572935*T**(-1);
      3000.00  Y  +390707.537-303.006732*T+14.175*T*LN(T)
       -0.0079804*T**2+2.27558333E-07*T**3-16772955*T**(-1);
      5300.00  Y  +110975.664+452.828908*T-75.18201*T*LN(T)
       +0.004605*T**2-1.02516667E-07*T**3+1.4589055E+08*T**(-1);
      8400.00  Y  +918206.507-898.334069*T+75.05701*T*LN(T)
       -0.0078504*T**2+9.14616667E-08*T**3-6.694665E+08*T**(-1);
     10000.00  N !
$ Cu2(g)
 FUNCTION F8130T    298.15  +462958.167+11.147823*T-37.642*T*LN(T)
       -1.1515E-04*T**2-6.7015E-08*T**3+51145*T**(-1);
      3500.00  Y  +692156.122-643.599383*T+40.105*T*LN(T)
       -0.01109485*T**2+1.90893333E-07*T**3-1.2151985E+08*T**(-1);
      5500.00  Y  +1198333.43-1966.90368*T+195.893*T*LN(T)
       -0.03229355*T**2+7.29055E-07*T**3-4.2822925E+08*T**(-1);
      6000.00  N !
$ ------------------------------------------------------------------------------
$ S
$
$ FCC_A1 and BCC_A2 revised in unary 3.0
$ ORTHORHOMBIC_A16 and LIQUID modified in unary 4.1
$ MONOCLINIC revised in unary 4.1
$ ORTHORHOMBIC_A16 and LIQUID revised in unary 4.4
$
$ Data for S changed from SGTE unary database v4.1 (1999) to v4.4 (2001).
$ The later data do not seem to produce reasonable results.
$ The source of these data is unknown.
$ The older data are used in LBall-v7+fun.tdb.
$ The newer data are used in SGSOL 5.0.
$ The older data are kept here as well.
$
 PAR  G(ORTHORHOMBIC_A16,S),,           +GHSERSS;                1300 N 99SGUN !
 PAR  G(MONOCLINIC,S),,                 +GHSERSS+188.29+2.8932*T
             -0.57614*T*LN(T);                                   1300 N 99SGUN !
 PAR  G(FCC_A1,S:VA),,                  +GHSERSS+105000;         1300 N Sundm !
$PAR  G(FCC_A1,S:VA),,                  +GHSERSS+30000+32*T;     1300 N 91Din !
 PAR  G(BCC_A2,S:VA),,                  +GHSERSS+105000;         1300 N Sundm !
$PAR  G(BCC_A2,S:VA),,                  +GHSERSS+31000+32*T;     1300 N 91Din !
 PAR  G(LIQUID,S),,                     +GLIQSS;                 1300 N 99SGUN !
$
 PAR  G(GAS,S),,                        +F14852T+RTLNP;,,             N 97SUB !
 PAR  G(GAS,S2),,                       +F14964T+RTLNP;,,             N 97SUB !
 PAR  G(GAS,S3),,                       +F15022T+RTLNP;,,             N 97SUB !
 PAR  G(GAS,S4),,                       +F15041T+RTLNP;,,             N 97SUB !
 PAR  G(GAS,S5),,                       +F15047T+RTLNP;,,             N 97SUB !
 PAR  G(GAS,S6),,                       +F15052T+RTLNP;,,             N 97SUB !
 PAR  G(GAS,S7),,                       +F15057T+RTLNP;,,             N 97SUB !
 PAR  G(GAS,S8),,                       +F15061T+RTLNP;,,             N 97SUB !
$
 PAR  G(CU2S_GAMMA,VA:VA:S),,           +GHSERSS+105281;,,            N 92Sun1 !
$
 FUNCTION GHSERSS   298.15  -5228.956+55.401762*T-11.007*T*LN(T)
       -0.026529*T**2+7.754333E-06*T**3;
       368.30  Y  -6513.769+94.676922*T-17.941839*T*LN(T)
       -0.010895125*T**2+1.402558E-06*T**3+39910*T**(-1);
      1300.00  N !
 FUNCTION GLIQSS    298.15  -4001.549+77.889686*T-15.504*T*LN(T)
       -0.018629*T**2-2.4942E-07*T**3-113945*T**(-1);
       388.36  Y  -5285183.35+118449.585*T-19762.4*T*LN(T)
       +32.79275*T**2-0.0102214167*T**3+2.646735E+08*T**(-1);
       428.15  Y  -8174995.23+319914.078*T-57607.3*T*LN(T)
       +135.3045*T**2-0.0529973333*T**3;
       432.25  Y  -219408.801+7758.83993*T-1371.85*T*LN(T)
       +2.845035*T**2-0.00101380333*T**3;
       453.15  Y  +92539.872-1336.36627*T+202.958*T*LN(T)
       -0.2531915*T**2+5.18835E-05*T**3-8202200*T**(-1);
       717.00  Y  -6889.972+176.35482*T-32*T*LN(T);
      1300.00  N !
$ S(g)
 FUNCTION F14852T   298.15  +269797.373+2.2810296*T-25.70471*T*LN(T)
       +0.003751372*T**2-5.48887167E-07*T**3+3450.3165*T**(-1);
      1000.00  Y  +273925.002-38.4958652*T-19.81748*T*LN(T)
       -2.300353E-04*T**2-1.18709967E-08*T**3-570436.5*T**(-1);
      3400.00  Y  +257401.532-.943966729*T-24.05931*T*LN(T)
       -5.98546E-07*T**2+2.02961167E-09*T**3+9368165*T**(-1);
     10000.00  N !
$ S2(g)
 FUNCTION F14964T   298.15  +117374.548+2.98629624*T-34.09678*T*LN(T)
       -0.002325464*T**2+1.85480167E-07*T**3+128593.6*T**(-1);
      1000.00  Y  +117352.438+2.50383325*T-34.04744*T*LN(T)
       -0.0021150245*T**2+9.16602333E-08*T**3+175718.45*T**(-1);
      3400.00  Y  +124361.091+14.5182901*T-36.1923*T*LN(T)
       -5.930925E-04*T**2-7.54259333E-09*T**3-7484105*T**(-1);
      6000.00  N !
$ S3(g)
 FUNCTION F15022T   298.15  +126744.315+83.8435689*T-52.94561*T*LN(T)
       -0.0043385055*T**2+6.68300333E-07*T**3+276938.3*T**(-1);
      1000.00  Y  +123958.871+118.720436*T-58.16242*T*LN(T)
       -7.29079E-06*T**2+2.42566833E-10*T**3+558805*T**(-1);
      6000.00  N !
$ S4(g)
 FUNCTION F15041T   298.15  +109847.438+203.904963*T-72.67966*T*LN(T)
       -0.009041155*T**2+1.47148883E-06*T**3+505278*T**(-1);
       900.00  Y  +104526.08+272.793563*T-83.05028*T*LN(T)
       -1.828101E-05*T**2+6.19803333E-10*T**3+1023588.5*T**(-1);
      6000.00  N !
$ S5(g)
 FUNCTION F15047T   298.15  +106276.072+170.263399*T-74.99022*T*LN(T)
       -0.035336475*T**2+5.76872833E-06*T**3+227070.6*T**(-1);
       900.00  Y  +75139.8847+544.891054*T-130.537*T*LN(T)
       +0.007879015*T**2-4.32610333E-07*T**3+3425257*T**(-1);
      2800.00  Y  +114904.753+339.945759*T-103.9801*T*LN(T)
       +2.25877E-05*T**2-7.925025E-10*T**3-7832715*T**(-1);
      6000.00  N !
$ S6(g)
 FUNCTION F15052T   298.15  +57214.7948+523.24074*T-130.1838*T*LN(T)
       -4.152356E-04*T**2-4.27131667E-07*T**3+779118.5*T**(-1);
      1600.00  Y  +8925.72335+728.509037*T-155.3363*T*LN(T)
       +0.002031178*T**2-1.776135E-08*T**3+14908280*T**(-1);
      4200.00  Y  +43158.7838+657.511854*T-147.3935*T*LN(T)
       +0.0015928905*T**2-3.34608333E-08*T**3-8046775*T**(-1);
      6000.00  N !
$ S7(g)
 FUNCTION F15057T   298.15  +59623.0027+634.182529*T-153.2939*T*LN(T)
       -0.003102847*T**2+3.66153167E-07*T**3+940068*T**(-1);
      1500.00  Y  +56671.3245+666.288106*T-157.9591*T*LN(T)
       -2.441417E-06*T**2+7.28532E-11*T**3+1284129.5*T**(-1);
      6000.00  N !
$ S8(g)
 FUNCTION F15061T   298.15  +45619.0277+695.996674*T-166.1987*T*LN(T)
       -0.0109886*T**2-1.38875683E-06*T**3+753634*T**(-1);
       800.00  Y  +22301.584+822.41812*T-181.0091*T*LN(T)
       -0.020252625*T**2+3.04543E-06*T**3+4785936*T**(-1);
      1500.00  Y  +28125.3352+992.470207*T-208.7199*T*LN(T)
       +0.006139635*T**2-2.57977667E-07*T**3-2943090*T**(-1);
      3900.00  Y  +82396.4096+766.112131*T-180.3439*T*LN(T)
       -2.580219E-04*T**2+5.17172833E-09*T**3-21845450*T**(-1);
      6000.00  N !
$ ------------------------------------------------------------------------------
$ Binary system
$
$ B.-J. Lee, B. Sundman, S.I. Kim, K.-G. Chin, ISIJ Int., 47, 163-71(2007).
$
$ Based on an unpublished assessment by B. Sundman 1992, which is included
$ in LB Vol. 3.
$
$ Checked against paper. Checked at 6000 K.
$
 PAR  G(LIQUID,CU2S),,                  +GDIGCU2S+22136-15.6267*T;,,  N 07Lee !
 PAR  G(LIQUID,CU,CU2S;0),,             +85840-27.6287*T;,,           N 07Lee !
 PAR  G(LIQUID,CU,CU2S;1),,             -12900+8.5262*T;,,            N 07Lee !
 PAR  G(LIQUID,CU2S,S;0),,              +40406.6-17.5576*T;,,         N 07Lee !
 PAR  G(LIQUID,CU2S,S;1),,              -100287+35.0355*T;,,          N 07Lee !
$
 PAR  L(FCC_A1,CU,S:VA;0),,             -102200-26.5*T;,,             N 07Lee !
$
 PAR  G(CU2S_ALPHA,CU:S),,              +2*GHSERCU+GHSERSS
             -78474.5-83.8534*T+7.2618*T*LN(T);,,                     N 07Lee !
 PAR  G(CU2S_BETA,CU:S),,               +2*GHSERCU+GHSERSS
             -79412-56.4306*T+3.0602*T*LN(T);,,                       N 07Lee !
$
 PAR  G(CU2S_GAMMA,CU:CU:S),,           +3*GHSERCU+GHSERSS
             -49.382*T;,,                                             N 92Sun1 !
 PAR  G(CU2S_GAMMA,VA:CU:S),,           +GHSERCU+GHSERSS+100000;,,    N 92Sun1 !
 PAR  G(CU2S_GAMMA,CU:VA:S),,           +GDIGCU2S;,,                  N 07Lee !
 PAR  L(CU2S_GAMMA,CU,VA:VA:S;0),,      -154893+51.3874*T;,,          N 07Lee !
$
 PAR  G(CU31S16,CU:S),,                 +1.93*GHSERCU+GHSERSS
             -79718.6-30.97899*T;,,                                   N 07Lee !
 PAR  G(CU7S4,CU:S),,                   +1.75*GHSERCU+GHSERSS
             -76000.8-22.78185*T;,,                                   N 07Lee !
 PAR  G(CUS_B18,CU:S),,                 +GHSERCU+GHSERSS
             -52804.7-6.6291*T;,,                                     N 07Lee !
$
 PAR  G(GAS,CU2S),,                     +F8165T+RTLNP;,,              N 97SUB !
 PAR  G(GAS,CUS),,                      +F8110T+RTLNP;,,              N 97SUB !
$
$ Metastable
$
 PAR  L(BCC_A2,CU,S:VA;0),,             -102200-26.5*T;,,             N Same !
$
 FUNCTION GDIGCU2S  298.15  +2*GHSERCU+GHSERSS
       -73851.5-97.82124*T+8.1715*T*LN(T);
      6000.00  N !
$ Cu2S(g)
 FUNCTION F8165T    298.15  +360695.208+86.5671447*T-56.88859*T*LN(T)
       -9.99244E-04*T**2+1.37975767E-07*T**3+192388.25*T**(-1);
      1300.00  Y  +361237.959+87.342813*T-57.12582*T*LN(T)
       -3.713802E-04*T**2+2.283655E-08*T**3;
      3000.00  N !
$ CuS(g)
 FUNCTION F8110T    298.15  +325630.842+35.9489656*T-42.073*T*LN(T)
       +0.00327015*T**2-5.18983333E-07*T**3+68765*T**(-1);
      1100.00  Y  +321683.15+59.2828779*T-45.062*T*LN(T)
       +0.0036216*T**2-3.92015E-07*T**3+851435*T**(-1);
      3500.00  Y  +614271.15-1009.57819*T+86.76401*T*LN(T)
       -0.0228947*T**2+6.11731667E-07*T**3-1.215617E+08*T**(-1);
      6000.00  N !
$ ------------------------------------------------------------------------------
$
$
 LIST-OF-REFERENCE
 NUMBER  SOURCE
  Null   'Unknown source'
  Same   'Same or similar interaction as in the corresponding stable phase'
  Sundm  'Bosse Sundman, unpublished, SGTE unary database V.3.0, 1996; S'
  91Din  'A.T. Dinsdale, Calphad, 15, 317-425(1991).'
  92Sun1 'B. Sundman, unpublished, 1992; Cu-S'
  97SUB  'SGTE substance database, version 1997'
  99SGUN 'SGTE unary database V.4.1, 1999.'
  07Lee  'B.-J. Lee, B. Sundman, S.I. Kim, K.-G. Chin,
          ISIJ Int., 47, 163-71(2007); Cu-S'
!
