Repository: orchid-calphad/orchid-project.org

# orchid-project.org

Website and released data of **ORCHID** (Open Repository for CALPHAD Hypotheses, Intelligence, and Discovery),
served by GitHub Pages at https://orchid-project.org. Releases are archived on Zenodo (one DOI per version).

- `index.html`, `catalog/`, `best-practices.html` — static, self-contained pages (generated in the ORCHID tooling).
- `data/` — released data: catalog, redistributable TDB files, convex hulls. Licences: `data/LICENSES.md`, `data/NOTICE.md`.
- `llms.txt`, `data/croissant.json`, `CITATION.cff`, `.zenodo.json` — machine-readable metadata.

Only data with clear redistribution rights are published.

File: data/databases/sgte-binary/CuS-92Sun-LB.tdb
$
$ Database for Cu-S from B. Sundman 1992 (included in LB Vol. 3)
$
$ B. Sundman, unpublished, 1992.
$
$ Dataset created 2013.05.30 by Bengt Hallstedt.
$ 2020.11.21: Modified for use with GES6.
$ 2021.09.05: ION order fixed for GES6.
$
$ The liquid has a very strange shape above 2500 K. Liquid Cu2S melts (!)
$ congruently at around 4900 K as a left and right miscibility gap merge.
$ Above 4900 K the liquid is completely miscible.
$
$ ------------------------------------------------------------------------------
 TEMP-LIM 298.15 6000.00 !
$
$ELEMENT NAME  REF. STATE               ATOMIC MASS H298-H0    S298    !
$
 ELEMENT /-   ELECTRON_GAS                0.0          0.0      0.0    ! 
 ELEMENT VA   VACUUM                      0.0          0.0      0.0    ! 
 ELEMENT CU   FCC_A1                     63.546     5004.      33.15   !
 ELEMENT S    ORTHORHOMBIC_A16           32.06      4412.0     32.07   ! 
$ ------------------------------------------------------------------------------
$ Species
$
 SPECIE  CU+1                               CU/+1 !
 SPECIE  CU+2                               CU/+2 !
 SPECIE  S-2                                S/-2 !
$ ------------------------------------------------------------------------------
$ Phase definitions
$
 PHASE LIQUID:L % 1 1 !
 CONST LIQUID:L : CU S : !
$
 PHASE ION:Y % 2 1 1 !
 CONST ION:Y : CU+1 CU+2 : S-2 VA S : !
$
$ Fcc (cF4, Fm-3m) and MeX (cF8, Fm-3m)
$
 PHASE FCC_A1 %A 2 1 1 !
 CONST FCC_A1 : CU S : VA : !
$
$ Bcc (cI2, Im-3m)
$
 PHASE BCC_A2 %B 2 1 3 !
 CONST BCC_A2 : CU S : VA : !
$
$ Hcp (hP2, P6_3/mmc) and Me2X (NiAs-type, hP4, P6_3/mmc, B8_1)
$
 PHASE HCP_A3 %A 2 1 0.5 !
 CONST HCP_A3 : CU : VA : !
$
$ Prototype alpha-S (oF128, Fddd)
$
 PHASE ORTHORHOMBIC_A16 % 1 1 !
 CONST ORTHORHOMBIC_A16 : S : !
$
$ Prototype beta-S (mP48, P2_1/a)
$
 PHASE MONOCLINIC_S % 1 1 !
 CONST MONOCLINIC_S : S : !
$
$ Prototype alpha-Cu2S (mP144, P2_1/c), alpha-chalcopyrite
$
 PHASE CU2S_ALPHA % 2 2 1 !
 CONST CU2S_ALPHA : CU : S : !
$
$ Prototype beta-Cu2S (hP16, P6_3/mmc), beta-chalcopyrite
$ Prototype InNi2 (B8_2) according to LB-binary
$
 PHASE CU2S_BETA % 2 2 1 !
 CONST CU2S_BETA : CU : S : !
$
$ Prototype Cu2Se (cF44, Fm-3m), digenite
$ Prototype CaF2 according to LB-binary
$
 PHASE CU2S_GAMMA % 3 2 1 1 !
 CONST CU2S_GAMMA : CU VA : CU VA : S : !
$
$ Prototype Cu31S16 (mP376, P2_1/c), djurleite
$
 PHASE CU31S16 % 2 1.93 1 !
 CONST CU31S16 : CU : S : !
$
$ Prototype Cu7S4 (oP44, Pnma), anilite
$
 PHASE CU7S4 % 2 1.75 1 !
 CONST CU7S4 : CU : S : !
$
$ Prototype CuS (hP12, P6_3/mmc), covellite
$
 PHASE CUS_B18 % 2 1 1 !
 CONST CUS_B18 : CU : S : !
$ ------------------------------------------------------------------------------
$ Defaults
$
 DEFINE-SYSTEM-DEFAULT ELEMENT 2 !
 DEFAULT-COM DEFINE_SYSTEM_ELEMENT VA /- !
 DEFAULT-COM REJECT_PHASE LIQUID !
 TYPE-DEF % SEQ * !
 TYPE-DEF A GES AMEND_PHASE_DESCRIPTION @ MAGNETIC -3 0.28 !
 TYPE-DEF B GES AMEND_PHASE_DESCRIPTION @ MAGNETIC -1 0.4 !
 FUNCTION ZERO      298.15  0;                                         6000 N !
 FUNCTION UN_ASS    298.15  0;                                         6000 N !
 FUNCTION R         298.15  +8.31451;                                  6000 N !
$ ------------------------------------------------------------------------------
$ Element data
$ ------------------------------------------------------------------------------
$ Cu
$
 PAR  G(FCC_A1,CU:VA),,                 +GHSERCU;                3200 N 91Din !
 PAR  G(BCC_A2,CU:VA),,                 +GHSERCU+4017-1.255*T;   3200 N 91Din !
 PAR  G(HCP_A3,CU:VA),,                 +GHSERCU+600+0.2*T;      3200 N 91Din !
 PAR  G(LIQUID,CU),,                    +GLIQCU;                 3200 N 91Din !
$
 PAR  G(ION,CU+1:VA),,                  +GLIQCU;                 3200 N 91Din !
 PAR  G(ION,CU+2:VA),,                  +GLIQ2CU;,,                   N 03Hal1 !
$
 FUNCTION GHSERCU   298.15  -7770.458+130.485235*T-24.112392*T*LN(T)
       -0.00265684*T**2+1.29223E-07*T**3+52478*T**(-1);
      1357.77  Y  -13542.026+183.803828*T-31.38*T*LN(T)+3.64167E+29*T**(-9);
      3200.00  N !
 FUNCTION GLIQCU    298.15  +12964.735-9.511904*T+GHSERCU-5.8489E-21*T**7;
      1357.77  Y  -46.545+173.881484*T-31.38*T*LN(T);
      3200.00  N !
 FUNCTION GLIQ2CU   298.15  +3*GLIQCU-2*GCU2OLIQ+16236-20*T;           6000 N !
 FUNCTION GCU2OLIQ  298.15  -38315+102.66*T-22.57*T*LN(T);             6000 N !
$ ------------------------------------------------------------------------------
$ S
$
$ FCC_A1 and BCC_A2 revised in unary 3.0
$ ORTHORHOMBIC_A16 and LIQUID modified in unary 4.1
$ MONOCLINIC revised in unary 4.1
$ ORTHORHOMBIC_A16 and LIQUID revised in unary 4.4
$
$ Data for S changed from SGTE unary database v4.1 (1999) to v4.4 (2001).
$ The later data do not seem to produce reasonable results.
$ The source of these data is unknown.
$ The older data are used in LBall-v7+fun.tdb.
$ The newer data are used in SGSOL 5.0.
$ The older data are kept here as well.
$
 PAR  G(ORTHORHOMBIC_A16,S),,           +GHSERSS;                1300 N 99SGUN !
 PAR  G(MONOCLINIC_S,S),,               +GHSERSS+188.29+2.8932*T
             -0.57614*T*LN(T);                                   1300 N 99SGUN !
 PAR  G(FCC_A1,S:VA),,                  +GHSERSS+105000;         1300 N Sundm !
$PAR  G(FCC_A1,S:VA),,                  +GHSERSS+30000+32*T;     1300 N 91Din !
 PAR  G(BCC_A2,S:VA),,                  +GHSERSS+105000;         1300 N Sundm !
$PAR  G(BCC_A2,S:VA),,                  +GHSERSS+31000+32*T;     1300 N 91Din !
 PAR  G(LIQUID,S),,                     +GLIQSS;                 1300 N 99SGUN !
$
 PAR  G(ION,S),,                        +GLIQSS;                 1300 N 99SGUN !
$
 PAR  G(CU2S_GAMMA,VA:VA:S),,           +GHSERSS+105281;,,            N 92Sun1 !
$
 FUNCTION GHSERSS   298.15  -5228.956+55.401762*T-11.007*T*LN(T)
       -0.026529*T**2+7.754333E-06*T**3;
       368.30  Y  -6513.769+94.676922*T-17.941839*T*LN(T)
       -0.010895125*T**2+1.402558E-06*T**3+39910*T**(-1);
      1300.00  N !
 FUNCTION GLIQSS    298.15  -4001.549+77.889686*T-15.504*T*LN(T)
       -0.018629*T**2-2.4942E-07*T**3-113945*T**(-1);
       388.36  Y  -5285183.35+118449.585*T-19762.4*T*LN(T)
       +32.79275*T**2-0.0102214167*T**3+2.646735E+08*T**(-1);
       428.15  Y  -8174995.23+319914.078*T-57607.3*T*LN(T)
       +135.3045*T**2-0.0529973333*T**3;
       432.25  Y  -219408.801+7758.83993*T-1371.85*T*LN(T)
       +2.845035*T**2-0.00101380333*T**3;
       453.15  Y  +92539.872-1336.36627*T+202.958*T*LN(T)
       -0.2531915*T**2+5.18835E-05*T**3-8202200*T**(-1);
       717.00  Y  -6889.972+176.35482*T-32*T*LN(T);
      1300.00  N !
$ ------------------------------------------------------------------------------
$ Binary system
$
$ From from B. Sundman 1992 (included in LB Vol. 3)
$
$ B. Sundman, unpublished, 1992.
$
$ Checked against LB. Checked at 6000 K.
$
$ The liquid has a very strange shape above 2500 K. Liquid Cu2S melts (!)
$ congruently at around 4900 K as a left and right miscibility gap merge.
$ Above 4900 K the liquid is completely miscible.
$
 PAR  G(ION,CU+1:S-2),,                 +2*GLIQCU+GLIQSS
             -93965-14.824*T;,,                                       N 92Sun1 !
 PAR  G(ION,CU+2:S-2),,                 +UN_ASS;,,                    N !
 PAR  L(ION,CU+1:S-2,VA;0),,            +48473-4.598*T;,,             N 92Sun1 !
 PAR  L(ION,CU+1:S-2,VA;1),,            -3492-0.0306*T;,,             N 92Sun1 !
 PAR  L(ION,CU+1:S-2,S;0),,             -11627+48.201*T;,,            N 92Sun1 !
 PAR  L(ION,CU+1:S-2,S;1),,             +9326-77.183*T;,,             N 92Sun1 !
$
 PAR  L(FCC_A1,CU,S:VA;0),,             -76900-43*T;,,                N 92Sun1 !
$
 PAR  G(CU2S_ALPHA,CU:S),,              -76939+134.906*T
             -41.8254*T*LN(T)-893058*T**(-1);,,                       N 92Sun1 !
 PAR  G(CU2S_BETA,CU:S),,               -78429+279.081*T
             -64.7427*T*LN(T)-1504192*T**(-1);,,                      N 92Sun1 !
$
 PAR  G(CU2S_GAMMA,CU:CU:S),,           +3*GHSERCU+GHSERSS
             -49.382*T;,,                                             N 92Sun1 !
 PAR  G(CU2S_GAMMA,VA:CU:S),,           +GHSERCU+GHSERSS+100000;,,    N 92Sun1 !
 PAR  G(CU2S_GAMMA,CU:VA:S),,           +2*GHSERCU+GHSERSS
             -62053-105.461*T+8.1715*T*LN(T);,,                       N 92Sun1 !
 PAR  L(CU2S_GAMMA,CU,VA:VA:S;0),,      -134075+32.4*T;,,             N 92Sun1 !
$
 PAR  G(CU31S16,CU:S),,                 -91458+377.342*T
             -75.8834*T*LN(T);,,                                      N 92Sun1 !
 PAR  G(CU7S4,CU:S),,                   -90427+408.276*T
             -77.0077*T*LN(T);,,                                      N 92Sun1 !
 PAR  G(CUS_B18,CU:S),,                 -55019+306.231*T
             -59.2935*T*LN(T)+0.008253*T**2;,,                        N 92Sun1 !
$
$ Metastable
$
 PAR  L(BCC_A2,CU,S:VA;0),,             -76900-43*T;,,                N Same !
$ ------------------------------------------------------------------------------
$
 ASSESSED_SYSTEM
  CU-S(TDB -* +ION +CU2S_ALPHA +CU2S_BETA +CU2S_GAMMA +CU31S16 +CU7S4
  +CUS_B18 +FCC_A1 +MONOCLINIC_S +ORTHO_A16
  ;G5 C_S:ION/CU+1:S C_S:ION/CU+1:S-2 MAJ:ION/CU+1:VA
  ;P3 TMM:300/1700  STP:0.3/1673/1 STP:0.36/1000/2) !
$
$
 LIST-OF-REFERENCE
 NUMBER  SOURCE
  Null   'Unknown source'
  Same   'Same or similar interaction as in the corresponding stable phase'
  COST   'COST 507 database'
  Sundm  'Bosse Sundman, unpublished, SGTE unary database V.3.0, 1996; S'
  91Din  'A.T. Dinsdale, Calphad, 15, 317-425(1991).'
  92Sun1 'B. Sundman, unpublished, 1992; Cu-S'
  99SGUN 'SGTE unary database V.4.1, 1999.'
  03Hal1 'B. Hallstedt, L.J. Gauckler, Calphad, 27, 177-91(2003); Cu-O'
!

File: data/databases/sgte-binary/CuS-92Sun-newS.tdb
$
$ Database for Cu-S from B. Sundman 1992 (included in LB Vol. 3)
$
$ B. Sundman, unpublished, 1992.
$
$ Dataset created 2013.05.30 by Bengt Hallstedt.
$ 2020.11.21: Modified for use with GES6.
$
$ Note! This dataset should only be used after reoptimisation. The introduction
$ of new data for S in unary 4.4 leads to large changes.
$
$ New data for S introduced in unary 4.4 are used here. This results in a drop
$ of the Cu2S-S monotectic by 47 K. The Cu-Cu2S monotectic and eutectic
$ reactions are swapped. The congruent melting temperature of Cu2S drops from
$ 1403 to 1334 K.
$
$ The liquid has a very strange shape above 2500 K. Liquid Cu2S melts (!)
$ congruently at around 4900 K as a left and right miscibility gap merge.
$ Above 4900 K the liquid is completely miscible.
$
$ ------------------------------------------------------------------------------
 TEMP-LIM 298.15 6000.00 !
$
$ELEMENT NAME  REF. STATE               ATOMIC MASS H298-H0    S298    !
$
 ELEMENT /-   ELECTRON_GAS                0.0          0.0      0.0    ! 
 ELEMENT VA   VACUUM                      0.0          0.0      0.0    ! 
 ELEMENT CU   FCC_A1                     63.546     5004.      33.15   !
 ELEMENT S    ORTHORHOMBIC_A16           32.06      4412.0     32.07   ! 
$ ------------------------------------------------------------------------------
$ Species
$
 SPECIE  CU+1                               CU/+1 !
 SPECIE  CU+2                               CU/+2 !
 SPECIE  S-2                                S/-2 !
$ ------------------------------------------------------------------------------
$ Phase definitions
$
 PHASE LIQUID:L % 1 1 !
 CONST LIQUID:L : CU S : !
$
 PHASE ION:Y % 2 1 1 !
 CONST ION:Y : CU+1 CU+2 : S-2 VA S : !
$
$ Fcc (cF4, Fm-3m) and MeX (cF8, Fm-3m)
$
 PHASE FCC_A1 %A 2 1 1 !
 CONST FCC_A1 : CU S : VA : !
$
$ Bcc (cI2, Im-3m)
$
 PHASE BCC_A2 %B 2 1 3 !
 CONST BCC_A2 : CU S : VA : !
$
$ Hcp (hP2, P6_3/mmc) and Me2X (NiAs-type, hP4, P6_3/mmc, B8_1)
$
 PHASE HCP_A3 %A 2 1 0.5 !
 CONST HCP_A3 : CU : VA : !
$
$ Prototype alpha-S (oF128, Fddd)
$
 PHASE ORTHORHOMBIC_A16 % 1 1 !
 CONST ORTHORHOMBIC_A16 : S : !
$
$ Prototype beta-S (mP48, P2_1/a)
$
 PHASE MONOCLINIC_S % 1 1 !
 CONST MONOCLINIC_S : S : !
$
$ Prototype alpha-Cu2S (mP144, P2_1/c), alpha-chalcopyrite
$
 PHASE CU2S_ALPHA % 2 2 1 !
 CONST CU2S_ALPHA : CU : S : !
$
$ Prototype beta-Cu2S (hP16, P6_3/mmc), beta-chalcopyrite
$ Prototype InNi2 (B8_2) according to LB-binary
$
 PHASE CU2S_BETA % 2 2 1 !
 CONST CU2S_BETA : CU : S : !
$
$ Prototype Cu2Se (cF44, Fm-3m), digenite
$ Prototype CaF2 according to LB-binary
$
 PHASE CU2S_GAMMA % 3 2 1 1 !
 CONST CU2S_GAMMA : CU VA : CU VA : S : !
$
$ Prototype Cu31S16 (mP376, P2_1/c), djurleite
$
 PHASE CU31S16 % 2 1.93 1 !
 CONST CU31S16 : CU : S : !
$
$ Prototype Cu7S4 (oP44, Pnma), anilite
$
 PHASE CU7S4 % 2 1.75 1 !
 CONST CU7S4 : CU : S : !
$
$ Prototype CuS (hP12, P6_3/mmc), covellite
$
 PHASE CUS_B18 % 2 1 1 !
 CONST CUS_B18 : CU : S : !
$ ------------------------------------------------------------------------------
$ Defaults
$
 DEFINE-SYSTEM-DEFAULT ELEMENT 2 !
 DEFAULT-COM DEFINE_SYSTEM_ELEMENT VA /- !
 DEFAULT-COM REJECT_PHASE LIQUID !
 TYPE-DEF % SEQ * !
 TYPE-DEF A GES AMEND_PHASE_DESCRIPTION @ MAGNETIC -3 0.28 !
 TYPE-DEF B GES AMEND_PHASE_DESCRIPTION @ MAGNETIC -1 0.4 !
 FUNCTION ZERO      298.15  0;                                         6000 N !
 FUNCTION UN_ASS    298.15  0;                                         6000 N !
 FUNCTION R         298.15  +8.31451;                                  6000 N !
$ ------------------------------------------------------------------------------
$ Element data
$ ------------------------------------------------------------------------------
$ Cu
$
 PAR  G(FCC_A1,CU:VA),,                 +GHSERCU;                3200 N 91Din !
 PAR  G(BCC_A2,CU:VA),,                 +GHSERCU+4017-1.255*T;   3200 N 91Din !
 PAR  G(HCP_A3,CU:VA),,                 +GHSERCU+600+0.2*T;      3200 N 91Din !
 PAR  G(LIQUID,CU),,                    +GLIQCU;                 3200 N 91Din !
$
 PAR  G(ION,CU+1:VA),,                  +GLIQCU;                 3200 N 91Din !
 PAR  G(ION,CU+2:VA),,                  +GLIQ2CU;,,                   N 03Hal1 !
$
 FUNCTION GHSERCU   298.15  -7770.458+130.485235*T-24.112392*T*LN(T)
       -0.00265684*T**2+1.29223E-07*T**3+52478*T**(-1);
      1357.77  Y  -13542.026+183.803828*T-31.38*T*LN(T)+3.64167E+29*T**(-9);
      3200.00  N !
 FUNCTION GLIQCU    298.15  +12964.735-9.511904*T+GHSERCU-5.8489E-21*T**7;
      1357.77  Y  -46.545+173.881484*T-31.38*T*LN(T);
      3200.00  N !
 FUNCTION GLIQ2CU   298.15  +3*GLIQCU-2*GCU2OLIQ+16236-20*T;           6000 N !
 FUNCTION GCU2OLIQ  298.15  -38315+102.66*T-22.57*T*LN(T);             6000 N !
$ ------------------------------------------------------------------------------
$ S
$
$ FCC_A1 and BCC_A2 revised in unary 3.0
$ ORTHORHOMBIC_A16 and LIQUID modified in unary 4.1
$ MONOCLINIC revised in unary 4.1
$ ORTHORHOMBIC_A16 and LIQUID revised in unary 4.4
$
 PAR  G(ORTHORHOMBIC_A16,S),,           +GHSERSS;                1300 N 01SGUN !
 PAR  G(MONOCLINIC,S),,                 +GMONSS;                 1300 N 01SGUN !
 PAR  G(FCC_A1,S:VA),,                  +GHSERSS+105000;         1300 N Sundm !
$PAR  G(FCC_A1,S:VA),,                  +GHSERSS+30000+32*T;     1300 N 91Din !
 PAR  G(BCC_A2,S:VA),,                  +GHSERSS+105000;         1300 N Sundm !
$PAR  G(BCC_A2,S:VA),,                  +GHSERSS+31000+32*T;     1300 N 91Din !
 PAR  G(LIQUID,S),,                     +GLIQSS;                 1300 N 01SGUN !
$
 PAR  G(ION,S),,                        +GLIQSS;                 1300 N 01SGUN !
$
 PAR  G(CU2S_GAMMA,VA:VA:S),,           +GHSERSS+105281;,,            N 92Sun1 !
$
 FUNCTION GHSERSS   298.15  -5198.294+53.913855*T-10.726*T*LN(T)
       -0.0273801*T**2+8.179537E-6*T**3; 
       368.30  Y  -6475.706+94.182332*T-17.8693298*T*LN(T)
       -0.010936877*T**2+1.406467E-6*T**3+36871*T**(-1); 
      1300.00  Y  -12485.546+188.304687*T-32*T*LN(T); 
      1301.00  N !
 FUNCTION GMONSS    298.15  -5725.422+89.544275*T-17.413*T*LN(T)
       -0.00993935*T**2-0.070062E-6*T**3+1250*T**(-1); 
       388.36  Y  -7455.008+114.782945*T-21.1531404*T*LN(T)
       -0.008566163*T**2+1.112484E-6*T**3+122167*T**(-1); 
      1300.00  Y  -11779.415+186.699065*T-32*T*LN(T); 
      1301.00  N !
 FUNCTION GLIQSS    298.15  -4196.575+85.63027*T-17.413*T*LN(T)
       -0.00993935*T**2-0.070062E-6*T**3+1250*T**(-1); 
       335.00  Y  1790361.982-44195.451432*T+7511.6194258*T*LN(T)
       -13.985517511*T**2+4838.738601E-6*T**3-79880891*T**(-1); 
       388.36  Y  -876313.954+23366.872986*T-4028.756*T*LN(T)
       +7.954595*T**2-2908.513333E-6*T**3+33980035*T**(-1); 
       432.25  Y  454088.687-7814.670231*T+1237.001*T*LN(T)
       -1.5607295*T**2+359.883667E-6*T**3-31765395*T**(-1); 
       500.00  Y  18554.561-144.895285*T+16.535*T*LN(T)
       -0.0454119*T**2+8.327402E-6*T**3-2705030*T**(-1); 
       700.00  Y  21243.126-113.298877*T+9.944*T*LN(T)
       -0.0288384*T**2+3.791365E-6*T**3-3507570*T**(-1); 
       900.00  Y  16117.849-32.79523*T-2.425*T*LN(T)
       -0.01712545*T**2+1.84974E-6*T**3-3215170*T**(-1); 
      1300.00  Y  -6461.814+175.590536*T-32*T*LN(T); 
      1301.00  N !
$ ------------------------------------------------------------------------------
$ Binary system
$
$ From from B. Sundman 1992 (included in LB Vol. 3)
$
$ B. Sundman, unpublished, 1992.
$
$ Checked against LB. Checked at 6000 K.
$
$ Note! This dataset should only be used after reoptimisation. The introduction
$ of new data for S in unary 4.4 leads to large changes.
$
$ New data for S introduced in unary 4.4 are used here. This results in a drop
$ of the Cu2S-S monotectic by 47 K. The Cu-Cu2S monotectic and eutectic
$ reactions are swapped. The congruent melting temperature of Cu2S drops from
$ 1403 to 1334 K.
$
$ The liquid has a very strange shape above 2500 K. Liquid Cu2S melts (!)
$ congruently at around 4900 K as a left and right miscibility gap merge.
$ Above 4900 K the liquid is completely miscible.
$
 PAR  G(ION,CU+1:S-2),,                 +2*GLIQCU+GLIQSS
             -93965-14.824*T;,,                                       N 92Sun1 !
 PAR  G(ION,CU+2:S-2),,                 +UN_ASS;,,                    N !
 PAR  L(ION,CU+1:S-2,VA;0),,            +48473-4.598*T;,,             N 92Sun1 !
 PAR  L(ION,CU+1:S-2,VA;1),,            -3492-0.0306*T;,,             N 92Sun1 !
 PAR  L(ION,CU+1:S-2,S;0),,             -11627+48.201*T;,,            N 92Sun1 !
 PAR  L(ION,CU+1:S-2,S;1),,             +9326-77.183*T;,,             N 92Sun1 !
$
 PAR  L(FCC_A1,CU,S:VA;0),,             -76900-43*T;,,                N 92Sun1 !
$
 PAR  G(CU2S_ALPHA,CU:S),,              -76939+134.906*T
             -41.8254*T*LN(T)-893058*T**(-1);,,                       N 92Sun1 !
 PAR  G(CU2S_BETA,CU:S),,               -78429+279.081*T
             -64.7427*T*LN(T)-1504192*T**(-1);,,                      N 92Sun1 !
$
 PAR  G(CU2S_GAMMA,CU:CU:S),,           +3*GHSERCU+GHSERSS
             -49.382*T;,,                                             N 92Sun1 !
 PAR  G(CU2S_GAMMA,VA:CU:S),,           +GHSERCU+GHSERSS+100000;,,    N 92Sun1 !
 PAR  G(CU2S_GAMMA,CU:VA:S),,           +2*GHSERCU+GHSERSS
             -62053-105.461*T+8.1715*T*LN(T);,,                       N 92Sun1 !
 PAR  L(CU2S_GAMMA,CU,VA:VA:S;0),,      -134075+32.4*T;,,             N 92Sun1 !
$
 PAR  G(CU31S16,CU:S),,                 -91458+377.342*T
             -75.8834*T*LN(T);,,                                      N 92Sun1 !
 PAR  G(CU7S4,CU:S),,                   -90427+408.276*T
             -77.0077*T*LN(T);,,                                      N 92Sun1 !
 PAR  G(CUS_B18,CU:S),,                 -55019+306.231*T
             -59.2935*T*LN(T)+0.008253*T**2;,,                        N 92Sun1 !
$
$ Metastable
$
 PAR  L(BCC_A2,CU,S:VA;0),,             -76900-43*T;,,                N Same !
$ ------------------------------------------------------------------------------
$
 ASSESSED_SYSTEM
  CU-S(TDB -* +ION +CU2S_ALPHA +CU2S_BETA +CU2S_GAMMA +CU31S16 +CU7S4
  +CUS_B18 +FCC_A1 +MONOCLINIC_S +ORTHO_A16
  ;G5 C_S:ION/CU+1:S C_S:ION/CU+1:S-2 MAJ:ION/CU+1:VA
  ;P3 TMM:300/1700  STP:0.3/1673/1 STP:0.36/1000/2) !
$
$
 LIST-OF-REFERENCE
 NUMBER  SOURCE
  Null   'Unknown source'
  Same   'Same or similar interaction as in the corresponding stable phase'
  COST   'COST 507 database'
  Sundm  'Bosse Sundman, unpublished, SGTE unary database V.3.0, 1996; S'
  91Din  'A.T. Dinsdale, Calphad, 15, 317-425(1991).'
  92Sun1 'B. Sundman, unpublished, 1992; Cu-S'
  99SGUN 'SGTE unary database V.4.1, 1999.'
  01SGUN 'SGTE unary database V.4.4, 2001.'
  03Hal1 'B. Hallstedt, L.J. Gauckler, Calphad, 27, 177-91(2003); Cu-O'
!

File: data/databases/sgte-binary/CuSb-00Liu-LB.tdb
$
$ Database for Cu-Sb from Liu et al. 2000 (included in LB Vol. 3)
$
$ X.J. Liu, C.P. Wang, I. Ohnuma, R. Kainuma, K. Ishida,
$ J. Phase Equilib., 21, 432-42(2000).
$
$ Dataset created 2009.12.13 by Bengt Hallstedt.
$ 2020.11.21: Modified for use with GES6.
$ 2020.11.21: Attribution of Liquid and fcc interactions corrected.
$
$ The crystal structure of some phases seems uncertain and the modelling
$ is seriously questionable.
$
$ Cu3Sb (D0_3) should not be described as disordered BCC_A2.
$ Cu17Sb3 should be described as HCP_A3 (if it really is A3).
$ L(BCC_A2,CU,SB:VA;4) = -90*T ; What kind of sense is this supposed to make?
$
$ ------------------------------------------------------------------------------
 TEMP-LIM 298.15 6000.00 !
$
$ELEMENT NAME  REF. STATE               ATOMIC MASS H298-H0    S298    !
$
 ELEMENT VA   VACUUM                      0.0          0.0      0.0    ! 
 ELEMENT CU   FCC_A1                     63.546     5004.      33.15   !
 ELEMENT SB   RHOMBOHEDRAL_A7           121.75      5870.152   45.5219 ! 
$ ------------------------------------------------------------------------------
$ Phase definitions
$
 PHASE LIQUID:L % 1 1 !
 CONST LIQUID:L : CU SB : !
$
$ Fcc (cF4, Fm-3m) and MeX (cF8, Fm-3m)
$
 PHASE FCC_A1 %A 2 1 1 !
 CONST FCC_A1 : CU% SB : VA : !
$
$ Bcc (cI2, Im-3m)
$ In Cu-Sb it is prototype BiF3 (D0_3, cF16, Fm-3m), beta
$
 PHASE BCC_A2 %B 2 1 3 !
 CONST BCC_A2 : CU SB : VA : !
$
$ Hcp (hP2, P6_3/mmc) and Me2X (NiAs-type, hP4, P6_3/mmc, B8_1)
$
 PHASE HCP_A3 %A 2 1 0.5 !
 CONST HCP_A3 : CU SB : VA: !
$
$ Prototype alpha-As (hR2, R-3m)
$
 PHASE RHOMBOHEDRAL_A7 % 1 1 !
 CONST RHOMBOHEDRAL_A7 : SB : !
$
$ Prototype Mg ? (hP2, P6_3/mmc), gamma
$ According to 00Liu (and LB)
$
 PHASE CU17SB3_A3 % 2 0.85 0.15 !
 CONST CU17SB3_A3 : CU : SB : !
$
$ Prototype Mg ? (hP2, P6_3/mmc), delta
$ According to Pauling file
$ Labelled D019 in LBall-v7+fun.tdb
$
 PHASE CU4SB % 2 0.8 0.2 !
 CONST CU4SB : CU : SB : !
$
$ Prototype Cu10Sb3 (hP26, P6_3/m), zeta
$ Labelled A3 in LBall-v7+fun.tdb
$
 PHASE CU10SB3 % 2 0.77 0.23 !
 CONST CU10SB3 : CU : SB : !
$
$ Prototype beta-Cu3Ti (oP8, Pmmn), epsilon
$ Labelled L60 in LBall-v7+fun.tdb
$
 PHASE CU3SB_D0A % 2 0.75 0.25 !
 CONST CU3SB_D0A : CU : SB : !
$
$ Prototype Cu2Sb (tP6, P4/nmm), eta
$
 PHASE CU2SB_C38 % 2 0.67 0.33 !
 CONST CU2SB_C38 : CU : SB : !
$ ------------------------------------------------------------------------------
$ Defaults
$
 DEFINE-SYSTEM-DEFAULT ELEMENT 2 !
 DEFAULT-COM DEFINE_SYSTEM_ELEMENT VA !
 TYPE-DEF % SEQ * !
 TYPE-DEF A GES AMEND_PHASE_DESCRIPTION @ MAGNETIC -3 0.28 !
 TYPE-DEF B GES AMEND_PHASE_DESCRIPTION @ MAGNETIC -1 0.4 !
 FUNCTION ZERO      298.15  0;                                         6000 N !
 FUNCTION UN_ASS    298.15  0;                                         6000 N !
 FUNCTION R         298.15  +8.31451;                                  6000 N !
$ ------------------------------------------------------------------------------
$ Element data
$ ------------------------------------------------------------------------------
$ Cu
$
$ BCT_A5 from 00Moo not included in unary
$
 PAR  G(FCC_A1,CU:VA),,                 +GHSERCU;                3200 N 91Din !
 PAR  G(BCC_A2,CU:VA),,                 +GHSERCU+4017-1.255*T;   3200 N 91Din !
 PAR  G(HCP_A3,CU:VA),,                 +GHSERCU+600+0.2*T;      3200 N 91Din !
$PAR  G(BCT_A5,CU),,                    +GHSERCU+4184;           3200 N 00Moo !
 PAR  G(LIQUID,CU),,                    +GLIQCU;                 3200 N 91Din !
$
 FUNCTION GHSERCU   298.15  -7770.458+130.485235*T-24.112392*T*LN(T)
       -0.00265684*T**2+1.29223E-07*T**3+52478*T**(-1);
      1357.77  Y  -13542.026+183.803828*T-31.38*T*LN(T)+3.64167E+29*T**(-9);
      3200.00  N !
 FUNCTION GLIQCU    298.15  +12964.735-9.511904*T+GHSERCU-5.8489E-21*T**7;
      1357.77  Y  -46.545+173.881484*T-31.38*T*LN(T);
      3200.00  N !
 FUNCTION GBCCCU    298.15  +GHSERCU+4017-1.255*T;                     3200 N !
$ ------------------------------------------------------------------------------
$ Sb
$
$ BCT_A5 revised in unary 3.0
$
$ BCT_A5 the value from 91Din is used in LBall-v7+fun.tdb.
$ BCT_A5 the value from 96SGUN is used in SGSOL 5.0.
$ It is only needed in Sb-Sn.
$
 PAR  G(RHOMBOHEDRAL_A7,SB),,           +GHSERSB;                2000 N 91Din !
 PAR  G(FCC_A1,SB:VA),,                 +GHSERSB+19874-13.7*T;   2000 N 91Din !
 PAR  G(BCC_A2,SB:VA),,                 +GHSERSB+19874-15.1*T;   2000 N 91Din !
 PAR  G(HCP_A3,SB:VA),,                 +GHSERSB+19874-13*T;     2000 N 91Din !
$PAR  G(BCT_A5,SB),,                    +GHSERSB+13000-8*T;      2000 N 96SGUN !
$PAR  G(BCT_A5,SB),,                    +GHSERSB+1000;           2000 N 91Din !
 PAR  G(LIQUID,SB),,                    +GLIQSB;                 2000 N 91Din !
$
 FUNCTION GHSERSB   298.15  -9242.858+156.154689*T-30.5130752*T*LN(T)
       +0.007748768*T**2-3.003415E-06*T**3+100625*T**(-1);
       903.78  Y  -11738.83+169.485872*T-31.38*T*LN(T)+1.616849E+27*T**(-9);
      2000.00  N !
 FUNCTION GLIQSB    298.15  +19822.328-21.923164*T+GHSERSB-1.74847E-20*T**7;
       903.78  Y  +8175.359+147.455986*T-31.38*T*LN(T);
      2000.00  N !
$ ------------------------------------------------------------------------------
$ Binary system
$
$ From Liu et al. 2000 (included in LB Vol. 3)
$
$ X.J. Liu, C.P. Wang, I. Ohnuma, R. Kainuma, K. Ishida,
$ J. Phase Equilib., 21, 432-42(2000).
$
$ Checked against LB and paper. Checked at 6000 K.
$
$ The crystal structure of some phases seems uncertain and the modelling
$ is seriously questionable.
$
$ Cu3Sb (D0_3) should not be described as disordered BCC_A2.
$ Cu17Sb3 should be described as HCP_A3 (if it really is A3).
$ L(BCC_A2,CU,SB:VA;4) = -90*T ; What kind of sense is this supposed to make?
$
 PAR  L(LIQUID,CU,SB;0),,               -16154.82+23.99549*T
             -4.0284*T*LN(T);,,                                       N 91Tep !
 PAR  L(LIQUID,CU,SB;1),,               -35130.8+50.3301*T
             -5.2316*T*LN(T);,,                                       N 91Tep !
 PAR  L(LIQUID,CU,SB;2),,               -29263.28+15.3192*T;,,        N 91Tep !
 PAR  L(LIQUID,CU,SB;3),,               -2300.89;,,                   N 91Tep !
 PAR  L(LIQUID,CU,SB;4),,               +8873.94;,,                   N 91Tep !
$
 PAR  L(FCC_A1,CU,SB:VA;0),,            -8534-10.44293*T;,,           N 91Tep !
$
 PAR  L(BCC_A2,CU,SB:VA;0),,            +50092.341-41.561183*T;,,     N 00Liu !
 PAR  L(BCC_A2,CU,SB:VA;1),,            -331192.835+110.62385*T;,,    N 00Liu !
 PAR  L(BCC_A2,CU,SB:VA;2),,            +301571.206+15*T;,,           N 00Liu !
 PAR  L(BCC_A2,CU,SB:VA;3),,            -984.45639-77.2521*T;,,       N 00Liu !
 PAR  L(BCC_A2,CU,SB:VA;4),,            -90*T;,,                      N 00Liu !
$
 PAR  G(CU17SB3_A3,CU:SB),,             +0.85*GHSERCU+0.15*GHSERSB
             -2680-1.8*T;,,                                           N 00Liu !
 PAR  G(CU4SB,CU:SB),,                  +0.8*GHSERCU+0.2*GHSERSB
             -5142;,,                                                 N 00Liu !
 PAR  G(CU10SB3,CU:SB),,                +0.77*GHSERCU+0.23*GHSERSB
             -4936.6-0.94*T;,,                                        N 00Liu !
 PAR  G(CU3SB_D0A,CU:SB),,              +0.75*GHSERCU+0.25*GHSERSB
             -4718-1.69*T;,,                                          N 00Liu !
 PAR  G(CU2SB_C38,CU:SB),,              +0.67*GHSERCU+0.33*GHSERSB
             -4350.772-3.888*T;,,                                     N 00Liu !
$
$ metastable
$
 PAR  L(HCP_A3,CU,SB:VA;0),,            -8534-10.44293*T;,,           N Same !
$PAR  L(BCT_A5,CU,SB;0),,               -8534-10.44293*T;,,           N Same !
$ ------------------------------------------------------------------------------
$
 ASSESSED_SYSTEM
  CU-SB(TDB -* +LIQUID +BCC_A2 +FCC_A1 +RHOMBO_A7 +CU10SB3 +CU17SB3_A3
  +CU3SB_D0A +CU2SB_C38 +CU4SB ;P3 TMM:300/2000 *) !
$
$
 LIST-OF-REFERENCE
 NUMBER  SOURCE
  Null   'Unknown source'
  Same   'Same or similar interaction as in the corresponding stable phase'
  COST   'COST 507 database'
  91Din  'A.T. Dinsdale, Calphad, 15, 317-425(1991).'
  91Tep  'O. Teppo, P. Taskinen, Scand. J. Metall., 20, 174-82(1991); Cu-Sb'
  96SGUN 'SGTE unary database V.3.0, 1996.'
  00Liu  'X.J. Liu, C.P. Wang, I. Ohnuma, R. Kainuma, K. Ishida,
          J. Phase Equilib., 21, 432-42(2000); Cu-Sb'
  00Moo  'K.-W. Moon, W.J. Boettinger, U.R. Kattner, F.S. Biancaniello,
          C.A. Handwerker, J. Electron. Mater., 29, 1122-36(2000); Cu'
!

File: data/databases/sgte-binary/CuSb-09Gie.tdb
$
$ Database for Cu-Sb from W. Gierlotka and D. Jendrzejczyk-Handzlik 2009.
$
$ W. Gierlotka, D. Jendrzejczyk-Handzlik, J. Alloys Compd., 484, 172-76(2009).
$
$ Dataset created 2020.11.21 by Bengt Hallstedt.
$
$ Note! The associate is actually Cu2/3Sb1/3.
$
$ The crystal structure of some phases seems uncertain.
$
$ The phase diagram is only approximately reproduced. Interactions for Cu4Sb
$ Cu3Sb-D03 are missing.
$
$ ------------------------------------------------------------------------------
 TEMP-LIM 298.15 6000.00 !
$
$ELEMENT NAME  REF. STATE               ATOMIC MASS H298-H0    S298    !
$
 ELEMENT VA   VACUUM                      0.0          0.0      0.0    ! 
 ELEMENT CU   FCC_A1                     63.546     5004.      33.15   !
 ELEMENT SB   RHOMBOHEDRAL_A7           121.75      5870.152   45.5219 ! 
$ ------------------------------------------------------------------------------
$ Species
$
 SPECIE  CU2SB                              CU0.666667SB0.333333 !
$ ------------------------------------------------------------------------------
$ Phase definitions
$
 PHASE LIQUID:L % 1 1 !
 CONST LIQUID:L : CU CU2SB SB : !
$
$ Fcc (cF4, Fm-3m) and MeX (cF8, Fm-3m)
$
 PHASE FCC_A1 %A 2 1 1 !
 CONST FCC_A1 : CU% SB : VA : !
$
$ Bcc (cI2, Im-3m)
$ In Cu-Sb it is prototype BiF3 (D0_3, cF16, Fm-3m), beta
$
 PHASE BCC_A2 %B 2 1 3 !
 CONST BCC_A2 : CU SB : VA : !
$
$ Hcp (hP2, P6_3/mmc) and Me2X (NiAs-type, hP4, P6_3/mmc, B8_1)
$
 PHASE HCP_A3 %A 2 1 0.5 !
 CONST HCP_A3 : CU SB : VA: !
$
$ Prototype alpha-As (hR2, R-3m)
$
 PHASE RHOMBOHEDRAL_A7 % 1 1 !
 CONST RHOMBOHEDRAL_A7 : SB : !
$
$ Prototype Mg ? (hP2, P6_3/mmc), gamma
$ According to 00Liu (and LB)
$
 PHASE CU17SB3_A3 % 2 17 3 !
 CONST CU17SB3_A3 : CU : SB : !
$
$ Prototype Mg ? (hP2, P6_3/mmc), delta
$ According to Pauling file
$ Labelled D019 in LBall-v7+fun.tdb
$
 PHASE CU4SB % 2 4 1 !
 CONST CU4SB : CU% SB : CU SB% : !
$
$ Prototype Cu10Sb3 (hP26, P6_3/m), zeta
$ Labelled A3 in LBall-v7+fun.tdb
$
 PHASE CU10SB3 % 2 10 3 !
 CONST CU10SB3 : CU : SB : !
$
$ Prototype BiF3 (cF16, Fm-3m), beta
$
 PHASE CU3SB_D03 % 2 3 1 !
 CONST CU3SB_D03 : CU% SB : CU SB% : !
$
$ Prototype beta-Cu3Ti (oP8, Pmmn), epsilon
$
 PHASE CU3SB_D0A % 2 3 1 !
 CONST CU3SB_D0A : CU : SB : !
$
$ Prototype Cu2Sb (tP6, P4/nmm), eta
$
 PHASE CU2SB_C38 % 2 2 1 !
 CONST CU2SB_C38 : CU : SB : !
$ ------------------------------------------------------------------------------
$ Defaults
$
 DEFINE-SYSTEM-DEFAULT ELEMENT 2 !
 DEFAULT-COM DEFINE_SYSTEM_ELEMENT VA !
 TYPE-DEF % SEQ * !
 TYPE-DEF A GES AMEND_PHASE_DESCRIPTION @ MAGNETIC -3 0.28 !
 TYPE-DEF B GES AMEND_PHASE_DESCRIPTION @ MAGNETIC -1 0.4 !
 FUNCTION ZERO      298.15  0;                                         6000 N !
 FUNCTION UN_ASS    298.15  0;                                         6000 N !
 FUNCTION R         298.15  +8.31451;                                  6000 N !
$ ------------------------------------------------------------------------------
$ Element data
$ ------------------------------------------------------------------------------
$ Cu
$
$ BCT_A5 from 00Moo not included in unary
$
 PAR  G(FCC_A1,CU:VA),,                 +GHSERCU;                3200 N 91Din !
 PAR  G(BCC_A2,CU:VA),,                 +GHSERCU+4017-1.255*T;   3200 N 91Din !
 PAR  G(HCP_A3,CU:VA),,                 +GHSERCU+600+0.2*T;      3200 N 91Din !
$PAR  G(BCT_A5,CU),,                    +GHSERCU+4184;           3200 N 00Moo !
 PAR  G(LIQUID,CU),,                    +GLIQCU;                 3200 N 91Din !
$
 PAR  G(CU4SB,CU:CU),,                  +5*GHSERCU+60000;,,           N 09Gie !
 PAR  G(CU3SB_D03,CU:CU),,              +4*GBCCCU;,,                  N 09Gie !
$
 FUNCTION GHSERCU   298.15  -7770.458+130.485235*T-24.112392*T*LN(T)
       -0.00265684*T**2+1.29223E-07*T**3+52478*T**(-1);
      1357.77  Y  -13542.026+183.803828*T-31.38*T*LN(T)+3.64167E+29*T**(-9);
      3200.00  N !
 FUNCTION GLIQCU    298.15  +12964.735-9.511904*T+GHSERCU-5.8489E-21*T**7;
      1357.77  Y  -46.545+173.881484*T-31.38*T*LN(T);
      3200.00  N !
 FUNCTION GBCCCU    298.15  +GHSERCU+4017-1.255*T;                     3200 N !
$ ------------------------------------------------------------------------------
$ Sb
$
$ BCT_A5 revised in unary 3.0
$
$ BCT_A5 the value from 91Din is used in LBall-v7+fun.tdb.
$ BCT_A5 the value from 96SGUN is used in SGSOL 5.0.
$ It is only needed in Sb-Sn.
$
 PAR  G(RHOMBOHEDRAL_A7,SB),,           +GHSERSB;                2000 N 91Din !
 PAR  G(FCC_A1,SB:VA),,                 +GHSERSB+19874-13.7*T;   2000 N 91Din !
 PAR  G(BCC_A2,SB:VA),,                 +GHSERSB+19874-15.1*T;   2000 N 91Din !
 PAR  G(HCP_A3,SB:VA),,                 +GHSERSB+19874-13*T;     2000 N 91Din !
$PAR  G(BCT_A5,SB),,                    +GHSERSB+13000-8*T;      2000 N 96SGUN !
$PAR  G(BCT_A5,SB),,                    +GHSERSB+1000;           2000 N 91Din !
 PAR  G(LIQUID,SB),,                    +GLIQSB;                 2000 N 91Din !
$
 PAR  G(CU4SB,SB:SB),,                  +5*GHSERSB+133389.98;,,       N 09Gie !
 PAR  G(CU3SB_D03,SB:SB),,              +4*GBCCSB;,,                  N 09Gie !
$
 FUNCTION GHSERSB   298.15  -9242.858+156.154689*T-30.5130752*T*LN(T)
       +0.007748768*T**2-3.003415E-06*T**3+100625*T**(-1);
       903.78  Y  -11738.83+169.485872*T-31.38*T*LN(T)+1.616849E+27*T**(-9);
      2000.00  N !
 FUNCTION GLIQSB    298.15  +19822.328-21.923164*T+GHSERSB-1.74847E-20*T**7;
       903.78  Y  +8175.359+147.455986*T-31.38*T*LN(T);
      2000.00  N !
 FUNCTION GBCCSB    298.15  +GHSERSB+19874-15.1*T;                     3200 N !
$ ------------------------------------------------------------------------------
$ Binary system
$
$ W. Gierlotka, D. Jendrzejczyk-Handzlik, J. Alloys Compd., 484, 172-76(2009).
$
$ Checked against paper. Checked at 6000 K.
$
$ The crystal structure of some phases seems uncertain.
$
$ Note! The associate is actually Cu2/3Sb1/3.
$
$ The phase diagram is only approximately reproduced. Interactions for Cu4Sb
$ Cu3Sb-D03 are missing.
$
 PAR  G(LIQUID,CU2SB),,                 +0.666667*GHSERCU
             +0.333333*GHSERSB+5851.1417-11.8912*T;,,                 N 09Gie !
 PAR  L(LIQUID,CU,CU2SB;0),,            -6044.3565+7.3117*T;,,        N 09Gie !
 PAR  L(LIQUID,CU,CU2SB;1),,            +3442.7496+3.4963*T;,,        N 09Gie !
 PAR  L(LIQUID,CU2SB,SB;0),,            +16370.628-7.6924*T;,,        N 09Gie !
 PAR  L(LIQUID,CU2SB,SB;1),,            +6174.554-8.3289*T;,,         N 09Gie !
 PAR  L(LIQUID,CU2SB,SB;2),,            +2162.7304;,,                 N 09Gie !
$
 PAR  L(FCC_A1,CU,SB:VA;0),,            -13550.628-6.3594*T;,,        N 09Gie !
$
 PAR  G(CU17SB3_A3,CU:SB),,             +17*GHSERCU+3*GHSERSB
             -56912.502-31.01*T;,,                                    N 09Gie !
$
 PAR  G(CU4SB,CU:SB),,                  +4*GHSERCU+GHSERSB
             -29161.689+5.7365*T;,,                                   N 09Gie !
 PAR  G(CU4SB,SB:CU),,                  +ZERO;,,                      N 09Gie !
$
 PAR  G(CU10SB3,CU:SB),,                +10*GHSERCU+3*GHSERSB
             -71672.2396-0.6656*T;,,                                  N 09Gie !
$
 PAR  G(CU3SB_D03,CU:SB),,              +3*GHSERCU+GHSERSB
             +7199.0448-42.5976*T;,,                                  N 09Gie !
 PAR  G(CU3SB_D03,SB:CU),,              +3*GHSERSB+GHSERCU
             +420861.96+120.226*T*T;,,                                N 09Gie !
$
 PAR  G(CU3SB_D0A,CU:SB),,              +3*GHSERCU+GHSERSB
             -21131.9544-3.3096*T;,,                                  N 09Gie !
 PAR  G(CU2SB_C38,CU:SB),,              +2*GHSERCU+GHSERSB
             -14261.5425-9.9402*T;,,                                  N 09Gie !
$
$ metastable
$
 PAR  L(BCC_A2,CU,SB:VA;0),,            -13550.628-6.3594*T;,,        N Same !
 PAR  L(HCP_A3,CU,SB:VA;0),,            -13550.628-6.3594*T;,,        N Same !
$ ------------------------------------------------------------------------------
$
 ASSESSED_SYSTEM
  CU-SB(TDB -* +LIQUID +BCC_A2 +FCC_A1 +RHOMBO_A7 +CU10SB3 +CU17SB3_A3
  +CU3SB_D0A +CU2SB_C38 +CU4SB ;P3 TMM:300/2000 *) !
$
$
 LIST-OF-REFERENCE
 NUMBER  SOURCE
  Null   'Unknown source'
  Same   'Same or similar interaction as in the corresponding stable phase'
  COST   'COST 507 database'
  91Din  'A.T. Dinsdale, Calphad, 15, 317-425(1991).'
  96SGUN 'SGTE unary database V.3.0, 1996.'
  00Moo  'K.-W. Moon, W.J. Boettinger, U.R. Kattner, F.S. Biancaniello,
          C.A. Handwerker, J. Electron. Mater., 29, 1122-36(2000); Cu'
  09Gie  'W. Gierlotka, D. Jendrzejczyk-Handzlik,
          J. Alloys Compd., 484, 172-76(2009); Cu-Sb'
!
