Repository: orchid-calphad/orchid-project.org

# orchid-project.org

Website and released data of **ORCHID** (Open Repository for CALPHAD Hypotheses, Intelligence, and Discovery),
served by GitHub Pages at https://orchid-project.org. Releases are archived on Zenodo (one DOI per version).

- `index.html`, `catalog/`, `best-practices.html` — static, self-contained pages (generated in the ORCHID tooling).
- `data/` — released data: catalog, redistributable TDB files, convex hulls. Licences: `data/LICENSES.md`, `data/NOTICE.md`.
- `llms.txt`, `data/croissant.json`, `CITATION.cff`, `.zenodo.json` — machine-readable metadata.

Only data with clear redistribution rights are published.

File: data/databases/sgte-binary/CuSb-23Liu.tdb
$
$ Database for Cu-Sb from Liu et al. 2023.
$
$ R. Liu, J. Wang, D. Cui, J. Phase Equilib. Diffus, 44, 687-703(2023).
$
$ Dataset created 2024.02.03 by Bengt Hallstedt.
$
$ Modified from 00Liu. Cu17Sb3 (gamma) modified to match more recent
$ experiments.
$
$ The crystal structure of some phases seems uncertain and the modelling
$ is seriously questionable.
$
$ Cu3Sb (D0_3) should not be described as disordered BCC_A2.
$ Cu17Sb3 should be described as HCP_A3 (if it really is A3).
$ L(BCC_A2,CU,SB:VA;4) = -90*T ; What kind of sense is this supposed to make?
$
$ ------------------------------------------------------------------------------
 TEMP-LIM 298.15 6000.00 !
$
$ELEMENT NAME  REF. STATE               ATOMIC MASS H298-H0    S298    !
$
 ELEMENT VA   VACUUM                      0.0          0.0      0.0    ! 
 ELEMENT CU   FCC_A1                     63.546     5004.      33.15   !
 ELEMENT SB   RHOMBOHEDRAL_A7           121.75      5870.152   45.5219 ! 
$ ------------------------------------------------------------------------------
$ Phase definitions
$
 PHASE LIQUID:L % 1 1 !
 CONST LIQUID:L : CU SB : !
$
$ Fcc (cF4, Fm-3m) and MeX (cF8, Fm-3m)
$
 PHASE FCC_A1 %A 2 1 1 !
 CONST FCC_A1 : CU% SB : VA : !
$
$ Bcc (cI2, Im-3m)
$ In Cu-Sb it is prototype BiF3 (D0_3, cF16, Fm-3m), beta
$
 PHASE BCC_A2 %B 2 1 3 !
 CONST BCC_A2 : CU SB : VA : !
$
$ Hcp (hP2, P6_3/mmc) and Me2X (NiAs-type, hP4, P6_3/mmc, B8_1)
$
 PHASE HCP_A3 %A 2 1 0.5 !
 CONST HCP_A3 : CU SB : VA: !
$
$ Prototype alpha-As (hR2, R-3m)
$
 PHASE RHOMBOHEDRAL_A7 % 1 1 !
 CONST RHOMBOHEDRAL_A7 : SB : !
$
$ Prototype Mg ? (hP2, P6_3/mmc), gamma
$ According to 00Liu (and LB)
$
 PHASE CU17SB3_A3 % 2 0.85 0.15 !
 CONST CU17SB3_A3 : CU : SB : !
$
$ Prototype Mg ? (hP2, P6_3/mmc), delta
$ According to Pauling file
$ Labelled D019 in LBall-v7+fun.tdb
$
 PHASE CU4SB % 2 0.8 0.2 !
 CONST CU4SB : CU : SB : !
$
$ Prototype Cu10Sb3 (hP26, P6_3/m), zeta
$ Labelled A3 in LBall-v7+fun.tdb
$
 PHASE CU10SB3 % 2 0.77 0.23 !
 CONST CU10SB3 : CU : SB : !
$
$ Prototype beta-Cu3Ti (oP8, Pmmn), epsilon
$ Labelled L60 in LBall-v7+fun.tdb
$
 PHASE CU3SB_D0A % 2 0.75 0.25 !
 CONST CU3SB_D0A : CU : SB : !
$
$ Prototype Cu2Sb (tP6, P4/nmm), eta
$
 PHASE CU2SB_C38 % 2 0.67 0.33 !
 CONST CU2SB_C38 : CU : SB : !
$ ------------------------------------------------------------------------------
$ Defaults
$
 DEFINE-SYSTEM-DEFAULT ELEMENT 2 !
 DEFAULT-COM DEFINE_SYSTEM_ELEMENT VA !
 TYPE-DEF % SEQ * !
 TYPE-DEF A GES AMEND_PHASE_DESCRIPTION @ MAGNETIC -3 0.28 !
 TYPE-DEF B GES AMEND_PHASE_DESCRIPTION @ MAGNETIC -1 0.4 !
 FUNCTION ZERO      298.15  0;                                         6000 N !
 FUNCTION UN_ASS    298.15  0;                                         6000 N !
 FUNCTION R         298.15  +8.31451;                                  6000 N !
$ ------------------------------------------------------------------------------
$ Element data
$ ------------------------------------------------------------------------------
$ Cu
$
$ BCT_A5 from 00Moo not included in unary
$
 PAR  G(FCC_A1,CU:VA),,                 +GHSERCU;                3200 N 91Din !
 PAR  G(BCC_A2,CU:VA),,                 +GHSERCU+4017-1.255*T;   3200 N 91Din !
 PAR  G(HCP_A3,CU:VA),,                 +GHSERCU+600+0.2*T;      3200 N 91Din !
$PAR  G(BCT_A5,CU),,                    +GHSERCU+4184;           3200 N 00Moo !
 PAR  G(LIQUID,CU),,                    +GLIQCU;                 3200 N 91Din !
$
 FUNCTION GHSERCU   298.15  -7770.458+130.485235*T-24.112392*T*LN(T)
       -0.00265684*T**2+1.29223E-07*T**3+52478*T**(-1);
      1357.77  Y  -13542.026+183.803828*T-31.38*T*LN(T)+3.64167E+29*T**(-9);
      3200.00  N !
 FUNCTION GLIQCU    298.15  +12964.735-9.511904*T+GHSERCU-5.8489E-21*T**7;
      1357.77  Y  -46.545+173.881484*T-31.38*T*LN(T);
      3200.00  N !
 FUNCTION GBCCCU    298.15  +GHSERCU+4017-1.255*T;                     3200 N !
$ ------------------------------------------------------------------------------
$ Sb
$
$ BCT_A5 revised in unary 3.0
$
$ BCT_A5 the value from 91Din is used in LBall-v7+fun.tdb.
$ BCT_A5 the value from 96SGUN is used in SGSOL 5.0.
$ It is only needed in Sb-Sn.
$
 PAR  G(RHOMBOHEDRAL_A7,SB),,           +GHSERSB;                2000 N 91Din !
 PAR  G(FCC_A1,SB:VA),,                 +GHSERSB+19874-13.7*T;   2000 N 91Din !
 PAR  G(BCC_A2,SB:VA),,                 +GHSERSB+19874-15.1*T;   2000 N 91Din !
 PAR  G(HCP_A3,SB:VA),,                 +GHSERSB+19874-13*T;     2000 N 91Din !
$PAR  G(BCT_A5,SB),,                    +GHSERSB+13000-8*T;      2000 N 96SGUN !
$PAR  G(BCT_A5,SB),,                    +GHSERSB+1000;           2000 N 91Din !
 PAR  G(LIQUID,SB),,                    +GLIQSB;                 2000 N 91Din !
$
 FUNCTION GHSERSB   298.15  -9242.858+156.154689*T-30.5130752*T*LN(T)
       +0.007748768*T**2-3.003415E-06*T**3+100625*T**(-1);
       903.78  Y  -11738.83+169.485872*T-31.38*T*LN(T)+1.616849E+27*T**(-9);
      2000.00  N !
 FUNCTION GLIQSB    298.15  +19822.328-21.923164*T+GHSERSB-1.74847E-20*T**7;
       903.78  Y  +8175.359+147.455986*T-31.38*T*LN(T);
      2000.00  N !
$ ------------------------------------------------------------------------------
$ Binary system
$
$ R. Liu, J. Wang, D. Cui, J. Phase Equilib. Diffus, 44, 687-703(2023).
$
$ Checked against paper. Checked at 6000 K.
$
$ Modified from 00Liu. Cu17Sb3 (gamma) modified to match more recent
$ experiments.
$
$ The crystal structure of some phases seems uncertain and the modelling
$ is seriously questionable.
$
$ Cu3Sb (D0_3) should not be described as disordered BCC_A2.
$ Cu17Sb3 should be described as HCP_A3 (if it really is A3).
$ L(BCC_A2,CU,SB:VA;4) = -90*T ; What kind of sense is this supposed to make?
$
 PAR  L(LIQUID,CU,SB;0),,               -16154.82+23.99549*T
             -4.0284*T*LN(T);,,                                       N 91Tep !
 PAR  L(LIQUID,CU,SB;1),,               -35130.8+50.3301*T
             -5.2316*T*LN(T);,,                                       N 91Tep !
 PAR  L(LIQUID,CU,SB;2),,               -29263.28+15.3192*T;,,        N 91Tep !
 PAR  L(LIQUID,CU,SB;3),,               -2300.89;,,                   N 91Tep !
 PAR  L(LIQUID,CU,SB;4),,               +8873.94;,,                   N 91Tep !
$
 PAR  L(FCC_A1,CU,SB:VA;0),,            -8534-10.44293*T;,,           N 91Tep !
$
 PAR  L(BCC_A2,CU,SB:VA;0),,            +50092.341-41.561183*T;,,     N 00Liu !
 PAR  L(BCC_A2,CU,SB:VA;1),,            -331192.835+110.62385*T;,,    N 00Liu !
 PAR  L(BCC_A2,CU,SB:VA;2),,            +301571.206+15*T;,,           N 00Liu !
 PAR  L(BCC_A2,CU,SB:VA;3),,            -984.45639-77.2521*T;,,       N 00Liu !
 PAR  L(BCC_A2,CU,SB:VA;4),,            -90*T;,,                      N 00Liu !
$
 PAR  G(CU17SB3_A3,CU:SB),,             +0.85*GHSERCU+0.15*GHSERSB
             -2402-2.126*T;,,                                         N 23Liu !
 PAR  G(CU4SB,CU:SB),,                  +0.8*GHSERCU+0.2*GHSERSB
             -5142;,,                                                 N 00Liu !
 PAR  G(CU10SB3,CU:SB),,                +0.77*GHSERCU+0.23*GHSERSB
             -4936.6-0.94*T;,,                                        N 00Liu !
 PAR  G(CU3SB_D0A,CU:SB),,              +0.75*GHSERCU+0.25*GHSERSB
             -4718-1.69*T;,,                                          N 00Liu !
 PAR  G(CU2SB_C38,CU:SB),,              +0.67*GHSERCU+0.33*GHSERSB
             -4350.772-3.888*T;,,                                     N 00Liu !
$
$ metastable
$
 PAR  L(HCP_A3,CU,SB:VA;0),,            -8534-10.44293*T;,,           N Same !
$PAR  L(BCT_A5,CU,SB;0),,               -8534-10.44293*T;,,           N Same !
$ ------------------------------------------------------------------------------
$
 ASSESSED_SYSTEM
  CU-SB(TDB -* +LIQUID +BCC_A2 +FCC_A1 +RHOMBO_A7 +CU10SB3 +CU17SB3_A3
  +CU3SB_D0A +CU2SB_C38 +CU4SB ;P3 TMM:300/2000 *) !
$
$
 LIST-OF-REFERENCE
 NUMBER  SOURCE
  Null   'Unknown source'
  Same   'Same or similar interaction as in the corresponding stable phase'
  COST   'COST 507 database'
  91Din  'A.T. Dinsdale, Calphad, 15, 317-425(1991).'
  91Tep  'O. Teppo, P. Taskinen, Scand. J. Metall., 20, 174-82(1991); Cu-Sb'
  96SGUN 'SGTE unary database V.3.0, 1996.'
  00Liu  'X.J. Liu, C.P. Wang, I. Ohnuma, R. Kainuma, K. Ishida,
          J. Phase Equilib., 21, 432-42(2000); Cu-Sb'
  00Moo  'K.-W. Moon, W.J. Boettinger, U.R. Kattner, F.S. Biancaniello,
          C.A. Handwerker, J. Electron. Mater., 29, 1122-36(2000); Cu'
  23Liu  'R. Liu, J. Wang, D. Cui,
          J. Phase Equilib. Diffus, 44, 687-703(2023); Cu-Sb'
!

File: data/databases/sgte-binary/CuSc-08GTT.tdb
$
$ Database for Cu-Sc from GTT 2008
$
$ GTT, unpublished, 2008.
$
$ Dataset created 2009.08.25 by Bengt Hallstedt.
$ 2020.12.26: Modified for use with GES6.
$
$ There is an inverse miscibility gap with a minimum at 4580 K and x(Sc)=0.5.
$
$ ------------------------------------------------------------------------------
 TEMP-LIM 298.15 6000.00 !
$
$ELEMENT NAME  REF. STATE               ATOMIC MASS H298-H0    S298    !
$
 ELEMENT VA   VACUUM                      0.0          0.0      0.0    ! 
 ELEMENT CU   FCC_A1                     63.546     5004.0     33.15   !
 ELEMENT SC   HCP_A3                     44.9559    5217.448   34.6435 ! 
$ ------------------------------------------------------------------------------
$ Phase definitions
$
 PHASE LIQUID:L % 1 1 !
 CONST LIQUID:L : CU SC : !
$
$ Fcc (cF4, Fm-3m) and MeX (cF8, Fm-3m)
$
 PHASE FCC_A1 % 2 1 1 !
 CONST FCC_A1 : CU% SC : VA : !
$
$ Bcc (cI2, Im-3m)
$
 PHASE BCC_A2 % 2 1 3 !
 CONST BCC_A2 : CU SC% : VA : !
$
$ Hcp (hP2, P6_3/mmc) and Me2X (NiAs-type, hP4, P6_3/mmc, B8_1)
$
 PHASE HCP_A3 % 2 1 0.5 !
 CONST HCP_A3 : CU SC% : VA : !
$
$ Pearson tI* (Probably prototype MoNi4 (tI10, I4/m)), see Ag-Sc
$
 PHASE CU4SC_D1A % 2 4 1 !
 CONST CU4SC_D1A : CU : SC : !
$
$ Prototype MoSi2 (tI6, I4/mmm)
$
 PHASE CU2SC_C11B % 2 2 1 !
 CONST CU2SC_C11B : CU : SC : !
$
$ Prototype CsCl (cP2, Pm-3m)
$
 PHASE CUSC_B2 % 2 1 1 !
 CONST CUSC_B2 : CU : SC : !
$ ------------------------------------------------------------------------------
$ Defaults
$
 DEFINE-SYSTEM-DEFAULT ELEMENT 2 !
 DEFAULT-COM DEFINE_SYSTEM_ELEMENT VA !
 TYPE-DEF % SEQ * !
 FUNCTION ZERO      298.15  0;                                         6000 N !
 FUNCTION UN_ASS    298.15  0;                                         6000 N !
 FUNCTION R         298.15  +8.31451;                                  6000 N !
$ ------------------------------------------------------------------------------
$ Element data
$ ------------------------------------------------------------------------------
$ Cu
$
 PAR  G(FCC_A1,CU:VA),,                 +GHSERCU;                3200 N 91Din !
 PAR  G(BCC_A2,CU:VA),,                 +GHSERCU+4017-1.255*T;   3200 N 91Din !
 PAR  G(HCP_A3,CU:VA),,                 +GHSERCU+600+0.2*T;      3200 N 91Din !
 PAR  G(LIQUID,CU),,                    +GLIQCU;                 3200 N 91Din !
$
 FUNCTION GHSERCU   298.15  -7770.458+130.485235*T-24.112392*T*LN(T)
       -0.00265684*T**2+1.29223E-07*T**3+52478*T**(-1);
      1357.77  Y  -13542.026+183.803828*T-31.38*T*LN(T)+3.64167E+29*T**(-9);
      3200.00  N !
 FUNCTION GLIQCU    298.15  +12964.735-9.511904*T+GHSERCU-5.8489E-21*T**7;
      1357.77  Y  -46.545+173.881484*T-31.38*T*LN(T);
      3200.00  N !
$ ------------------------------------------------------------------------------
$ Sc
$
$ FCC_A1 and DHCP added in unary 4.4
$
 PAR  G(HCP_A3,SC:VA),,                 +GHSERSC;                3200 N 91Din !
 PAR  G(BCC_A2,SC:VA),,                 +GBCCSC;                 3200 N 91Din !
 PAR  G(FCC_A1,SC:VA),,                 +GHSERSC+5000;           3200 N 99Cac !
$PAR  G(DHCP,SC),,                      +GHSERSC
$            +1200+0.4157255*T;                                  3200 N 00Nor2 !
 PAR  G(LIQUID,SC),,                    +GLIQSC;                 3200 N 91Din !
$
 FUNCTION GHSERSC   298.15  -8689.547+153.48097*T-28.1882*T*LN(T)
       +0.00321892*T**2-1.64531E-06*T**3+72177*T**(-1);
       800.00  Y  -7511.295+132.759582*T-24.9132*T*LN(T)
       -5.73295E-04*T**2-8.59345E-07*T**3;
      1608.00  Y  +261143.04-1817.92245*T+241.441051*T*LN(T)
       -0.117529396*T**2+8.7398E-06*T**3-50607159*T**(-1);
      2000.00  Y  -30515.246+286.474338*T-44.2249*T*LN(T);
      3200.00  N !
 FUNCTION GBCCSC    298.15  +1979.728-1.024135*T+GHSERSC;
      1000.00  Y  +230161.408-2004.05469*T+276.76664*T*LN(T)
       -0.167120107*T**2+1.5637371E-05*T**3-33783257*T**(-1);
      1608.00  Y  -25928.011+283.642312*T-44.2249*T*LN(T);
      2000.00  Y  +4587.235-2.832026*T+GHSERSC;
      3200.00  N !
 FUNCTION GLIQSC    298.15  +6478.66+45.427539*T-10.7967803*T*LN(T)
       -0.020636524*T**2+2.13106E-06*T**3-158106*T**(-1);
      1608.00  Y  -11832.111+275.871695*T-44.2249*T*LN(T);
      3200.00  N !
$ ------------------------------------------------------------------------------
$ Binary system
$
$ GTT, unpublished, 2008.
$
$ Checked against GTT plot. Checked at 6000 K.
$
$ There is an inverse miscibility gap with a minimum at 4580 K and x(Sc)=0.5.
$
 PAR  L(LIQUID,CU,SC;0),,               -66240+31.08*T;,,             N 08GTT2 !
$
 PAR  L(FCC_A1,CU,SC:VA;0),,            +12000;,,                     N 08GTT2 !
 PAR  L(BCC_A2,CU,SC:VA;0),,            +40000;,,                     N 08GTT2 !
 PAR  L(HCP_A3,CU,SC:VA;0),,            +20000;,,                     N 08GTT2 !
$
 PAR  G(CU4SC_D1A,CU:SC),,              +4*GHSERCU+GHSERSC
             -25912-8.7585*T;,,                                       N 08GTT2 !
 PAR  G(CU2SC_C11B,CU:SC),,             +2*GHSERCU+GHSERSC
             -27340-1.6*T;,,                                          N 08GTT2 !
 PAR  G(CUSC_B2,CU:SC),,                +GHSERCU+GHSERSC
             -28200+2.8*T;,,                                          N 08GTT2 !
$ ------------------------------------------------------------------------------
$
$
 LIST-OF-REFERENCE
 NUMBER  SOURCE
  Null   'Unknown source'
  Same   'Same or similar interaction as in the corresponding stable phase'
  COST   'COST 507 database'
  91Din  'A.T. Dinsdale, Calphad, 15, 317-425(1991).'
  99Cac  'G. Cacciamani, P. Riani, G. Borzone, N. Parodi, A. Saccone, R. Ferro,
          A. Pisch, R. Schmid-Fetzer, Intermetallics, 7, 101-8(1999)
          SGTE unary database V.4.4, 2001; Sc'
  00Nor2 'S. Norgren, PhD Thesis, KTH, Stockholm, 2000,
          SGTE unary database V.4.4, 2001; Nd, Sc'
  08GTT2 'GTT, unpublished, 2008; Cu-Sc'
!

File: data/databases/sgte-binary/CuSc-10Bo.tdb
$
$ Database for Cu-Sc from H. Bo et al. 2010.
$
$ H. Bo, L.B. Liu, Z.P. Jin, J. Alloys Compd., 490, 318-25(2010).
$
$ Dataset created 2019.07.26 by Bengt Hallstedt.
$ 2020.12.26: Modified for use with GES6.
$
$ There is a wide inverse miscibility gap with a minimum at 2778 K and
$ x(Sc)=0.48.
$
$ The CuSc-B2 parameter is misprinted in the paper.
$
$ The Sc-rich eutectic is 20 K too low.
$
$ ------------------------------------------------------------------------------
 TEMP-LIM 298.15 6000.00 !
$
$ELEMENT NAME  REF. STATE               ATOMIC MASS H298-H0    S298    !
$
 ELEMENT VA   VACUUM                      0.0          0.0      0.0    ! 
 ELEMENT CU   FCC_A1                     63.546     5004.0     33.15   !
 ELEMENT SC   HCP_A3                     44.9559    5217.448   34.6435 ! 
$ ------------------------------------------------------------------------------
$ Phase definitions
$
 PHASE LIQUID:L % 1 1 !
 CONST LIQUID:L : CU SC : !
$
$ Fcc (cF4, Fm-3m) and MeX (cF8, Fm-3m)
$
 PHASE FCC_A1 % 2 1 1 !
 CONST FCC_A1 : CU% SC : VA : !
$
$ Bcc (cI2, Im-3m)
$
 PHASE BCC_A2 % 2 1 3 !
 CONST BCC_A2 : CU SC% : VA : !
$
$ Hcp (hP2, P6_3/mmc) and Me2X (NiAs-type, hP4, P6_3/mmc, B8_1)
$
 PHASE HCP_A3 % 2 1 0.5 !
 CONST HCP_A3 : CU SC% : VA : !
$
$ Pearson tI* (Probably prototype MoNi4 (tI10, I4/m)), see Ag-Sc
$
 PHASE CU4SC_D1A % 2 4 1 !
 CONST CU4SC_D1A : CU : SC : !
$
$ Prototype MoSi2 (tI6, I4/mmm)
$
 PHASE CU2SC_C11B % 2 2 1 !
 CONST CU2SC_C11B : CU : SC : !
$
$ Prototype CsCl (cP2, Pm-3m)
$
 PHASE CUSC_B2 % 2 1 1 !
 CONST CUSC_B2 : CU : SC : !
$ ------------------------------------------------------------------------------
$ Defaults
$
 DEFINE-SYSTEM-DEFAULT ELEMENT 2 !
 DEFAULT-COM DEFINE_SYSTEM_ELEMENT VA !
 TYPE-DEF % SEQ * !
 FUNCTION ZERO      298.15  0;                                         6000 N !
 FUNCTION UN_ASS    298.15  0;                                         6000 N !
 FUNCTION R         298.15  +8.31451;                                  6000 N !
$ ------------------------------------------------------------------------------
$ Element data
$ ------------------------------------------------------------------------------
$ Cu
$
 PAR  G(FCC_A1,CU:VA),,                 +GHSERCU;                3200 N 91Din !
 PAR  G(BCC_A2,CU:VA),,                 +GHSERCU+4017-1.255*T;   3200 N 91Din !
 PAR  G(HCP_A3,CU:VA),,                 +GHSERCU+600+0.2*T;      3200 N 91Din !
 PAR  G(LIQUID,CU),,                    +GLIQCU;                 3200 N 91Din !
$
 FUNCTION GHSERCU   298.15  -7770.458+130.485235*T-24.112392*T*LN(T)
       -0.00265684*T**2+1.29223E-07*T**3+52478*T**(-1);
      1357.77  Y  -13542.026+183.803828*T-31.38*T*LN(T)+3.64167E+29*T**(-9);
      3200.00  N !
 FUNCTION GLIQCU    298.15  +12964.735-9.511904*T+GHSERCU-5.8489E-21*T**7;
      1357.77  Y  -46.545+173.881484*T-31.38*T*LN(T);
      3200.00  N !
$ ------------------------------------------------------------------------------
$ Sc
$
$ FCC_A1 and DHCP added in unary 4.4
$
 PAR  G(HCP_A3,SC:VA),,                 +GHSERSC;                3200 N 91Din !
 PAR  G(BCC_A2,SC:VA),,                 +GBCCSC;                 3200 N 91Din !
 PAR  G(FCC_A1,SC:VA),,                 +GHSERSC+5000;           3200 N 99Cac !
$PAR  G(DHCP,SC),,                      +GHSERSC
$            +1200+0.4157255*T;                                  3200 N 00Nor2 !
 PAR  G(LIQUID,SC),,                    +GLIQSC;                 3200 N 91Din !
$
 FUNCTION GHSERSC   298.15  -8689.547+153.48097*T-28.1882*T*LN(T)
       +0.00321892*T**2-1.64531E-06*T**3+72177*T**(-1);
       800.00  Y  -7511.295+132.759582*T-24.9132*T*LN(T)
       -5.73295E-04*T**2-8.59345E-07*T**3;
      1608.00  Y  +261143.04-1817.92245*T+241.441051*T*LN(T)
       -0.117529396*T**2+8.7398E-06*T**3-50607159*T**(-1);
      2000.00  Y  -30515.246+286.474338*T-44.2249*T*LN(T);
      3200.00  N !
 FUNCTION GBCCSC    298.15  +1979.728-1.024135*T+GHSERSC;
      1000.00  Y  +230161.408-2004.05469*T+276.76664*T*LN(T)
       -0.167120107*T**2+1.5637371E-05*T**3-33783257*T**(-1);
      1608.00  Y  -25928.011+283.642312*T-44.2249*T*LN(T);
      2000.00  Y  +4587.235-2.832026*T+GHSERSC;
      3200.00  N !
 FUNCTION GLIQSC    298.15  +6478.66+45.427539*T-10.7967803*T*LN(T)
       -0.020636524*T**2+2.13106E-06*T**3-158106*T**(-1);
      1608.00  Y  -11832.111+275.871695*T-44.2249*T*LN(T);
      3200.00  N !
$ ------------------------------------------------------------------------------
$ Binary system
$
$ H. Bo, L.B. Liu, Z.P. Jin, J. Alloys Compd., 490, 318-25(2010).
$
$ Checked against paper. Checked at 6000 K.
$
$ There is a wide inverse miscibility gap with a minimum at 2778 K and
$ x(Sc)=0.48.
$
$ The CuSc-B2 parameter is misprinted in the paper.
$
$ The Sc-rich eutectic is 20 K too low.
$
 PAR  L(LIQUID,CU,SC;0),,               -96000+45.799*T;,,            N 10Bo !
 PAR  L(LIQUID,CU,SC;1),,               -12417+5.869*T;,,             N 10Bo !
 PAR  L(LIQUID,CU,SC;2),,               +12271-9.715*T;,,             N 10Bo !
$
 PAR  L(FCC_A1,CU,SC:VA;0),,            -3890;,,                      N 10Bo !
 PAR  L(BCC_A2,CU,SC:VA;0),,            +6001;,,                      N 10Bo !
 PAR  L(HCP_A3,CU,SC:VA;0),,            +14500-3*T;,,                 N 10Bo !
$
 PAR  G(CU4SC_D1A,CU:SC),,              +4*GHSERCU+GHSERSC
             -64156+13*T;,,                                           N 10Bo !
 PAR  G(CU2SC_C11B,CU:SC),,             +2*GHSERCU+GHSERSC
             -58500+17*T;,,                                           N 10Bo !
 PAR  G(CUSC_B2,CU:SC),,                +GHSERCU+GHSERSC
             -44705+11.35*T;,,                                        N 10Bo !
$ ------------------------------------------------------------------------------
$
$
 LIST-OF-REFERENCE
 NUMBER  SOURCE
  Null   'Unknown source'
  Same   'Same or similar interaction as in the corresponding stable phase'
  COST   'COST 507 database'
  91Din  'A.T. Dinsdale, Calphad, 15, 317-425(1991).'
  99Cac  'G. Cacciamani, P. Riani, G. Borzone, N. Parodi, A. Saccone, R. Ferro,
          A. Pisch, R. Schmid-Fetzer, Intermetallics, 7, 101-8(1999)
          SGTE unary database V.4.4, 2001; Sc'
  00Nor2 'S. Norgren, PhD Thesis, KTH, Stockholm, 2000,
          SGTE unary database V.4.4, 2001; Nd, Sc'
  10Bo   'H. Bo, L.B. Liu, Z.P. Jin, J. Alloys Compd., 490, 318-25(2010); Cu-Sc'
!

File: data/databases/sgte-binary/CuSe-08Du.tdb
$
$ Database for Cu-Se from Z. Du et al. 2008.
$
$ Z. Du, C. Guo, M. Tao, C. Li, Int. J. Mater. Res., 99, 294-300(2008).
$
$ Dataset created 2018.06.21 by Bengt Hallstedt.
$ 2020.12.26: Modified for use with GES6.
$
$ The modelling is not completely convincing.
$
$ CUSE_B18 becomes stable again above 4797 K.
$
$ ------------------------------------------------------------------------------
 TEMP-LIM 298.15 6000.00 !
$
$ELEMENT NAME  REF. STATE               ATOMIC MASS H298-H0    S298    !
$
 ELEMENT VA   VACUUM                      0.0          0.0      0.0    ! 
 ELEMENT CU   FCC_A1                     63.546     5004.      33.15   !
 ELEMENT SE   HEXAGONAL_A8               78.96      5514.512   41.9655 ! 
$ ------------------------------------------------------------------------------
$ Species
$
 SPECIE  CU2SE                              CU2SE1 !
$ ------------------------------------------------------------------------------
$ Phase definitions
$
 PHASE LIQUID:L % 1 1 !
 CONST LIQUID:L : CU CU2SE SE : !
$
$ Fcc (cF4, Fm-3m) and MeX (cF8, Fm-3m)
$
 PHASE FCC_A1 %A 2 1 1 !
 CONST FCC_A1 : CU : VA : !
$
$ Bcc (cI2, Im-3m)
$
 PHASE BCC_A2 %B 2 1 3 !
 CONST BCC_A2 : CU : VA : !
$
$ Hcp (hP2, P6_3/mmc) and Me2X (NiAs-type, hP4, P6_3/mmc, B8_1)
$
 PHASE HCP_A3 %A 2 1 0.5 !
 CONST HCP_A3 : CU : VA : !
$
$ gamma-Se (hP3, P3_121)
$
 PHASE HEXAGONAL_A8 % 1 1 !
 CONST HEXAGONAL_A8 : SE : !
$
$ Prototype Cu2Se-alpha (mC144, C2/c, 15)
$
 PHASE CU2SE_ALPHA % 2 2 1 !
 CONST CU2SE_ALPHA : CU% SE : SE : !
$
$ Prototype Cu2Se-beta (cF44, Fm-3m), berzelianite
$
 PHASE CU2SE_BETA % 2 2 1 !
 CONST CU2SE_BETA : CU% SE : SE : !
$
$ Prototype Cu3Se2 (tP10, P-42_1m, 113), umangite
$
 PHASE CU3SE2 % 2 3 2 !
 CONST CU3SE2 : CU : SE : !
$
$ Prototype CuSe-alpha (hP26, P6_3/mmc), klockmannite
$
 PHASE CUSE_ALPHA % 2 1 1 !
 CONST CUSE_ALPHA : CU : SE : !
$
$ Prototype CuS (oC24, Cmcm, 63)
$
 PHASE CUSE_BETA % 2 1 1 !
 CONST CUSE_BETA : CU : SE : !
$
$ Prototype CuS-beta (hP12, P6_3/mmc)
$
 PHASE CUSE_B18 % 2 1 1 !
 CONST CUSE_B18 : CU : SE : !
$
$ Prototype FeS2-alpha (oP6, Pnnm)
$
 PHASE CUSE2_C18 % 2 1 2 !
 CONST CUSE2_C18 : CU : SE : !
$ ------------------------------------------------------------------------------
$ Defaults
$
 DEFINE-SYSTEM-DEFAULT ELEMENT 2 !
 DEFAULT-COM DEFINE_SYSTEM_ELEMENT VA !
 TYPE-DEF % SEQ * !
 TYPE-DEF A GES AMEND_PHASE_DESCRIPTION @ MAGNETIC -3 0.28 !
 TYPE-DEF B GES AMEND_PHASE_DESCRIPTION @ MAGNETIC -1 0.4 !
 FUNCTION ZERO      298.15  0;                                         6000 N !
 FUNCTION UN_ASS    298.15  0;                                         6000 N !
 FUNCTION R         298.15  +8.31451;                                  6000 N !
$ ------------------------------------------------------------------------------
$ Element data
$ ------------------------------------------------------------------------------
$ Cu
$
$ BCT_A5 from 00Moo not included in unary
$ CBCC_A12 and CUB_A13 not included in unary
$
 PAR  G(FCC_A1,CU:VA),,                 +GHSERCU;                3200 N 91Din !
 PAR  G(BCC_A2,CU:VA),,                 +GHSERCU+4017-1.255*T;   3200 N 91Din !
 PAR  G(HCP_A3,CU:VA),,                 +GHSERCU+600+0.2*T;      3200 N 91Din !
$PAR  G(BCT_A5,CU),,                    +GHSERCU+4184;           3200 N 00Moo !
$PAR  G(CBCC_A12,CU:VA),,               +GHSERCU+3556;           2000 N 03Mie2 !
$PAR  G(CUB_A13,CU:VA),,                +GHSERCU+2092;           2000 N 03Mie2 !
 PAR  G(LIQUID,CU),,                    +GLIQCU;                 3200 N 91Din !
$
 FUNCTION GHSERCU   298.15  -7770.458+130.485235*T-24.112392*T*LN(T)
       -0.00265684*T**2+1.29223E-07*T**3+52478*T**(-1);
      1357.77  Y  -13542.026+183.803828*T-31.38*T*LN(T)+3.64167E+29*T**(-9);
      3200.00  N !
 FUNCTION GLIQCU    298.15  +12964.735-9.511904*T+GHSERCU-5.8489E-21*T**7;
      1357.77  Y  -46.545+173.881484*T-31.38*T*LN(T);
      3200.00  N !
 FUNCTION GBCCCU    298.15  +GHSERCU+4017-1.255*T;                     3200 N !
$ ------------------------------------------------------------------------------
$ Se
$
 PAR  G(HEXAGONAL_A8,SE),,              +GHSERSE;                1000 N 91Din !
 PAR  G(LIQUID,SE),,                    +GLIQSE;                 1000 N 91Din !
$
 PAR  G(CU2SE_ALPHA,SE:SE),,            +3*GHSERSE+100000;,,          N 08Du !
 PAR  G(CU2SE_BETA,SE:SE),,             +3*GHSERSE+973914.5;,,        N 08Du !
$
 FUNCTION GHSERSE   298.15  -9376.371+174.205877*T-33.6527*T*LN(T)
       +0.02424314*T**2-1.5318461E-05*T**3+102249*T**(-1);
       494.00  Y  -37546.134+507.111538*T-81.2006585*T*LN(T)
       +0.037144892*T**2-5.611026E-06*T**3+2614263*T**(-1);
       800.00  Y  -12193.47+197.770166*T-35.1456*T*LN(T);
      1000.00  N !
 FUNCTION GLIQSE    298.15  +50533.347-1178.28824*T+194.107439*T*LN(T)
       -0.390268991*T**2+1.19219297E-04*T**3-2224398*T**(-1); 
       494.00  Y  -5228.304+183.72559*T-35.1456*T*LN(T);
      1000.00  N !
$ ------------------------------------------------------------------------------
$ Binary system
$
$ Z. Du, C. Guo, M. Tao, C. Li, Int. J. Mater. Res., 99, 294-300(2008).
$
$ Checked against paper. Checked at 6000 K.
$
$ The modelling is not completely convincing.
$
$ CUSE_B18 becomes stable again above 4797 K.
$
 PAR  G(LIQUID,CU2SE),,                 +2*GLIQCU+GLIQSE
             -98495.1-12.665*T;,,                                     N 08Du !
 PAR  L(LIQUID,CU,CU2SE;0),,            +133533.6-70.9948*T;,,        N 08Du !
 PAR  L(LIQUID,CU,CU2SE;1),,            -37195.4+31.5289*T;,,         N 08Du !
 PAR  L(LIQUID,CU2SE,SE;0),,            +71087.8-77.4625*T;,,         N 08Du !
 PAR  L(LIQUID,CU2SE,SE;1),,            +26968.1-40.1254*T;,,         N 08Du !
 PAR  L(LIQUID,CU2SE,SE;2),,            +49511.1-24.5069*T;,,         N 08Du !
$
 PAR  G(CU2SE_ALPHA,CU:SE),,            -111570.4+500.4233*T
             -90.8294038*T*LN(T)-0.0053714631*T**2
             +381313.824*T**(-1);,,                                   N 08Du !
 PAR  L(CU2SE_ALPHA,CU,SE:SE;0),,       +420.9-19.1786*T;,,           N 08Du !
$
 PAR  G(CU2SE_BETA,CU:SE),,             -90904.5+405.4976*T
             -83.6332*T*LN(T);,,                                      N 08Du !
 PAR  L(CU2SE_BETA,CU,SE:SE;0),,        -994289.5-52.0155*T;,,        N 08Du !
$
 PAR  G(CU3SE2,CU:SE),,                 +3*GHSERCU+2*GHSERSE
             -124674.1-12.0863*T;,,                                   N 08Du !
 PAR  G(CUSE_ALPHA,CU:SE),,             +GHSERCU+GHSERSE
             -34857.9-297.8883*T+55.093761*T*LN(T)-0.175612543*T**2
             -154675.658*T**(-1)+9.70535229E-05*T**3;,,               N 08Du !
 PAR  G(CUSE_BETA,CU:SE),,              +GHSERCU+GHSERSE
             -34460-195.3464*T+32.9577358*T*LN(T)-0.0801435237*T**2
             -154568.79*T**(-1)+3.33222269E-05*T**3;,,                N 08Du !
 PAR  G(CUSE_B18,CU:SE),,               +GHSERCU+GHSERSE
             -28862.1-146.4206*T+19.1876851*T*LN(T)-0.0172770178*T**2
             -154525.162*T**(-1)+6.09323827E-07*T**3;,,               N 08Du !
 PAR  G(CUSE2_C18,CU:SE),,              +GHSERCU+2*GHSERSE
             -41383.3-16.009*T;,,                                     N 08Du !
$ ------------------------------------------------------------------------------
$
$
 LIST-OF-REFERENCE
 NUMBER  SOURCE
  Null   'Unknown source'
  Same   'Same or similar interaction as in the corresponding stable phase'
  COST   'COST 507 database'
  91Din  'A.T. Dinsdale, Calphad, 15, 317-425(1991).'
  00Moo  'K.-W. Moon, W.J. Boettinger, U.R. Kattner, F.S. Biancaniello,
          C.A. Handwerker, J. Electron. Mater., 29, 1122-36(2000); Cu'
  03Mie2 'J. Miettinen, Calphad, 27, 103-14(2003); Cu'
  08Du   'Z. Du, C. Guo, M. Tao, C. Li,
          Int. J. Mater. Res., 99, 294-300(2008); Cu-Se'
!

File: data/databases/sgte-binary/CuSe-23Liu.tdb
$
$ Database for Cu-Se from Liu et al. 2023.
$
$ R. Liu, J. Wang, D. Cui, J. Phase Equilib. Diffus, 44, 687-703(2023).
$
$ Dataset created 2024.02.03 by Bengt Hallstedt.
$
$ Unary Se not from SGTE unary!
$
$ Modified from 08Du. Liquid mofified and Gibbs energy expressions for
$ CuSe (alpha, beta and gamma) sanitized.
$
$ Associate model for the liquid with Cu2Se associates.
$
$ CUSE_B18 becomes stable again above 4429 K.
$
$ ------------------------------------------------------------------------------
 TEMP-LIM 298.15 6000.00 !
$
$ELEMENT NAME  REF. STATE               ATOMIC MASS H298-H0    S298    !
$
 ELEMENT VA   VACUUM                      0.0          0.0      0.0    ! 
 ELEMENT CU   FCC_A1                     63.546     5004.      33.15   !
 ELEMENT SE   HEXAGONAL_A8               78.96      5514.512   41.9655 ! 
$ ------------------------------------------------------------------------------
$ Species
$
 SPECIE  CU2SE                              CU2SE1 !
$ ------------------------------------------------------------------------------
$ Phase definitions
$
 PHASE LIQUID:L % 1 1 !
 CONST LIQUID:L : CU CU2SE SE : !
$
$ Fcc (cF4, Fm-3m) and MeX (cF8, Fm-3m)
$
 PHASE FCC_A1 %A 2 1 1 !
 CONST FCC_A1 : CU : VA : !
$
$ Bcc (cI2, Im-3m)
$
 PHASE BCC_A2 %B 2 1 3 !
 CONST BCC_A2 : CU : VA : !
$
$ Hcp (hP2, P6_3/mmc) and Me2X (NiAs-type, hP4, P6_3/mmc, B8_1)
$
 PHASE HCP_A3 %A 2 1 0.5 !
 CONST HCP_A3 : CU : VA : !
$
$ gamma-Se (hP3, P3_121)
$
 PHASE HEXAGONAL_A8 % 1 1 !
 CONST HEXAGONAL_A8 : SE : !
$
$ Prototype Cu2Se-alpha (mC144, C2/c)
$
 PHASE CU2SE_ALPHA % 2 2 1 !
 CONST CU2SE_ALPHA : CU% SE : SE : !
$
$ Prototype Cu2Se-beta (cF44, Fm-3m), berzelianite
$
 PHASE CU2SE_BETA % 2 2 1 !
 CONST CU2SE_BETA : CU% SE : SE : !
$
$ Prototype Cu3Se2 (tP10, P-42_1m), umangite
$
 PHASE CU3SE2 % 2 3 2 !
 CONST CU3SE2 : CU : SE : !
$
$ Prototype CuSe-alpha (hP26, P6_3/mmc), klockmannite
$
 PHASE CUSE_ALPHA % 2 1 1 !
 CONST CUSE_ALPHA : CU : SE : !
$
$ Prototype CuS (oC24, Cmcm)
$
 PHASE CUSE_BETA % 2 1 1 !
 CONST CUSE_BETA : CU : SE : !
$
$ Prototype CuS-beta (hP12, P6_3/mmc)
$
 PHASE CUSE_B18 % 2 1 1 !
 CONST CUSE_B18 : CU : SE : !
$
$ Prototype FeS2-alpha (oP6, Pnnm)
$
 PHASE CUSE2_C18 % 2 1 2 !
 CONST CUSE2_C18 : CU : SE : !
$ ------------------------------------------------------------------------------
$ Defaults
$
 DEFINE-SYSTEM-DEFAULT ELEMENT 2 !
 DEFAULT-COM DEFINE_SYSTEM_ELEMENT VA !
 TYPE-DEF % SEQ * !
 TYPE-DEF A GES AMEND_PHASE_DESCRIPTION @ MAGNETIC -3 0.28 !
 TYPE-DEF B GES AMEND_PHASE_DESCRIPTION @ MAGNETIC -1 0.4 !
 FUNCTION ZERO      298.15  0;                                         6000 N !
 FUNCTION UN_ASS    298.15  0;                                         6000 N !
 FUNCTION R         298.15  +8.31451;                                  6000 N !
$ ------------------------------------------------------------------------------
$ Element data
$ ------------------------------------------------------------------------------
$ Cu
$
$ BCT_A5 from 00Moo not included in unary
$ CBCC_A12 and CUB_A13 not included in unary
$
 PAR  G(FCC_A1,CU:VA),,                 +GHSERCU;                3200 N 91Din !
 PAR  G(BCC_A2,CU:VA),,                 +GHSERCU+4017-1.255*T;   3200 N 91Din !
 PAR  G(HCP_A3,CU:VA),,                 +GHSERCU+600+0.2*T;      3200 N 91Din !
$PAR  G(BCT_A5,CU),,                    +GHSERCU+4184;           3200 N 00Moo !
$PAR  G(CBCC_A12,CU:VA),,               +GHSERCU+3556;           2000 N 03Mie2 !
$PAR  G(CUB_A13,CU:VA),,                +GHSERCU+2092;           2000 N 03Mie2 !
 PAR  G(LIQUID,CU),,                    +GLIQCU;                 3200 N 91Din !
$
 FUNCTION GHSERCU   298.15  -7770.458+130.485235*T-24.112392*T*LN(T)
       -0.00265684*T**2+1.29223E-07*T**3+52478*T**(-1);
      1357.77  Y  -13542.026+183.803828*T-31.38*T*LN(T)+3.64167E+29*T**(-9);
      3200.00  N !
 FUNCTION GLIQCU    298.15  +12964.735-9.511904*T+GHSERCU-5.8489E-21*T**7;
      1357.77  Y  -46.545+173.881484*T-31.38*T*LN(T);
      3200.00  N !
 FUNCTION GBCCCU    298.15  +GHSERCU+4017-1.255*T;                     3200 N !
$ ------------------------------------------------------------------------------
$ Se
$
$ Unary Se not from SGTE unary!
$
 PAR  G(HEXAGONAL_A8,SE),,              +GHSERSE;                1500 N 99Cha !
 PAR  G(LIQUID,SE),,                    +GLIQSE;                 1500 N 99Cha !
$
 PAR  G(CU2SE_ALPHA,SE:SE),,            +3*GHSERSE+100000;,,          N 08Du !
 PAR  G(CU2SE_BETA,SE:SE),,             +3*GHSERSE+973902.5;,,        N 23Liu !
$
 FUNCTION GHSERSE   298.15  -6657.653+92.539695*T-19.14*T*LN(T)
       -0.012295*T**2+2.6766666E-06*T**3;
       760.00  Y  -9059.16583+150.334216*T-28.552*T*LN(T);
      1500.00  N !
 FUNCTION GLIQSE    298.15  -9809.19613+288.813417*T-52.4*T*LN(T)
       +0.024925*T**2-5.455E-06*T**3; 
       918.00  Y  +8433.1372-78.4769299*T+5.399*T*LN(T)
       -0.035945*T**2+5.2016666E-06*T**3;
      1150.00  Y  -7460.61988+192.646347*T-36*T*LN(T);
      1500.00  N !
$ ------------------------------------------------------------------------------
$ Binary system
$
$ R. Liu, J. Wang, D. Cui, J. Phase Equilib. Diffus, 44, 687-703(2023).
$
$ Checked against paper. Checked at 6000 K.
$
$ Unary Se not from SGTE unary!
$
$ Modified from 08Du. Liquid mofified and Gibbs energy expressions for
$ CuSe (alpha, beta and gamma) sanitized.
$
$ Associate model for the liquid with Cu2Se associates.
$
$ CUSE_B18 becomes stable again above 4429 K.
$
 PAR  G(LIQUID,CU2SE),,                 +2*GLIQCU+GLIQSE
             -98350-13.816*T;,,                                       N 23Liu !
 PAR  L(LIQUID,CU,CU2SE;0),,            +133533.6-70.9948*T;,,        N 08Du !
 PAR  L(LIQUID,CU,CU2SE;1),,            -37195.4+31.5289*T;,,         N 08Du !
 PAR  L(LIQUID,CU2SE,SE;0),,            +71087.8-77.4625*T;,,         N 08Du !
 PAR  L(LIQUID,CU2SE,SE;1),,            +26968.1-40.1254*T;,,         N 08Du !
 PAR  L(LIQUID,CU2SE,SE;2),,            +49511.1-24.5069*T;,,         N 08Du !
$
 PAR  G(CU2SE_ALPHA,CU:SE),,            -111570.4+500.4233*T
             -90.8294038*T*LN(T)-0.0053714631*T**2
             +381313.824*T**(-1);,,                                   N 08Du !
 PAR  L(CU2SE_ALPHA,CU,SE:SE;0),,       +420.9-19.1786*T;,,           N 08Du !
$
 PAR  G(CU2SE_BETA,CU:SE),,             -90904.5+405.4976*T
             -83.6332*T*LN(T);,,                                      N 08Du !
 PAR  L(CU2SE_BETA,CU,SE:SE;0),,        -994289.5-52.0155*T;,,        N 08Du !
$
 PAR  G(CU3SE2,CU:SE),,                 +3*GHSERCU+2*GHSERSE
             -124674.1-12.0863*T;,,                                   N 08Du !
 PAR  G(CUSE_ALPHA,CU:SE),,             +GHSERCU+GHSERSE
             -43404+2.49*T-0.66*T*LN(T);,,                            N 23Liu !
 PAR  G(CUSE_BETA,CU:SE),,              +GHSERCU+GHSERSE
             -43194+22.804*T-4.5630706*T*LN(T)+179348.54*T**(-1);,,   N 23Liu !
 PAR  G(CUSE_B18,CU:SE),,               +GHSERCU+GHSERSE
             -31550-121.832*T+16.36*T*LN(T)-0.021392854*T**2
             +1.004E-06*T**3;,,                                       N 23Liu !
 PAR  G(CUSE2_C18,CU:SE),,              +GHSERCU+2*GHSERSE
             -41383.3-16.009*T;,,                                     N 08Du !
$ ------------------------------------------------------------------------------
$
$
 LIST-OF-REFERENCE
 NUMBER  SOURCE
  Null   'Unknown source'
  Same   'Same or similar interaction as in the corresponding stable phase'
  COST   'COST 507 database'
  91Din  'A.T. Dinsdale, Calphad, 15, 317-425(1991).'
  99Cha  'C.H. Chang, PhD Thesis, Gainesville, FL, 1999; Se'
  00Moo  'K.-W. Moon, W.J. Boettinger, U.R. Kattner, F.S. Biancaniello,
          C.A. Handwerker, J. Electron. Mater., 29, 1122-36(2000); Cu'
  03Mie2 'J. Miettinen, Calphad, 27, 103-14(2003); Cu'
  08Du   'Z. Du, C. Guo, M. Tao, C. Li,
          Int. J. Mater. Res., 99, 294-300(2008); Cu-Se'
  23Liu  'R. Liu, J. Wang, D. Cui,
          J. Phase Equilib. Diffus, 44, 687-703(2023); Cu-Se'
!
