Repository: orchid-calphad/orchid-project.org

# orchid-project.org

Website and released data of **ORCHID** (Open Repository for CALPHAD Hypotheses, Intelligence, and Discovery),
served by GitHub Pages at https://orchid-project.org. Releases are archived on Zenodo (one DOI per version).

- `index.html`, `catalog/`, `best-practices.html` — static, self-contained pages (generated in the ORCHID tooling).
- `data/` — released data: catalog, redistributable TDB files, convex hulls. Licences: `data/LICENSES.md`, `data/NOTICE.md`.
- `llms.txt`, `data/croissant.json`, `CITATION.cff`, `.zenodo.json` — machine-readable metadata.

Only data with clear redistribution rights are published.

File: data/databases/sgte-binary/CuSi-24Kro.tdb
$
$ Database for Cu-Si from A. Kroupa et al. 2024.
$
$ A. Kroupa, O. Zobac, A. Zemanova, K.W. Richter,
$ J. Phase Equilib. Diffus., 45, 1206-43(2024).
$
$ Dataset created 2024.06.28 by Bengt Hallstedt.
$
$ Based on 16Hal.
$
$ BCC_A2 is stable as beta at about CU85SI15 and HCP_A3 is stable as
$ kappa at about CU87SI13.
$
$ ------------------------------------------------------------------------------
 TEMP-LIM 298.15 6000.00 !
$
$ELEMENT NAME  REF. STATE               ATOMIC MASS H298-H0    S298    !
$
 ELEMENT VA   VACUUM                      0.0          0.0      0.0    ! 
 ELEMENT CU   FCC_A1                     63.546     5004.      33.15   !
 ELEMENT SI   DIAMOND_A4                 28.0855    3217.      18.81   ! 
$ ------------------------------------------------------------------------------
$ Phase definitions
$
 PHASE LIQUID:L % 1 1 !
 CONST LIQUID:L : CU SI : !
$
$ Fcc (cF4, Fm-3m) and MeX (cF8, Fm-3m)
$
 PHASE FCC_A1 %A 2 1 1 !
 CONST FCC_A1 : CU% SI : VA : !
$
$ Bcc (cI2, Im-3m)
$
 PHASE BCC_A2 %B 2 1 3 !
 CONST BCC_A2 : CU SI : VA : !
$
$ Hcp (hP2, P6_3/mmc) and Me2X (NiAs-type, hP4, P6_3/mmc, B8_1)
$
 PHASE HCP_A3 %A 2 1 0.5 !
 CONST HCP_A3 : CU SI : VA : !
$
$ Prototype C (cF8, Fd-3m)
$
 PHASE DIAMOND_A4 % 2 1 1 !
 CONST DIAMOND_A4 : SI : CU VA : !
$
$ Prototype beta-Mn (cP20, P4_132), gamma
$
 PHASE CU33SI7_A13 % 2 0.825 0.175 !
 CONST CU33SI7_A13 : CU% SI : CU SI% : !
$
$ Pearson tP* or hP* (delta)
$
 PHASE CU33SI7_HT % 2 0.825 0.175 !
 CONST CU33SI7_HT : CU% SI : CU SI% : !
$
$ Prototype Cu15Si4 (cI76, I-43d), epsilon
$
 PHASE CU15SI4_D86 % 2 15 4 !
 CONST CU15SI4_D86 : CU : SI : !
$
$ Pearson hR* (R-3m), distorted bcc?, eta
$
 PHASE CU3SI_LT % 2 0.76 0.24 !
 CONST CU3SI_LT : CU% SI : CU SI% : !
$
$ Prototype Cu3Si (it) (hR9, R-3), eta-prime
$
 PHASE CU3SI_MT % 2 0.76 0.24 !
 CONST CU3SI_MT : CU% SI : CU SI% : !
$
$ Long-period superlattice, Pearson oC*, eta-doubleprime
$
 PHASE CU3SI_HT % 2 0.76 0.24 !
 CONST CU3SI_HT : CU% SI : CU SI% : !
$ ------------------------------------------------------------------------------
$ Defaults
$
 DEFINE-SYSTEM-DEFAULT ELEMENT 2 !
 DEFAULT-COM DEFINE_SYSTEM_ELEMENT VA !
 TYPE-DEF % SEQ * !
 TYPE-DEF A GES AMEND_PHASE_DESCRIPTION @ MAGNETIC -3 0.28 !
 TYPE-DEF B GES AMEND_PHASE_DESCRIPTION @ MAGNETIC -1 0.4 !
 FUNCTION ZERO      298.15  0;                                         6000 N !
 FUNCTION UN_ASS    298.15  0;                                         6000 N !
 FUNCTION R         298.15  +8.31451;                                  6000 N !
$ ------------------------------------------------------------------------------
$ Element data
$ ------------------------------------------------------------------------------
$ Cu
$
$ BCT_A5 from 00Moo not included in unary
$ CBCC_A12 and CUB_A13 not included in unary
$
 PAR  G(FCC_A1,CU:VA),,                 +GHSERCU;                3200 N 91Din !
 PAR  G(BCC_A2,CU:VA),,                 +GHSERCU+4017-1.255*T;   3200 N 91Din !
 PAR  G(HCP_A3,CU:VA),,                 +GHSERCU+600+0.2*T;      3200 N 91Din !
$PAR  G(BCT_A5,CU),,                    +GHSERCU+4184;           3200 N 00Moo !
$PAR  G(CBCC_A12,CU:VA),,               +GHSERCU+3556;           2000 N 03Mie2 !
$PAR  G(CUB_A13,CU:VA),,                +GHSERCU+2092;           2000 N 03Mie2 !
 PAR  G(LIQUID,CU),,                    +GLIQCU;                 3200 N 91Din !
$
 PAR  G(CU33SI7_A13,CU:CU),,            +GHSERCU+2500;,,              N 24Kro !
 PAR  G(CU33SI7_HT,CU:CU),,             +GHSERCU+600;,,               N 24Kro !
 PAR  G(CU3SI_LT,CU:CU),,               +GHSERCU+17500+7*T;,,         N 24Kro !
 PAR  G(CU3SI_MT,CU:CU),,               +GHSERCU+20500+6*T;,,         N 24Kro !
 PAR  G(CU3SI_HT,CU:CU),,               +GHSERCU+17500+7*T;,,         N 24Kro !
$
 FUNCTION GHSERCU   298.15  -7770.458+130.485235*T-24.112392*T*LN(T)
       -0.00265684*T**2+1.29223E-07*T**3+52478*T**(-1);
      1357.77  Y  -13542.026+183.803828*T-31.38*T*LN(T)+3.64167E+29*T**(-9);
      3200.00  N !
 FUNCTION GLIQCU    298.15  +12964.735-9.511904*T+GHSERCU-5.8489E-21*T**7;
      1357.77  Y  -46.545+173.881484*T-31.38*T*LN(T);
      3200.00  N !
 FUNCTION GBCCCU    298.15  +GHSERCU+4017-1.255*T;                     3200 N !
$ ------------------------------------------------------------------------------
$ Si
$
 PAR  G(DIAMOND_A4,SI:VA),,             +GHSERSI;                3600 N 91Din !
 PAR  G(FCC_A1,SI:VA),,                 +GHSERSI+51000-21.8*T;   3600 N 91Din !
 PAR  G(BCC_A2,SI:VA),,                 +GHSERSI+47000-22.5*T;   3600 N 91Din !
 PAR  G(HCP_A3,SI:VA),,                 +GHSERSI+49200-20.8*T;   3600 N 91Din !
$PAR  G(CBCC_A12,SI:VA),,               +GHSERSI+50208-20.377*T; 3600 N 91Din !
$PAR  G(CUB_A13,SI:VA),,                +GHSERSI+47279-20.377*T; 3600 N 91Din !
 PAR  G(LIQUID,SI),,                    +GLIQSI;                 3600 N 91Din !
$
 PAR  G(CU33SI7_A13,SI:SI),,            +GHSERSI+15000;,,             N 24Kro !
 PAR  G(CU33SI7_HT,SI:SI),,             +GHSERSI+19000;,,             N 24Kro !
 PAR  G(CU3SI_LT,SI:SI),,               +GHSERSI+45000+4*T;,,         N 24Kro !
 PAR  G(CU3SI_MT,SI:SI),,               +GHSERSI+36000+6.5*T;,,       N 24Kro !
 PAR  G(CU3SI_HT,SI:SI),,               +GHSERSI+46000+4*T;,,         N 24Kro !
$
 FUNCTION GHSERSI   298.15  -8162.609+137.236859*T-22.8317533*T*LN(T)
       -0.001912904*T**2-3.552E-09*T**3+176667*T**(-1);
      1687.00  Y  -9457.642+167.281367*T-27.196*T*LN(T)-4.20369E+30*T**(-9);
      3600.00  N !
 FUNCTION GLIQSI    298.15  +50696.36-30.099439*T+GHSERSI+2.09307E-21*T**7;
      1687.00  Y  +40370.523+137.722298*T-27.196*T*LN(T);
      3600.00  N !
 FUNCTION GBCCSI    298.15  +GHSERSI+47000-22.5*T;               3600 N 91Din !
$ ------------------------------------------------------------------------------
$ Binary system
$
$ A. Kroupa, O. Zobac, A. Zemanova, K.W. Richter,
$ J. Phase Equilib. Diffus., 45, 1206-43(2024).
$
$ Checked against paper and author's tdb. Checked at 6000K.
$
$ Based on 16Hal.
$
$ BCC_A2 is stable as beta at about CU85SI15 and HCP_A3 is stable as
$ kappa at about CU87SI13.
$
 PAR  L(LIQUID,CU,SI;0),,               -37776+3.47*T;,,              N 16Hal !
 PAR  L(LIQUID,CU,SI;1),,               -44866+14.53*T;,,             N 16Hal !
 PAR  L(LIQUID,CU,SI;2),,               -40866+8.62*T;,,              N 16Hal !
 PAR  L(LIQUID,CU,SI;3),,               -10960+0.4*T;,,               N 24Kro !
 PAR  L(LIQUID,CU,SI;4),,               +17550;,,                     N 16Hal !
$
 PAR  L(FCC_A1,CU,SI:VA;0),,            -32244+20*T;,,                N 16Hal !
 PAR  L(FCC_A1,CU,SI:VA;1),,            -43581-28.5*T;,,              N 16Hal !
$
 PAR  L(BCC_A2,CU,SI:VA;0),,            -19600+10.95*T;,,             N 24Kro !
 PAR  L(BCC_A2,CU,SI:VA;1),,            -88400-9.23*T;,,              N 24Kro !
$
 PAR  L(HCP_A3,CU,SI:VA;0),,            -25735+11.686*T;,,            N 24Kro !
 PAR  L(HCP_A3,CU,SI:VA;1),,            -61800-16*T;,,                N 24Kro !
$
 PAR  G(DIAMOND_A4,SI:CU),,             +GHSERSI+GHSERCU+100000;,,    N 16Hal !
 PAR  L(DIAMOND_A4,SI:CU,VA;0),,        +47230-30.23*T;,,             N 16Hal !
$
 PAR  G(CU33SI7_A13,CU:SI),,            +0.825*GHSERCU+0.175*GHSERSI
             -4464-3.5*T;,,                                           N 24Kro !
 PAR  G(CU33SI7_A13,SI:CU),,            +0.825*GHSERSI+0.175*GHSERCU
             +3000;,,                                                 N 24Kro !
 PAR  L(CU33SI7_A13,CU,SI:SI;0),,       -11000+10*T;,,                N 24Kro !
$
 PAR  G(CU33SI7_HT,CU:SI),,             +0.825*GHSERCU+0.175*GHSERSI
             -2425-5.45*T;,,                                          N 24Kro !
 PAR  G(CU33SI7_HT,SI:CU),,             +0.825*GHSERSI+0.175*GHSERCU
             +12000;,,                                                N 24Kro !
$ Parameter from paper below
$PAR  L(CU33SI7_HT,CU,SI:SI;0),,        -14960+13*T;,,                N 24Kro !
$ Parameter from tdb below
 PAR  L(CU33SI7_HT,CU,SI:SI;0),,        -14690+13*T;,,                N 24Kro !
 PAR  L(CU33SI7_HT,CU,SI:SI;1),,        -20100+10.2*T;,,              N 24Kro !
$
 PAR  G(CU15SI4_D86,CU:SI),,            +15*GHSERCU+4*GHSERSI
             -93468.23-73.51*T;,,                                     N 24Kro !
$
 PAR  G(CU3SI_LT,CU:SI),,               +0.76*GHSERCU+0.24*GHSERSI
             -5374.2-3.698*T;,,                                       N 24Kro !
 PAR  G(CU3SI_LT,SI:CU),,               +0.76*GHSERSI+0.24*GHSERCU
             +35000;,,                                                N 24Kro !
 PAR  L(CU3SI_LT,CU,SI:SI;0),,          -38630+18*T;,,                N 24Kro !
 PAR  L(CU3SI_LT,CU,SI:SI;1),,          -4653+8.72*T;,,               N 24Kro !
 PAR  L(CU3SI_LT,CU:CU,SI;0),,          -27541+15*T;,,                N 24Kro !
 PAR  L(CU3SI_LT,CU:CU,SI;1),,          -7495.3+19.851*T;,,           N 24Kro !
$
 PAR  G(CU3SI_MT,CU:SI),,               +0.76*GHSERCU+0.24*GHSERSI
             -5300-3.788*T;,,                                         N 24Kro !
 PAR  G(CU3SI_MT,SI:CU),,               +0.76*GHSERSI+0.24*GHSERCU
             +35000;,,                                                N 24Kro !
 PAR  L(CU3SI_MT,CU,SI:SI;0),,          -42850+18*T;,,                N 24Kro !
 PAR  L(CU3SI_MT,CU,SI:SI;1),,          +8650+4.66*T;,,               N 24Kro !
 PAR  L(CU3SI_MT,CU:CU,SI;0),,          -28801+12.4*T;,,              N 24Kro !
 PAR  L(CU3SI_MT,CU:CU,SI;1),,          -5645.3+16.11*T;,,            N 24Kro !
$
 PAR  G(CU3SI_HT,CU:SI),,               +0.76*GHSERCU+0.24*GHSERSI
             -4410-4.8308*T;,,                                        N 24Kro !
 PAR  G(CU3SI_HT,SI:CU),,               +0.76*GHSERSI+0.24*GHSERCU
             +35000;,,                                                N 24Kro !
 PAR  L(CU3SI_HT,CU,SI:SI;0),,          -45850+18*T;,,                N 24Kro !
 PAR  L(CU3SI_HT,CU,SI:SI;1),,          +2000+3.2*T;,,                N 24Kro !
 PAR  L(CU3SI_HT,CU:CU,SI;0),,          -26401+15*T;,,                N 24Kro !
 PAR  L(CU3SI_HT,CU:CU,SI;1),,          -5345.3+15.81*T;,,            N 24Kro !
$ ------------------------------------------------------------------------------
$
$
 LIST-OF-REFERENCE
 NUMBER  SOURCE
  Null   'Unknown source'
  Same   'Same or similar interaction as in the corresponding stable phase'
  COST   'COST 507 database'
  91Din  'A.T. Dinsdale, Calphad, 15, 317-425(1991).'
  00Moo  'K.-W. Moon, W.J. Boettinger, U.R. Kattner, F.S. Biancaniello,
          C.A. Handwerker, J. Electron. Mater., 29, 1122-36(2000); Cu'
  03Mie2 'J. Miettinen, Calphad, 27, 103-14(2003); Cu'
  16Hal  'B. Hallstedt, J. Groebner, M. Hampl, R. Schmid-Fetzer,
          Calphad, 53, 25-38(2016); Cu-Si'
  24Kro  'A. Kroupa, O. Zobac, A. Zemanova, K.W. Richter,
          J. Phase Equilib. Diffus., 45, 1206-43(2024); Cu-Si'
!

File: data/databases/sgte-binary/CuSi-98Jac.tdb
$
$ Database for Cu-Si from M.H.G. Jacobs and T. Buehler 1998
$
$ M.H.G. Jacobs, T. Buehler, COST 507, Final report round 2, 1998.
$
$ Dataset created 2009.12.19 by Bengt Hallstedt.
$ 2020.12.06: Modified for use with GES6.
$
$ This dataset is modified from a previous dataset by Jacobs and Spencer 1993.
$
$ BCC_A2 is stable as beta at about CU85SI15 and HCP_A3 is stable as
$ kappa at about CU87SI13.
$
$ There is an inverse miscibility gap with a minimum at 2604 K and x(Si)=0.16.
$
$ None of the intermetallic phases is stable below 330 K.
$
$ ------------------------------------------------------------------------------
 TEMP-LIM 298.15 6000.00 !
$
$ELEMENT NAME  REF. STATE               ATOMIC MASS H298-H0    S298    !
$
 ELEMENT VA   VACUUM                      0.0          0.0      0.0    ! 
 ELEMENT CU   FCC_A1                     63.546     5004.      33.15   !
 ELEMENT SI   DIAMOND_A4                 28.0855    3217.      18.81   ! 
$ ------------------------------------------------------------------------------
$ Phase definitions
$
 PHASE LIQUID:L % 1 1 !
 CONST LIQUID:L : CU SI : !
$
$ Fcc (cF4, Fm-3m) and MeX (cF8, Fm-3m)
$
 PHASE FCC_A1 %A 2 1 1 !
 CONST FCC_A1 : CU% SI : VA : !
$
$ Bcc (cI2, Im-3m)
$
 PHASE BCC_A2 %B 2 1 3 !
 CONST BCC_A2 : CU SI : VA : !
$
$ Hcp (hP2, P6_3/mmc) and Me2X (NiAs-type, hP4, P6_3/mmc, B8_1)
$
 PHASE HCP_A3 %A 2 1 0.5 !
 CONST HCP_A3 : CU SI : VA : !
$
$ Prototype C (cF8, Fd-3m)
$
 PHASE DIAMOND_A4 % 1 1 !
 CONST DIAMOND_A4 : SI : !
$
$ Prototype beta-Mn (cP20, P4_132), gamma
$
 PHASE CU56SI11_A13 % 2 56 11 !
 CONST CU56SI11_A13 : CU : SI : !
$
$ Pearson tP*, delta
$
 PHASE CU33SI7 % 2 33 7 !
 CONST CU33SI7 : CU : SI : !
$
$ Prototype Cu15Si4 (cI76, I-43d), epsilon
$
 PHASE CU4SI % 2 4 1 !
 CONST CU4SI : CU : SI : !
$
$ Pearson hR* and/or o** (R-3m, R-3, ?)
$ eta, eta-prime and eta-double-prime, also Cu3Si
$
 PHASE CU19SI6 % 2 19 6 !
 CONST CU19SI6 : CU : SI : !
$ ------------------------------------------------------------------------------
$ Defaults
$
 DEFINE-SYSTEM-DEFAULT ELEMENT 2 !
 DEFAULT-COM DEFINE_SYSTEM_ELEMENT VA !
 TYPE-DEF % SEQ * !
 TYPE-DEF A GES AMEND_PHASE_DESCRIPTION @ MAGNETIC -3 0.28 !
 TYPE-DEF B GES AMEND_PHASE_DESCRIPTION @ MAGNETIC -1 0.4 !
 FUNCTION ZERO      298.15  0;                                         6000 N !
 FUNCTION UN_ASS    298.15  0;                                         6000 N !
 FUNCTION R         298.15  +8.31451;                                  6000 N !
$ ------------------------------------------------------------------------------
$ Element data
$ ------------------------------------------------------------------------------
$ Cu
$
 PAR  G(FCC_A1,CU:VA),,                 +GHSERCU;                3200 N 91Din !
 PAR  G(BCC_A2,CU:VA),,                 +GHSERCU+4017-1.255*T;   3200 N 91Din !
 PAR  G(HCP_A3,CU:VA),,                 +GHSERCU+600+0.2*T;      3200 N 91Din !
 PAR  G(LIQUID,CU),,                    +GLIQCU;                 3200 N 91Din !
$
 FUNCTION GHSERCU   298.15  -7770.458+130.485235*T-24.112392*T*LN(T)
       -0.00265684*T**2+1.29223E-07*T**3+52478*T**(-1);
      1357.77  Y  -13542.026+183.803828*T-31.38*T*LN(T)+3.64167E+29*T**(-9);
      3200.00  N !
 FUNCTION GLIQCU    298.15  +12964.735-9.511904*T+GHSERCU-5.8489E-21*T**7;
      1357.77  Y  -46.545+173.881484*T-31.38*T*LN(T);
      3200.00  N !
$ ------------------------------------------------------------------------------
$ Si
$
 PAR  G(DIAMOND_A4,SI),,                +GHSERSI;                3600 N 91Din !
 PAR  G(FCC_A1,SI:VA),,                 +GHSERSI+51000-21.8*T;   3600 N 91Din !
 PAR  G(BCC_A2,SI:VA),,                 +GHSERSI+47000-22.5*T;   3600 N 91Din !
 PAR  G(HCP_A3,SI:VA),,                 +GHSERSI+49200-20.8*T;   3600 N 91Din !
$PAR  G(CBCC_A12,SI:VA),,               +GHSERSI+50208-20.377*T; 3600 N 91Din !
$PAR  G(CUB_A13,SI:VA),,                +GHSERSI+47279-20.377*T; 3600 N 91Din !
 PAR  G(LIQUID,SI),,                    +GLIQSI;                 3600 N 91Din !
$
 FUNCTION GHSERSI   298.15  -8162.609+137.236859*T-22.8317533*T*LN(T)
       -0.001912904*T**2-3.552E-09*T**3+176667*T**(-1);
      1687.00  Y  -9457.642+167.281367*T-27.196*T*LN(T)-4.20369E+30*T**(-9);
      3600.00  N !
 FUNCTION GLIQSI    298.15  +50696.36-30.099439*T+GHSERSI+2.09307E-21*T**7;
      1687.00  Y  +40370.523+137.722298*T-27.196*T*LN(T);
      3600.00  N !
 FUNCTION GBCCSI    298.15  +GHSERSI+47000-22.5*T;               3600 N 91Din !
$ ------------------------------------------------------------------------------
$ Binary system
$
$ M.H.G. Jacobs, T. Buehler, COST 507, Final report round 2, 1998.
$
$ This dataset is modified from a previous dataset by Jacobs and Spencer 1993.
$
$ Checked against paper. Checked at 6000 K.
$
$ BCC_A2 is stable as beta at about CU85SI15 and HCP_A3 is stable as
$ kappa at about CU87SI13.
$
$ There is an inverse miscibility gap with a minimum at 2604 K and x(Si)=0.16.
$
$ None of the intermetallic phases is stable below 330 K.
$
 PAR  L(LIQUID,CU,SI;0),,               -39688.86+14.27467*T;,,       N 93Jac !
 PAR  L(LIQUID,CU,SI;1),,               -49937.13+29.78960*T;,,       N 93Jac !
 PAR  L(LIQUID,CU,SI;2),,               -31810.16+18.00804*T;,,       N 93Jac !
$
 PAR  L(BCC_A2,CU,SI:VA;0),,            -21740+3.9*T;,,               N 98Jac !
 PAR  L(BCC_A2,CU,SI:VA;1),,            -40000-4.39*T;,,              N 98Jac !
 PAR  L(BCC_A2,CU,SI:VA;2),,            -100;,,                       N 98Jac !
$
 PAR  L(FCC_A1,CU,SI:VA;0),,            -34105.96-1.908*T;,,          N 93Jac !
$
 PAR  L(HCP_A3,CU,SI:VA;0),,            -19948-2.356*T;,,             N 98Jac !
 PAR  L(HCP_A3,CU,SI:VA;1),,            -23800-1.97*T;,,              N 98Jac !
 PAR  L(HCP_A3,CU,SI:VA;2),,            -20;,,                        N 98Jac !
$
 PAR  G(CU56SI11_A13,CU:SI),,           +56*GHSERCU+11*GHSERSI
             +69000+405*T-107.73*T*LN(T);,,                           N 98Jac !
 PAR  G(CU33SI7,CU:SI),,                -200372.4+4985.675*T
             -955.5312*T*LN(T)-0.101066*T**2+4.2396E-06*T**3
             +2968440*T**(-1);,,                                      N 93Jac !
 PAR  G(CU4SI,CU:SI),,                  -39974.35+858.5047*T
             -154.6764*T*LN(T)+1.074864E-02*T**2+5.1335E-07*T**3
             +386580.0*T**(-1);,,                                     N 93Jac !
 PAR  G(CU19SI6,CU:SI),,                -137488.5+3119.537*T
             -595.1259*T*LN(T)-6.19575E-02*T**2+2.434E-06*T**3
             +2.057075E+06*T**(-1);,,                                 N 93Jac !
$
$ Metastable
$
$PAR  L(C15_LAVES,CU,SI:SI;0),,         +15305+20.69*T;,,             N 98Jac !
$PAR  L(C15_LAVES,CU,SI:CU;0),,         +15305+20.69*T;,,             N 98Jac !
$ ------------------------------------------------------------------------------
$
 ASSESSED_SYSTEM
  CU-SI(TDB -* +LIQUID +FCC_A1 +BCC_A2 +HCP_A3 +CU4SI +CU19SI6 +CU33SI7
  +CU56SI11 +DIAMOND ;P3 TMM:300/2300 *) !
$
$
 LIST-OF-REFERENCE
 NUMBER  SOURCE
  Null   'Unknown source'
  COST   'COST 507 database'
  91Din  'A.T. Dinsdale, Calphad, 15, 317-425(1991).'
  93Jac  'M.H.G. Jacobs, P.J. Spencer, J. Chim. Phys., 90, 167-73(1993); Cu-Si'
  98Jac  'M.H.G. Jacobs, T. Buehler,
          COST 507, Final report round 2, 1998; Cu-Si'
!

File: data/databases/sgte-binary/CuSi-99Fri-LB.tdb
$
$ Database for Cu-Si from S.G. Fries et al. 1999 (Included in LB Vol. 3)
$
$ S.G. Fries, T. Jantzen, I. Hurtado, H.L. Lukas, unpublished work, 1999.
$
$ Dataset created 2009.12.19 by Bengt Hallstedt.
$ 2020.12.06: Modified for use with GES6.
$
$ This dataset is taken from LBall-v7+fun.tdb.
$
$ BCC_A2 is stable as beta at about CU85SI15 and HCP_A3 is stable as
$ kappa at about CU87SI13.
$
$ There seem to exist at least three different datasets from these authors.
$ The only dataset without unreasonable parameters for BCC_A2 or HCP_A3
$ is 00Fri.
$
$ The BCC_A2 parameters in this dataset will cause problems in higher order
$ systems.
$
$ The compositions of the gamma and delta phases have been shifted slightly
$ compared to COST 507. CU56SI11 in COST is CU33SI7 here and CU33SI7 in COST
$ is CU9Si2 here.
$
$ ------------------------------------------------------------------------------
 TEMP-LIM 298.15 6000.00 !
$
$ELEMENT NAME  REF. STATE               ATOMIC MASS H298-H0    S298    !
$
 ELEMENT VA   VACUUM                      0.0          0.0      0.0    ! 
 ELEMENT CU   FCC_A1                     63.546     5004.      33.15   !
 ELEMENT SI   DIAMOND_A4                 28.0855    3217.      18.81   ! 
$ ------------------------------------------------------------------------------
$ Phase definitions
$
 PHASE LIQUID:L % 1 1 !
 CONST LIQUID:L : CU SI : !
$
$ Fcc (cF4, Fm-3m) and MeX (cF8, Fm-3m)
$
 PHASE FCC_A1 %A 2 1 1 !
 CONST FCC_A1 : CU% SI : VA : !
$
$ Bcc (cI2, Im-3m)
$
 PHASE BCC_A2 %B 2 1 3 !
 CONST BCC_A2 : CU SI : VA : !
$
$ Hcp (hP2, P6_3/mmc) and Me2X (NiAs-type, hP4, P6_3/mmc, B8_1)
$
 PHASE HCP_A3 %A 2 1 0.5 !
 CONST HCP_A3 : CU SI : VA : !
$
$ Prototype C (cF8, Fd-3m)
$
 PHASE DIAMOND_A4 % 1 1 !
 CONST DIAMOND_A4 : SI : !
$
$ Prototype beta-Mn (cP20, P4_132), gamma
$
 PHASE CU33SI7_A13 % 2 33 7 !
 CONST CU33SI7_A13 : CU : SI : !
$
$ Pearson tP* (delta)
$
 PHASE CU9SI2 % 2 9 2 !
 CONST CU9SI2 : CU : SI : !
$
$ Prototype Cu15Si4 (cI76, I-43d), epsilon
$
 PHASE CU15SI4 % 2 15 4 !
 CONST CU15SI4 : CU : SI : !
$
$ Pearson hR* and/or o** (R-3m, R-3, ?)
$ eta, eta-prime and eta-double-prime, also Cu3Si
$
 PHASE CU19SI6 % 2 19 6 !
 CONST CU19SI6 : CU : SI : !
$ ------------------------------------------------------------------------------
$ Defaults
$
 DEFINE-SYSTEM-DEFAULT ELEMENT 2 !
 DEFAULT-COM DEFINE_SYSTEM_ELEMENT VA !
 TYPE-DEF % SEQ * !
 TYPE-DEF A GES AMEND_PHASE_DESCRIPTION @ MAGNETIC -3 0.28 !
 TYPE-DEF B GES AMEND_PHASE_DESCRIPTION @ MAGNETIC -1 0.4 !
 FUNCTION ZERO      298.15  0;                                         6000 N !
 FUNCTION UN_ASS    298.15  0;                                         6000 N !
 FUNCTION R         298.15  +8.31451;                                  6000 N !
$ ------------------------------------------------------------------------------
$ Element data
$ ------------------------------------------------------------------------------
$ Cu
$
 PAR  G(FCC_A1,CU:VA),,                 +GHSERCU;                3200 N 91Din !
 PAR  G(BCC_A2,CU:VA),,                 +GHSERCU+4017-1.255*T;   3200 N 91Din !
 PAR  G(HCP_A3,CU:VA),,                 +GHSERCU+600+0.2*T;      3200 N 91Din !
 PAR  G(LIQUID,CU),,                    +GLIQCU;                 3200 N 91Din !
$
 FUNCTION GHSERCU   298.15  -7770.458+130.485235*T-24.112392*T*LN(T)
       -0.00265684*T**2+1.29223E-07*T**3+52478*T**(-1);
      1357.77  Y  -13542.026+183.803828*T-31.38*T*LN(T)+3.64167E+29*T**(-9);
      3200.00  N !
 FUNCTION GLIQCU    298.15  +12964.735-9.511904*T+GHSERCU-5.8489E-21*T**7;
      1357.77  Y  -46.545+173.881484*T-31.38*T*LN(T);
      3200.00  N !
$ ------------------------------------------------------------------------------
$ Si
$
 PAR  G(DIAMOND_A4,SI),,                +GHSERSI;                3600 N 91Din !
 PAR  G(FCC_A1,SI:VA),,                 +GHSERSI+51000-21.8*T;   3600 N 91Din !
 PAR  G(BCC_A2,SI:VA),,                 +GHSERSI+47000-22.5*T;   3600 N 91Din !
 PAR  G(HCP_A3,SI:VA),,                 +GHSERSI+49200-20.8*T;   3600 N 91Din !
$PAR  G(CBCC_A12,SI:VA),,               +GHSERSI+50208-20.377*T; 3600 N 91Din !
$PAR  G(CUB_A13,SI:VA),,                +GHSERSI+47279-20.377*T; 3600 N 91Din !
 PAR  G(LIQUID,SI),,                    +GLIQSI;                 3600 N 91Din !
$
 FUNCTION GHSERSI   298.15  -8162.609+137.236859*T-22.8317533*T*LN(T)
       -0.001912904*T**2-3.552E-09*T**3+176667*T**(-1);
      1687.00  Y  -9457.642+167.281367*T-27.196*T*LN(T)-4.20369E+30*T**(-9);
      3600.00  N !
 FUNCTION GLIQSI    298.15  +50696.36-30.099439*T+GHSERSI+2.09307E-21*T**7;
      1687.00  Y  +40370.523+137.722298*T-27.196*T*LN(T);
      3600.00  N !
 FUNCTION GBCCSI    298.15  +GHSERSI+47000-22.5*T;               3600 N 91Din !
$ ------------------------------------------------------------------------------
$ Binary system
$
$ From S.G. Fries et al. 1999 (Included in LB Vol. 3)
$
$ S.G. Fries, T. Jantzen, I. Hurtado, H.L. Lukas, unpublished work, 1999.
$
$ This dataset is taken from LBall-v7+fun.tdb.
$
$ Checked against LB. Checked at 6000 K.
$
$ BCC_A2 is stable as beta at about CU85SI15 and HCP_A3 is stable as
$ kappa at about CU87SI13.
$
$ There seem to exist at least three different datasets from these authors.
$ The only dataset without unreasonable parameters for BCC_A2 or HCP_A3
$ is 00Fri.
$
$ The BCC_A2 parameters in this dataset will cause problems in higher order
$ systems.
$
$ The compositions of the gamma and delta phases have been shifted slightly
$ compared to COST 507. CU56SI11 in COST is CU33SI7 here and CU33SI7 in COST
$ is CU9Si2 here.
$
 PAR  L(LIQUID,CU,SI;0),,               -39203.92+5.40304*T;,,        N 99Fri !
 PAR  L(LIQUID,CU,SI;1),,               -49648.74+18.28805*T;,,       N 99Fri !
 PAR  L(LIQUID,CU,SI;2),,               -31005.58+6.20408*T;,,        N 99Fri !
$
 PAR  L(BCC_A2,CU,SI:VA;0),,            -120000+99.493*T;,,           N 99Fri !
 PAR  L(BCC_A2,CU,SI:VA;1),,            +47978.9888-125.331125*T;,,   N 99Fri !
$
 PAR  L(FCC_A1,CU,SI:VA;0),,            -7470.06+0.74701*T;,,         N 99Fri !
 PAR  L(FCC_A1,CU,SI:VA;1),,            -84383.1+8.43831*T;,,         N 99Fri !
$
 PAR  L(HCP_A3,CU,SI:VA;0),,            -28001.578+8.06996568*T;,,    N 99Fri !
 PAR  L(HCP_A3,CU,SI:VA;1),,            -68445.5626+1.65774578*T;,,   N 99Fri !
$
 PAR  G(CU33SI7_A13,CU:SI),,            +33*GHSERCU+7*GHSERSI
             -168000-139.0184*T;,,                                    N 99Fri !
 PAR  G(CU9SI2,CU:SI),,                 +9*GHSERCU+2*GHSERSI
             -36810-49.3*T;,,                                         N 99Fri !
 PAR  G(CU15SI4,CU:SI),,                +15*GHSERCU+4*GHSERSI
             -93100-66.01569*T;,,                                     N 99Fri !
 PAR  G(CU19SI6,CU:SI),,                +19*GHSERCU+6*GHSERSI
             -182722.25+725.51*T-110.03975*T*LN(T);,,                 N 99Fri !
$ ------------------------------------------------------------------------------
$
 ASSESSED_SYSTEM
  CU-SI(TDB -* +LIQUID +FCC_A1 +BCC_A2 +HCP_A3 +CU15SI4 +CU19SI6 +CU33SI7
  +CU9SI2 +DIAMOND ;P3 TMM:300/2300 *) !
$
$
 LIST-OF-REFERENCE
 NUMBER  SOURCE
  Null   'Unknown source'
  COST   'COST 507 database'
  91Din  'A.T. Dinsdale, Calphad, 15, 317-425(1991).'
  99Fri  'S.G. Fries, T. Jantzen, I. Hurtado, H.L. Lukas,
          unpublished work, 1999; Cu-Si'
!

File: data/databases/sgte-binary/CuSi-99Fri-alt.tdb
$
$ Database for Cu-Si from S.G. Fries et al. 1999
$
$ S.G. Fries, T. Jantzen, I. Hurtado, H.L. Lukas, unpublished work, 1999.
$
$ Dataset created 2009.12.19 by Bengt Hallstedt.
$ 2020.12.06: Modified for use with GES6.
$
$ This dataset is taken from alcumgsizn.tdb. It is a modified version of
$ the LB dataset.
$
$ BCC_A2 is stable as beta at about CU85SI15 and HCP_A3 is stable as
$ kappa at about CU87SI13.
$
$ There seem to exist at least three different datasets from these authors.
$ The only dataset without unreasonable parameters for BCC_A2 or HCP_A3
$ is 00Fri.
$
$ The BCC_A2 parameters are reasonable in this dataset, but not the HCP_A3
$ parameters.
$
$ The compositions of the gamma and delta phases have been shifted slightly
$ compared to COST 507. CU56SI11 in COST is CU33SI7 here and CU33SI7 in COST
$ is CU9Si2 here.
$
$ ------------------------------------------------------------------------------
 TEMP-LIM 298.15 6000.00 !
$
$ELEMENT NAME  REF. STATE               ATOMIC MASS H298-H0    S298    !
$
 ELEMENT VA   VACUUM                      0.0          0.0      0.0    ! 
 ELEMENT CU   FCC_A1                     63.546     5004.      33.15   !
 ELEMENT SI   DIAMOND_A4                 28.0855    3217.      18.81   ! 
$ ------------------------------------------------------------------------------
$ Phase definitions
$
 PHASE LIQUID:L % 1 1 !
 CONST LIQUID:L : CU SI : !
$
$ Fcc (cF4, Fm-3m) and MeX (cF8, Fm-3m)
$
 PHASE FCC_A1 %A 2 1 1 !
 CONST FCC_A1 : CU% SI : VA : !
$
$ Bcc (cI2, Im-3m)
$
 PHASE BCC_A2 %B 2 1 3 !
 CONST BCC_A2 : CU SI : VA : !
$
$ Hcp (hP2, P6_3/mmc) and Me2X (NiAs-type, hP4, P6_3/mmc, B8_1)
$
 PHASE HCP_A3 %A 2 1 0.5 !
 CONST HCP_A3 : CU SI : VA : !
$
$ Prototype C (cF8, Fd-3m)
$
 PHASE DIAMOND_A4 % 1 1 !
 CONST DIAMOND_A4 : SI : !
$
$ Prototype beta-Mn (cP20, P4_132), gamma
$
 PHASE CU33SI7_A13 % 2 33 7 !
 CONST CU33SI7_A13 : CU : SI : !
$
$ Pearson tP* (delta)
$
 PHASE CU9SI2 % 2 9 2 !
 CONST CU9SI2 : CU : SI : !
$
$ Prototype Cu15Si4 (cI76, I-43d), epsilon
$
 PHASE CU15SI4 % 2 15 4 !
 CONST CU15SI4 : CU : SI : !
$
$ Pearson hR* and/or o** (R-3m, R-3, ?)
$ eta, eta-prime and eta-double-prime, also Cu3Si
$
 PHASE CU19SI6 % 2 19 6 !
 CONST CU19SI6 : CU : SI : !
$ ------------------------------------------------------------------------------
$ Defaults
$
 DEFINE-SYSTEM-DEFAULT ELEMENT 2 !
 DEFAULT-COM DEFINE_SYSTEM_ELEMENT VA !
 TYPE-DEF % SEQ * !
 TYPE-DEF A GES AMEND_PHASE_DESCRIPTION @ MAGNETIC -3 0.28 !
 TYPE-DEF B GES AMEND_PHASE_DESCRIPTION @ MAGNETIC -1 0.4 !
 FUNCTION ZERO      298.15  0;                                         6000 N !
 FUNCTION UN_ASS    298.15  0;                                         6000 N !
 FUNCTION R         298.15  +8.31451;                                  6000 N !
$ ------------------------------------------------------------------------------
$ Element data
$ ------------------------------------------------------------------------------
$ Cu
$
 PAR  G(FCC_A1,CU:VA),,                 +GHSERCU;                3200 N 91Din !
 PAR  G(BCC_A2,CU:VA),,                 +GHSERCU+4017-1.255*T;   3200 N 91Din !
 PAR  G(HCP_A3,CU:VA),,                 +GHSERCU+600+0.2*T;      3200 N 91Din !
 PAR  G(LIQUID,CU),,                    +GLIQCU;                 3200 N 91Din !
$
 FUNCTION GHSERCU   298.15  -7770.458+130.485235*T-24.112392*T*LN(T)
       -0.00265684*T**2+1.29223E-07*T**3+52478*T**(-1);
      1357.77  Y  -13542.026+183.803828*T-31.38*T*LN(T)+3.64167E+29*T**(-9);
      3200.00  N !
 FUNCTION GLIQCU    298.15  +12964.735-9.511904*T+GHSERCU-5.8489E-21*T**7;
      1357.77  Y  -46.545+173.881484*T-31.38*T*LN(T);
      3200.00  N !
$ ------------------------------------------------------------------------------
$ Si
$
 PAR  G(DIAMOND_A4,SI),,                +GHSERSI;                3600 N 91Din !
 PAR  G(FCC_A1,SI:VA),,                 +GHSERSI+51000-21.8*T;   3600 N 91Din !
 PAR  G(BCC_A2,SI:VA),,                 +GHSERSI+47000-22.5*T;   3600 N 91Din !
 PAR  G(HCP_A3,SI:VA),,                 +GHSERSI+49200-20.8*T;   3600 N 91Din !
$PAR  G(CBCC_A12,SI:VA),,               +GHSERSI+50208-20.377*T; 3600 N 91Din !
$PAR  G(CUB_A13,SI:VA),,                +GHSERSI+47279-20.377*T; 3600 N 91Din !
 PAR  G(LIQUID,SI),,                    +GLIQSI;                 3600 N 91Din !
$
 FUNCTION GHSERSI   298.15  -8162.609+137.236859*T-22.8317533*T*LN(T)
       -0.001912904*T**2-3.552E-09*T**3+176667*T**(-1);
      1687.00  Y  -9457.642+167.281367*T-27.196*T*LN(T)-4.20369E+30*T**(-9);
      3600.00  N !
 FUNCTION GLIQSI    298.15  +50696.36-30.099439*T+GHSERSI+2.09307E-21*T**7;
      1687.00  Y  +40370.523+137.722298*T-27.196*T*LN(T);
      3600.00  N !
 FUNCTION GBCCSI    298.15  +GHSERSI+47000-22.5*T;               3600 N 91Din !
$ ------------------------------------------------------------------------------
$ Binary system
$
$ S.G. Fries, T. Jantzen, I. Hurtado, H.L. Lukas, unpublished work, 1999.
$
$ This dataset is taken from alcumgsizn.tdb. It is a modified version of
$ the LB dataset.
$
$ BCC_A2 is stable as beta at about CU85SI15 and HCP_A3 is stable as
$ kappa at about CU87SI13.
$
$ There seem to exist at least three different datasets from these authors.
$ The only dataset without unreasonable parameters for BCC_A2 or HCP_A3
$ is 00Fri.
$
$ The BCC_A2 parameters are reasonable in this dataset, but not the HCP_A3
$ parameters. The phase diagram looks reasonable.
$
$ The compositions of the gamma and delta phases have been shifted slightly
$ compared to COST 507. CU56SI11 in COST is CU33SI7 here and CU33SI7 in COST
$ is CU9Si2 here.
$
 PAR  L(LIQUID,CU,SI;0),,               -39203.92+5.40304*T;,,        N 99Fri1 !
 PAR  L(LIQUID,CU,SI;1),,               -49648.74+18.28805*T;,,       N 99Fri1 !
 PAR  L(LIQUID,CU,SI;2),,               -31005.58+6.20408*T;,,        N 99Fri1 !
$
 PAR  G(BCC_A2,CU,SI:VA;0),,            -9139.9+3.82046*T;,,          N 99Fri2 !
 PAR  G(BCC_A2,CU,SI:VA;1),,            -110000+11*T;,,               N 99Fri2 !
$
 PAR  L(FCC_A1,CU,SI:VA;0),,            -7470.06+0.74701*T;,,         N 99Fri1 !
 PAR  L(FCC_A1,CU,SI:VA;1),,            -84383.1+8.43831*T;,,         N 99Fri1 !
$
 PAR  L(HCP_A3,CU,SI:VA;0),,            -82924.84+66.52617*T;,,       N 99Fri2 !
 PAR  L(HCP_A3,CU,SI:VA;1),,            +4271.72-75.92059*T;,,        N 99Fri2 !
$
 PAR  G(CU33SI7_A13,CU:SI),,            +33*GHSERCU+7*GHSERSI
             -168000-139.0184*T;,,                                    N 99Fri1 !
 PAR  G(CU9SI2,CU:SI),,                 +9*GHSERCU+2*GHSERSI
             -38500.0-47.56752*T;,,                                   N 99Fri2 !
 PAR  G(CU15SI4,CU:SI),,                +15*GHSERCU+4*GHSERSI
             -93100-66.01569*T;,,                                     N 99Fri1 !
 PAR  G(CU19SI6,CU:SI),,                +19*GHSERCU+6*GHSERSI
             -182722.25+725.51*T-110.03975*T*LN(T);,,                 N 99Fri1 !
$ ------------------------------------------------------------------------------
$
 ASSESSED_SYSTEM
  CU-SI(TDB -* +LIQUID +FCC_A1 +BCC_A2 +HCP_A3 +CU15SI4 +CU19SI6 +CU33SI7
  +CU9SI2 +DIAMOND ;P3 TMM:300/2300 *) !
$
$
 LIST-OF-REFERENCE
 NUMBER  SOURCE
  Null   'Unknown source'
  COST   'COST 507 database'
  91Din  'A.T. Dinsdale, Calphad, 15, 317-425(1991).'
  99Fri1 'S.G. Fries, T. Jantzen, I. Hurtado, H.L. Lukas,
          unpublished work, 1999 (included in LB); Cu-Si'
  99Fri2 'S.G. Fries, T. Jantzen, I. Hurtado, H.L. Lukas,
          unpublished work, 1999 (optimised 990817); Cu-Si'
!

File: data/databases/sgte-binary/CuSm-96Zhu.tdb
$
$ Database for Cu-Sm from W. Zhuang et al. 1996
$
$ W. Zhuang, Z.-Y. Qiao, S. Wei, J. Shen, J. Phase Equilib., 17, 508-21(1996).
$
$ Dataset created 2017.11.26 by Bengt Hallstedt.
$
$ Cu is not included in rhomb-C19 or bcc and Sm is not included in fcc in the
$ paper.
$
$ With the new unary data for hcp-Sm in the unary database hcp-Sm is stable
$ between 1000 and 1190 K.
$
$ Invariant equilibria are shifted by up to 2 K from rounding errors from
$ fractional compositions.
$
$ ------------------------------------------------------------------------------
 TEMP-LIM 298.15 6000.00 !
$
$ELEMENT NAME  REF. STATE               ATOMIC MASS H298-H0    S298    !
$
 ELEMENT VA   VACUUM                      0.0          0.0      0.0    ! 
 ELEMENT CU   FCC_A1                     63.546     5004.      33.15   !
 ELEMENT SM   RHOMB_C19                 150.36      7573.04    69.4962 ! 
$ ------------------------------------------------------------------------------
$ Phase definitions
$
 PHASE LIQUID:L % 1 1 !
 CONST LIQUID:L : CU SM : !
$
$ Fcc (cF4, Fm-3m) and MeX (cF8, Fm-3m)
$
 PHASE FCC_A1 %A 2 1 1 !
 CONST FCC_A1 : CU : VA : !
$
$ Bcc (cI2, Im-3m)
$
 PHASE BCC_A2 %B 2 1 3 !
 CONST BCC_A2 : CU SM% : VA : !
$
$ Hcp (hP2, P6_3/mmc) and Me2X (NiAs-type, hP4, P6_3/mmc, B8_1)
$
 PHASE HCP_A3 %A 2 1 0.5 !
 CONST HCP_A3 : CU SM : VA : !
$
$ Prototype alpha-Sm (hR9, R-3m)
$
 PHASE RHOMB_C19 % 1 1 !
 CONST RHOMB_C19 : SM : !
$
$ Prototype CeCu6 (oP28, Pnma)
$
 PHASE CU6SM % 2 6 1 !
 CONST CU6SM : CU : SM : !
$
$ Prototype CaCu5 (hP6, P6/mmm)
$
 PHASE CU5SM_D2D % 2 5 1 !
 CONST CU5SM_D2D : CU : SM : !
$
$ unknown structure
$
 PHASE CU4SM % 2 4 1 !
 CONST CU4SM : CU : SM : !
$
$ Prototype Hg2K (oI12, Imma)
$
 PHASE CU2SM % 2 2 1 !
 CONST CU2SM : CU : SM : !
$
$ Prototype FeB (oP8, Pnma, lt) and CsCl (cP2, Pm-3m)
$
 PHASE CUSM % 2 1 1 !
 CONST CUSM : CU : SM : !
$ ------------------------------------------------------------------------------
$ Defaults
$
 DEFINE-SYSTEM-DEFAULT ELEMENT 2 !
 DEFAULT-COM DEFINE_SYSTEM_ELEMENT VA !
 TYPE-DEF % SEQ * !
 TYPE-DEF A GES AMEND_PHASE_DESCRIPTION @ MAGNETIC -3 0.28 !
 TYPE-DEF B GES AMEND_PHASE_DESCRIPTION @ MAGNETIC -1 0.4 !
 FUNCTION ZERO      298.15  0;                                         6000 N !
 FUNCTION UN_ASS    298.15  0;                                         6000 N !
 FUNCTION R         298.15  +8.31451;                                  6000 N !
$ ------------------------------------------------------------------------------
$ Element data
$ ------------------------------------------------------------------------------
$ Cu
$
 PAR  G(FCC_A1,CU:VA),,                 +GHSERCU;                3200 N 91Din !
 PAR  G(BCC_A2,CU:VA),,                 +GHSERCU+4017-1.255*T;   3200 N 91Din !
 PAR  G(HCP_A3,CU:VA),,                 +GHSERCU+600+0.2*T;      3200 N 91Din !
 PAR  G(LIQUID,CU),,                    +GLIQCU;                 3200 N 91Din !
$
 FUNCTION GHSERCU   298.15  -7770.458+130.485235*T-24.112392*T*LN(T)
       -0.00265684*T**2+1.29223E-07*T**3+52478*T**(-1);
      1357.77  Y  -13542.026+183.803828*T-31.38*T*LN(T)+3.64167E+29*T**(-9);
      3200.00  N !
 FUNCTION GLIQCU    298.15  +12964.735-9.511904*T+GHSERCU-5.8489E-21*T**7;
      1357.77  Y  -46.545+173.881484*T-31.38*T*LN(T);
      3200.00  N !
$ ------------------------------------------------------------------------------
$ Sm
$
$ HCP_A3 added in unary 4.4
$ HCP_A3 modified in unary 5.0
$
$ FCC_A1 from 00Du1 (used in SGSOL 5.0; this value is absurd)
$ not included in unary
$ FCC_A1 from 02Zin not included in unary
$ FCC_A1, CBCC_A12, CUB_A13 from 09Wan1 not included in unary
$
 PAR  G(RHOMB_C19,SM),,                 +GHSERSM;                2100 N 91Din !
 PAR  G(BCC_A2,SM:VA),,                 +GBCCSM;                 2100 N 91Din !
$PAR  G(FCC_A1,SM:VA),,                 +GHSERSM+180946;         2100 N 00Du1 !
$PAR  G(FCC_A1,SM:VA),,                 +GHSERSM+5000;           2100 N 98Su1 !
$PAR  G(FCC_A1,SM:VA),,                 +GHSERSM+1000;           2100 N 09Wan1 !
 PAR  G(HCP_A3,SM:VA),,                 +GHSERSM
             +69.977-0.069491*T;                                 2100 N 98Su2 !
$PAR  G(CBCC_A12,SM:VA),,               +GHSERSM+1000;           2100 N 09Wan1 !
$PAR  G(CUB_A13,SM:VA),,                +GHSERSM+5000;           2100 N 09Wan1 !
 PAR  G(LIQUID,SM),,                    +GLIQSM;                 2100 N 91Din !
$
 FUNCTION GHSERSM   298.15  -3872.013-32.10748*T-1.6485*T*LN(T)
       -0.050254*T**2+1.010345E-05*T**3-82168*T**(-1);
       700.00  Y  -50078.215+627.869894*T-102.665*T*LN(T)
       +0.0474522*T**2-7.538383E-06*T**3+3861770*T**(-1);
      1190.00  Y  +289719.819-2744.50976*T+381.41982*T*LN(T)
       -0.254986338*T**2+2.7512152E-05*T**3-40102102*T**(-1);
      1345.00  Y  -23056.079+282.194375*T-50.208*T*LN(T);
      2100.00  N !
 FUNCTION GBCCSM    298.15  -4368.72+55.972523*T-16.9298494*T*LN(T)
       -0.025446016*T**2+3.579527E-06*T**3+94209*T**(-1);
      1190.00  Y  -15957.862+253.121044*T-46.9445*T*LN(T);
      1345.00  Y  +111191.653-624.680805*T+71.6856914*T*LN(T)
       -0.047314968*T**2+3.329865E-06*T**3-24870276*T**(-1);
      2100.00  N !
 FUNCTION GLIQSM    298.15  +3468.783+20.117456*T-11.6968284*T*LN(T)
       -0.032418177*T**2+4.544272E-06*T**3+23528*T**(-1);
      1190.00  Y  -11728.229+273.487076*T-50.208*T*LN(T);
      2100.00  N !
$ ------------------------------------------------------------------------------
$ Binary system
$
$ W. Zhuang, Z.-Y. Qiao, S. Wei, J. Shen, J. Phase Equilib., 17, 508-21(1996).
$
$ Checked against paper. Checked at 6000K.
$
$ Cu is not included in rhomb-C19 or bcc and Sm is not included in fcc in the
$ paper.
$
$ With the new unary data for hcp-Sm in the unary database hcp-Sm is stable
$ between 1000 and 1190 K.
$
$ Invariant equilibria are shifted by up to 2 K from rounding errors from
$ fractional compositions.
$
 PAR  L(LIQUID,CU,SM;0),,               -75873+7.59*T;,,              N 96Zhu !
 PAR  L(LIQUID,CU,SM;1),,               -28692+2.87*T;,,              N 96Zhu !
$
 PAR  L(BCC_A2,CU,SM:VA;0),,            +UN_ASS;,,                    N !
 PAR  L(HCP_A3,CU,SM:VA;0),,            +30000;,,                     N 16SOL !
$
 PAR  G(CU6SM,CU:SM),,                  +6*GHSERCU+GHSERSM
             -95529+0.77*T;,,                                         N 96Zhu !
 PAR  G(CU5SM_D2D,CU:SM),,              +5*GHSERCU+GHSERSM
             -90156+0.96*T;,,                                         N 96Zhu !
 PAR  G(CU4SM,CU:SM),,                  +4*GHSERCU+GHSERSM
             -82990+1.2*T;,,                                          N 96Zhu !
 PAR  G(CU2SM,CU:SM),,                  +2*GHSERCU+GHSERSM
             -63393+0.78*T;,,                                         N 96Zhu !
 PAR  G(CUSM,CU:SM),,                   +GHSERCU+GHSERSM
             -41710+0.54*T;,,                                         N 96Zhu !
$ ------------------------------------------------------------------------------
$
$
 LIST-OF-REFERENCE
 NUMBER  SOURCE
  Null   'Unknown source'
  COST   'COST 507 database'
  91Din  'A.T. Dinsdale, Calphad, 15, 317-425(1991).'
  96Zhu  'W. Zhuang, Z.-Y. Qiao, S. Wei, J. Shen,
          J. Phase Equilib., 17, 508-21(1996); Cu-Sm'
  98Su1  'X. Su, W. Zhang, G. Liu, Z. Du,
          J. Alloys Compd., 267, 149-53(1998); Sm'
  98Su2  'X. Su, W. Zhang, Z. Du, J. Alloys Compd., 278, 182-84(1998)
          SGTE unary database V.4.4, 2001; Sm'
  00Du1  'Z. Du, H. Yang, Z. Metallkd., 91 455-59(2000); Pd, Sm'
  09Wan1 'C.P. Wang, H.L. Zhang, S.L. Wang, Z. Lin, X.J. Liu, A.T. Tang,
          F.S. Pan, J. Alloys Compd., 481, 291-95(2009); Ho, Mn, Sm'
  16SOL  'SGTE Solution database, hcp stability reduced, 2016; Cu-Sm'
!
