Repository: orchid-calphad/orchid-project.org

# orchid-project.org

Website and released data of **ORCHID** (Open Repository for CALPHAD Hypotheses, Intelligence, and Discovery),
served by GitHub Pages at https://orchid-project.org. Releases are archived on Zenodo (one DOI per version).

- `index.html`, `catalog/`, `best-practices.html` — static, self-contained pages (generated in the ORCHID tooling).
- `data/` — released data: catalog, redistributable TDB files, convex hulls. Licences: `data/LICENSES.md`, `data/NOTICE.md`.
- `llms.txt`, `data/croissant.json`, `CITATION.cff`, `.zenodo.json` — machine-readable metadata.

Only data with clear redistribution rights are published.

File: data/databases/sgte-binary/CuSn-96Shi-LB.tdb
$
$ Database for Cu-Sn from J.-H. Shim et al. 1996 (included in LB Vol. 3)
$ with updates from K.W. Moon et al. 2000 and U. Kattner 2003
$
$ J.-H. Shim, C.-S. Oh, B.-J. Lee, D.N. Lee, Z. Metallkd., 87, 205-12(1996).
$
$ Dataset created 2013.05.30 by Bengt Hallstedt.
$ 2020.12.06: Modified for use with GES6.
$
$ There are small differences for invariants involving FCC_A1 compared to LB
$ if the fcc interaction from SGTESOL_V4.tdb or solders.tdb is used.
$ Fcc parameters from other databases (including LB) produce larger errors.
$ cubinary.tdb is the worst. The "correct" parameters also don't solve the
$ problem completely. Very strange. LB and 96Shi invariants agree within 1K.
$
$ 96Shi used G(FCC_A1,SN:VA) = GHSERSN+4150-5.2*T
$
$ 03Kat has reverted to the old parameter for CU6SN5_L from 96Shi, instead
$ of using the newer parameter from 00Moo.
$
$ The temperature dependence of the BCC_A2 phase is absurd. This may indicate
$ that the lattice stability for bcc-Cu could be better. Extrapolating gives
$ a metastable melting point between 1200 and 1300 K. Currently it is about
$ 1100 K.
$
$ The HCP_A3 interaction (+5000) is included in CuSn-96Shi-AL.tdb and
$ referred to 96Shi, but 96Shi did not include HCP_A3 in their description.
$
$ ------------------------------------------------------------------------------
 TEMP-LIM 298.15 6000.00 !
$
$ELEMENT NAME  REF. STATE               ATOMIC MASS H298-H0    S298    !
$
 ELEMENT VA   VACUUM                      0.0          0.0      0.0    ! 
 ELEMENT CU   FCC_A1                     63.546     5004.      33.15   !
 ELEMENT SN   BCT_A5                    118.69      6323.      51.18   ! 
$ ------------------------------------------------------------------------------
$ Phase definitions
$
 PHASE LIQUID:L % 1 1 !
 CONST LIQUID:L : CU SN : !
$
$ Fcc (cF4, Fm-3m) and MeX (cF8, Fm-3m)
$
 PHASE FCC_A1 %A 2 1 1 !
 CONST FCC_A1 : CU% SN : VA : !
$
$ Bcc (cI2, Im-3m)
$
 PHASE BCC_A2 %B 2 1 3 !
 CONST BCC_A2 : CU SN : VA : !
$
$ Hcp (hP2, P6_3/mmc) and Me2X (NiAs-type, hP4, P6_3/mmc, B8_1)
$
 PHASE HCP_A3 %A 2 1 0.5 !
 CONST HCP_A3 : CU SN : VA: !
$
$ Prototype C (cF8, Fd-3m)
$
 PHASE DIAMOND_A4 % 1 1 !
 CONST DIAMOND_A4 : SN : !
$
$ Prototype beta-Sn (tI4, I4_1/amd)
$
 PHASE BCT_A5 % 1 1 !
 CONST BCT_A5 : CU SN% : !
$
$ Prototype Cu41Sn11 (cF416, F-43m)
$
 PHASE CU41SN11 %  2 0.788 0.212 !
 CONST CU41SN11 : CU : SN : !
$
$ Prototype Cu10Sn3 (hP26, P6_3)
$
 PHASE CU10SN3 % 2 0.769 0.231 !
 CONST CU10SN3 : CU : SN : !
$
$ Prototype Cu3Sn (oC80, Cmcm)
$
 PHASE CU3SN_L % 2 0.75 0.25 !
 CONST CU3SN_L : CU : SN : !
$
$ Prototype BiF3 (cF16, Fm-3m)
$
 PHASE CU3SN_D03 %  2 0.75 0.25 !
 CONST CU3SN_D03 : CU% SN : CU SN% : !
$
$ Prototype Cu6Sn5 (mC44, C2/c) and/or Cu5Sn4 (mP36, P2_1/c and/or mC54, C2)
$
 PHASE CU6SN5_L %  2 0.545 0.455 !
 CONST CU6SN5_L : CU : SN : !
$
$ Prototype NiAs (hP4, P6_3/mmc), Also h-Cu5Sn4
$
$ Stoichiometric model used by 96Shi and 00Moo
$PHASE CU6SN5_B81 %  2 0.545 0.455 !
$CONST CU6SN5_B81 : CU : SN : !
$
$ Solution model from Kattner 2003 used in LB
 PHASE CU6SN5_B81 %  3 1 1 1 !
 CONST CU6SN5_B81 : CU : CU VA : SN : !
$ ------------------------------------------------------------------------------
$ Defaults
$
 DEFINE-SYSTEM-DEFAULT ELEMENT 2 !
 DEFAULT-COM DEFINE_SYSTEM_ELEMENT VA !
 TYPE-DEF % SEQ * !
 TYPE-DEF A GES AMEND_PHASE_DESCRIPTION @ MAGNETIC -3 0.28 !
 TYPE-DEF B GES AMEND_PHASE_DESCRIPTION @ MAGNETIC -1 0.4 !
 FUNCTION ZERO      298.15  0;                                         6000 N !
 FUNCTION UN_ASS    298.15  0;                                         6000 N !
 FUNCTION R         298.15  +8.31451;                                  6000 N !
$ ------------------------------------------------------------------------------
$ Element data
$ ------------------------------------------------------------------------------
$ Cu
$
$ BCT_A5 from 00Moo not included in unary
$
 PAR  G(FCC_A1,CU:VA),,                 +GHSERCU;                3200 N 91Din !
 PAR  G(BCC_A2,CU:VA),,                 +GHSERCU+4017-1.255*T;   3200 N 91Din !
 PAR  G(HCP_A3,CU:VA),,                 +GHSERCU+600+0.2*T;      3200 N 91Din !
 PAR  G(BCT_A5,CU),,                    +GHSERCU+4184;           3200 N 00Moo !
 PAR  G(LIQUID,CU),,                    +GLIQCU;                 3200 N 91Din !
$
 PAR  G(CU3SN_D03,CU:CU),,              +GBCCCU;                 3200 N 96Shi !
$
 FUNCTION GHSERCU   298.15  -7770.458+130.485235*T-24.112392*T*LN(T)
       -0.00265684*T**2+1.29223E-07*T**3+52478*T**(-1);
      1357.77  Y  -13542.026+183.803828*T-31.38*T*LN(T)+3.64167E+29*T**(-9);
      3200.00  N !
 FUNCTION GLIQCU    298.15  +12964.735-9.511904*T+GHSERCU-5.8489E-21*T**7;
      1357.77  Y  -46.545+173.881484*T-31.38*T*LN(T);
      3200.00  N !
 FUNCTION GBCCCU    298.15  +GHSERCU+4017-1.255*T;                     3200 N !
$ ------------------------------------------------------------------------------
$ Sn
$
$ FCC_A1 revised in unary 3.0
$ HCP_A3 revised in unary 4.1
$ TETRAGONAL_A6 added in unary 4.1
$ CBCC_A12 and CUB_A13 added in unary 4.4
$ FCC_A1 modified in unary 5.0
$ DHCP and TET_ALPHA1_A6 added in unary 5.0
$
$ The DHCP phase is labelled D0_24 in 03Liu and alpha-prime in 92Ans. The
$ phase is present between the fcc and hcp phases in the Au-Sn and Au-In
$ systems.
$
 PAR  G(BCT_A5,SN)              100.00  +GHSERSN;                3000 N 91Din !
 PAR  G(DIAMOND_A4,SN)          100.00  +GDIASN;                 3000 N 91Din !
 PAR  G(FCC_A1,SN:VA)           100.00  +GHSERSN+5510-8.46*T;    3000 N 89Fec !
$PAR  G(FCC_A1,SN:VA)           100.00  +GHSERSN+4150-5.2*T;     3000 N 91Din !
 PAR  G(BCC_A2,SN:VA)           100.00  +GHSERSN+4400-6*T;       3000 N 91Din !
 PAR  G(HCP_A3,SN:VA)           100.00  +GHSERSN+3900-7.646*T;   3000 N Ansar !
$PAR  G(HCP_A3,SN:VA)           100.00  +GHSERSN+3900-4.4*T;     3000 N 91Din !
$PAR  G(DHCP,SN)                100.00  +GHSERSN+3803.52-3.46*T; 3000 N 03Liu !
$PAR  G(RHOMBOHEDRAL_A7,SN)     100.00  +GHSERSN+2035;           3000 N 91Din !
$PAR  G(TETRAGONAL_A6,SN)       100.00  +GHSERSN+5387-8.26212*T; 3000 N 99Ans !
$PAR  G(CBCC_A12,SN:VA)         100.00  +GHSERSN+2000;           3000 N 01Mie !
$PAR  G(CUB_A13,SN:VA)          100.00  +GHSERSN+2000;           3000 N 01Mie !
$PAR  G(TET_ALPHA1_A6,SN)       100.00  +GHSERSN+5510-8.46*T;    3000 N 99Ans !
 PAR  G(LIQUID,SN)              100.00  +GLIQSN;                 3000 N 91Din !
$
 PAR  G(CU3SN_D03,SN:SN),,              +GBCCSN;                 3000 N 96Shi !
$
 FUNCTION GHSERSN   100.00  -7958.517+122.765451*T-25.858*T*LN(T)
       +5.1185E-04*T**2-3.192767E-06*T**3+18440*T**(-1);
       250.00  Y  -5855.135+65.443315*T-15.961*T*LN(T)
       -0.0188702*T**2+3.121167E-06*T**3-61960*T**(-1);
       505.08  Y  +2524.724+4.005269*T-8.2590486*T*LN(T)
       -0.016814429*T**2+2.623131E-06*T**3-1081244*T**(-1)-1.2307E+25*T**(-9);
       800.00  Y  -8256.959+138.99688*T-28.4512*T*LN(T)-1.2307E+25*T**(-9);
      3000.00  N !
 FUNCTION GDIASN    100.00  -9579.608+114.007785*T-22.972*T*LN(T)
       -0.00813975*T**2+2.7288E-06*T**3+25615*T**(-1);
       298.15  Y  -9063.001+104.84654*T-21.5750771*T*LN(T)
       -0.008575282*T**2+1.784447E-06*T**3-2544*T**(-1);
       800.00  Y  -10909.351+147.396535*T-28.4512*T*LN(T);
      3000.00  N !
 FUNCTION GLIQSN    100.00  +7103.092-14.087767*T+GHSERSN+1.47031E-18*T**7;
       505.08  Y  +6971.586-13.814383*T+GHSERSN+1.2307E+25*T**(-9);
       800.00  Y  -1285.372+125.182498*T-28.4512*T*LN(T);
      3000.00  N !
 FUNCTION GBCCSN    298.15  +GHSERSN+4400-6*T;                         3000 N !
$ ------------------------------------------------------------------------------
$ Binary system
$
$ From J.-H. Shim et al. 1996 (included in LB Vol. 3)
$ with updates from K.W. Moon et al. 2000 and U. Kattner 2003
$
$ J.-H. Shim, C.-S. Oh, B.-J. Lee, D.N. Lee, Z. Metallkd., 87, 205-12(1996).
$
$ Checked against LB and paper. Checked at 6000 K.
$
$ There are small differences for invariants compared to LB involving
$ FCC_A1 if the fcc interaction from SGTESOL_V4.tdb or solders.tdb is used.
$ Fcc parameters from other databases (including LB) produce larger errors.
$ cubinary.tdb is the worst. The "correct" parameters also don't solve the
$ problem completely. Very strange. LB and 96Shi invariants agree within 1K.
$
$ 96Shi used G(FCC_A1,SN:VA) = GHSERSN+4150-5.2*T
$
$ 03Kat has reverted to the old parameter for CU6SN5_L from 96Shi, instead
$ of using the newer parameter from 00Moo.
$
$ The temperature dependence of the BCC_A2 phase is absurd. This may indicate
$ that the lattice stability for bcc-Cu could be better. Extrapolating gives
$ a metastable melting point between 1200 and 1300 K. Currently it is about
$ 1100 K.
$
$ The HCP_A3 interaction (+5000) is included in CuSn-96Shi-AL.tdb and
$ referred to 96Shi, but 96Shi did not include HCP_A3 in their description.
$
 PAR  L(LIQUID,CU,SN;0),,               -9002.8-5.8381*T;,,           N 96Shi !
 PAR  L(LIQUID,CU,SN;1),,               -20100.4+3.6366*T;,,          N 96Shi !
 PAR  L(LIQUID,CU,SN;2),,               -10528.4;,,                   N 96Shi !
$
$ Parameters below from lb3.tdb
$PAR  L(FCC_A1,CU,SN:VA;0),,            -10672+1.4837*T;,,            N Error !
$PAR  L(FCC_A1,CU,SN:VA;1),,            -15331.3+6.9539*T;,,          N 96Shi !
$ Parameters below from LBall-v7+fun.tdb
$PAR  L(FCC_A1,CU,SN:VA;0),,            -12912+4.72*T;,,              N Null !
$PAR  L(FCC_A1,CU,SN:VA;1),,            -15331.3+6.9539*T;,,          N 96Shi !
$ Parameters below from cubinary.tdb and 96Shi
$PAR  L(FCC_A1,CU,SN:VA;0),,            -10672-1.4837*T;,,            N 96Shi !
$PAR  L(FCC_A1,CU,SN:VA;1),,            -15331.3+6.9539*T;,,          N 96Shi !
$ Parameters below from SGTESOL_V4 and solders.tdb
$PAR  L(FCC_A1,CU,SN:VA;0),,            -8127.94+0.961915*T;,,        N Null !
$PAR  L(FCC_A1,CU,SN:VA;1),,            -19369.2+7.250096*T;,,        N Null !
$ The almost correct parameters below. These are used by 00Moo and SGSOL V 5.0.
 PAR  L(FCC_A1,CU,SN:VA;0),,            -11106.95+2.0791*T;,,         N 99Lee !
 PAR  L(FCC_A1,CU,SN:VA;1),,            -15718.02+5.92547*T;,,        N 99Lee !
$
 PAR  L(BCC_A2,CU,SN:VA;0),,            -44821.6+51.2164*T;,,         N 96Shi !
 PAR  L(BCC_A2,CU,SN:VA;1),,            -6876.5-56.4271*T;,,          N 96Shi !
$
 PAR  L(BCT_A5,CU,SN;0),,               +21000;,,                     N 00Moo !
$
 PAR  G(CU41SN11,CU:SN),,               +0.788*GHSERCU+0.212*GHSERSN
             -6323.5-1.2808*T;,,                                      N 96Shi !
 PAR  G(CU10SN3,CU:SN),,                +0.769*GHSERCU+0.231*GHSERSN
             -6655-1.4483*T;,,                                        N 96Shi !
 PAR  G(CU3SN_L,CU:SN),,                +0.75*GHSERCU+0.25*GHSERSN
             -8194.2-0.2043*T;,,                                      N 96Shi !
 PAR  G(CU6SN5_L,CU:SN),,               +0.545*GHSERCU+0.455*GHSERSN
             -7129.7+0.4059*T;,,                                      N 96Shi !
$PAR  G(CU6SN5_L,CU:SN),,               +0.545*GHSERCU+0.455*GHSERSN
$            -7346.12+0.72038*T;,,                                    N 00Moo !
$ Parameter below used in lb3.tdb
$PAR  G(CU6SN5_B81,CU:SN),,             +0.545*GHSERCU+0.455*GHSERSN
$            -6869.5-0.1589*T;,,                                      N 96Shi !
$PAR  G(CU6SN5_B81,CU:SN),,             +0.545*GHSERCU+0.455*GHSERSN
$            -7085.92+0.15558*T;,,                                    N 00Moo !
$
$ Parameters below from LBall-v7+fun.tdb
 PAR  G(CU6SN5_B81,CU:CU:SN),,          +2*GHSERCU+GHSERSN
             -4335.06+8.88657*T;,,                                    N 03Kat !
 PAR  G(CU6SN5_B81,CU:VA:SN),,          +GHSERCU+GHSERSN
             -12292.05+2.60267*T;,,                                   N 03Kat !
 PAR  L(CU6SN5_B81,CU:CU,VA:SN;0),,     -27696.77;,,                  N 03Kat !
$
 PAR  G(CU3SN_D03,CU:SN),,              +0.75*GBCCCU+0.25*GBCCSN
             -10029.85+0.00285*T;,,                                   N 96Shi !
 PAR  G(CU3SN_D03,SN:CU),,              +0.75*GBCCSN+0.25*GBCCCU
             +116674.85+4.8166*T;,,                                   N 96Shi !
 PAR  L(CU3SN_D03,CU,SN:CU;0),,         +ZERO;,,                      N 96Shi !
 PAR  L(CU3SN_D03,CU,SN:SN;0),,         +45850-42.2191*T;,,           N 96Shi !
 PAR  L(CU3SN_D03,CU:CU,SN;0),,         -1857.8-2.5311*T;,,           N 96Shi !
 PAR  L(CU3SN_D03,CU:CU,SN;1),,         -2.9894*T;,,                  N 96Shi !
 PAR  L(CU3SN_D03,SN:CU,SN;0),,         +ZERO;,,                      N 96Shi !
$
$ metastable
$
 PAR  L(HCP_A3,CU,SN:VA;0),,            +5000;,,                      N Null !
$ ------------------------------------------------------------------------------
$
 ASSESSED_SYSTEM
  CU-SN(TDB -* +LIQUID +FCC_A1 +BCC_A2 +CU10SN3 +CU3SN_L +CU41SN11
  +CU6SN5_B81 +CU6SN5_L +CU3SN_D03 +BCT_A5 ;P3 TMM:300/2000 STP:.5/1000/-2 ) !
$
$
 LIST-OF-REFERENCE
 NUMBER  SOURCE
  Null   'Unknown source'
  Same   'Same or similar interaction as in the corresponding stable phase'
  COST   'COST 507 database'
  Ansar  'Himo Ansara, unpublished, SGTE unary database V.4.1, 1999; Sn'
  89Fec  'H.J. Fecht, M.X. Zhang, Y.A. Chang, J.H. Perepezko,
          Metall. Trans. A, 20A, 795-803(1989),
          SGTE unary database V.3.0, 1996; Sn'
  91Din  'A.T. Dinsdale, Calphad, 15, 317-425(1991).'
  96Shi  'J.-H. Shim, C.-S. Oh, B.-J. Lee, D.N. Lee,
          Z. Metallkd., 87, 205-12(1996); Cu-Sn'
  99Ans  'I. Ansara, S.G. Fries, H.L. Lukas, unpublished, 1999,
          SGTE unary database V.5.0, 2009; In, Sn'
  99Lee  'B.-J. Lee, unpublished, 1999; Cu-Sn'
  00Moo  'K.W. Moon, W.J. Boettinger, U.R. Kattner, F.S. Biancaniello,
          C.A, Handwerker, J. Electron. Mater., 29, 1122-36(2000); Cu, Cu-Sn'
  01Mie  'J. Miettinen, Calphad, 25, 43-58(2001),
          SGTE unary database V.4.4, 2001; Sn, Zn'
  03Kat  'U.R. Kattner, unpublished research, NIST 2003; Cu-Sn'
  03Liu  'H.S. Liu, C.L. Liu, K. Ishida, Z.P. Jin, J. Electron. Mater.,
          32, 1290-96(2003), SGTE unary database V.5.0, 2009; Sn'
!

File: data/databases/sgte-binary/CuSn-96Shi-SGSOL.tdb
$
$ Database for Cu-Sn from J.-H. Shim et al. 1996 (included in LB Vol. 3)
$ with updates from K.W. Moon et al. 2000 and U. Kattner 2003
$ Further updates from SGSOL V 5.0.
$ This is probably the same as the 01Liu version (except liquid).
$
$ J.-H. Shim, C.-S. Oh, B.-J. Lee, D.N. Lee, Z. Metallkd., 87, 205-12(1996).
$
$ Dataset created 2013.05.30 by Bengt Hallstedt.
$ 2020.12.06: Modified for use with GES6.
$
$ 96Shi used G(FCC_A1,SN:VA) = GHSERSN+4150-5.2*T
$
$ 03Kat has reverted to the old parameter for CU6SN5_L from 96Shi, instead
$ of using the newer parameter from 00Moo.
$
$ The temperature dependence of the BCC_A2 phase is absurd. This may indicate
$ that the lattice stability for bcc-Cu could be better. Extrapolating gives
$ a metastable melting point between 1200 and 1300 K. Currently it is about
$ 1100 K.
$
$ The HCP_A3 interaction (+5000) is included in CuSn-96Shi-AL.tdb and
$ referred to 96Shi, but 96Shi did not include HCP_A3 in their description.
$
$ Liquid data modified by Ales Kroupa, May 2005, to take into account 
$ latest experimental enthalpy data.
$
$ Cu is not included in BCT_A5 in SGSOL V 5.0.
$
$ ------------------------------------------------------------------------------
 TEMP-LIM 298.15 6000.00 !
$
$ELEMENT NAME  REF. STATE               ATOMIC MASS H298-H0    S298    !
$
 ELEMENT VA   VACUUM                      0.0          0.0      0.0    ! 
 ELEMENT CU   FCC_A1                     63.546     5004.      33.15   !
 ELEMENT SN   BCT_A5                    118.69      6323.      51.18   ! 
$ ------------------------------------------------------------------------------
$ Phase definitions
$
 PHASE LIQUID:L % 1 1 !
 CONST LIQUID:L : CU SN : !
$
$ Fcc (cF4, Fm-3m) and MeX (cF8, Fm-3m)
$
 PHASE FCC_A1 %A 2 1 1 !
 CONST FCC_A1 : CU% SN : VA : !
$
$ Bcc (cI2, Im-3m)
$
 PHASE BCC_A2 %B 2 1 3 !
 CONST BCC_A2 : CU SN : VA : !
$
$ Hcp (hP2, P6_3/mmc) and Me2X (NiAs-type, hP4, P6_3/mmc, B8_1)
$
 PHASE HCP_A3 %A 2 1 0.5 !
 CONST HCP_A3 : CU SN : VA: !
$
$ Prototype C (cF8, Fd-3m)
$
 PHASE DIAMOND_A4 % 1 1 !
 CONST DIAMOND_A4 : SN : !
$
$ Prototype beta-Sn (tI4, I4_1/amd)
$
 PHASE BCT_A5 % 1 1 !
 CONST BCT_A5 : SN : !
$
$ Prototype Cu41Sn11 (cF416, F-43m)
$
 PHASE CU41SN11 %  2 0.788 0.212 !
 CONST CU41SN11 : CU : SN : !
$
$ Prototype Cu10Sn3 (hP26, P6_3)
$
 PHASE CU10SN3 % 2 0.769 0.231 !
 CONST CU10SN3 : CU : SN : !
$
$ Prototype Cu3Sn (oC80, Cmcm)
$
 PHASE CU3SN_L % 2 0.75 0.25 !
 CONST CU3SN_L : CU : SN : !
$
$ Prototype BiF3 (cF16, Fm-3m)
$
$PHASE CU3SN_D03 %  2 0.75 0.25 !
$CONST CU3SN_D03 : CU% SN : CU SN% : !
$
$ Prototype Cu6Sn5 (mC44, C2/c) and/or Cu5Sn4 (mP36, P2_1/c and/or mC54, C2)
$
 PHASE CU6SN5_L %  2 0.545 0.455 !
 CONST CU6SN5_L : CU : SN : !
$
$ Prototype NiAs (hP4, P6_3/mmc), Also h-Cu5Sn4
$
$ Stoichiometric model used by 96Shi and 00Moo
$PHASE CU6SN5_B81 %  2 0.545 0.455 !
$CONST CU6SN5_B81 : CU : SN : !
$
$ Solution model from Kattner 2003 used in LB
$PHASE CU6SN5_B81 %  3 1 1 1 !
$CONST CU6SN5_B81 : CU : CU VA : SN : !
$
$ Solution model from X.J. Liu used in SGSOL V 5.0
 PHASE CU6SN5_B81 %  3 0.545 0.122 0.333 !
 CONST CU6SN5_B81 : CU : CU SN : SN : !
$ ------------------------------------------------------------------------------
$ Defaults
$
 DEFINE-SYSTEM-DEFAULT ELEMENT 2 !
 DEFAULT-COM DEFINE_SYSTEM_ELEMENT VA !
 TYPE-DEF % SEQ * !
 TYPE-DEF A GES AMEND_PHASE_DESCRIPTION @ MAGNETIC -3 0.28 !
 TYPE-DEF B GES AMEND_PHASE_DESCRIPTION @ MAGNETIC -1 0.4 !
 FUNCTION ZERO      298.15  0;                                         6000 N !
 FUNCTION UN_ASS    298.15  0;                                         6000 N !
 FUNCTION R         298.15  +8.31451;                                  6000 N !
$ ------------------------------------------------------------------------------
$ Element data
$ ------------------------------------------------------------------------------
$ Cu
$
$ BCT_A5 from 00Moo not included in unary
$
 PAR  G(FCC_A1,CU:VA),,                 +GHSERCU;                3200 N 91Din !
 PAR  G(BCC_A2,CU:VA),,                 +GHSERCU+4017-1.255*T;   3200 N 91Din !
 PAR  G(HCP_A3,CU:VA),,                 +GHSERCU+600+0.2*T;      3200 N 91Din !
 PAR  G(BCT_A5,CU),,                    +GHSERCU+4184;           3200 N 00Moo !
 PAR  G(LIQUID,CU),,                    +GLIQCU;                 3200 N 91Din !
$
 PAR  G(CU3SN_D03,CU:CU),,              +GBCCCU;                 3200 N 96Shi !
$
 FUNCTION GHSERCU   298.15  -7770.458+130.485235*T-24.112392*T*LN(T)
       -0.00265684*T**2+1.29223E-07*T**3+52478*T**(-1);
      1357.77  Y  -13542.026+183.803828*T-31.38*T*LN(T)+3.64167E+29*T**(-9);
      3200.00  N !
 FUNCTION GLIQCU    298.15  +12964.735-9.511904*T+GHSERCU-5.8489E-21*T**7;
      1357.77  Y  -46.545+173.881484*T-31.38*T*LN(T);
      3200.00  N !
 FUNCTION GBCCCU    298.15  +GHSERCU+4017-1.255*T;                     3200 N !
$ ------------------------------------------------------------------------------
$ Sn
$
$ FCC_A1 revised in unary 3.0
$ HCP_A3 revised in unary 4.1
$ TETRAGONAL_A6 added in unary 4.1
$ CBCC_A12 and CUB_A13 added in unary 4.4
$ FCC_A1 modified in unary 5.0
$ DHCP and TET_ALPHA1_A6 added in unary 5.0
$
$ The DHCP phase is labelled D0_24 in 03Liu and alpha-prime in 92Ans. The
$ phase is present between the fcc and hcp phases in the Au-Sn and Au-In
$ systems.
$
 PAR  G(BCT_A5,SN)              100.00  +GHSERSN;                3000 N 91Din !
 PAR  G(DIAMOND_A4,SN)          100.00  +GDIASN;                 3000 N 91Din !
 PAR  G(FCC_A1,SN:VA)           100.00  +GHSERSN+5510-8.46*T;    3000 N 89Fec !
$PAR  G(FCC_A1,SN:VA)           100.00  +GHSERSN+4150-5.2*T;     3000 N 91Din !
 PAR  G(BCC_A2,SN:VA)           100.00  +GHSERSN+4400-6*T;       3000 N 91Din !
 PAR  G(HCP_A3,SN:VA)           100.00  +GHSERSN+3900-7.646*T;   3000 N Ansar !
$PAR  G(HCP_A3,SN:VA)           100.00  +GHSERSN+3900-4.4*T;     3000 N 91Din !
$PAR  G(DHCP,SN)                100.00  +GHSERSN+3803.52-3.46*T; 3000 N 03Liu !
$PAR  G(RHOMBOHEDRAL_A7,SN)     100.00  +GHSERSN+2035;           3000 N 91Din !
$PAR  G(TETRAGONAL_A6,SN)       100.00  +GHSERSN+5387-8.26212*T; 3000 N 99Ans !
$PAR  G(CBCC_A12,SN:VA)         100.00  +GHSERSN+2000;           3000 N 01Mie !
$PAR  G(CUB_A13,SN:VA)          100.00  +GHSERSN+2000;           3000 N 01Mie !
$PAR  G(TET_ALPHA1_A6,SN)       100.00  +GHSERSN+5510-8.46*T;    3000 N 99Ans !
 PAR  G(LIQUID,SN)              100.00  +GLIQSN;                 3000 N 91Din !
$
 PAR  G(CU3SN_D03,SN:SN),,              +GBCCSN;                 3000 N 96Shi !
$
 FUNCTION GHSERSN   100.00  -7958.517+122.765451*T-25.858*T*LN(T)
       +5.1185E-04*T**2-3.192767E-06*T**3+18440*T**(-1);
       250.00  Y  -5855.135+65.443315*T-15.961*T*LN(T)
       -0.0188702*T**2+3.121167E-06*T**3-61960*T**(-1);
       505.08  Y  +2524.724+4.005269*T-8.2590486*T*LN(T)
       -0.016814429*T**2+2.623131E-06*T**3-1081244*T**(-1)-1.2307E+25*T**(-9);
       800.00  Y  -8256.959+138.99688*T-28.4512*T*LN(T)-1.2307E+25*T**(-9);
      3000.00  N !
 FUNCTION GDIASN    100.00  -9579.608+114.007785*T-22.972*T*LN(T)
       -0.00813975*T**2+2.7288E-06*T**3+25615*T**(-1);
       298.15  Y  -9063.001+104.84654*T-21.5750771*T*LN(T)
       -0.008575282*T**2+1.784447E-06*T**3-2544*T**(-1);
       800.00  Y  -10909.351+147.396535*T-28.4512*T*LN(T);
      3000.00  N !
 FUNCTION GLIQSN    100.00  +7103.092-14.087767*T+GHSERSN+1.47031E-18*T**7;
       505.08  Y  +6971.586-13.814383*T+GHSERSN+1.2307E+25*T**(-9);
       800.00  Y  -1285.372+125.182498*T-28.4512*T*LN(T);
      3000.00  N !
 FUNCTION GBCCSN    298.15  +GHSERSN+4400-6*T;                         3000 N !
$ ------------------------------------------------------------------------------
$ Binary system
$
$ From J.-H. Shim et al. 1996 (included in LB Vol. 3)
$ with updates from K.W. Moon et al. 2000 and U. Kattner 2003
$ Further updates from SGSOL V 5.0.
$ This is probably the same as the 01Liu version (except liquid).
$
$ J.-H. Shim, C.-S. Oh, B.-J. Lee, D.N. Lee, Z. Metallkd., 87, 205-12(1996).
$
$ Checked against SGSOL. Checked at 6000 K.
$
$ 96Shi used G(FCC_A1,SN:VA) = GHSERSN+4150-5.2*T
$
$ 03Kat has reverted to the old parameter for CU6SN5_L from 96Shi, instead
$ of using the newer parameter from 00Moo.
$
$ The temperature dependence of the BCC_A2 phase is absurd. This may indicate
$ that the lattice stability for bcc-Cu could be better. Extrapolating gives
$ a metastable melting point between 1200 and 1300 K. Currently it is about
$ 1100 K.
$
$ The HCP_A3 interaction (+5000) is included in CuSn-96Shi-AL.tdb and
$ referred to 96Shi, but 96Shi did not include HCP_A3 in their description.
$
$ Liquid data modified by Ales Kroupa, May 2005, to take into account 
$ latest experimental enthalpy data.
$
$ Cu is not included in BCT_A5 in SGSOL V 5.0.
$
 PAR  L(LIQUID,CU,SN;0),,               -9002.8-5.8381*T;,,           N 96Shi !
 PAR  L(LIQUID,CU,SN;1),,               -18936.316+2.339*T;,,         N 05Kro !
 PAR  L(LIQUID,CU,SN;2),,               -14122.6+52.942*T
             -7.057*T*LN(T);,,                                        N 05Kro !
$
$ Parameters below from lb3.tdb
$PAR  L(FCC_A1,CU,SN:VA;0),,            -10672+1.4837*T;,,            N Error !
$PAR  L(FCC_A1,CU,SN:VA;1),,            -15331.3+6.9539*T;,,          N 96Shi !
$ Parameters below from LBall-v7+fun.tdb
$PAR  L(FCC_A1,CU,SN:VA;0),,            -12912+4.72*T;,,              N Null !
$PAR  L(FCC_A1,CU,SN:VA;1),,            -15331.3+6.9539*T;,,          N 96Shi !
$ Parameters below from cubinary.tdb and 96Shi
$PAR  L(FCC_A1,CU,SN:VA;0),,            -10672-1.4837*T;,,            N 96Shi !
$PAR  L(FCC_A1,CU,SN:VA;1),,            -15331.3+6.9539*T;,,          N 96Shi !
$ Parameters below from SGTESOL_V4 and solders.tdb
$PAR  L(FCC_A1,CU,SN:VA;0),,            -8127.94+0.961915*T;,,        N Null !
$PAR  L(FCC_A1,CU,SN:VA;1),,            -19369.2+7.250096*T;,,        N Null !
$ The almost correct parameters below. These are used by 00Moo and SGSOL V 5.0.
 PAR  L(FCC_A1,CU,SN:VA;0),,            -11106.95+2.0791*T;,,         N 99Lee !
 PAR  L(FCC_A1,CU,SN:VA;1),,            -15718.02+5.92547*T;,,        N 99Lee !
$
 PAR  L(BCC_A2,CU,SN:VA;0),,            -32656.8+25.015776*T;,,       N 01Liu !
 PAR  L(BCC_A2,CU,SN:VA;1),,            -13862.5-32.0218*T;,,         N 01Liu !
 PAR  L(BCC_A2,CU,SN:VA;2),,            -4175.47+5.0083*T;,,          N 01Liu !
$
 PAR  G(CU41SN11,CU:SN),,               +0.788*GHSERCU+0.212*GHSERSN
             -6323.5-1.2808*T;,,                                      N 96Shi !
 PAR  G(CU10SN3,CU:SN),,                +0.769*GHSERCU+0.231*GHSERSN
             -6655.1-1.485*T;,,                                       N 01Liu !
$PAR  G(CU10SN3,CU:SN),,                +0.769*GHSERCU+0.231*GHSERSN
$            -6655-1.4483*T;,,                                        N 96Shi !
 PAR  G(CU3SN_L,CU:SN),,                +0.75*GHSERCU+0.25*GHSERSN
             -8194.2-0.2043*T;,,                                      N 96Shi !
 PAR  G(CU6SN5_L,CU:SN),,               +0.545*GHSERCU+0.455*GHSERSN
             -7129.7+0.4059*T;,,                                      N 96Shi !
$PAR  G(CU6SN5_L,CU:SN),,               +0.545*GHSERCU+0.455*GHSERSN
$            -7346.12+0.72038*T;,,                                    N 00Moo !
$ Parameter below used in lb3.tdb
$PAR  G(CU6SN5_B81,CU:SN),,             +0.545*GHSERCU+0.455*GHSERSN
$            -6869.5-0.1589*T;,,                                      N 96Shi !
$PAR  G(CU6SN5_B81,CU:SN),,             +0.545*GHSERCU+0.455*GHSERSN
$            -7085.92+0.15558*T;,,                                    N 00Moo !
$
$ Parameters below from LBall-v7+fun.tdb
$PAR  G(CU6SN5_B81,CU:CU:SN),,          +2*GHSERCU+GHSERSN
$            -4335.06+8.88657*T;,,                                    N 03Kat !
$PAR  G(CU6SN5_B81,CU:VA:SN),,          +GHSERCU+GHSERSN
$            -12292.05+2.60267*T;,,                                   N 03Kat !
$PAR  L(CU6SN5_B81,CU:CU,VA:SN;0),,     -27696.77;,,                  N 03Kat !
$
 PAR  G(CU6SN5_B81,CU:CU:SN),,          +0.667*GHSERCU+0.333*GHSERSN
             +3200+2*T;,,                                             N 01Liu !
 PAR  G(CU6SN5_B81,CU:SN:SN),,          +0.545*GHSERCU+0.455*GHSERSN
             -6869.5-0.1589*T;,,                                      N 01Liu !
 PAR  L(CU6SN5_B81,CU:CU,SN:SN;0),,     -8300;,,                      N 01Liu !
$
$PAR  G(CU3SN_D03,CU:SN),,              +0.75*GBCCCU+0.25*GBCCSN
$            -10029.85+0.00285*T;,,                                   N 96Shi !
$PAR  G(CU3SN_D03,SN:CU),,              +0.75*GBCCSN+0.25*GBCCCU
$            +116674.85+4.8166*T;,,                                   N 96Shi !
$PAR  L(CU3SN_D03,CU,SN:CU;0),,         +ZERO;,,                      N 96Shi !
$PAR  L(CU3SN_D03,CU,SN:SN;0),,         +45850-42.2191*T;,,           N 96Shi !
$PAR  L(CU3SN_D03,CU:CU,SN;0),,         -1857.8-2.5311*T;,,           N 96Shi !
$PAR  L(CU3SN_D03,CU:CU,SN;1),,         -2.9894*T;,,                  N 96Shi !
$PAR  L(CU3SN_D03,SN:CU,SN;0),,         +ZERO;,,                      N 96Shi !
$
$ metastable
$
 PAR  L(HCP_A3,CU,SN:VA;0),,            +5000;,,                      N Null !
$ ------------------------------------------------------------------------------
$
 ASSESSED_SYSTEM
  CU-SN(TDB -* +LIQUID +FCC_A1 +BCC_A2 +CU10SN3 +CU3SN_L +CU41SN11
  +CU6SN5_B81 +CU6SN5_L +CU3SN_D03 +BCT_A5 ;P3 TMM:300/2000 STP:.5/1000/-2 ) !
$
$
 LIST-OF-REFERENCE
 NUMBER  SOURCE
  Null   'Unknown source'
  Same   'Same or similar interaction as in the corresponding stable phase'
  COST   'COST 507 database'
  Ansar  'Himo Ansara, unpublished, SGTE unary database V.4.1, 1999; Sn'
  89Fec  'H.J. Fecht, M.X. Zhang, Y.A. Chang, J.H. Perepezko,
          Metall. Trans. A, 20A, 795-803(1989),
          SGTE unary database V.3.0, 1996; Sn'
  91Din  'A.T. Dinsdale, Calphad, 15, 317-425(1991).'
  96Shi  'J.-H. Shim, C.-S. Oh, B.-J. Lee, D.N. Lee,
          Z. Metallkd., 87, 205-12(1996); Cu-Sn'
  99Ans  'I. Ansara, S.G. Fries, H.L. Lukas, unpublished, 1999,
          SGTE unary database V.5.0, 2009; In, Sn'
  99Lee  'B.-J. Lee, unpublished, 1999; Cu-Sn'
  00Moo  'K.W. Moon, W.J. Boettinger, U.R. Kattner, F.S. Biancaniello,
          C.A, Handwerker, J. Electron. Mater., 29, 1122-36(2000); Cu, Cu-Sn'
  01Liu  'X.J. Liu, H.S. Liu, I. Ohnuma, R. Kainuma, K. Ishida, S. Itabashi,
          K. Kameda, K. Yamaguchi,
          J. Electron. Mater., 30, 1093-1103(2001); Cu-Sn'
  01Mie  'J. Miettinen, Calphad, 25, 43-58(2001),
          SGTE unary database V.4.4, 2001; Sn, Zn'
  03Kat  'U.R. Kattner, unpublished research, NIST 2003; Cu-Sn'
  03Liu  'H.S. Liu, C.L. Liu, K. Ishida, Z.P. Jin, J. Electron. Mater.,
          32, 1290-96(2003), SGTE unary database V.5.0, 2009; Sn'
  05Kro  'A. Kroupa, modified liquid, 2005; Cu-Sn'
!

File: data/databases/sgte-binary/CuSr-96Ris-LB.tdb
$
$ Database for Cu-Sr from D. Risold et al. 1996 (included in LB Vol. 3)
$
$ D. Risold, B. Hallstedt, L.J. Gauckler, H.L. Lukas, S.G. Fries,
$ Calphad, 20, 151-60(1996).
$
$ Dataset created 2009.10.26 by Bengt Hallstedt.
$ 2020.12.26: Modified for use with GES6.
$
$ LBall-v7+fun.tdb has a different fcc interaction (60*T instead of 80*T)
$ resulting in a slightly higher Cu solubility in fcc-Sr (and Sr solubility
$ in fcc-Cu) and a shift of the L + fcc-Sr + bcc-Sr equilibrium from 820 K
$ to 822 K.
$
$ There is an inverse miscibility gap with a minimum at x(Sr)=0.33 and 3254 K.
$
$ ------------------------------------------------------------------------------
 TEMP-LIM 298.15 6000.00 !
$
$ELEMENT NAME  REF. STATE               ATOMIC MASS H298-H0    S298    !
$
 ELEMENT VA   VACUUM                      0.0          0.0      0.0    ! 
 ELEMENT CU   FCC_A1                     63.546     5004.      33.15   !
 ELEMENT SR   FCC_A1                     87.62      6568.      55.694  ! 
$ ------------------------------------------------------------------------------
$ Phase definitions
$
 PHASE LIQUID:L % 1 1 !
 CONST LIQUID:L : CU SR : !
$
$ Fcc (cF4, Fm-3m) and MeX (cF8, Fm-3m)
$
 PHASE FCC_A1 %A 2 1 1 !
 CONST FCC_A1 : CU% SR% : VA : !
$
$ Bcc (cI2, Im-3m)
$
 PHASE BCC_A2 %B 2 1 3 !
 CONST BCC_A2 : CU SR% : VA : !
$
$ Hcp (hP2, P6_3/mmc) and Me2X (NiAs-type, hP4, P6_3/mmc, B8_1)
$
 PHASE HCP_A3 %A 2 1 0.5 !
 CONST HCP_A3 : CU SR : VA : !
$
$ Prototype CaCu5 (hP6, P6/mmm)
$
 PHASE CU5SR_D2D % 2 5 1 !
 CONST CU5SR_D2D : CU : SR : !
$
$ Prototype BaCu (hP8, P6_3/mmc)
$
 PHASE CUSR % 2 1 1 !
 CONST CUSR : CU : SR : !
$ ------------------------------------------------------------------------------
$ Defaults
$
 DEFINE-SYSTEM-DEFAULT ELEMENT 2 !
 DEFAULT-COM DEFINE_SYSTEM_ELEMENT VA !
 TYPE-DEF % SEQ * !
 TYPE-DEF A GES AMEND_PHASE_DESCRIPTION @ MAGNETIC -3 0.28 !
 TYPE-DEF B GES AMEND_PHASE_DESCRIPTION @ MAGNETIC -1 0.4 !
 FUNCTION ZERO      298.15  0;                                         6000 N !
 FUNCTION UN_ASS    298.15  0;                                         6000 N !
 FUNCTION R         298.15  +8.31451;                                  6000 N !
$ ------------------------------------------------------------------------------
$ Element data
$ ------------------------------------------------------------------------------
$ Cu
$
 PAR  G(FCC_A1,CU:VA),,                 +GHSERCU;                3200 N 91Din !
 PAR  G(BCC_A2,CU:VA),,                 +GHSERCU+4017-1.255*T;   3200 N 91Din !
 PAR  G(HCP_A3,CU:VA),,                 +GHSERCU+600+0.2*T;      3200 N 91Din !
 PAR  G(LIQUID,CU),,                    +GLIQCU;                 3200 N 91Din !
$
 FUNCTION GHSERCU   298.15  -7770.458+130.485235*T-24.112392*T*LN(T)
       -0.00265684*T**2+1.29223E-07*T**3+52478*T**(-1);
      1357.77  Y  -13542.026+183.803828*T-31.38*T*LN(T)+3.64167E+29*T**(-9);
      3200.00  N !
 FUNCTION GLIQCU    298.15  +12964.735-9.511904*T+GHSERCU-5.8489E-21*T**7;
      1357.77  Y  -46.545+173.881484*T-31.38*T*LN(T);
      3200.00  N !
$ ------------------------------------------------------------------------------
$ Sr
$
 PAR  G(FCC_A1,SR:VA),,                 +GHSERSR;                3000 N 91Din !
 PAR  G(BCC_A2,SR:VA),,                 +GBCCSR;                 3000 N 91Din !
 PAR  G(HCP_A3,SR:VA),,                 +GHSERSR+250+0.7*T;      3000 N 91Din !
 PAR  G(LIQUID,SR),,                    +GLIQSR;                 3000 N 91Din !
$
 FUNCTION GHSERSR   298.15  -7532.367+107.183879*T-23.905*T*LN(T)
       -0.00461225*T**2-1.67477E-07*T**3-2055*T**(-1);
       820.00  Y  -13380.102+153.196104*T-30.0905432*T*LN(T)
       -0.003251266*T**2+1.84189E-07*T**3+850134*T**(-1);
      3000.00  N !
 FUNCTION GBCCSR    298.15  -6779.234+116.583654*T-25.6708365*T*LN(T)
       -0.003126762*T**2+2.2965E-07*T**3+27649*T**(-1);
       820.00  Y  -6970.594+122.067301*T-26.57*T*LN(T)
       -0.0019493*T**2-1.7895E-08*T**3+16495*T**(-1);
      1050.00  Y  +8168.357+0.423037*T-9.7788593*T*LN(T)
       -0.009539908*T**2+5.20221E-07*T**3-2414794*T**(-1);
      3000.00  N !
 FUNCTION GLIQSR    298.15  +2194.997-10.118994*T-5.0668978*T*LN(T)
       -0.031840595*T**2+4.981237E-06*T**3-265559*T**(-1);
      1050.00  Y  -10855.29+213.406219*T-39.463*T*LN(T);
      3000.00  N !
$ ------------------------------------------------------------------------------
$ Binary system
$
$ From from D. Risold et al. 1996 (included in LB Vol. 3)
$
$ D. Risold, B. Hallstedt, L.J. Gauckler, H.L. Lukas, S.G. Fries,
$ Calphad, 20, 151-60(1996).
$
$ Checked against LB and paper. Checked at 6000 K.
$
$ LBall-v7+fun.tdb has a different fcc interaction (60*T instead of 80*T)
$ resulting in a slightly higher Cu solubility in fcc-Sr (and Sr solubility
$ in fcc-Cu) and a shift of the L + fcc-Sr + bcc-Sr equilibrium from 820 K
$ to 822 K.
$
$ There is an inverse miscibility gap with a minimum at x(Sr)=0.33 and 3254 K.
$
 PAR  L(LIQUID,CU,SR;0),,               -17100+20.1*T;,,              N 96Ris1 !
 PAR  L(LIQUID,CU,SR;1),,               -10000+7.1*T;,,               N 96Ris1 !
 PAR  L(LIQUID,CU,SR;2),,               -3600+1.6*T;,,                N 96Ris1 !
$
 PAR  L(FCC_A1,CU,SR:VA;0),,            +80*T;,,                      N 96Ris1 !
 PAR  L(BCC_A2,CU,SR:VA;0),,            +80*T;,,                      N 96Ris1 !
$
 PAR  G(CUSR,CU:SR),,                   +GHSERCU+GHSERSR-3994;,,      N 96Ris1 !
 PAR  G(CU5SR_D2D,CU:SR),,              +5*GHSERCU+GHSERSR-11898;,,   N 96Ris1 !
$
$ Metastable
$
 PAR  L(HCP_A3,CU,SR:VA;0),,            +80*T;,,                      N Same !
$ ------------------------------------------------------------------------------
$
 ASSESSED_SYSTEM
  CU-SR(TDB -* +LIQUID +FCC_A1 +BCC_A2 +CUSR +CU5SR_D2D
  ;G5 C_S:FCC/CU:VA MAJ:FCC/SR:VA MAJ:BCC/SR:VA ;P3 TMM:300/2000 *) !
$
$
 LIST-OF-REFERENCE
 NUMBER  SOURCE
  Null   'Unknown source'
  Same   'Same or similar interaction as in the corresponding stable phase'
  COST   'COST 507 database'
  91Din  'A.T. Dinsdale, Calphad, 15, 317-425(1991).'
  96Ris1 'D. Risold, B. Hallstedt, L.J. Gauckler, H.L. Lukas, S.G. Fries,
          Calphad, 20, 151-60(1996); Cu-Sr'
!
