Repository: orchid-calphad/orchid-project.org

# orchid-project.org

Website and released data of **ORCHID** (Open Repository for CALPHAD Hypotheses, Intelligence, and Discovery),
served by GitHub Pages at https://orchid-project.org. Releases are archived on Zenodo (one DOI per version).

- `index.html`, `catalog/`, `best-practices.html` — static, self-contained pages (generated in the ORCHID tooling).
- `data/` — released data: catalog, redistributable TDB files, convex hulls. Licences: `data/LICENSES.md`, `data/NOTICE.md`.
- `llms.txt`, `data/croissant.json`, `CITATION.cff`, `.zenodo.json` — machine-readable metadata.

Only data with clear redistribution rights are published.

File: data/databases/sgte-binary/CuTa-15Liu.tdb
$
$ Database for Cu-Ta from X. Liu et al. 2015.
$
$ X. Liu, W. Huang, Y. Guo, S. Yang, Y. Lu, C. Wang,
$ J. Phase Equilib. Diffus., 36, 28-38(2015).
$
$ Dataset created 2018.06.21 by Bengt Hallstedt.
$ 2020.12.26: Modified for use with GES6.
$
$ ------------------------------------------------------------------------------
 TEMP-LIM 298.15 6000.00 !
$
$ELEMENT NAME  REF. STATE               ATOMIC MASS H298-H0    S298    !
$
 ELEMENT VA   VACUUM                      0.0          0.0      0.0    ! 
 ELEMENT CU   FCC_A1                     63.546     5004.      33.15   !
 ELEMENT TA   BCC_A2                    180.9479    5681.872   41.4718 ! 
$ ------------------------------------------------------------------------------
$ Phase definitions
$
 PHASE LIQUID:L % 1 1 !
 CONST LIQUID:L : CU TA : !
$
$ Fcc (cF4, Fm-3m) and MeX (cF8, Fm-3m)
$
 PHASE FCC_A1 %A 2 1 1 !
 CONST FCC_A1 : CU% TA : VA : !
$
$ Bcc (cI2, Im-3m)
$
 PHASE BCC_A2 %B 2 1 3 !
 CONST BCC_A2 : CU TA% : VA : !
$
$ Hcp (hP2, P6_3/mmc) and Me2X (NiAs-type, hP4, P6_3/mmc, B8_1)
$
 PHASE HCP_A3 %A 2 1 0.5 !
 CONST HCP_A3 : CU TA : VA : !
$ ------------------------------------------------------------------------------
$ Defaults
$
 DEFINE-SYSTEM-DEFAULT ELEMENT 2 !
 DEFAULT-COM DEFINE_SYSTEM_ELEMENT VA !
 TYPE-DEF % SEQ * !
 TYPE-DEF A GES AMEND_PHASE_DESCRIPTION @ MAGNETIC -3 0.28 !
 TYPE-DEF B GES AMEND_PHASE_DESCRIPTION @ MAGNETIC -1 0.4 !
 FUNCTION ZERO      298.15  0;                                         6000 N !
 FUNCTION UN_ASS    298.15  0;                                         6000 N !
 FUNCTION R         298.15  +8.31451;                                  6000 N !
$ ------------------------------------------------------------------------------
$ Element data
$ ------------------------------------------------------------------------------
$ Cu
$
$ BCT_A5 from 00Moo not included in unary
$ CBCC_A12 and CUB_A13 not included in unary
$
 PAR  G(FCC_A1,CU:VA),,                 +GHSERCU;                3200 N 91Din !
 PAR  G(BCC_A2,CU:VA),,                 +GHSERCU+4017-1.255*T;   3200 N 91Din !
 PAR  G(HCP_A3,CU:VA),,                 +GHSERCU+600+0.2*T;      3200 N 91Din !
$PAR  G(BCT_A5,CU),,                    +GHSERCU+4184;           3200 N 00Moo !
$PAR  G(CBCC_A12,CU:VA),,               +GHSERCU+3556;           2000 N 03Mie2 !
$PAR  G(CUB_A13,CU:VA),,                +GHSERCU+2092;           2000 N 03Mie2 !
 PAR  G(LIQUID,CU),,                    +GLIQCU;                 3200 N 91Din !
$
 FUNCTION GHSERCU   298.15  -7770.458+130.485235*T-24.112392*T*LN(T)
       -0.00265684*T**2+1.29223E-07*T**3+52478*T**(-1);
      1357.77  Y  -13542.026+183.803828*T-31.38*T*LN(T)+3.64167E+29*T**(-9);
      3200.00  N !
 FUNCTION GLIQCU    298.15  +12964.735-9.511904*T+GHSERCU-5.8489E-21*T**7;
      1357.77  Y  -46.545+173.881484*T-31.38*T*LN(T);
      3200.00  N !
 FUNCTION GBCCCU    298.15  +GHSERCU+4017-1.255*T;                     3200 N !
$ ------------------------------------------------------------------------------
$ Ta
$
 PAR  G(BCC_A2,TA:VA),,                 +GHSERTA;,,                   N 91Din !
 PAR  G(FCC_A1,TA:VA),,                 +GHSERTA+16000+1.7*T;,,       N 91Din !
 PAR  G(HCP_A3,TA:VA),,                 +GHSERTA+12000+2.4*T;,,       N 91Din !
 PAR  G(LIQUID,TA),,                    +GLIQTA;,,                    N 91Din !
$
 FUNCTION GHSERTA   298.15  -7285.889+119.139857*T-23.7592624*T*LN(T)
       -0.002623033*T**2+1.70109E-07*T**3-3293*T**(-1);
      1300.00  Y  -22389.955+243.88676*T-41.137088*T*LN(T)
       +0.006167572*T**2-6.55136E-07*T**3+2429586*T**(-1);
      2500.00  Y  +229382.886-722.59722*T+78.5244752*T*LN(T)
       -0.017983376*T**2+1.95033E-07*T**3-93813648*T**(-1);
      3290.00  Y  -1042384.01+2985.49125*T-362.159132*T*LN(T)
       +0.043117795*T**2-1.055148E-06*T**3+5.54714342E+08*T**(-1);
      6000.00  N !
 FUNCTION GLIQTA    298.15  +29160.975-7.578729*T+GHSERTA;
      1000.00  Y  +43884.339-61.981795*T+0.0279523*T*LN(T)
       -0.012330066*T**2+6.14599E-07*T**3-3523338*T**(-1);
      3290.00  Y  -6314.543+258.110873*T-41.84*T*LN(T);
      6000.00  N !
$ ------------------------------------------------------------------------------
$ Binary system
$
$ X. Liu, W. Huang, Y. Guo, S. Yang, Y. Lu, C. Wang,
$ J. Phase Equilib. Diffus., 36, 28-38(2015).
$
$ Checked against paper. Checked at 6000 K.
$
 PAR  L(LIQUID,CU,TA;0),,               +9500+8.8*T;,,                N 15Liu !
 PAR  L(LIQUID,CU,TA;1),,               +500+1.3*T;,,                 N 15Liu !
 PAR  L(LIQUID,CU,TA;2),,               +1700;,,                      N 15Liu !
 PAR  L(LIQUID,CU,TA;3),,               +500+1.3*T;,,                 N 15Liu !
$
 PAR  L(FCC_A1,CU,TA:VA;0),,            +85000+3*T;,,                 N 15Liu !
 PAR  L(BCC_A2,CU,TA:VA;0),,            +70000+3*T;,,                 N 15Liu !
$
$ Metastable
$
 PAR  L(HCP_A3,CU,TA:VA;0),,            +85000+3*T;,,                 N Same !
$ ------------------------------------------------------------------------------
$
$
 LIST-OF-REFERENCE
 NUMBER  SOURCE
  Null   'Unknown source'
  Same   'Same or similar interaction as in the corresponding stable phase'
  COST   'COST 507 database'
  91Din  'A.T. Dinsdale, Calphad, 15, 317-425(1991).'
  00Moo  'K.-W. Moon, W.J. Boettinger, U.R. Kattner, F.S. Biancaniello,
          C.A. Handwerker, J. Electron. Mater., 29, 1122-36(2000); Cu'
  03Mie2 'J. Miettinen, Calphad, 27, 103-14(2003); Cu'
  15Liu  'X. Liu, W. Huang, Y. Guo, S. Yang, Y. Lu, C. Wang,
          J. Phase Equilib. Diffus., 36, 28-38(2015); Cu-Ta'
!

File: data/databases/sgte-binary/CuTe-21Hua.tdb
$
$ Database for Cu-Te from D. Huang 2021.
$
$ D. Huang, R. Han, Y. Wang, T. Ye, J. Alloys Compd., 855, 157373(2021).
$
$ Dataset created 2021.06.20 by Bengt Hallstedt.
$
$ The phase relations among the intermediate phases is more complex,
$ with considerable solid solution ranges.
$
$ Possible misprint for the Cu2Te-zeta parameter. The epsilon - zeta
$ transition is at 1185 K instead of 1151 K.
$
$ The monotectic is at 1379 K (which is closer to experiment) instead of 1423 K.
$ The L = Cu + Cu2Te eutectic is 0.2 K too low.
$ The L + Cu4Te3 = CuTe peritectic is 6 K too high, reason unknown.
$ The L = CuTe + Te eutectic is 1 K too high.
$
$ ------------------------------------------------------------------------------
 TEMP-LIM 298.15 6000.00 !
$
$ELEMENT NAME  REF. STATE               ATOMIC MASS H298-H0    S298    !
$
 ELEMENT VA   VACUUM                      0.0          0.0      0.0    ! 
 ELEMENT CU   FCC_A1                     63.546     5004.      33.15   !
 ELEMENT TE   HEXAGONAL_A8              127.60      6080.      49.221  ! 
$ ------------------------------------------------------------------------------
$ Species
$
 SPECIE  CU2TE                              CU2TE1 !
$ ------------------------------------------------------------------------------
$ Phase definitions
$
 PHASE LIQUID:L % 1 1 !
 CONST LIQUID:L : CU CU2TE TE : !
$
$ Fcc (cF4, Fm-3m) and MeX (cF8, Fm-3m)
$
 PHASE FCC_A1 %A 2 1 1 !
 CONST FCC_A1 : CU : VA : !
$
$ Bcc (cI2, Im-3m)
$
 PHASE BCC_A2 %B 2 1 3 !
 CONST BCC_A2 : CU : VA : !
$
$ Hcp (hP2, P6_3/mmc) and Me2X (NiAs-type, hP4, P6_3/mmc, B8_1)
$
 PHASE HCP_A3 %A 2 1 0.5 !
 CONST HCP_A3 : CU : VA : !
$
$ gamma-Se (hP3, P3_121)
$
 PHASE HEXAGONAL_A8 % 1 1 !
 CONST HEXAGONAL_A8 : TE : !
$
$ orthorhombic
$
 PHASE CU2TE_ALPHA % 2 2 1 !
 CONST CU2TE_ALPHA : CU : TE : !
$
$ orthorhombic
$
 PHASE CU2TE_BETA % 2 2 1 !
 CONST CU2TE_BETA : CU : TE : !
$
$ Prototype Cu2Te (hP72, P3m1)
$
 PHASE CU2TE_GAMMA % 2 2 1 !
 CONST CU2TE_GAMMA : CU : TE : !
$
$ Prototype Cu2Te (hP6, P6/mmm, SB: C_h), weissite
$
 PHASE CU2TE_DELTA % 2 2 1 !
 CONST CU2TE_DELTA : CU : TE : !
$
$ cubic, Fd-3m
$
 PHASE CU2TE_EPSILON % 2 2 1 !
 CONST CU2TE_EPSILON : CU : TE : !
$
$ unknown structure
$
 PHASE CU2TE_ZETA % 2 2 1 !
 CONST CU2TE_ZETA : CU : TE : !
$
$ Prototype Cu2Sb (tP6, P4/nmm), ricardite
$ (also hexagonal, orthorhombic Pmmm)
$
 PHASE CU4TE3_C38 % 2 4 3 !
 CONST CU4TE3_C38 : CU : TE : !
$
$ Prototype Cu3Te2 (cF28, F-43m)
$
 PHASE CU4TE3_BETA % 2 4 3 !
 CONST CU4TE3_BETA : CU : TE : !
$
$ Prototype CuTe-alpha (oP4, Pmmn), vulcanite
$
 PHASE CUTE_ALPHA % 2 1 1 !
 CONST CUTE_ALPHA : CU : TE : !
$
$ unknown structure
$
 PHASE CUTE_BETA % 2 1 1 !
 CONST CUTE_BETA : CU : TE : !
$ ------------------------------------------------------------------------------
$ Defaults
$
 DEFINE-SYSTEM-DEFAULT ELEMENT 2 !
 DEFAULT-COM DEFINE_SYSTEM_ELEMENT VA !
 TYPE-DEF % SEQ * !
 TYPE-DEF A GES AMEND_PHASE_DESCRIPTION @ MAGNETIC -3 0.28 !
 TYPE-DEF B GES AMEND_PHASE_DESCRIPTION @ MAGNETIC -1 0.4 !
 FUNCTION ZERO      298.15  0;                                         6000 N !
 FUNCTION UN_ASS    298.15  0;                                         6000 N !
 FUNCTION R         298.15  +8.31451;                                  6000 N !
$ ------------------------------------------------------------------------------
$ Element data
$ ------------------------------------------------------------------------------
$ Cu
$
$ BCT_A5 from 00Moo not included in unary
$ CBCC_A12 and CUB_A13 not included in unary
$
 PAR  G(FCC_A1,CU:VA),,                 +GHSERCU;                3200 N 91Din !
 PAR  G(BCC_A2,CU:VA),,                 +GHSERCU+4017-1.255*T;   3200 N 91Din !
 PAR  G(HCP_A3,CU:VA),,                 +GHSERCU+600+0.2*T;      3200 N 91Din !
$PAR  G(BCT_A5,CU),,                    +GHSERCU+4184;           3200 N 00Moo !
$PAR  G(CBCC_A12,CU:VA),,               +GHSERCU+3556;           2000 N 03Mie2 !
$PAR  G(CUB_A13,CU:VA),,                +GHSERCU+2092;           2000 N 03Mie2 !
 PAR  G(LIQUID,CU),,                    +GLIQCU;                 3200 N 91Din !
$
 FUNCTION GHSERCU   298.15  -7770.458+130.485235*T-24.112392*T*LN(T)
       -0.00265684*T**2+1.29223E-07*T**3+52478*T**(-1);
      1357.77  Y  -13542.026+183.803828*T-31.38*T*LN(T)+3.64167E+29*T**(-9);
      3200.00  N !
 FUNCTION GLIQCU    298.15  +12964.735-9.511904*T+GHSERCU-5.8489E-21*T**7;
      1357.77  Y  -46.545+173.881484*T-31.38*T*LN(T);
      3200.00  N !
 FUNCTION GBCCCU    298.15  +GHSERCU+4017-1.255*T;                     3200 N !
$ ------------------------------------------------------------------------------
$ Te
$
$ HEXAGONAL_A8 and LIQUID revised in unary 3.0
$
 PAR  G(HEXAGONAL_A8,TE),,              +GHSERTE;                2000 N 95Dav !
 PAR  G(LIQUID,TE),,                    +GLIQTE;                 2000 N 95Dav !
$
 FUNCTION GHSERTE   298.15  -10544.679+183.372894*T-35.6687*T*LN(T)
       +0.01583435*T**2-5.240417E-06*T**3+155015*T**(-1);
       722.66  Y  +9160.595-129.265373*T+13.004*T*LN(T)
       -0.0362361*T**2+5.006367E-06*T**3-1286810*T**(-1);
      1150.00  Y  -12781.349+174.901226*T-32.5596*T*LN(T);
      1600.00  N !
 FUNCTION GLIQTE    298.15  -17554.731+685.877639*T-126.318*T*LN(T)
       +0.2219435*T**2-9.42075E-05*T**3+827930*T**(-1);
       626.49  Y  -3165763.48+46756.357*T-7196.41*T*LN(T)
       +7.09775*T**2-0.00130692833*T**3+2.58051E+08*T**(-1);
       722.66  Y  +180326.959-1500.57909*T+202.743*T*LN(T)
       -0.142016*T**2+1.6129733E-05*T**3-24238450*T**(-1);
      1150.00  Y  +19110.036-26.1929273*T+GHSERTE;
      1600.00  N !
$ ------------------------------------------------------------------------------
$ Binary system
$
$ D. Huang, R. Han, Y. Wang, T. Ye, J. Alloys Compd., 855, 157373(2021).
$
$ Checked against paper. Checked at 6000 K.
$
$ The phase relations among the intermediate phases is more complex,
$ with considerable solid solution ranges.
$
$ Possible misprint for the Cu2Te-zeta parameter. The epsilon - zeta
$ transition is at 1185 K instead of 1151 K.
$
$ The monotectic is at 1379 K (which is closer to experiment) instead of 1423 K.
$ The L = Cu + Cu2Te eutectic is 0.2 K too low.
$ The L + Cu4Te3 = CuTe peritectic is 6 K too high, reason unknown.
$ The L = CuTe + Te eutectic is 1 K too high.
$
 PAR  G(LIQUID,CU2TE),,                 +2*GLIQCU+GLIQTE
             -71297.0019+21.0531*T;,,                                 N 21Hua !
 PAR  L(LIQUID,CU,CU2TE;0),,            +102000-52.9685*T;,,          N 21Hua !
 PAR  L(LIQUID,CU,CU2TE;1),,            -23000+25.0229*T;,,           N 21Hua !
 PAR  L(LIQUID,CU2TE,TE;0),,            +4678.4967-18.1962*T;,,       N 21Hua !
 PAR  L(LIQUID,CU2TE,TE;1),,            +11058.2217-2.5267*T;,,       N 21Hua !
$
 PAR  G(CU2TE_ALPHA,CU:TE),,            +GCU2TEA;,,                   N 21Hua !
 PAR  G(CU2TE_BETA,CU:TE),,             +GCU2TEA+219.9003-0.4782*T;,, N 21Hua !
 PAR  G(CU2TE_GAMMA,CU:TE),,            +GCU2TEA
             +2119.8018-3.7446*T;,,                                   N 21Hua !
 PAR  G(CU2TE_DELTA,CU:TE),,            +GCU2TEA
             +3089.7113-5.2941*T;,,                                   N 21Hua !
 PAR  G(CU2TE_EPSILON,CU:TE),,          +GCU2TEA
             +5539.8502-8.0957*T;,,                                   N 21Hua !
 PAR  G(CU2TE_ZETA,CU:TE),,             +GCU2TEA
             +7599.9125-9.8336*T;,,                                   N 21Hua !
$
 PAR  G(CU4TE3_C38,CU:TE),,             +4*GHSERCU+3*GHSERTE
             -106887.8-4.0422*T;,,                                    N 21Hua !
 PAR  G(CU4TE3_BETA,CU:TE),,            +4*GHSERCU+3*GHSERTE
             -74243.655-54.2621*T;,,                                  N 21Hua !
$
 PAR  G(CUTE_ALPHA,CU:TE),,             +GCUTEA;,,                    N 21Hua !
 PAR  G(CUTE_BETA,CU:TE),,              +GCUTEA+4402.135-7.102*T;,,   N 21Hua !
$
 FUNCTION GCU2TEA   298.15  -65614.3905+294.3027*T-59.2991*T*LN(T)
       -0.0284*T**2+47673.2326*T**(-1);
       459.85  Y  -61919.5438+171.2255*T-37.6359*T*LN(T)
       -0.0741*T**2+1.64E-05*T**3;
       874.55  Y  -83519.226+638.0632*T-112.1088*T*LN(T)+0.0115*T**2;
      1387.00  N !
 FUNCTION GCUTEA    298.15  -49300+348.322*T-63.3921*T*LN(T)
       -0.00098479*T**2+423555*T**(-1);
      6000.00  N !
$ ------------------------------------------------------------------------------
$
$
 LIST-OF-REFERENCE
 NUMBER  SOURCE
  Null   'Unknown source'
  Same   'Same or similar interaction as in the corresponding stable phase'
  COST   'COST 507 database'
  91Din  'A.T. Dinsdale, Calphad, 15, 317-425(1991).'
  95Dav  'A.V. Davydov, M.H. Rand, B.B. Argent, Calphad, 19, 375-87(1995),
          SGTE unary database V.3.0, 1996; Te'
  00Moo  'K.-W. Moon, W.J. Boettinger, U.R. Kattner, F.S. Biancaniello,
          C.A. Handwerker, J. Electron. Mater., 29, 1122-36(2000); Cu'
  03Mie2 'J. Miettinen, Calphad, 27, 103-14(2003); Cu'
  21Hua  'D. Huang, R. Han, Y. Wang, T. Ye,
          J. Alloys Compd., 855, 157373(2021); Cu-Te'
!

File: data/databases/sgte-binary/CuTe-22Yu.tdb
$
$ Database for Cu-Te from S. Yu et al. 2022.
$
$ S. Yu, J. Wang, D. Cui, S. Chen, Q. Wu, Y. Du,
$ J. Phase Equilib. Diffus., 43, 193-213(2022).
$
$ Dataset created 2022.09.25 by Bengt Hallstedt.
$
$ Compared to 21Hua a number of intermetallic phases near Cu2Te have been
$ added. These phases are called Cu2Te although they have slightly higher
$ Te content. These are the Cu2Te-theta to Cu2Te-mu phases.
$
$ There are misprints in the parameter list.
$ Correction in JPED 44, 340-42(2023).
$
$ The phase relations among the intermediate phases is more complex,
$ with considerable solid solution ranges.
$
$ ------------------------------------------------------------------------------
 TEMP-LIM 298.15 6000.00 !
$
$ELEMENT NAME  REF. STATE               ATOMIC MASS H298-H0    S298    !
$
 ELEMENT VA   VACUUM                      0.0          0.0      0.0    ! 
 ELEMENT CU   FCC_A1                     63.546     5004.      33.15   !
 ELEMENT TE   HEXAGONAL_A8              127.60      6080.      49.221  ! 
$ ------------------------------------------------------------------------------
$ Species
$
 SPECIE  CU2TE                              CU2TE1 !
$ ------------------------------------------------------------------------------
$ Phase definitions
$
 PHASE LIQUID:L % 1 1 !
 CONST LIQUID:L : CU CU2TE TE : !
$
$ Fcc (cF4, Fm-3m) and MeX (cF8, Fm-3m)
$
 PHASE FCC_A1 %A 2 1 1 !
 CONST FCC_A1 : CU : VA : !
$
$ Bcc (cI2, Im-3m)
$
 PHASE BCC_A2 %B 2 1 3 !
 CONST BCC_A2 : CU : VA : !
$
$ Hcp (hP2, P6_3/mmc) and Me2X (NiAs-type, hP4, P6_3/mmc, B8_1)
$
 PHASE HCP_A3 %A 2 1 0.5 !
 CONST HCP_A3 : CU : VA : !
$
$ gamma-Se (hP3, P3_121)
$
 PHASE HEXAGONAL_A8 % 1 1 !
 CONST HEXAGONAL_A8 : TE : !
$
$ orthorhombic
$
 PHASE CU2TE_ALPHA % 2 2 1 !
 CONST CU2TE_ALPHA : CU : TE : !
$
$ orthorhombic
$
 PHASE CU2TE_BETA % 2 2 1 !
 CONST CU2TE_BETA : CU : TE : !
$
$ Prototype Cu2Te (hP72, P3m1)
$
 PHASE CU2TE_GAMMA % 2 2 1 !
 CONST CU2TE_GAMMA : CU : TE : !
$
$ Prototype Cu2Te (hP6, P6/mmm, SB: C_h), weissite
$
 PHASE CU2TE_DELTA % 2 2 1 !
 CONST CU2TE_DELTA : CU : TE : !
$
$ cubic, Fd-3m
$
 PHASE CU2TE_EPSILON % 2 2 1 !
 CONST CU2TE_EPSILON : CU : TE : !
$
$ unknown structure
$
 PHASE CU2TE_ZETA % 2 2 1 !
 CONST CU2TE_ZETA : CU : TE : !
$
$ orthorhombic
$
 PHASE CU2TE_THETA % 2 0.655 0.345 !
 CONST CU2TE_THETA : CU : TE : !
$
$ unknown structure
$
 PHASE CU2TE_ETA % 2 0.655 0.345 !
 CONST CU2TE_ETA : CU : TE : !
$
$ hexagonal
$
 PHASE CU2TE_LAMBDA % 2 0.646 0.354 !
 CONST CU2TE_LAMBDA : CU : TE : !
$
$ monoclinic
$
 PHASE CU2TE_KAPPA % 2 0.643 0.357 !
 CONST CU2TE_KAPPA : CU : TE : !
$
$ rhombohedral, P3m1
$
 PHASE CU2TE_IOTA % 2 0.643 0.357 !
 CONST CU2TE_IOTA : CU : TE : !
$
$ Prototype Cu7Te4 (hP22, P-3m1), Cu2Te-mu
$
 PHASE CU7TE4 % 2 0.64 0.36 !
 CONST CU7TE4 : CU : TE : !
$
$ Prototype Cu3Te2 (oP6, Pmmn)
$
 PHASE CU3TE2 % 2 0.63 0.37 !
 CONST CU3TE2 : CU : TE : !
$
$ Prototype Cu2Sb (tP6, P4/nmm), ricardite
$ (also hexagonal, orthorhombic Pmmm)
$
 PHASE CU4TE3_C38 % 2 4 3 !
 CONST CU4TE3_C38 : CU : TE : !
$
$ Prototype Cu3Te2 (cF28, F-43m)
$
 PHASE CU4TE3_BETA % 2 4 3 !
 CONST CU4TE3_BETA : CU : TE : !
$
$ Prototype CuTe-alpha (oP4, Pmmn), vulcanite
$
 PHASE CUTE_ALPHA % 2 1 1 !
 CONST CUTE_ALPHA : CU : TE : !
$
$ unknown structure
$
 PHASE CUTE_BETA % 2 1 1 !
 CONST CUTE_BETA : CU : TE : !
$ ------------------------------------------------------------------------------
$ Defaults
$
 DEFINE-SYSTEM-DEFAULT ELEMENT 2 !
 DEFAULT-COM DEFINE_SYSTEM_ELEMENT VA !
 TYPE-DEF % SEQ * !
 TYPE-DEF A GES AMEND_PHASE_DESCRIPTION @ MAGNETIC -3 0.28 !
 TYPE-DEF B GES AMEND_PHASE_DESCRIPTION @ MAGNETIC -1 0.4 !
 FUNCTION ZERO      298.15  0;                                         6000 N !
 FUNCTION UN_ASS    298.15  0;                                         6000 N !
 FUNCTION R         298.15  +8.31451;                                  6000 N !
$ ------------------------------------------------------------------------------
$ Element data
$ ------------------------------------------------------------------------------
$ Cu
$
$ BCT_A5 from 00Moo not included in unary
$ CBCC_A12 and CUB_A13 not included in unary
$
 PAR  G(FCC_A1,CU:VA),,                 +GHSERCU;                3200 N 91Din !
 PAR  G(BCC_A2,CU:VA),,                 +GHSERCU+4017-1.255*T;   3200 N 91Din !
 PAR  G(HCP_A3,CU:VA),,                 +GHSERCU+600+0.2*T;      3200 N 91Din !
$PAR  G(BCT_A5,CU),,                    +GHSERCU+4184;           3200 N 00Moo !
$PAR  G(CBCC_A12,CU:VA),,               +GHSERCU+3556;           2000 N 03Mie2 !
$PAR  G(CUB_A13,CU:VA),,                +GHSERCU+2092;           2000 N 03Mie2 !
 PAR  G(LIQUID,CU),,                    +GLIQCU;                 3200 N 91Din !
$
 FUNCTION GHSERCU   298.15  -7770.458+130.485235*T-24.112392*T*LN(T)
       -0.00265684*T**2+1.29223E-07*T**3+52478*T**(-1);
      1357.77  Y  -13542.026+183.803828*T-31.38*T*LN(T)+3.64167E+29*T**(-9);
      3200.00  N !
 FUNCTION GLIQCU    298.15  +12964.735-9.511904*T+GHSERCU-5.8489E-21*T**7;
      1357.77  Y  -46.545+173.881484*T-31.38*T*LN(T);
      3200.00  N !
 FUNCTION GBCCCU    298.15  +GHSERCU+4017-1.255*T;                     3200 N !
$ ------------------------------------------------------------------------------
$ Te
$
$ HEXAGONAL_A8 and LIQUID revised in unary 3.0
$
 PAR  G(HEXAGONAL_A8,TE),,              +GHSERTE;                2000 N 95Dav !
 PAR  G(LIQUID,TE),,                    +GLIQTE;                 2000 N 95Dav !
$
 FUNCTION GHSERTE   298.15  -10544.679+183.372894*T-35.6687*T*LN(T)
       +0.01583435*T**2-5.240417E-06*T**3+155015*T**(-1);
       722.66  Y  +9160.595-129.265373*T+13.004*T*LN(T)
       -0.0362361*T**2+5.006367E-06*T**3-1286810*T**(-1);
      1150.00  Y  -12781.349+174.901226*T-32.5596*T*LN(T);
      1600.00  N !
 FUNCTION GLIQTE    298.15  -17554.731+685.877639*T-126.318*T*LN(T)
       +0.2219435*T**2-9.42075E-05*T**3+827930*T**(-1);
       626.49  Y  -3165763.48+46756.357*T-7196.41*T*LN(T)
       +7.09775*T**2-0.00130692833*T**3+2.58051E+08*T**(-1);
       722.66  Y  +180326.959-1500.57909*T+202.743*T*LN(T)
       -0.142016*T**2+1.6129733E-05*T**3-24238450*T**(-1);
      1150.00  Y  +19110.036-26.1929273*T+GHSERTE;
      1600.00  N !
$ ------------------------------------------------------------------------------
$ Binary system
$
$ S. Yu, J. Wang, D. Cui, S. Chen, Q. Wu, Y. Du,
$ J. Phase Equilib. Diffus., 43, 193-213(2022).
$
$ Checked against paper and author's tdb. Checked at 6000 K.
$
$ Compared to 21Hua a number of intermetallic phases near Cu2Te have been
$ added. These phases are called Cu2Te although they have slightly higher
$ Te content. These are the Cu2Te-theta to Cu2Te-mu phases.
$
$ There are misprints in the parameter list.
$ Correction in JPED 44, 340-42(2023).
$
$ The phase relations among the intermediate phases is more complex,
$ with considerable solid solution ranges.
$
 PAR  G(LIQUID,CU2TE),,                 +2*GLIQCU+GLIQTE
             -57046-15.325*T;,,                                       N 22Yu !
 PAR  L(LIQUID,CU,CU2TE;0),,            +85646-43.708*T;,,            N 22Yu !
 PAR  L(LIQUID,CU,CU2TE;1),,            -17524+19.353*T;,,            N 22Yu !
 PAR  L(LIQUID,CU2TE,TE;0),,            -4486-28.934*T;,,             N 22Yu !
 PAR  L(LIQUID,CU2TE,TE;1),,            +4743-2.812*T;,,              N 22Yu !
$
 PAR  G(CU2TE_ALPHA,CU:TE),,            +3*GCU2TEA;,,                 N 22Yu !
 PAR  G(CU2TE_BETA,CU:TE),,             +3*GCU2TEA+219-0.477*T;,,     N 22Yu !
 PAR  G(CU2TE_GAMMA,CU:TE),,            +3*GCU2TEA+2121-3.744*T;,,    N 22Yu !
 PAR  G(CU2TE_DELTA,CU:TE),,            +3*GCU2TEA+3090-5.295*T;,,    N 22Yu !
 PAR  G(CU2TE_EPSILON,CU:TE),,          +3*GCU2TEA+5541-8.097*T;,,    N 22Yu !
 PAR  G(CU2TE_ZETA,CU:TE),,             +3*GCU2TEA+7236-9.573*T;,,    N 22Yu !
 PAR  G(CU2TE_THETA,CU:TE),,            +0.655*GHSERCU+0.345*GHSERTE
             -14555-10.463*T;,,                                       N 22Yu !
 PAR  G(CU2TE_ETA,CU:TE),,              +0.655*GHSERCU+0.345*GHSERTE
             -14347.762-10.923534*T;,,                                N 22Yu !
 PAR  G(CU2TE_LAMBDA,CU:TE),,           +0.646*GHSERCU+0.354*GHSERTE
             -14617-10.383394*T;,,                                    N 22Yu !
 PAR  G(CU2TE_KAPPA,CU:TE),,            +0.643*GHSERCU+0.357*GHSERTE
             -14570.798-10.465799*T;,,                                N 22Yu !
 PAR  G(CU2TE_IOTA,CU:TE),,             +0.643*GHSERCU+0.357*GHSERTE
             -14570.278-10.466799*T;,,                                N 22Yu !
 PAR  G(CU7TE4,CU:TE),,                 +0.64*GHSERCU+0.36*GHSERTE
             -14660-10.273439*T;,,                                    N 22Yu !
 PAR  G(CU3TE2,CU:TE),,                 +0.63*GHSERCU+0.37*GHSERTE
             -7574-19.399*T;,,                                        N 22Yu !
$
 PAR  G(CU4TE3_C38,CU:TE),,             +4*GHSERCU+3*GHSERTE
             -105483-62.146*T;,,                                      N 22Yu !
 PAR  G(CU4TE3_BETA,CU:TE),,            +4*GHSERCU+3*GHSERTE
             -72835-112.371*T;,,                                      N 22Yu !
$
 PAR  G(CUTE_ALPHA,CU:TE),,             +2*GCUTEA;,,                  N 22Yu !
 PAR  G(CUTE_BETA,CU:TE),,              +2*GCUTEA+3530-5.701*T;,,     N 22Yu !
$
 FUNCTION GCU2TEA   298.15  -21322+89.226*T-19.7664*T*LN(T)
       -0.0095*T**2+15891.0775*T**(-1);
       459.85  Y  -20090+48.2*T-12.5453*T*LN(T)-0.0247*T**2+5.467E-06*T**3;
       874.55  Y  -27290+203.813*T-37.3696*T*LN(T)+0.003833*T**2;
      1387.00  N !
 FUNCTION GCUTEA    298.15  -24385+166.598*T-31.6961*T*LN(T)
       -0.000492395*T**2+211778*T**(-1);
      6000.00  N !
$ ------------------------------------------------------------------------------
$
$
 LIST-OF-REFERENCE
 NUMBER  SOURCE
  Null   'Unknown source'
  Same   'Same or similar interaction as in the corresponding stable phase'
  COST   'COST 507 database'
  91Din  'A.T. Dinsdale, Calphad, 15, 317-425(1991).'
  95Dav  'A.V. Davydov, M.H. Rand, B.B. Argent, Calphad, 19, 375-87(1995),
          SGTE unary database V.3.0, 1996; Te'
  00Moo  'K.-W. Moon, W.J. Boettinger, U.R. Kattner, F.S. Biancaniello,
          C.A. Handwerker, J. Electron. Mater., 29, 1122-36(2000); Cu'
  03Mie2 'J. Miettinen, Calphad, 27, 103-14(2003); Cu'
  22Yu   'S. Yu, J. Wang, D. Cui, S. Chen, Q. Wu, Y. Du,
          J. Phase Equilib. Diffus., 43, 193-213(2022); Cu-Te'
!

File: data/databases/sgte-binary/CuTe-23Hut.tdb
$
$ Database for Cu-Te from Y. Hutabalian et al. 2023.
$
$ Y. Hutabalian, S.-W. Chen, W. Gierlotka,
$ J. Phase Equilib. Diffus., 44, 181-99(2023).
$
$ Dataset created 2024.02.05 by Bengt Hallstedt.
$
$ Based on 21Hua with solubility ranges added to alpha-Cu2Te, beta-Cu2Te and
$ beta-Cu4Te3. Cu2Te-gamma to Cu2Te-zeta are removed. Beta-Cu2Te uses the
$ parameters from Cu2Te-epsilon from 21Hua. The phase diagram is fairly close
$ to that shown by Massalski/Predel at high T.
$
$ Gibbs energy for CU4TE3_C38 incorrectly copied from 21Hua.
$
$ The L + Cu4Te3 = CuTe peritectic is 6 K too high, reason unknown.
$
$ ------------------------------------------------------------------------------
 TEMP-LIM 298.15 6000.00 !
$
$ELEMENT NAME  REF. STATE               ATOMIC MASS H298-H0    S298    !
$
 ELEMENT VA   VACUUM                      0.0          0.0      0.0    ! 
 ELEMENT CU   FCC_A1                     63.546     5004.      33.15   !
 ELEMENT TE   HEXAGONAL_A8              127.60      6080.      49.221  ! 
$ ------------------------------------------------------------------------------
$ Species
$
 SPECIE  CU2TE                              CU2TE1 !
$ ------------------------------------------------------------------------------
$ Phase definitions
$
 PHASE LIQUID:L % 1 1 !
 CONST LIQUID:L : CU CU2TE TE : !
$
$ Fcc (cF4, Fm-3m) and MeX (cF8, Fm-3m)
$
 PHASE FCC_A1 %A 2 1 1 !
 CONST FCC_A1 : CU : VA : !
$
$ Bcc (cI2, Im-3m)
$
 PHASE BCC_A2 %B 2 1 3 !
 CONST BCC_A2 : CU : VA : !
$
$ Hcp (hP2, P6_3/mmc) and Me2X (NiAs-type, hP4, P6_3/mmc, B8_1)
$
 PHASE HCP_A3 %A 2 1 0.5 !
 CONST HCP_A3 : CU : VA : !
$
$ gamma-Se (hP3, P3_121)
$
 PHASE HEXAGONAL_A8 % 1 1 !
 CONST HEXAGONAL_A8 : TE : !
$
$ orthorhombic
$
 PHASE CU2TE_ALPHA % 2 2 1 !
 CONST CU2TE_ALPHA : CU% TE : TE : !
$
$ orthorhombic
$ Prototype Cu2Te (hP72, P3m1), gamma
$ Prototype Cu2Te (hP6, P6/mmm, SB: C_h), weissite, delta
$ cubic, Fd-3m, epsilon
$
 PHASE CU2TE_BETA % 2 2 1 !
 CONST CU2TE_BETA : CU% TE : TE : !
$
$ Prototype Cu2Sb (tP6, P4/nmm), ricardite
$ (also hexagonal, orthorhombic Pmmm)
$
 PHASE CU4TE3_C38 % 2 4 3 !
 CONST CU4TE3_C38 : CU : TE : !
$
$ Prototype Cu3Te2 (cF28, F-43m)
$
 PHASE CU4TE3_BETA % 2 4 3 !
 CONST CU4TE3_BETA : CU : CU TE% : !
$
$ Prototype CuTe-alpha (oP4, Pmmn), vulcanite
$
 PHASE CUTE_ALPHA % 2 1 1 !
 CONST CUTE_ALPHA : CU : TE : !
$
$ unknown structure
$
 PHASE CUTE_BETA % 2 1 1 !
 CONST CUTE_BETA : CU : TE : !
$ ------------------------------------------------------------------------------
$ Defaults
$
 DEFINE-SYSTEM-DEFAULT ELEMENT 2 !
 DEFAULT-COM DEFINE_SYSTEM_ELEMENT VA !
 TYPE-DEF % SEQ * !
 TYPE-DEF A GES AMEND_PHASE_DESCRIPTION @ MAGNETIC -3 0.28 !
 TYPE-DEF B GES AMEND_PHASE_DESCRIPTION @ MAGNETIC -1 0.4 !
 FUNCTION ZERO      298.15  0;                                         6000 N !
 FUNCTION UN_ASS    298.15  0;                                         6000 N !
 FUNCTION R         298.15  +8.31451;                                  6000 N !
$ ------------------------------------------------------------------------------
$ Element data
$ ------------------------------------------------------------------------------
$ Cu
$
$ BCT_A5 from 00Moo not included in unary
$ CBCC_A12 and CUB_A13 not included in unary
$
 PAR  G(FCC_A1,CU:VA),,                 +GHSERCU;                3200 N 91Din !
 PAR  G(BCC_A2,CU:VA),,                 +GHSERCU+4017-1.255*T;   3200 N 91Din !
 PAR  G(HCP_A3,CU:VA),,                 +GHSERCU+600+0.2*T;      3200 N 91Din !
$PAR  G(BCT_A5,CU),,                    +GHSERCU+4184;           3200 N 00Moo !
$PAR  G(CBCC_A12,CU:VA),,               +GHSERCU+3556;           2000 N 03Mie2 !
$PAR  G(CUB_A13,CU:VA),,                +GHSERCU+2092;           2000 N 03Mie2 !
 PAR  G(LIQUID,CU),,                    +GLIQCU;                 3200 N 91Din !
$
 PAR  G(CU4TE3_BETA,CU:CU),,            +7*GHSERCU+45000+55*T;,,      N 23Hut !
$
 FUNCTION GHSERCU   298.15  -7770.458+130.485235*T-24.112392*T*LN(T)
       -0.00265684*T**2+1.29223E-07*T**3+52478*T**(-1);
      1357.77  Y  -13542.026+183.803828*T-31.38*T*LN(T)+3.64167E+29*T**(-9);
      3200.00  N !
 FUNCTION GLIQCU    298.15  +12964.735-9.511904*T+GHSERCU-5.8489E-21*T**7;
      1357.77  Y  -46.545+173.881484*T-31.38*T*LN(T);
      3200.00  N !
 FUNCTION GBCCCU    298.15  +GHSERCU+4017-1.255*T;                     3200 N !
$ ------------------------------------------------------------------------------
$ Te
$
$ HEXAGONAL_A8 and LIQUID revised in unary 3.0
$
 PAR  G(HEXAGONAL_A8,TE),,              +GHSERTE;                2000 N 95Dav !
 PAR  G(LIQUID,TE),,                    +GLIQTE;                 2000 N 95Dav !
$
 PAR  G(CU2TE_ALPHA,TE:TE),,            +3*GHSERTE+56000-10*T;,,      N 23Hut !
 PAR  G(CU2TE_BETA,TE:TE),,             +3*GHSERTE+35000+20*T;,,      N 23Hut !
$
 FUNCTION GHSERTE   298.15  -10544.679+183.372894*T-35.6687*T*LN(T)
       +0.01583435*T**2-5.240417E-06*T**3+155015*T**(-1);
       722.66  Y  +9160.595-129.265373*T+13.004*T*LN(T)
       -0.0362361*T**2+5.006367E-06*T**3-1286810*T**(-1);
      1150.00  Y  -12781.349+174.901226*T-32.5596*T*LN(T);
      1600.00  N !
 FUNCTION GLIQTE    298.15  -17554.731+685.877639*T-126.318*T*LN(T)
       +0.2219435*T**2-9.42075E-05*T**3+827930*T**(-1);
       626.49  Y  -3165763.48+46756.357*T-7196.41*T*LN(T)
       +7.09775*T**2-0.00130692833*T**3+2.58051E+08*T**(-1);
       722.66  Y  +180326.959-1500.57909*T+202.743*T*LN(T)
       -0.142016*T**2+1.6129733E-05*T**3-24238450*T**(-1);
      1150.00  Y  +19110.036-26.1929273*T+GHSERTE;
      1600.00  N !
$ ------------------------------------------------------------------------------
$ Binary system
$
$ Y. Hutabalian, S.-W. Chen, W. Gierlotka,
$ J. Phase Equilib. Diffus., 44, 181-99(2023).
$
$ Checked against paper. Checked at 6000 K.
$
$ Based on 21Hua with solubility ranges added to alpha-Cu2Te, beta-Cu2Te and
$ beta-Cu4Te3. Cu2Te-gamma to Cu2Te-zeta are removed. Beta-Cu2Te uses the
$ parameters from Cu2Te-epsilon from 21Hua. The phase diagram is fairly close
$ to that shown by Massalski/Predel at high T.
$
$ Gibbs energy for CU4TE3_C38 incorrectly copied from 21Hua.
$
$ The L + Cu4Te3 = CuTe peritectic is 6 K too high, reason unknown.
$
 PAR  G(LIQUID,CU2TE),,                 +2*GLIQCU+GLIQTE
             -71297.0019+21.0531*T;,,                                 N 21Hua !
 PAR  L(LIQUID,CU,CU2TE;0),,            +102000-52.9685*T;,,          N 21Hua !
 PAR  L(LIQUID,CU,CU2TE;1),,            -23000+25.0229*T;,,           N 21Hua !
 PAR  L(LIQUID,CU2TE,TE;0),,            +4678.4967-18.1962*T;,,       N 21Hua !
 PAR  L(LIQUID,CU2TE,TE;1),,            +11058.2217-2.5267*T;,,       N 21Hua !
$
 PAR  G(CU2TE_ALPHA,CU:TE),,            +GCU2TEA;,,                   N 21Hua !
 PAR  L(CU2TE_ALPHA,CU,TE:TE;0),,       -116262.545+111.562902*T;,,   N 23Hut !
$
 PAR  G(CU2TE_BETA,CU:TE),,             +GCU2TEA
             +5539.8502-8.0957*T;,,                                   N 21Hua !
 PAR  L(CU2TE_BETA,CU,TE:TE;0),,        -10000-15*T;,,                N 23Hut !
 PAR  L(CU2TE_BETA,CU,TE:TE;1),,        -25000-20*T;,,                N 23Hut !
$
$PAR  G(CU4TE3_C38,CU:TE),,             +4*GHSERCU+3*GHSERTE
$            -106887.8-4.0422*T;,,                                    N 21Hua !
 PAR  G(CU4TE3_C38,CU:TE),,             +4*GHSERCU+3*GHSERTE
             -106887.8-4.0422;,,                                      N 23Hut !
$
 PAR  G(CU4TE3_BETA,CU:TE),,            +4*GHSERCU+3*GHSERTE
             -74243.655-54.2621*T;,,                                  N 21Hua !
 PAR  L(CU4TE3_BETA,CU:CU,TE;0),,       -60000-59*T;,,                N 23Hut !
 PAR  L(CU4TE3_BETA,CU:CU,TE;1),,       +50000+60*T;,,                N 23Hut !
 PAR  L(CU4TE3_BETA,CU:CU,TE;2),,       -10000+10*T;,,                N 23Hut !
$
 PAR  G(CUTE_ALPHA,CU:TE),,             +GCUTEA;,,                    N 21Hua !
 PAR  G(CUTE_BETA,CU:TE),,              +GCUTEA+4402.135-7.102*T;,,   N 21Hua !
$
 FUNCTION GCU2TEA   298.15  -65614.3905+294.3027*T-59.2991*T*LN(T)
       -0.0284*T**2+47673.2326*T**(-1);
       459.85  Y  -61919.5438+171.2255*T-37.6359*T*LN(T)
       -0.0741*T**2+1.64E-05*T**3;
       874.55  Y  -83519.226+638.0632*T-112.1088*T*LN(T)+0.0115*T**2;
      1387.00  N !
 FUNCTION GCUTEA    298.15  -49300+348.322*T-63.3921*T*LN(T)
       -0.00098479*T**2+423555*T**(-1);
      6000.00  N !
$ ------------------------------------------------------------------------------
$
$
 LIST-OF-REFERENCE
 NUMBER  SOURCE
  Null   'Unknown source'
  Same   'Same or similar interaction as in the corresponding stable phase'
  COST   'COST 507 database'
  91Din  'A.T. Dinsdale, Calphad, 15, 317-425(1991).'
  95Dav  'A.V. Davydov, M.H. Rand, B.B. Argent, Calphad, 19, 375-87(1995),
          SGTE unary database V.3.0, 1996; Te'
  00Moo  'K.-W. Moon, W.J. Boettinger, U.R. Kattner, F.S. Biancaniello,
          C.A. Handwerker, J. Electron. Mater., 29, 1122-36(2000); Cu'
  03Mie2 'J. Miettinen, Calphad, 27, 103-14(2003); Cu'
  21Hua  'D. Huang, R. Han, Y. Wang, T. Ye,
          J. Alloys Compd., 855, 157373(2021); Cu-Te'
  23Hut  'Y. Hutabalian, S.-W. Chen, W. Gierlotka,
          J. Phase Equilib. Diffus., 44, 181-99(2023); Cu-Te'
!

File: data/databases/sgte-binary/CuTh-08Wan.tdb
$
$ Database for Cu-Th from C.P. Wang et al. 2008.
$
$ C.P. Wang, Y.F. Li, X.J. Liu, K. Ishida, J. Alloys Compd., 458, 208-13(2008).
$
$ Dataset created 2021.06.26 by Bengt Hallstedt.
$
$ Some of the temperature dependencies are rather extreme.
$
$ Cu18Th5 is stable both above 870 K and below 480 K.
$ There is an inverse miscibility gap with a minimum at 5489 K and x(Th)=0.05.
$
$ ------------------------------------------------------------------------------
 TEMP-LIM 298.15 6000.00 !
$
$ELEMENT NAME  REF. STATE               ATOMIC MASS H298-H0    S298    !
$
 ELEMENT VA   VACUUM                      0.0          0.0      0.0    ! 
 ELEMENT CU   FCC_A1                     63.546     5004.      33.15   !
 ELEMENT TH   FCC_A1                    232.0381    6350.0     51.8    ! 
$ ------------------------------------------------------------------------------
$ Phase definitions
$
 PHASE LIQUID:L % 1 1 !
 CONST LIQUID:L : CU TH : !
$
$ Fcc (cF4, Fm-3m) and MeX (cF8, Fm-3m)
$
 PHASE FCC_A1 %A 2 1 1 !
 CONST FCC_A1 : CU% TH% : VA : !
$
$ Bcc (cI2, Im-3m)
$
 PHASE BCC_A2 %B 2 1 3 !
 CONST BCC_A2 : CU TH% : VA : !
$
$ Hcp (hP2, P6_3/mmc) and Me2X (NiAs-type, hP4, P6_3/mmc, B8_1)
$
 PHASE HCP_A3 %A 2 1 0.5 !
 CONST HCP_A3 : CU : VA : !
$
$ Prototype CeCu6 (oP28, Pnma)
$
 PHASE CU6TH % 2 6 1 !
 CONST CU6TH : CU : TH : !
$
$ Prototype Ag51Gd14 (hP68, P6/m)
$
 PHASE CU18TH5 % 2 18 5 !
 CONST CU18TH5 : CU : TH : !
$
$ Prototype AlB2 (hP3, P6/mmm)
$
 PHASE CU2TH_C32 % 2 2 1 !
 CONST CU2TH_C32 : CU : TH : !
$
$ Prototype Al2Cu (tI12, I4/mcm)
$
 PHASE CUTH2_C16 % 2 1 2 !
 CONST CUTH2_C16 : CU : TH : !
$ ------------------------------------------------------------------------------
$ Defaults
$
 DEFINE-SYSTEM-DEFAULT ELEMENT 2 !
 DEFAULT-COM DEFINE_SYSTEM_ELEMENT VA !
 TYPE-DEF % SEQ * !
 TYPE-DEF A GES AMEND_PHASE_DESCRIPTION @ MAGNETIC -3 0.28 !
 TYPE-DEF B GES AMEND_PHASE_DESCRIPTION @ MAGNETIC -1 0.4 !
 FUNCTION ZERO      298.15  0;                                         6000 N !
 FUNCTION UN_ASS    298.15  0;                                         6000 N !
 FUNCTION R         298.15  +8.31451;                                  6000 N !
$ ------------------------------------------------------------------------------
$ Element data
$ ------------------------------------------------------------------------------
$ Cu
$
 PAR  G(FCC_A1,CU:VA),,                 +GHSERCU;                3200 N 91Din !
 PAR  G(BCC_A2,CU:VA),,                 +GHSERCU+4017-1.255*T;   3200 N 91Din !
 PAR  G(HCP_A3,CU:VA),,                 +GHSERCU+600+0.2*T;      3200 N 91Din !
 PAR  G(LIQUID,CU),,                    +GLIQCU;                 3200 N 91Din !
$
 FUNCTION GHSERCU   298.15  -7770.458+130.485235*T-24.112392*T*LN(T)
       -0.00265684*T**2+1.29223E-07*T**3+52478*T**(-1);
      1357.77  Y  -13542.026+183.803828*T-31.38*T*LN(T)+3.64167E+29*T**(-9);
      3200.00  N !
 FUNCTION GLIQCU    298.15  +12964.735-9.511904*T+GHSERCU-5.8489E-21*T**7;
      1357.77  Y  -46.545+173.881484*T-31.38*T*LN(T);
      3200.00  N !
$ ------------------------------------------------------------------------------
$ Th
$
$ FCC_A1, BCC_A2 and LIQUID modified in unary 4.4
$
 PAR  G(FCC_A1,TH:VA),,                 +GHSERTH;                4000 N 01SGUN !
 PAR  G(BCC_A2,TH:VA),,                 +GBCCTH;                 4000 N 01SGUN !
 PAR  G(LIQUID,TH),,                    +GLIQTH;                 4000 N 01SGUN !
$
 FUNCTION GHSERTH   298.15  -7732.08+116.273975*T-24.841*T*LN(T)
       -0.00236725*T**2-5.2883E-07*T**3+13010*T**(-1);
      1633.00  Y  -37352.871+236.906118*T-39.107*T*LN(T)
       -0.00358025*T**2+2.36893E-07*T**3+7981000*T**(-1);
      2900.00  Y  -33353.313+283.231045*T-46.024*T*LN(T);
      4000.00  N !
 FUNCTION GBCCTH    298.15  -2321.06+133.531195*T-28.244*T*LN(T)
       +4.3775E-04*T**2-5.3048E-07*T**3+91190*T**(-1);
      1633.00  Y  -115978.348+800.909049*T-116.453*T*LN(T)
       +0.03098*T**2-2.536883E-06*T**3+27512600*T**(-1);
      2023.00  Y  -33602.796+208.774709*T-35.813*T*LN(T)
       -0.00346655*T**2+1.66067E-07*T**3+11876950*T**(-1);
      3600.00  Y  -980.302-0.049551*T+GHSERTH;
      4000.00  N !
 FUNCTION GLIQTH    298.15  +5031.109+110.886346*T-24.987*T*LN(T)
       -0.00168345*T**2-9.09067E-07*T**3+10865*T**(-1);
      1499.80  Y  -15602.847+127.657716*T-24.03*T*LN(T)
       -0.0136421*T**2+1.210117E-06*T**3+7111100*T**(-1);
      2014.50  Y  -17273.382+275.001274*T-46.024*T*LN(T);
      4000.00  N !
$ ------------------------------------------------------------------------------
$ Binary system
$
$ C.P. Wang, Y.F. Li, X.J. Liu, K. Ishida, J. Alloys Compd., 458, 208-13(2008).
$
$ Checked against paper. Checked at 6000 K.
$
$ Some of the temperature dependencies are rather extreme.
$
$ Cu18Th5 is stable both above 870 K and below 480 K.
$ There is an inverse miscibility gap with a minimum at 5489 K and x(Th)=0.05.
$
 PAR  L(LIQUID,CU,TH;0),,               -62000-27.03*T;,,             N 08Wan !
 PAR  L(LIQUID,CU,TH;1),,               -23000-13*T;,,                N 08Wan !
 PAR  L(LIQUID,CU,TH;2),,               -9600+18*T;,,                 N 08Wan !
 PAR  L(LIQUID,CU,TH;3),,               -30000+29*T;,,                N 08Wan !
$
 PAR  L(FCC_A1,CU,TH:VA;0),,            +1600;,,                      N 08Wan !
 PAR  L(BCC_A2,CU,TH:VA;0),,            +ZERO;,,                      N 08Wan !
$
 PAR  G(CU6TH,CU:TH),,                  +6*GHSERCU+GHSERTH
             +448700-3327.898*T+402.675*T*LN(T);,,                    N 08Wan !
 PAR  G(CU18TH5,CU:TH),,                +18*GHSERCU+5*GHSERTH
             -367540+779.194*T-127.765*T*LN(T);,,                     N 08Wan !
 PAR  G(CU2TH_C32,CU:TH),,              +2*GHSERCU+GHSERTH
             -3060-672.864*T+84.921*T*LN(T);,,                        N 08Wan !
 PAR  G(CUTH2_C16,CU:TH),,              +GHSERCU+2*GHSERTH
             -39000-440.871*T+58.848*T*LN(T);,,                       N 08Wan !
$ ------------------------------------------------------------------------------
$
$
 LIST-OF-REFERENCE
 NUMBER  SOURCE
  Null   'Unknown source'
  Same   'Same or similar interaction as in the corresponding stable phase'
  91Din  'A.T. Dinsdale, Calphad, 15, 317-425(1991).'
  01SGUN 'SGTE unary database V.4.4, 2001.'
  08Wan  'C.P. Wang, Y.F. Li, X.J. Liu, K. Ishida,
          J. Alloys Compd., 458, 208-13(2008); Cu-Th'
!
