Repository: orchid-calphad/orchid-project.org

# orchid-project.org

Website and released data of **ORCHID** (Open Repository for CALPHAD Hypotheses, Intelligence, and Discovery),
served by GitHub Pages at https://orchid-project.org. Releases are archived on Zenodo (one DOI per version).

- `index.html`, `catalog/`, `best-practices.html` — static, self-contained pages (generated in the ORCHID tooling).
- `data/` — released data: catalog, redistributable TDB files, convex hulls. Licences: `data/LICENSES.md`, `data/NOTICE.md`.
- `llms.txt`, `data/croissant.json`, `CITATION.cff`, `.zenodo.json` — machine-readable metadata.

Only data with clear redistribution rights are published.

File: data/databases/sgte-binary/CuTi-02Can.tdb
$
$ Database for Cu-Ti from P. Canale and C. Servant 2002
$
$ P. Canale, C. Servant, Z. Metallkd., 93, 273-76(2002).
$
$ Dataset created 2016.11.26 by Bengt Hallstedt.
$ 2019.02.17: Changed phase name CUTI3 to CUTI3_L60
$ 2020.12.26: Modified for use with GES6.
$
$ This is the 96Har dataset with CuTi3 added. The stability of
$ CuTi3 seems questionable.
$
$ The peritectoid temperature of CuTi3 is 2 K lower than in the paper.
$
$ ------------------------------------------------------------------------------
 TEMP-LIM 298.15 6000.00 !
$
$ELEMENT NAME  REF. STATE               ATOMIC MASS H298-H0    S298    !
$
 ELEMENT VA   VACUUM                      0.0          0.0      0.0    ! 
 ELEMENT CU   FCC_A1                     63.546     5004.      33.15   !
 ELEMENT TI   HCP_A3                     47.88      4824.      30.72   ! 
$ ------------------------------------------------------------------------------
$ Phase definitions
$
 PHASE LIQUID:L % 1 1 !
 CONST LIQUID:L : CU TI : !
$
$ Fcc (cF4, Fm-3m) and MeX (cF8, Fm-3m)
$
 PHASE FCC_A1 %A 2 1 1 !
 CONST FCC_A1 : CU% TI : VA : !
$
$ Bcc (cI2, Im-3m)
$
 PHASE BCC_A2 %B 2 1 3 !
 CONST BCC_A2 : CU TI% : VA : !
$
$ Hcp (hP2, P6_3/mmc) and Me2X (NiAs-type, hP4, P6_3/mmc, B8_1)
$
 PHASE HCP_A3 %A 2 1 0.5 !
 CONST HCP_A3 : CU TI% : VA: !
$
$ Prototype Au4Zr (oP20, Pnma); beta-Cu4Ti?
$ According to LB, alpha-Cu4Ti has prototype MoNi4 (tI10, I4/m, D1_a)
$ Only Au4Zr is in the Pauling file.
$
 PHASE CU4TI %  2 4 1 !
 CONST CU4TI : CU% TI : CU TI% : !
$
$ Prototype Au2V (oC12, Cmcm)
$
 PHASE CU2TI % 2 2 1 !
 CONST CU2TI : CU : TI : !
$
$ Prototype Cu3Ti2 (tP10, P4/nmm)
$
 PHASE CU3TI2 % 2 3 2 !
 CONST CU3TI2 : CU : TI : !
$
$ Prototype Cu4Ti3 (tI14, I4/mmm)
$
 PHASE CU4TI3 %  2 4 3 !
 CONST CU4TI3 : CU : TI : !
$
$ Prototype gamma-CuTi (tP4, P4/nmm)
$
 PHASE CUTI_B11 %  2 1 1 !
 CONST CUTI_B11 : CU% TI : CU TI% : !
$
$ Prototype CuZr2 (tI6, I4/mmm)
$
 PHASE CUTI2 %  2 1 2 !
 CONST CUTI2 : CU : TI : !
$
$ Prototype CuTi3 (tP4, P4/mmm)
$
 PHASE CUTI3_L60 %  2 1 3 !
 CONST CUTI3_L60 : CU% TI : TI : !
$ ------------------------------------------------------------------------------
$ Defaults
$
 DEFINE-SYSTEM-DEFAULT ELEMENT 2 !
 DEFAULT-COM DEFINE_SYSTEM_ELEMENT VA !
 TYPE-DEF % SEQ * !
 TYPE-DEF A GES AMEND_PHASE_DESCRIPTION @ MAGNETIC -3 0.28 !
 TYPE-DEF B GES AMEND_PHASE_DESCRIPTION @ MAGNETIC -1 0.4 !
 FUNCTION ZERO      298.15  0;                                         6000 N !
 FUNCTION UN_ASS    298.15  0;                                         6000 N !
 FUNCTION R         298.15  +8.31451;                                  6000 N !
$ ------------------------------------------------------------------------------
$ Element data
$ ------------------------------------------------------------------------------
$ Cu
$
$ BCT_A5 from 00Moo not included in unary
$
 PAR  G(FCC_A1,CU:VA),,                 +GHSERCU;                3200 N 91Din !
 PAR  G(BCC_A2,CU:VA),,                 +GHSERCU+4017-1.255*T;   3200 N 91Din !
 PAR  G(HCP_A3,CU:VA),,                 +GHSERCU+600+0.2*T;      3200 N 91Din !
$PAR  G(BCT_A5,CU),,                    +GHSERCU+4184;           3200 N 00Moo !
 PAR  G(LIQUID,CU),,                    +GLIQCU;                 3200 N 91Din !
$
 PAR  G(CU4TI,CU:CU),,                  +5*GHSERCU+25000;,,           N 96Har2 !
 PAR  G(CUTI_B11,CU:CU),,               +2*GHSERCU+10000;,,           N 96Har2 !
$
 FUNCTION GHSERCU   298.15  -7770.458+130.485235*T-24.112392*T*LN(T)
       -0.00265684*T**2+1.29223E-07*T**3+52478*T**(-1);
      1357.77  Y  -13542.026+183.803828*T-31.38*T*LN(T)+3.64167E+29*T**(-9);
      3200.00  N !
 FUNCTION GLIQCU    298.15  +12964.735-9.511904*T+GHSERCU-5.8489E-21*T**7;
      1357.77  Y  -46.545+173.881484*T-31.38*T*LN(T);
      3200.00  N !
 FUNCTION GBCCCU    298.15  +GHSERCU+4017-1.255*T;                     3200 N !
$ ------------------------------------------------------------------------------
$ Ti
$
$ BCT_A5 added in unary 3.0
$
 PAR  G(HCP_A3,TI:VA),,                 +GHSERTI;                4000 N 91Din !
 PAR  G(BCC_A2,TI:VA),,                 +GBCCTI;                 4000 N 91Din !
 PAR  G(FCC_A1,TI:VA),,                 +GHSERTI+6000-0.1*T;     4000 N 91Din !
$PAR  G(DIAMOND_A4,TI),,                +GHSERTI+25000;          4000 N 91Din !
$PAR  G(BCT_A5,TI),,                    +GHSERTI+4602.2;         3000 N SGCOST !
$PAR  G(CBCC_A12,TI:VA),,               +GHSERTI+4602.2;         4000 N 91Din !
$PAR  G(CUB_A13,TI:VA),,                +GHSERTI+7531.2;         4000 N 91Din !
 PAR  G(LIQUID,TI),,                    +GLIQTI;                 4000 N 91Din !
$
 PAR  G(CU4TI,TI:TI),,                  +5*GHSERTI+25000;,,           N 96Har2 !
 PAR  G(CUTI_B11,TI:TI),,               +2*GHSERTI+10000;,,           N 96Har2 !
 PAR  G(CUTI3_L60,TI:TI),,              +4*GHSERTI+20000;,,           N 02Can !
$
 FUNCTION GHSERTI   298.15  -8059.921+133.615208*T-23.9933*T*LN(T)
       -0.004777975*T**2+1.06716E-07*T**3+72636*T**(-1);
       900.00  Y  -7811.815+132.988068*T-23.9887*T*LN(T)
       -0.0042033*T**2-9.0876E-08*T**3+42680*T**(-1);
      1155.00  Y  +908.837+66.976538*T-14.9466*T*LN(T)
       -0.0081465*T**2+2.02715E-07*T**3-1477660*T**(-1);
      1941.00  Y  -124526.786+638.806871*T-87.2182461*T*LN(T)
       +0.008204849*T**2-3.04747E-07*T**3+36699805*T**(-1);
      4000.00  N !
 FUNCTION GBCCTI    298.15  -1272.064+134.71418*T-25.5768*T*LN(T)
       -6.63845E-04*T**2-2.78803E-07*T**3+7208*T**(-1);
      1155.00  Y  +6667.385+105.366379*T-22.3771*T*LN(T)
       +0.00121707*T**2-8.4534E-07*T**3-2002750*T**(-1);
      1941.00  Y  +26483.26-182.426471*T+19.0900905*T*LN(T)
       -0.02200832*T**2+1.228863E-06*T**3+1400501*T**(-1);
      4000.00  N !
 FUNCTION GLIQTI    298.15  +12194.415-6.980938*T+GHSERTI;
      1300.00  Y  +369519.198-2554.0225*T+342.059267*T*LN(T)
       -0.163409355*T**2+1.2457117E-05*T**3-67034516*T**(-1);
      1941.00  Y  -19887.066+298.7367*T-46.29*T*LN(T);
      4000.00  N !
$ ------------------------------------------------------------------------------
$ Binary system
$
$ P. Canale, C. Servant, Z. Metallkd., 93, 273-76(2002).
$
$ Checked against paper. Checked at 6000 K.
$
$ This is the 96Har dataset with CuTi3 added. The stability of
$ CuTi3 seems questionable.
$
$ The peritectoid temperature of CuTi3 is 2 K lower than in the paper.
$
 PAR  L(LIQUID,CU,TI;0),,               -19330+7.651*T;,,             N 96Har2 !
 PAR  L(LIQUID,CU,TI;2),,               +9382-5.448*T;,,              N 96Har2 !
$
 PAR  L(FCC_A1,CU,TI:VA;0),,            -9882;,,                      N 96Har2 !
 PAR  L(FCC_A1,CU,TI:VA;1),,            +15777;,,                     N 96Har2 !
$
 PAR  L(BCC_A2,CU,TI:VA;0),,            +3389;,,                      N 96Har2 !
$
 PAR  L(HCP_A3,CU,TI:VA;0),,            +16334;,,                     N 96Har2 !
$
 PAR  G(CU4TI,CU:TI),,                  +4*GHSERCU+GHSERTI
              -30055+11.695*T;,,                                      N 96Har2 !
 PAR  G(CU4TI,TI:CU),,                  +4*GHSERTI+GHSERCU
              +80055-11.695*T;,,                                      N 96Har2 !
 PAR  L(CU4TI,CU,TI:CU;0),,             +17089;,,                     N 96Har2 !
 PAR  L(CU4TI,CU,TI:TI;0),,             +17089;,,                     N 96Har2 !
 PAR  L(CU4TI,CU:CU,TI;0),,             -15767;,,                     N 96Har2 !
 PAR  L(CU4TI,TI:CU,TI;0),,             -15767;,,                     N 96Har2 !
$
 PAR  G(CU2TI,CU:TI),,                  +2*GHSERCU+GHSERTI-17628;,,   N 96Har2 !
 PAR  G(CU3TI2,CU:TI),,                 +3*GHSERCU+2*GHSERTI
             -46245+10.86*T;,,                                        N 96Har2 !
 PAR  G(CU4TI3,CU:TI),,                 +4*GHSERCU+3*GHSERTI
             -68236+15.946*T;,,                                       N 96Har2 !
$
 PAR  G(CUTI_B11,CU:TI),,               +GHSERCU+GHSERTI
             -22412+6.544*T;,,                                        N 96Har2 !
 PAR  G(CUTI_B11,TI:CU),,               +GHSERTI+GHSERCU
             +42412-6.544*T;,,                                        N 96Har2 !
 PAR  L(CUTI_B11,CU,TI:CU;0),,          +15419;,,                     N 96Har2 !
 PAR  L(CUTI_B11,CU,TI:TI;0),,          +15419;,,                     N 96Har2 !
 PAR  L(CUTI_B11,CU:CU,TI;0),,          +15578;,,                     N 96Har2 !
 PAR  L(CUTI_B11,TI:CU,TI;0),,          +15578;,,                     N 96Har2 !
$
 PAR  G(CUTI2,CU:TI),,                  +GHSERCU+2*GHSERTI
             -36393+14.064*T;,,                                       N 96Har2 !
$
 PAR  G(CUTI3_L60,CU:TI),,              +GHSERCU+3*GHSERTI
             -37300+14.8*T;,,                                         N 02Can !
 PAR  L(CUTI3_L60,CU,TI:TI;0),,         -1000;,,                      N 02Can !
$ ------------------------------------------------------------------------------
$
 ASSESSED_SYSTEM
  CU-TI(TDB -* +LIQUID +FCC_A1 +BCC_A2 +HCP_A3 +CU2TI +CU3TI2 +CU4TI3
  +CUTI2 +CU4TI +CUTI_B11 +CUTI3_L60 ;P3 TMM:300/2200 *) !
$
$
 LIST-OF-REFERENCE
 NUMBER  SOURCE
  Null   'Unknown source'
  Same   'Same or similar interaction as in the corresponding stable phase'
  COST   'COST 507 database'
  SGCOST 'COST 507 database, SGTE unary database V.3.0, 1996; Al, B, Nd, Ti, Zn'
  91Din  'A.T. Dinsdale, Calphad, 15, 317-425(1991).'
  96Har2 'K.C. Hari Kumar, I. Ansara, P. Wollants, L. Delaey,
          Z. Metallkd., 87, 666-72(1996); Cu-Ti'
  00Moo  'K.-W. Moon, W.J. Boettinger, U.R. Kattner, F.S. Biancaniello,
          C.A, Handwerker, J. Electron. Mater., 29, 1122-36(2000); Cu, Cu-Sn'
  02Can  'P. Canale, C. Servant, Z. Metallkd., 93, 273-76(2002); Cu-Ti'
!

File: data/databases/sgte-binary/CuTi-08Tur.tdb
$
$ Database for Cu-Ti from M.A. Turchanin et al. 2008.
$
$ M.A. Turchanin, P.G. Agraval, A.R. Abdulov,
$ Powder Metall. Met. Ceram., 47, 344-60(2008).
$
$ Dataset created 2021.06.26 by Bengt Hallstedt.
$
$ "Ideal" associate liquid.
$
$ Cu3Ti2, Cu4Ti3 and CuTi are not stable below about 240 K.
$
$ ------------------------------------------------------------------------------
 TEMP-LIM 298.15 6000.00 !
$
$ELEMENT NAME  REF. STATE               ATOMIC MASS H298-H0    S298    !
$
 ELEMENT VA   VACUUM                      0.0          0.0      0.0    ! 
 ELEMENT CU   FCC_A1                     63.546     5004.      33.15   !
 ELEMENT TI   HCP_A3                     47.88      4824.      30.72   ! 
$ ------------------------------------------------------------------------------
$ Species
$
 SPECIE  CUTI                               CU1TI1 !
 SPECIE  CUTI2                              CU1TI2 !
$ ------------------------------------------------------------------------------
$ Phase definitions
$
 PHASE LIQUID:L % 1 1 !
 CONST LIQUID:L : CU CUTI CUTI2 TI : !
$
$ Fcc (cF4, Fm-3m) and MeX (cF8, Fm-3m)
$
 PHASE FCC_A1 % 2 1 1 !
 CONST FCC_A1 : CU% TI : VA : !
$
$ Bcc (cI2, Im-3m)
$
 PHASE BCC_A2 % 2 1 3 !
 CONST BCC_A2 : CU TI% : VA : !
$
$ Hcp (hP2, P6_3/mmc) and Me2X (NiAs-type, hP4, P6_3/mmc, B8_1)
$
 PHASE HCP_A3 % 2 1 0.5 !
 CONST HCP_A3 : CU TI% : VA: !
$
$ Prototype Au4Zr (oP20, Pnma); beta-Cu4Ti?
$ According to LB, alpha-Cu4Ti has prototype MoNi4 (tI10, I4/m, D1_a)
$ Only Au4Zr is in the Pauling file.
$
 PHASE CU4TI %  2 4 1 !
 CONST CU4TI : CU% TI : CU TI% : !
$
$ Prototype Au2V (oC12, Cmcm)
$
 PHASE CU2TI % 2 2 1 !
 CONST CU2TI : CU : TI : !
$
$ Prototype Cu3Ti2 (tP10, P4/nmm)
$
 PHASE CU3TI2 % 2 3 2 !
 CONST CU3TI2 : CU : TI : !
$
$ Prototype Cu4Ti3 (tI14, I4/mmm)
$
 PHASE CU4TI3 %  2 4 3 !
 CONST CU4TI3 : CU : TI : !
$
$ Prototype gamma-CuTi (tP4, P4/nmm)
$
 PHASE CUTI_B11 %  2 1 1 !
 CONST CUTI_B11 : CU% TI : CU TI% : !
$
$ Prototype CuZr2 (tI6, I4/mmm)
$
 PHASE CUTI2 %  2 1 2 !
 CONST CUTI2 : CU : TI : !
$ ------------------------------------------------------------------------------
$ Defaults
$
 DEFINE-SYSTEM-DEFAULT ELEMENT 2 !
 DEFAULT-COM DEFINE_SYSTEM_ELEMENT VA !
 TYPE-DEF % SEQ * !
 FUNCTION ZERO      298.15  0;                                         6000 N !
 FUNCTION UN_ASS    298.15  0;                                         6000 N !
$ ------------------------------------------------------------------------------
$ Element data
$ ------------------------------------------------------------------------------
$ Cu
$
$ BCT_A5 from 00Moo not included in unary
$
 PAR  G(FCC_A1,CU:VA),,                 +GHSERCU;                3200 N 91Din !
 PAR  G(BCC_A2,CU:VA),,                 +GHSERCU+4017-1.255*T;   3200 N 91Din !
 PAR  G(HCP_A3,CU:VA),,                 +GHSERCU+600+0.2*T;      3200 N 91Din !
$PAR  G(BCT_A5,CU),,                    +GHSERCU+4184;           3200 N 00Moo !
 PAR  G(LIQUID,CU),,                    +GLIQCU;                 3200 N 91Din !
$
 PAR  G(CU4TI,CU:CU),,                  +5*GHSERCU+25000;,,           N 08Tur !
 PAR  G(CUTI_B11,CU:CU),,               +2*GHSERCU+10000;,,           N 08Tur !
$
 FUNCTION GHSERCU   298.15  -7770.458+130.485235*T-24.112392*T*LN(T)
       -0.00265684*T**2+1.29223E-07*T**3+52478*T**(-1);
      1357.77  Y  -13542.026+183.803828*T-31.38*T*LN(T)+3.64167E+29*T**(-9);
      3200.00  N !
 FUNCTION GLIQCU    298.15  +12964.735-9.511904*T+GHSERCU-5.8489E-21*T**7;
      1357.77  Y  -46.545+173.881484*T-31.38*T*LN(T);
      3200.00  N !
 FUNCTION GBCCCU    298.15  +GHSERCU+4017-1.255*T;                     3200 N !
$ ------------------------------------------------------------------------------
$ Ti
$
$ BCT_A5 added in unary 3.0
$
 PAR  G(HCP_A3,TI:VA),,                 +GHSERTI;                4000 N 91Din !
 PAR  G(BCC_A2,TI:VA),,                 +GBCCTI;                 4000 N 91Din !
 PAR  G(FCC_A1,TI:VA),,                 +GHSERTI+6000-0.1*T;     4000 N 91Din !
$PAR  G(DIAMOND_A4,TI),,                +GHSERTI+25000;          4000 N 91Din !
$PAR  G(BCT_A5,TI),,                    +GHSERTI+4602.2;         3000 N SGCOST !
$PAR  G(CBCC_A12,TI:VA),,               +GHSERTI+4602.2;         4000 N 91Din !
$PAR  G(CUB_A13,TI:VA),,                +GHSERTI+7531.2;         4000 N 91Din !
 PAR  G(LIQUID,TI),,                    +GLIQTI;                 4000 N 91Din !
$
 PAR  G(CU4TI,TI:TI),,                  +5*GHSERTI+25000;,,           N 08Tur !
 PAR  G(CUTI_B11,TI:TI),,               +2*GHSERTI+10000;,,           N 08Tur !
$
 FUNCTION GHSERTI   298.15  -8059.921+133.615208*T-23.9933*T*LN(T)
       -0.004777975*T**2+1.06716E-07*T**3+72636*T**(-1);
       900.00  Y  -7811.815+132.988068*T-23.9887*T*LN(T)
       -0.0042033*T**2-9.0876E-08*T**3+42680*T**(-1);
      1155.00  Y  +908.837+66.976538*T-14.9466*T*LN(T)
       -0.0081465*T**2+2.02715E-07*T**3-1477660*T**(-1);
      1941.00  Y  -124526.786+638.806871*T-87.2182461*T*LN(T)
       +0.008204849*T**2-3.04747E-07*T**3+36699805*T**(-1);
      4000.00  N !
 FUNCTION GBCCTI    298.15  -1272.064+134.71418*T-25.5768*T*LN(T)
       -6.63845E-04*T**2-2.78803E-07*T**3+7208*T**(-1);
      1155.00  Y  +6667.385+105.366379*T-22.3771*T*LN(T)
       +0.00121707*T**2-8.4534E-07*T**3-2002750*T**(-1);
      1941.00  Y  +26483.26-182.426471*T+19.0900905*T*LN(T)
       -0.02200832*T**2+1.228863E-06*T**3+1400501*T**(-1);
      4000.00  N !
 FUNCTION GLIQTI    298.15  +12194.415-6.980938*T+GHSERTI;
      1300.00  Y  +369519.198-2554.0225*T+342.059267*T*LN(T)
       -0.163409355*T**2+1.2457117E-05*T**3-67034516*T**(-1);
      1941.00  Y  -19887.066+298.7367*T-46.29*T*LN(T);
      4000.00  N !
$ ------------------------------------------------------------------------------
$ Binary system
$
$ M.A. Turchanin, P.G. Agraval, A.R. Abdulov,
$ Powder Metall. Met. Ceram., 47, 344-60(2008).
$
$ Checked against paper. Checked at 6000 K.
$
$ "Ideal" associate liquid.
$
$ There seem to be some misprint for the Cu4Ti phase. L(CU4TI,CU,TI:TI;0)
$ was modified to reproduce the phase diagram.
$
$ Cu3Ti2, Cu4Ti3 and CuTi are not stable below about 240 K.
$
 PAR  G(LIQUID,CUTI),,                  +GLIQCU+GLIQTI-29500+10*T;,,  N 08Tur !
 PAR  G(LIQUID,CUTI2),,                 +GLIQCU+2*GLIQTI
             -67500+23.7*T;,,                                         N 08Tur !
$
 PAR  L(FCC_A1,CU,TI:VA;0),,            -14326+2.9*T;,,               N 08Tur !
$
 PAR  L(BCC_A2,CU,TI:VA;0),,            -10881.2-9.66*T;,,            N 08Tur !
 PAR  L(BCC_A2,CU,TI:VA;1),,            +2341.6;,,                    N 08Tur !
$
 PAR  L(HCP_A3,CU,TI:VA;0),,            -10000;,,                     N 08Tur !
$
 PAR  G(CU4TI,CU:TI),,                  +4*GHSERCU+GHSERTI
              -38015+15.6*T;,,                                        N 08Tur !
 PAR  G(CU4TI,TI:CU),,                  +4*GHSERTI+GHSERCU
              +63015-15.6*T;,,                                        N 08Tur !
$ Original parameters below
$PAR  L(CU4TI,CU,TI:CU;0),,             -179115+86.71*T;,,            N 08Tur !
$PAR  L(CU4TI,CU,TI:TI;0),,             -179115+86.71*T;,,            N 08Tur !
$ Modified parameters below
 PAR  L(CU4TI,CU,TI:CU;0),,             -170000+86.71*T;,,            N 08Tur !
 PAR  L(CU4TI,CU,TI:TI;0),,             -170000+86.71*T;,,            N 08Tur !
 PAR  L(CU4TI,CU:CU,TI;0),,             -20049-13.63*T;,,             N 08Tur !
 PAR  L(CU4TI,TI:CU,TI;0),,             -20049-13.63*T;,,             N 08Tur !
$
 PAR  G(CU2TI,CU:TI),,                  +2*GHSERCU+GHSERTI-29613;,,   N 08Tur !
 PAR  G(CU3TI2,CU:TI),,                 +3*GHSERCU+2*GHSERTI
             -69635+10.39*T;,,                                        N 08Tur !
 PAR  G(CU4TI3,CU:TI),,                 +4*GHSERCU+3*GHSERTI
             -104444.9+16.247*T;,,                                    N 08Tur !
$
 PAR  G(CUTI_B11,CU:TI),,               +GHSERCU+GHSERTI
             -35068+6.744*T;,,                                        N 08Tur !
 PAR  G(CUTI_B11,TI:CU),,               +GHSERTI+GHSERCU
             +46068-6.744*T;,,                                        N 08Tur !
 PAR  L(CUTI_B11,CU,TI:CU;0),,          +2000;,,                      N 08Tur !
 PAR  L(CUTI_B11,CU,TI:TI;0),,          +2000;,,                      N 08Tur !
 PAR  L(CUTI_B11,CU:CU,TI;0),,          +20000;,,                     N 08Tur !
 PAR  L(CUTI_B11,TI:CU,TI;0),,          +20000;,,                     N 08Tur !
$
 PAR  G(CUTI2,CU:TI),,                  +GHSERCU+2*GHSERTI
             -72660+25.5*T;,,                                         N 08Tur !
$ ------------------------------------------------------------------------------
$
 ASSESSED_SYSTEM
  CU-TI(TDB -* +LIQUID +FCC_A1 +BCC_A2 +HCP_A3 +CU2TI +CU3TI2 +CU4TI3
  +CUTI2 +CU4TI +CUTI_B11 ;P3 TMM:300/2200 *) !
$
$
 LIST-OF-REFERENCE
 NUMBER  SOURCE
  Null   'Unknown source'
  Same   'Same or similar interaction as in the corresponding stable phase'
  COST   'COST 507 database'
  SGCOST 'COST 507 database, SGTE unary database V.3.0, 1996; Al, B, Nd, Ti, Zn'
  91Din  'A.T. Dinsdale, Calphad, 15, 317-425(1991).'
  00Moo  'K.-W. Moon, W.J. Boettinger, U.R. Kattner, F.S. Biancaniello,
          C.A, Handwerker, J. Electron. Mater., 29, 1122-36(2000); Cu'
  08Tur  'M.A. Turchanin, P.G. Agraval, A.R. Abdulov,
          Powder Metall. Met. Ceram., 47, 344-60(2008); Cu-Ti'
!

File: data/databases/sgte-binary/CuTi-11Wan.tdb
$
$ Database for Cu-Ti from J. Wang et al. 2011
$
$ J. Wang, C. Liu, C. Leinenbach, U.E. Klotz, P.J. Uggowitzer, J.F. Loeffler,
$ Calphad, 35, 82-94(2011).
$
$ Dataset created 2015.08.09 by Bengt Hallstedt.
$ 2020.12.26: Modified for use with GES6.
$
$ Modified from Hari Kumar et al. 1996. Gibbs energy of CuTi2 was changed for
$ use in the Cu-Sn-Ti system. It is also used in the Cu-Ni-Ti system.
$
$ ------------------------------------------------------------------------------
 TEMP-LIM 298.15 6000.00 !
$
$ELEMENT NAME  REF. STATE               ATOMIC MASS H298-H0    S298    !
$
 ELEMENT VA   VACUUM                      0.0          0.0      0.0    ! 
 ELEMENT CU   FCC_A1                     63.546     5004.      33.15   !
 ELEMENT TI   HCP_A3                     47.88      4824.      30.72   ! 
$ ------------------------------------------------------------------------------
$ Phase definitions
$
 PHASE LIQUID:L % 1 1 !
 CONST LIQUID:L : CU TI : !
$
$ Fcc (cF4, Fm-3m) and MeX (cF8, Fm-3m)
$
 PHASE FCC_A1 % 2 1 1 !
 CONST FCC_A1 : CU% TI : VA : !
$
$ Bcc (cI2, Im-3m)
$
 PHASE BCC_A2 % 2 1 3 !
 CONST BCC_A2 : CU TI% : VA : !
$
$ Hcp (hP2, P6_3/mmc) and Me2X (NiAs-type, hP4, P6_3/mmc, B8_1)
$
 PHASE HCP_A3 % 2 1 0.5 !
 CONST HCP_A3 : CU TI% : VA: !
$
$ Prototype Au4Zr (oP20, Pnma); beta-Cu4Ti?
$ According to LB, alpha-Cu4Ti has prototype MoNi4 (tI10, I4/m, D1_a)
$ Only Au4Zr is in the Pauling file.
$
 PHASE CU4TI %  2 4 1 !
 CONST CU4TI : CU% TI : CU TI% : !
$
$ Prototype Au2V (oC12, Cmcm)
$
 PHASE CU2TI % 2 2 1 !
 CONST CU2TI : CU : TI : !
$
$ Prototype Cu3Ti2 (tP10, P4/nmm)
$
 PHASE CU3TI2 % 2 3 2 !
 CONST CU3TI2 : CU : TI : !
$
$ Prototype Cu4Ti3 (tI14, I4/mmm)
$
 PHASE CU4TI3 %  2 4 3 !
 CONST CU4TI3 : CU : TI : !
$
$ Prototype gamma-CuTi (tP4, P4/nmm)
$
 PHASE CUTI_B11 %  2 1 1 !
 CONST CUTI_B11 : CU% TI : CU TI% : !
$
$ Prototype CuZr2 (tI6, I4/mmm)
$
 PHASE CUTI2 %  2 1 2 !
 CONST CUTI2 : CU : TI : !
$ ------------------------------------------------------------------------------
$ Defaults
$
 DEFINE-SYSTEM-DEFAULT ELEMENT 2 !
 DEFAULT-COM DEFINE_SYSTEM_ELEMENT VA !
 TYPE-DEF % SEQ * !
 FUNCTION ZERO      298.15  0;                                         6000 N !
 FUNCTION UN_ASS    298.15  0;                                         6000 N !
$ ------------------------------------------------------------------------------
$ Element data
$ ------------------------------------------------------------------------------
$ Cu
$
$ BCT_A5 from 00Moo not included in unary
$
 PAR  G(FCC_A1,CU:VA),,                 +GHSERCU;                3200 N 91Din !
 PAR  G(BCC_A2,CU:VA),,                 +GHSERCU+4017-1.255*T;   3200 N 91Din !
 PAR  G(HCP_A3,CU:VA),,                 +GHSERCU+600+0.2*T;      3200 N 91Din !
$PAR  G(BCT_A5,CU),,                    +GHSERCU+4184;           3200 N 00Moo !
 PAR  G(LIQUID,CU),,                    +GLIQCU;                 3200 N 91Din !
$
 PAR  G(CU4TI,CU:CU),,                  +5*GHSERCU+25000;,,           N 96Har2 !
 PAR  G(CUTI_B11,CU:CU),,               +2*GHSERCU+10000;,,           N 96Har2 !
$PAR  G(NI3TI_D024,CU:CU),,             +4*GHSERCU+1200+0.4*T;,,      N 14Zhu !
$PAR  G(NITI2,CU:CU),,                  +3*GHSERCU+15000;,,           N 14Zhu !
$
 FUNCTION GHSERCU   298.15  -7770.458+130.485235*T-24.112392*T*LN(T)
       -0.00265684*T**2+1.29223E-07*T**3+52478*T**(-1);
      1357.77  Y  -13542.026+183.803828*T-31.38*T*LN(T)+3.64167E+29*T**(-9);
      3200.00  N !
 FUNCTION GLIQCU    298.15  +12964.735-9.511904*T+GHSERCU-5.8489E-21*T**7;
      1357.77  Y  -46.545+173.881484*T-31.38*T*LN(T);
      3200.00  N !
 FUNCTION GBCCCU    298.15  +GHSERCU+4017-1.255*T;                     3200 N !
$ ------------------------------------------------------------------------------
$ Ti
$
$ BCT_A5 added in unary 3.0
$
 PAR  G(HCP_A3,TI:VA),,                 +GHSERTI;                4000 N 91Din !
 PAR  G(BCC_A2,TI:VA),,                 +GBCCTI;                 4000 N 91Din !
 PAR  G(FCC_A1,TI:VA),,                 +GHSERTI+6000-0.1*T;     4000 N 91Din !
$PAR  G(DIAMOND_A4,TI),,                +GHSERTI+25000;          4000 N 91Din !
$PAR  G(BCT_A5,TI),,                    +GHSERTI+4602.2;         3000 N SGCOST !
$PAR  G(CBCC_A12,TI:VA),,               +GHSERTI+4602.2;         4000 N 91Din !
$PAR  G(CUB_A13,TI:VA),,                +GHSERTI+7531.2;         4000 N 91Din !
 PAR  G(LIQUID,TI),,                    +GLIQTI;                 4000 N 91Din !
$
 PAR  G(CU4TI,TI:TI),,                  +5*GHSERTI+25000;,,           N 96Har2 !
 PAR  G(CUTI_B11,TI:TI),,               +2*GHSERTI+10000;,,           N 96Har2 !
$PAR  G(NI3TI_D024,TI:TI),,             +2*GHSERTI+2*GFCCTI;,,        N 09Key !
$PAR  G(NITI2,TI:TI),,                  +3*GHSERTI+15000;,,           N 99Dup2 !
$
 FUNCTION GHSERTI   298.15  -8059.921+133.615208*T-23.9933*T*LN(T)
       -0.004777975*T**2+1.06716E-07*T**3+72636*T**(-1);
       900.00  Y  -7811.815+132.988068*T-23.9887*T*LN(T)
       -0.0042033*T**2-9.0876E-08*T**3+42680*T**(-1);
      1155.00  Y  +908.837+66.976538*T-14.9466*T*LN(T)
       -0.0081465*T**2+2.02715E-07*T**3-1477660*T**(-1);
      1941.00  Y  -124526.786+638.806871*T-87.2182461*T*LN(T)
       +0.008204849*T**2-3.04747E-07*T**3+36699805*T**(-1);
      4000.00  N !
 FUNCTION GBCCTI    298.15  -1272.064+134.71418*T-25.5768*T*LN(T)
       -6.63845E-04*T**2-2.78803E-07*T**3+7208*T**(-1);
      1155.00  Y  +6667.385+105.366379*T-22.3771*T*LN(T)
       +0.00121707*T**2-8.4534E-07*T**3-2002750*T**(-1);
      1941.00  Y  +26483.26-182.426471*T+19.0900905*T*LN(T)
       -0.02200832*T**2+1.228863E-06*T**3+1400501*T**(-1);
      4000.00  N !
 FUNCTION GLIQTI    298.15  +12194.415-6.980938*T+GHSERTI;
      1300.00  Y  +369519.198-2554.0225*T+342.059267*T*LN(T)
       -0.163409355*T**2+1.2457117E-05*T**3-67034516*T**(-1);
      1941.00  Y  -19887.066+298.7367*T-46.29*T*LN(T);
      4000.00  N !
$ ------------------------------------------------------------------------------
$ Binary system
$
$ J. Wang, C. Liu, C. Leinenbach, U.E. Klotz, P.J. Uggowitzer, J.F. Loeffler,
$ Calphad, 35, 82-94(2011).
$
$ Checked against paper and author's tdb. Checked at 6000 K.
$
$ Modified from Hari Kumar et al. 1996. Gibbs energy of CuTi2 was changed for
$ use in the Cu-Sn-Ti system. It is also used in the Cu-Ni-Ti system.
$
 PAR  L(LIQUID,CU,TI;0),,               -19330+7.651*T;,,             N 96Har2 !
 PAR  L(LIQUID,CU,TI;2),,               +9382-5.448*T;,,              N 96Har2 !
$
 PAR  L(FCC_A1,CU,TI:VA;0),,            -9882;,,                      N 96Har2 !
 PAR  L(FCC_A1,CU,TI:VA;1),,            +15777;,,                     N 96Har2 !
$
 PAR  L(BCC_A2,CU,TI:VA;0),,            +3389;,,                      N 96Har2 !
$
 PAR  L(HCP_A3,CU,TI:VA;0),,            +16334;,,                     N 96Har2 !
$
 PAR  G(CU4TI,CU:TI),,                  +4*GHSERCU+GHSERTI
              -30055+11.695*T;,,                                      N 96Har2 !
 PAR  G(CU4TI,TI:CU),,                  +4*GHSERTI+GHSERCU
              +80055-11.695*T;,,                                      N 96Har2 !
 PAR  L(CU4TI,CU,TI:CU;0),,             +17089;,,                     N 96Har2 !
 PAR  L(CU4TI,CU,TI:TI;0),,             +17089;,,                     N 96Har2 !
 PAR  L(CU4TI,CU:CU,TI;0),,             -15767;,,                     N 96Har2 !
 PAR  L(CU4TI,TI:CU,TI;0),,             -15767;,,                     N 96Har2 !
$
 PAR  G(CU2TI,CU:TI),,                  +2*GHSERCU+GHSERTI-17628;,,   N 96Har2 !
 PAR  G(CU3TI2,CU:TI),,                 +3*GHSERCU+2*GHSERTI
             -46245+10.86*T;,,                                        N 96Har2 !
 PAR  G(CU4TI3,CU:TI),,                 +4*GHSERCU+3*GHSERTI
             -68236+15.946*T;,,                                       N 96Har2 !
$
 PAR  G(CUTI_B11,CU:TI),,               +GHSERCU+GHSERTI
             -22412+6.544*T;,,                                        N 96Har2 !
 PAR  G(CUTI_B11,TI:CU),,               +GHSERTI+GHSERCU
             +42412-6.544*T;,,                                        N 96Har2 !
 PAR  L(CUTI_B11,CU,TI:CU;0),,          +15419;,,                     N 96Har2 !
 PAR  L(CUTI_B11,CU,TI:TI;0),,          +15419;,,                     N 96Har2 !
 PAR  L(CUTI_B11,CU:CU,TI;0),,          +15578;,,                     N 96Har2 !
 PAR  L(CUTI_B11,TI:CU,TI;0),,          +15578;,,                     N 96Har2 !
$
$PAR  G(CUTI2,CU:TI),,                  +GHSERCU+2*GHSERTI
$            -36393+14.064*T;,,                                       N 96Har2 !
 PAR  G(CUTI2,CU:TI),,                  +GHSERCU+2*GHSERTI
             -27000+6.6*T;,,                                          N 11Wan !
$
$ Metastable
$
$PAR  L(BCT_A5,CU,TI;0),,               +20000;,,                     N 11Wan !
$
$PAR  G(CUNITI_T1_C11B,CU:TI),,         +2*GHSERCU+GHSERTI
$            -15900+3*T;,,                                            N 14Zhu !
$
$PAR  G(NI3TI_D024,CU:TI),,             +3*GHSERCU+GHSERTI
$            +73900+0.25*T;,,                                         N 14Zhu !
$PAR  G(NI3TI_D024,TI:CU),,             +3*GHSERTI+GHSERCU
$            +109300-0.05*T;,,                                        N 14Zhu !
$
$PAR  G(NITI2,CU:TI),,                  +2*GHSERCU+GHSERTI
$            -9000+6*T;,,                                             N 14Zhu !
$PAR  G(NITI2,TI:CU),,                  +2*GHSERTI+GHSERCU
$            +39000-6*T;,,                                            N 14Zhu !
$ ------------------------------------------------------------------------------
$
 ASSESSED_SYSTEM
  CU-TI(TDB -* +LIQUID +FCC_A1 +BCC_A2 +HCP_A3 +CU2TI +CU3TI2 +CU4TI3
  +CUTI2 +CU4TI +CUTI_B11 ;P3 TMM:300/2200 *) !
$
$
 LIST-OF-REFERENCE
 NUMBER  SOURCE
  Null   'Unknown source'
  Same   'Same or similar interaction as in the corresponding stable phase'
  COST   'COST 507 database'
  SGCOST 'COST 507 database, SGTE unary database V.3.0, 1996; Al, B, Nd, Ti, Zn'
  91Din  'A.T. Dinsdale, Calphad, 15, 317-425(1991).'
  96Har2 'K.C. Hari Kumar, I. Ansara, P. Wollants, L. Delaey,
          Z. Metallkd., 87, 666-72(1996); Cu-Ti'
  00Moo  'K.-W. Moon, W.J. Boettinger, U.R. Kattner, F.S. Biancaniello,
          C.A, Handwerker, J. Electron. Mater., 29, 1122-36(2000); Cu, Cu-Sn'
  11Wan  'J. Wang, C. Liu, C. Leinenbach, U.E. Klotz, P.J. Uggowitzer,
          J.F. Loeffler, Calphad, 35, 82-94(2011); Cu-Ti, Cu-Sn-Ti'
  14Zhu  'W.J. Zhu, L.I. Duarte, C. Leinenbach,
          Calphad, 47, 9-22(2014); Cu-Ni-Ti'
!

File: data/databases/sgte-binary/CuTi-23Yan.tdb
$
$ Database for Cu-Ti from H. Yang et al. 2023.
$
$ H. Yang, B. Zeng, H. Wang, H. Jin, C. Zhou, Calphad, 82, 102594(2023).
$
$ Dataset created 2024.02.06 by Bengt Hallstedt.
$
$ Based on 11Wan/96Har.
$
$ ------------------------------------------------------------------------------
 TEMP-LIM 298.15 6000.00 !
$
$ELEMENT NAME  REF. STATE               ATOMIC MASS H298-H0    S298    !
$
 ELEMENT VA   VACUUM                      0.0          0.0      0.0    ! 
 ELEMENT CU   FCC_A1                     63.546     5004.      33.15   !
 ELEMENT TI   HCP_A3                     47.88      4824.      30.72   ! 
$ ------------------------------------------------------------------------------
$ Phase definitions
$
 PHASE LIQUID:L % 1 1 !
 CONST LIQUID:L : CU TI : !
$
$ Fcc (cF4, Fm-3m) and MeX (cF8, Fm-3m)
$
 PHASE FCC_A1 % 2 1 1 !
 CONST FCC_A1 : CU% TI : VA : !
$
$ Bcc (cI2, Im-3m)
$
 PHASE BCC_A2 % 2 1 3 !
 CONST BCC_A2 : CU TI% : VA : !
$
$ Hcp (hP2, P6_3/mmc) and Me2X (NiAs-type, hP4, P6_3/mmc, B8_1)
$
 PHASE HCP_A3 % 2 1 0.5 !
 CONST HCP_A3 : CU TI% : VA: !
$
$ Prototype Au4Zr (oP20, Pnma); beta-Cu4Ti
$ According to LB, alpha-Cu4Ti has prototype MoNi4 (tI10, I4/m, D1_a)
$ Alpha-Cu4Ti is metastable according to 23Yan.
$
 PHASE CU4TI %  2 4 1 !
 CONST CU4TI : CU% TI : CU TI% : !
$
$ Prototype Au2V (oC12, Cmcm)
$
 PHASE CU2TI % 2 2 1 !
 CONST CU2TI : CU : TI : !
$
$ Prototype Cu3Ti2 (tP10, P4/nmm)
$
 PHASE CU3TI2 % 2 3 2 !
 CONST CU3TI2 : CU : TI : !
$
$ Prototype Cu4Ti3 (tI14, I4/mmm)
$
 PHASE CU4TI3 %  2 4 3 !
 CONST CU4TI3 : CU : TI : !
$
$ Prototype gamma-CuTi (tP4, P4/nmm)
$
 PHASE CUTI_B11 %  2 1 1 !
 CONST CUTI_B11 : CU% TI : CU TI% : !
$
$ Prototype CuZr2 (tI6, I4/mmm)
$
 PHASE CUTI2 %  2 1 2 !
 CONST CUTI2 : CU : TI : !
$ ------------------------------------------------------------------------------
$ Defaults
$
 DEFINE-SYSTEM-DEFAULT ELEMENT 2 !
 DEFAULT-COM DEFINE_SYSTEM_ELEMENT VA !
 TYPE-DEF % SEQ * !
 FUNCTION ZERO      298.15  0;                                         6000 N !
 FUNCTION UN_ASS    298.15  0;                                         6000 N !
$ ------------------------------------------------------------------------------
$ Element data
$ ------------------------------------------------------------------------------
$ Cu
$
$ BCT_A5 from 00Moo not included in unary
$
 PAR  G(FCC_A1,CU:VA),,                 +GHSERCU;                3200 N 91Din !
 PAR  G(BCC_A2,CU:VA),,                 +GHSERCU+4017-1.255*T;   3200 N 91Din !
 PAR  G(HCP_A3,CU:VA),,                 +GHSERCU+600+0.2*T;      3200 N 91Din !
$PAR  G(BCT_A5,CU),,                    +GHSERCU+4184;           3200 N 00Moo !
 PAR  G(LIQUID,CU),,                    +GLIQCU;                 3200 N 91Din !
$
 PAR  G(CU4TI,CU:CU),,                  +5*GHSERCU+25000;,,           N 96Har2 !
 PAR  G(CUTI_B11,CU:CU),,               +2*GHSERCU+10000;,,           N 96Har2 !
$
 FUNCTION GHSERCU   298.15  -7770.458+130.485235*T-24.112392*T*LN(T)
       -0.00265684*T**2+1.29223E-07*T**3+52478*T**(-1);
      1357.77  Y  -13542.026+183.803828*T-31.38*T*LN(T)+3.64167E+29*T**(-9);
      3200.00  N !
 FUNCTION GLIQCU    298.15  +12964.735-9.511904*T+GHSERCU-5.8489E-21*T**7;
      1357.77  Y  -46.545+173.881484*T-31.38*T*LN(T);
      3200.00  N !
 FUNCTION GBCCCU    298.15  +GHSERCU+4017-1.255*T;                     3200 N !
$ ------------------------------------------------------------------------------
$ Ti
$
$ BCT_A5 added in unary 3.0
$
 PAR  G(HCP_A3,TI:VA),,                 +GHSERTI;                4000 N 91Din !
 PAR  G(BCC_A2,TI:VA),,                 +GBCCTI;                 4000 N 91Din !
 PAR  G(FCC_A1,TI:VA),,                 +GHSERTI+6000-0.1*T;     4000 N 91Din !
$PAR  G(DIAMOND_A4,TI),,                +GHSERTI+25000;          4000 N 91Din !
$PAR  G(BCT_A5,TI),,                    +GHSERTI+4602.2;         3000 N SGCOST !
$PAR  G(CBCC_A12,TI:VA),,               +GHSERTI+4602.2;         4000 N 91Din !
$PAR  G(CUB_A13,TI:VA),,                +GHSERTI+7531.2;         4000 N 91Din !
 PAR  G(LIQUID,TI),,                    +GLIQTI;                 4000 N 91Din !
$
 PAR  G(CU4TI,TI:TI),,                  +5*GHSERTI+25000;,,           N 96Har2 !
 PAR  G(CUTI_B11,TI:TI),,               +2*GHSERTI+10000;,,           N 96Har2 !
$
 FUNCTION GHSERTI   298.15  -8059.921+133.615208*T-23.9933*T*LN(T)
       -0.004777975*T**2+1.06716E-07*T**3+72636*T**(-1);
       900.00  Y  -7811.815+132.988068*T-23.9887*T*LN(T)
       -0.0042033*T**2-9.0876E-08*T**3+42680*T**(-1);
      1155.00  Y  +908.837+66.976538*T-14.9466*T*LN(T)
       -0.0081465*T**2+2.02715E-07*T**3-1477660*T**(-1);
      1941.00  Y  -124526.786+638.806871*T-87.2182461*T*LN(T)
       +0.008204849*T**2-3.04747E-07*T**3+36699805*T**(-1);
      4000.00  N !
 FUNCTION GBCCTI    298.15  -1272.064+134.71418*T-25.5768*T*LN(T)
       -6.63845E-04*T**2-2.78803E-07*T**3+7208*T**(-1);
      1155.00  Y  +6667.385+105.366379*T-22.3771*T*LN(T)
       +0.00121707*T**2-8.4534E-07*T**3-2002750*T**(-1);
      1941.00  Y  +26483.26-182.426471*T+19.0900905*T*LN(T)
       -0.02200832*T**2+1.228863E-06*T**3+1400501*T**(-1);
      4000.00  N !
 FUNCTION GLIQTI    298.15  +12194.415-6.980938*T+GHSERTI;
      1300.00  Y  +369519.198-2554.0225*T+342.059267*T*LN(T)
       -0.163409355*T**2+1.2457117E-05*T**3-67034516*T**(-1);
      1941.00  Y  -19887.066+298.7367*T-46.29*T*LN(T);
      4000.00  N !
$ ------------------------------------------------------------------------------
$ Binary system
$
$ H. Yang, B. Zeng, H. Wang, H. Jin, C. Zhou, Calphad, 82, 102594(2023).
$
$ Checked against paper and author's tdb. Checked at 6000 K.
$
$ Based on 11Wan/96Har.
$
 PAR  L(LIQUID,CU,TI;0),,               -38776.2+17.9199*T;,,         N 23Yan !
 PAR  L(LIQUID,CU,TI;1),,               +12257.5-4.4987*T;,,          N 23Yan !
 PAR  L(LIQUID,CU,TI;2),,               +2462.2;,,                    N 23Yan !
$
 PAR  L(FCC_A1,CU,TI:VA;0),,            -9004.9+6.3183*T;,,           N 23Yan !
$
 PAR  L(BCC_A2,CU,TI:VA;0),,            -3970.6;,,                    N 23Yan !
 PAR  L(BCC_A2,CU,TI:VA;1),,            -1892.7;,,                    N 23Yan !
$
 PAR  L(HCP_A3,CU,TI:VA;0),,            +12308.9-1.951*T;,,           N 23Yan !
$
 PAR  G(CU4TI,CU:TI),,                  +4*GHSERCU+GHSERTI
              -34798.2+10.937*T;,,                                    N 23Yan !
 PAR  G(CU4TI,TI:CU),,                  +4*GHSERTI+GHSERCU
              +84798.2-10.937*T;,,                                    N 23Yan !
 PAR  L(CU4TI,CU,TI:TI;0),,             +7039.9;,,                    N 23Yan !
$
 PAR  G(CU2TI,CU:TI),,                  +2*GHSERCU+GHSERTI
             -18318.1-2.4795*T;,,                                     N 23Yan !
 PAR  G(CU3TI2,CU:TI),,                 +3*GHSERCU+2*GHSERTI
             -52661.2+10.3108*T;,,                                    N 23Yan !
 PAR  G(CU4TI3,CU:TI),,                 +4*GHSERCU+3*GHSERTI
             -77270.5+14.7622*T;,,                                    N 23Yan !
$
 PAR  G(CUTI_B11,CU:TI),,               +GHSERCU+GHSERTI
             -24072.4+4.947*T;,,                                      N 23Yan !
 PAR  G(CUTI_B11,TI:CU),,               +GHSERTI+GHSERCU
             +44072.4-4.947*T;,,                                      N 23Yan !
 PAR  L(CUTI_B11,CU,TI:TI;0),,          +12465.7;,,                   N 23Yan !
 PAR  L(CUTI_B11,CU:CU,TI;0),,          +15952.2;,,                   N 23Yan !
$
 PAR  G(CUTI2,CU:TI),,                  +GHSERCU+2*GHSERTI
             -27662.1+2.2238*T;,,                                     N 23Yan !
$ ------------------------------------------------------------------------------
$
 ASSESSED_SYSTEM
  CU-TI(TDB -* +LIQUID +FCC_A1 +BCC_A2 +HCP_A3 +CU2TI +CU3TI2 +CU4TI3
  +CUTI2 +CU4TI +CUTI_B11 ;P3 TMM:300/2200 *) !
$
$
 LIST-OF-REFERENCE
 NUMBER  SOURCE
  Null   'Unknown source'
  Same   'Same or similar interaction as in the corresponding stable phase'
  COST   'COST 507 database'
  SGCOST 'COST 507 database, SGTE unary database V.3.0, 1996; Al, B, Nd, Ti, Zn'
  91Din  'A.T. Dinsdale, Calphad, 15, 317-425(1991).'
  96Har2 'K.C. Hari Kumar, I. Ansara, P. Wollants, L. Delaey,
          Z. Metallkd., 87, 666-72(1996); Cu-Ti'
  00Moo  'K.-W. Moon, W.J. Boettinger, U.R. Kattner, F.S. Biancaniello,
          C.A, Handwerker, J. Electron. Mater., 29, 1122-36(2000); Cu, Cu-Sn'
  11Wan  'J. Wang, C. Liu, C. Leinenbach, U.E. Klotz, P.J. Uggowitzer,
          J.F. Loeffler, Calphad, 35, 82-94(2011); Cu-Ti, Cu-Sn-Ti'
  23Yan  'H. Yang, B. Zeng, H. Wang, H. Jin, C. Zhou,
          Calphad, 82, 102594(2023); Cu-Ti'
!
