Repository: orchid-calphad/orchid-project.org

# orchid-project.org

Website and released data of **ORCHID** (Open Repository for CALPHAD Hypotheses, Intelligence, and Discovery),
served by GitHub Pages at https://orchid-project.org. Releases are archived on Zenodo (one DOI per version).

- `index.html`, `catalog/`, `best-practices.html` — static, self-contained pages (generated in the ORCHID tooling).
- `data/` — released data: catalog, redistributable TDB files, convex hulls. Licences: `data/LICENSES.md`, `data/NOTICE.md`.
- `llms.txt`, `data/croissant.json`, `CITATION.cff`, `.zenodo.json` — machine-readable metadata.

Only data with clear redistribution rights are published.

File: data/databases/sgte-binary/CuTi-85Sau.tdb
$
$ Database for Cu-Ti from N. Saunders 1985.
$
$ N. Saunders, Calphad, 9, 297-309(1985).
$
$ Dataset created 2021.10.17 by Bengt Hallstedt.
$
$ This is a rather simplified description of the system.
$
$ The phase diagram is only approximately reproduced. The liquidus is
$ considerably lower than it should be.
$
$ ------------------------------------------------------------------------------
 TEMP-LIM 298.15 6000.00 !
$
$ELEMENT NAME  REF. STATE               ATOMIC MASS H298-H0    S298    !
$
 ELEMENT VA   VACUUM                      0.0          0.0      0.0    ! 
 ELEMENT CU   FCC_A1                     63.546     5004.      33.15   !
 ELEMENT TI   HCP_A3                     47.88      4824.      30.72   ! 
$ ------------------------------------------------------------------------------
$ Phase definitions
$
 PHASE LIQUID:L % 1 1 !
 CONST LIQUID:L : CU TI : !
$
$ Fcc (cF4, Fm-3m) and MeX (cF8, Fm-3m)
$
 PHASE FCC_A1 %A 2 1 1 !
 CONST FCC_A1 : CU% TI : VA : !
$
$ Bcc (cI2, Im-3m)
$
 PHASE BCC_A2 %B 2 1 3 !
 CONST BCC_A2 : CU TI% : VA : !
$
$ Hcp (hP2, P6_3/mmc) and Me2X (NiAs-type, hP4, P6_3/mmc, B8_1)
$
 PHASE HCP_A3 %A 2 1 0.5 !
 CONST HCP_A3 : CU TI% : VA: !
$
$ Prototype Au4Zr (oP20, Pnma); beta-Cu4Ti?
$ According to LB, alpha-Cu4Ti has prototype MoNi4 (tI10, I4/m, D1_a)
$ Only Au4Zr is in the Pauling file.
$
 PHASE CU4TI %  2 4 1 !
 CONST CU4TI : CU : TI : !
$
$ Prototype Cu4Ti3 (tI14, I4/mmm)
$
 PHASE CU4TI3 %  2 4 3 !
 CONST CU4TI3 : CU : TI : !
$
$ Prototype gamma-CuTi (tP4, P4/nmm)
$
 PHASE CUTI_B11 %  2 1 1 !
 CONST CUTI_B11 : CU : TI : !
$
$ Prototype CuZr2 (tI6, I4/mmm)
$
 PHASE CUTI2 %  2 1 2 !
 CONST CUTI2 : CU : TI : !
$ ------------------------------------------------------------------------------
$ Defaults
$
 DEFINE-SYSTEM-DEFAULT ELEMENT 2 !
 DEFAULT-COM DEFINE_SYSTEM_ELEMENT VA !
 TYPE-DEF % SEQ * !
 TYPE-DEF A GES AMEND_PHASE_DESCRIPTION @ MAGNETIC -3 0.28 !
 TYPE-DEF B GES AMEND_PHASE_DESCRIPTION @ MAGNETIC -1 0.4 !
 FUNCTION ZERO      298.15  0;                                         6000 N !
 FUNCTION UN_ASS    298.15  0;                                         6000 N !
 FUNCTION R         298.15  +8.31451;                                  6000 N !
$ ------------------------------------------------------------------------------
$ Element data
$ ------------------------------------------------------------------------------
$ Cu
$
$ BCT_A5 from 00Moo not included in unary
$
 PAR  G(FCC_A1,CU:VA),,                 +GHSERCU;                3200 N 91Din !
 PAR  G(BCC_A2,CU:VA),,                 +GHSERCU+4017-1.255*T;   3200 N 91Din !
 PAR  G(HCP_A3,CU:VA),,                 +GHSERCU+600+0.2*T;      3200 N 91Din !
$PAR  G(BCT_A5,CU),,                    +GHSERCU+4184;           3200 N 00Moo !
 PAR  G(LIQUID,CU),,                    +GLIQCU;                 3200 N 91Din !
$
 FUNCTION GHSERCU   298.15  -7770.458+130.485235*T-24.112392*T*LN(T)
       -0.00265684*T**2+1.29223E-07*T**3+52478*T**(-1);
      1357.77  Y  -13542.026+183.803828*T-31.38*T*LN(T)+3.64167E+29*T**(-9);
      3200.00  N !
 FUNCTION GLIQCU    298.15  +12964.735-9.511904*T+GHSERCU-5.8489E-21*T**7;
      1357.77  Y  -46.545+173.881484*T-31.38*T*LN(T);
      3200.00  N !
 FUNCTION GBCCCU    298.15  +GHSERCU+4017-1.255*T;                     3200 N !
$ ------------------------------------------------------------------------------
$ Ti
$
$ BCT_A5 added in unary 3.0
$
 PAR  G(HCP_A3,TI:VA),,                 +GHSERTI;                4000 N 91Din !
 PAR  G(BCC_A2,TI:VA),,                 +GBCCTI;                 4000 N 91Din !
 PAR  G(FCC_A1,TI:VA),,                 +GHSERTI+6000-0.1*T;     4000 N 91Din !
$PAR  G(DIAMOND_A4,TI),,                +GHSERTI+25000;          4000 N 91Din !
$PAR  G(BCT_A5,TI),,                    +GHSERTI+4602.2;         3000 N SGCOST !
$PAR  G(CBCC_A12,TI:VA),,               +GHSERTI+4602.2;         4000 N 91Din !
$PAR  G(CUB_A13,TI:VA),,                +GHSERTI+7531.2;         4000 N 91Din !
 PAR  G(LIQUID,TI),,                    +GLIQTI;                 4000 N 91Din !
$
 FUNCTION GHSERTI   298.15  -8059.921+133.615208*T-23.9933*T*LN(T)
       -0.004777975*T**2+1.06716E-07*T**3+72636*T**(-1);
       900.00  Y  -7811.815+132.988068*T-23.9887*T*LN(T)
       -0.0042033*T**2-9.0876E-08*T**3+42680*T**(-1);
      1155.00  Y  +908.837+66.976538*T-14.9466*T*LN(T)
       -0.0081465*T**2+2.02715E-07*T**3-1477660*T**(-1);
      1941.00  Y  -124526.786+638.806871*T-87.2182461*T*LN(T)
       +0.008204849*T**2-3.04747E-07*T**3+36699805*T**(-1);
      4000.00  N !
 FUNCTION GBCCTI    298.15  -1272.064+134.71418*T-25.5768*T*LN(T)
       -6.63845E-04*T**2-2.78803E-07*T**3+7208*T**(-1);
      1155.00  Y  +6667.385+105.366379*T-22.3771*T*LN(T)
       +0.00121707*T**2-8.4534E-07*T**3-2002750*T**(-1);
      1941.00  Y  +26483.26-182.426471*T+19.0900905*T*LN(T)
       -0.02200832*T**2+1.228863E-06*T**3+1400501*T**(-1);
      4000.00  N !
 FUNCTION GLIQTI    298.15  +12194.415-6.980938*T+GHSERTI;
      1300.00  Y  +369519.198-2554.0225*T+342.059267*T*LN(T)
       -0.163409355*T**2+1.2457117E-05*T**3-67034516*T**(-1);
      1941.00  Y  -19887.066+298.7367*T-46.29*T*LN(T);
      4000.00  N !
$ ------------------------------------------------------------------------------
$ Binary system
$
$ N. Saunders, Calphad, 9, 297-309(1985).
$
$ Checked against paper. Checked at 6000 K.
$
$ This is a rather simplified description of the system.
$
$ The phase diagram is only approximately reproduced. The liquidus is
$ considerably lower than it should be.
$
 PAR  L(LIQUID,CU,TI;0),,               -28000+8.64*T;,,              N 85Sau !
 PAR  L(LIQUID,CU,TI;1),,               +ZERO;,,                      N 85Sau !
 PAR  L(LIQUID,CU,TI;2),,               +10000-3.14*T;,,              N 85Sau !
$
 PAR  L(FCC_A1,CU,TI:VA;0),,            +4100;,,                      N 85Sau !
 PAR  L(BCC_A2,CU,TI:VA;0),,            +5000;,,                      N 85Sau !
 PAR  L(HCP_A3,CU,TI:VA;0),,            +17500;,,                     N 85Sau !
$
 PAR  G(CU4TI,CU:TI),,                  +4*GHSERCU+GBCCTI
             -29800+6.2*T;,,                                          N 85Sau !
 PAR  G(CU4TI3,CU:TI),,                 +4*GHSERCU+3*GBCCTI
             -68733+11.55*T;,,                                        N 85Sau !
 PAR  G(CUTI_B11,CU:TI),,               +GHSERCU+GBCCTI
             -23152+5.58*T;,,                                         N 85Sau !
 PAR  G(CUTI2,CU:TI),,                  +GHSERCU+2*GBCCTI
             -31650+10.08*T;,,                                        N 85Sau !
$ ------------------------------------------------------------------------------
$
 ASSESSED_SYSTEM
  CU-TI(TDB -* +LIQUID +FCC_A1 +BCC_A2 +HCP_A3 +CU4TI3
  +CUTI2 +CU4TI +CUTI_B11 ;P3 TMM:300/2200 *) !
$
$
 LIST-OF-REFERENCE
 NUMBER  SOURCE
  Null   'Unknown source'
  Same   'Same or similar interaction as in the corresponding stable phase'
  COST   'COST 507 database'
  SGCOST 'COST 507 database, SGTE unary database V.3.0, 1996; Al, B, Nd, Ti, Zn'
  85Sau  'N. Saunders, Calphad, 9, 297-309(1985); Cu-Ti'
  91Din  'A.T. Dinsdale, Calphad, 15, 317-425(1991).'
  00Moo  'K.-W. Moon, W.J. Boettinger, U.R. Kattner, F.S. Biancaniello,
          C.A, Handwerker, J. Electron. Mater., 29, 1122-36(2000); Cu'
!

File: data/databases/sgte-binary/CuTi-96Har-LB.tdb
$
$ Database for Cu-Ti from K.C. Hari Kumar et al. 1996 (included in LB Vol. 3)
$
$ K.C. Hari Kumar, I. Ansara, P. Wollants, L. Delaey,
$ Z. Metallkd., 87, 666-72(1996).
$
$ Dataset created 2009.10.13 by Bengt Hallstedt.
$ 2020.12.26: Modified for use with GES6.
$
$ The Gibbs energy of CuTi2 has been changed by 11Wan for use in the
$ Cu-Sn-Ti system. Their expression is included here but not activated.
$ It is also used in the Cu-Ni-Ti system.
$
$ ------------------------------------------------------------------------------
 TEMP-LIM 298.15 6000.00 !
$
$ELEMENT NAME  REF. STATE               ATOMIC MASS H298-H0    S298    !
$
 ELEMENT VA   VACUUM                      0.0          0.0      0.0    ! 
 ELEMENT CU   FCC_A1                     63.546     5004.      33.15   !
 ELEMENT TI   HCP_A3                     47.88      4824.      30.72   ! 
$ ------------------------------------------------------------------------------
$ Phase definitions
$
 PHASE LIQUID:L % 1 1 !
 CONST LIQUID:L : CU TI : !
$
$ Fcc (cF4, Fm-3m) and MeX (cF8, Fm-3m)
$
 PHASE FCC_A1 % 2 1 1 !
 CONST FCC_A1 : CU% TI : VA : !
$
$ Bcc (cI2, Im-3m)
$
 PHASE BCC_A2 % 2 1 3 !
 CONST BCC_A2 : CU TI% : VA : !
$
$ Hcp (hP2, P6_3/mmc) and Me2X (NiAs-type, hP4, P6_3/mmc, B8_1)
$
 PHASE HCP_A3 % 2 1 0.5 !
 CONST HCP_A3 : CU TI% : VA: !
$
$ Prototype Au4Zr (oP20, Pnma); beta-Cu4Ti?
$ According to LB, alpha-Cu4Ti has prototype MoNi4 (tI10, I4/m, D1_a)
$ Only Au4Zr is in the Pauling file.
$
 PHASE CU4TI %  2 4 1 !
 CONST CU4TI : CU% TI : CU TI% : !
$
$ Prototype Au2V (oC12, Cmcm)
$
 PHASE CU2TI % 2 2 1 !
 CONST CU2TI : CU : TI : !
$
$ Prototype Cu3Ti2 (tP10, P4/nmm)
$
 PHASE CU3TI2 % 2 3 2 !
 CONST CU3TI2 : CU : TI : !
$
$ Prototype Cu4Ti3 (tI14, I4/mmm)
$
 PHASE CU4TI3 %  2 4 3 !
 CONST CU4TI3 : CU : TI : !
$
$ Prototype gamma-CuTi (tP4, P4/nmm)
$
 PHASE CUTI_B11 %  2 1 1 !
 CONST CUTI_B11 : CU% TI : CU TI% : !
$
$ Prototype CuZr2 (tI6, I4/mmm)
$
 PHASE CUTI2 %  2 1 2 !
 CONST CUTI2 : CU : TI : !
$ ------------------------------------------------------------------------------
$ Defaults
$
 DEFINE-SYSTEM-DEFAULT ELEMENT 2 !
 DEFAULT-COM DEFINE_SYSTEM_ELEMENT VA !
 TYPE-DEF % SEQ * !
 FUNCTION ZERO      298.15  0;                                         6000 N !
 FUNCTION UN_ASS    298.15  0;                                         6000 N !
$ ------------------------------------------------------------------------------
$ Element data
$ ------------------------------------------------------------------------------
$ Cu
$
$ BCT_A5 from 00Moo not included in unary
$
 PAR  G(FCC_A1,CU:VA),,                 +GHSERCU;                3200 N 91Din !
 PAR  G(BCC_A2,CU:VA),,                 +GHSERCU+4017-1.255*T;   3200 N 91Din !
 PAR  G(HCP_A3,CU:VA),,                 +GHSERCU+600+0.2*T;      3200 N 91Din !
$PAR  G(BCT_A5,CU),,                    +GHSERCU+4184;           3200 N 00Moo !
 PAR  G(LIQUID,CU),,                    +GLIQCU;                 3200 N 91Din !
$
 PAR  G(CU4TI,CU:CU),,                  +5*GHSERCU+25000;,,           N 96Har2 !
 PAR  G(CUTI_B11,CU:CU),,               +2*GHSERCU+10000;,,           N 96Har2 !
$PAR  G(NI3TI_D024,CU:CU),,             +4*GHSERCU+1200+0.4*T;,,      N 14Zhu !
$PAR  G(NITI2,CU:CU),,                  +3*GHSERCU+15000;,,           N 14Zhu !
$
 FUNCTION GHSERCU   298.15  -7770.458+130.485235*T-24.112392*T*LN(T)
       -0.00265684*T**2+1.29223E-07*T**3+52478*T**(-1);
      1357.77  Y  -13542.026+183.803828*T-31.38*T*LN(T)+3.64167E+29*T**(-9);
      3200.00  N !
 FUNCTION GLIQCU    298.15  +12964.735-9.511904*T+GHSERCU-5.8489E-21*T**7;
      1357.77  Y  -46.545+173.881484*T-31.38*T*LN(T);
      3200.00  N !
 FUNCTION GBCCCU    298.15  +GHSERCU+4017-1.255*T;                     3200 N !
$ ------------------------------------------------------------------------------
$ Ti
$
$ BCT_A5 added in unary 3.0
$
 PAR  G(HCP_A3,TI:VA),,                 +GHSERTI;                4000 N 91Din !
 PAR  G(BCC_A2,TI:VA),,                 +GBCCTI;                 4000 N 91Din !
 PAR  G(FCC_A1,TI:VA),,                 +GHSERTI+6000-0.1*T;     4000 N 91Din !
$PAR  G(DIAMOND_A4,TI),,                +GHSERTI+25000;          4000 N 91Din !
$PAR  G(BCT_A5,TI),,                    +GHSERTI+4602.2;         3000 N SGCOST !
$PAR  G(CBCC_A12,TI:VA),,               +GHSERTI+4602.2;         4000 N 91Din !
$PAR  G(CUB_A13,TI:VA),,                +GHSERTI+7531.2;         4000 N 91Din !
 PAR  G(LIQUID,TI),,                    +GLIQTI;                 4000 N 91Din !
$
 PAR  G(CU4TI,TI:TI),,                  +5*GHSERTI+25000;,,           N 96Har2 !
 PAR  G(CUTI_B11,TI:TI),,               +2*GHSERTI+10000;,,           N 96Har2 !
$PAR  G(NI3TI_D024,TI:TI),,             +2*GHSERTI+2*GFCCTI;,,        N 09Key !
$PAR  G(NITI2,TI:TI),,                  +3*GHSERTI+15000;,,           N 99Dup2 !
$
 FUNCTION GHSERTI   298.15  -8059.921+133.615208*T-23.9933*T*LN(T)
       -0.004777975*T**2+1.06716E-07*T**3+72636*T**(-1);
       900.00  Y  -7811.815+132.988068*T-23.9887*T*LN(T)
       -0.0042033*T**2-9.0876E-08*T**3+42680*T**(-1);
      1155.00  Y  +908.837+66.976538*T-14.9466*T*LN(T)
       -0.0081465*T**2+2.02715E-07*T**3-1477660*T**(-1);
      1941.00  Y  -124526.786+638.806871*T-87.2182461*T*LN(T)
       +0.008204849*T**2-3.04747E-07*T**3+36699805*T**(-1);
      4000.00  N !
 FUNCTION GBCCTI    298.15  -1272.064+134.71418*T-25.5768*T*LN(T)
       -6.63845E-04*T**2-2.78803E-07*T**3+7208*T**(-1);
      1155.00  Y  +6667.385+105.366379*T-22.3771*T*LN(T)
       +0.00121707*T**2-8.4534E-07*T**3-2002750*T**(-1);
      1941.00  Y  +26483.26-182.426471*T+19.0900905*T*LN(T)
       -0.02200832*T**2+1.228863E-06*T**3+1400501*T**(-1);
      4000.00  N !
 FUNCTION GLIQTI    298.15  +12194.415-6.980938*T+GHSERTI;
      1300.00  Y  +369519.198-2554.0225*T+342.059267*T*LN(T)
       -0.163409355*T**2+1.2457117E-05*T**3-67034516*T**(-1);
      1941.00  Y  -19887.066+298.7367*T-46.29*T*LN(T);
      4000.00  N !
$ ------------------------------------------------------------------------------
$ Binary system
$
$ From K.C. Hari Kumar et al. 1996 (included in LB Vol. 3)
$
$ K.C. Hari Kumar, I. Ansara, P. Wollants, L. Delaey,
$ Z. Metallkd., 87, 666-72(1996).
$
$ Checked against LB and paper. Checked at 6000 K.
$
$ The Gibbs energy of CuTi2 has been changed by 11Wan for use in the
$ Cu-Sn-Ti system. Their expression is included here but not activated.
$ It is also used in the Cu-Ni-Ti system.
$
 PAR  L(LIQUID,CU,TI;0),,               -19330+7.651*T;,,             N 96Har2 !
 PAR  L(LIQUID,CU,TI;2),,               +9382-5.448*T;,,              N 96Har2 !
$
 PAR  L(FCC_A1,CU,TI:VA;0),,            -9882;,,                      N 96Har2 !
 PAR  L(FCC_A1,CU,TI:VA;1),,            +15777;,,                     N 96Har2 !
$
 PAR  L(BCC_A2,CU,TI:VA;0),,            +3389;,,                      N 96Har2 !
$
 PAR  L(HCP_A3,CU,TI:VA;0),,            +16334;,,                     N 96Har2 !
$
 PAR  G(CU4TI,CU:TI),,                  +4*GHSERCU+GHSERTI
              -30055+11.695*T;,,                                      N 96Har2 !
 PAR  G(CU4TI,TI:CU),,                  +4*GHSERTI+GHSERCU
              +80055-11.695*T;,,                                      N 96Har2 !
 PAR  L(CU4TI,CU,TI:CU;0),,             +17089;,,                     N 96Har2 !
 PAR  L(CU4TI,CU,TI:TI;0),,             +17089;,,                     N 96Har2 !
 PAR  L(CU4TI,CU:CU,TI;0),,             -15767;,,                     N 96Har2 !
 PAR  L(CU4TI,TI:CU,TI;0),,             -15767;,,                     N 96Har2 !
$
 PAR  G(CU2TI,CU:TI),,                  +2*GHSERCU+GHSERTI-17628;,,   N 96Har2 !
 PAR  G(CU3TI2,CU:TI),,                 +3*GHSERCU+2*GHSERTI
             -46245+10.86*T;,,                                        N 96Har2 !
 PAR  G(CU4TI3,CU:TI),,                 +4*GHSERCU+3*GHSERTI
             -68236+15.946*T;,,                                       N 96Har2 !
$
 PAR  G(CUTI_B11,CU:TI),,               +GHSERCU+GHSERTI
             -22412+6.544*T;,,                                        N 96Har2 !
 PAR  G(CUTI_B11,TI:CU),,               +GHSERTI+GHSERCU
             +42412-6.544*T;,,                                        N 96Har2 !
 PAR  L(CUTI_B11,CU,TI:CU;0),,          +15419;,,                     N 96Har2 !
 PAR  L(CUTI_B11,CU,TI:TI;0),,          +15419;,,                     N 96Har2 !
 PAR  L(CUTI_B11,CU:CU,TI;0),,          +15578;,,                     N 96Har2 !
 PAR  L(CUTI_B11,TI:CU,TI;0),,          +15578;,,                     N 96Har2 !
$
 PAR  G(CUTI2,CU:TI),,                  +GHSERCU+2*GHSERTI
             -36393+14.064*T;,,                                       N 96Har2 !
$PAR  G(CUTI2,CU:TI),,                  +GHSERCU+2*GHSERTI
$            -27000+6.6*T;,,                                          N 11Wan !
$
$ Metastable
$
$PAR  L(BCT_A5,CU,TI;0),,               +20000;,,                     N 11Wan !
$
$PAR  G(CUNITI_T1_C11B,CU:TI),,         +2*GHSERCU+GHSERTI
$            -15900+3*T;,,                                            N 14Zhu !
$
$PAR  G(NI3TI_D024,CU:TI),,             +3*GHSERCU+GHSERTI
$            +73900+0.25*T;,,                                         N 14Zhu !
$PAR  G(NI3TI_D024,TI:CU),,             +3*GHSERTI+GHSERCU
$            +109300-0.05*T;,,                                        N 14Zhu !
$
$PAR  G(NITI2,CU:TI),,                  +2*GHSERCU+GHSERTI
$            -9000+6*T;,,                                             N 14Zhu !
$PAR  G(NITI2,TI:CU),,                  +2*GHSERTI+GHSERCU
$            +39000-6*T;,,                                            N 14Zhu !
$ ------------------------------------------------------------------------------
$
 ASSESSED_SYSTEM
  CU-TI(TDB -* +LIQUID +FCC_A1 +BCC_A2 +HCP_A3 +CU2TI +CU3TI2 +CU4TI3
  +CUTI2 +CU4TI +CUTI_B11 ;P3 TMM:300/2200 *) !
$
$
 LIST-OF-REFERENCE
 NUMBER  SOURCE
  Null   'Unknown source'
  Same   'Same or similar interaction as in the corresponding stable phase'
  COST   'COST 507 database'
  SGCOST 'COST 507 database, SGTE unary database V.3.0, 1996; Al, B, Nd, Ti, Zn'
  91Din  'A.T. Dinsdale, Calphad, 15, 317-425(1991).'
  96Har2 'K.C. Hari Kumar, I. Ansara, P. Wollants, L. Delaey,
          Z. Metallkd., 87, 666-72(1996); Cu-Ti'
  00Moo  'K.-W. Moon, W.J. Boettinger, U.R. Kattner, F.S. Biancaniello,
          C.A, Handwerker, J. Electron. Mater., 29, 1122-36(2000); Cu, Cu-Sn'
  11Wan  'J. Wang, C. Liu, C. Leinenbach, U.E. Klotz, P.J. Uggowitzer,
          J.F. Loeffler, Calphad, 35, 82-94(2011); Cu-Ti, Cu-Sn-Ti'
  14Zhu  'W.J. Zhu, L.I. Duarte, C. Leinenbach,
          Calphad, 47, 9-22(2014); Cu-Ni-Ti'
!

File: data/databases/sgte-binary/CuTl-04Che-LB.tdb
$
$ Database for Cu-Tl from P.-Y. Chevalier 2004 (Included in LB Vol. 3)
$
$ P.-Y. Chevalier, unpublished, 2004.
$
$ Dataset created 2015.05.23 by Bengt Hallstedt.
$ 2020.12.26: Modified for use with GES6.
$ 2024.08.29: Added upper T-interval for GHSERTL and GBCCTL.
$
$ Update of 89Che4.
$
$ This dataset is included in LBall-v7+fun.tdb, but the phase diagram in LB
$ is calculated with the previous dataset. There is a 3 K difference for the
$ monotectic. Otherwise differences are minimal.
$
$ ------------------------------------------------------------------------------
 TEMP-LIM 298.15 6000.00 !
$
$ELEMENT NAME  REF. STATE               ATOMIC MASS H298-H0    S298    !
$
 ELEMENT VA   VACUUM                      0.0          0.0      0.0    ! 
 ELEMENT CU   FCC_A1                     63.546     5004.      33.15   !
 ELEMENT TL   HCP_A3                    204.383     6831.97    64.2997 ! 
$ ------------------------------------------------------------------------------
$ Phase definitions
$
 PHASE LIQUID:L % 1 1 !
 CONST LIQUID:L : CU TL : !
$
$ Fcc (cF4) and MeX (cF8)
$
 PHASE FCC_A1 %A 2 1 1 !
 CONST FCC_A1 : CU% TL : VA : !
$
$ Bcc (cI2, Im-3m)
$
 PHASE BCC_A2 %B 2 1 3 !
 CONST BCC_A2 : CU TL% : VA : !
$
$ Hcp (hP2, P6_3/mmc) and Me2X (NiAs-type, hP4, P6_3/mmc, B8_1)
$
 PHASE HCP_A3 %A 2 1 0.5 !
 CONST HCP_A3 : CU TL% : VA : !
$ ------------------------------------------------------------------------------
$ Defaults
$
 DEFINE-SYSTEM-DEFAULT ELEMENT 2 !
 DEFAULT-COM DEFINE_SYSTEM_ELEMENT VA !
 TYPE-DEF % SEQ * !
 TYPE-DEF A GES AMEND_PHASE_DESCRIPTION @ MAGNETIC -3 0.28 !
 TYPE-DEF B GES AMEND_PHASE_DESCRIPTION @ MAGNETIC -1 0.4 !
 FUNCTION ZERO      298.15  0;                                         6000 N !
 FUNCTION UN_ASS    298.15  0;                                         6000 N !
 FUNCTION R         298.15  +8.31451;                                  6000 N !
$ ------------------------------------------------------------------------------
$ Element data
$ ------------------------------------------------------------------------------
$ Cu
$
 PAR  G(FCC_A1,CU:VA),,                 +GHSERCU;                3200 N 91Din !
 PAR  G(BCC_A2,CU:VA),,                 +GHSERCU+4017-1.255*T;   3200 N 91Din !
 PAR  G(HCP_A3,CU:VA),,                 +GHSERCU+600+0.2*T;      3200 N 91Din !
 PAR  G(LIQUID,CU),,                    +GLIQCU;                 3200 N 91Din !
$
 FUNCTION GHSERCU   298.15  -7770.458+130.485235*T-24.112392*T*LN(T)
       -0.00265684*T**2+1.29223E-07*T**3+52478*T**(-1);
      1357.77  Y  -13542.026+183.803828*T-31.38*T*LN(T)+3.642E+29*T**(-9);
      3200.00  N !
 FUNCTION GLIQCU    298.15  +12964.735-9.511904*T+GHSERCU-5.8489E-21*T**7;
      1357.77  Y  -46.545+173.881484*T-31.38*T*LN(T);
      3200.00  N !
$ ------------------------------------------------------------------------------
$ Tl
$
$ Upper T-interval for GHSERTL and GBCCTL added in Version 5.0
$
 PAR  G(HCP_A3,TL:VA)           200.00  +GHSERTL;                1801 N 91Din !
 PAR  G(BCC_A2,TL:VA)           200.00  +GBCCTL;                 1801 N 91Din !
 PAR  G(FCC_A1,TL:VA)           200.00  +GHSERTL+310;            1801 N 91Din !
 PAR  G(LIQUID,TL)              200.00  +GLIQTL;                 1801 N 91Din !
$
 FUNCTION GHSERTL   200.00  -8104.038+107.140405*T-25.2274*T*LN(T)
       -0.0033063*T**2-1.21807E-07*T**3+42058*T**(-1);
       577.00  Y  -15406.859+196.771926*T-38.4130658*T*LN(T)
       +0.005228106*T**2-5.19136E-07*T**3+729665*T**(-1);
      1800.00  Y  -4885.034+106.361006*T-25.8437*T*LN(T)
       -8.3662E-04*T**2+9E-12*T**3-612570*T**(-1);
      1801.00  N !
 FUNCTION GBCCTL    200.00  -9194.493+150.019517*T-33.0508*T*LN(T)
       +0.0172318*T**2-1.0115933E-05*T**3+82153*T**(-1);
       577.00  Y  -41836.403+482.633817*T-79.2926704*T*LN(T)
       +0.026042993*T**2-2.359101E-06*T**3+3507810*T**(-1);
      1800.00  Y  -623.343+101.120182*T-25.8437*T*LN(T)
       -8.3662E-04*T**2+9E-12*T**3-612570*T**(-1);
      1801.00  N !
 FUNCTION GLIQTL    200.00  -946.623+0.755649*T-7.44455*T*LN(T)
       -0.044350292*T**2+1.4248046E-05*T**3-54228*T**(-1);
       577.00  Y  -614.74+98.472609*T-25.8437*T*LN(T)
       -8.3662E-04*T**2+9E-12*T**3-612570*T**(-1);
      1801.00  N !
$ ------------------------------------------------------------------------------
$ Binary system
$
$ From from P.-Y. Chevalier 2004 (included in LB Vol. 3)
$
$ P.-Y. Chevalier, unpublished, 2004.
$
$ Checked against LB. Checked at 6000 K.
$
$ Update of 89Che4.
$
$ This dataset is included in LBall-v7+fun.tdb, but the phase diagram in LB
$ is calculated with the previous dataset. There is a 3 K difference for the
$ monotectic. Otherwise differences are minimal.
$
 PAR  L(LIQUID,CU,TL;0),,               +32833.07-6.3091*T;,,         N 04Che !
 PAR  L(LIQUID,CU,TL;1),,               +884.32-0.32131*T;,,          N 04Che !
 PAR  L(LIQUID,CU,TL;2),,               +2892.9-3.10132*T;,,          N 04Che !
$
 PAR  L(FCC_A1,CU,TL:VA;0),,            +54500;,,                     N 89Che4 !
 PAR  L(BCC_A2,CU,TL:VA;0),,            +54500;,,                     N Same !
 PAR  L(HCP_A3,CU,TL:VA;0),,            +54500;,,                     N Same !
$ ------------------------------------------------------------------------------
$
 ASSESSED_SYSTEM
  CU-TL(TDB -* +LIQUID +FCC_A1 +BCC_A2 +HCP_A3 
  ;G5 MAJ:LIQ/CU C_S:LIQ/TL ;P3 TMM:400/2000 STP:.7/450) !
$
$
 LIST-OF-REFERENCE
 NUMBER  SOURCE
  Null   'Unknown source'
  Same   'Same or similar interaction as in the corresponding stable phase'
  COST   'COST 507 database'
  89Che4 'P.-Y. Chevalier, Thermochim. Acta, 156, 383-92(1989); Cu-Tl'
  91Din  'A.T. Dinsdale, Calphad, 15, 317-425(1991).'
  04Che  'P.-Y. Chevalier, unpublished, 2004; Cu-Tl'
!

File: data/databases/sgte-binary/CuTl-89Che.tdb
$
$ Database for Cu-Tl from P.-Y. Chevalier 1989 (Included in LB Vol. 3)
$
$ P.-Y. Chevalier, Thermochim. Acta, 156, 383-92(1989).
$
$ Dataset created 2015.05.23 by Bengt Hallstedt.
$ 2020.12.26: Modified for use with GES6.
$ 2024.08.29: Added upper T-interval for GHSERTL and GBCCTL.
$
$ ------------------------------------------------------------------------------
 TEMP-LIM 298.15 6000.00 !
$
$ELEMENT NAME  REF. STATE               ATOMIC MASS H298-H0    S298    !
$
 ELEMENT VA   VACUUM                      0.0          0.0      0.0    ! 
 ELEMENT CU   FCC_A1                     63.546     5004.      33.15   !
 ELEMENT TL   HCP_A3                    204.383     6831.97    64.2997 ! 
$ ------------------------------------------------------------------------------
$ Phase definitions
$
 PHASE LIQUID:L % 1 1 !
 CONST LIQUID:L : CU TL : !
$
$ Fcc (cF4) and MeX (cF8)
$
 PHASE FCC_A1 %A 2 1 1 !
 CONST FCC_A1 : CU% TL : VA : !
$
$ Bcc (cI2, Im-3m)
$
 PHASE BCC_A2 %B 2 1 3 !
 CONST BCC_A2 : CU TL% : VA : !
$
$ Hcp (hP2, P6_3/mmc) and Me2X (NiAs-type, hP4, P6_3/mmc, B8_1)
$
 PHASE HCP_A3 %A 2 1 0.5 !
 CONST HCP_A3 : CU TL% : VA : !
$ ------------------------------------------------------------------------------
$ Defaults
$
 DEFINE-SYSTEM-DEFAULT ELEMENT 2 !
 DEFAULT-COM DEFINE_SYSTEM_ELEMENT VA !
 TYPE-DEF % SEQ * !
 TYPE-DEF A GES AMEND_PHASE_DESCRIPTION @ MAGNETIC -3 0.28 !
 TYPE-DEF B GES AMEND_PHASE_DESCRIPTION @ MAGNETIC -1 0.4 !
 FUNCTION ZERO      298.15  0;                                         6000 N !
 FUNCTION UN_ASS    298.15  0;                                         6000 N !
 FUNCTION R         298.15  +8.31451;                                  6000 N !
$ ------------------------------------------------------------------------------
$ Element data
$ ------------------------------------------------------------------------------
$ Cu
$
 PAR  G(FCC_A1,CU:VA),,                 +GHSERCU;                3200 N 91Din !
 PAR  G(BCC_A2,CU:VA),,                 +GHSERCU+4017-1.255*T;   3200 N 91Din !
 PAR  G(HCP_A3,CU:VA),,                 +GHSERCU+600+0.2*T;      3200 N 91Din !
 PAR  G(LIQUID,CU),,                    +GLIQCU;                 3200 N 91Din !
$
 FUNCTION GHSERCU   298.15  -7770.458+130.485235*T-24.112392*T*LN(T)
       -0.00265684*T**2+1.29223E-07*T**3+52478*T**(-1);
      1357.77  Y  -13542.026+183.803828*T-31.38*T*LN(T)+3.642E+29*T**(-9);
      3200.00  N !
 FUNCTION GLIQCU    298.15  +12964.735-9.511904*T+GHSERCU-5.8489E-21*T**7;
      1357.77  Y  -46.545+173.881484*T-31.38*T*LN(T);
      3200.00  N !
$ ------------------------------------------------------------------------------
$ Tl
$
$ Upper T-interval for GHSERTL and GBCCTL added in Version 5.0
$
 PAR  G(HCP_A3,TL:VA)           200.00  +GHSERTL;                1801 N 91Din !
 PAR  G(BCC_A2,TL:VA)           200.00  +GBCCTL;                 1801 N 91Din !
 PAR  G(FCC_A1,TL:VA)           200.00  +GHSERTL+310;            1801 N 91Din !
 PAR  G(LIQUID,TL)              200.00  +GLIQTL;                 1801 N 91Din !
$
 FUNCTION GHSERTL   200.00  -8104.038+107.140405*T-25.2274*T*LN(T)
       -0.0033063*T**2-1.21807E-07*T**3+42058*T**(-1);
       577.00  Y  -15406.859+196.771926*T-38.4130658*T*LN(T)
       +0.005228106*T**2-5.19136E-07*T**3+729665*T**(-1);
      1800.00  Y  -4885.034+106.361006*T-25.8437*T*LN(T)
       -8.3662E-04*T**2+9E-12*T**3-612570*T**(-1);
      1801.00  N !
 FUNCTION GBCCTL    200.00  -9194.493+150.019517*T-33.0508*T*LN(T)
       +0.0172318*T**2-1.0115933E-05*T**3+82153*T**(-1);
       577.00  Y  -41836.403+482.633817*T-79.2926704*T*LN(T)
       +0.026042993*T**2-2.359101E-06*T**3+3507810*T**(-1);
      1800.00  Y  -623.343+101.120182*T-25.8437*T*LN(T)
       -8.3662E-04*T**2+9E-12*T**3-612570*T**(-1);
      1801.00  N !
 FUNCTION GLIQTL    200.00  -946.623+0.755649*T-7.44455*T*LN(T)
       -0.044350292*T**2+1.4248046E-05*T**3-54228*T**(-1);
       577.00  Y  -614.74+98.472609*T-25.8437*T*LN(T)
       -8.3662E-04*T**2+9E-12*T**3-612570*T**(-1);
      1801.00  N !
$ ------------------------------------------------------------------------------
$ Binary system
$
$ From from P.-Y. Chevalier 1989 (included in LB Vol. 3)
$
$ P.-Y. Chevalier, Thermochim. Acta, 156, 383-92(1989).
$
$ Checked against LB and paper. Checked at 6000 K.
$
 PAR  L(LIQUID,CU,TL;0),,               +32060.85-5.582985*T;,,       N 89Che4 !
 PAR  L(LIQUID,CU,TL;1),,               +3581.9-2.30887*T;,,          N 89Che4 !
 PAR  L(LIQUID,CU,TL;2),,               +1642.65-2.159055*T;,,        N 89Che4 !
$
 PAR  L(FCC_A1,CU,TL:VA;0),,            +54500;,,                     N 89Che4 !
 PAR  L(BCC_A2,CU,TL:VA;0),,            +54500;,,                     N Same !
 PAR  L(HCP_A3,CU,TL:VA;0),,            +54500;,,                     N Same !
$ ------------------------------------------------------------------------------
$
 ASSESSED_SYSTEM
  CU-TL(TDB -* +LIQUID +FCC_A1 +BCC_A2 +HCP_A3 
  ;G5 MAJ:LIQ/CU C_S:LIQ/TL ;P3 TMM:400/2000 STP:.7/450) !
$
$
 LIST-OF-REFERENCE
 NUMBER  SOURCE
  Null   'Unknown source'
  Same   'Same or similar interaction as in the corresponding stable phase'
  COST   'COST 507 database'
  89Che4 'P.-Y. Chevalier, Thermochim. Acta, 156, 383-92(1989); Cu-Tl'
  91Din  'A.T. Dinsdale, Calphad, 15, 317-425(1991).'
!

File: data/databases/sgte-binary/CuTm-09Wan.tdb
$
$ Database for Cu-Tm from C.P. Wang et al. 2009
$
$ C.P. Wang, S.H. Guo, A.T. Tang, F.S. Pan, X.J. Liu, K. Ishida,
$ J. Alloys Compd., 482, 67-72(2009).
$
$ Dataset created 2016.10.18 by Bengt Hallstedt.
$ 2020.12.26: Modified for use with GES6.
$
$ ------------------------------------------------------------------------------
 TEMP-LIM 298.15 6000.00 !
$
$ELEMENT NAME  REF. STATE               ATOMIC MASS H298-H0    S298    !
$
 ELEMENT VA   VACUUM                      0.0          0.0      0.0    ! 
 ELEMENT CU   FCC_A1                     63.546     5004.      33.15   !
 ELEMENT TM   HCP_A3                    168.9342    7397.312   74.01496! 
$ ------------------------------------------------------------------------------
$ Phase definitions
$
 PHASE LIQUID:L % 1 1 !
 CONST LIQUID:L : CU TM : !
$
$ Fcc (cF4, Fm-3m) and MeX (cF8, Fm-3m)
$
 PHASE FCC_A1 %A 2 1 1 !
 CONST FCC_A1 : CU% TM : VA : !
$
$ Bcc (cI2, Im-3m)
$
 PHASE BCC_A2 %B 2 1 3 !
 CONST BCC_A2 : CU TM : VA : !
$
$ Hcp (hP2, P6_3/mmc) and Me2X (NiAs-type, hP4, P6_3/mmc, B8_1)
$
 PHASE HCP_A3 %A 2 1 0.5 !
 CONST HCP_A3 : CU TM% : VA : !
$
$ Prototype AuBe5 (cF24, F-43m)
$
 PHASE CU5TM_C15B % 2 5 1 !
 CONST CU5TM_C15B : CU : TM : !
$
$ Unknown structure
$
 PHASE CU9TM2 % 2 9 2 !
 CONST CU9TM2 : CU : TM : !
$
$ Unknown structure
$
 PHASE CU7TM2 % 2 7 2 !
 CONST CU7TM2 : CU : TM : !
$
$ Prototype Hg2K (oI12, Imma), prototype CeCu2 in paper
$
 PHASE CU2TM % 2 2 1 !
 CONST CU2TM : CU : TM : !
$
$ Prototype CsCl (cP2, Pm-3m)
$
 PHASE CUTM_B2 % 2 1 1 !
 CONST CUTM_B2 : CU : TM : !
$ ------------------------------------------------------------------------------
$ Defaults
$
 DEFINE-SYSTEM-DEFAULT ELEMENT 2 !
 DEFAULT-COM DEFINE_SYSTEM_ELEMENT VA !
 TYPE-DEF % SEQ * !
 TYPE-DEF A GES AMEND_PHASE_DESCRIPTION @ MAGNETIC -3 0.28 !
 TYPE-DEF B GES AMEND_PHASE_DESCRIPTION @ MAGNETIC -1 0.4 !
 FUNCTION ZERO      298.15  0;                                         6000 N !
 FUNCTION UN_ASS    298.15  0;                                         6000 N !
 FUNCTION R         298.15  +8.31451;                                  6000 N !
$ ------------------------------------------------------------------------------
$ Element data
$ ------------------------------------------------------------------------------
$ Cu
$
 PAR  G(FCC_A1,CU:VA),,                 +GHSERCU;                3200 N 91Din !
 PAR  G(BCC_A2,CU:VA),,                 +GHSERCU+4017-1.255*T;   3200 N 91Din !
 PAR  G(HCP_A3,CU:VA),,                 +GHSERCU+600+0.2*T;      3200 N 91Din !
 PAR  G(LIQUID,CU),,                    +GLIQCU;                 3200 N 91Din !
$
 FUNCTION GHSERCU   298.15  -7770.458+130.485235*T-24.112392*T*LN(T)
       -0.00265684*T**2+1.29223E-07*T**3+52478*T**(-1);
      1357.77  Y  -13542.026+183.803828*T-31.38*T*LN(T)+3.64167E+29*T**(-9);
      3200.00  N !
 FUNCTION GLIQCU    298.15  +12964.735-9.511904*T+GHSERCU-5.8489E-21*T**7;
      1357.77  Y  -46.545+173.881484*T-31.38*T*LN(T);
      3200.00  N !
$ ------------------------------------------------------------------------------
$ Tm
$
$ FCC_A1 from 09Wan and 12Don not included in unary
$ BCC_A2 from 04Du2 not included in unary
$ RHOMBOHEDRAL_A7 from 10Wan not included in unary
$
 PAR  G(HCP_A3,TM:VA),,                 +GHSERTM;                2300 N 91Din !
 PAR  G(FCC_A1,TM:VA),,                 +GHSERTM+5000;           2300 N 09Wan !
$PAR  G(FCC_A1,TM:VA),,                 +GHSERTM+2680;           2300 N 12Don !
 PAR  G(BCC_A2,TM:VA),,                 +GHSERTM+5000;           2300 N 04Du3 !
$PAR  G(RHOMBOHEDRAL_A7,TM),,           +GHSERTM+5000;           2300 N 10Wan !
 PAR  G(LIQUID,TM),,                    +GLIQTM;                 2300 N 91Din !
$
 FUNCTION GHSERTM   298.15  -10016.715+151.037648*T-34.3664974*T*LN(T)
       +0.012110965*T**2-3.831156E-06*T**3+95982*T**(-1);
       700.00  Y  -14701.965+147.957496*T-32.1951269*T*LN(T)
       +4.44753E-04*T**2-3.96694E-07*T**3+1091664*T**(-1);
      1600.00  Y  -8669.227+97.98144*T-25.1816969*T*LN(T)-0.003384563*T**2;
      1818.00  Y  +727125.608-4147.40063*T+534.082763*T*LN(T)
       -0.19093039*T**2+1.1689185E-05*T**3-1.8038222E+08*T**(-1);
      2300.00  N !
 FUNCTION GLIQTM    298.15  +13199.249-6.557671*T+GHSERTM;
       600.00  Y  +22640.028-126.738485*T+6.8744933*T*LN(T)
       -0.025487085*T**2+2.288172E-06*T**3-1585412*T**(-1);
      1818.00  Y  -10090.305+214.184413*T-41.37976*T*LN(T);
      2300.00  N !
$ ------------------------------------------------------------------------------
$ Binary system
$
$ C.P. Wang, S.H. Guo, A.T. Tang, F.S. Pan, X.J. Liu, K. Ishida,
$ J. Alloys Compd., 482, 67-72(2009).
$
$ Checked against paper. Checked at 6000 K.
$
 PAR  L(LIQUID,CU,TM;0),,               -69000+9*T;,,                 N 09Wan !
 PAR  L(LIQUID,CU,TM;1),,               -28520+0.6*T;,,               N 09Wan !
 PAR  L(LIQUID,CU,TM;2),,               +13300-9.26*T;,,              N 09Wan !
$
 PAR  L(FCC_A1,CU,TM:VA;0),,            +25000;,,                     N 09Wan !
 PAR  L(HCP_A3,CU,TM:VA;0),,            +25000;,,                     N 09Wan !
$
 PAR  G(CU5TM_C15B,CU:TM),,             +5*GHSERCU+GHSERTM
             -114540+239.196*T-30*T*LN(T);,,                          N 09Wan !
 PAR  G(CU9TM2,CU:TM),,                 +9*GHSERCU+2*GHSERTM
             -250360+776.6*T-99*T*LN(T);,,                            N 09Wan !
 PAR  G(CU7TM2,CU:TM),,                 +7*GHSERCU+2*GHSERTM
             -60166.8-68.4*T;,,                                       N 09Wan !
 PAR  G(CU2TM,CU:TM),,                  +2*GHSERCU+GHSERTM
             -76800+258*T-33.978*T*LN(T);,,                           N 09Wan !
 PAR  G(CUTM_B2,CU:TM),,                +GHSERCU+GHSERTM
             -32520-5.8*T;,,                                          N 09Wan !
$
$ Metastable
$
 PAR  L(BCC_A2,CU,TM:VA;0),,            +25000;,,                     N Same !
$ ------------------------------------------------------------------------------
$
$
 LIST-OF-REFERENCE
 NUMBER  SOURCE
  Null   'Unknown source'
  Same   'Same or similar interaction as in the corresponding stable phase'
  91Din  'A.T. Dinsdale, Calphad, 15, 317-425(1991).'
  04Du3  'Z. Du, H. Liu, G. Ling,
          J. Alloys Compd., 373, 151-55(2004); Tm'
  09Wan  'C.P. Wang, S.H. Guo, A.T. Tang, F.S. Pan, X.J. Liu, K. Ishida,
          J. Alloys Compd., 482, 67-72(2009); Tm, Cu-Tm'
  10Wan  'C.P. Wang, H.L. Zhang, A.T. Tang, F.S. Pan, X.J. Liu,
          J. Alloys Compd., 502, 43-48(2010); Tm'
  12Don  'H.Q. Dong, X.M. Tao, T. Laurila, M. Paulastro-Krockel,
          Calphad, 37, 87-93(2012); Ho, Tm'
!

File: data/databases/sgte-binary/CuU-19Sol.tdb
$
$ Database for Cu-U from L. Soldi et al. 2019.
$
$ L. Soldi, S. Gosse, A. Laplace, P. Bonnaillie, J. Schorne-Pinto, M. Roskosz,
$ J. Alloys Compd., 799, 239-46(2019).
$
$ Dataset created 2021.06.27 by Bengt Hallstedt.
$
$ Probable misprint for the fcc interaction. No solubility in fcc-Cu is shown
$ in the phase diagram, but the printed interaction results in about 2 at.%
$ solubility. Trailing zero added.
$
$ ------------------------------------------------------------------------------
 TEMP-LIM 298.15 6000.00 !
$
$ELEMENT NAME  REF. STATE               ATOMIC MASS H298-H0    S298    !
$
 ELEMENT VA   VACUUM                      0.0          0.0      0.0    ! 
 ELEMENT CU   FCC_A1                     63.546     5004.      33.15   !
 ELEMENT U    ORTHORHOMBIC_A20          238.0289    6364.      50.20   ! 
$ ------------------------------------------------------------------------------
$ Phase definitions
$
 PHASE LIQUID:L % 1 1 !
 CONST LIQUID:L : CU U : !
$
$ Fcc (cF4, Fm-3m) and MeX (cF8, Fm-3m)
$
 PHASE FCC_A1 %A 2 1 1 !
 CONST FCC_A1 : CU% U : VA : !
$
$ Bcc (cI2, Im-3m)
$
 PHASE BCC_A2 %B 2 1 3 !
 CONST BCC_A2 : CU U% : VA : !
$
$ Hcp (hP2, P6_3/mmc) and Me2X (NiAs-type, hP4, P6_3/mmc, B8_1)
$
 PHASE HCP_A3 %A 2 1 0.5 !
 CONST HCP_A3 : CU U : VA : !
$
$ Prototype alpha-U (oC4, Cmcm)
$
 PHASE ORTHORHOMBIC_A20 % 1 1 !
 CONST ORTHORHOMBIC_A20 : CU U% : !
$
$ Prototype beta-U (tP30, P4_2/mnm, SB: A_b)
$
 PHASE TETRAGONAL_U % 1 1 !
 CONST TETRAGONAL_U : CU U% : !
$
$ Prototype AuBe5 (cF24, F-43m)
$
 PHASE CU5U_C15B % 2 5 1 !
 CONST CU5U_C15B : CU : U : !
$ ------------------------------------------------------------------------------
$ Defaults
$
 DEFINE-SYSTEM-DEFAULT ELEMENT 2 !
 DEFAULT-COM DEFINE_SYSTEM_ELEMENT VA !
 TYPE-DEF % SEQ * !
 TYPE-DEF A GES AMEND_PHASE_DESCRIPTION @ MAGNETIC -3 0.28 !
 TYPE-DEF B GES AMEND_PHASE_DESCRIPTION @ MAGNETIC -1 0.4 !
 FUNCTION ZERO      298.15  0;                                         6000 N !
 FUNCTION UN_ASS    298.15  0;                                         6000 N !
 FUNCTION R         298.15  +8.31451;                                  6000 N !
$ ------------------------------------------------------------------------------
$ Element data
$ ------------------------------------------------------------------------------
$ Cu
$
$ ORTHORHOMBIC_A20 and TETRAGONAL_U from 19Sol not in unary
$
 PAR  G(FCC_A1,CU:VA),,                 +GHSERCU;                3200 N 91Din !
 PAR  G(BCC_A2,CU:VA),,                 +GHSERCU+4017-1.255*T;   3200 N 91Din !
 PAR  G(HCP_A3,CU:VA),,                 +GHSERCU+600+0.2*T;      3200 N 91Din !
 PAR  G(ORTHORHOMBIC_A20,CU),,          +GHSERCU+5000;           3200 N 19Sol !
 PAR  G(TETRAGONAL_U,CU),,              +GHSERCU+5000;           3200 N 19Sol !
 PAR  G(LIQUID,CU),,                    +GLIQCU;                 3200 N 91Din !
$
 FUNCTION GHSERCU   298.15  -7770.458+130.485235*T-24.112392*T*LN(T)
       -0.00265684*T**2+1.29223E-07*T**3+52478*T**(-1);
      1357.77  Y  -13542.026+183.803828*T-31.38*T*LN(T)+3.64167E+29*T**(-9);
      3200.00  N !
 FUNCTION GLIQCU    298.15  +12964.735-9.511904*T+GHSERCU-5.8489E-21*T**7;
      1357.77  Y  -46.545+173.881484*T-31.38*T*LN(T);
      3200.00  N !
$ ------------------------------------------------------------------------------
$ U
$
$ FCC_A1 and HCP_A3 added in unary 4.1
$
$ HCP_A3 from 04Che not in unary
$
 PAR  G(ORTHORHOMBIC_A20,U),,           +GHSERUU;                3000 N 91Din !
 PAR  G(TETRAGONAL_U,U),,               +GTETUU;                 3000 N 91Din !
 PAR  G(BCC_A2,U:VA),,                  +GBCCUU;                 3000 N 91Din !
 PAR  G(FCC_A1,U:VA),,                  +GHSERUU+5000;           3000 N 99SGUN !
 PAR  G(HCP_A3,U:VA),,                  +GBCCUU+5000-0.008*T;    3000 N 99SGUN !
$PAR  G(HCP_A3,U:VA),,                  +GHSERUU+50000;          3000 N 04Che3 !
 PAR  G(LIQUID,U),,                     +GHSERUU
             +12355.5-10.3239*T;                                 3000 N 91Din !
$
 FUNCTION GHSERUU   298.15  -8407.734+130.955151*T-26.9182*T*LN(T)
       +0.00125156*T**2-4.42605E-06*T**3+38568*T**(-1);
       955.00  Y  -22521.8+292.121093*T-48.66*T*LN(T);
      3000.00  N !
 FUNCTION GTETUU    298.15  -5156.136+106.976316*T-22.841*T*LN(T)
       -0.01084475*T**2+2.7889E-08*T**3+81944*T**(-1);
       941.50  Y  -14327.309+244.16802*T-42.9278*T*LN(T);
      3000.00  N !
 FUNCTION GBCCUU    298.15  -752.767+131.5381*T-27.5152*T*LN(T)
       -0.00835595*T**2+9.67907E-07*T**3+204611*T**(-1);
      1049.00  Y  -4698.365+202.685635*T-38.2836*T*LN(T);
      3000.00  N !
 FUNCTION GLIQUU    298.15  +GHSERUU+12355.5-10.3239*T;                3000 N !
$ ------------------------------------------------------------------------------
$ Binary system
$
$ L. Soldi, S. Gosse, A. Laplace, P. Bonnaillie, J. Schorne-Pinto, M. Roskosz,
$ J. Alloys Compd., 799, 239-46(2019).
$
$ Checked against paper. Checked at 6000 K.
$
$ Probable misprint for the fcc interaction. No solubility in fcc-Cu is shown
$ in the phase diagram, but the printed interaction results in about 2 at.%
$ solubility. Trailing zero added.
$
 PAR  L(LIQUID,CU,U;0),,                +74118-30.51*T;,,             N 19Sol !
 PAR  L(LIQUID,CU,U;1),,                -23863+0.58*T;,,              N 19Sol !
 PAR  L(LIQUID,CU,U;2),,                -28744;,,                     N 19Sol !
$
 PAR  L(FCC_A1,CU,U:VA;0),,             +161920;,,                    N 19Sol !
 PAR  L(BCC_A2,CU,U:VA;0),,             +37540;,,                     N 19Sol !
 PAR  L(ORTHORHOMBIC_A20,CU,U;0),,      +129564;,,                    N 19Sol !
 PAR  L(TETRAGONAL_U,CU,U;0),,          +34061;,,                     N 19Sol !
$
 PAR  G(CU5U_C15B,CU:U),,               +5*GHSERCU+GHSERUU
             +5761-22.84*T;,,                                         N 19Sol !
$
$ Metastable
$
 PAR  L(HCP_A3,CU,U:VA;0),,             +37540;,,                     N Same !
$ ------------------------------------------------------------------------------
$
$
 LIST-OF-REFERENCE
 NUMBER  SOURCE
  Null   'Unknown source'
  Same   'Same or similar interaction as in the corresponding stable phase'
  91Din  'A.T. Dinsdale, Calphad, 15, 317-425(1991).'
  99SGUN 'SGTE unary database V.4.1, 1999.'
  01SGUN 'SGTE unary database V.4.4, 2001.'
  08Wan  'C.P. Wang, Y.F. Li, X.J. Liu, K. Ishida,
          J. Alloys Compd., 458, 208-13(2008); Cu-Th'
  19Sol  'L. Soldi, S. Gosse, A. Laplace, P. Bonnaillie, J. Schorne-Pinto,
          M. Roskosz, J. Alloys Compd., 799, 239-46(2019); Cu, Cu-U'
!
