Repository: orchid-calphad/orchid-project.org

# orchid-project.org

Website and released data of **ORCHID** (Open Repository for CALPHAD Hypotheses, Intelligence, and Discovery),
served by GitHub Pages at https://orchid-project.org. Releases are archived on Zenodo (one DOI per version).

- `index.html`, `catalog/`, `best-practices.html` — static, self-contained pages (generated in the ORCHID tooling).
- `data/` — released data: catalog, redistributable TDB files, convex hulls. Licences: `data/LICENSES.md`, `data/NOTICE.md`.
- `llms.txt`, `data/croissant.json`, `CITATION.cff`, `.zenodo.json` — machine-readable metadata.

Only data with clear redistribution rights are published.

File: data/databases/sgte-binary/CuV-08Zha.tdb
$
$ Database for Cu-V from J. Zhao et al. 2008
$
$ J. Zhao, Y. Du, L.Zhang, H. Xu, Calphad, 32, 252-55(2008).
$
$ Dataset created 2015.08.09 by Bengt Hallstedt.
$ 2020.12.26: Modified for use with GES6.
$
$ ------------------------------------------------------------------------------
 TEMP-LIM 298.15 6000.00 !
$
$ELEMENT NAME  REF. STATE               ATOMIC MASS H298-H0    S298    !
$
 ELEMENT VA   VACUUM                      0.0          0.0      0.0    ! 
 ELEMENT CU   FCC_A1                     63.546     5004.      33.15   !
 ELEMENT V    BCC_A2                     50.9415    4507.0     30.89   ! 
$ ------------------------------------------------------------------------------
$ Phase definitions
$
 PHASE LIQUID:L % 1 1 !
 CONST LIQUID:L : CU V : !
$
$ Fcc (cF4, Fm-3m) and MeX (cF8, Fm-3m)
$
 PHASE FCC_A1 %A 2 1 1 !
 CONST FCC_A1 : CU% V : VA : !
$
$ Bcc (cI2, Im-3m)
$
 PHASE BCC_A2 %B 2 1 3 !
 CONST BCC_A2 : CU V% : VA : !
$
$ Hcp (hP2, P6_3/mmc) and Me2X (NiAs-type, hP4, P6_3/mmc, B8_1)
$
 PHASE HCP_A3 %A 2 1 0.5 !
 CONST HCP_A3 : CU V : VA : !
$ ------------------------------------------------------------------------------
$ Defaults
$
 DEFINE-SYSTEM-DEFAULT ELEMENT 2 !
 DEFAULT-COM DEFINE_SYSTEM_ELEMENT VA !
 TYPE-DEF % SEQ * !
 TYPE-DEF A GES AMEND_PHASE_DESCRIPTION @ MAGNETIC -3 0.28 !
 TYPE-DEF B GES AMEND_PHASE_DESCRIPTION @ MAGNETIC -1 0.4 !
 FUNCTION ZERO      298.15  0;                                         6000 N !
 FUNCTION UN_ASS    298.15  0;                                         6000 N !
 FUNCTION R         298.15  +8.31451;                                  6000 N !
$ ------------------------------------------------------------------------------
$ Element data
$ ------------------------------------------------------------------------------
$ Cu
$
 PAR  G(FCC_A1,CU:VA),,                 +GHSERCU;                3200 N 91Din !
 PAR  G(BCC_A2,CU:VA),,                 +GHSERCU+4017-1.255*T;   3200 N 91Din !
 PAR  G(HCP_A3,CU:VA),,                 +GHSERCU+600+0.2*T;      3200 N 91Din !
 PAR  G(LIQUID,CU),,                    +GLIQCU;                 3200 N 91Din !
$
 FUNCTION GHSERCU   298.15  -7770.458+130.485235*T-24.112392*T*LN(T)
       -0.00265684*T**2+1.29223E-07*T**3+52478*T**(-1);
      1357.77  Y  -13542.026+183.803828*T-31.38*T*LN(T)+3.64167E+29*T**(-9);
      3200.00  N !
 FUNCTION GLIQCU    298.15  +12964.735-9.511904*T+GHSERCU-5.8489E-21*T**7;
      1357.77  Y  -46.545+173.881484*T-31.38*T*LN(T);
      3200.00  N !
$ ------------------------------------------------------------------------------
$ V
$
 PAR  G(BCC_A2,V:VA),,                  +GHSERVV;                4000 N 91Din !
 PAR  G(FCC_A1,V:VA),,                  +GHSERVV+7500+1.7*T;     4000 N 91Din !
 PAR  G(HCP_A3,V:VA),,                  +GHSERVV+4000+2.4*T;     4000 N 91Din !
$PAR  G(CBCC_A12,V:VA),,                +GHSERVV+9000;           4000 N 91Din !
$PAR  G(CUB_A13,V:VA),,                 +GHSERVV+10000;          4000 N 91Din !
 PAR  G(LIQUID,V),,                     +GLIQVV;                 4000 N 91Din !
$
 FUNCTION GHSERVV   298.15  -7930.43+133.346053*T-24.134*T*LN(T)
       -0.003098*T**2+1.2175E-07*T**3+69460*T**(-1);
       790.00  Y  -7967.842+143.291093*T-25.9*T*LN(T)
       +6.25E-05*T**2-6.8E-07*T**3;
      2183.00  Y  -41689.864+321.140783*T-47.43*T*LN(T)+6.44389E+31*T**(-9);
      4000.00  N !
 FUNCTION GLIQVV    298.15  +20764.117-9.455552*T+GHSERVV-5.19136E-22*T**7;
      2183.00  Y  -19617.51+311.055983*T-47.43*T*LN(T);
      4000.00  N !
$ ------------------------------------------------------------------------------
$ Binary system
$
$ J. Zhao, Y. Du, L.Zhang, H. Xu, Calphad, 32, 252-55(2008).
$
$ Checked against paper. Checked at 6000 K.
$
 PAR L(LIQUID,CU,V;0),,                 +37900;,,                     N 08Zha !
 PAR L(LIQUID,CU,V;1),,                 +18500;,,                     N 08Zha !
$
 PAR L(FCC_A1,CU,V:VA;0),,              +53650;,,                     N 08Zha !
$
 PAR L(BCC_A2,CU,V:VA;0),,              +42377.8;,,                   N 08Zha !
$
$ metastable
$
 PAR L(HCP_A3,CU,V:VA;0),,              +53650;,,                     N Same !
$ ------------------------------------------------------------------------------
$
 ASSESSED_SYSTEM
  CU-V(TDB -* +LIQUID +FCC_A1 +BCC_A2 ;G5 C_S:LIQ/V MAJ:LIQ/CU 
  ;P3 TMM:300/3000 STP:.6/2000) !
$
$
 LIST-OF-REFERENCE
 NUMBER  SOURCE
  Null   'Unknown source'
  Same   'Same or similar interaction as in the corresponding stable phase'
  COST   'COST 507 database'
  91Din  'A.T. Dinsdale, Calphad, 15, 317-425(1991).'
  08Zha  'J. Zhao, Y. Du, L.Zhang, H. Xu, Calphad, 32, 252-55(2008); Cu-V'
!

File: data/databases/sgte-binary/CuV-90Ham-LB.tdb
$
$ Database for Cu-V from Hamalainen et al. 1990 (included in LB Vol. 3)
$
$ M. Hamalainen, K. Jaaskelainen, R. Luoma, M. Nuotio, P. Taskinen,
$ O. Teppo, Calphad, 14, 125-37(1990).
$
$ Dataset created 2009.12.20 by Bengt Hallstedt.
$ 2020.12.26: Modified for use with GES6.
$
$ In LB this assessment is incorrectly attributed to an unpublished work
$ by B.-J. Lee 1999.
$
$ ------------------------------------------------------------------------------
 TEMP-LIM 298.15 6000.00 !
$
$ELEMENT NAME  REF. STATE               ATOMIC MASS H298-H0    S298    !
$
 ELEMENT VA   VACUUM                      0.0          0.0      0.0    ! 
 ELEMENT CU   FCC_A1                     63.546     5004.      33.15   !
 ELEMENT V    BCC_A2                     50.9415    4507.0     30.89   ! 
$ ------------------------------------------------------------------------------
$ Phase definitions
$
 PHASE LIQUID:L % 1 1 !
 CONST LIQUID:L : CU V : !
$
$ Fcc (cF4, Fm-3m) and MeX (cF8, Fm-3m)
$
 PHASE FCC_A1 %A 2 1 1 !
 CONST FCC_A1 : CU% V : VA : !
$
$ Bcc (cI2, Im-3m)
$
 PHASE BCC_A2 %B 2 1 3 !
 CONST BCC_A2 : CU V% : VA : !
$
$ Hcp (hP2, P6_3/mmc) and Me2X (NiAs-type, hP4, P6_3/mmc, B8_1)
$
 PHASE HCP_A3 %A 2 1 0.5 !
 CONST HCP_A3 : CU V : VA : !
$ ------------------------------------------------------------------------------
$ Defaults
$
 DEFINE-SYSTEM-DEFAULT ELEMENT 2 !
 DEFAULT-COM DEFINE_SYSTEM_ELEMENT VA !
 TYPE-DEF % SEQ * !
 TYPE-DEF A GES AMEND_PHASE_DESCRIPTION @ MAGNETIC -3 0.28 !
 TYPE-DEF B GES AMEND_PHASE_DESCRIPTION @ MAGNETIC -1 0.4 !
 FUNCTION ZERO      298.15  0;                                         6000 N !
 FUNCTION UN_ASS    298.15  0;                                         6000 N !
 FUNCTION R         298.15  +8.31451;                                  6000 N !
$ ------------------------------------------------------------------------------
$ Element data
$ ------------------------------------------------------------------------------
$ Cu
$
 PAR  G(FCC_A1,CU:VA),,                 +GHSERCU;                3200 N 91Din !
 PAR  G(BCC_A2,CU:VA),,                 +GHSERCU+4017-1.255*T;   3200 N 91Din !
 PAR  G(HCP_A3,CU:VA),,                 +GHSERCU+600+0.2*T;      3200 N 91Din !
 PAR  G(LIQUID,CU),,                    +GLIQCU;                 3200 N 91Din !
$
 FUNCTION GHSERCU   298.15  -7770.458+130.485235*T-24.112392*T*LN(T)
       -0.00265684*T**2+1.29223E-07*T**3+52478*T**(-1);
      1357.77  Y  -13542.026+183.803828*T-31.38*T*LN(T)+3.64167E+29*T**(-9);
      3200.00  N !
 FUNCTION GLIQCU    298.15  +12964.735-9.511904*T+GHSERCU-5.8489E-21*T**7;
      1357.77  Y  -46.545+173.881484*T-31.38*T*LN(T);
      3200.00  N !
$ ------------------------------------------------------------------------------
$ V
$
 PAR  G(BCC_A2,V:VA),,                  +GHSERVV;                4000 N 91Din !
 PAR  G(FCC_A1,V:VA),,                  +GHSERVV+7500+1.7*T;     4000 N 91Din !
 PAR  G(HCP_A3,V:VA),,                  +GHSERVV+4000+2.4*T;     4000 N 91Din !
$PAR  G(CBCC_A12,V:VA),,                +GHSERVV+9000;           4000 N 91Din !
$PAR  G(CUB_A13,V:VA),,                 +GHSERVV+10000;          4000 N 91Din !
 PAR  G(LIQUID,V),,                     +GLIQVV;                 4000 N 91Din !
$
 FUNCTION GHSERVV   298.15  -7930.43+133.346053*T-24.134*T*LN(T)
       -0.003098*T**2+1.2175E-07*T**3+69460*T**(-1);
       790.00  Y  -7967.842+143.291093*T-25.9*T*LN(T)
       +6.25E-05*T**2-6.8E-07*T**3;
      2183.00  Y  -41689.864+321.140783*T-47.43*T*LN(T)+6.44389E+31*T**(-9);
      4000.00  N !
 FUNCTION GLIQVV    298.15  +20764.117-9.455552*T+GHSERVV-5.19136E-22*T**7;
      2183.00  Y  -19617.51+311.055983*T-47.43*T*LN(T);
      4000.00  N !
$ ------------------------------------------------------------------------------
$ Binary system
$
$ From Hamalainen et al. 1990 (included in LB Vol. 3)
$
$ M. Hamalainen, K. Jaaskelainen, R. Luoma, M. Nuotio, P. Taskinen,
$ O. Teppo, Calphad, 14, 125-37(1990).
$
$ Checked against LB and paper. Checked at 6000 K.
$
$ In LB this assessment is incorrectly attributed to an unpublished work
$ by B.-J. Lee 1999.
$
 PAR L(LIQUID,CU,V;0),,                 +118298.01-38.49052*T;,,      N 90Ham !
 PAR L(LIQUID,CU,V;1),,                 -1137.38;,,                   N 90Ham !
$
 PAR L(FCC_A1,CU,V:VA;0),,              +56136.78+3.51936*T;,,        N 90Ham !
$
 PAR L(BCC_A2,CU,V:VA;0),,              +30509.49+6.59362*T;,,        N 90Ham !
$
$ metastable
$
 PAR L(HCP_A3,CU,V:VA;0),,              +56136.78+3.51936*T;,,        N Same !
$ ------------------------------------------------------------------------------
$
 ASSESSED_SYSTEM
  CU-V(TDB -* +LIQUID +FCC_A1 +BCC_A2 ;G5 C_S:LIQ/V MAJ:LIQ/CU 
  ;P3 TMM:300/3000 STP:.6/2000) !
$
$
 LIST-OF-REFERENCE
 NUMBER  SOURCE
  Null   'Unknown source'
  Same   'Same or similar interaction as in the corresponding stable phase'
  COST   'COST 507 database'
  90Ham  'M. Hamalainen, K. Jaaskelainen, R. Luoma, M. Nuotio, P. Taskinen,
          O. Teppo, Calphad, 14, 125-37(1990); Cu-V'
  91Din  'A.T. Dinsdale, Calphad, 15, 317-425(1991).'
!

File: data/databases/sgte-binary/CuW-12Hal.tdb
$
$ Database for Cu-W from B. Hallstedt et al. 2012
$
$ B. Hallstedt, D. Lange, D. Music, unpublished work, 2012
$
$ Dataset created 2012.08.24 by Bengt Hallstedt.
$ 2020.12.26: Modified for use with GES6.
$
$ The fcc, bcc and hcp interactions are based on SQS calculations and
$ the liquid interaction is based on experimental data on the W solubility
$ in liquid Cu from V. Gauthier et al. (J. Alloys Compd., 361, 222-26(2003)).
$
$ ------------------------------------------------------------------------------
 TEMP-LIM 298.15 6000.00 !
$
$ELEMENT NAME  REF. STATE               ATOMIC MASS H298-H0    S298    !
$
 ELEMENT VA   VACUUM                      0.0          0.0      0.0    ! 
 ELEMENT CU   FCC_A1                     63.546     5004.      33.15   !
 ELEMENT W    BCC_A2                    183.85      4970.0     32.6176 ! 
$ ------------------------------------------------------------------------------
$ Phase definitions
$
 PHASE LIQUID:L % 1 1 !
 CONST LIQUID:L : CU W : !
$
$ Fcc (cF4, Fm-3m) and MeX (cF8, Fm-3m)
$
 PHASE FCC_A1 %A 2 1 1 !
 CONST FCC_A1 : CU% W : VA : !
$
$ Bcc (cI2, Im-3m)
$
 PHASE BCC_A2 %B 2 1 3 !
 CONST BCC_A2 : CU W% : VA : !
$
$ Hcp (hP2, P6_3/mmc) and Me2X (NiAs-type, hP4, P6_3/mmc, B8_1)
$
 PHASE HCP_A3 %A 2 1 0.5 !
 CONST HCP_A3 : CU W : VA : !
$ ------------------------------------------------------------------------------
$ Defaults
$
 DEFINE-SYSTEM-DEFAULT ELEMENT 2 !
 DEFAULT-COM DEFINE_SYSTEM_ELEMENT VA !
 TYPE-DEF % SEQ * !
 TYPE-DEF A GES AMEND_PHASE_DESCRIPTION @ MAGNETIC -3 0.28 !
 TYPE-DEF B GES AMEND_PHASE_DESCRIPTION @ MAGNETIC -1 0.4 !
 FUNCTION ZERO      298.15  0;                                         6000 N !
 FUNCTION UN_ASS    298.15  0;                                         6000 N !
 FUNCTION R         298.15  +8.31451;                                  6000 N !
$ ------------------------------------------------------------------------------
$ Element data
$ ------------------------------------------------------------------------------
$ Cu
$
 PAR  G(FCC_A1,CU:VA),,                 +GHSERCU;                3200 N 91Din !
 PAR  G(BCC_A2,CU:VA),,                 +GHSERCU+4017-1.255*T;   3200 N 91Din !
 PAR  G(HCP_A3,CU:VA),,                 +GHSERCU+600+0.2*T;      3200 N 91Din !
 PAR  G(LIQUID,CU),,                    +GLIQCU;                 3200 N 91Din !
$
 FUNCTION GHSERCU   298.15  -7770.458+130.485235*T-24.112392*T*LN(T)
       -0.00265684*T**2+1.29223E-07*T**3+52478*T**(-1);
      1357.77  Y  -13542.026+183.803828*T-31.38*T*LN(T)+3.64167E+29*T**(-9);
      3200.00  N !
 FUNCTION GLIQCU    298.15  +12964.735-9.511904*T+GHSERCU-5.8489E-21*T**7;
      1357.77  Y  -46.545+173.881484*T-31.38*T*LN(T);
      3200.00  N !
$ ------------------------------------------------------------------------------
$ W
$
 PAR  G(BCC_A2,W:VA),,                  +GHSERWW;,,                   N 91Din !
 PAR  G(FCC_A1,W:VA),,                  +GHSERWW+19300+0.63*T;,,      N 91Din !
 PAR  G(HCP_A3,W:VA),,                  +GHSERWW+14750;,,             N 91Din !
 PAR  G(LIQUID,W),,                     +GLIQWW;,,                    N 91Din !
$
 FUNCTION GHSERWW   298.15  -7646.311+130.4*T-24.1*T*LN(T)
       -0.001936*T**2+2.07E-07*T**3+44500*T**(-1)-5.33E-11*T**4;
      3695.00  Y  -82868.801+389.362335*T-54*T*LN(T)+1.528621E+33*T**(-9);
      6000.00  N !
 FUNCTION GLIQWW    298.15  +52160.584-14.10999*T+GHSERWW-2.713468E-24*T**7;
      3695.00  Y  -30436.051+375.175*T-54*T*LN(T);
      6000.00  N !
 FUNCTION GFCCWW    298.15  +GHSERWW+19300+0.63*T;                     6000 N !
$ ------------------------------------------------------------------------------
$ Binary system
$
$ B. Hallstedt, D. Lange, D. Music, unpublished work, 2012
$
$ Checked at 6000 K.
$
$ The fcc, bcc and hcp interactions are based on SQS calculations and
$ the liquid interaction is based on experimental data on the W solubility
$ in liquid Cu from V. Gauthier et al. (J. Alloys Compd., 361, 222-26(2003)).
$
 PAR  L(LIQUID,CU,W;0),,                +135590;,,                    N 12Hal !
$
 PAR  L(FCC_A1,CU,W:VA;0),,             +110920;,,                    N 12Hal !
 PAR  L(FCC_A1,CU,W:VA;1),,             +4640;,,                      N 12Hal !
$
 PAR  L(BCC_A2,CU,W:VA;0),,             +144650;,,                    N 12Hal !
 PAR  L(BCC_A2,CU,W:VA;1),,             -7620;,,                      N 12Hal !
$
$ metastable
$
 PAR  L(HCP_A3,CU,W:VA;0),,             +165390;,,                    N 12Hal !
 PAR  L(HCP_A3,CU,W:VA;1),,             +142710;,,                    N 12Hal !
$ ------------------------------------------------------------------------------
$
$
 LIST-OF-REFERENCE
 NUMBER  SOURCE
  Null   'Unknown source'
  Same   'Same or similar interaction as in the corresponding stable phase'
  REFLAV 'Laves phase convention: G(LAVES,X:X)=+3*GHSERXX+15000'
  COST   'COST 507 database'
  91Din  'A.T. Dinsdale, Calphad, 15, 317-425(1991).'
  12Hal  'B. Hallstedt, D. Lange, D. Music, unpublished work, 2012; Cu-W'
!

File: data/databases/sgte-binary/CuW-88Qiu.tdb
$
$ Database for Cu-W from C. Qiu et al. 1988
$
$ C. Qiu, Z.P. Jin, P.Y. Huang, Z. Metallkd., 79, 767-769(1988).
$
$ Dataset created 2012.02.02 by Bengt Hallstedt.
$ 2020.12.26: Modified for use with GES6.
$
$ Pre Dinsdale element data were used in the original work.
$ The evaluation is based on solubility data in the Cu-Ni-W ternary.
$
$ ------------------------------------------------------------------------------
 TEMP-LIM 298.15 6000.00 !
$
$ELEMENT NAME  REF. STATE               ATOMIC MASS H298-H0    S298    !
$
 ELEMENT VA   VACUUM                      0.0          0.0      0.0    ! 
 ELEMENT CU   FCC_A1                     63.546     5004.      33.15   !
 ELEMENT W    BCC_A2                    183.85      4970.0     32.6176 ! 
$ ------------------------------------------------------------------------------
$ Phase definitions
$
 PHASE LIQUID:L % 1 1 !
 CONST LIQUID:L : CU W : !
$
$ Fcc (cF4, Fm-3m) and MeX (cF8, Fm-3m)
$
 PHASE FCC_A1 %A 2 1 1 !
 CONST FCC_A1 : CU% W : VA : !
$
$ Bcc (cI2, Im-3m)
$
 PHASE BCC_A2 %B 2 1 3 !
 CONST BCC_A2 : CU W% : VA : !
$
$ Hcp (hP2, P6_3/mmc) and Me2X (NiAs-type, hP4, P6_3/mmc, B8_1)
$
 PHASE HCP_A3 %A 2 1 0.5 !
 CONST HCP_A3 : CU W : VA : !
$ ------------------------------------------------------------------------------
$ Defaults
$
 DEFINE-SYSTEM-DEFAULT ELEMENT 2 !
 DEFAULT-COM DEFINE_SYSTEM_ELEMENT VA !
 TYPE-DEF % SEQ * !
 TYPE-DEF A GES AMEND_PHASE_DESCRIPTION @ MAGNETIC -3 0.28 !
 TYPE-DEF B GES AMEND_PHASE_DESCRIPTION @ MAGNETIC -1 0.4 !
 FUNCTION ZERO      298.15  0;                                         6000 N !
 FUNCTION UN_ASS    298.15  0;                                         6000 N !
 FUNCTION R         298.15  +8.31451;                                  6000 N !
$ ------------------------------------------------------------------------------
$ Element data
$ ------------------------------------------------------------------------------
$ Cu
$
 PAR  G(FCC_A1,CU:VA),,                 +GHSERCU;                3200 N 91Din !
 PAR  G(BCC_A2,CU:VA),,                 +GHSERCU+4017-1.255*T;   3200 N 91Din !
 PAR  G(HCP_A3,CU:VA),,                 +GHSERCU+600+0.2*T;      3200 N 91Din !
 PAR  G(LIQUID,CU),,                    +GLIQCU;                 3200 N 91Din !
$
 FUNCTION GHSERCU   298.15  -7770.458+130.485235*T-24.112392*T*LN(T)
       -0.00265684*T**2+1.29223E-07*T**3+52478*T**(-1);
      1357.77  Y  -13542.026+183.803828*T-31.38*T*LN(T)+3.64167E+29*T**(-9);
      3200.00  N !
 FUNCTION GLIQCU    298.15  +12964.735-9.511904*T+GHSERCU-5.8489E-21*T**7;
      1357.77  Y  -46.545+173.881484*T-31.38*T*LN(T);
      3200.00  N !
$ ------------------------------------------------------------------------------
$ W
$
 PAR  G(BCC_A2,W:VA),,                  +GHSERWW;,,                   N 91Din !
 PAR  G(FCC_A1,W:VA),,                  +GHSERWW+19300+0.63*T;,,      N 91Din !
 PAR  G(HCP_A3,W:VA),,                  +GHSERWW+14750;,,             N 91Din !
 PAR  G(LIQUID,W),,                     +GLIQWW;,,                    N 91Din !
$
 FUNCTION GHSERWW   298.15  -7646.311+130.4*T-24.1*T*LN(T)
       -0.001936*T**2+2.07E-07*T**3+44500*T**(-1)-5.33E-11*T**4;
      3695.00  Y  -82868.801+389.362335*T-54*T*LN(T)+1.528621E+33*T**(-9);
      6000.00  N !
 FUNCTION GLIQWW    298.15  +52160.584-14.10999*T+GHSERWW-2.713468E-24*T**7;
      3695.00  Y  -30436.051+375.175*T-54*T*LN(T);
      6000.00  N !
 FUNCTION GFCCWW    298.15  +GHSERWW+19300+0.63*T;                     6000 N !
$ ------------------------------------------------------------------------------
$ Binary system
$
$ C. Qiu, Z.P. Jin, P.Y. Huang, Z. Metallkd., 79, 767-769(1988).
$
$ Checked against paper. Checked at 6000 K.
$
$ Pre Dinsdale element data were used in the original work.
$ The evaluation is based on solubility data in the Cu-Ni-W ternary.
$
 PAR  L(LIQUID,CU,W;0),,                +140000-26.6*T;,,             N 88Qiu !
$
 PAR  L(FCC_A1,CU,W:VA;0),,             +120000-26.6*T;,,             N 88Qiu !
$
 PAR  L(BCC_A2,CU,W:VA;0),,             +80000;,,                     N 88Qiu !
$
$ metastable
$
 PAR  L(HCP_A3,CU,W:VA;0),,             +120000-26.6*T;,,             N Same !
$ ------------------------------------------------------------------------------
$
$
 LIST-OF-REFERENCE
 NUMBER  SOURCE
  Null   'Unknown source'
  Same   'Same or similar interaction as in the corresponding stable phase'
  REFLAV 'Laves phase convention: G(LAVES,X:X)=+3*GHSERXX+15000'
  COST   'COST 507 database'
  88Qiu  'C. Qiu, Z.P. Jin, P.Y. Huang, Z. Metallkd., 79, 767-769(1988); Cu-W'
  91Din  'A.T. Dinsdale, Calphad, 15, 317-425(1991).'
!

File: data/databases/sgte-binary/CuW-88Vij.tdb
$
$ Database for Cu-W from M. Vijayakumar et al. 1988
$
$ M. Vijayakumar, A.M. Sriramamurthy, S.V. Nagender Naidu,
$ Calphad, 12, 177-184(1988).
$
$ Dataset created 2012.02.02 by Bengt Hallstedt.
$ 2020.12.26: Modified for use with GES6.
$
$ Pre Dinsdale element data were used in the original work.
$ Solid solubilities were not included.
$ The liquid interaction is based on the Miedema approximation.
$
$ The melting T of W is 9 K higher and the monotectic is 18 K higher than in
$ the paper.
$
$ ------------------------------------------------------------------------------
 TEMP-LIM 298.15 6000.00 !
$
$ELEMENT NAME  REF. STATE               ATOMIC MASS H298-H0    S298    !
$
 ELEMENT VA   VACUUM                      0.0          0.0      0.0    ! 
 ELEMENT CU   FCC_A1                     63.546     5004.      33.15   !
 ELEMENT W    BCC_A2                    183.85      4970.0     32.6176 ! 
$ ------------------------------------------------------------------------------
$ Phase definitions
$
 PHASE LIQUID:L % 1 1 !
 CONST LIQUID:L : CU W : !
$
$ Fcc (cF4, Fm-3m) and MeX (cF8, Fm-3m)
$
 PHASE FCC_A1 %A 2 1 1 !
 CONST FCC_A1 : CU% W : VA : !
$
$ Bcc (cI2, Im-3m)
$
 PHASE BCC_A2 %B 2 1 3 !
 CONST BCC_A2 : CU W% : VA : !
$
$ Hcp (hP2, P6_3/mmc) and Me2X (NiAs-type, hP4, P6_3/mmc, B8_1)
$
 PHASE HCP_A3 %A 2 1 0.5 !
 CONST HCP_A3 : CU W : VA : !
$ ------------------------------------------------------------------------------
$ Defaults
$
 DEFINE-SYSTEM-DEFAULT ELEMENT 2 !
 DEFAULT-COM DEFINE_SYSTEM_ELEMENT VA !
 TYPE-DEF % SEQ * !
 TYPE-DEF A GES AMEND_PHASE_DESCRIPTION @ MAGNETIC -3 0.28 !
 TYPE-DEF B GES AMEND_PHASE_DESCRIPTION @ MAGNETIC -1 0.4 !
 FUNCTION ZERO      298.15  0;                                         6000 N !
 FUNCTION UN_ASS    298.15  0;                                         6000 N !
 FUNCTION R         298.15  +8.31451;                                  6000 N !
$ ------------------------------------------------------------------------------
$ Element data
$ ------------------------------------------------------------------------------
$ Cu
$
 PAR  G(FCC_A1,CU:VA),,                 +GHSERCU;                3200 N 91Din !
 PAR  G(BCC_A2,CU:VA),,                 +GHSERCU+4017-1.255*T;   3200 N 91Din !
 PAR  G(HCP_A3,CU:VA),,                 +GHSERCU+600+0.2*T;      3200 N 91Din !
 PAR  G(LIQUID,CU),,                    +GLIQCU;                 3200 N 91Din !
$
 FUNCTION GHSERCU   298.15  -7770.458+130.485235*T-24.112392*T*LN(T)
       -0.00265684*T**2+1.29223E-07*T**3+52478*T**(-1);
      1357.77  Y  -13542.026+183.803828*T-31.38*T*LN(T)+3.64167E+29*T**(-9);
      3200.00  N !
 FUNCTION GLIQCU    298.15  +12964.735-9.511904*T+GHSERCU-5.8489E-21*T**7;
      1357.77  Y  -46.545+173.881484*T-31.38*T*LN(T);
      3200.00  N !
$ ------------------------------------------------------------------------------
$ W
$
 PAR  G(BCC_A2,W:VA),,                  +GHSERWW;,,                   N 91Din !
 PAR  G(FCC_A1,W:VA),,                  +GHSERWW+19300+0.63*T;,,      N 91Din !
 PAR  G(HCP_A3,W:VA),,                  +GHSERWW+14750;,,             N 91Din !
 PAR  G(LIQUID,W),,                     +GLIQWW;,,                    N 91Din !
$
 FUNCTION GHSERWW   298.15  -7646.311+130.4*T-24.1*T*LN(T)
       -0.001936*T**2+2.07E-07*T**3+44500*T**(-1)-5.33E-11*T**4;
      3695.00  Y  -82868.801+389.362335*T-54*T*LN(T)+1.528621E+33*T**(-9);
      6000.00  N !
 FUNCTION GLIQWW    298.15  +52160.584-14.10999*T+GHSERWW-2.713468E-24*T**7;
      3695.00  Y  -30436.051+375.175*T-54*T*LN(T);
      6000.00  N !
 FUNCTION GFCCWW    298.15  +GHSERWW+19300+0.63*T;                     6000 N !
$ ------------------------------------------------------------------------------
$ Binary system
$
$ M. Vijayakumar, A.M. Sriramamurthy, S.V. Nagender Naidu,
$ Calphad, 12, 177-184(1988).
$
$ Checked against paper. Checked at 6000 K.
$
$ Pre Dinsdale element data were used in the original work.
$ Solid solubilities were not included.
$ The liquid interaction is based on the Miedema approximation.
$
$ The melting T of W is 9 K higher and the monotectic is 18 K higher than in
$ the paper.
$
 PAR  L(LIQUID,CU,W;0),,                +96500;,,                     N 88Vij !
 PAR  L(LIQUID,CU,W;1),,                +10500;,,                     N 88Vij !
$
 PAR  L(BCC_A2,CU,W:VA;0),,             +80*T;,,                      N  !
$
 PAR  L(FCC_A1,CU,W:VA;0),,             +80*T;,,                      N  !
$
$ metastable
$
 PAR  L(HCP_A3,CU,W:VA;0),,             +80*T;,,                      N  !
$ ------------------------------------------------------------------------------
$
$
 LIST-OF-REFERENCE
 NUMBER  SOURCE
  Null   'Unknown source'
  Same   'Same or similar interaction as in the corresponding stable phase'
  REFLAV 'Laves phase convention: G(LAVES,X:X)=+3*GHSERXX+15000'
  COST   'COST 507 database'
  88Vij  'M. Vijayakumar, A.M. Sriramamurthy, S.V. Nagender Naidu,
          Calphad, 12, 177-184(1988); Cu-W'
  91Din  'A.T. Dinsdale, Calphad, 15, 317-425(1991).'
!

File: data/databases/sgte-binary/CuY-94Fri-LB.tdb
$
$ Database for Cu-Y from S.G. Fries et al. 1994 (included in LB Vol. 3)
$
$ S.G. Fries, H.L. Lukas, R. Konetzki, R. Schmid-Fetzer,
$ J. Phase Equilib., 15, 606-14(1994).
$
$ Dataset created 2011.01.08 by Bengt Hallstedt.
$ 2020.12.26: Modified for use with GES6.
$
$ The L + hcp-Y + CuY eutectic is 7 K higher than in 94Fri. Other invariants
$ differ by up to 2 K. This is probably caused by the changed description
$ of unary Y.
$
$ ------------------------------------------------------------------------------
 TEMP-LIM 298.15 6000.00 !
$
$ELEMENT NAME  REF. STATE               ATOMIC MASS H298-H0    S298    !
$
 ELEMENT VA   VACUUM                      0.0          0.0      0.0    ! 
 ELEMENT CU   FCC_A1                     63.546     5004.      33.15   !
 ELEMENT Y    HCP_A3                     88.9059    5983.457   44.7875 ! 
$ ------------------------------------------------------------------------------
$ Species
$
 SPECIE  CU2                                CU2 !
$ ------------------------------------------------------------------------------
$ Phase definitions
$
 PHASE LIQUID:L % 1 1 !
 CONST LIQUID:L : CU Y : !
$
$ Fcc (cF4, Fm-3m) and MeX (cF8, Fm-3m)
$
 PHASE FCC_A1 %A 2 1 1 !
 CONST FCC_A1 : CU% Y : VA : !
$
$ Bcc (cI2, Im-3m)
$
 PHASE BCC_A2 %B 2 1 3 !
 CONST BCC_A2 : CU Y% : VA : !
$
$ Hcp (hP2, P6_3/mmc) and Me2X (NiAs-type, hP4, P6_3/mmc, B8_1)
$
 PHASE HCP_A3 %A 2 1 0.5 !
 CONST HCP_A3 : CU Y% : VA : !
$
$ Prototype Cu7Tb (hP8, P6/mmm)
$
 PHASE CU6Y % 2 5 1 !
 CONST CU6Y : CU : CU2 Y : !
$
$ Unknown structure
$
 PHASE CU4Y % 2 4 1 !
 CONST CU4Y : CU : Y : !
$
$ Unknown structure
$
 PHASE CU7Y2 % 2 7 2 !
 CONST CU7Y2 : CU : Y : !
$
$ Prototype Hg2K (oI12, Imma)
$
 PHASE CU2Y_R % 2 2 1 !
 CONST CU2Y_R : CU : Y : !
$
$ Pearson hP*
$
 PHASE CU2Y_H % 2 2 1 !
 CONST CU2Y_H : CU : Y : !
$
$ Prototype CsCl (cP2, Pm3m)
$
 PHASE CUY_B2 % 2 1 1 !
 CONST CUY_B2 : CU : Y : !
$ ------------------------------------------------------------------------------
$ Defaults
$
 DEFINE-SYSTEM-DEFAULT ELEMENT 2 !
 DEFAULT-COM DEFINE_SYSTEM_ELEMENT VA !
 TYPE-DEF % SEQ * !
 TYPE-DEF A GES AMEND_PHASE_DESCRIPTION @ MAGNETIC -3 0.28 !
 TYPE-DEF B GES AMEND_PHASE_DESCRIPTION @ MAGNETIC -1 0.4 !
 FUNCTION ZERO      298.15  0;                                         6000 N !
 FUNCTION UN_ASS    298.15  0;                                         6000 N !
 FUNCTION R         298.15  +8.31451;                                  6000 N !
$ ------------------------------------------------------------------------------
$ Element data
$ ------------------------------------------------------------------------------
$ Cu
$
 PAR  G(FCC_A1,CU:VA),,                 +GHSERCU;                3200 N 91Din !
 PAR  G(BCC_A2,CU:VA),,                 +GHSERCU+4017-1.255*T;   3200 N 91Din !
 PAR  G(HCP_A3,CU:VA),,                 +GHSERCU+600+0.2*T;      3200 N 91Din !
 PAR  G(LIQUID,CU),,                    +GLIQCU;                 3200 N 91Din !
$
 PAR  G(CU6Y,CU:CU2),,                  +7*GHSERCU+35000;,,           N 94Fri !
$
 FUNCTION GHSERCU   298.15  -7770.458+130.485235*T-24.112392*T*LN(T)
       -0.00265684*T**2+1.29223E-07*T**3+52478*T**(-1);
      1357.77  Y  -13542.026+183.803828*T-31.38*T*LN(T)+3.64167E+29*T**(-9);
      3200.00  N !
 FUNCTION GLIQCU    298.15  +12964.735-9.511904*T+GHSERCU-5.8489E-21*T**7;
      1357.77  Y  -46.545+173.881484*T-31.38*T*LN(T);
      3200.00  N !
$ ------------------------------------------------------------------------------
$ Y
$
$ HCP_A3, BCC_A2 and LIQUID revised in unary 3.0
$ FCC_A1 added in unary 4.1
$
 PAR  G(HCP_A3,Y:VA)            100.00  +GHSERYY;                3700 N 95She3 !
 PAR  G(BCC_A2,Y:VA)            100.00  +GBCCYY;                 3700 N 95She3 !
 PAR  G(FCC_A1,Y:VA)            100.00  +GHSERYY+6000;           3700 N Frie2 !
 PAR  G(LIQUID,Y)               100.00  +GLIQYY;                 3700 N 95She3 !
$
 FUNCTION GHSERYY   100.00  -8011.09379+128.572856*T-25.6656992*T*LN(T)
       -0.00175716414*T**2-4.17561786E-07*T**3+26911.509*T**(-1);
      1000.00  Y  -7179.74574+114.497104*T-23.4941827*T*LN(T)
       -0.0038211802*T**2-8.2534534E-08*T**3;
      1795.15  Y  -67480.7761+382.124727*T-56.9527111*T*LN(T)
       +0.00231774379*T**2-7.22513088E-08*T**3+18077162.6*T**(-1);
      3700.00  N !
 FUNCTION GBCCYY    100.00  -833.658863+123.667346*T-25.5832578*T*LN(T)
       -0.00237175965*T**2+9.10372497E-09*T**3+27340.0687*T**(-1);
      1000.00  Y  -1297.79829+134.528352*T-27.3038477*T*LN(T)
       -5.41757644E-04*T**2-3.05012175E-07*T**3;
      1795.15  Y  +15389.4975+0.981325399*T-8.88296647*T*LN(T)
       -0.00904576576*T**2+4.02944768E-07*T**3-2542575.96*T**(-1);
      3700.00  N !
 FUNCTION GLIQYY    100.00  +2098.50738+119.41873*T-24.6467508*T*LN(T)
       -0.00347023463*T**2-8.12981167E-07*T**3+23713.7332*T**(-1);
      1000.00  Y  +7386.44846+19.4520171*T-9.0681627*T*LN(T)
       -0.0189533369*T**2+1.7595327E-06*T**3;
      1795.15  Y  -12976.5957+257.400783*T-43.0952*T*LN(T);
      3700.00  N !
$ ------------------------------------------------------------------------------
$ Binary system
$
$ From from S.G. Fries et al. 1994 (included in LB Vol. 3)
$
$ S.G. Fries, H.L. Lukas, R. Konetzki, R. Schmid-Fetzer,
$ J. Phase Equilib., 15, 606-14(1994).
$
$ Checked against LB and paper. Checked at 6000 K.
$
$ The L + hcp-Y + CuY eutectic is 7 K higher than in 94Fri. Other invariants
$ differ by up to 2 K. This is probably caused by the changed description
$ of unary Y.
$
 PAR  L(LIQUID,CU,Y;0),,                -88958.06+21.56669*T;,,       N 94Fri !
 PAR  L(LIQUID,CU,Y;1),,                -33607.31+3.10462*T;,,        N 94Fri !
 PAR  L(LIQUID,CU,Y;2),,                +8083.16-0.74669*T;,,         N 94Fri !
$
 PAR  L(FCC_A1,CU,Y:VA;0),,             +80*T;,,                      N 94Fri !
 PAR  L(BCC_A2,CU,Y:VA;0),,             +80*T;,,                      N 94Fri !
 PAR  L(HCP_A3,CU,Y:VA;0),,             +80*T;,,                      N 94Fri !
$
 PAR  G(CU6Y,CU:Y),,                    +5*GHSERCU+GHSERYY
             -89797.58+8.29539*T;,,                                   N 94Fri !
 PAR  L(CU6Y,CU:CU2,Y;0),,              -34386.27+3.17656*T;,,        N 94Fri !
$ Parameter below misprinted in paper
$PAR  L(CU6Y,CU:CU2,Y;0),,              -34386.27+21.56669*T;,,       N 94Fri !
$
 PAR  G(CU4Y,CU:Y),,                    +4*GHSERCU+GHSERYY
             -89328.5+8.25205*T;,,                                    N 94Fri !
 PAR  G(CU7Y2,CU:Y),,                   +7*GHSERCU+2*GHSERYY
             -168519.6+15.56757*T;,,                                  N 94Fri !
 PAR  G(CU2Y_R,CU:Y),,                  +2*GHSERCU+GHSERYY
             -65324.22+6.03462*T;,,                                   N 94Fri !
 PAR  G(CU2Y_H,CU:Y),,                  +2*GHSERCU+GHSERYY
             -51788.22-5.96538*T;,,                                   N 94Fri !
 PAR  G(CUY_B2,CU:Y),,                  +GHSERCU+GHSERYY
             -44616.68+4.12162*T;,,                                   N 94Fri !
$ ------------------------------------------------------------------------------
$
 ASSESSED_SYSTEM
  CU-Y(TDB -* +LIQUID +FCC_A1 +BCC_A2 +HCP_A3 +CU2Y_H +CU2Y_R +CU4Y +CU6Y 
  +CU7Y2 +CUY_B2 ;P3 TMM:300/3000 *) !
$
$
 LIST-OF-REFERENCE
 NUMBER  SOURCE
  Null   'Unknown source'
  Same   'Same or similar interaction as in the corresponding stable phase'
  COST   'COST 507 database'
  Frie2  'Suzana Fries and Leo Lukas, unpublished,
          SGTE unary database V.4.1, 1999; Y'
  91Din  'A.T. Dinsdale, Calphad, 15, 317-425(1991).'
  94Fri  'S.G. Fries, H.L. Lukas, R. Konetzki, R. Schmid-Fetzer,
          J. Phase Equilib., 15, 606-14(1994); Cu-Y'
  95She3 'H. Shen, W. Zhang, G. Liu, R. Wang, Z. Du, Report F-95-03,
          University of Science and Technology, Beijing, May 1995,
          SGTE unary database V.3.0, 1996; Y'
!

File: data/databases/sgte-binary/CuYb-07Zha.tdb
$
$ Database for Cu-Yb from L.G. Zhang et al. 2007
$
$ L.G. Zhang, L.B. Liu, H.S. Liu, Z.P. Jin, Calphad, 31, 264-68(2007).
$
$ Dataset created 2017.12.03 by Bengt Hallstedt.
$ 2020.12.26: Modified for use with GES6.
$
$ Invariant temperatures differ by up to 5 K. This is possibly caused by a
$ different set of parameters used for the calculations in the paper
$ from those printed in the paper. The differences are not caused by the
$ change from fractional to integar compositions for the compounds. The
$ calculated results are very similar to those with a nims dataset using
$ fractional coompositions. There is only a very small shift of the
$ L+Cu9Yb2-->Cu5Yb equilibrium (since Cu9Yb2 and Cu5Yb are very close
$ in composition and four decimals in the compositions is then not quite
$ sufficient).
$
$ ------------------------------------------------------------------------------
 TEMP-LIM 298.15 6000.00 !
$
$ELEMENT NAME  REF. STATE               ATOMIC MASS H298-H0    S298    !
$
 ELEMENT VA   VACUUM                      0.0          0.0      0.0    ! 
 ELEMENT CU   FCC_A1                     63.546     5004.      33.15   !
 ELEMENT YB   FCC_A1                    173.04      6711.136   59.8312 ! 
$ ------------------------------------------------------------------------------
$ Phase definitions
$
 PHASE LIQUID:L % 1 1 !
 CONST LIQUID:L : CU YB : !
$
$ Fcc (cF4, Fm-3m) and MeX (cF8, Fm-3m)
$
 PHASE FCC_A1 %A 2 1 1 !
 CONST FCC_A1 : CU% YB% : VA : !
$
$ Bcc (cI2, Im-3m)
$
 PHASE BCC_A2 %B 2 1 3 !
 CONST BCC_A2 : CU YB% : VA : !
$
$ Hcp (hP2, P6_3/mmc) and Me2X (NiAs-type, hP4, P6_3/mmc, B8_1)
$
 PHASE HCP_A3 %A 2 1 0.5 !
 CONST HCP_A3 : CU YB : VA : !
$
$ Prototype CaCu5 (hP6, P6/mmm)
$
 PHASE CU5YB_D2D % 2 5 1 !
 CONST CU5YB_D2D : CU : YB : !
$
$ Prototype Cu9Yb2 (mC7448, C2)
$
 PHASE CU9YB2 % 2 9 2 !
 CONST CU9YB2 : CU : YB : !
$
$ Unknown structure
$
 PHASE CU7YB2 % 2 7 2 !
 CONST CU7YB2 : CU : YB : !
$
$ Prototype Hg2K (oI12, Imma), prototype CeCu2 in paper
$
 PHASE CU2YB % 2 2 1 !
 CONST CU2YB : CU : YB : !
$
$ Prototype FeB (oP8, Pnma)
$
 PHASE CUYB_B27 % 2 1 1 !
 CONST CUYB_B27 : CU : YB : !
$ ------------------------------------------------------------------------------
$ Defaults
$
 DEFINE-SYSTEM-DEFAULT ELEMENT 2 !
 DEFAULT-COM DEFINE_SYSTEM_ELEMENT VA !
 TYPE-DEF % SEQ * !
 TYPE-DEF A GES AMEND_PHASE_DESCRIPTION @ MAGNETIC -3 0.28 !
 TYPE-DEF B GES AMEND_PHASE_DESCRIPTION @ MAGNETIC -1 0.4 !
 FUNCTION ZERO      298.15  0;                                         6000 N !
 FUNCTION UN_ASS    298.15  0;                                         6000 N !
 FUNCTION R         298.15  +8.31451;                                  6000 N !
$ ------------------------------------------------------------------------------
$ Element data
$ ------------------------------------------------------------------------------
$ Cu
$
 PAR  G(FCC_A1,CU:VA),,                 +GHSERCU;                3200 N 91Din !
 PAR  G(BCC_A2,CU:VA),,                 +GHSERCU+4017-1.255*T;   3200 N 91Din !
 PAR  G(HCP_A3,CU:VA),,                 +GHSERCU+600+0.2*T;      3200 N 91Din !
 PAR  G(LIQUID,CU),,                    +GLIQCU;                 3200 N 91Din !
$
 FUNCTION GHSERCU   298.15  -7770.458+130.485235*T-24.112392*T*LN(T)
       -0.00265684*T**2+1.29223E-07*T**3+52478*T**(-1);
      1357.77  Y  -13542.026+183.803828*T-31.38*T*LN(T)+3.64167E+29*T**(-9);
      3200.00  N !
 FUNCTION GLIQCU    298.15  +12964.735-9.511904*T+GHSERCU-5.8489E-21*T**7;
      1357.77  Y  -46.545+173.881484*T-31.38*T*LN(T);
      3200.00  N !
$ ------------------------------------------------------------------------------
$ Yb
$
$ HCP_A3 added in unary 5.0
$
 PAR  G(FCC_A1,YB:VA),,                 +GHSERYB;                2000 N 91Din !
 PAR  G(BCC_A2,YB:VA),,                 +GBCCYB;                 2000 N 91Din !
 PAR  G(HCP_A3,YB:VA),,                 +GHSERYB+5000;           2000 N 06Guo !
 PAR  G(LIQUID,YB),,                    +GLIQYB;                 2000 N 91Din !
$
 FUNCTION GHSERYB   298.15  -9370.941+189.327664*T-40.0791*T*LN(T)
       +0.04227115*T**2-2.2242E-05*T**3;
       553.00  Y  -8192.154+121.065655*T-26.7591*T*LN(T)-0.00256065*T**2;
      1033.00  Y  +16034.89-89.478241*T+2.7623966*T*LN(T)
       -0.017961331*T**2+1.421719E-06*T**3-3631462*T**(-1);
      2000.00  N !
 FUNCTION GBCCYB    298.15  -965.99-21.293677*T-3.8534432*T*LN(T)
       -0.030009694*T**2+4.743871E-06*T**3-334650*T**(-1);
      1033.00  Y  -13368.113+188.313864*T-36.1079*T*LN(T);
      1097.00  Y  -3911.847+113.174165*T-25.7402233*T*LN(T)
       -0.004743348*T**2+3.63044E-07*T**3-1553668*T**(-1);
      2000.00  N !
 FUNCTION GLIQYB    298.15  +7030.788-40.615571*T-1.8061816*T*LN(T)
       -0.03250938*T**2+5.136665E-06*T**3-370554*T**(-1);
      1033.00  Y  -6445.835+186.690398*T-36.7774*T*LN(T);
      2000.00  N !
 FUNCTION GHCPYB    298.15  +GHSERYB+5000;                             2000 N !
$ ------------------------------------------------------------------------------
$ Binary system
$
$ L.G. Zhang, L.B. Liu, H.S. Liu, Z.P. Jin, Calphad, 31, 264-68(2007).
$
$ Checked against paper. Checked at 6000 K.
$
$ Invariant temperatures differ by up to 5 K. This is possibly caused by a
$ different set of parameters used for the calculations in the paper
$ from those printed in the paper. The differences are not caused by the
$ change from fractional to integar compositions for the compounds. The
$ calculated results are very similar to those with a nims dataset using
$ fractional coompositions. There is only a very small shift of the
$ L+Cu9Yb2-->Cu5Yb equilibrium (since Cu9Yb2 and Cu5Yb are very close
$ in composition and four decimals in the compositions is then not quite
$ sufficient).
$
 PAR  L(LIQUID,CU,YB;0),,               -41356.325+33.75*T
             -7.201*T*LN(T);,,                                        N 07Zha !
 PAR  L(LIQUID,CU,YB;1),,               -30258.324+15.025*T;,,        N 07Zha !
$
 PAR  L(FCC_A1,CU,YB:VA;0),,            +10000;,,                     N 07Zha !
 PAR  L(FCC_A1,CU,YB:VA;1),,            -10000;,,                     N 07Zha !
$
 PAR  L(BCC_A2,CU,YB:VA;0),,            +ZERO;,,                      N 07Zha !
$
 PAR  G(CU5YB_D2D,CU:YB),,              +5*GHSERCU+GHSERYB
             -92036.91+13.215*T;,,                                    N 07Zha !
 PAR  G(CU9YB2,CU:YB),,                 +9*GHSERCU+2*GHSERYB
             -178738.087+22.066*T;,,                                  N 07Zha !
 PAR  G(CU7YB2,CU:YB),,                 +7*GHSERCU+2*GHSERYB
             -151577.865+13.2525*T;,,                                 N 07Zha !
 PAR  G(CU2YB,CU:YB),,                  +2*GHSERCU+GHSERYB
             -53377.23+1.73103*T;,,                                   N 07Zha !
 PAR  G(CUYB_B27,CU:YB),,               +GHSERCU+GHSERYB
             -29592.44-2.8618*T;,,                                    N 07Zha !
$ ------------------------------------------------------------------------------
$
$
 LIST-OF-REFERENCE
 NUMBER  SOURCE
  Null   'Unknown source'
  COST   'COST 507 database'
  91Din  'A.T. Dinsdale, Calphad, 15, 317-425(1991).'
  06Guo  'C. Guo, Z. Du, J. Alloys Compd., 422, 102-8(2006),
          SGTE unary database V.5.0, 2009; Yb'
  07Zha  'L.G. Zhang, L.B. Liu, H.S. Liu, Z.P. Jin,
          Calphad, 31, 264-68(2007); Cu-Yb'
!
