Repository: orchid-calphad/orchid-project.org

# orchid-project.org

Website and released data of **ORCHID** (Open Repository for CALPHAD Hypotheses, Intelligence, and Discovery),
served by GitHub Pages at https://orchid-project.org. Releases are archived on Zenodo (one DOI per version).

- `index.html`, `catalog/`, `best-practices.html` — static, self-contained pages (generated in the ORCHID tooling).
- `data/` — released data: catalog, redistributable TDB files, convex hulls. Licences: `data/LICENSES.md`, `data/NOTICE.md`.
- `llms.txt`, `data/croissant.json`, `CITATION.cff`, `.zenodo.json` — machine-readable metadata.

Only data with clear redistribution rights are published.

File: data/databases/sgte-binary/CuZn-15Lia.tdb
$
$ Database for Cu-Zn from S.-M. Liang et al. 2015
$
$ S.-M. Liang, H.-M. Hsiao, R. Schmid-Fetzer, Calphad, 51, 224-32(2015).
$
$ Dataset created 2015.11.14 by Bengt Hallstedt.
$ 2020.12.26: Modified for use with GES6.
$
$ ------------------------------------------------------------------------------
 TEMP-LIM 298.15 6000.00 !
$
$ELEMENT NAME  REF. STATE               ATOMIC MASS H298-H0    S298    !
$
 ELEMENT VA   VACUUM                      0.0          0.0      0.0    ! 
 ELEMENT CU   FCC_A1                     63.546     5004.      33.15   !
 ELEMENT ZN   HCP_A3                     65.38      5657.0     41.63   ! 
$ ------------------------------------------------------------------------------
$ Species
$
 SPECIE  CU2                                CU2 !
$ ------------------------------------------------------------------------------
$ Phase definitions
$
 PHASE LIQUID:L % 1 1 !
 CONST LIQUID:L : CU ZN : !
$
$ Fcc (cF4, Fm-3m) and MeX (cF8, Fm-3m)
$
 PHASE FCC_A1 %A 2 1 1 !
 CONST FCC_A1 : CU% ZN : VA : !
$
$ Bcc (cI2, Im-3m)
$
 PHASE BCC_A2 %B 2 1 3 !
 CONST BCC_A2 : CU ZN : VA : !
$
$ The disordered part of B2_BCC, identical to BCC_A2
$
 PHASE A2_BCC %B 2 1 3 !
 CONST A2_BCC : CU ZN : VA : !
$
$ Prototype CsCl (cP2, Pm-3m)
$
 PHASE B2_BCC %BO 3 0.5 0.5 3 !
 CONST B2_BCC : CU% ZN : CU ZN% : VA : !
$
$ Hcp (hP2, P6_3/mmc) and Me2X (NiAs-type, hP4, P6_3/mmc, B8_1)
$
 PHASE HCP_A3 %A 2 1 0.5 !
 CONST HCP_A3 : CU ZN : VA : !
$
$ Prototype Mg (hP2, P6_3/mmc)
$
 PHASE HCP_IM_A3 % 1 1 !
 CONST HCP_IM_A3 : CU ZN : !
$
$ Prototype Cu5Zn8 (cI52, I-43m)
$
 PHASE GAMMA_D82 % 3 4 6 16 !
 CONST GAMMA_D82 : CU : CU ZN : CU ZN : !
$
$ Prototype CuZn3 (hP3, P-6), delta
$
 PHASE CUZN3 % 1 1 !
 CONST CUZN3 : CU ZN : !
$
 PHASE GAS:G % 1 1 !
 CONST GAS:G : CU CU2 ZN : !
$ ------------------------------------------------------------------------------
$ Defaults
$
 DEFINE-SYSTEM-DEFAULT ELEMENT 2 !
 DEFAULT-COM DEFINE_SYSTEM_ELEMENT VA !
 DEFAULT-COM REJECT_PHASE BCC_A2 GAS !
 TYPE-DEF % SEQ * !
 TYPE-DEF A GES AMEND_PHASE_DESCRIPTION @ MAGNETIC -3 0.28 !
 TYPE-DEF B GES AMEND_PHASE_DESCRIPTION @ MAGNETIC -1 0.4 !
 TYPE-DEF O GES AMEND_PHASE_DESCRIPTION B2_BCC DIS_PART A2_BCC !
 FUNCTION ZERO      298.15  0;                                         6000 N !
 FUNCTION UN_ASS    298.15  0;                                         6000 N !
 FUNCTION R         298.15  +8.31451;                                  6000 N !
 FUNCTION RTLNP     298.15  +8.31451*T*LN(1E-05*P);                    6000 N !
$ ------------------------------------------------------------------------------
$ Element data
$ ------------------------------------------------------------------------------
$ Cu
$
 PAR  G(FCC_A1,CU:VA),,                 +GHSERCU;                3200 N 91Din !
 PAR  G(BCC_A2,CU:VA),,                 +GHSERCU+4017-1.255*T;   3200 N 91Din !
 PAR  G(A2_BCC,CU:VA),,                 +GHSERCU+4017-1.255*T;   3200 N 91Din !
 PAR  G(HCP_A3,CU:VA),,                 +GHSERCU+600+0.2*T;      3200 N 91Din !
 PAR  G(LIQUID,CU),,                    +GLIQCU;                 3200 N 91Din !
$
$PAR  G(C14_LAVES,CU:CU),,              +3*GHSERCU+15000;,,           N REFLAV !
$PAR  G(C15_LAVES,CU:CU),,              +3*GHSERCU+15000;,,           N REFLAV !
$PAR  G(C36_LAVES,CU:CU),,              +3*GHSERCU+15000;,,           N REFLAV !
$PAR  G(ALCU_B82,CU:CU),,               +2*GHSERCU+14850+30.1*T;,,    N 16Lia !
 PAR  G(GAMMA_D82,CU:CU:CU),,           +26*GHSERCU+2600;,,           N 15Lia1 !
$PAR  G(GAMMA_D83,CU:CU:CU),,           +26*GHSERCU+2600;,,           N 16Lia !
 PAR  G(CUZN3,CU),,                     +GHSERCU+5727.15-1.6807*T;,,  N 15Lia1 !
 PAR  G(HCP_IM_A3,CU),,                 +GHSERCU+600+0.2*T;      3200 N 91Din !
$
 PAR  G(GAS,CU),,                       +F8005T+RTLNP;,,              N 97SUB !
 PAR  G(GAS,CU2),,                      +F8130T+RTLNP;,,              N 97SUB !
$
 FUNCTION GHSERCU   298.15  -7770.458+130.485235*T-24.112392*T*LN(T)
       -0.00265684*T**2+1.29223E-07*T**3+52478*T**(-1);
      1357.77  Y  -13542.026+183.803828*T-31.38*T*LN(T)+3.64167E+29*T**(-9);
      3200.00  N !
 FUNCTION GLIQCU    298.15  +12964.735-9.511904*T+GHSERCU-5.8489E-21*T**7;
      1357.77  Y  -46.545+173.881484*T-31.38*T*LN(T);
      3200.00  N !
 FUNCTION GBCCCU    298.15  +GHSERCU+4017-1.255*T;                     6000 N !
$ Cu(g)
 FUNCTION F8005T    298.15  +331712.276-25.4355932*T-21.044*T*LN(T)
       +2.776E-04*T**2-4.9305E-08*T**3+5295*T**(-1);
      1600.00  Y  +336105.82-35.4351873*T-20.115*T*LN(T)
       +0.00118285*T**2-2.18138333E-07*T**3-1572935*T**(-1);
      3000.00  Y  +390707.537-303.006732*T+14.175*T*LN(T)
       -0.0079804*T**2+2.27558333E-07*T**3-16772955*T**(-1);
      5300.00  Y  +110975.664+452.828908*T-75.18201*T*LN(T)
       +0.004605*T**2-1.02516667E-07*T**3+1.4589055E+08*T**(-1);
      8400.00  Y  +918206.507-898.334069*T+75.05701*T*LN(T)
       -0.0078504*T**2+9.14616667E-08*T**3-6.694665E+08*T**(-1);
     10000.00  N !
$ Cu2(g)
 FUNCTION F8130T    298.15  +462958.167+11.147823*T-37.642*T*LN(T)
       -1.1515E-04*T**2-6.7015E-08*T**3+51145*T**(-1);
      3500.00  Y  +692156.122-643.599383*T+40.105*T*LN(T)
       -0.01109485*T**2+1.90893333E-07*T**3-1.2151985E+08*T**(-1);
      5500.00  Y  +1198333.43-1966.90368*T+195.893*T*LN(T)
       -0.03229355*T**2+7.29055E-07*T**3-4.2822925E+08*T**(-1);
      6000.00  N !
$ ------------------------------------------------------------------------------
$ Zn
$
$ BCT_A5 and DIAMOND_A4 added in unary 3.0
$ HCP_A3 revised in unary 4.1 (due to introduction of HCP_ZN)
$ RHOMBOHEDRAL_A7 and TETRAGONAL_A6 added in unary 4.1
$ TETRAGONAL_A6 revised in unary 4.4
$ CBCC_A12 and CUB_A13 added in unary 4.4
$ HCP_A3 and LIQUID modified in unary 5.0 (melting T and coefficients adjusted)
$ RHOMBO_A10 added in unary 5.0
$
$ Pure Zn restored as HCP_A3
$
 PAR  G(HCP_A3,ZN:VA),,                 +GHSERZN;                1700 N 91Din !
 PAR  G(FCC_A1,ZN:VA),,                 +GHSERZN
             +2969.82-1.56968*T;                                 1700 N 91Din !
 PAR  G(BCC_A2,ZN:VA),,                 +GHSERZN
             +2886.96-2.5104*T;                                  1700 N 91Din !
 PAR  G(A2_BCC,ZN:VA),,                 +GHSERZN
             +2886.96-2.5104*T;                                  1700 N 91Din !
$PAR  G(DIAMOND_A4,ZN),,                +GHSERZN+30*T;           1700 N SGCOST !
$PAR  G(BCT_A5,ZN),,                    +GHSERZN
$            +2886.96-2.5104*T;                                  1700 N SGCOST !
$PAR  G(TETRAGONAL_A6,ZN),,             +GHSERZN+4184;           1700 N 96Lee !
$PAR  G(TETRAGONAL_A6,ZN),,             +GHSERZN
$            +2886.96-2.5104*T;                                  1700 N 99SGUN !
$PAR  G(RHOMBOHEDRAL_A7,ZN),,           +GHSERZN+2300+11.5*T;    1700 N 99SGUN !
$PAR  G(RHOMBO_A10,ZN),,                +GLIQZN-2000+10*T;       1700 N 98Han !
$PAR  G(CBCC_A12,ZN:VA),,               +GHSERZN+2000;           1700 N 01Mie !
$PAR  G(CUB_A13,ZN:VA),,                +GHSERZN+2000;           1700 N 01Mie !
 PAR  G(LIQUID,ZN),,                    +GLIQZN;                 1700 N 91Din !
$
$PAR  G(C14_LAVES,ZN:ZN),,              +3*GHSERZN+15000;,,           N REFLAV !
$PAR  G(C15_LAVES,ZN:ZN),,              +3*GHSERZN+15000;,,           N REFLAV !
$PAR  G(C36_LAVES,ZN:ZN),,              +3*GHSERZN+15000;,,           N REFLAV !
$PAR  G(ALCU_ETA_1,CU:CU),,             +2*GHSERCU+4770+9*T;,,        N 15Lia2 !
 PAR  G(CUZN3,ZN),,                     +GHSERZN+4375.32-2.955*T;,,   N 15Lia1 !
 PAR  G(HCP_IM_A3,ZN),,                 +GHSERZN
             +2969.82-1.56968*T;                                 1700 N 15Lia1 !
$
 PAR  G(GAS,ZN),,                       +F15669T+RTLNP;,,             N 97SUB !
$
 FUNCTION GHSERZN   298.15  -7285.787+118.470069*T-23.701314*T*LN(T)
       -0.001712034*T**2-1.264963E-06*T**3;
       692.677 Y  -11070.546+172.345644*T-31.38*T*LN(T)+4.7047E+26*T**(-9);
      1700.00  N !
 FUNCTION GLIQZN    298.15  +7157.222-10.29305*T+GHSERZN-3.58949E-19*T**7;
       692.677 Y  -3620.385+161.60854*T-31.38*T*LN(T);
      1700.00  N !
 FUNCTION GBCCZN    298.15  +GHSERZN+2886.96-2.5104*T;                 6000 N !
$ Zn(g)
 FUNCTION F15669T   298.15  +124152.804-21.0289705*T-20.897*T*LN(T)
       +6.65E-05*T**2-5.58E-09*T**3+3335*T**(-1);
      4300.00  Y  +104038.336+64.4573277*T-31.558*T*LN(T)
       +0.00230425*T**2-8.82333333E-08*T**3+5389360*T**(-1);
      8200.00  Y  +681283.394-922.574931*T+78.50201*T*LN(T)
       -0.0070638*T**2+6.18466667E-08*T**3-5.65175E+08*T**(-1);
     10000.00  N !
$ ------------------------------------------------------------------------------
$ Binary system
$
$ S.-M. Liang, H.-M. Hsiao, R. Schmid-Fetzer, Calphad, 51, 224-32(2015).
$
$ Checked against paper and author's tdb. Checked at 6000 K.
$
 PAR  L(LIQUID,CU,ZN;0),,               -40688.6+12.8655*T;,,         N 15Lia1 !
 PAR  L(LIQUID,CU,ZN;1),,               +2252.3-4.8069*T;,,           N 15Lia1 !
 PAR  L(LIQUID,CU,ZN;2),,               +5405.9-2.9197*T;,,           N 15Lia1 !
$
 PAR  L(FCC_A1,CU,ZN:VA;0),,            -40716+8.3*T;,,               N 15Lia1 !
 PAR  L(FCC_A1,CU,ZN:VA;1),,            +4812.8-4*T;,,                N 15Lia1 !
$
 PAR  L(BCC_A2,CU,ZN:VA;0),,            -48042+9.97*T;,,              N 15Lia1 !
 PAR  L(BCC_A2,CU,ZN:VA;1),,            +6100-6*T;,,                  N 15Lia1 !
 PAR  L(BCC_A2,CU,ZN:VA;2),,            +1000;,,                      N 15Lia1 !
 PAR  L(A2_BCC,CU,ZN:VA;0),,            -48042+9.97*T;,,              N 15Lia1 !
 PAR  L(A2_BCC,CU,ZN:VA;1),,            +6100-6*T;,,                  N 15Lia1 !
 PAR  L(A2_BCC,CU,ZN:VA;2),,            +1000;,,                      N 15Lia1 !
$
 PAR  G(B2_BCC,CU:ZN:VA),,              +0.5*GBCUZN;,,                N 15Lia1 !
 PAR  G(B2_BCC,ZN:CU:VA),,              +0.5*GBCUZN;,,                N 15Lia1 !
 PAR  G(B2_BCC,CU:CU,ZN:VA;0),,         -0.5*GBCUZN;,,                N 15Lia1 !
 PAR  G(B2_BCC,ZN:CU,ZN:VA;0),,         -0.5*GBCUZN;,,                N 15Lia1 !
 PAR  G(B2_BCC,CU,ZN:CU:VA;0),,         -0.5*GBCUZN;,,                N 15Lia1 !
 PAR  G(B2_BCC,CU,ZN:ZN:VA;0),,         -0.5*GBCUZN;,,                N 15Lia1 !
$
 PAR  L(HCP_A3,CU,ZN:VA;0),,            -15739-12.56*T;,,             N 15Lia1 !
$ From paper below
$PAR  L(HCP_A3,CU,ZN:VA;0),,            -15492.5-12.276*T;,,          N 15Lia1 !
$
 PAR  G(GAMMA_D82,CU:CU:ZN),,           +10*GHSERCU+16*GHSERZN
             -284704-59.332*T;,,                                      N 15Lia1 !
 PAR  G(GAMMA_D82,CU:ZN:CU),,           +20*GHSERCU+6*GHSERZN;,,      N 15Lia1 !
 PAR  G(GAMMA_D82,CU:ZN:ZN),,           +4*GHSERCU+22*GHSERZN
             -62316-112.4872*T;,,                                     N 15Lia1 !
$
 PAR  L(CUZN3,CU,ZN;0),,                -54593.9+12.8111*T;,,         N 15Lia1 !
 PAR  L(CUZN3,CU,ZN;1),,                +142+6.0249*T;,,              N 15Lia1 !
$
 PAR  L(HCP_IM_A3,CU,ZN;0),,            -36818.3+6.5*T;,,             N 15Lia1 !
 PAR  L(HCP_IM_A3,CU,ZN;1),,            +27160.5-10.8351*T;,,         N 15Lia1 !
$
$ metastable
$
$PAR  G(C14_LAVES,CU:ZN),,              +2*GHSERCU+GHSERZN+15000;,,   N 98Kow !
$PAR  G(C14_LAVES,ZN:CU),,              +2*GHSERZN+GHSERCU+15000;,,   N 98Kow !
$PAR  L(C14_LAVES,CU,ZN:CU;0),,         -75305.48;,,                  N 98Kow !
$PAR  L(C14_LAVES,CU,ZN:ZN;0),,         -75305.48;,,                  N 98Kow !
$
$PAR  G(C15_LAVES,CU:ZN),,              +2*GHSERCU+GHSERZN+15000;,,   N 98Kow !
$PAR  G(C15_LAVES,ZN:CU),,              +2*GHSERZN+GHSERCU+15000;,,   N 98Kow !
$PAR  L(C15_LAVES,CU,ZN:CU;0),,         -78824.62;,,                  N 98Kow !
$PAR  L(C15_LAVES,CU,ZN:CU;1),,         +25529.06;,,                  N 98Kow !
$PAR  L(C15_LAVES,CU,ZN:ZN;0),,         -78824.62;,,                  N 98Kow !
$PAR  L(C15_LAVES,CU,ZN:ZN;1),,         +25529.06;,,                  N 98Kow !
$
$PAR  G(C36_LAVES,CU:ZN),,              +2*GHSERCU+GHSERZN+15000;,,   N 98Kow !
$PAR  G(C36_LAVES,ZN:CU),,              +2*GHSERZN+GHSERCU+15000;,,   N 98Kow !
$PAR  L(C36_LAVES,CU,ZN:CU;0),,         -90226.26;,,                  N 98Kow !
$PAR  L(C36_LAVES,CU,ZN:ZN;0),,         -90226.26;,,                  N 98Kow !
$
$PAR  G(ALCU_B82,ZN:CU),,               +GHSERZN+GHSERCU-8000;,,      N 16Lia !
$
$PAR  G(ALCU_ETA_1,CU:ZN),,             +GHSERCU+GHSERZN+3040;,,      N 16Lia !
$
$PAR  G(GAMMA_D83,CU:CU:ZN),,           +10*GHSERCU+16*GHSERZN
$            -258704-59.332*T;,,                                      N 16Lia !
$PAR  G(GAMMA_D83,CU:ZN:CU),,           +20*GHSERCU+6*GHSERZN
$            +26000;,,                                                N 16Lia !
$PAR  G(GAMMA_D83,CU:ZN:ZN),,           +4*GHSERCU+22*GHSERZN
$            -36316-112.4872*T;,,                                     N 16Lia !
$
 FUNCTION GBCUZN    298.15  -6150;                                     6000 N !
$ ------------------------------------------------------------------------------
$
 ASSESSED_SYSTEM
  CU-ZN(TDB -* +LIQUID +FCC_A1 +A2_BCC +B2_BCC +HCP_A3 +GAMMA_D82 +HCP_IM_A3
  +CUZN3 ;G5 C_S:B2_BCC/CU:ZN:VA ;P3 TMM:300/2000 STP:.46/673/1/-1) !
$
$
 LIST-OF-REFERENCE
 NUMBER  SOURCE
  Null   'Unknown source'
  Same   'Same or similar interaction as in the corresponding stable phase'
  REFLAV 'Laves phase convention: G(LAVES,X:X)=+3*GHSERXX+15000'
  COST   'COST 507 database'
  SGCOST 'COST 507 database, SGTE unary database V.3.0, 1996; Al, B, Nd, Ti, Zn'
  91Din  'A.T. Dinsdale, Calphad, 15, 317-425(1991).'
  93Kow  'M. Kowalski, P.J. Spencer, J. Phase Equilib., 14, 432-38(1993),
          SGTE unary database V.4.1, 1999; Zn'
  96Lee  'B.-J. Lee, Calphad, 20, 471-80(1996)
          SGTE unary database V.4.4, 2001; Zn'
  97SUB  'SGTE Substance Database, version 1997'
  98Han  'S.C. Hansen, Calphad, 22, 359-73(1998),
          SGTE unary database V.5.0, 2009; Zn'
  99SGUN 'SGTE unary database V.4.1, 1999.'
  01Mie  'J. Miettinen, Calphad, 25, 43-58(2001),
          SGTE unary database V.4.4, 2001; Sn, Zn'
  15Lia1 'S.-M. Liang, H.-M. Hsiao, R. Schmid-Fetzer,
          Calphad, 51, 224-32(2015); Cu-Zn'
  15Lia2 'S.-M. Liang, R. Schmid-Fetzer, Calphad, 51, 252-60(2015); Al-Cu'
  16Lia  'S.-M. Liang, R. Schmid-Fetzer, Calphad, 52, 21-37(2016); Al-Cu-Zn'
!

File: data/databases/sgte-binary/CuZn-93Kow-LB.tdb
$
$ Database for Cu-Zn from M. Kowalski and P.J. Spencer 1993
$ (included in LB Vol. 3)
$
$ M. Kowalski, P.J. Spencer, J. Phase Equilib., 14, 432-38 (1993).
$
$ Dataset created 2013.05.31 by Bengt Hallstedt.
$ 2020.12.26: Modified for use with GES6.
$
$ ------------------------------------------------------------------------------
 TEMP-LIM 298.15 6000.00 !
$
$ELEMENT NAME  REF. STATE               ATOMIC MASS H298-H0    S298    !
$
 ELEMENT VA   VACUUM                      0.0          0.0      0.0    ! 
 ELEMENT CU   FCC_A1                     63.546     5004.      33.15   !
 ELEMENT ZN   HCP_A3                     65.38      5657.0     41.63   ! 
$ ------------------------------------------------------------------------------
$ Species
$
 SPECIE  CU2                                CU2 !
$ ------------------------------------------------------------------------------
$ Phase definitions
$
 PHASE LIQUID:L % 1 1 !
 CONST LIQUID:L : CU ZN : !
$
$ Fcc (cF4, Fm-3m) and MeX (cF8, Fm-3m)
$
 PHASE FCC_A1 %A 2 1 1 !
 CONST FCC_A1 : CU% ZN : VA : !
$
$ Bcc (cI2, Im-3m)
$
 PHASE BCC_A2 %B 2 1 3 !
 CONST BCC_A2 : CU ZN : VA : !
$
$ The disordered part of B2_BCC, identical to BCC_A2
$
 PHASE A2_BCC %B 2 1 3 !
 CONST A2_BCC : CU ZN : VA : !
$
$ Prototype CsCl (cP2, Pm-3m)
$
 PHASE B2_BCC %BO 3 0.5 0.5 3 !
 CONST B2_BCC : CU% ZN : CU ZN% : VA : !
$
$ Hcp (hP2, P6_3/mmc) and Me2X (NiAs-type, hP4, P6_3/mmc, B8_1)
$
 PHASE HCP_A3 %A 2 1 0.5 !
 CONST HCP_A3 : CU ZN : VA : !
$
$ Prototype Mg (hP2, P6_3/mmc)
$
 PHASE HCP_IM_A3 % 1 1 !
 CONST HCP_IM_A3 : CU ZN : !
$
$ Prototype Cu5Zn8 (cI52, I-43m)
$
 PHASE CU5ZN8_D82 % 4 2 2 3 6 !
 CONST CU5ZN8_D82 : CU% ZN : CU ZN% : CU : ZN : !
$
 PHASE GAS:G % 1 1 !
 CONST GAS:G : CU CU2 ZN : !
$ ------------------------------------------------------------------------------
$ Defaults
$
 DEFAULT-COM DEFINE_SYSTEM_ELEMENT VA !
 DEFAULT-COM REJECT_PHASE BCC_A2 GAS !
 TYPE-DEF % SEQ * !
 TYPE-DEF A GES AMEND_PHASE_DESCRIPTION @ MAGNETIC -3 0.28 !
 TYPE-DEF B GES AMEND_PHASE_DESCRIPTION @ MAGNETIC -1 0.4 !
 TYPE-DEF O GES AMEND_PHASE_DESCRIPTION B2_BCC DIS_PART A2_BCC !
 FUNCTION ZERO      298.15  0;                                         6000 N !
 FUNCTION UN_ASS    298.15  0;                                         6000 N !
 FUNCTION R         298.15  +8.31451;                                  6000 N !
 FUNCTION RTLNP     298.15  +8.31451*T*LN(1E-05*P);                    6000 N !
$ ------------------------------------------------------------------------------
$ Element data
$ ------------------------------------------------------------------------------
$ Cu
$
 PAR  G(FCC_A1,CU:VA),,                 +GHSERCU;                3200 N 91Din !
 PAR  G(BCC_A2,CU:VA),,                 +GHSERCU+4017-1.255*T;   3200 N 91Din !
 PAR  G(A2_BCC,CU:VA),,                 +GHSERCU+4017-1.255*T;   3200 N 91Din !
 PAR  G(HCP_A3,CU:VA),,                 +GHSERCU+600+0.2*T;      3200 N 91Din !
 PAR  G(LIQUID,CU),,                    +GLIQCU;                 3200 N 91Din !
$
$PAR  G(C14_LAVES,CU:CU),,              +3*GHSERCU+15000;,,           N REFLAV !
$PAR  G(C15_LAVES,CU:CU),,              +3*GHSERCU+15000;,,           N REFLAV !
$PAR  G(C36_LAVES,CU:CU),,              +3*GHSERCU+15000;,,           N REFLAV !
$PAR  G(ALCU_B81,CU:CU),,               +2*GBCCCU;,,                  N 98Kow !
$PAR  G(ALCU_ETA,CU:CU),,               +2*GBCCCU;,,                  N 98Kow !
 PAR  G(HCP_IM_A3,CU),,                 +GHSERCU+600+0.2*T;      3200 N 91Din !
$
 PAR  G(GAS,CU),,                       +F8005T+RTLNP;,,              N 97SUB !
 PAR  G(GAS,CU2),,                      +F8130T+RTLNP;,,              N 97SUB !
$
 FUNCTION GHSERCU   298.15  -7770.458+130.485235*T-24.112392*T*LN(T)
       -0.00265684*T**2+1.29223E-07*T**3+52478*T**(-1);
      1357.77  Y  -13542.026+183.803828*T-31.38*T*LN(T)+3.64167E+29*T**(-9);
      3200.00  N !
 FUNCTION GLIQCU    298.15  +12964.735-9.511904*T+GHSERCU-5.8489E-21*T**7;
      1357.77  Y  -46.545+173.881484*T-31.38*T*LN(T);
      3200.00  N !
 FUNCTION GBCCCU    298.15  +GHSERCU+4017-1.255*T;                     6000 N !
$ Cu(g)
 FUNCTION F8005T    298.15  +331712.276-25.4355932*T-21.044*T*LN(T)
       +2.776E-04*T**2-4.9305E-08*T**3+5295*T**(-1);
      1600.00  Y  +336105.82-35.4351873*T-20.115*T*LN(T)
       +0.00118285*T**2-2.18138333E-07*T**3-1572935*T**(-1);
      3000.00  Y  +390707.537-303.006732*T+14.175*T*LN(T)
       -0.0079804*T**2+2.27558333E-07*T**3-16772955*T**(-1);
      5300.00  Y  +110975.664+452.828908*T-75.18201*T*LN(T)
       +0.004605*T**2-1.02516667E-07*T**3+1.4589055E+08*T**(-1);
      8400.00  Y  +918206.507-898.334069*T+75.05701*T*LN(T)
       -0.0078504*T**2+9.14616667E-08*T**3-6.694665E+08*T**(-1);
     10000.00  N !
$ Cu2(g)
 FUNCTION F8130T    298.15  +462958.167+11.147823*T-37.642*T*LN(T)
       -1.1515E-04*T**2-6.7015E-08*T**3+51145*T**(-1);
      3500.00  Y  +692156.122-643.599383*T+40.105*T*LN(T)
       -0.01109485*T**2+1.90893333E-07*T**3-1.2151985E+08*T**(-1);
      5500.00  Y  +1198333.43-1966.90368*T+195.893*T*LN(T)
       -0.03229355*T**2+7.29055E-07*T**3-4.2822925E+08*T**(-1);
      6000.00  N !
$ ------------------------------------------------------------------------------
$ Zn
$
$ BCT_A5 and DIAMOND_A4 added in unary 3.0
$ HCP_A3 revised in unary 4.1 (due to introduction of HCP_ZN)
$ RHOMBOHEDRAL_A7 and TETRAGONAL_A6 added in unary 4.1
$ TETRAGONAL_A6 revised in unary 4.4
$ CBCC_A12 and CUB_A13 added in unary 4.4
$ HCP_A3 and LIQUID modified in unary 5.0 (melting T and coefficients adjusted)
$ RHOMBO_A10 added in unary 5.0
$
$ Pure Zn restored as HCP_A3
$
 PAR  G(HCP_A3,ZN:VA),,                 +GHSERZN;                1700 N 91Din !
$PAR  G(HCP_A3,ZN:VA),,                 +GHSERZN
$            +2969.82-1.56968*T;                                 1700 N 93Kow !
 PAR  G(FCC_A1,ZN:VA),,                 +GHSERZN
             +2969.82-1.56968*T;                                 1700 N 91Din !
 PAR  G(BCC_A2,ZN:VA),,                 +GHSERZN
             +2886.96-2.5104*T;                                  1700 N 91Din !
 PAR  G(A2_BCC,ZN:VA),,                 +GHSERZN
             +2886.96-2.5104*T;                                  1700 N 91Din !
$PAR  G(DIAMOND_A4,ZN),,                +GHSERZN+30*T;           1700 N SGCOST !
$PAR  G(BCT_A5,ZN),,                    +GHSERZN
$            +2886.96-2.5104*T;                                  1700 N SGCOST !
$PAR  G(TETRAGONAL_A6,ZN),,             +GHSERZN+4184;           1700 N 96Lee !
$PAR  G(TETRAGONAL_A6,ZN),,             +GHSERZN
$            +2886.96-2.5104*T;                                  1700 N 99SGUN !
$PAR  G(RHOMBOHEDRAL_A7,ZN),,           +GHSERZN+2300+11.5*T;    1700 N 99SGUN !
$PAR  G(RHOMBO_A10,ZN),,                +GLIQZN-2000+10*T;       1700 N 98Han !
$PAR  G(CBCC_A12,ZN:VA),,               +GHSERZN+2000;           1700 N 01Mie !
$PAR  G(CUB_A13,ZN:VA),,                +GHSERZN+2000;           1700 N 01Mie !
 PAR  G(LIQUID,ZN),,                    +GLIQZN;                 1700 N 91Din !
$
$PAR  G(ALCUZN_T,ZN:VA),,               +GBCCZN+5000;,,               N 98Kow !
$PAR  G(C14_LAVES,ZN:ZN),,              +3*GHSERZN+15000;,,           N REFLAV !
$PAR  G(C15_LAVES,ZN:ZN),,              +3*GHSERZN+15000;,,           N REFLAV !
$PAR  G(C36_LAVES,ZN:ZN),,              +3*GHSERZN+15000;,,           N REFLAV !
 PAR  G(HCP_IM_A3,ZN),,                 +GHSERZN
             +2969.82-1.56968*T;                                 1700 N 93Kow !
$
 PAR  G(GAS,ZN),,                       +F15669T+RTLNP;,,             N 97SUB !
$
 FUNCTION GHSERZN   298.15  -7285.787+118.470069*T-23.701314*T*LN(T)
       -0.001712034*T**2-1.264963E-06*T**3;
       692.677 Y  -11070.546+172.345644*T-31.38*T*LN(T)+4.7047E+26*T**(-9);
      1700.00  N !
 FUNCTION GLIQZN    298.15  +7157.222-10.29305*T+GHSERZN-3.58949E-19*T**7;
       692.677 Y  -3620.385+161.60854*T-31.38*T*LN(T);
      1700.00  N !
 FUNCTION GBCCZN    298.15  +GHSERZN+2886.96-2.5104*T;                 6000 N !
$ Zn(g)
 FUNCTION F15669T   298.15  +124152.804-21.0289705*T-20.897*T*LN(T)
       +6.65E-05*T**2-5.58E-09*T**3+3335*T**(-1);
      4300.00  Y  +104038.336+64.4573277*T-31.558*T*LN(T)
       +0.00230425*T**2-8.82333333E-08*T**3+5389360*T**(-1);
      8200.00  Y  +681283.394-922.574931*T+78.50201*T*LN(T)
       -0.0070638*T**2+6.18466667E-08*T**3-5.65175E+08*T**(-1);
     10000.00  N !
$ ------------------------------------------------------------------------------
$ Binary system
$
$ From M. Kowalski and P.J. Spencer 1993 (included in LB Vol. 3)
$
$ M. Kowalski, P.J. Spencer, J. Phase Equilib., 14, 432-38 (1993).
$
$ Checked against LB, paper and COST. Checked at 6000 K.
$
$ Parameters for the metastable phases AL2CU3, ALCU_B81, ALCU_ETA, AL9CU11
$ and ALCUZN_T are only in the COST 507 database, not in the report.
$
 PAR  L(LIQUID,CU,ZN;0),,               -40695.54+12.65269*T;,,       N 93Kow !
 PAR  L(LIQUID,CU,ZN;1),,               +4402.72-6.55425*T;,,         N 93Kow !
 PAR  L(LIQUID,CU,ZN;2),,               +7818.1-3.25416*T;,,          N 93Kow !
$
 PAR  L(FCC_A1,CU,ZN:VA;0),,            -42803.75+10.02258*T;,,       N 93Kow !
 PAR  L(FCC_A1,CU,ZN:VA;1),,            +2936.39-3.05323*T;,,         N 93Kow !
 PAR  L(FCC_A1,CU,ZN:VA;2),,            +9034.2-5.39314*T;,,          N 93Kow !
$
 PAR  L(BCC_A2,CU,ZN:VA;0),,            -51595.88+13.064*T;,,         N 93Kow !
 PAR  L(BCC_A2,CU,ZN:VA;1),,            +7562.12-6.45432*T;,,         N 93Kow !
 PAR  L(BCC_A2,CU,ZN:VA;2),,            +30743.74-29.915*T;,,         N 93Kow !
 PAR  L(A2_BCC,CU,ZN:VA;0),,            -51595.88+13.064*T;,,         N 93Kow !
 PAR  L(A2_BCC,CU,ZN:VA;1),,            +7562.12-6.45432*T;,,         N 93Kow !
 PAR  L(A2_BCC,CU,ZN:VA;2),,            +30743.74-29.915*T;,,         N 93Kow !
$
 PAR  G(B2_BCC,ZN:CU:VA),,              -6170;,,                      N 93Kow !
 PAR  G(B2_BCC,CU:ZN:VA),,              -6170;,,                      N 93Kow !
$
 PAR  L(HCP_A3,CU,ZN:VA;0),,            -14432.17-10.7814*T;,,        N 93Kow !
$
 PAR  G(CU5ZN8_D82,CU:CU:CU:ZN),,       +7*GHSERCU+6*GHSERZN
             -118720.63-42.34862*T;,,                                 N 93Kow !
 PAR  G(CU5ZN8_D82,CU:ZN:CU:ZN),,       +5*GHSERCU+8*GHSERZN
             -150185.23-21.81712*T;,,                                 N 93Kow !
 PAR  G(CU5ZN8_D82,ZN:CU:CU:ZN),,       +5*GHSERCU+8*GHSERZN
             -44142.23-68.4538*T;,,                                   N 93Kow !
 PAR  G(CU5ZN8_D82,ZN:ZN:CU:ZN),,       +3*GHSERCU+10*GHSERZN
             -75606.83-47.9223*T;,,                                   N 93Kow !
$
 PAR  L(HCP_IM_A3,CU,ZN;0),,            -36475+4.896*T;,,             N 98Kow !
 PAR  L(HCP_IM_A3,CU,ZN;1),,            +24790-10.135*T;,,            N 98Kow !
$
$ metastable
$
$PAR  G(C14_LAVES,CU:ZN),,              +2*GHSERCU+GHSERZN+15000;,,   N 98Kow !
$PAR  G(C14_LAVES,ZN:CU),,              +2*GHSERZN+GHSERCU+15000;,,   N 98Kow !
$PAR  L(C14_LAVES,CU,ZN:CU;0),,         -75305.48;,,                  N 98Kow !
$PAR  L(C14_LAVES,CU,ZN:ZN;0),,         -75305.48;,,                  N 98Kow !
$
$PAR  G(C15_LAVES,CU:ZN),,              +2*GHSERCU+GHSERZN+15000;,,   N 98Kow !
$PAR  G(C15_LAVES,ZN:CU),,              +2*GHSERZN+GHSERCU+15000;,,   N 98Kow !
$PAR  L(C15_LAVES,CU,ZN:CU;0),,         -78824.62;,,                  N 98Kow !
$PAR  L(C15_LAVES,CU,ZN:CU;1),,         +25529.06;,,                  N 98Kow !
$PAR  L(C15_LAVES,CU,ZN:ZN;0),,         -78824.62;,,                  N 98Kow !
$PAR  L(C15_LAVES,CU,ZN:ZN;1),,         +25529.06;,,                  N 98Kow !
$
$PAR  G(C36_LAVES,CU:ZN),,              +2*GHSERCU+GHSERZN+15000;,,   N 98Kow !
$PAR  G(C36_LAVES,ZN:CU),,              +2*GHSERZN+GHSERCU+15000;,,   N 98Kow !
$PAR  L(C36_LAVES,CU,ZN:CU;0),,         -90226.26;,,                  N 98Kow !
$PAR  L(C36_LAVES,CU,ZN:ZN;0),,         -90226.26;,,                  N 98Kow !
$
$PAR  G(AL2CU3,ZN:CU),,                 +2*GHSERZN+3*GHSERCU-12000;,, N 98Kow !
$
$PAR  G(ALCU_B81,ZN:CU),,               +GHSERZN+GHSERCU-5000;,,      N 98Kow !
$
$PAR  G(ALCU_ETA,CU:ZN),,               +GHSERCU+GHSERZN+3040;,,      N 98Kow !
$PAR  L(ALCU_ETA,CU:CU,ZN;0),,          -943;,,                       N 93Kow !
$
$PAR  G(AL9CU11,ZN:CU),,                +9*GHSERZN+11*GHSERCU-5000;,, N 98Kow !
$
$PAR  G(ALCUZN_T,ZN:CU),,               +GBCCCU+GBCCZN
$            +44336.07+16.19*T;,,                                     N 98Kow !
$PAR  L(ALCUZN_T,ZN:CU,VA;0),,          +6981;,,                      N 98Kow !
$ ------------------------------------------------------------------------------
$
 ASSESSED_SYSTEM
  CU-ZN(TDB -* +LIQUID +FCC_A1 +A2_BCC +B2_BCC +HCP_A3 +CU5ZN8_D82 +HCP_IM_A3
  ;G5 C_S:B2_BCC/CU:ZN:VA ;P3 TMM:300/2000 STP:.46/673/1/-1) !
$
$
 LIST-OF-REFERENCE
 NUMBER  SOURCE
  Null   'Unknown source'
  Same   'Same or similar interaction as in the corresponding stable phase'
  REFLAV 'Laves phase convention: G(LAVES,X:X)=+3*GHSERXX+15000'
  COST   'COST 507 database'
  SGCOST 'COST 507 database, SGTE unary database V.3.0, 1996; Al, B, Nd, Ti, Zn'
  91Din  'A.T. Dinsdale, Calphad, 15, 317-425(1991).'
  93Kow  'M. Kowalski, P.J. Spencer, J. Phase Equilib., 14, 432-38 (1993),
          SGTE unary database V.4.1, 1999; Zn'
  96Lee  'B.-J. Lee, Calphad, 20, 471-80(1996)
          SGTE unary database V.4.4, 2001; Zn'
  97SUB  'SGTE Substance Database, version 1997'
  98Han  'S.C. Hansen, Calphad, 22, 359-73(1998),
          SGTE unary database V.5.0, 2009; Zn'
  98Kow  'M. Kowalski, P.J. Spencer,
          COST 507, Final report round 2, 1998; Cu-Zn, Al-Cu-Zn'
  99SGUN 'SGTE unary database V.4.1, 1999.'
  01Mie  'J. Miettinen, Calphad, 25, 43-58(2001),
          SGTE unary database V.4.4, 2001; Sn, Zn'
!

File: data/databases/sgte-binary/CuZr-06Abe.tdb
$
$ Database for Cu-Zr from T. Abe et al. 2006.
$
$ T. Abe, M. Shimono, M. Ode, H. Onodera, Acta Mater., 54, 909-15(2006).
$
$ Dataset created 2018.03.03 by Bengt Hallstedt.
$ 2020.12.26: Modified for use with GES6.
$
$ Only the liquid was modelled in the paper for studying glass formation
$ using an associate model. The Gibbs energies of the compounds were taken
$ from A.I. Zaitsev et al., 2003.
$
$ There are shifts of up to 6 K of invariant equilibria on the Cu-rich side.
$ This is because the magnetic parameters used to model the glass transition
$ are not included here.
$
$ There is a discussion if the most Cu-rich phase is Cu5Zr or Cu9Zr2. 06Abe
$ selected Cu9Zr2. I assume that it is just a matter of composition and
$ that the crystal structure is the same for Cu5Zr and Cu9Zr2.
$
$ ------------------------------------------------------------------------------
 TEMP-LIM 298.15 6000.00 !
$
$ELEMENT NAME  REF. STATE               ATOMIC MASS H298-H0    S298    !
$
 ELEMENT VA   VACUUM                      0.0          0.0      0.0    ! 
 ELEMENT CU   FCC_A1                     63.546     5004.      33.15   !
 ELEMENT ZR   HCP_A3                     91.22      5566.27    39.1809 ! 
$ ------------------------------------------------------------------------------
$ Species
$
 SPECIE  CU2ZR                              CU2ZR1 !
$ ------------------------------------------------------------------------------
$ Phase definitions
$
 PHASE LIQUID:L % 1 1 !
 CONST LIQUID:L : CU CU2ZR ZR : !
$
$ Fcc (cF4, Fm-3m) and MeX (cF8, Fm-3m)
$
 PHASE FCC_A1 %A 2 1 1 !
 CONST FCC_A1 : CU% ZR : VA : !
$
$ Bcc (cI2, Im-3m)
$
 PHASE BCC_A2 %B 2 1 3 !
 CONST BCC_A2 : CU ZR% : VA : !
$
$ Hcp (hP2, P6_3/mmc) and Me2X (NiAs-type, hP4, P6_3/mmc, B8_1)
$
 PHASE HCP_A3 %A 2 1 0.5 !
 CONST HCP_A3 : CU ZR% : VA : !
$
$ Prototype AuBe5 (cF24, F-43m)
$
 PHASE CU9ZR2_C15B % 2 9 2 !
 CONST CU9ZR2_C15B : CU : ZR : !
$
$ Prototype Ag51Gd14 (hP68, P6/m)
$
 PHASE CU51ZR14 % 2 51 14 !
 CONST CU51ZR14 : CU : ZR : !
$
$ Prototype Cu8Hf3 (oP44, Pnma)
$
 PHASE CU8ZR3 % 2 8 3 !
 CONST CU8ZR3 : CU : ZR : !
$
$ unknown structure 
$
 PHASE CU2ZR % 2 2 1 !
 CONST CU2ZR : CU : ZR : !
$
$ Prototype Ni10Zr7 (oC68, Cmca)
$
 PHASE CU10ZR7 % 2 10 7 !
 CONST CU10ZR7 : CU : ZR : !
$
$ Prototype CsCl (cP2, Pm-3m)
$
 PHASE CUZR_B2 % 2 1 1 !
 CONST CUZR_B2 : CU : ZR : !
$
$ Pearson o*26
$
 PHASE CU5ZR8 % 2 5 8 !
 CONST CU5ZR8 : CU : ZR : !
$
$ Prototype CuZr2 (tI6, I4/mmm)
$
 PHASE CUZR2 % 2 1 2 !
 CONST CUZR2 : CU : ZR : !
$ ------------------------------------------------------------------------------
$ Defaults
$
 DEFINE-SYSTEM-DEFAULT ELEMENT 2 !
 DEFAULT-COM DEFINE_SYSTEM_ELEMENT VA !
 TYPE-DEFINITION % SEQ * !
 TYPE_DEF A GES AMEND_PHASE_DESCRIPTION @ MAGNETIC -3 0.28 !
 TYPE_DEF B GES AMEND_PHASE_DESCRIPTION @ MAGNETIC -1 0.4 !
 FUNCTION ZERO      298.15  0;                                         6000 N !
 FUNCTION UN_ASS    298.15  0;                                         6000 N !
 FUNCTION R         298.15  +8.31451;                                  6000 N !
$ ------------------------------------------------------------------------------
$ Element data
$ ------------------------------------------------------------------------------
$ Cu
$
 PAR  G(FCC_A1,CU:VA),,                 +GHSERCU;                3200 N 91Din !
 PAR  G(BCC_A2,CU:VA),,                 +GHSERCU+4017-1.255*T;   3200 N 91Din !
 PAR  G(HCP_A3,CU:VA),,                 +GHSERCU+600+0.2*T;      3200 N 91Din !
 PAR  G(LIQUID,CU),,                    +GLIQCU;                 3200 N 91Din !
$
 FUNCTION GHSERCU   298.15  -7770.458+130.485235*T-24.112392*T*LN(T)
       -0.00265684*T**2+1.29223E-07*T**3+52478*T**(-1);
      1357.77  Y  -13542.026+183.803828*T-31.38*T*LN(T)+3.64167E+29*T**(-9);
      3200.00  N !
 FUNCTION GLIQCU    298.15  +12964.735-9.511904*T+GHSERCU-5.8489E-21*T**7;
      1357.77  Y  -46.545+173.881484*T-31.38*T*LN(T);
      3200.00  N !
$ ------------------------------------------------------------------------------
$ Zr
$
$ CUB_A13, CBCC_A12, ORTHORHOMBIC_A20 and TETRAGONAL_U added in unary 4.1
$
 PAR  G(HCP_A3,ZR:VA)           130.00  +GHSERZR;,,                   N 91Din !
 PAR  G(BCC_A2,ZR:VA)           130.00  +GBCCZR;,,                    N 91Din !
$PAR  G(OMEGA,ZR)               130.00  +GOMEZR;,,                    N 91Din !
 PAR  G(FCC_A1,ZR:VA)           130.00  +GHSERZR+7600-0.9*T;,,        N 91Din !
$PAR  G(CBCC_A12,ZR:VA)         130.00  +GHSERZR+4602.2;,,            N 99SGUN !
$PAR  G(CUB_A13,ZR:VA)          130.00  +GHSERZR+7531.2;,,            N 99SGUN !
$PAR  G(ORTHORHOMBIC_A20,ZR)    130.00  +GBCCZR+5000;,,               N 99SGUN !
$PAR  G(TETRAGONAL_U,ZR)        130.00  +GBCCZR+5000;,,               N 99SGUN !
 PAR  G(LIQUID,ZR)              130.00  +GLIQZR;,,                    N 91Din !
$
 FUNCTION GHSERZR   130.00  -7827.595+125.64905*T-24.1618*T*LN(T)
       -0.00437791*T**2+34971*T**(-1);
      2128.00  Y  -26085.921+262.724183*T-42.144*T*LN(T)-1.342896E+31*T**(-9);
      6000.00  N !
 FUNCTION GBCCZR    130.00  -525.539+124.9457*T-25.607406*T*LN(T)
       -3.40084E-04*T**2-9.729E-09*T**3+25233*T**(-1)-7.6143E-11*T**4;
      2128.00  Y  -4620.034+1.55998*T+GHSERZR+1.4103476E+32*T**(-9);
      6000.00  N !
 FUNCTION GOMEZR    130.00  -8878.082+144.432234*T-26.8556*T*LN(T)
       -0.002799446*T**2+38376*T**(-1);
      2128.00  Y  -3414.603+2.566675*T+GHSERZR+8.517346E+31*T**(-9);
      6000.00  N !
 FUNCTION GLIQZR    130.00  +18147.69-9.080812*T+GHSERZR+1.6275E-22*T**7;
      2128.00  Y  -8281.26+253.812609*T-42.144*T*LN(T);
      6000.00  N !
$ ------------------------------------------------------------------------------
$ Binary system
$
$ T. Abe, M. Shimono, M. Ode, H. Onodera, Acta Mater., 54, 909-15(2006).
$
$ Checked against paper. Checked at 6000K.
$
$ Only the liquid was modelled in the paper for studying glass formation
$ using an associate model. The Gibbs energies of the compounds were taken
$ from A.I. Zaitsev et al., 2003.
$
$ There are shifts of up to 6 K of invariant equilibria on the Cu-rich side.
$ This is because the magnetic parameters used to model the glass transition
$ are not included here.
$
$ There is a discussion if the most Cu-rich phase is Cu5Zr or Cu9Zr2. 06Abe
$ selected Cu9Zr2. I assume that it is just a matter of composition and
$ that the crystal structure is the same for Cu5Zr and Cu9Zr2.
$
 PAR  G(LIQUID,CU2ZR),,                 +2*GLIQCU+GLIQZR
             -38110+16.7*T;,,                                         N 06Abe !
 PAR  L(LIQUID,CU,ZR;0),,               -61890+16.2*T;,,              N 06Abe !
 PAR  L(LIQUID,CU,CU2ZR;0),,            -96100+72.4*T;,,              N 06Abe !
 PAR  L(LIQUID,CU2ZR,ZR;0),,            -177800+134.4*T;,,            N 06Abe !
$
 PAR  L(FCC_A1,CU,ZR:VA;0),,            +ZERO;,,                      N 03Zai !
 PAR  L(BCC_A2,CU,ZR:VA;0),,            -5573;,,                      N 03Zai !
 PAR  L(HCP_A3,CU,ZR:VA;0),,            +ZERO;,,                      N 03Zai !
$
 PAR  G(CU9ZR2_C15B,CU:ZR),,            +9*GHSERCU+2*GBCCZR
             -114279+6.6*T;,,                                         N 03Zai !
 PAR  G(CU51ZR14,CU:ZR),,               +51*GHSERCU+14*GBCCZR
             -730665;,,                                               N 03Zai !
 PAR  G(CU8ZR3,CU:ZR),,                 +8*GHSERCU+3*GBCCZR
             -144419+7.81*T;,,                                        N 03Zai !
 PAR  G(CU2ZR,CU:ZR),,                  +2*GHSERCU+GBCCZR
             -39153;,,                                                N 03Zai !
 PAR  G(CU10ZR7,CU:ZR),,                +10*GHSERCU+7*GBCCZR
             -374068+123.76*T;,,                                      N 03Zai !
 PAR  G(CUZR_B2,CU:ZR),,                +GHSERCU+GBCCZR
             -34564+6.1*T;,,                                          N 03Zai !
 PAR  G(CU5ZR8,CU:ZR),,                 +5*GHSERCU+8*GBCCZR
             -239005+63.57*T;,,                                       N 03Zai !
 PAR  G(CUZR2,CU:ZR),,                  +GHSERCU+2*GHSERZR
             -51411+13.17*T;,,                                        N 03Zai !
$ ------------------------------------------------------------------------------
$
 ASSESSED_SYSTEM
  CU-ZR(TDB -* +LIQUID +FCC_A1 +BCC_A2 +CU10ZR7 +CU51ZR14 +CU9ZR2_C15B +CU8ZR3
  +CUZR_B2 +CUZR2 +HCP_A3 +CU2ZR +CU5ZR8 ;P3 TMM:300/3000 STP:.5/1500/-2) !
$
$
 LIST-OF-REFERENCE
 NUMBER  SOURCE
  Null   'Unknown source'
  COST   'COST 507 database'
  91Din  'A.T. Dinsdale, Calphad, 15, 317-425(1991).'
  99SGUN 'SGTE unary database V.4.1, 1999.'
  03Zai  'A.I. Zaitsev, N.E. Zaitseva, J.P. Alexeeva, S.F. Dunaev, Y.S. Nechaev,
          Phys. Chem. Chem. Phys., 5, 4185-96(2003); Cu-Zr'
  06Abe  'T. Abe, M. Shimono, M. Ode, H. Onodera,
          Acta Mater., 54, 909-15(2006); Cu-Zr'
!
