Repository: orchid-calphad/orchid-project.org

# orchid-project.org

Website and released data of **ORCHID** (Open Repository for CALPHAD Hypotheses, Intelligence, and Discovery),
served by GitHub Pages at https://orchid-project.org. Releases are archived on Zenodo (one DOI per version).

- `index.html`, `catalog/`, `best-practices.html` — static, self-contained pages (generated in the ORCHID tooling).
- `data/` — released data: catalog, redistributable TDB files, convex hulls. Licences: `data/LICENSES.md`, `data/NOTICE.md`.
- `llms.txt`, `data/croissant.json`, `CITATION.cff`, `.zenodo.json` — machine-readable metadata.

Only data with clear redistribution rights are published.

File: data/databases/sgte-binary/DyB-20Li.tdb
$
$ Database for Dy-B from S. Li et al. 2020.
$
$ S.Li, M.H. Rong, L. Xu, Q. Wei, J. Wang, G.H. Rao, H.Y. Zhou,
$ Calphad, 68, 101740(2020).
$
$ Dataset created 2020.04.12 by Bengt Hallstedt.
$
$ Old data for Dy used by 20Li. This leads to differences in invariants by
$ up to 16 K.
$
$ ------------------------------------------------------------------------------
 TEMP-LIM 298.15 6000.00 !
$
$ELEMENT NAME  REF. STATE               ATOMIC MASS H298-H0    S298    !
$
 ELEMENT VA   VACUUM                      0.0          0.0      0.0    ! 
 ELEMENT B    BETA_RHOMBO_B              10.81      1222.0      5.9    ! 
 ELEMENT DY   HCP_A3                    162.50      8865.896   74.9559 ! 
$ ------------------------------------------------------------------------------
$ Phase definitions
$
 PHASE LIQUID:L % 1 1 !
 CONST LIQUID:L : B DY : !
$
$ Fcc (cF4, Fm-3m) and MeX (cF8, Fm-3m)
$
 PHASE FCC_A1 %A 2 1 1 !
 CONST FCC_A1 : B DY : VA : !
$
$ Bcc (cI2, Im-3m)
$
 PHASE BCC_A2 %B 2 1 3 !
 CONST BCC_A2 : B DY% : VA : !
$
$ Hcp (hP2, P6_3/mmc) and Me2X (NiAs-type, hP4, P6_3/mmc, B8_1)
$
 PHASE HCP_A3 %A 2 1 0.5 !
 CONST HCP_A3 : B DY% : VA : !
$
$ Prototype alpha-B (hR12, R-3m)
$
 PHASE ALPHA_RHOMBO_B % 1 1 !
 CONST ALPHA_RHOMBO_B : B : !
$
$ Prototype beta-B (hR105, R-3m)
$
 PHASE BETA_RHOMBO_B % 1 1 !
 CONST BETA_RHOMBO_B : B : !
$
$ Prototype AlB2 (hP3, P6/mmm)
$
 PHASE DYB2_C32 % 2 1 2 !
 CONST DYB2_C32 : DY : B : !
$
$ Prototype UB4 (tP20, P4/mbm)
$
 PHASE DYB4_D1E % 2 1 4 !
 CONST DYB4_D1E : DY : B : !
$
$ Prototype CaB6 (cP7, Pm-3m)
$
 PHASE DYB6_D21 % 2 1 6 !
 CONST DYB6_D21 : DY : B : !
$
$ Prototype UB12 (cF52, Fm-3m)
$
 PHASE DYB12_D2F % 2 1 12 !
 CONST DYB12_D2F : DY : B : !
$
$ Prototype YB66 (cF1936, Fm-3c)
$
 PHASE DYB66 % 2 1 66 !
 CONST DYB66 : DY : B : !
$ ------------------------------------------------------------------------------
$ Defaults
$
 DEFINE-SYSTEM-DEFAULT ELEMENT 2 !
 DEFAULT-COM DEFINE_SYSTEM_ELEMENT VA !
 TYPE-DEF % SEQ * !
 TYPE-DEF A GES AMEND_PHASE_DESCRIPTION @ MAGNETIC -3 0.28 !
 TYPE-DEF B GES AMEND_PHASE_DESCRIPTION @ MAGNETIC -1 0.4 !
 FUNCTION ZERO      298.15  0;                                         6000 N !
 FUNCTION UN_ASS    298.15  0;                                         6000 N !
 FUNCTION R         298.15  +8.31451;                                  6000 N !
$ ------------------------------------------------------------------------------
$ Element data
$ ------------------------------------------------------------------------------
$ B
$
$ FCC_A1, HCP_A3, DIAMOND_A4 and GRAPHITE added in unary 3.0
$ BCC_A2 added in unary 4.1
$ GRAPHITE revised in unary 4.4 (using the value from COST 507)
$ FCC_A1, BCC_A2 and HCP_A3 removed in unary 5.0
$ ALPHA_RHOMBO_B added in unary 5.0
$
$ FCC_A1, BCC_A2 and HCP_A3 still in SGSOL 5.0
$ The value for FCC_A1 in COST (and SGTE) is possibly incorrect.
$
 PAR  G(BETA_RHOMBO_B,B),,              +GHSERBB;,,                   N 91Din !
 PAR  G(ALPHA_RHOMBO_B,B),,             +GALPBB;,,                    N 09SGUN !
$PAR  G(FCC_A1,B:VA),,                  +GHSERBB+43514-12.217*T;,,    N SGCOST !
 PAR  G(FCC_A1,B:VA),,                  +GHSERBB+50208-13.472*T;,,    N 94Hal !
 PAR  G(BCC_A2,B:VA),,                  +GHSERBB+43514-12.217*T;,,    N 94Hal !
 PAR  G(HCP_A3,B:VA),,                  +GHSERBB+50208-9.706*T;,,     N SGCOST !
$PAR  G(GRAPHITE,B),,                   +GHSERBB+10000-2*T;,,         N SGCOST !
$PAR  G(GRAPHITE,B),,                   +GHSERBB+5000;,,              N 96SGUN !
$PAR  G(DIAMOND_A4,B),,                 +GHSERBB+10;,,                N 99SGUN !
$PAR  G(DIAMOND_A4,B),,                 +GHSERBB+20;,,                N COST !
$PAR  G(DIAMOND_A4,B),,                 +GHSERBB;,,                   N 96SGUN !
 PAR  G(LIQUID,B),,                     +GLIQBB;,,                    N 91Din !
$
 FUNCTION GHSERBB   298.15  -7735.284+107.111864*T-15.6641*T*LN(T)
       -0.006864515*T**2+6.18878E-07*T**3+370843*T**(-1);
      1100.00  Y  -16649.474+184.801744*T-26.6047*T*LN(T)
       -7.9809E-04*T**2-2.556E-08*T**3+1748270*T**(-1);
      2348.00  Y  -36667.582+231.336244*T-31.5957527*T*LN(T)
       -0.00159488*T**2+1.34719E-07*T**3+11205883*T**(-1);
      3000.00  Y  -21530.653+222.396264*T-31.4*T*LN(T);
      6000.00  N !
 FUNCTION GALPBB    298.15  -6076.24+86.648762*T-12.942464*T*LN(T)
       -7.089468E-3*T**2+0.659896E-6*T**3-45*T**(-1);
      1400.00  Y  +28477.506-106.789208*T+12.1072478*T*LN(T)
       -13.316875E-3*T**2+0.706895E-6*T**3-8002403*T**(-1);
      3000.00  Y  -25699.64+225.127135*T-31.4*T*LN(T);
      6000.00  N !
 FUNCTION GLIQBB    298.15  +48458.559-20.268025*T+GHSERBB;
       500.00  Y  +41119.703+82.101722*T-14.9827763*T*LN(T)
       -0.007095669*T**2+5.07347E-07*T**3+335484*T**(-1);
      2348.00  Y  +28842.012+200.94731*T-31.4*T*LN(T);
      3000.00  Y  +50372.665-21.448954*T+GHSERBB;
      6000.00  N !
 FUNCTION GFCCBB    298.15  +GHSERBB+43514-12.217*T;                   6000 N !
$ ------------------------------------------------------------------------------
$ Dy
$
$ HCP_A3, BCC_A2 and LIQUID revised in unary 3.0
$
$ FCC_A1 from 03Cac not included in unary (but it should be)
$ FCC_A1, CBCC_A12 and CUB_A13 from 09Wan4 not included in unary.
$
 PAR  G(HCP_A3,DY:VA)           100.00  +GHSERDY;                3000 N 95She1 !
 PAR  TC(HCP_A3,DY:VA)          100.00    179;                   3000 N 95She1 !
 PAR  BM(HCP_A3,DY:VA)          100.00      3.0;                 3000 N 95She1 !
 PAR  G(BCC_A2,DY:VA)           100.00  +GBCCDY;                 3000 N 95She1 !
 PAR  G(FCC_A1,DY:VA)           100.00  +GHSERDY
             +1300-0.6651608*T;                                  3000 N 03Cac !
$PAR  G(FCC_A1,DY:VA)           298.15  +GHSERDY+5000;           3000 N 09Wan4 !
$PAR  G(CBCC_A12,DY:VA)         298.15  +GHSERDY+10000;          3000 N 09Wan4 !
$PAR  G(CUB_A13,DY:VA)          298.15  +GHSERDY+10000;          3000 N 09Wan4 !
 PAR  G(LIQUID,DY)              100.00  +GLIQDY;                 3000 N 95She1 !
$
 FUNCTION GHSERDY   100.00  -7937.16586+102.307412*T-26.3917167*T*LN(T)
       -7.61683657E-04*T**2-5.86914125E-07*T**3+4010.90565*T**(-1);
      1000.00  Y  -13733.328+214.012934*T-43.8283359*T*LN(T)
       +0.0166909801*T**2-3.49702836E-06*T**3+0.0173619874*T**(-1);
      1654.15  Y  -404681.371+2032.1415*T-272.123952*T*LN(T)
       +0.0578301681*T**2-2.76169148E-06*T**3+1.09616238E+08*T**(-1);
      3000.00  N !
 FUNCTION GBCCDY    100.00  +1508.1802-0.566616181*T+GHSERDY;
      1000.00  Y  +327500.062-2868.04585*T+391.515418*T*LN(T)
       -0.224042148*T**2+2.04076075E-05*T**3-48652656.5*T**(-1);
      1654.15  Y  -33708.7949+291.409631*T-50.208*T*LN(T);
      1685.15  Y  -40775.4966+330.318068*T-55.2811171*T*LN(T)
       +0.0015254673*T**2-7.7437116E-08*T**3+1776589.32*T**(-1);
      3000.00  N !
 FUNCTION GLIQDY    100.00  +13196.6185-7.5443643*T+GHSERDY;
      1000.00  Y  +300126.971-2519.78614*T+341.302578*T*LN(T)
       -0.196153225*T**2+1.76197799E-05*T**3-43071677.5*T**(-1);
      1685.15  Y  -21864.7344+282.205014*T-49.9151*T*LN(T);
      3000.00  N !
$ ------------------------------------------------------------------------------
$ Binary system
$
$ S.Li, M.H. Rong, L. Xu, Q. Wei, J. Wang, G.H. Rao, H.Y. Zhou,
$ Calphad, 68, 101740(2020).
$
$ Checked against paper and author's tdb. Checked at 6000K.
$
$ Old data for Dy used by 20Li. This leads to differences in invariants by
$ up to 16 K.
$
 PAR  L(LIQUID,B,DY;0),,                -81097+2.927*T;,,             N 20Li !
 PAR  L(LIQUID,B,DY;1),,                -39004-3.93*T;,,              N 20Li !
 PAR  L(LIQUID,B,DY;2),,                -10000;,,                     N 20Li !
$
 PAR  L(BCC_A2,B,DY:VA;0),,             +UN_ASS;,,                    N !
 PAR  L(HCP_A3,B,DY:VA;0),,             +UN_ASS;,,                    N !
$
 PAR  G(DYB2_C32,DY:B),,                +GHSERDY+2*GHSERBB
             -174034.8+25.565379*T;,,                                 N 20Li !
 PAR  G(DYB4_D1E,DY:B),,                +GHSERDY+4*GHSERBB
             -275055+31.817*T;,,                                      N 20Li !
 PAR  G(DYB6_D21,DY:B),,                +GHSERDY+6*GHSERBB
             -286027+32.963*T;,,                                      N 20Li !
 PAR  G(DYB12_D2F,DY:B),,               +GHSERDY+12*GHSERBB
             -313361.997+41.83322*T;,,                                N 20Li !
 PAR  G(DYB66,DY:B),,                   +GHSERDY+66*GHSERBB
             -335033.5+30.976311*T;,,                                 N 20Li !
$ ------------------------------------------------------------------------------
$
$
 LIST-OF-REFERENCE
 NUMBER  SOURCE
  Null   'Unknown source'
  Same   'Same or similar interaction as in the corresponding stable phase'
  REFLAV 'Laves phase convention: G(LAVES,X:X)=+3*GHSERXX+15000'
  COST   'COST 507 database'
  SGCOST 'COST 507 database, SGTE unary database V.3.0, 1996; Al, B, Nd, Ti, Zn'
  91Din  'A.T. Dinsdale, Calphad, 15, 317-425(1991).'
  94Hal  'B. Hallemans, P. Wollants, J.R. Roos,
          Z. Metallkd., 85, 676-82(1994), SGTE unary database V.4.1, 1999; B'
  95She1 'H. Shen, W. Zhang, G. Liu, R. Wang, Z. Du, Report F-95-01,
          University of Science and Technology, Beijing, May 1995,
          SGTE unary database V.3.0, 1996; Dy'
  96SGUN 'SGTE unary database V.3.0, 1996.'
  99SGUN 'SGTE unary database V.4.1, 1999.'
  03Cac  'G. Cacciamani, S. De Negri, A. Saccone, R. Ferro,
          Intermetallics, 11, 1135-51(2003); Dy, Ho'
  09SGUN 'SGTE unary database V.5.0, 2009.'
  09Wan4 'C.P. Wang, Z. Lin, X.J. Liu,
          J. Alloys Compd., 469, 123-28(2009); Dy, Mn, Pr'
  20Li   'S.Li, M.H. Rong, L. Xu, Q. Wei, J. Wang, G.H. Rao, H.Y. Zhou,
          Calphad, 68, 101740(2020); Dy-B'
!

File: data/databases/sgte-binary/DyC-20Xu.tdb
$
$ Database for Dy-C from K. Xu et al. 2020.
$
$ K. Xu, L. Chen, K. Chang, P. Wan, M. Li, Z. Deng, F. Huang, Q. Huang,
$ Calphad, 68, 101738(2020).
$
$ Dataset created 2021.07.03 by Bengt Hallstedt.
$
$ Dy-C has not yet been sufficiently investigated experimentally. This
$ dataset must be regarded tentative. Dy3C, Dy2C and DyC have been reported,
$ but are not included in this dataset due to inconclusive data.
$
$ C solubility in solid Dy is not considered in the paper.
$
$ ------------------------------------------------------------------------------
 TEMP-LIM 298.15 6000.00 !
$
$ELEMENT NAME  REF. STATE               ATOMIC MASS H298-H0    S298    !
$
 ELEMENT VA   VACUUM                      0.0          0.0      0.0    ! 
 ELEMENT C    GRAPHITE                   12.011     1054.0      5.7423 ! 
 ELEMENT DY   HCP_A3                    162.50      8865.896   74.9559 ! 
$ ------------------------------------------------------------------------------
$ Phase definitions
$
 PHASE LIQUID:L % 1 1 !
 CONST LIQUID:L : C DY : !
$
$ Fcc (cF4, Fm-3m) and MeX (cF8, Fm-3m)
$
 PHASE FCC_A1 %A 2 1 1 !
 CONST FCC_A1 : DY : C VA% : !
$
$ Bcc (cI2, Im-3m)
$
 PHASE BCC_A2 %B 2 1 3 !
 CONST BCC_A2 : DY : C VA% : !
$
$ Hcp (hP2, P6_3/mmc) and Me2X (NiAs-type, hP4, P6_3/mmc, B8_1)
$
 PHASE HCP_A3 %A 2 1 0.5 !
 CONST HCP_A3 : DY : C VA% : !
$
$ Prototype C (cF8, Fd-3m)
$
 PHASE DIAMOND_A4 % 1 1 !
 CONST DIAMOND_A4 : C : !
$
$ Prototype C (hP4, P6_3/mmc)
$
 PHASE GRAPHITE % 1 1 !
 CONST GRAPHITE : C : !
$
$ Prototype Pu2C3 (cI40, I-43d)
$
 PHASE DY2C3_D5C % 2 2 3 !
 CONST DY2C3_D5C : DY : C : !
$
$ Prototype CaC2 (tI6, I4/mmm)
$
 PHASE DYC2_C11A % 2 1 2 !
 CONST DYC2_C11A : DY : C : !
$
$ Prototype CaF2 (cF12, Fm-3m)
$
 PHASE DYC2_C1 % 2 1 2 !
 CONST DYC2_C1 : DY : C : !
$ ------------------------------------------------------------------------------
$ Defaults
$
 DEFINE-SYSTEM-DEFAULT ELEMENT 2 !
 DEFAULT-COM DEFINE_SYSTEM_ELEMENT VA !
 TYPE-DEF % SEQ * !
 TYPE-DEF A GES AMEND_PHASE_DESCRIPTION @ MAGNETIC -3 0.28 !
 TYPE-DEF B GES AMEND_PHASE_DESCRIPTION @ MAGNETIC -1 0.4 !
 FUNCTION ZERO      298.15  0;                                         6000 N !
 FUNCTION UN_ASS    298.15  0;                                         6000 N !
 FUNCTION R         298.15  +8.31451;                                  6000 N !
$ ------------------------------------------------------------------------------
$ Element data
$ ------------------------------------------------------------------------------
$ C
$
 PAR  G(GRAPHITE,C),,                   +GHSERCC;,,                   N 91Din !
 PAR  G(DIAMOND_A4,C),,                 +GDIACC;,,                    N 91Din !
 PAR  G(LIQUID,C),,                     +GHSERCC+117369-24.63*T;,,    N 91Din !
$
 FUNCTION GHSERCC   298.15  -17368.441+170.73*T-24.3*T*LN(T)
       -4.723E-04*T**2+2562600*T**(-1)-2.643E+08*T**(-2)+1.2E+10*T**(-3);
      6000.00  N !
 FUNCTION GDIACC    298.15  -16359.441+175.61*T-24.31*T*LN(T)
       -4.723E-04*T**2+2698000*T**(-1)-2.61E+08*T**(-2)+1.11E+10*T**(-3);
      6000.00  N !
$ ------------------------------------------------------------------------------
$ Dy
$
$ HCP_A3, BCC_A2 and LIQUID revised in unary 3.0
$
$ FCC_A1 from 94Lan not included in unary
$ FCC_A1 from 03Cac not included in unary (but it should be)
$ FCC_A1, CBCC_A12 and CUB_A13 from 09Wan4 not included in unary.
$
 PAR  G(HCP_A3,DY:VA)           100.00  +GHSERDY;                3000 N 95She1 !
 PAR  TC(HCP_A3,DY:VA)          100.00    179;                   3000 N 95She1 !
 PAR  BM(HCP_A3,DY:VA)          100.00      3.0;                 3000 N 95She1 !
 PAR  G(BCC_A2,DY:VA)           100.00  +GBCCDY;                 3000 N 95She1 !
 PAR  G(FCC_A1,DY:VA)           100.00  +GHSERDY
             +1300-0.6651608*T;                                  3000 N 03Cac !
$PAR  G(FCC_A1,DY:VA)           298.15  +GHSERDY+5000;           3000 N 94Lan !
$PAR  G(CBCC_A12,DY:VA)         298.15  +GHSERDY+10000;          3000 N 09Wan4 !
$PAR  G(CUB_A13,DY:VA)          298.15  +GHSERDY+10000;          3000 N 09Wan4 !
 PAR  G(LIQUID,DY)              100.00  +GLIQDY;                 3000 N 95She1 !
$
 FUNCTION GHSERDY   100.00  -7937.16586+102.307412*T-26.3917167*T*LN(T)
       -7.61683657E-04*T**2-5.86914125E-07*T**3+4010.90565*T**(-1);
      1000.00  Y  -13733.328+214.012934*T-43.8283359*T*LN(T)
       +0.0166909801*T**2-3.49702836E-06*T**3+0.0173619874*T**(-1);
      1654.15  Y  -404681.371+2032.1415*T-272.123952*T*LN(T)
       +0.0578301681*T**2-2.76169148E-06*T**3+1.09616238E+08*T**(-1);
      3000.00  N !
 FUNCTION GBCCDY    100.00  +1508.1802-0.566616181*T+GHSERDY;
      1000.00  Y  +327500.062-2868.04585*T+391.515418*T*LN(T)
       -0.224042148*T**2+2.04076075E-05*T**3-48652656.5*T**(-1);
      1654.15  Y  -33708.7949+291.409631*T-50.208*T*LN(T);
      1685.15  Y  -40775.4966+330.318068*T-55.2811171*T*LN(T)
       +0.0015254673*T**2-7.7437116E-08*T**3+1776589.32*T**(-1);
      3000.00  N !
 FUNCTION GLIQDY    100.00  +13196.6185-7.5443643*T+GHSERDY;
      1000.00  Y  +300126.971-2519.78614*T+341.302578*T*LN(T)
       -0.196153225*T**2+1.76197799E-05*T**3-43071677.5*T**(-1);
      1685.15  Y  -21864.7344+282.205014*T-49.9151*T*LN(T);
      3000.00  N !
$ ------------------------------------------------------------------------------
$ Binary system
$
$ K. Xu, L. Chen, K. Chang, P. Wan, M. Li, Z. Deng, F. Huang, Q. Huang,
$ Calphad, 68, 101738(2020).
$
$ Checked against paper. Checked at 6000K.
$
$ Dy-C has not yet been sufficiently investigated experimentally. This
$ dataset must be regarded tentative. Dy3C, Dy2C and DyC have been reported,
$ but are not included in this dataset due to inconclusive data.
$
$ C solubility in solid Dy is not considered in the paper.
$
 PAR  L(LIQUID,C,DY;0),,                -268000+22.2*T;,,             N 20Xu !
 PAR  L(LIQUID,C,DY;1),,                -140000;,,                    N 20Xu !
 PAR  L(LIQUID,C,DY;2),,                -24500;,,                     N 20Xu !
$
 PAR  G(DY2C3_D5C,DY:C),,               +2*GHSERDY+3*GHSERCC
             -179000+8.75*T;,,                                        N 20Xu !
 PAR  G(DYC2_C11A,DY:C),,               +GHSERDY+2*GHSERCC
             -93000+3.6*T;,,                                          N 20Xu !
 PAR  G(DYC2_C1,DY:C),,                 +GHSERDY+2*GHSERCC
             -45000-27*T;,,                                           N 20Xu !
$ ------------------------------------------------------------------------------
$
$
 LIST-OF-REFERENCE
 NUMBER  SOURCE
  Null   'Unknown source'
  Same   'Same or similar interaction as in the corresponding stable phase'
  REFLAV 'Laves phase convention: G(LAVES,X:X)=+3*GHSERXX+15000'
  COST   'COST 507 database'
  91Din  'A.T. Dinsdale, Calphad, 15, 317-425(1991).'
  94Lan  'S. Landin, J. Agren,
          J. Alloys Compd., 207-208, 449-53(1994); Dy, Tb'
  95She1 'H. Shen, W. Zhang, G. Liu, R. Wang, Z. Du, Report F-95-01,
          University of Science and Technology, Beijing, May 1995,
          SGTE unary database V.3.0, 1996; Dy'
  03Cac  'G. Cacciamani, S. De Negri, A. Saccone, R. Ferro,
          Intermetallics, 11, 1135-51(2003); Dy, Ho, Al-Dy'
  09Wan4 'C.P. Wang, Z. Lin, X.J. Liu,
          J. Alloys Compd., 469, 123-28(2009); Dy, Mn, Pr'
  20Xu   'K. Xu, L. Chen, K. Chang, P. Wan, M. Li, Z. Deng, F. Huang, Q. Huang,
          Calphad, 68, 101738(2020); Dy-C'
!

File: data/databases/sgte-binary/DyEr-00Nor-LB.tdb
$
$ Database for Dy-Er from S. Norgren 2000 (included in LB Vol. 3)
$
$ S. Norgren, J. Phase Equilib., 21, 148-56(2000).
$
$ Dataset created 2015.05.24 by Bengt Hallstedt.
$ 2020.12.26: Modified for use with GES6.
$
$ ------------------------------------------------------------------------------
 TEMP-LIM 298.15 6000.00 !
$
$ELEMENT NAME  REF. STATE               ATOMIC MASS H298-H0    S298    !
$
 ELEMENT VA   VACUUM                      0.0          0.0      0.0    ! 
 ELEMENT DY   HCP_A3                    162.50      8865.896   74.9559 ! 
 ELEMENT ER   HCP_A3                    167.26      7392.2912  73.17816! 
$ ------------------------------------------------------------------------------
$ Phase definitions
$
 PHASE LIQUID:L % 1 1 !
 CONST LIQUID:L : DY ER : !
$
$ Fcc (cF4, Fm-3m) and MeX (cF8, Fm-3m)
$
 PHASE FCC_A1 %A 2 1 1 !
 CONST FCC_A1 : DY ER : VA : !
$
$ Bcc (cI2, Im-3m)
$
 PHASE BCC_A2 %B 2 1 3 !
 CONST BCC_A2 : DY ER : VA : !
$
$ Hcp (hP2, P6_3/mmc) and Me2X (NiAs-type, hP4, P6_3/mmc, B8_1)
$
 PHASE HCP_A3 %A 2 1 0.5 !
 CONST HCP_A3 : DY ER : VA : !
$ ------------------------------------------------------------------------------
$ Defaults
$
 DEFINE-SYSTEM-DEFAULT ELEMENT 2 !
 DEFAULT-COM DEFINE_SYSTEM_ELEMENT VA !
 TYPE-DEF % SEQ * !
 TYPE-DEF A GES AMEND_PHASE_DESCRIPTION @ MAGNETIC -3 0.28 !
 TYPE-DEF B GES AMEND_PHASE_DESCRIPTION @ MAGNETIC -1 0.4 !
 FUNCTION ZERO      298.15  0;                                         6000 N !
 FUNCTION UN_ASS    298.15  0;                                         6000 N !
 FUNCTION R         298.15  +8.31451;                                  6000 N !
$ ------------------------------------------------------------------------------
$ Element data
$ ------------------------------------------------------------------------------
$ Dy
$
$ HCP_A3, BCC_A2 and LIQUID revised in unary 3.0
$
$ FCC_A1 from 03Cac not included in unary (but it should be)
$
 PAR  G(HCP_A3,DY:VA)           100.00  +GHSERDY;                3000 N 95She1 !
 PAR  TC(HCP_A3,DY:VA)          100.00    179;                   3000 N 95She1 !
 PAR  BMAGN(HCP_A3,DY:VA)       100.00      3.0;                 3000 N 95She1 !
 PAR  G(BCC_A2,DY:VA)           100.00  +GBCCDY;                 3000 N 95She1 !
 PAR  G(FCC_A1,DY:VA)           100.00  +GHSERDY
             +1300-0.6651608*T;                                  3000 N 03Cac !
 PAR  G(LIQUID,DY)              100.00  +GLIQDY;                 3000 N 95She1 !
$
 FUNCTION GHSERDY   100.00  -7937.16586+102.307412*T-26.3917167*T*LN(T)
       -7.61683657E-04*T**2-5.86914125E-07*T**3+4010.90565*T**(-1);
      1000.00  Y  -13733.328+214.012934*T-43.8283359*T*LN(T)
       +0.0166909801*T**2-3.49702836E-06*T**3+0.0173619874*T**(-1);
      1654.15  Y  -404681.371+2032.1415*T-272.123952*T*LN(T)
       +0.0578301681*T**2-2.76169148E-06*T**3+1.09616238E+08*T**(-1);
      3000.00  N !
 FUNCTION GBCCDY    100.00  +1508.1802-0.566616181*T+GHSERDY;
      1000.00  Y  +327500.062-2868.04585*T+391.515418*T*LN(T)
       -0.224042148*T**2+2.04076075E-05*T**3-48652656.5*T**(-1);
      1654.15  Y  -33708.7949+291.409631*T-50.208*T*LN(T);
      1685.15  Y  -40775.4966+330.318068*T-55.2811171*T*LN(T)
       +0.0015254673*T**2-7.7437116E-08*T**3+1776589.32*T**(-1);
      3000.00  N !
 FUNCTION GLIQDY    100.00  +13196.6185-7.5443643*T+GHSERDY;
      1000.00  Y  +300126.971-2519.78614*T+341.302578*T*LN(T)
       -0.196153225*T**2+1.76197799E-05*T**3-43071677.5*T**(-1);
      1685.15  Y  -21864.7344+282.205014*T-49.9151*T*LN(T);
      3000.00  N !
$ ------------------------------------------------------------------------------
$ Er
$
$ BCC_A2 added in unary 4.4
$
$ FCC_A1 from 02Cac not included in unary (but it should be)
$
 PAR  G(HCP_A3,ER:VA),,                 +GHSERER;                3200 N 91Din !
 PAR  G(FCC_A1,ER:VA),,                 +GHSERER
             +1950-0.831451*T;                                   3200 N 02Cac !
 PAR  G(BCC_A2,ER:VA),,                 +GHSERER
             +4600-2.494353*T;                                   3200 N 00Nor1 !
 PAR  G(LIQUID,ER),,                    +GLIQER;                 3200 N 91Din !
$
 FUNCTION GHSERER   298.15  -8489.136+116.698964*T-28.3846744*T*LN(T)
       +9.95792E-04*T**2-9.52557E-07*T**3+9581*T**(-1);
      1802.00  Y  -445688.206+2233.10212*T-298.135131*T*LN(T)
       +0.065950553*T**2-3.041405E-06*T**3+1.23973199E+08*T**(-1);
      3200.00  N !
 FUNCTION GLIQER    298.15  +19382.102-10.241846*T+GHSERER;
       500.00  Y  +17912.678+0.355564*T-12.0761776*T*LN(T)
       -0.014414687*T**2+1.316517E-06*T**3-528122*T**(-1);
      1802.00  Y  +747.131+187.623024*T-38.702*T*LN(T);
      3200.00  N !
$ ------------------------------------------------------------------------------
$ Binary system
$
$ From S. Norgren 2000 (included in LB Vol. 3)
$
$ S. Norgren, J. Phase Equilib., 21, 148-56(2000).
$
$ Checked against LB and paper. Checked at 6000 K.
$
 PAR  L(LIQUID,DY,ER;0),,               +ZERO;,,                      N 00Nor1 !
$
 PAR  L(BCC_A2,DY,ER:VA;0),,            +ZERO;,,                      N 00Nor1 !
 PAR  L(HCP_A3,DY,ER:VA;0),,            +ZERO;,,                      N 00Nor1 !
$ ------------------------------------------------------------------------------
$
 ASSESSED_SYSTEM
  DY-ER(TDB -* +LIQUID +BCC_A2 +HCP_A3 ;P3 TMM:300/3000 STP:.6375/1760) !
$
$
 LIST-OF-REFERENCE
 NUMBER  SOURCE
  Null   'Unknown source'
  COST   'COST 507 database'
  91Din  'A.T. Dinsdale, Calphad, 15, 317-425(1991).'
  95She1 'H. Shen, W. Zhang, G. Liu, R. Wang, Z. Du, Report F-95-01,
          University of Science and Technology, Beijing, May 1995,
          SGTE unary database V.3.0, 1996; Dy'
  00Nor1 'S. Norgren, J. Phase Equilib., 21, 148-56(2000),
          SGTE unary database V.4.4, 2001; Er, Ho, Dy-Er'
  02Cac  'G. Cacciamani, A. Saccone, S. De Negri, R. Ferro,
          J. Phase Equilib., 23, 38-50(2002); Er, Al-Er'
  03Cac  'G. Cacciamani, S. De Negri, A. Saccone, R. Ferro,
          Intermetallics, 11, 1135-51(2003); Dy'
!

File: data/databases/sgte-binary/DyFe-17Ron.tdb
$
$ Database for Dy-Fe from M.H. Rong et al. 2017.
$
$ M.H. Rong, X.L. Chen, J. Wang, G.H. Rao, H.Y. Zhou, Calphad, 59, 154-63(2017).
$
$ Dataset created 2021.07.04 by Bengt Hallstedt.
$
$ Invariant equilibria differ by up to 19 K. The reason for this is not clear.
$ The Liquid L1 and/or L2 parameters are candidates. L0 was corrected.
$
$ ------------------------------------------------------------------------------
 TEMP-LIM 298.15 6000.00 !
$
$ELEMENT NAME  REF. STATE               ATOMIC MASS H298-H0    S298    !
$
 ELEMENT VA   VACUUM                      0.0          0.0      0.0    ! 
 ELEMENT DY   HCP_A3                    162.50      8865.896   74.9559 ! 
 ELEMENT FE   BCC_A2                     55.847     4489.0     27.2797 ! 
$ ------------------------------------------------------------------------------
$ Phase definitions
$
 PHASE LIQUID:L % 1 1 !
 CONST LIQUID:L : DY FE : !
$
$ Fcc (cF4, Fm-3m) and MeX (cF8, Fm-3m)
$
 PHASE FCC_A1 %A 2 1 1 !
 CONST FCC_A1 : DY FE% : VA : !
$
$ Bcc (cI2, Im-3m)
$
 PHASE BCC_A2 %B 2 1 3 !
 CONST BCC_A2 : DY FE : VA : !
$
$ Hcp (hP2, P6_3/mmc) and Me2X (NiAs-type, hP4, P6_3/mmc, B8_1)
$
 PHASE HCP_A3 % 2 1 0.5 !
 CONST HCP_A3 : DY% FE : VA : !
$
$ Prototype Cu2Mg (cF24, Fd-3m)
$
 PHASE DYFE2_C15 %A 2 1 2 !
 CONST DYFE2_C15 : DY : FE : !
$
$ Prototype Ni3Pu (hR12, R-3m)
$
 PHASE DYFE3 %A 2 1 3 !
 CONST DYFE3 : DY : FE : !
$
$ Prototype Mn23Th6 (cF116, Fm-3m)
$
 PHASE DY6FE23_D8A %A 2 6 23 !
 CONST DY6FE23_D8A : DY : FE : !
$
$ Prototype Ni17Th2 (hP38, P6_3/mmc)
$
 PHASE DY2FE17 %A 2 2 17 !
 CONST DY2FE17 : DY : FE : !
$ ------------------------------------------------------------------------------
$ Defaults
$
 DEFINE-SYSTEM-DEFAULT ELEMENT 2 !
 DEFAULT-COM DEFINE_SYSTEM_ELEMENT VA !
 TYPE-DEF % SEQ * !
 TYPE-DEF A GES AMEND_PHASE_DESCRIPTION @ MAGNETIC -3 0.28 !
 TYPE-DEF B GES AMEND_PHASE_DESCRIPTION @ MAGNETIC -1 0.4 !
 FUNCTION ZERO      298.15  0;                                         6000 N !
 FUNCTION UN_ASS    298.15  0;                                         6000 N !
 FUNCTION R         298.15  +8.31451;                                  6000 N !
$ ------------------------------------------------------------------------------
$ Element data
$ ------------------------------------------------------------------------------
$ Dy
$
$ HCP_A3, BCC_A2 and LIQUID revised in unary 3.0
$
$ FCC_A1 from 94Lan not included in unary
$ FCC_A1 from 03Cac not included in unary (but it should be)
$
 PAR  G(HCP_A3,DY:VA)           100.00  +GHSERDY;                3000 N 95She1 !
 PAR  TC(HCP_A3,DY:VA)          100.00    179;                   3000 N 95She1 !
 PAR  BMAG(HCP_A3,DY:VA)        100.00      3.0;                 3000 N 95She1 !
 PAR  G(BCC_A2,DY:VA)           100.00  +GBCCDY;                 3000 N 95She1 !
$PAR  G(FCC_A1,DY:VA)           298.15  +GHSERDY
$            +1300-0.6651608*T;                                  3000 N 03Cac !
 PAR  G(FCC_A1,DY:VA)           298.15  +GHSERDY+5000;           3000 N 94Lan !
 PAR  G(LIQUID,DY)              100.00  +GLIQDY;                 3000 N 95She1 !
$
 FUNCTION GHSERDY   100.00  -7937.16586+102.307412*T-26.3917167*T*LN(T)
       -7.61683657E-04*T**2-5.86914125E-07*T**3+4010.90565*T**(-1);
      1000.00  Y  -13733.328+214.012934*T-43.8283359*T*LN(T)
       +0.0166909801*T**2-3.49702836E-06*T**3+0.0173619874*T**(-1);
      1654.15  Y  -404681.371+2032.1415*T-272.123952*T*LN(T)
       +0.0578301681*T**2-2.76169148E-06*T**3+1.09616238E+08*T**(-1);
      3000.00  N !
 FUNCTION GBCCDY    100.00  +1508.1802-0.566616181*T+GHSERDY;
      1000.00  Y  +327500.062-2868.04585*T+391.515418*T*LN(T)
       -0.224042148*T**2+2.04076075E-05*T**3-48652656.5*T**(-1);
      1654.15  Y  -33708.7949+291.409631*T-50.208*T*LN(T);
      1685.15  Y  -40775.4966+330.318068*T-55.2811171*T*LN(T)
       +0.0015254673*T**2-7.7437116E-08*T**3+1776589.32*T**(-1);
      3000.00  N !
 FUNCTION GLIQDY    100.00  +13196.6185-7.5443643*T+GHSERDY;
      1000.00  Y  +300126.971-2519.78614*T+341.302578*T*LN(T)
       -0.196153225*T**2+1.76197799E-05*T**3-43071677.5*T**(-1);
      1685.15  Y  -21864.7344+282.205014*T-49.9151*T*LN(T);
      3000.00  N !
$ ------------------------------------------------------------------------------
$ Fe
$
$ ORTHORHOMBIC_A20 and TETRAGONAL_U added im unary 4.1
$
 PAR  G(BCC_A2,FE:VA),,                 +GHSERFE;,,                   N 91Din !
 PAR  TC(BCC_A2,FE:VA),,                 1043.00;,,                   N 91Din !
 PAR  BMAG(BCC_A2,FE:VA),,                  2.22;,,                   N 91Din !
 PAR  G(FCC_A1,FE:VA),,                 +GFCCFE;,,                    N 91Din !
 PAR  TC(FCC_A1,FE:VA),,                 -201.00;,,                   N 91Din !
 PAR  BMAG(FCC_A1,FE:VA),,                 -2.10;,,                   N 91Din !
 PAR  G(HCP_A3,FE:VA),,                 +GHCPFE;,,                    N 91Din !
$PAR  G(CBCC_A12,FE:VA),,               +GHSERFE+4745;,,              N 91Din !
$PAR  G(CUB_A13,FE:VA),,                +GHSERFE+3745;,,              N 91Din !
$PAR  G(ORTHORHOMBIC_A20,FE),,          +GHSERFE+5000;,,              N 99SGUN !
$PAR  G(TETRAGONAL_U,FE),,              +GHSERFE+5000;,,              N 99SGUN !
 PAR  G(LIQUID,FE),,                    +GLIQFE;,,                    N 91Din !
$
 FUNCTION GHSERFE   298.15  +1225.7+124.134*T-23.5143*T*LN(T)
       -0.00439752*T**2-5.8927E-08*T**3+77359*T**(-1);
      1811.00  Y  -25383.581+299.31255*T-46*T*LN(T)+2.29603E+31*T**(-9);
      6000.00  N !
 FUNCTION GFCCFE    298.15  -1462.4+8.282*T-1.15*T*LN(T)
       +6.4E-04*T**2+GHSERFE;
      1811.00  Y  -1713.815+0.940009*T+GHSERFE+4.9251E+30*T**(-9);
      6000.00  N !
 FUNCTION GHCPFE    298.15  -3705.78+12.591*T-1.15*T*LN(T)
       +6.4E-04*T**2+GHSERFE;
      1811.00  Y  -3957.195+5.249009*T+GHSERFE+4.9251E+30*T**(-9);
      6000.00  N !
 FUNCTION GLIQFE    298.15  +12040.17-6.55843*T+GHSERFE-3.67516E-21*T**7;
      1811.00  Y  -10838.83+291.302*T-46*T*LN(T);
      6000.00  N !
$ ------------------------------------------------------------------------------
$ Binary system
$
$ M.H. Rong, X.L. Chen, J. Wang, G.H. Rao, H.Y. Zhou, Calphad, 59, 154-63(2017).
$
$ Checked against paper. Checked at 6000 K.
$
$ Invariant equilibria differ by up to 19 K. The reason for this is not clear.
$ The Liquid L1 and/or L2 parameters are candidates. L0 was corrected.
$
 PAR  L(LIQUID,DY,FE;0),,               -32524.7907+10.5074*T;,,      N 17Ron !
 PAR  L(LIQUID,DY,FE;1),,               +14150.2192-1.6225*T;,,       N 17Ron !
 PAR  L(LIQUID,DY,FE;2),,               -422.595-6.1633*T;,,          N 17Ron !
$
 PAR  L(FCC_A1,DY,FE:VA;0),,            +38000;,,                     N 17Ron !
 PAR  L(BCC_A2,DY,FE:VA;0),,            +38000;,,                     N 17Ron !
 PAR  L(HCP_A3,DY,FE:VA;0),,            +100000;,,                    N 17Ron !
$
 PAR  G(DYFE2_C15,DY:FE),,              +GHSERDY+2*GHSERFE
             -45100+26.48*T-T*LN(T)-0.008*T**2-100000*T**(-1)
             +3E-07*T**3;,,                                           N 17Ron !
 PAR  TC(DYFE2_C15,DY:FE),,               635.00;,,                   N 17Ron !
 PAR  BMAG(DYFE2_C15,DY:FE),,               5.75;,,                   N 17Ron !
$
 PAR  G(DYFE3,DY:FE),,                  +GHSERDY+3*GHSERFE
             -62000+13.1662*T;,,                                      N 17Ron !
 PAR  TC(DYFE3,DY:FE),,                   606.00;,,                   N 17Ron !
 PAR  BMAG(DYFE3,DY:FE),,                   3.97;,,                   N 17Ron !
$
 PAR  G(DY6FE23_D8A,DY:FE),,            +6*GHSERDY+23*GHSERFE
             -475000+132.5*T;,,                                       N 17Ron !
 PAR  TC(DY6FE23_D8A,DY:FE),,             534.00;,,                   N 17Ron !
 PAR  BMAG(DY6FE23_D8A,DY:FE),,            14.90;,,                   N 17Ron !
$
 PAR  G(DY2FE17,DY:FE),,                +2*GHSERDY+17*GHSERFE
             -250000+80.0448*T;,,                                     N 17Ron !
 PAR  TC(DY2FE17,DY:FE),,                 371.00;,,                   N 17Ron !
 PAR  BMAG(DY2FE17,DY:FE),,                16.10;,,                   N 17Ron !
$ ------------------------------------------------------------------------------
$
$
 LIST-OF-REFERENCE
 NUMBER  SOURCE
  Null   'Unknown source'
  Same   'Same or similar interaction as in the corresponding stable phase'
  REFLAV 'Laves phase convention: G(LAVES,X:X)=+3*GHSERXX+15000'
  91Din  'A.T. Dinsdale, Calphad, 15, 317-425(1991).'
  94Lan  'S. Landin, J. Agren,
          J. Alloys Compd., 207-208, 449-53(1994); Dy, Tb'
  95She1 'H. Shen, W. Zhang, G. Liu, R. Wang, Z. Du, Report F-95-01,
          University of Science and Technology, Beijing, May 1995,
          SGTE unary database V.3.0, 1996; Dy'
  99SGUN 'SGTE unary database V.4.1, 1999.'
  03Cac  'G. Cacciamani, S. De Negri, A. Saccone, R. Ferro,
          Intermetallics, 11, 1135-51(2003); Dy'
  17Ron  'M.H. Rong, X.L. Chen, J. Wang, G.H. Rao, H.Y. Zhou,
          Calphad, 59, 154-63(2017); Dy-Fe'
!

File: data/databases/sgte-binary/DyFe-23Ye.tdb
$
$ Database for Dy-Fe from H. Ye et al. 2023.
$
$ H. Ye, M. Rong, Q. Chen, Q. Yao, J. Wang, G. Rao, H. Zhou,
$ J. Mater. Inf., 3, 15(2023).
$
$ Dataset created 2024.02.06 by Bengt Hallstedt.
$
$ Modified from 17Ron. Minor changes and Einstein model for DyFe2.
$
$ Old data used for unary Dy. Using current data results in a too high
$ melting temperature of DyFe2. Reducing the stability of DyFe2 makes it
$ unstable in the range 590 to 970 K.
$
$ Inverse stability range of DyFe2 above 5351 K.
$
$ Invariant equilibria differ by up to 4 K.
$
$ ------------------------------------------------------------------------------
 TEMP-LIM 298.15 6000.00 !
$
$ELEMENT NAME  REF. STATE               ATOMIC MASS H298-H0    S298    !
$
 ELEMENT VA   VACUUM                      0.0          0.0      0.0    ! 
 ELEMENT DY   HCP_A3                    162.50      8865.896   74.9559 ! 
 ELEMENT FE   BCC_A2                     55.847     4489.0     27.2797 ! 
$ ------------------------------------------------------------------------------
$ Phase definitions
$
 PHASE LIQUID:L % 1 1 !
 CONST LIQUID:L : DY FE : !
$
$ Fcc (cF4, Fm-3m) and MeX (cF8, Fm-3m)
$
 PHASE FCC_A1 %A 2 1 1 !
 CONST FCC_A1 : DY FE% : VA : !
$
$ Bcc (cI2, Im-3m)
$
 PHASE BCC_A2 %B 2 1 3 !
 CONST BCC_A2 : DY FE : VA : !
$
$ Hcp (hP2, P6_3/mmc) and Me2X (NiAs-type, hP4, P6_3/mmc, B8_1)
$
 PHASE HCP_A3 % 2 1 0.5 !
 CONST HCP_A3 : DY% FE : VA : !
$
$ Prototype Cu2Mg (cF24, Fd-3m)
$
 PHASE DYFE2_C15 %A 2 1 2 !
 CONST DYFE2_C15 : DY : FE : !
$
$ Prototype Ni3Pu (hR12, R-3m)
$
 PHASE DYFE3 %A 2 1 3 !
 CONST DYFE3 : DY : FE : !
$
$ Prototype Mn23Th6 (cF116, Fm-3m)
$
 PHASE DY6FE23_D8A %A 2 6 23 !
 CONST DY6FE23_D8A : DY : FE : !
$
$ Prototype Ni17Th2 (hP38, P6_3/mmc)
$
 PHASE DY2FE17 %A 2 2 17 !
 CONST DY2FE17 : DY : FE : !
$ ------------------------------------------------------------------------------
$ Defaults
$
 DEFINE-SYSTEM-DEFAULT ELEMENT 2 !
 DEFAULT-COM DEFINE_SYSTEM_ELEMENT VA !
 TYPE-DEF % SEQ * !
 TYPE-DEF A GES AMEND_PHASE_DESCRIPTION @ MAGNETIC -3 0.28 !
 TYPE-DEF B GES AMEND_PHASE_DESCRIPTION @ MAGNETIC -1 0.4 !
 FUNCTION ZERO      298.15  0;                                         6000 N !
 FUNCTION UN_ASS    298.15  0;                                         6000 N !
 FUNCTION R         298.15  +8.31451;                                  6000 N !
$ ------------------------------------------------------------------------------
$ Element data
$ ------------------------------------------------------------------------------
$ Dy
$
$ HCP_A3, BCC_A2 and LIQUID revised in unary 3.0
$
$ FCC_A1 from 94Lan not included in unary
$ FCC_A1 from 03Cac not included in unary (but it should be)
$
$ Note! Old lattice stabilities for Dy.
$
 PAR  G(HCP_A3,DY:VA)           298.15  +GHSERDY;                3000 N 91Din !
 PAR  G(BCC_A2,DY:VA)           298.15  +GBCCDY;                 3000 N 91Din !
 PAR  G(FCC_A1,DY:VA)           298.15  +GHSERDY+5000;           3000 N 94Lan !
$PAR  G(FCC_A1,DY:VA)           298.15  +GHSERDY
$            +1300-0.6651608*T;                                  3000 N 03Cac !
 PAR  G(LIQUID,DY)              298.15  +GLIQDY;                 3000 N 91Din !
$
 FUNCTION GHSERDY   298.15  -9129.216+131.734913*T-31.3602*T*LN(T)
       +0.00614295*T**2-2.123617E-06*T**3+31704*T**(-1);
      1000  Y  +46759.596-356.59767*T+37.102*T*LN(T)
       -0.02919595*T**2+9.99035E-07*T**3-8228400*T**(-1);
      1400  Y  +578.987+6.964025*T-13.3473*T*LN(T)
       -0.00382058*T**2-1.466792E-06*T**3;
      1659  Y  -518996.159+2659.38355*T-353.642128*T*LN(T)
       +0.080893522*T**2-3.929211E-06*T**3+1.37444876E+08*T**(-1);
      3000  N !
 FUNCTION GLIQDY    298.15  +13139.274-7.623047*T+GHSERDY;  
      1000  Y  +292367.773-2487.67879*T+337.520022*T*LN(T)
       -0.197339631*T**2+1.800701E-05*T**3-41317706*T**(-1);
      1659  Y  -21504.599+281.109149*T-49.9151*T*LN(T);
      3000  N !
 FUNCTION GBCCDY    298.15  +2245.299-1.143165*T+GHSERDY;  
      1000  Y  +287440.422-2533.60126*T+344.875171*T*LN(T)
       -0.201179873*T**2+1.8354141E-05*T**3-42196433*T**(-1);
      1659  Y  -32780.012+289.980691*T-50.208*T*LN(T);
      1684  Y  -39830.901+328.822231*T-55.2727722*T*LN(T)
       +0.001523778*T**2-7.7383E-08*T**3+1771510*T**(-1);
      3000  N !
$ ------------------------------------------------------------------------------
$ Fe
$
$ ORTHORHOMBIC_A20 and TETRAGONAL_U added im unary 4.1
$
 PAR  G(BCC_A2,FE:VA),,                 +GHSERFE;,,                   N 91Din !
 PAR  TC(BCC_A2,FE:VA),,                 1043.00;,,                   N 91Din !
 PAR  BMAG(BCC_A2,FE:VA),,                  2.22;,,                   N 91Din !
 PAR  G(FCC_A1,FE:VA),,                 +GFCCFE;,,                    N 91Din !
 PAR  TC(FCC_A1,FE:VA),,                 -201.00;,,                   N 91Din !
 PAR  BMAG(FCC_A1,FE:VA),,                 -2.10;,,                   N 91Din !
 PAR  G(HCP_A3,FE:VA),,                 +GHCPFE;,,                    N 91Din !
$PAR  G(CBCC_A12,FE:VA),,               +GHSERFE+4745;,,              N 91Din !
$PAR  G(CUB_A13,FE:VA),,                +GHSERFE+3745;,,              N 91Din !
$PAR  G(ORTHORHOMBIC_A20,FE),,          +GHSERFE+5000;,,              N 99SGUN !
$PAR  G(TETRAGONAL_U,FE),,              +GHSERFE+5000;,,              N 99SGUN !
 PAR  G(LIQUID,FE),,                    +GLIQFE;,,                    N 91Din !
$
 FUNCTION GHSERFE   298.15  +1225.7+124.134*T-23.5143*T*LN(T)
       -0.00439752*T**2-5.8927E-08*T**3+77359*T**(-1);
      1811.00  Y  -25383.581+299.31255*T-46*T*LN(T)+2.29603E+31*T**(-9);
      6000.00  N !
 FUNCTION GFCCFE    298.15  -1462.4+8.282*T-1.15*T*LN(T)
       +6.4E-04*T**2+GHSERFE;
      1811.00  Y  -1713.815+0.940009*T+GHSERFE+4.9251E+30*T**(-9);
      6000.00  N !
 FUNCTION GHCPFE    298.15  -3705.78+12.591*T-1.15*T*LN(T)
       +6.4E-04*T**2+GHSERFE;
      1811.00  Y  -3957.195+5.249009*T+GHSERFE+4.9251E+30*T**(-9);
      6000.00  N !
 FUNCTION GLIQFE    298.15  +12040.17-6.55843*T+GHSERFE-3.67516E-21*T**7;
      1811.00  Y  -10838.83+291.302*T-46*T*LN(T);
      6000.00  N !
$ ------------------------------------------------------------------------------
$ Binary system
$
$ H. Ye, M. Rong, Q. Chen, Q. Yao, J. Wang, G. Rao, H. Zhou,
$ J. Mater. Inf., 3, 15(2023).
$
$ Checked against paper. Checked at 6000 K.
$
$ Modified from 17Ron. Minor changes and Einstein model for DyFe2.
$
$ Old data used for unary Dy. Using current data results in a too high
$ melting temperature of DyFe2. Reducing the stability of DyFe2 makes it
$ unstable in the range 590 to 970 K.
$
$ Inverse stability range of DyFe2 above 5351 K.
$
$ Invariant equilibria differ by up to 4 K.
$
 PAR  L(LIQUID,DY,FE;0),,               -32524.791+10.7*T;,,          N 23Ye !
 PAR  L(LIQUID,DY,FE;1),,               +14150.219-1.17*T;,,          N 23Ye !
 PAR  L(LIQUID,DY,FE;2),,               -422.595-8.2*T;,,             N 23Ye !
$
 PAR  L(FCC_A1,DY,FE:VA;0),,            +38000;,,                     N 17Ron !
 PAR  L(BCC_A2,DY,FE:VA;0),,            +38000;,,                     N 17Ron !
 PAR  L(HCP_A3,DY,FE:VA;0),,            +100000;,,                    N 17Ron !
$
 PAR  G(DYFE2_C15,DY:FE),,              +3*GDYFE2;,,                  N 23Ye !
 PAR  TC(DYFE2_C15,DY:FE),,               635.00;,,                   N 17Ron !
 PAR  BMAG(DYFE2_C15,DY:FE),,               5.75;,,                   N 17Ron !
$
 PAR  G(DYFE3,DY:FE),,                  +GHSERDY+3*GHSERFE
             -62024+12.404*T;,,                                       N 23Ye !
 PAR  TC(DYFE3,DY:FE),,                   606.00;,,                   N 17Ron !
 PAR  BMAG(DYFE3,DY:FE),,                   3.97;,,                   N 17Ron !
$
 PAR  G(DY6FE23_D8A,DY:FE),,            +6*GHSERDY+23*GHSERFE
             -455300+113.361*T;,,                                     N 23Ye !
 PAR  TC(DY6FE23_D8A,DY:FE),,             534.00;,,                   N 17Ron !
 PAR  BMAG(DY6FE23_D8A,DY:FE),,            14.86;,,                   N 17Ron !
$
 PAR  G(DY2FE17,DY:FE),,                +2*GHSERDY+17*GHSERFE
             -244758+71.136*T;,,                                      N 23Ye !
 PAR  TC(DY2FE17,DY:FE),,                 371.00;,,                   N 17Ron !
 PAR  BMAG(DY2FE17,DY:FE),,                16.05;,,                   N 17Ron !
$
 FUNCTION GDYFE2    298.15  -17860-5.419*T-0.00672*T**2+E0DYFE2;       6000 N !
 FUNCTION E0DYFE2   298.15  +1.5*R*TEDYFE2+3*R*T*LN(E1DYFE2);          6000 N !
 FUNCTION E1DYFE2   298.15  +1-1*EXP(-TEDYFE2*T**(-1));                6000 N !
 FUNCTION TEDYFE2   298.15  +210;                                      6000 N !
$ ------------------------------------------------------------------------------
$
$
 LIST-OF-REFERENCE
 NUMBER  SOURCE
  Null   'Unknown source'
  Same   'Same or similar interaction as in the corresponding stable phase'
  REFLAV 'Laves phase convention: G(LAVES,X:X)=+3*GHSERXX+15000'
  91Din  'A.T. Dinsdale, Calphad, 15, 317-425(1991).'
  94Lan  'S. Landin, J. Agren,
          J. Alloys Compd., 207-208, 449-53(1994); Dy, Tb'
  95She1 'H. Shen, W. Zhang, G. Liu, R. Wang, Z. Du, Report F-95-01,
          University of Science and Technology, Beijing, May 1995,
          SGTE unary database V.3.0, 1996; Dy'
  99SGUN 'SGTE unary database V.4.1, 1999.'
  03Cac  'G. Cacciamani, S. De Negri, A. Saccone, R. Ferro,
          Intermetallics, 11, 1135-51(2003); Dy'
  17Ron  'M.H. Rong, X.L. Chen, J. Wang, G.H. Rao, H.Y. Zhou,
          Calphad, 59, 154-63(2017); Dy-Fe'
  23Ye   'H. Ye, M. Rong, Q. Chen, Q. Yao, J. Wang, G. Rao, H. Zhou,
          J. Mater. Inf., 3, 15(2023); Dy-Fe'
!
