Repository: orchid-calphad/orchid-project.org

# orchid-project.org

Website and released data of **ORCHID** (Open Repository for CALPHAD Hypotheses, Intelligence, and Discovery),
served by GitHub Pages at https://orchid-project.org. Releases are archived on Zenodo (one DOI per version).

- `index.html`, `catalog/`, `best-practices.html` — static, self-contained pages (generated in the ORCHID tooling).
- `data/` — released data: catalog, redistributable TDB files, convex hulls. Licences: `data/LICENSES.md`, `data/NOTICE.md`.
- `llms.txt`, `data/croissant.json`, `CITATION.cff`, `.zenodo.json` — machine-readable metadata.

Only data with clear redistribution rights are published.

File: data/databases/sgte-binary/DyFe-94Lan.tdb
$
$ Database for Dy-Fe from S. Landin and J. Agren 1994
$
$ S. Landin, J. Agren, J. Alloys Compd., 207-208, 449-53(1994).
$
$ Dataset created 2017.02.02 by Bengt Hallstedt.
$ 2020.12.26: Modified for use with GES6.
$
$ Interactions for FCC_A1, BCC_A2 and HCP_A3 are missing. Positive interactions
$ were set to get low terminal solubilities.
$
$ Old lattice stabilities for Dy are used.
$
$ ------------------------------------------------------------------------------
 TEMP-LIM 298.15 6000.00 !
$
$ELEMENT NAME  REF. STATE               ATOMIC MASS H298-H0    S298    !
$
 ELEMENT VA   VACUUM                      0.0          0.0      0.0    ! 
 ELEMENT DY   HCP_A3                    162.50      8865.896   74.9559 ! 
 ELEMENT FE   BCC_A2                     55.847     4489.0     27.2797 ! 
$ ------------------------------------------------------------------------------
$ Phase definitions
$
 PHASE LIQUID:L % 1 1 !
 CONST LIQUID:L : DY FE : !
$
$ Fcc (cF4, Fm-3m) and MeX (cF8, Fm-3m)
$
 PHASE FCC_A1 %A 2 1 1 !
 CONST FCC_A1 : DY FE% : VA : !
$
$ Bcc (cI2, Im-3m)
$
 PHASE BCC_A2 %B 2 1 3 !
 CONST BCC_A2 : DY FE : VA : !
$
$ Hcp (hP2, P6_3/mmc) and Me2X (NiAs-type, hP4, P6_3/mmc, B8_1)
$
 PHASE HCP_A3 % 2 1 0.5 !
 CONST HCP_A3 : DY% FE : VA : !
$
$ Prototype Cu2Mg (cF24, Fd-3m)
$
 PHASE DYFE2_C15 % 2 1 2 !
 CONST DYFE2_C15 : DY : FE : !
$
$ Prototype Ni3Pu (hR12, R-3m)
$
 PHASE DYFE3 % 2 1 3 !
 CONST DYFE3 : DY : FE : !
$
$ Prototype Mn23Th6 (cF116, Fm-3m)
$
 PHASE DY6FE23_D8A % 2 6 23 !
 CONST DY6FE23_D8A : DY : FE : !
$
$ Prototype Ni17Th2 (hP38, P6_3/mmc)
$
 PHASE DY2FE17 % 2 2 17 !
 CONST DY2FE17 : DY : FE : !
$ ------------------------------------------------------------------------------
$ Defaults
$
 DEFINE-SYSTEM-DEFAULT ELEMENT 2 !
 DEFAULT-COM DEFINE_SYSTEM_ELEMENT VA !
 TYPE-DEF % SEQ * !
 TYPE-DEF A GES AMEND_PHASE_DESCRIPTION @ MAGNETIC -3 0.28 !
 TYPE-DEF B GES AMEND_PHASE_DESCRIPTION @ MAGNETIC -1 0.4 !
 FUNCTION ZERO      298.15  0;                                         6000 N !
 FUNCTION UN_ASS    298.15  0;                                         6000 N !
 FUNCTION R         298.15  +8.31451;                                  6000 N !
$ ------------------------------------------------------------------------------
$ Element data
$ ------------------------------------------------------------------------------
$ Dy
$
$ HCP_A3, BCC_A2 and LIQUID revised in unary 3.0
$
$ FCC_A1 from 94Lan not included in unary
$ FCC_A1 from 03Cac not included in unary (but it should be)
$
$ Note! Old lattice stabilities for Dy.
$
 PAR  G(HCP_A3,DY:VA)           298.15  +GHSERDY;                3000 N 91Din !
 PAR  G(BCC_A2,DY:VA)           298.15  +GBCCDY;                 3000 N 91Din !
 PAR  G(FCC_A1,DY:VA)           298.15  +GHSERDY+5000;           3000 N 94Lan !
$PAR  G(FCC_A1,DY:VA)           298.15  +GHSERDY
$            +1300-0.6651608*T;                                  3000 N 03Cac !
 PAR  G(LIQUID,DY)              298.15  +GLIQDY;                 3000 N 91Din !
$
 FUNCTION GHSERDY   298.15  -9129.216+131.734913*T-31.3602*T*LN(T)
       +0.00614295*T**2-2.123617E-06*T**3+31704*T**(-1);
      1000  Y  +46759.596-356.59767*T+37.102*T*LN(T)
       -0.02919595*T**2+9.99035E-07*T**3-8228400*T**(-1);
      1400  Y  +578.987+6.964025*T-13.3473*T*LN(T)
       -0.00382058*T**2-1.466792E-06*T**3;
      1659  Y  -518996.159+2659.38355*T-353.642128*T*LN(T)
       +0.080893522*T**2-3.929211E-06*T**3+1.37444876E+08*T**(-1);
      3000  N !
 FUNCTION GLIQDY    298.15  +13139.274-7.623047*T+GHSERDY;  
      1000  Y  +292367.773-2487.67879*T+337.520022*T*LN(T)
       -0.197339631*T**2+1.800701E-05*T**3-41317706*T**(-1);
      1659  Y  -21504.599+281.109149*T-49.9151*T*LN(T);
      3000  N !
 FUNCTION GBCCDY    298.15  +2245.299-1.143165*T+GHSERDY;  
      1000  Y  +287440.422-2533.60126*T+344.875171*T*LN(T)
       -0.201179873*T**2+1.8354141E-05*T**3-42196433*T**(-1);
      1659  Y  -32780.012+289.980691*T-50.208*T*LN(T);
      1684  Y  -39830.901+328.822231*T-55.2727722*T*LN(T)
       +0.001523778*T**2-7.7383E-08*T**3+1771510*T**(-1);
      3000  N !
$ ------------------------------------------------------------------------------
$ Fe
$
$ ORTHORHOMBIC_A20 and TETRAGONAL_U added im unary 4.1
$
 PAR  G(BCC_A2,FE:VA),,                 +GHSERFE;,,                   N 91Din !
 PAR  TC(BCC_A2,FE:VA),,                 1043.00;,,                   N 91Din !
 PAR  BM(BCC_A2,FE:VA),,                    2.22;,,                   N 91Din !
 PAR  G(FCC_A1,FE:VA),,                 +GFCCFE;,,                    N 91Din !
 PAR  TC(FCC_A1,FE:VA),,                 -201.00;,,                   N 91Din !
 PAR  BM(FCC_A1,FE:VA),,                   -2.10;,,                   N 91Din !
 PAR  G(HCP_A3,FE:VA),,                 +GHCPFE;,,                    N 91Din !
$PAR  G(CBCC_A12,FE:VA),,               +GHSERFE+4745;,,              N 91Din !
$PAR  G(CUB_A13,FE:VA),,                +GHSERFE+3745;,,              N 91Din !
$PAR  G(ORTHORHOMBIC_A20,FE),,          +GHSERFE+5000;,,              N 99SGUN !
$PAR  G(TETRAGONAL_U,FE),,              +GHSERFE+5000;,,              N 99SGUN !
 PAR  G(LIQUID,FE),,                    +GLIQFE;,,                    N 91Din !
$
 FUNCTION GHSERFE   298.15  +1225.7+124.134*T-23.5143*T*LN(T)
       -0.00439752*T**2-5.8927E-08*T**3+77359*T**(-1);
      1811.00  Y  -25383.581+299.31255*T-46*T*LN(T)+2.29603E+31*T**(-9);
      6000.00  N !
 FUNCTION GFCCFE    298.15  -1462.4+8.282*T-1.15*T*LN(T)
       +6.4E-04*T**2+GHSERFE;
      1811.00  Y  -1713.815+0.940009*T+GHSERFE+4.9251E+30*T**(-9);
      6000.00  N !
 FUNCTION GHCPFE    298.15  -3705.78+12.591*T-1.15*T*LN(T)
       +6.4E-04*T**2+GHSERFE;
      1811.00  Y  -3957.195+5.249009*T+GHSERFE+4.9251E+30*T**(-9);
      6000.00  N !
 FUNCTION GLIQFE    298.15  +12040.17-6.55843*T+GHSERFE-3.67516E-21*T**7;
      1811.00  Y  -10838.83+291.302*T-46*T*LN(T);
      6000.00  N !
$ ------------------------------------------------------------------------------
$ Binary system
$
$ S. Landin, J. Agren, J. Alloys Compd., 207-208, 449-53(1994).
$
$ Checked against paper. Checked at 6000 K.
$
$ Interactions for FCC_A1, BCC_A2 and HCP_A3 are missing. Positive interactions
$ were set to get low terminal solubilities.
$
$ Old lattice stabilities for Dy are used.
$
 PAR  L(LIQUID,DY,FE;0),,               -13027;,,                     N 94Lan !
$
 PAR  L(FCC_A1,DY,FE:VA;0),,            +50000;,,                     N !
 PAR  L(BCC_A2,DY,FE:VA;0),,            +50000;,,                     N !
 PAR  L(HCP_A3,DY,FE:VA;0),,            +50000;,,                     N !
$
 PAR  G(DYFE2_C15,DY:FE),,              +GHSERDY+2*GHSERFE
             -29922+0.99*T;,,                                         N 94Lan !
 PAR  G(DYFE3,DY:FE),,                  +GHSERDY+3*GHSERFE
             -39604+3.6*T;,,                                          N 94Lan !
 PAR  G(DY6FE23_D8A,DY:FE),,            +6*GHSERDY+23*GHSERFE
             -288869+46.4*T;,,                                        N 94Lan !
 PAR  G(DY2FE17,DY:FE),,                +2*GHSERDY+17*GHSERFE
             -178590.5+53.2*T;,,                                      N 94Lan !
$ ------------------------------------------------------------------------------
$
$
 LIST-OF-REFERENCE
 NUMBER  SOURCE
  Null   'Unknown source'
  Same   'Same or similar interaction as in the corresponding stable phase'
  REFLAV 'Laves phase convention: G(LAVES,X:X)=+3*GHSERXX+15000'
  91Din  'A.T. Dinsdale, Calphad, 15, 317-425(1991).'
  94Lan  'S. Landin, J. Agren,
          J. Alloys Compd., 207-208, 449-53(1994); Dy, Tb, Dy-Fe'
  99SGUN 'SGTE unary database V.4.1, 1999.'
  03Cac  'G. Cacciamani, S. De Negri, A. Saccone, R. Ferro,
          Intermetallics, 11, 1135-51(2003); Dy'
!

File: data/databases/sgte-binary/DyGe-18Ach.tdb
$
$ Database for Dy-Ge from K. Achgar et al. 2018.
$
$ K. Achgar, N. Selhaoui, A. Iddaoudi, R. Tamim, H. Azza, L. Bouirden,
$ Calphad, 62, 18-29(2018).
$
$ Dataset created 2021.07.04 by Bengt Hallstedt.
$
$ Both RK and Kaptay equations are included. Here standard RK is used.
$
$ The phase diagram calculated with the supplemetal tdb does not match the
$ published phase diagram and also not the parameter table.
$
$ Invariant equilibria differ by up to 7 K.
$
$ The hcp interaction makes no sense.
$
$ The difference in Gibbs energy between the three Dy2Ge3 modifications is
$ too small.
$
$ There is an inverse miscibility gap with a minimum at 4407 K and x(Ge)=0.91.
$
$ ------------------------------------------------------------------------------
 TEMP-LIM 298.15 6000.00 !
$
$ELEMENT NAME  REF. STATE               ATOMIC MASS H298-H0    S298    !
$
 ELEMENT VA   VACUUM                      0.0          0.0      0.0    ! 
 ELEMENT DY   HCP_A3                    162.50      8865.896   74.9559 ! 
 ELEMENT GE   DIAMOND_A4                 72.59      4636.0     31.09   ! 
$ ------------------------------------------------------------------------------
$ Phase definitions
$
 PHASE LIQUID:L % 1 1 !
 CONST LIQUID:L : DY GE : !
$
$ Fcc (cF4, Fm-3m) and MeX (cF8, Fm-3m)
$
 PHASE FCC_A1 %A 2 1 1 !
 CONST FCC_A1 : DY GE : VA : !
$
$ Bcc (cI2, Im-3m)
$
 PHASE BCC_A2 %B 2 1 3 !
 CONST BCC_A2 : DY% GE : VA : !
$
$ Hcp (hP2, P6_3/mmc) and Me2X (NiAs-type, hP4, P6_3/mmc, B8_1)
$
 PHASE HCP_A3 %A 2 1 0.5 !
 CONST HCP_A3 : DY% GE : VA : !
$
$ Prototype C (cF8, Fd-3m)
$
 PHASE DIAMOND_A4 % 1 1 !
 CONST DIAMOND_A4 : GE : !
$
$ Prototype Mn5Si3 (hP16, P6_3/mcm)
$
 PHASE DY5GE3_D88 % 2 5 3 !
 CONST DY5GE3_D88 : DY : DY GE% : !
$
$ Prototype Ge4Sm5 (oP36, Pnma)
$
 PHASE DY5GE4 % 2 5 4 !
 CONST DY5GE4 : DY : GE : !
$
$ Prototype CrB (oC8, Cmcm)
$
 PHASE DYGE_B33 % 2 1 1 !
 CONST DYGE_B33 : DY : GE : !
$
$ Prototype AlB2 (hP3, P6/mmm)
$
 PHASE DY2GE3_C32 % 2 2 3 !
 CONST DY2GE3_C32 : DY : GE : !
$
$ unknown structure
$
 PHASE DY2GE3_BETA % 2 2 3 !
 CONST DY2GE3_BETA : DY : GE : !
$
$ unknown structure
$
 PHASE DY2GE3_GAMMA % 2 2 3 !
 CONST DY2GE3_GAMMA : DY : GE : !
$
$ Prototype Ge5Y3 (oF64, Fdd2)
$
 PHASE DY3GE5 % 2 0.380 0.619 !
 CONST DY3GE5 : DY : GE : !
$
$ Prototype Ge2Tb (oC24, Cmmm)
$
 PHASE DYGE2 % 2 1 2 !
 CONST DYGE2 : DY : GE : !
$
$ Prototype DyGe3 (oC16, Cmcm)
$
 PHASE DYGE3 % 2 0.260 0.739 !
 CONST DYGE3 : DY : GE : !
$ ------------------------------------------------------------------------------
$ Defaults
$
 DEFINE-SYSTEM-DEFAULT ELEMENT 2 !
 DEFAULT-COM DEFINE_SYSTEM_ELEMENT VA !
 TYPE-DEF % SEQ * !
 TYPE-DEF A GES AMEND_PHASE_DESCRIPTION @ MAGNETIC -3 0.28 !
 TYPE-DEF B GES AMEND_PHASE_DESCRIPTION @ MAGNETIC -1 0.4 !
 FUNCTION ZERO      298.15  0;                                         6000 N !
 FUNCTION UN_ASS    298.15  0;                                         6000 N !
 FUNCTION R         298.15  +8.31451;                                  6000 N !
$ ------------------------------------------------------------------------------
$ Element data
$ ------------------------------------------------------------------------------
$ Dy
$
$ HCP_A3, BCC_A2 and LIQUID revised in unary 3.0
$
$ FCC_A1 from 94Lan not included in unary
$ FCC_A1 from 03Cac not included in unary (but it should be)
$ CBCC_A12 and CUB_A13 from 09Wan4 not included in unary.
$
 PAR  G(HCP_A3,DY:VA)           100.00  +GHSERDY;                3000 N 95She1 !
 PAR  TC(HCP_A3,DY:VA)          100.00    179;                   3000 N 95She1 !
 PAR  BM(HCP_A3,DY:VA)          100.00      3.0;                 3000 N 95She1 !
 PAR  G(BCC_A2,DY:VA)           100.00  +GBCCDY;                 3000 N 95She1 !
 PAR  G(FCC_A1,DY:VA)           100.00  +GHSERDY
             +1300-0.6651608*T;                                  3000 N 03Cac !
$PAR  G(FCC_A1,DY:VA)           298.15  +GHSERDY+5000;           3000 N 94Lan !
$PAR  G(CBCC_A12,DY:VA)         298.15  +GHSERDY+10000;          3000 N 09Wan4 !
$PAR  G(CUB_A13,DY:VA)          298.15  +GHSERDY+10000;          3000 N 09Wan4 !
 PAR  G(LIQUID,DY)              100.00  +GLIQDY;                 3000 N 95She1 !
$
 PAR  G(DY5GE3_D88,DY:DY),,             +8*GHSERDY+208000+64*T;,,     N 18Ach !
$
 FUNCTION GHSERDY   100.00  -7937.16586+102.307412*T-26.3917167*T*LN(T)
       -7.61683657E-04*T**2-5.86914125E-07*T**3+4010.90565*T**(-1);
      1000.00  Y  -13733.328+214.012934*T-43.8283359*T*LN(T)
       +0.0166909801*T**2-3.49702836E-06*T**3+0.0173619874*T**(-1);
      1654.15  Y  -404681.371+2032.1415*T-272.123952*T*LN(T)
       +0.0578301681*T**2-2.76169148E-06*T**3+1.09616238E+08*T**(-1);
      3000.00  N !
 FUNCTION GBCCDY    100.00  +1508.1802-0.566616181*T+GHSERDY;
      1000.00  Y  +327500.062-2868.04585*T+391.515418*T*LN(T)
       -0.224042148*T**2+2.04076075E-05*T**3-48652656.5*T**(-1);
      1654.15  Y  -33708.7949+291.409631*T-50.208*T*LN(T);
      1685.15  Y  -40775.4966+330.318068*T-55.2811171*T*LN(T)
       +0.0015254673*T**2-7.7437116E-08*T**3+1776589.32*T**(-1);
      3000.00  N !
 FUNCTION GLIQDY    100.00  +13196.6185-7.5443643*T+GHSERDY;
      1000.00  Y  +300126.971-2519.78614*T+341.302578*T*LN(T)
       -0.196153225*T**2+1.76197799E-05*T**3-43071677.5*T**(-1);
      1685.15  Y  -21864.7344+282.205014*T-49.9151*T*LN(T);
      3000.00  N !
$ ------------------------------------------------------------------------------
$ Ge
$
$ BCT_A5 and RHOMBOHEDRAL_A7 added in unary 4.1
$
 PAR  G(DIAMOND_A4,GE),,                +GHSERGE;                3200 N 91Din !
 PAR  G(FCC_A1,GE:VA),,                 +GHSERGE+36000-22.3*T;   3200 N 91Din !
 PAR  G(BCC_A2,GE:VA),,                 +GHSERGE+34100-23.5*T;   3200 N 91Din !
 PAR  G(HCP_A3,GE:VA),,                 +GHSERGE+35000-21.5*T;   3200 N 91Din !
$PAR  G(BCT_A5,GE),,                    +GHSERGE+28800-16.5*T;   3600 N 99SGUN !
$PAR  G(RHOMBOHEDRAL_A7,GE),,           +GHSERGE+29800-16.5*T;   3600 N 99SGUN !
 PAR  G(LIQUID,GE),,                    +GLIQGE;                 3200 N 91Din !
$
 FUNCTION GHSERGE   298.15  -9486.153+165.635573*T-29.5337682*T*LN(T)
       +0.005568297*T**2-1.513694E-06*T**3+163298*T**(-1);
       900.00  Y  -5689.239+102.86087*T-19.8536239*T*LN(T)-0.003672527*T**2;
      1211.40  Y  -9548.204+156.708024*T-27.6144*T*LN(T)-8.59809E+28*T**(-9);
      3200.00  N !
 FUNCTION GLIQGE    298.15  +37141.489-30.687043*T+GHSERGE+8.56632E-21*T**7;
      1211.40  Y  +27243.473+126.324186*T-27.6144*T*LN(T);
      3200.00  N !
$ ------------------------------------------------------------------------------
$ Binary system
$
$ K. Achgar, N. Selhaoui, A. Iddaoudi, R. Tamim, H. Azza, L. Bouirden,
$ Calphad, 62, 18-29(2018).
$
$ Checked against paper and author's tdb. Checked at 6000 K.
$
$ Both RK and Kaptay equations are included. Here standard RK is used.
$
$ The phase diagram calculated with the supplemetal tdb does not match the
$ published phase diagram and also not the parameter table.
$
$ Invariant equilibria differ by up to 7 K.
$
$ The hcp interaction makes no sense.
$
$ The difference in Gibbs energy between the three Dy2Ge3 modifications is
$ too small.
$
$ There is an inverse miscibility gap with a minimum at 4407 K and x(Ge)=0.91.
$
 PAR  L(LIQUID,DY,GE;0),,               -268121.57-1.1442*T;,,        N 18Ach !
 PAR  L(LIQUID,DY,GE;1),,               +37646.42-26.70302*T;,,       N 18Ach !
 PAR  L(LIQUID,DY,GE;2),,               +54703.93+9.9947*T;,,         N 18Ach !
$
 PAR  L(HCP_A3,DY,GE:VA;0),,            +ZERO;,,                      N 18Ach !
 PAR  L(HCP_A3,DY,GE:VA;1),,            -69413.23-20.4258*T;,,        N 18Ach !
$
 PAR  L(BCC_A2,DY,GE:VA;0),,            +ZERO;,,                      N 18Ach !
$
 PAR  G(DY5GE3_D88,DY:GE),,             +5*GHSERDY+3*GHSERGE
             -737749.36+17.8048*T;,,                                  N 18Ach !
 PAR  L(DY5GE3_D88,DY:DY,GE;0),,        -216000-8*T;,,                N 18Ach !
$
 PAR  G(DY5GE4,DY:GE),,                 +5*GHSERDY+4*GHSERGE
             -819602.01+12.6882*T;,,                                  N 18Ach !
 PAR  G(DYGE_B33,DY:GE),,               +GHSERDY+GHSERGE
             -180367.98+2.5328*T;,,                                   N 18Ach !
 PAR  G(DY2GE3_C32,DY:GE),,             +2*GHSERDY+3*GHSERGE
             -429648.25+12.723*T;,,                                   N 18Ach !
 PAR  G(DY2GE3_BETA,DY:GE),,            +2*GHSERDY+3*GHSERGE
             -429400.35+12.51*T;,,                                    N 18Ach !
 PAR  G(DY2GE3_GAMMA,DY:GE),,           +2*GHSERDY+3*GHSERGE
             -429383.3+12.499*T;,,                                    N 18Ach !
 PAR  G(DY3GE5,DY:GE),,                 +0.380*GHSERDY+0.619*GHSERGE
             -85082.51+4.9393*T;,,                                    N 18Ach !
 PAR  G(DYGE2,DY:GE),,                  +GHSERDY+2*GHSERGE
             -244594.35+27.7689*T;,,                                  N 18Ach !
 PAR  G(DYGE3,DY:GE),,                  +0.260*GHSERDY+0.739*GHSERGE
             -66031.19+8.9522*T;,,                                    N 18Ach !
$ ------------------------------------------------------------------------------
$
$
 LIST-OF-REFERENCE
 NUMBER  SOURCE
  Null   'Unknown source'
  Same   'Same or similar interaction as in the corresponding stable phase'
  REFLAV 'Laves phase convention: G(LAVES,X:X)=+3*GHSERXX+15000'
  91Din  'A.T. Dinsdale, Calphad, 15, 317-425(1991).'
  94Lan  'S. Landin, J. Agren,
          J. Alloys Compd., 207-208, 449-53(1994); Dy, Tb'
  95She1 'H. Shen, W. Zhang, G. Liu, R. Wang, Z. Du, Report F-95-01,
          University of Science and Technology, Beijing, May 1995,
          SGTE unary database V.3.0, 1996; Dy'
  99SGUN 'SGTE unary database V.4.1, 1999.'
  03Cac  'G. Cacciamani, S. De Negri, A. Saccone, R. Ferro,
          Intermetallics, 11, 1135-51(2003); Dy, Ho'
  09Wan4 'C.P. Wang, Z. Lin, X.J. Liu,
          J. Alloys Compd., 469, 123-28(2009); Dy, Mn, Pr'
  18Ach  'K. Achgar, N. Selhaoui, A. Iddaoudi, R. Tamim, H. Azza, L. Bouirden,
          Calphad, 62, 18-29(2018); Dy-Ge'
!

File: data/databases/sgte-binary/DyH-17Fu.tdb
$
$ Database for Dy-H from K. Fu et al. 2017.
$
$ K. Fu, G. Li, J. Li, Y. Liu, W. Tian, X. Li,
$ J. Alloys Compd., 696, 60-66(2017).
$
$ Dataset created 2018.06.21 by Bengt Hallstedt.
$ 2020.12.26: Modified for use with GES6.
$
$ This is a partial modelling of the system without the liquid.
$
$ The models for fcc and hcp are non-standard to include the DyH2 and DyH3
$ phases. The third sublattice in these phases represents tetrahedral
$ interstitial sites. The bcc model is also non-standard.
$
$ The phase diagram is only approximately reproduced. Some mistake in the
$ fcc and/or hcp parameters remains.
$
$ ------------------------------------------------------------------------------
 TEMP-LIM 298.15 6000.00 !
$
$ELEMENT NAME  REF. STATE               ATOMIC MASS H298-H0    S298    !
$
 ELEMENT VA   VACUUM                      0.0          0.0      0.0    ! 
 ELEMENT DY   HCP_A3                    162.50      8865.896   74.9559 ! 
 ELEMENT H    1/2_MOLE_H2(G)              1.0079    4234.      65.285  ! 
$ ------------------------------------------------------------------------------
$ Species
$
 SPECIE  H2                                 H2 !
$ ------------------------------------------------------------------------------
$ Phase definitions
$
 PHASE LIQUID:L % 1 1 !
 CONST LIQUID:L : DY H : !
$
$ Fcc (cF4, Fm-3m) and MeX (cF8, Fm-3m) and CaF2 (cF12, Fm-3m)
$
 PHASE FCC_A1 %A 3 1 1 2 !
 CONST FCC_A1 : DY : H VA : H VA : !
$
$ Bcc (cI2, Im-3m)
$
 PHASE BCC_A2 %B 2 1 1 !
 CONST BCC_A2 : DY : H VA% : !
$
$ Hcp (hP2, P6_3/mmc) and Me2X (NiAs-type, hP4, P6_3/mmc, B8_1)
$ and HoH3 (hP24, P-3c1)
$
 PHASE HCP_A3 %A 3 1 1 2 !
 CONST HCP_A3 : DY : H VA : H VA : !
$
 PHASE GAS:G % 1 1 !
 CONST GAS:G : H H2 : !
$ ------------------------------------------------------------------------------
$ Defaults
$
 DEFINE-SYSTEM-DEFAULT ELEMENT 2 !
 DEFAULT-COM DEFINE_SYSTEM_ELEMENT VA !
 TYPE-DEF % SEQ * !
 TYPE-DEF A GES AMEND_PHASE_DESCRIPTION @ MAGNETIC -3 0.28 !
 TYPE-DEF B GES AMEND_PHASE_DESCRIPTION @ MAGNETIC -1 0.4 !
 FUNCTION ZERO      298.15  0;                                         6000 N !
 FUNCTION UN_ASS    298.15  0;                                         6000 N !
 FUNCTION R         298.15  +8.31451;                                  6000 N !
 FUNCTION RTLNP     298.15  +8.31451*T*LN(1E-05*P);                    6000 N !
$ ------------------------------------------------------------------------------
$ Element data
$ ------------------------------------------------------------------------------
$ Dy
$
$ HCP_A3, BCC_A2 and LIQUID revised in unary 3.0
$
$ FCC_A1 from 03Cac not included in unary (but it should be)
$ FCC_A1 from 17Fu not included in unary
$
 PAR  G(HCP_A3,DY:VA:VA)        100.00  +GHSERDY;                3000 N 95She1 !
 PAR  TC(HCP_A3,DY:VA:VA)       100.00    179;                   3000 N 95She1 !
 PAR  BMAGN(HCP_A3,DY:VA:VA)    100.00      3.0;                 3000 N 95She1 !
 PAR  G(BCC_A2,DY:VA)           100.00  +GBCCDY;                 3000 N 95She1 !
$PAR  G(FCC_A1,DY:VA:VA)        100.00  +GHSERDY
$            +1300-0.6651608*T;                                  3000 N 03Cac !
 PAR  G(FCC_A1,DY:VA:VA)        100.00  +GHSERDY+5562-0.83*T;    3000 N 17Fu !
 PAR  G(LIQUID,DY)              100.00  +GLIQDY;                 3000 N 95She1 !
$
 FUNCTION GHSERDY   100.00  -7937.16586+102.307412*T-26.3917167*T*LN(T)
       -7.61683657E-04*T**2-5.86914125E-07*T**3+4010.90565*T**(-1);
      1000.00  Y  -13733.328+214.012934*T-43.8283359*T*LN(T)
       +0.0166909801*T**2-3.49702836E-06*T**3+0.0173619874*T**(-1);
      1654.15  Y  -404681.371+2032.1415*T-272.123952*T*LN(T)
       +0.0578301681*T**2-2.76169148E-06*T**3+1.09616238E+08*T**(-1);
      3000.00  N !
 FUNCTION GBCCDY    100.00  +1508.1802-0.566616181*T+GHSERDY;
      1000.00  Y  +327500.062-2868.04585*T+391.515418*T*LN(T)
       -0.224042148*T**2+2.04076075E-05*T**3-48652656.5*T**(-1);
      1654.15  Y  -33708.7949+291.409631*T-50.208*T*LN(T);
      1685.15  Y  -40775.4966+330.318068*T-55.2811171*T*LN(T)
       +0.0015254673*T**2-7.7437116E-08*T**3+1776589.32*T**(-1);
      3000.00  N !
 FUNCTION GLIQDY    100.00  +13196.6185-7.5443643*T+GHSERDY;
      1000.00  Y  +300126.971-2519.78614*T+341.302578*T*LN(T)
       -0.196153225*T**2+1.76197799E-05*T**3-43071677.5*T**(-1);
      1685.15  Y  -21864.7344+282.205014*T-49.9151*T*LN(T);
      3000.00  N !
$ ------------------------------------------------------------------------------
$ H
$
$ H is not included in unary
$
 PAR  G(LIQUID,H),,                     +0.5*GHSERH2
             +8035+25*T+2*T*LN(T);,,                                  N 06Qiu !
$
 PAR  G(GAS,H),,                        +F10383T+RTLNP;,,             N 97SUB !
 PAR  G(GAS,H2),,                       +GHSERH2+RTLNP;,,             N 97SUB !
$
$ H(g)
 FUNCTION F10383T   298.15  +211801.621+24.4989821*T-20.78611*T*LN(T);
      6000.00  N !
$ H2(g)
 FUNCTION GHSERH2   298.15  -9522.9741+78.5273879*T-31.35707*T*LN(T)
       +0.0027589925*T**2-7.46390667E-07*T**3+56582.3*T**(-1);
      1000.00  Y  +180.108664-15.6128256*T-17.84857*T*LN(T)
       -0.00584168*T**2+3.14618667E-07*T**3-1280036*T**(-1);
      2100.00  Y  -18840.1663+92.3120255*T-32.05082*T*LN(T)
       -0.0010728235*T**2+1.14281783E-08*T**3+3561002.5*T**(-1);
      6000.00  N !
$ ------------------------------------------------------------------------------
$ Binary system
$
$ K. Fu, G. Li, J. Li, Y. Liu, W. Tian, X. Li,
$ J. Alloys Compd., 696, 60-66(2017).
$
$ Checked against paper. Checked at 6000 K.
$
$ This is a partial modelling of the system without the liquid.
$
$ The models for fcc and hcp are non-standard to include the DyH2 and DyH3
$ phases. The third sublattice in these phases represents tetrahedral
$ interstitial sites. The bcc model is also non-standard.
$
$ The phase diagram is only approximately reproduced. Some mistake in the
$ fcc and/or hcp parameters remains.
$
 PAR  L(LIQUID,DY,H;0),,                +UN_ASS;,,                    N !
$
 PAR  G(FCC_A1,DY:H:VA),,               +GHSERDY+0.5*GHSERH2
             -49871+65*T;,,                                           N 17Fu !
 PAR  G(FCC_A1,DY:VA:H),,               +GHSERDY+GHSERH2
             -213075.33+138.5*T;,,                                    N 17Fu !
 PAR  G(FCC_A1,DY:H:H),,                +GHSERDY+1.5*GHSERH2
             -230708.11+195*T;,,                                      N 17Fu !
 PAR  L(FCC_A1,DY:H,VA:VA;0),,          -21425.169;,,                 N 17Fu !
 PAR  L(FCC_A1,DY:H,VA:H;0),,           -21425.169;,,                 N 17Fu !
 PAR  L(FCC_A1,DY:VA:H,VA;0),,          +43836.757-19.891767*T;,,     N 17Fu !
 PAR  L(FCC_A1,DY:H:H,VA;0),,           +43836.757-19.891767*T;,,     N 17Fu !
$
 PAR  G(BCC_A2,DY:H),,                  +GHSERDY+0.5*GHSERH2
             -46654+65*T;,,                                           N 17Fu !
$
 PAR  G(HCP_A3,DY:H:VA),,               +GHSERDY+0.5*GHSERH2
             -65831.08+65*T;,,                                        N 17Fu !
 PAR  G(HCP_A3,DY:VA:H),,               +GHSERDY+GHSERH2
             -169184+130*T;,,                                         N 17Fu !
 PAR  G(HCP_A3,DY:H:H),,                +GHSERDY+1.5*GHSERH2
             -252710.72+195.99*T;,,                                   N 17Fu !
 PAR  L(HCP_A3,DY:H,VA:VA;0),,          -21425.17;,,                  N 17Fu !
 PAR  L(HCP_A3,DY:H,VA:H;0),,           +UN_ASS;,,                    N 17Fu !
 PAR  L(HCP_A3,DY:VA:H,VA;0),,          -23400.769+5.58*T;,,          N 17Fu !
 PAR  L(HCP_A3,DY:H:H,VA;0),,           -23400.769+5.58*T;,,          N 17Fu !
$ ------------------------------------------------------------------------------
$
$
 LIST-OF-REFERENCE
 NUMBER  SOURCE
  Null   'Unknown source'
  Same   'Same or similar interaction as in the corresponding stable phase'
  REFLAV 'Laves phase convention: G(LAVES,X:X)=+3*GHSERXX+15000'
  91Din  'A.T. Dinsdale, Calphad, 15, 317-425(1991).'
  95She1 'H. Shen, W. Zhang, G. Liu, R. Wang, Z. Du, Report F-95-01,
          University of Science and Technology, Beijing, May 1995,
          SGTE unary database V.3.0, 1996; Dy'
  97SUB  'SGTE substance database, version 1997'
  03Cac  'G. Cacciamani, S. De Negri, A. Saccone, R. Ferro,
          Intermetallics, 11, 1135-51(2003); Dy'
  06Qiu  'C. Qiu, S.M. Opalka, G.B. Olson, D.L. Anton,
          Int. J. Mater. Res., 97, 845-53(2006); H, Na-H'
  17Fu   'K. Fu, G. Li, J. Li, Y. Liu, W. Tian, X. Li,
          J. Alloys Compd., 696, 60-66(2017); Dy, Dy-H'
!

File: data/databases/sgte-binary/DyHo-00Nor-LB.tdb
$
$ Database for Dy-Ho from S. Norgren 2000 (included in LB Vol. 3)
$
$ S. Norgren, J. Phase Equilib., 21, 148-56(2000).
$
$ Dataset created 2015.05.24 by Bengt Hallstedt.
$ 2020.12.26: Modified for use with GES6.
$
$ ------------------------------------------------------------------------------
 TEMP-LIM 298.15 6000.00 !
$
$ELEMENT NAME  REF. STATE               ATOMIC MASS H298-H0    S298    !
$
 ELEMENT VA   VACUUM                      0.0          0.0      0.0    ! 
 ELEMENT DY   HCP_A3                    162.50      8865.896   74.9559 ! 
 ELEMENT HO   HCP_A3                    164.9304    7995.624   75.0191 ! 
$ ------------------------------------------------------------------------------
$ Phase definitions
$
 PHASE LIQUID:L % 1 1 !
 CONST LIQUID:L : DY HO : !
$
$ Fcc (cF4, Fm-3m) and MeX (cF8, Fm-3m)
$
 PHASE FCC_A1 %A 2 1 1 !
 CONST FCC_A1 : DY HO : VA : !
$
$ Bcc (cI2, Im-3m)
$
 PHASE BCC_A2 %B 2 1 3 !
 CONST BCC_A2 : DY HO : VA : !
$
$ Hcp (hP2, P6_3/mmc) and Me2X (NiAs-type, hP4, P6_3/mmc, B8_1)
$
 PHASE HCP_A3 %A 2 1 0.5 !
 CONST HCP_A3 : DY HO : VA : !
$ ------------------------------------------------------------------------------
$ Defaults
$
 DEFINE-SYSTEM-DEFAULT ELEMENT 2 !
 DEFAULT-COM DEFINE_SYSTEM_ELEMENT VA !
 TYPE-DEF % SEQ * !
 TYPE-DEF A GES AMEND_PHASE_DESCRIPTION @ MAGNETIC -3 0.28 !
 TYPE-DEF B GES AMEND_PHASE_DESCRIPTION @ MAGNETIC -1 0.4 !
 FUNCTION ZERO      298.15  0;                                         6000 N !
 FUNCTION UN_ASS    298.15  0;                                         6000 N !
 FUNCTION R         298.15  +8.31451;                                  6000 N !
$ ------------------------------------------------------------------------------
$ Element data
$ ------------------------------------------------------------------------------
$ Dy
$
$ HCP_A3, BCC_A2 and LIQUID revised in unary 3.0
$
$ FCC_A1 from 03Cac not included in unary (but it should be)
$
 PAR  G(HCP_A3,DY:VA)           100.00  +GHSERDY;                3000 N 95She1 !
 PAR  TC(HCP_A3,DY:VA)          100.00    179;                   3000 N 95She1 !
 PAR  BMAGN(HCP_A3,DY:VA)       100.00      3.0;                 3000 N 95She1 !
 PAR  G(BCC_A2,DY:VA)           100.00  +GBCCDY;                 3000 N 95She1 !
 PAR  G(FCC_A1,DY:VA)           100.00  +GHSERDY
             +1300-0.6651608*T;                                  3000 N 03Cac !
 PAR  G(LIQUID,DY)              100.00  +GLIQDY;                 3000 N 95She1 !
$
 FUNCTION GHSERDY   100.00  -7937.16586+102.307412*T-26.3917167*T*LN(T)
       -7.61683657E-04*T**2-5.86914125E-07*T**3+4010.90565*T**(-1);
      1000.00  Y  -13733.328+214.012934*T-43.8283359*T*LN(T)
       +0.0166909801*T**2-3.49702836E-06*T**3+0.0173619874*T**(-1);
      1654.15  Y  -404681.371+2032.1415*T-272.123952*T*LN(T)
       +0.0578301681*T**2-2.76169148E-06*T**3+1.09616238E+08*T**(-1);
      3000.00  N !
 FUNCTION GBCCDY    100.00  +1508.1802-0.566616181*T+GHSERDY;
      1000.00  Y  +327500.062-2868.04585*T+391.515418*T*LN(T)
       -0.224042148*T**2+2.04076075E-05*T**3-48652656.5*T**(-1);
      1654.15  Y  -33708.7949+291.409631*T-50.208*T*LN(T);
      1685.15  Y  -40775.4966+330.318068*T-55.2811171*T*LN(T)
       +0.0015254673*T**2-7.7437116E-08*T**3+1776589.32*T**(-1);
      3000.00  N !
 FUNCTION GLIQDY    100.00  +13196.6185-7.5443643*T+GHSERDY;
      1000.00  Y  +300126.971-2519.78614*T+341.302578*T*LN(T)
       -0.196153225*T**2+1.76197799E-05*T**3-43071677.5*T**(-1);
      1685.15  Y  -21864.7344+282.205014*T-49.9151*T*LN(T);
      3000.00  N !
$ ------------------------------------------------------------------------------
$ Ho
$
$ BCC_A2 and LIQUID revised in unary 4.4
$ HCP_A3 modified in unary 5.0
$ (upper T interval added + trailing decimals added)
$
$ FCC_A1 from 03Cac and 09Wan not included in unary; 03Cac to be preferred
$
 PAR  G(HCP_A3,HO:VA),,                 +GHSERHO;                3001 N 91Din !
 PAR  G(BCC_A2,HO:VA),,                 +GHSERHO
             +4380-2.494353*T;                                   3001 N 00Nor1 !
$PAR  G(FCC_A1,HO:VA),,                 +GHSERHO+5000;           3001 N 09Wan !
 PAR  G(FCC_A1,HO:VA),,                 +GHSERHO
             +2000-0.831451*T;                                   3001 N 03Cac !
 PAR  G(LIQUID,HO),,                    +GLIQHO;                 3001 N 00Nor1 !
$
 FUNCTION GHSERHO   298.15  -7612.429+86.593171*T-23.4879*T*LN(T)
       -0.00827315*T**2+2.375467E-06*T**3;
       600.00  Y  -10917.688+182.475691*T-39.6932*T*LN(T)
       +0.01820065*T**2-4.829733E-06*T**3;
       900.00  Y  +46646.188-421.474473*T+48.0595*T*LN(T)
       -0.0424634*T**2+3.233133E-06*T**3-7185900*T**(-1);
      1200.00  Y  +27786.061-156.162846*T+8.28608*T*LN(T)
       -0.01082725*T**2-1.112352E-06*T**3-6183850*T**(-1);
      1703.00  Y  -825364.662+4248.379056*T-558.9506818*T*LN(T)
       +0.139111904*T**2-6.824652E-06*T**3+2.19952973E+08*T**(-1);
      3000.00  Y  -17149.229+235.898104*T-43.932*T*LN(T);
      3001.00  N !
 FUNCTION GLIQHO    298.15  +17383.4216-9.992194*T+GHSERHO;
      1000.00  Y  +124827.5326-994.683024*T+127.9577778*T*LN(T)
       -0.088196514*T**2+8.008222E-6*T**3-15727191*T**(-1);  
      1703.00  Y  -9688.5314+230.793918*T-43.932*T*LN(T);  
      3001.00  N !
$ ------------------------------------------------------------------------------
$ Binary system
$
$ From S. Norgren 2000 (included in LB Vol. 3)
$
$ S. Norgren, J. Phase Equilib., 21, 148-56(2000).
$
$ Checked against LB and paper. Checked at 6000 K.
$
 PAR  L(LIQUID,DY,HO;0),,               +ZERO;,,                      N 00Nor1 !
$
 PAR  L(BCC_A2,DY,HO:VA;0),,            +ZERO;,,                      N 00Nor1 !
 PAR  L(HCP_A3,DY,HO:VA;0),,            +ZERO;,,                      N 00Nor1 !
$ ------------------------------------------------------------------------------
$
 ASSESSED_SYSTEM
  DY-HO(TDB -* +LIQUID +BCC_A2 +HCP_A3 ;P3 TMM:300/3000 STP:.99/1730) !
$
$
 LIST-OF-REFERENCE
 NUMBER  SOURCE
  Null   'Unknown source'
  COST   'COST 507 database'
  91Din  'A.T. Dinsdale, Calphad, 15, 317-425(1991).'
  95She1 'H. Shen, W. Zhang, G. Liu, R. Wang, Z. Du, Report F-95-01,
          University of Science and Technology, Beijing, May 1995,
          SGTE unary database V.3.0, 1996; Dy'
  00Nor1 'S. Norgren, J. Phase Equilib., 21, 148-56(2000),
          SGTE unary database V.4.4, 2001; Er, Ho, Dy-Ho'
  03Cac  'G. Cacciamani, S. De Negri, A. Saccone, R. Ferro,
          Intermetallics, 11, 1135-51(2003); Dy, Ho'
  09Wan  'C.P. Wang, H.L. Zhang, S.L. Wang, Z. Lin, X.J. Liu, A.T. Tang,
          F.S. Pan, J. Alloys Compd., 481, 291-95(2009); Ho'
!

File: data/databases/sgte-binary/DyMg-03Cac-LB.tdb
$
$ Database for Dy-Mg from G. Cacciamani et al. 2003 (included in LB Vol. 5)
$
$ G. Cacciamani, S. De Negri, A. Saccone, R. Ferro,
$ Intermetallics, 11, 1135-51(2003).
$
$ Dataset created 2015.05.24 by Bengt Hallstedt.
$ 2020.12.26: Modified for use with GES6.
$
$ ------------------------------------------------------------------------------
 TEMP-LIM 298.15 6000.00 !
$
$ELEMENT NAME  REF. STATE               ATOMIC MASS H298-H0    S298    !
$
 ELEMENT VA   VACUUM                      0.0          0.0      0.0    ! 
 ELEMENT DY   HCP_A3                    162.50      8865.896   74.9559 ! 
 ELEMENT MG   HCP_A3                     24.305     4998.      32.671  !
$ ------------------------------------------------------------------------------
$ Phase definitions
$
 PHASE LIQUID:L % 1 1 !
 CONST LIQUID:L : DY MG : !
$
$ Fcc (cF4, Fm-3m) and MeX (cF8, Fm-3m)
$
 PHASE FCC_A1 %A 2 1 1 !
 CONST FCC_A1 : DY MG : VA : !
$
$ Bcc (cI2, Im-3m)
$
 PHASE BCC_A2 %B 2 1 3 !
 CONST BCC_A2 : DY MG : VA : !
$
$ Disordered part of B2_BCC, identical to BCC_A2
$
 PHASE A2_BCC %B 2 1 3 !
 CONST A2_BCC : DY MG : VA : !
$
$ Prototype CsCl (cP2, Pm3m)
$
 PHASE B2_BCC %O 3 0.5 0.5 3 !
 CONST B2_BCC : DY% MG : DY MG% : VA : !
$
$ Hcp (hP2, P6_3/mmc) and Me2X (NiAs-type, hP4, P6_3/mmc, B8_1)
$
 PHASE HCP_A3 %A 2 1 0.5 !
 CONST HCP_A3 : DY MG : VA : !
$
$ Prototype MgZn2 (hP12, P6_3/mmc)
$
 PHASE C14_LAVES % 2 2 1 !
 CONST C14_LAVES : DY MG% : DY% MG : !
$
$ Prototype BiF3 (cF16, Fm-3m)
$
 PHASE DYMG3_D03 % 2 1 3 !
 CONST DYMG3_D03 : DY : MG : !
$
$ Prototype alpha-Mn (cI58, I-43m)
$
 PHASE DY5MG24_A12 % 3 5 12 12 !
 CONST DY5MG24_A12 : DY% MG : MG : MG : !
$ ------------------------------------------------------------------------------
$ Defaults
$
 DEFINE-SYSTEM-DEFAULT ELEMENT 2 !
 DEFAULT-COM DEFINE_SYSTEM_ELEMENT VA !
 DEFAULT-COM REJECT_PHASE BCC_A2 !
 TYPE-DEF % SEQ * !
 TYPE-DEF A GES AMEND_PHASE_DESCRIPTION @ MAGNETIC -3 0.28 !
 TYPE-DEF B GES AMEND_PHASE_DESCRIPTION @ MAGNETIC -1 0.4 !
 TYPE-DEF O GES AMEND_PHASE_DESCRIPTION B2_BCC DIS_PART A2_BCC !
 FUNCTION ZERO      298.15  0;                                         6000 N !
 FUNCTION UN_ASS    298.15  0;                                         6000 N !
 FUNCTION R         298.15  +8.31451;                                  6000 N !
$ ------------------------------------------------------------------------------
$ Element data
$ ------------------------------------------------------------------------------
$ Dy
$
$ HCP_A3, BCC_A2 and LIQUID revised in unary 3.0
$
$ FCC_A1 from 03Cac not included in unary (but it should be)
$
 PAR  G(HCP_A3,DY:VA)           100.00  +GHSERDY;                3000 N 95She1 !
 PAR  TC(HCP_A3,DY:VA)          100.00    179;                   3000 N 95She1 !
 PAR  BMAGN(HCP_A3,DY:VA)       100.00      3.0;                 3000 N 95She1 !
 PAR  G(BCC_A2,DY:VA)           100.00  +GBCCDY;                 3000 N 95She1 !
 PAR  G(A2_BCC,DY:VA)           100.00  +GBCCDY;                 3000 N 95She1 !
 PAR  G(FCC_A1,DY:VA)           100.00  +GHSERDY
             +1300-0.6651608*T;                                  3000 N 03Cac !
 PAR  G(LIQUID,DY)              100.00  +GLIQDY;                 3000 N 95She1 !
$
 PAR  G(C14_LAVES,DY:DY)        100.00  +3*GHSERDY+15000;        3000 N REFLAV !
$
 FUNCTION GHSERDY   100.00  -7937.16586+102.307412*T-26.3917167*T*LN(T)
       -7.61683657E-04*T**2-5.86914125E-07*T**3+4010.90565*T**(-1);
      1000.00  Y  -13733.328+214.012934*T-43.8283359*T*LN(T)
       +0.0166909801*T**2-3.49702836E-06*T**3+0.0173619874*T**(-1);
      1654.15  Y  -404681.371+2032.1415*T-272.123952*T*LN(T)
       +0.0578301681*T**2-2.76169148E-06*T**3+1.09616238E+08*T**(-1);
      3000.00  N !
 FUNCTION GBCCDY    100.00  +1508.1802-0.566616181*T+GHSERDY;
      1000.00  Y  +327500.062-2868.04585*T+391.515418*T*LN(T)
       -0.224042148*T**2+2.04076075E-05*T**3-48652656.5*T**(-1);
      1654.15  Y  -33708.7949+291.409631*T-50.208*T*LN(T);
      1685.15  Y  -40775.4966+330.318068*T-55.2811171*T*LN(T)
       +0.0015254673*T**2-7.7437116E-08*T**3+1776589.32*T**(-1);
      3000.00  N !
 FUNCTION GLIQDY    100.00  +13196.6185-7.5443643*T+GHSERDY;
      1000.00  Y  +300126.971-2519.78614*T+341.302578*T*LN(T)
       -0.196153225*T**2+1.76197799E-05*T**3-43071677.5*T**(-1);
      1685.15  Y  -21864.7344+282.205014*T-49.9151*T*LN(T);
      3000.00  N !
$ ------------------------------------------------------------------------------
$ Mg
$
 PAR  G(FCC_A1,MG:VA),,                 +GHSERMG+2600-0.9*T;     3000 N 91Din !
 PAR  G(BCC_A2,MG:VA),,                 +GHSERMG+3100-2.1*T;     3000 N 91Din !
 PAR  G(A2_BCC,MG:VA),,                 +GHSERMG+3100-2.1*T;     3000 N 91Din !
 PAR  G(HCP_A3,MG:VA),,                 +GHSERMG;                3000 N 91Din !
 PAR  G(LIQUID,MG),,                    +GLIQMG;                 3000 N 91Din !
$
 PAR  G(C14_LAVES,MG:MG),,              +3*GHSERMG+15000;        3000 N REFLAV !
 PAR  G(DY5MG24_A12,MG:MG:MG),,         +29*GHSERMG
             +133469.6-87.319*T;                                 3000 N 98Lia !
$
 FUNCTION GHSERMG   298.15  -8367.34+143.675547*T-26.1849782*T*LN(T)
       +4.858E-04*T**2-1.393669E-06*T**3+78950*T**(-1);
       923.00  Y  -14130.185+204.716215*T-34.3088*T*LN(T)+1.038192E+28*T**(-9);
      3000.00  N !
 FUNCTION GLIQMG    298.15  +8202.243-8.83693*T+GHSERMG-8.0176E-20*T**7;
       923.00  Y  -5439.869+195.324057*T-34.3088*T*LN(T);
      3000.00  N !
$ ------------------------------------------------------------------------------
$ Binary system
$
$ From G. Cacciamani et al. 2003 (included in LB Vol. 5)
$
$ G. Cacciamani, S. De Negri, A. Saccone, R. Ferro,
$ Intermetallics, 11, 1135-51(2003).
$
$ Checked against LB and paper. Checked at 6000 K.
$
 PAR  L(LIQUID,DY,MG;0),,               -16380+3.006*T;,,             N 03Cac !
 PAR  L(LIQUID,DY,MG;1),,               +23860-9.803*T;,,             N 03Cac !
$
 PAR  L(BCC_A2,DY,MG:VA;0),,            -11260+1.7*T;,,               N 03Cac !
 PAR  L(BCC_A2,DY,MG:VA;1),,            +3755;,,                      N 03Cac !
$
 PAR  L(A2_BCC,DY,MG:VA;0),,            -11260+1.7*T;,,               N 03Cac !
 PAR  L(A2_BCC,DY,MG:VA;1),,            +3755;,,                      N 03Cac !
$
 PAR  G(B2_BCC,DY:MG:VA),,              -15810+13.07*T;,,             N 03Cac !
 PAR  G(B2_BCC,MG:DY:VA),,              -15810+13.07*T;,,             N 03Cac !
 PAR  L(B2_BCC,DY,MG:DY:VA;0),,         +22260;,,                     N 03Cac !
 PAR  L(B2_BCC,DY:DY,MG:VA;0),,         +22260;,,                     N 03Cac !
$
 PAR  L(HCP_A3,DY,MG:VA;0),,            -6302+2.5*T;,,                N 03Cac !
 PAR  L(HCP_A3,DY,MG:VA;1),,            +5151;,,                      N 03Cac !
$
 PAR  G(C14_LAVES,DY:MG),,              +2*GHSERDY+GHSERMG
             +72000-18.66*T;,,                                        N 03Cac !
 PAR  G(C14_LAVES,MG:DY),,              +2*GHSERMG+GHSERDY
             -42000+18.66*T;,,                                        N 03Cac !
$
 PAR  G(DYMG3_D03,DY:MG),,              +GHSERDY+3*GHSERMG
             -49600+25.4*T;,,                                         N 03Cac !
 PAR  G(DY5MG24_A12,DY:MG:MG),,         +5*GHSERDY+24*GHSERMG
             -310000+184.6*T;,,                                       N 03Cac !
$
$ Metastable
$
 PAR  L(FCC_A1,DY,MG:VA;0),,            -6302+2.5*T;,,                N Same !
 PAR  L(FCC_A1,DY,MG:VA;1),,            +5151;,,                      N Same !
$ ------------------------------------------------------------------------------
$
 ASSESSED_SYSTEM
  DY-MG(TDB -* +LIQUID +HCP_A3 +A2_BCC +B2_BCC +C14_LAVES +DY5MG24 +DYMG3 
  ;G5 C_S:BCC_B2/DY:MG:VA MAJ:BCC_B2/DY:DY:VA ;P3 STP:.2/800/1) !
$
$
 LIST-OF-REFERENCE
 NUMBER  SOURCE
  Null   'Unknown source'
  Same   'Same or similar interaction as in the corresponding stable phase'
  COST   'COST 507 database'
  REFLAV 'Laves phase convention: G(LAVES,X:X)=+3*GHSERXX+15000'
  91Din  'A.T. Dinsdale, Calphad, 15, 317-425(1991).'
  95She1 'H. Shen, W. Zhang, G. Liu, R. Wang, Z. Du, Report F-95-01,
          University of Science and Technology, Beijing, May 1995,
          SGTE unary database V.3.0, 1996; Dy'
  98Lia  'P. Liang, H.-L. Su, P. Donnadieu, M.G. Harmelin, A. Quivy, P. Ochin,
          G. Effenberg, H.J. Seifert, H.L. Lukas, F. Aldinger,
          Z. Metallkd., 89, 536-40 (1998); Al-Mg'
  03Cac  'G. Cacciamani, S. De Negri, A. Saccone, R. Ferro,
          Intermetallics, 11, 1135-51(2003); Dy, Dy-Mg'
!
