Repository: orchid-calphad/orchid-project.org

# orchid-project.org

Website and released data of **ORCHID** (Open Repository for CALPHAD Hypotheses, Intelligence, and Discovery),
served by GitHub Pages at https://orchid-project.org. Releases are archived on Zenodo (one DOI per version).

- `index.html`, `catalog/`, `best-practices.html` — static, self-contained pages (generated in the ORCHID tooling).
- `data/` — released data: catalog, redistributable TDB files, convex hulls. Licences: `data/LICENSES.md`, `data/NOTICE.md`.
- `llms.txt`, `data/croissant.json`, `CITATION.cff`, `.zenodo.json` — machine-readable metadata.

Only data with clear redistribution rights are published.

File: data/databases/sgte-binary/DyMg-04Du.tdb
$
$ Database for Dy-Mg from Z. Du et al. 2004
$
$ Z. Du, X. Yang, G. Ling, H. Liu, Z. Metallkd., 95, 1115-19(2004).
$
$ Dataset created 2015.05.24 by Bengt Hallstedt.
$ 2020.12.26: Modified for use with GES6.
$
$ ------------------------------------------------------------------------------
 TEMP-LIM 298.15 6000.00 !
$
$ELEMENT NAME  REF. STATE               ATOMIC MASS H298-H0    S298    !
$
 ELEMENT VA   VACUUM                      0.0          0.0      0.0    ! 
 ELEMENT DY   HCP_A3                    162.50      8865.896   74.9559 ! 
 ELEMENT MG   HCP_A3                     24.305     4998.      32.671  !
$ ------------------------------------------------------------------------------
$ Phase definitions
$
 PHASE LIQUID:L % 1 1 !
 CONST LIQUID:L : DY MG : !
$
$ Fcc (cF4, Fm-3m) and MeX (cF8, Fm-3m)
$
 PHASE FCC_A1 %A 2 1 1 !
 CONST FCC_A1 : DY MG : VA : !
$
$ Bcc (cI2, Im-3m)
$
 PHASE BCC_A2 %B 2 1 3 !
 CONST BCC_A2 : DY MG : VA : !
$
$ Prototype CsCl (cP2, Pm3m)
$
 PHASE DYMG_B2 % 2 1 1 !
 CONST DYMG_B2 : DY% MG : MG% VA : !
$
$ Hcp (hP2, P6_3/mmc) and Me2X (NiAs-type, hP4, P6_3/mmc, B8_1)
$
 PHASE HCP_A3 %A 2 1 0.5 !
 CONST HCP_A3 : DY MG : VA : !
$
$ Prototype MgZn2 (hP12, P6_3/mmc)
$
 PHASE C14_LAVES % 2 2 1 !
 CONST C14_LAVES : DY MG% : DY% MG : !
$
$ Prototype BiF3 (cF16, Fm-3m)
$
 PHASE DYMG3_D03 % 2 1 3 !
 CONST DYMG3_D03 : DY : MG : !
$
$ Prototype alpha-Mn (cI58, I-43m)
$
 PHASE DY5MG24_A12 % 2 5 24 !
 CONST DY5MG24_A12 : DY% MG : DY MG% : !
$ ------------------------------------------------------------------------------
$ Defaults
$
 DEFINE-SYSTEM-DEFAULT ELEMENT 2 !
 DEFAULT-COM DEFINE_SYSTEM_ELEMENT VA !
 TYPE-DEF % SEQ * !
 TYPE-DEF A GES AMEND_PHASE_DESCRIPTION @ MAGNETIC -3 0.28 !
 TYPE-DEF B GES AMEND_PHASE_DESCRIPTION @ MAGNETIC -1 0.4 !
 FUNCTION ZERO      298.15  0;                                         6000 N !
 FUNCTION UN_ASS    298.15  0;                                         6000 N !
 FUNCTION R         298.15  +8.31451;                                  6000 N !
$ ------------------------------------------------------------------------------
$ Element data
$ ------------------------------------------------------------------------------
$ Dy
$
$ HCP_A3, BCC_A2 and LIQUID revised in unary 3.0
$
$ FCC_A1 from 03Cac not included in unary (but it should be)
$
 PAR  G(HCP_A3,DY:VA)           100.00  +GHSERDY;                3000 N 95She1 !
 PAR  TC(HCP_A3,DY:VA)          100.00    179;                   3000 N 95She1 !
 PAR  BMAGN(HCP_A3,DY:VA)       100.00      3.0;                 3000 N 95She1 !
 PAR  G(BCC_A2,DY:VA)           100.00  +GBCCDY;                 3000 N 95She1 !
 PAR  G(FCC_A1,DY:VA)           100.00  +GHSERDY
             +1300-0.6651608*T;                                  3000 N 03Cac !
 PAR  G(LIQUID,DY)              100.00  +GLIQDY;                 3000 N 95She1 !
$
 PAR  G(DYMG_B2,DY:VA)          100.00  +GHSERDY+5000;           3000 N 04Du !
 PAR  G(C14_LAVES,DY:DY)        100.00  +3*GHSERDY+15000;        3000 N REFLAV !
 PAR  G(DY5MG24_A12,DY:DY)      100.00  +29*GHSERDY+145000;      3000 N 04Du !
$
 FUNCTION GHSERDY   100.00  -7937.16586+102.307412*T-26.3917167*T*LN(T)
       -7.61683657E-04*T**2-5.86914125E-07*T**3+4010.90565*T**(-1);
      1000.00  Y  -13733.328+214.012934*T-43.8283359*T*LN(T)
       +0.0166909801*T**2-3.49702836E-06*T**3+0.0173619874*T**(-1);
      1654.15  Y  -404681.371+2032.1415*T-272.123952*T*LN(T)
       +0.0578301681*T**2-2.76169148E-06*T**3+1.09616238E+08*T**(-1);
      3000.00  N !
 FUNCTION GBCCDY    100.00  +1508.1802-0.566616181*T+GHSERDY;
      1000.00  Y  +327500.062-2868.04585*T+391.515418*T*LN(T)
       -0.224042148*T**2+2.04076075E-05*T**3-48652656.5*T**(-1);
      1654.15  Y  -33708.7949+291.409631*T-50.208*T*LN(T);
      1685.15  Y  -40775.4966+330.318068*T-55.2811171*T*LN(T)
       +0.0015254673*T**2-7.7437116E-08*T**3+1776589.32*T**(-1);
      3000.00  N !
 FUNCTION GLIQDY    100.00  +13196.6185-7.5443643*T+GHSERDY;
      1000.00  Y  +300126.971-2519.78614*T+341.302578*T*LN(T)
       -0.196153225*T**2+1.76197799E-05*T**3-43071677.5*T**(-1);
      1685.15  Y  -21864.7344+282.205014*T-49.9151*T*LN(T);
      3000.00  N !
$ ------------------------------------------------------------------------------
$ Mg
$
 PAR  G(FCC_A1,MG:VA),,                 +GHSERMG+2600-0.9*T;     3000 N 91Din !
 PAR  G(BCC_A2,MG:VA),,                 +GHSERMG+3100-2.1*T;     3000 N 91Din !
 PAR  G(HCP_A3,MG:VA),,                 +GHSERMG;                3000 N 91Din !
 PAR  G(LIQUID,MG),,                    +GLIQMG;                 3000 N 91Din !
$
 PAR  G(DYMG_B2,MG:MG),,                +2*GBCCMG;               3000 N 04Du !
 PAR  G(DYMG_B2,MG:VA),,                +GHSERMG+5000;           3000 N 04Du !
 PAR  G(C14_LAVES,MG:MG),,              +3*GHSERMG+15000;        3000 N REFLAV !
 PAR  G(DY5MG24_A12,MG:MG),,            +29*GHSERMG+145000;      3000 N 04Du !
$
 FUNCTION GHSERMG   298.15  -8367.34+143.675547*T-26.1849782*T*LN(T)
       +4.858E-04*T**2-1.393669E-06*T**3+78950*T**(-1);
       923.00  Y  -14130.185+204.716215*T-34.3088*T*LN(T)+1.038192E+28*T**(-9);
      3000.00  N !
 FUNCTION GLIQMG    298.15  +8202.243-8.83693*T+GHSERMG-8.0176E-20*T**7;
       923.00  Y  -5439.869+195.324057*T-34.3088*T*LN(T);
      3000.00  N !
 FUNCTION GBCCMG    298.15  +GHSERMG+3100-2.1*T;                       3000 N !
$ ------------------------------------------------------------------------------
$ Binary system
$
$ Z. Du, X. Yang, G. Ling, H. Liu, Z. Metallkd., 95, 1115-19(2004).
$
$ Checked against paper. Checked at 6000 K.
$
 PAR  L(LIQUID,DY,MG;0),,               -14489.2-11.4202*T;,,         N 04Du !
 PAR  L(LIQUID,DY,MG;1),,               +13949+7.476*T;,,             N 04Du !
 PAR  L(LIQUID,DY,MG;2),,               -8096.5-5.0023*T;,,           N 04Du !
$
 PAR  L(BCC_A2,DY,MG:VA;0),,            -29349.2+4.7269*T;,,          N 04Du !
 PAR  L(BCC_A2,DY,MG:VA;1),,            +37152.7-20.5179*T;,,         N 04Du !
$
 PAR  L(HCP_A3,DY,MG:VA;0),,            -21832+5.1758*T;,,            N 04Du !
 PAR  L(HCP_A3,DY,MG:VA;1),,            +31837.6-18.4901*T;,,         N 04Du !
$
 PAR  G(DYMG_B2,DY:MG),,                +GHSERDY+GHSERMG
             -25919.9+2.0599*T;,,                                     N 04Du !
 PAR  L(DYMG_B2,DY,MG:MG;0),,           -13449.5+10.6486*T;,,         N 04Du !
 PAR  L(DYMG_B2,DY,MG:VA;0),,           -13449.5+10.6486*T;,,         N 04Du !
 PAR  L(DYMG_B2,DY:MG,VA;0),,           +14027.8+5.7852*T;,,          N 04Du !
 PAR  L(DYMG_B2,MG:MG,VA;0),,           +14027.8+5.7852*T;,,          N 04Du !
$
 PAR  G(C14_LAVES,DY:MG),,              +2*GHSERDY+GHSERMG
             +48198.9-14.0271*T;,,                                    N 04Du !
 PAR  G(C14_LAVES,MG:DY),,              +2*GHSERMG+GHSERDY
             -48198.9+14.0271*T;,,                                    N 04Du !
 PAR  L(C14_LAVES,DY,MG:DY;0),,         +44301.6+13.7949*T;,,         N 04Du !
 PAR  L(C14_LAVES,DY,MG:MG;0),,         +44301.6+13.7949*T;,,         N 04Du !
 PAR  L(C14_LAVES,DY:DY,MG;0),,         -44582.1+37.9119*T;,,         N 04Du !
 PAR  L(C14_LAVES,MG:DY,MG;0),,         -44582.1+37.9119*T;,,         N 04Du !
$
 PAR  G(DYMG3_D03,DY:MG),,              +GHSERDY+3*GHSERMG
             -64262.2+28.0732*T;,,                                    N 04Du !
$
 PAR  G(DY5MG24_A12,DY:MG),,            +5*GHSERDY+24*GHSERMG
             -397888.4+190.4992*T;,,                                  N 04Du !
 PAR  G(DY5MG24_A12,MG:DY),,            +5*GHSERMG+24*GHSERDY
             +397888.4-190.4992*T;,,                                  N 04Du !
 PAR  L(DY5MG24_A12,DY,MG:DY;0),,       -111364.2+1.9016*T;,,         N 04Du !
 PAR  L(DY5MG24_A12,DY,MG:MG;0),,       -111364.2+1.9016*T;,,         N 04Du !
 PAR  L(DY5MG24_A12,DY:DY,MG;0),,       +161297.6+5.9267*T;,,         N 04Du !
 PAR  L(DY5MG24_A12,MG:DY,MG;0),,       +161297.6+5.9267*T;,,         N 04Du !
$
$ Metastable
$
 PAR  L(FCC_A1,DY,MG:VA;0),,            -21832.0+5.1758*T;,,          N Same !
 PAR  L(FCC_A1,DY,MG:VA;1),,            +31837.6-18.4901*T;,,         N Same !
$ ------------------------------------------------------------------------------
$
 ASSESSED_SYSTEM
  DY-MG(TDB -* +LIQUID +HCP_A3 +BCC_A2 +DYMG_B2 +C14_LAVES +DY5MG24 +DYMG3 
  ;G5 C_S:BCC_B2/DY:MG:VA MAJ:BCC_B2/DY:DY:VA ;P3 STP:.2/800/1) !
$
$
 LIST-OF-REFERENCE
 NUMBER  SOURCE
  Null   'Unknown source'
  Same   'Same or similar interaction as in the corresponding stable phase'
  COST   'COST 507 database'
  REFLAV 'Laves phase convention: G(LAVES,X:X)=+3*GHSERXX+15000'
  91Din  'A.T. Dinsdale, Calphad, 15, 317-425(1991).'
  95She1 'H. Shen, W. Zhang, G. Liu, R. Wang, Z. Du, Report F-95-01,
          University of Science and Technology, Beijing, May 1995,
          SGTE unary database V.3.0, 1996; Dy'
  98Lia  'P. Liang, H.-L. Su, P. Donnadieu, M.G. Harmelin, A. Quivy, P. Ochin,
          G. Effenberg, H.J. Seifert, H.L. Lukas, F. Aldinger,
          Z. Metallkd., 89, 536-40 (1998); Al-Mg'
  03Cac  'G. Cacciamani, S. De Negri, A. Saccone, R. Ferro,
          Intermetallics, 11, 1135-51(2003); Dy'
  04Du   'Z. Du, X. Yang, G. Ling, H. Liu,
          Z. Metallkd., 95, 1115-19(2004); Dy-Mg'
!

File: data/databases/sgte-binary/DyMn-09Wan.tdb
$
$ Database for Dy-Mn from C.P. Wang et al. 2009
$
$ C.P. Wang, Z. Lin, X.J. Liu, J. Alloys Compd., 469, 123-28(2009).
$
$ Dataset created 2017.04.08 by Bengt Hallstedt.
$ 2020.12.26: Modified for use with GES6.
$
$ L(LIQUID,DY,MN;0) misprinted in paper.
$
$ There are small differences compared to table of invarioants in the paper.
$ Probably the table was calculated with a slightly different parameter set.
$
$ ------------------------------------------------------------------------------
 TEMP-LIM 298.15 6000.00 !
$
$ELEMENT NAME  REF. STATE               ATOMIC MASS H298-H0    S298    !
$
 ELEMENT VA   VACUUM                      0.0          0.0      0.0    ! 
 ELEMENT DY   HCP_A3                    162.50      8865.896   74.9559 ! 
 ELEMENT MN   CBCC_A12                   54.9380    4995.696   32.2206 ! 
$ ------------------------------------------------------------------------------
$ Phase definitions
$
 PHASE LIQUID:L % 1 1 !
 CONST LIQUID:L : DY MN : !
$
$ Fcc (cF4, Fm-3m) and MeX (cF8, Fm-3m)
$
 PHASE FCC_A1 %A 2 1 1 !
 CONST FCC_A1 : DY MN% : VA : !
$
$ Bcc (cI2, Im-3m)
$
 PHASE BCC_A2 %B 2 1 3 !
 CONST BCC_A2 : DY% MN% : VA : !
$
$ Hcp (hP2, P6_3/mmc) and Me2X (NiAs-type, hP4, P6_3/mmc, B8_1)
$
 PHASE HCP_A3 %A 2 1 0.5 !
 CONST HCP_A3 : DY% MN : VA : !
$
$ Prototype alpha-Mn (cI58, I-43m)
$
 PHASE CBCC_A12 %A 2 1 1 !
 CONST CBCC_A12 : DY MN : VA : !
$
$ Prototype beta-Mn (cP20, P4_132)
$
 PHASE CUB_A13 % 2 1 1 !
 CONST CUB_A13 : DY MN : VA : !
$
$ Prototype Cu2Mg (cF24, Fd-3m)
$
 PHASE DYMN2_C15 % 2 1 2 !
 CONST DYMN2_C15 : DY : MN : !
$
$ Prototype Mn23Th6 (cF116, Fm-3m)
$
 PHASE DY6MN23_D8A %A 2 6 23 !
 CONST DY6MN23_D8A : DY : MN : !
$
$ Prototype Mn12Th (tI26, I4/mmm)
$
 PHASE DYMN12_D2B %A 2 1 12 !
 CONST DYMN12_D2B : DY : MN : !
$ ------------------------------------------------------------------------------
$ Defaults
$
 DEFINE-SYSTEM-DEFAULT ELEMENT 2 !
 DEFAULT-COM DEFINE_SYSTEM_ELEMENT VA !
 TYPE-DEF % SEQ * !
 TYPE-DEF A GES AMEND_PHASE_DESCRIPTION @ MAGNETIC -3 0.28 !
 TYPE-DEF B GES AMEND_PHASE_DESCRIPTION @ MAGNETIC -1 0.4 !
 FUNCTION ZERO      298.15  0;                                         6000 N !
 FUNCTION UN_ASS    298.15  0;                                         6000 N !
 FUNCTION R         298.15  +8.31451;                                  6000 N !
$ ------------------------------------------------------------------------------
$ Element data
$ ------------------------------------------------------------------------------
$ Dy
$
$ HCP_A3, BCC_A2 and LIQUID revised in unary 3.0
$
$ FCC_A1 from 03Cac not included in unary (but it should be)
$ FCC_A1, CBCC_A12 and CUB_A13 from 09Wan4 not included in unary.
$
$ Note! Old lattice stabilities for Dy.
$
 PAR  G(HCP_A3,DY:VA)           100.00  +GHSERDY;                3000 N 95She1 !
 PAR  TC(HCP_A3,DY:VA)          100.00    179;                   3000 N 95She1 !
 PAR  BMAGN(HCP_A3,DY:VA)       100.00      3.0;                 3000 N 95She1 !
 PAR  G(BCC_A2,DY:VA)           100.00  +GBCCDY;                 3000 N 95She1 !
$PAR  G(FCC_A1,DY:VA)           298.15  +GHSERDY
$            +1300-0.6651608*T;                                  3000 N 03Cac !
 PAR  G(FCC_A1,DY:VA)           298.15  +GHSERDY+5000;           3000 N 09Wan4 !
 PAR  G(CBCC_A12,DY:VA)         298.15  +GHSERDY+10000;          3000 N 09Wan4 !
 PAR  G(CUB_A13,DY:VA)          298.15  +GHSERDY+10000;          3000 N 09Wan4 !
 PAR  G(LIQUID,DY)              100.00  +GLIQDY;                 3000 N 95She1 !
$
 FUNCTION GHSERDY   100.00  -7937.16586+102.307412*T-26.3917167*T*LN(T)
       -7.61683657E-04*T**2-5.86914125E-07*T**3+4010.90565*T**(-1);
      1000.00  Y  -13733.328+214.012934*T-43.8283359*T*LN(T)
       +0.0166909801*T**2-3.49702836E-06*T**3+0.0173619874*T**(-1);
      1654.15  Y  -404681.371+2032.1415*T-272.123952*T*LN(T)
       +0.0578301681*T**2-2.76169148E-06*T**3+1.09616238E+08*T**(-1);
      3000.00  N !
 FUNCTION GBCCDY    100.00  +1508.1802-0.566616181*T+GHSERDY;
      1000.00  Y  +327500.062-2868.04585*T+391.515418*T*LN(T)
       -0.224042148*T**2+2.04076075E-05*T**3-48652656.5*T**(-1);
      1654.15  Y  -33708.7949+291.409631*T-50.208*T*LN(T);
      1685.15  Y  -40775.4966+330.318068*T-55.2811171*T*LN(T)
       +0.0015254673*T**2-7.7437116E-08*T**3+1776589.32*T**(-1);
      3000.00  N !
 FUNCTION GLIQDY    100.00  +13196.6185-7.5443643*T+GHSERDY;
      1000.00  Y  +300126.971-2519.78614*T+341.302578*T*LN(T)
       -0.196153225*T**2+1.76197799E-05*T**3-43071677.5*T**(-1);
      1685.15  Y  -21864.7344+282.205014*T-49.9151*T*LN(T);
      3000.00  N !
$ ------------------------------------------------------------------------------
$ Mn
$
$ DHCP from 09Wan4 not included in unary (this is not a good value)
$ RHOMB_C19 from 09Wan1 not included in unary
$
 PAR  G(CBCC_A12,MN:VA),,               +GHSERMN;                2000 N 91Din !
 PAR  TC(CBCC_A12,MN:VA),,               -285.00;                2000 N 91Din !
 PAR  BM(CBCC_A12,MN:VA),,                 -0.66;                2000 N 91Din !
 PAR  G(CUB_A13,MN:VA),,                +GCUBMN;                 2000 N 91Din !
 PAR  G(FCC_A1,MN:VA),,                 +GFCCMN;                 2000 N 91Din !
 PAR  TC(FCC_A1,MN:VA),,                -1620.00;                2000 N 91Din !
 PAR  BM(FCC_A1,MN:VA),,                   -1.86;                2000 N 91Din !
 PAR  G(BCC_A2,MN:VA),,                 +GBCCMN;                 2000 N 91Din !
 PAR  TC(BCC_A2,MN:VA),,                 -580.00;                2000 N 91Din !
 PAR  BM(BCC_A2,MN:VA),,                   -0.27;                2000 N 91Din !
 PAR  G(HCP_A3,MN:VA),,                 +GHCPMN;                 2000 N 91Din !
 PAR  TC(HCP_A3,MN:VA),,                -1620.00;                2000 N 91Din !
 PAR  BM(HCP_A3,MN:VA),,                   -1.86;                2000 N 91Din !
$PAR  G(DHCP,MN),,                      +GHSERMN+10000;          2100 N 09Wan4 !
$PAR  G(RHOMB_C19,MN),,                 +GHSERMN+1000;           2100 N 09Wan1 !
 PAR  G(LIQUID,MN),,                    +GLIQMN;                 2000 N 91Din !
$
 FUNCTION GHSERMN   298.15  -8115.28+130.059*T-23.4582*T*LN(T)
       -0.00734768*T**2+69827*T**(-1);
      1519.00  Y  -28733.41+312.2648*T-48*T*LN(T)+1.656847E+30*T**(-9);
      2000.00  N !
 FUNCTION GCUBMN    298.15  -5800.4+135.995*T-24.8785*T*LN(T)
       -0.00583359*T**2+70269*T**(-1);
      1519.00  Y  +442.65-0.9715*T+GHSERMN+2.310723E+30*T**(-9);
      2000.00  N !
 FUNCTION GFCCMN    298.15  -3439.3+131.884*T-24.5177*T*LN(T)
       -0.006*T**2+69600*T**(-1);
      1519.00  Y  +2663.31-2.5984*T+GHSERMN+2.205113E+30*T**(-9);
      2000.00  N !
 FUNCTION GBCCMN    298.15  -3235.3+127.85*T-23.7*T*LN(T)
       -0.00744271*T**2+60000*T**(-1);
      1519.00  Y  +5544.58-4.5605*T+GHSERMN-3.91695E+29*T**(-9);
      2000.00  N !
 FUNCTION GHCPMN    298.15  -4439.3+133.007*T-24.5177*T*LN(T)
       -0.006*T**2+69600*T**(-1);
      1519.00  Y  +1663.31-1.4754*T+GHSERMN+2.205113E+30*T**(-9);
      2000.00  N !
 FUNCTION GLIQMN    298.15  +17859.91-12.6208*T+GHSERMN-4.41929E-21*T**7;
      1519.00  Y  -9993.9+299.036*T-48*T*LN(T);
      2000.00  N !
$ ------------------------------------------------------------------------------
$ Binary system
$
$ C.P. Wang, Z. Lin, X.J. Liu, J. Alloys Compd., 469, 123-28(2009).
$
$ Checked against paper. Checked at 6000 K.
$
$ L(LIQUID,DY,MN;0) misprinted in paper.
$
$ There are small differences compared to table of invarioants in the paper.
$ Probably the table was calculated with a slightly different parameter set.
$
$ Parameter from paper below
$PAR  L(LIQUID,DY,MN;0),,               -1860+5*T;,,                  N 09Wan4 !
$ Corrected parameter below
 PAR  L(LIQUID,DY,MN;0),,               +1860+5*T;,,                  N 09Wan4 !
 PAR  L(LIQUID,DY,MN;1),,               -22152+9*T;,,                 N 09Wan4 !
 PAR  L(LIQUID,DY,MN;2),,               -7640+5*T;,,                  N 09Wan4 !
$
 PAR  L(FCC_A1,DY,MN:VA;0),,            +42300;,,                     N 09Wan4 !
$
 PAR  L(BCC_A2,DY,MN:VA;0),,            +54150;,,                     N 09Wan4 !
 PAR  L(BCC_A2,DY,MN:VA;1),,            +10000;,,                     N 09Wan4 !
$
 PAR  L(HCP_A3,DY,MN:VA;0),,            +150000;,,                    N 09Wan4 !
 PAR  L(CBCC_A12,DY,MN:VA;0),,          +27000;,,                     N 09Wan4 !
 PAR  L(CUB_A13,DY,MN:VA;0),,           +40000;,,                     N 09Wan4 !
$
 PAR  G(DYMN2_C15,DY:MN),,              +GHSERDY+2*GHSERMN-5700;,,   N 09Wan4 !
$
 PAR  G(DY6MN23_D8A,DY:MN),,            +6*GHSERDY+23*GHSERMN
             -54556;,,                                                N 09Wan4 !
 PAR  TC(DY6MN23_D8A,DY:MN),,            +443.00;,,                   N 09Wan4 !
 PAR  BM(DY6MN23_D8A,DY:MN),,             +49.80;,,                   N 09Wan4 !
$
 PAR  G(DYMN12_D2B,DY:MN),,             +GHSERDY+12*GHSERMN
             -10492-5*T;,,                                            N 09Wan4 !
 PAR  TC(DYMN12_D2B,DY:MN),,             -110.00;,,                   N 09Wan4 !
 PAR  BM(DYMN12_D2B,DY:MN),,              +49.80;,,                   N 09Wan4 !
$ ------------------------------------------------------------------------------
$
$
 LIST-OF-REFERENCE
 NUMBER  SOURCE
  Null   'Unknown source'
  REFLAV 'Laves phase convention: G(LAVES,X:X)=+3*GHSERXX+15000'
  91Din  'A.T. Dinsdale, Calphad, 15, 317-425(1991).'
  95She1 'H. Shen, W. Zhang, G. Liu, R. Wang, Z. Du, Report F-95-01,
          University of Science and Technology, Beijing, May 1995,
          SGTE unary database V.3.0, 1996; Dy'
  03Cac  'G. Cacciamani, S. De Negri, A. Saccone, R. Ferro,
          Intermetallics, 11, 1135-51(2003); Dy'
  09Wan1 'C.P. Wang, H.L. Zhang, S.L. Wang, Z. Lin, X.J. Liu, A.T. Tang,
          F.S. Pan, J. Alloys Compd., 481, 291-95(2009); Ho, Mn, Sm'
  09Wan4 'C.P. Wang, Z. Lin, X.J. Liu,
          J. Alloys Compd., 469, 123-28(2009); Dy, Mn, Pr, Dy-Mn'
!

File: data/databases/sgte-binary/DyMn-19Wan.tdb
$
$ Database for Dy-Mn from J. Wang et al. 2019.
$
$ J. Wang, M. Qian, K.C. Yang, B. Wen, Z. Lu, M.H. Rong, G.H. Rao, H.Y. Zhou,
$ Calphad, 66, 101635(2019).
$
$ Dataset created 2021.07.10 by Bengt Hallstedt.
$
$ Note! Old data used for Dy.
$
$ ------------------------------------------------------------------------------
 TEMP-LIM 298.15 6000.00 !
$
$ELEMENT NAME  REF. STATE               ATOMIC MASS H298-H0    S298    !
$
 ELEMENT VA   VACUUM                      0.0          0.0      0.0    ! 
 ELEMENT DY   HCP_A3                    162.50      8865.896   74.9559 ! 
 ELEMENT MN   CBCC_A12                   54.9380    4995.696   32.2206 ! 
$ ------------------------------------------------------------------------------
$ Phase definitions
$
 PHASE LIQUID:L % 1 1 !
 CONST LIQUID:L : DY MN : !
$
$ Fcc (cF4, Fm-3m) and MeX (cF8, Fm-3m)
$
 PHASE FCC_A1 %A 2 1 1 !
 CONST FCC_A1 : DY MN% : VA : !
$
$ Bcc (cI2, Im-3m)
$
 PHASE BCC_A2 %B 2 1 3 !
 CONST BCC_A2 : DY% MN% : VA : !
$
$ Hcp (hP2, P6_3/mmc) and Me2X (NiAs-type, hP4, P6_3/mmc, B8_1)
$
 PHASE HCP_A3 %A 2 1 0.5 !
 CONST HCP_A3 : DY% MN : VA : !
$
$ Prototype alpha-Mn (cI58, I-43m)
$
 PHASE CBCC_A12 %A 2 1 1 !
 CONST CBCC_A12 : MN : VA : !
$
$ Prototype beta-Mn (cP20, P4_132)
$
 PHASE CUB_A13 % 2 1 1 !
 CONST CUB_A13 : MN : VA : !
$
$ Prototype Cu2Mg (cF24, Fd-3m)
$
 PHASE DYMN2_C15 % 2 1 2 !
 CONST DYMN2_C15 : DY : MN : !
$
$ Prototype Mn23Th6 (cF116, Fm-3m)
$
 PHASE DY6MN23_D8A %A 2 6 23 !
 CONST DY6MN23_D8A : DY : MN : !
$
$ Prototype Mn12Th (tI26, I4/mmm)
$
 PHASE DYMN12_D2B % 2 1 12 !
 CONST DYMN12_D2B : DY : MN : !
$ ------------------------------------------------------------------------------
$ Defaults
$
 DEFINE-SYSTEM-DEFAULT ELEMENT 2 !
 DEFAULT-COM DEFINE_SYSTEM_ELEMENT VA !
 TYPE-DEF % SEQ * !
 TYPE-DEF A GES AMEND_PHASE_DESCRIPTION @ MAGNETIC -3 0.28 !
 TYPE-DEF B GES AMEND_PHASE_DESCRIPTION @ MAGNETIC -1 0.4 !
 FUNCTION ZERO      298.15  0;                                         6000 N !
 FUNCTION UN_ASS    298.15  0;                                         6000 N !
 FUNCTION R         298.15  +8.31451;                                  6000 N !
$ ------------------------------------------------------------------------------
$ Element data
$ ------------------------------------------------------------------------------
$ Dy
$
$ Note! Old data used for Dy.
$
$ HCP_A3, BCC_A2 and LIQUID revised in unary 3.0
$
$ FCC_A1 from 94Lan not included in unary
$ FCC_A1 from 03Cac not included in unary (but it should be)
$ CBCC_A12 and CUB_A13 from 09Wan4 not included in unary.
$
 PAR  G(HCP_A3,DY:VA)           298.15  +GHSERDY;                3000 N 91Din !
 PAR  G(BCC_A2,DY:VA)           298.15  +GBCCDY;                 3000 N 91Din !
$PAR  G(FCC_A1,DY:VA)           298.15  +GHSERDY
$            +1300-0.6651608*T;                                  3000 N 03Cac !
 PAR  G(FCC_A1,DY:VA)           298.15  +GHSERDY+5000;           3000 N 94Lan !
$PAR  G(CBCC_A12,DY:VA)         298.15  +GHSERDY+10000;          3000 N 09Wan4 !
$PAR  G(CUB_A13,DY:VA)          298.15  +GHSERDY+10000;          3000 N 09Wan4 !
 PAR  G(LIQUID,DY)              298.15  +GLIQDY;                 3000 N 91Din !
$
 FUNCTION GHSERDY   298.15  -9129.216+131.734913*T-31.3602*T*LN(T)
       +0.00614295*T**2-2.123617E-06*T**3+31704*T**(-1);
      1000.00  Y  +46759.596-356.59767*T+37.102*T*LN(T)
       -0.02919595*T**2+9.99035E-07*T**3-8228400*T**(-1);
      1400.00  Y  +578.987+6.964025*T-13.3473*T*LN(T)
       -0.00382058*T**2-1.466792E-06*T**3;
      1659.00  Y  -518996.159+2659.38355*T-353.642128*T*LN(T)
       +0.080893522*T**2-3.929211E-06*T**3+1.37444876E+08*T**(-1);
      3000.00  N !
 FUNCTION GBCCDY    298.15  +2245.299-1.143165*T+GHSERDY;  
      1000.00  Y  +287440.422-2533.60126*T+344.875171*T*LN(T)
       -0.201179873*T**2+1.8354141E-05*T**3-42196433*T**(-1);
      1659.00  Y  -32780.012+289.980691*T-50.208*T*LN(T);
      1684.00  Y  -39830.901+328.822231*T-55.2727722*T*LN(T)
       +0.001523778*T**2-7.7383E-08*T**3+1771510*T**(-1);
      3000.00  N !
 FUNCTION GLIQDY    298.15  +13139.274-7.623047*T+GHSERDY;  
      1000.00  Y  +292367.773-2487.67879*T+337.520022*T*LN(T)
       -0.197339631*T**2+1.800701E-05*T**3-41317706*T**(-1);
      1659.00  Y  -21504.599+281.109149*T-49.9151*T*LN(T);
      3000.00  N !
$ ------------------------------------------------------------------------------
$ Mn
$
$ DHCP from 09Wan4 not included in unary (this is not a good value)
$ RHOMB_C19 from 09Wan1 not included in unary
$
 PAR  G(CBCC_A12,MN:VA),,               +GHSERMN;                2000 N 91Din !
 PAR  TC(CBCC_A12,MN:VA),,               -285.00;                2000 N 91Din !
 PAR  BMAG(CBCC_A12,MN:VA),,               -0.66;                2000 N 91Din !
 PAR  G(CUB_A13,MN:VA),,                +GCUBMN;                 2000 N 91Din !
 PAR  G(FCC_A1,MN:VA),,                 +GFCCMN;                 2000 N 91Din !
 PAR  TC(FCC_A1,MN:VA),,                -1620.00;                2000 N 91Din !
 PAR  BMAG(FCC_A1,MN:VA),,                 -1.86;                2000 N 91Din !
 PAR  G(BCC_A2,MN:VA),,                 +GBCCMN;                 2000 N 91Din !
 PAR  TC(BCC_A2,MN:VA),,                 -580.00;                2000 N 91Din !
 PAR  BMAG(BCC_A2,MN:VA),,                 -0.27;                2000 N 91Din !
 PAR  G(HCP_A3,MN:VA),,                 +GHCPMN;                 2000 N 91Din !
 PAR  TC(HCP_A3,MN:VA),,                -1620.00;                2000 N 91Din !
 PAR  BMAG(HCP_A3,MN:VA),,                 -1.86;                2000 N 91Din !
$PAR  G(DHCP,MN),,                      +GHSERMN+10000;          2100 N 09Wan4 !
$PAR  G(RHOMB_C19,MN),,                 +GHSERMN+1000;           2100 N 09Wan1 !
 PAR  G(LIQUID,MN),,                    +GLIQMN;                 2000 N 91Din !
$
 FUNCTION GHSERMN   298.15  -8115.28+130.059*T-23.4582*T*LN(T)
       -0.00734768*T**2+69827*T**(-1);
      1519.00  Y  -28733.41+312.2648*T-48*T*LN(T)+1.656847E+30*T**(-9);
      2000.00  N !
 FUNCTION GCUBMN    298.15  -5800.4+135.995*T-24.8785*T*LN(T)
       -0.00583359*T**2+70269*T**(-1);
      1519.00  Y  +442.65-0.9715*T+GHSERMN+2.310723E+30*T**(-9);
      2000.00  N !
 FUNCTION GFCCMN    298.15  -3439.3+131.884*T-24.5177*T*LN(T)
       -0.006*T**2+69600*T**(-1);
      1519.00  Y  +2663.31-2.5984*T+GHSERMN+2.205113E+30*T**(-9);
      2000.00  N !
 FUNCTION GBCCMN    298.15  -3235.3+127.85*T-23.7*T*LN(T)
       -0.00744271*T**2+60000*T**(-1);
      1519.00  Y  +5544.58-4.5605*T+GHSERMN-3.91695E+29*T**(-9);
      2000.00  N !
 FUNCTION GHCPMN    298.15  -4439.3+133.007*T-24.5177*T*LN(T)
       -0.006*T**2+69600*T**(-1);
      1519.00  Y  +1663.31-1.4754*T+GHSERMN+2.205113E+30*T**(-9);
      2000.00  N !
 FUNCTION GLIQMN    298.15  +17859.91-12.6208*T+GHSERMN-4.41929E-21*T**7;
      1519.00  Y  -9993.9+299.036*T-48*T*LN(T);
      2000.00  N !
$ ------------------------------------------------------------------------------
$ Binary system
$
$ J. Wang, M. Qian, K.C. Yang, B. Wen, Z. Lu, M.H. Rong, G.H. Rao, H.Y. Zhou,
$ Calphad, 66, 101635(2019).
$
$ Checked against paper and author's tdb. Checked at 6000 K.
$
 PAR  L(LIQUID,DY,MN;0),,               -12503.451+2.244*T;,,         N 19Wan !
 PAR  L(LIQUID,DY,MN;1),,               +9601.011-4.136*T;,,          N 19Wan !
 PAR  L(LIQUID,DY,MN;2),,               -6000;,,                      N 19Wan !
$
 PAR  L(FCC_A1,DY,MN:VA;0),,            +50000;,,                     N 19Wan !
 PAR  L(BCC_A2,DY,MN:VA;0),,            +50000;,,                     N 19Wan !
 PAR  L(HCP_A3,DY,MN:VA;0),,            +50000;,,                     N 19Wan !
$
 PAR  G(DYMN2_C15,DY:MN),,              +GHSERDY+2*GHSERMN
             -8000-13.296*T;,,                                        N 19Wan !
$
$ Parameter misprinted in paper below
$PAR  G(DY6MN23_D8A,DY:MN),,            +6*GHSERDY+23*GHSERMN
$            -63300-99.702*T;,,                                       N 19Wan !
$ Parameter from author's tdb below
 PAR  G(DY6MN23_D8A,DY:MN),,            +6*GHSERDY+23*GHSERMN
             -72000-99.702*T;,,                                       N 19Wan !
 PAR  TC(DY6MN23_D8A,DY:MN),,            +443.00;,,                   N 19Wan !
 PAR  BMAG(DY6MN23_D8A,DY:MN),,           +49.87;,,                   N 19Wan !
$
 PAR  G(DYMN12_D2B,DY:MN),,             +GHSERDY+12*GHSERMN
             -20000-16.224*T;,,                                       N 19Wan !
$ ------------------------------------------------------------------------------
$
$
 LIST-OF-REFERENCE
 NUMBER  SOURCE
  Null   'Unknown source'
  REFLAV 'Laves phase convention: G(LAVES,X:X)=+3*GHSERXX+15000'
  91Din  'A.T. Dinsdale, Calphad, 15, 317-425(1991).'
  94Lan  'S. Landin, J. Agren,
          J. Alloys Compd., 207-208, 449-53(1994); Dy, Tb'
  95She1 'H. Shen, W. Zhang, G. Liu, R. Wang, Z. Du, Report F-95-01,
          University of Science and Technology, Beijing, May 1995,
          SGTE unary database V.3.0, 1996; Dy'
  03Cac  'G. Cacciamani, S. De Negri, A. Saccone, R. Ferro,
          Intermetallics, 11, 1135-51(2003); Dy'
  09Wan1 'C.P. Wang, H.L. Zhang, S.L. Wang, Z. Lin, X.J. Liu, A.T. Tang,
          F.S. Pan, J. Alloys Compd., 481, 291-95(2009); Ho, Mn, Sm'
  09Wan4 'C.P. Wang, Z. Lin, X.J. Liu,
          J. Alloys Compd., 469, 123-28(2009); Dy, Mn, Pr'
  19Wan  'J. Wang, M. Qian, K.C. Yang, B. Wen, Z. Lu, M.H. Rong, G.H. Rao,
          H.Y. Zhou, Calphad, 66, 101635(2019); Dy-Mn'
!

File: data/databases/sgte-binary/DyNi-09Li-newDy.tdb
$
$ Database for Dy-Ni from M. Li and W. Han 2009
$
$ M. Li, W. Han, Calphad, 33, 517-20(2009).
$
$ Dataset created 2013.05.30 by Bengt Hallstedt.
$ 2020.12.26: Modified for use with GES6.
$
$ Existance of DYNI4 and DY4NI17 uncertain.
$
$ Interactions for FCC_A1, BCC_A2 and HCP_A3 are missing.
$
$ In the paper old lattice stabilities for Dy were used. Here current lattice
$ stabilities are used. This increases invariant temperatures by up to 20 K in
$ the Dy-rich part of the system. In the Ni-rich part of the system invariant
$ temperatures are almost unchanged.
$
$ ------------------------------------------------------------------------------
 TEMP-LIM 298.15 6000.00 !
$
$ELEMENT NAME  REF. STATE               ATOMIC MASS H298-H0    S298    !
$
 ELEMENT VA   VACUUM                      0.0          0.0      0.0    ! 
 ELEMENT DY   HCP_A3                    162.50      8865.896   74.9559 ! 
 ELEMENT NI   FCC_A1                     58.69      4787.0     29.7955 ! 
$ ------------------------------------------------------------------------------
$ Phase definitions
$
 PHASE LIQUID:L % 1 1 !
 CONST LIQUID:L : DY NI : !
$
$ Fcc (cF4, Fm-3m) and MeX (cF8, Fm-3m)
$
 PHASE FCC_A1 %A 2 1 1 !
 CONST FCC_A1 : NI : VA : !
$
$ Bcc (cI2, Im-3m)
$
 PHASE BCC_A2 %B 2 1 3 !
 CONST BCC_A2 : DY : VA : !
$
$ Hcp (hP2, P6_3/mmc) and Me2X (NiAs-type, hP4, P6_3/mmc, B8_1)
$
 PHASE HCP_A3 % 2 1 0.5 !
 CONST HCP_A3 : DY : VA : !
$
$ Prototype Fe3C (oP16, Pnma)
$
 PHASE DY3NI_D011 % 2 3 1 !
 CONST DY3NI_D011 : DY : NI : !
$
$ Prototype Dy3Ni2 (mC20, C2/m)
$
 PHASE DY3NI2 % 2 3 2 !
 CONST DY3NI2 : DY : NI : !
$
$ Prototype FeB (oP8, Pnma)
$
 PHASE DYNI_B27 % 2 1 1 !
 CONST DYNI_B27 : DY : NI : !
$
$ Prototype Cu2Mg (cF24, Fd-3m)
$
 PHASE DYNI2_C15 % 2 1 2 !
 CONST DYNI2_C15 : DY : NI : !
$
$ Prototype Ni3Pu (hR12, R-3m)
$
 PHASE DYNI3 % 2 1 3 !
 CONST DYNI3 : DY : NI : !
$
$ Prototype Co7Gd2 (hR18, R-3m, low T) and Ce2Ni7 (hP36, P6_3/mmc, high T)
$
 PHASE DY2NI7 % 2 2 7 !
 CONST DY2NI7 : DY : NI : !
$
$ Structure unknown, may not exist
$
 PHASE DYNI4 % 2 1 4 !
 CONST DYNI4 : DY : NI : !
$
$ Structure unknown, may not exist
$
 PHASE DY4NI17 % 2 4 17 !
 CONST DY4NI17 : DY : NI : !
$
$ Prototype CaCu5 (hP6, P6/mmm)
$
 PHASE DYNI5_D2D % 2 1 5 !
 CONST DYNI5_D2D : DY : NI : !
$
$ Prototype Ni17Th2 (hP38, P6_3/mmc)
$
 PHASE DY2NI17 % 2 2 17 !
 CONST DY2NI17 : DY : NI : !
$ ------------------------------------------------------------------------------
$ Defaults
$
 DEFINE-SYSTEM-DEFAULT ELEMENT 2 !
 DEFAULT-COM DEFINE_SYSTEM_ELEMENT VA !
 TYPE-DEF % SEQ * !
 TYPE-DEF A GES AMEND_PHASE_DESCRIPTION @ MAGNETIC -3 0.28 !
 TYPE-DEF B GES AMEND_PHASE_DESCRIPTION @ MAGNETIC -1 0.4 !
 FUNCTION ZERO      298.15  0;                                         6000 N !
 FUNCTION UN_ASS    298.15  0;                                         6000 N !
 FUNCTION R         298.15  +8.31451;                                  6000 N !
$ ------------------------------------------------------------------------------
$ Element data
$ ------------------------------------------------------------------------------
$ Dy
$
$ HCP_A3, BCC_A2 and LIQUID revised in unary 3.0
$
$ FCC_A1 from 03Cac not included in unary (but it should be)
$
 PAR  G(HCP_A3,DY:VA)           100.00  +GHSERDY;                3000 N 95She1 !
 PAR  TC(HCP_A3,DY:VA)          100.00    179;                   3000 N 95She1 !
 PAR  BMAGN(HCP_A3,DY:VA)       100.00      3.0;                 3000 N 95She1 !
 PAR  G(BCC_A2,DY:VA)           100.00  +GBCCDY;                 3000 N 95She1 !
$PAR  G(FCC_A1,DY:VA)           100.00  +GHSERDY
$            +1300-0.6651608*T;                                  3000 N 03Cac !
 PAR  G(LIQUID,DY)              100.00  +GLIQDY;                 3000 N 95She1 !
$
 FUNCTION GHSERDY   100.00  -7937.16586+102.307412*T-26.3917167*T*LN(T)
       -7.61683657E-04*T**2-5.86914125E-07*T**3+4010.90565*T**(-1);
      1000.00  Y  -13733.328+214.012934*T-43.8283359*T*LN(T)
       +0.0166909801*T**2-3.49702836E-06*T**3+0.0173619874*T**(-1);
      1654.15  Y  -404681.371+2032.1415*T-272.123952*T*LN(T)
       +0.0578301681*T**2-2.76169148E-06*T**3+1.09616238E+08*T**(-1);
      3000.00  N !
 FUNCTION GBCCDY    100.00  +1508.1802-0.566616181*T+GHSERDY;
      1000.00  Y  +327500.062-2868.04585*T+391.515418*T*LN(T)
       -0.224042148*T**2+2.04076075E-05*T**3-48652656.5*T**(-1);
      1654.15  Y  -33708.7949+291.409631*T-50.208*T*LN(T);
      1685.15  Y  -40775.4966+330.318068*T-55.2811171*T*LN(T)
       +0.0015254673*T**2-7.7437116E-08*T**3+1776589.32*T**(-1);
      3000.00  N !
 FUNCTION GLIQDY    100.00  +13196.6185-7.5443643*T+GHSERDY;
      1000.00  Y  +300126.971-2519.78614*T+341.302578*T*LN(T)
       -0.196153225*T**2+1.76197799E-05*T**3-43071677.5*T**(-1);
      1685.15  Y  -21864.7344+282.205014*T-49.9151*T*LN(T);
      3000.00  N !
$ ------------------------------------------------------------------------------
$ Ni
$
$ FCC_A1 and LIQUID modified in unary 5.0 (slight change in upper T interval)
$ BCT_A5 added in unary 5.0
$
 PAR  G(FCC_A1,NI:VA),,                 +GHSERNI;                3000 N 91Din !
 PAR  TC(FCC_A1,NI:VA),,                  633.00;                3000 N 91Din !
 PAR  BM(FCC_A1,NI:VA),,                    0.52;                3000 N 91Din !
$PAR  G(BCC_A2,NI:VA),,                 +GHSERNI
$            +8715.084-3.556*T;                                  3000 N 91Din !
$PAR  TC(BCC_A2,NI:VA),,                  575.00;                3000 N 91Din !
$PAR  BM(BCC_A2,NI:VA),,                    0.85;                3000 N 91Din !
$PAR  G(HCP_A3,NI:VA),,                 +GHSERNI+1046+1.255*T;   3000 N 91Din !
$PAR  TC(HCP_A3,NI:VA),,                  633.00;                3000 N 91Din !
$PAR  BM(HCP_A3,NI:VA),,                    0.52;                3000 N 91Din !
$PAR  G(BCT_A5,NI),,                    +GHSERNI+10023-4.556*T;  3000 N 99Gho !
$PAR  G(CUB_A13,NI:VA),,                +GHSERNI+2092;           3000 N 91Din !
$PAR  G(CBCC_A12,NI:VA),,               +GHSERNI+3556;           3000 N 91Din !
 PAR  G(LIQUID,NI),,                    +GLIQNI;                 3000 N 91Din !
$
 FUNCTION GHSERNI   298.15  -5179.159+117.854*T-22.096*T*LN(T)-0.0048407*T**2;
      1728.00  Y  -27840.62+279.134977*T-43.1*T*LN(T)+1.12754E+31*T**(-9);
      3000.00  N !
 FUNCTION GLIQNI    298.15  +16414.686-9.397*T+GHSERNI-3.82318E-21*T**7;
      1728.00  Y  -9549.817+268.597977*T-43.1*T*LN(T);
      3000.00  N !
 FUNCTION GBCCNI    298.15  +GHSERNI+8715.084-3.556*T;                 6000 N !
$ ------------------------------------------------------------------------------
$ Binary system
$
$ M. Li, W. Han, Calphad, 33, 517-20(2009).
$
$ Checked against paper. Checked at 6000 K.
$
$ Existance of DYNI4 and DY4NI17 uncertain.
$
$ Interactions for FCC_A1, BCC_A2 and HCP_A3 are missing.
$
$ In the paper old lattice stabilities for Dy were used. Here current lattice
$ stabilities are used. This increases invariant temperatures by up to 20 K in
$ the Dy-rich part of the system. In the Ni-rich part of the system invariant
$ temperatures are almost unchanged.
$
 PAR  L(LIQUID,DY,NI;0),,               -185784.1+33.57*T;,,          N 09Li !
 PAR  L(LIQUID,DY,NI;1),,               +17309+11.393*T;,,            N 09Li !
 PAR  L(LIQUID,DY,NI;2),,               +37829.7-9.932*T;,,           N 09Li !
$
 PAR  G(DY3NI_D011,DY:NI),,             +3*GHSERDY+GHSERNI
             -92416.2-1.596*T;,,                                      N 09Li !
 PAR  G(DY3NI2,DY:NI),,                 +3*GHSERDY+2*GHSERNI
             -180610.3+2.140*T;,,                                     N 09Li !
 PAR  G(DYNI_B27,DY:NI),,               +GHSERDY+GHSERNI
             -89521.8+5.207*T;,,                                      N 09Li !
 PAR  G(DYNI2_C15,DY:NI),,              +GHSERDY+2*GHSERNI
             -152030.4+23.45*T;,,                                     N 09Li !
 PAR  G(DYNI3,DY:NI),,                  +GHSERDY+3*GHSERNI
             -177245.6+28.677*T;,,                                    N 09Li !
 PAR  G(DY2NI7,DY:NI),,                 +2*GHSERDY+7*GHSERNI
             -370138+57.414*T;,,                                      N 09Li !
 PAR  G(DYNI4,DY:NI),,                  +GHSERDY+4*GHSERNI
             -189767.8+27.386*T;,,                                    N 09Li !
 PAR  G(DY4NI17,DY:NI),,                +4*GHSERDY+17*GHSERNI
             -763294.8+104.983*T;,,                                   N 09Li !
 PAR  G(DYNI5_D2D,DY:NI),,              +GHSERDY+5*GHSERNI
             -192403.2+22.477*T;,,                                    N 09Li !
 PAR  G(DY2NI17,DY:NI),,                +2*GHSERDY+17*GHSERNI
             -398025.3+48.091*T;,,                                    N 09Li !
$ ------------------------------------------------------------------------------
$
$
 LIST-OF-REFERENCE
 NUMBER  SOURCE
  Null   'Unknown source'
  Same   'Same or similar interaction as in the corresponding stable phase'
  REFLAV 'Laves phase convention: G(LAVES,X:X)=+3*GHSERXX+15000'
  91Din  'A.T. Dinsdale, Calphad, 15, 317-425(1991).'
  95She1 'H. Shen, W. Zhang, G. Liu, R. Wang, Z. Du, Report F-95-01,
          University of Science and Technology, Beijing, May 1995,
          SGTE unary database V.3.0, 1996; Dy'
  99Gho  'G. Ghosh, Metall. Mater. Trans. A, 30A, 1481-94(1999),
          SGTE unary database V.5.0, 2009; Ni'
  03Cac  'G. Cacciamani, S. De Negri, A. Saccone, R. Ferro,
          Intermetallics, 11, 1135-51(2003); Dy'
  09Li   'M. Li, W. Han, Calphad, 33, 517-20(2009); Dy-Ni'
!
