Repository: orchid-calphad/orchid-project.org

# orchid-project.org

Website and released data of **ORCHID** (Open Repository for CALPHAD Hypotheses, Intelligence, and Discovery),
served by GitHub Pages at https://orchid-project.org. Releases are archived on Zenodo (one DOI per version).

- `index.html`, `catalog/`, `best-practices.html` — static, self-contained pages (generated in the ORCHID tooling).
- `data/` — released data: catalog, redistributable TDB files, convex hulls. Licences: `data/LICENSES.md`, `data/NOTICE.md`.
- `llms.txt`, `data/croissant.json`, `CITATION.cff`, `.zenodo.json` — machine-readable metadata.

Only data with clear redistribution rights are published.

File: data/databases/sgte-binary/DyNi-09Li.tdb
$
$ Database for Dy-Ni from M. Li and W. Han 2009
$
$ M. Li, W. Han, Calphad, 33, 517-20(2009).
$
$ Dataset created 2013.05.30 by Bengt Hallstedt.
$ 2020.12.26: Modified for use with GES6.
$
$ Existance of DYNI4 and DY4NI17 uncertain.
$
$ Interactions for FCC_A1, BCC_A2 and HCP_A3 are missing.
$
$ Old lattice stabilities for Dy are used. Changing to current lattice
$ stabilities increases invariant temperatures by up to 20 K in the Dy-rich
$ part of the system. In the Ni-rich part of the system invariant
$ temperatures are almost unchanged.
$
$ ------------------------------------------------------------------------------
 TEMP-LIM 298.15 6000.00 !
$
$ELEMENT NAME  REF. STATE               ATOMIC MASS H298-H0    S298    !
$
 ELEMENT VA   VACUUM                      0.0          0.0      0.0    ! 
 ELEMENT DY   HCP_A3                    162.50      8865.896   74.9559 ! 
 ELEMENT NI   FCC_A1                     58.69      4787.0     29.7955 ! 
$ ------------------------------------------------------------------------------
$ Phase definitions
$
 PHASE LIQUID:L % 1 1 !
 CONST LIQUID:L : DY NI : !
$
$ Fcc (cF4, Fm-3m) and MeX (cF8, Fm-3m)
$
 PHASE FCC_A1 %A 2 1 1 !
 CONST FCC_A1 : NI : VA : !
$
$ Bcc (cI2, Im-3m)
$
 PHASE BCC_A2 %B 2 1 3 !
 CONST BCC_A2 : DY : VA : !
$
$ Hcp (hP2, P6_3/mmc) and Me2X (NiAs-type, hP4, P6_3/mmc, B8_1)
$
 PHASE HCP_A3 % 2 1 0.5 !
 CONST HCP_A3 : DY : VA : !
$
$ Prototype Fe3C (oP16, Pnma)
$
 PHASE DY3NI_D011 % 2 3 1 !
 CONST DY3NI_D011 : DY : NI : !
$
$ Prototype Dy3Ni2 (mC20, C2/m)
$
 PHASE DY3NI2 % 2 3 2 !
 CONST DY3NI2 : DY : NI : !
$
$ Prototype FeB (oP8, Pnma)
$
 PHASE DYNI_B27 % 2 1 1 !
 CONST DYNI_B27 : DY : NI : !
$
$ Prototype Cu2Mg (cF24, Fd-3m)
$
 PHASE DYNI2_C15 % 2 1 2 !
 CONST DYNI2_C15 : DY : NI : !
$
$ Prototype Ni3Pu (hR12, R-3m)
$
 PHASE DYNI3 % 2 1 3 !
 CONST DYNI3 : DY : NI : !
$
$ Prototype Co7Gd2 (hR18, R-3m, low T) and Ce2Ni7 (hP36, P6_3/mmc, high T)
$
 PHASE DY2NI7 % 2 2 7 !
 CONST DY2NI7 : DY : NI : !
$
$ Structure unknown, may not exist
$
 PHASE DYNI4 % 2 1 4 !
 CONST DYNI4 : DY : NI : !
$
$ Structure unknown, may not exist
$
 PHASE DY4NI17 % 2 4 17 !
 CONST DY4NI17 : DY : NI : !
$
$ Prototype CaCu5 (hP6, P6/mmm)
$
 PHASE DYNI5_D2D % 2 1 5 !
 CONST DYNI5_D2D : DY : NI : !
$
$ Prototype Ni17Th2 (hP38, P6_3/mmc)
$
 PHASE DY2NI17 % 2 2 17 !
 CONST DY2NI17 : DY : NI : !
$ ------------------------------------------------------------------------------
$ Defaults
$
 DEFINE-SYSTEM-DEFAULT ELEMENT 2 !
 DEFAULT-COM DEFINE_SYSTEM_ELEMENT VA !
 TYPE-DEF % SEQ * !
 TYPE-DEF A GES AMEND_PHASE_DESCRIPTION @ MAGNETIC -3 0.28 !
 TYPE-DEF B GES AMEND_PHASE_DESCRIPTION @ MAGNETIC -1 0.4 !
 FUNCTION ZERO      298.15  0;                                         6000 N !
 FUNCTION UN_ASS    298.15  0;                                         6000 N !
 FUNCTION R         298.15  +8.31451;                                  6000 N !
$ ------------------------------------------------------------------------------
$ Element data
$ ------------------------------------------------------------------------------
$ Dy
$
$ HCP_A3, BCC_A2 and LIQUID revised in unary 3.0
$
$ FCC_A1 from 03Cac not included in unary (but it should be)
$
$ Note! Old lattice stabilities for Dy.
$
 PAR  G(HCP_A3,DY:VA)           298.15  +GHSERDY;                3000 N 91Din !
 PAR  G(BCC_A2,DY:VA)           298.15  +GBCCDY;                 3000 N 91Din !
$PAR  G(FCC_A1,DY:VA)           298.15  +GHSERDY
$            +1300-0.6651608*T;                                  3000 N 03Cac !
 PAR  G(LIQUID,DY)              298.15  +GLIQDY;                 3000 N 91Din !
$
 FUNCTION GHSERDY   298.15  -9129.216+131.734913*T-31.3602*T*LN(T)
       +0.00614295*T**2-2.123617E-06*T**3+31704*T**(-1);
      1000  Y  +46759.596-356.59767*T+37.102*T*LN(T)
       -0.02919595*T**2+9.99035E-07*T**3-8228400*T**(-1);
      1400  Y  +578.987+6.964025*T-13.3473*T*LN(T)
       -0.00382058*T**2-1.466792E-06*T**3;
      1659  Y  -518996.159+2659.38355*T-353.642128*T*LN(T)
       +0.080893522*T**2-3.929211E-06*T**3+1.37444876E+08*T**(-1);
      3000  N !
 FUNCTION GLIQDY    298.15  +13139.274-7.623047*T+GHSERDY;  
      1000  Y  +292367.773-2487.67879*T+337.520022*T*LN(T)
       -0.197339631*T**2+1.800701E-05*T**3-41317706*T**(-1);
      1659  Y  -21504.599+281.109149*T-49.9151*T*LN(T);
      3000  N !
 FUNCTION GBCCDY    298.15  +2245.299-1.143165*T+GHSERDY;  
      1000  Y  +287440.422-2533.60126*T+344.875171*T*LN(T)
       -0.201179873*T**2+1.8354141E-05*T**3-42196433*T**(-1);
      1659  Y  -32780.012+289.980691*T-50.208*T*LN(T);
      1684  Y  -39830.901+328.822231*T-55.2727722*T*LN(T)
       +0.001523778*T**2-7.7383E-08*T**3+1771510*T**(-1);
      3000  N !
$ ------------------------------------------------------------------------------
$ Ni
$
$ FCC_A1 and LIQUID modified in unary 5.0 (slight change in upper T interval)
$ BCT_A5 added in unary 5.0
$
 PAR  G(FCC_A1,NI:VA),,                 +GHSERNI;                3000 N 91Din !
 PAR  TC(FCC_A1,NI:VA),,                  633.00;                3000 N 91Din !
 PAR  BM(FCC_A1,NI:VA),,                    0.52;                3000 N 91Din !
$PAR  G(BCC_A2,NI:VA),,                 +GHSERNI
$            +8715.084-3.556*T;                                  3000 N 91Din !
$PAR  TC(BCC_A2,NI:VA),,                  575.00;                3000 N 91Din !
$PAR  BM(BCC_A2,NI:VA),,                    0.85;                3000 N 91Din !
$PAR  G(HCP_A3,NI:VA),,                 +GHSERNI+1046+1.255*T;   3000 N 91Din !
$PAR  TC(HCP_A3,NI:VA),,                  633.00;                3000 N 91Din !
$PAR  BM(HCP_A3,NI:VA),,                    0.52;                3000 N 91Din !
$PAR  G(BCT_A5,NI),,                    +GHSERNI+10023-4.556*T;  3000 N 99Gho !
$PAR  G(CUB_A13,NI:VA),,                +GHSERNI+2092;           3000 N 91Din !
$PAR  G(CBCC_A12,NI:VA),,               +GHSERNI+3556;           3000 N 91Din !
 PAR  G(LIQUID,NI),,                    +GLIQNI;                 3000 N 91Din !
$
 FUNCTION GHSERNI   298.15  -5179.159+117.854*T-22.096*T*LN(T)-0.0048407*T**2;
      1728.00  Y  -27840.62+279.134977*T-43.1*T*LN(T)+1.12754E+31*T**(-9);
      3000.00  N !
 FUNCTION GLIQNI    298.15  +16414.686-9.397*T+GHSERNI-3.82318E-21*T**7;
      1728.00  Y  -9549.817+268.597977*T-43.1*T*LN(T);
      3000.00  N !
 FUNCTION GBCCNI    298.15  +GHSERNI+8715.084-3.556*T;                 6000 N !
$ ------------------------------------------------------------------------------
$ Binary system
$
$ M. Li, W. Han, Calphad, 33, 517-20(2009).
$
$ Checked against paper. Checked at 6000 K.
$
$ Existance of DYNI4 and DY4NI17 uncertain.
$
$ Interactions for FCC_A1, BCC_A2 and HCP_A3 are missing.
$
$ Old lattice stabilities for Dy are used. Changing to current lattice
$ stabilities increases invariant temperatures by up to 20 K in the Dy-rich
$ part of the system. In the Ni-rich part of the system invariant
$ temperatures are almost unchanged.
$
 PAR  L(LIQUID,DY,NI;0),,               -185784.1+33.57*T;,,          N 09Li !
 PAR  L(LIQUID,DY,NI;1),,               +17309+11.393*T;,,            N 09Li !
 PAR  L(LIQUID,DY,NI;2),,               +37829.7-9.932*T;,,           N 09Li !
$
 PAR  G(DY3NI_D011,DY:NI),,             +3*GHSERDY+GHSERNI
             -92416.2-1.596*T;,,                                      N 09Li !
 PAR  G(DY3NI2,DY:NI),,                 +3*GHSERDY+2*GHSERNI
             -180610.3+2.140*T;,,                                     N 09Li !
 PAR  G(DYNI_B27,DY:NI),,               +GHSERDY+GHSERNI
             -89521.8+5.207*T;,,                                      N 09Li !
 PAR  G(DYNI2_C15,DY:NI),,              +GHSERDY+2*GHSERNI
             -152030.4+23.45*T;,,                                     N 09Li !
 PAR  G(DYNI3,DY:NI),,                  +GHSERDY+3*GHSERNI
             -177245.6+28.677*T;,,                                    N 09Li !
 PAR  G(DY2NI7,DY:NI),,                 +2*GHSERDY+7*GHSERNI
             -370138+57.414*T;,,                                      N 09Li !
 PAR  G(DYNI4,DY:NI),,                  +GHSERDY+4*GHSERNI
             -189767.8+27.386*T;,,                                    N 09Li !
 PAR  G(DY4NI17,DY:NI),,                +4*GHSERDY+17*GHSERNI
             -763294.8+104.983*T;,,                                   N 09Li !
 PAR  G(DYNI5_D2D,DY:NI),,              +GHSERDY+5*GHSERNI
             -192403.2+22.477*T;,,                                    N 09Li !
 PAR  G(DY2NI17,DY:NI),,                +2*GHSERDY+17*GHSERNI
             -398025.3+48.091*T;,,                                    N 09Li !
$ ------------------------------------------------------------------------------
$
$
 LIST-OF-REFERENCE
 NUMBER  SOURCE
  Null   'Unknown source'
  Same   'Same or similar interaction as in the corresponding stable phase'
  REFLAV 'Laves phase convention: G(LAVES,X:X)=+3*GHSERXX+15000'
  91Din  'A.T. Dinsdale, Calphad, 15, 317-425(1991).'
  95She1 'H. Shen, W. Zhang, G. Liu, R. Wang, Z. Du, Report F-95-01,
          University of Science and Technology, Beijing, May 1995,
          SGTE unary database V.3.0, 1996; Dy'
  99Gho  'G. Ghosh, Metall. Mater. Trans. A, 30A, 1481-94(1999),
          SGTE unary database V.5.0, 2009; Ni'
  03Cac  'G. Cacciamani, S. De Negri, A. Saccone, R. Ferro,
          Intermetallics, 11, 1135-51(2003); Dy'
  09Li   'M. Li, W. Han, Calphad, 33, 517-20(2009); Dy-Ni'
!

File: data/databases/sgte-binary/DyO-23Nak.tdb
$
$ Database for Dy-O from R. Nakazawa et al. 2023.
$
$ R. Nakazawa, A. Itoh, S. Yasui, M. Kurata, Y. Kobayashi,
$ Calphad, 83, 102636(2023).
$
$ Dataset created 2024.02.08 by Bengt Hallstedt.
$
$ Modified from 07Zin using own data on the Dy2O3 liquidus.
$
$ Gas phase (except O2) is not included.
$
$ ------------------------------------------------------------------------------
 TEMP-LIM 298.15 6000.00 !
$
$ELEMENT NAME  REF. STATE               ATOMIC MASS H298-H0    S298    !
$
 ELEMENT /-   ELECTRON_GAS                0.0          0.0      0.0    ! 
 ELEMENT VA   VACUUM                      0.0          0.0      0.0    ! 
 ELEMENT DY   HCP_A3                    162.50      8865.896   74.9559 ! 
 ELEMENT O    1/2_MOLE_O2(G)             15.999     4341.0    102.52   ! 
$ ------------------------------------------------------------------------------
$ Species
$
 SPECIE  DY+3                               DY/+3 !
 SPECIE  DYO                                DY1O1 !
 SPECIE  O-2                                O/-2 !
 SPECIE  O2                                 O2 !
 SPECIE  O3                                 O3 !
$ ------------------------------------------------------------------------------
$ Phase definitions
$
 PHASE ION:Y % 2 1 1 !
 CONST ION:Y : DY+3 : O-2 VA : !
$
$ Bcc (cI2, Im-3m)
$
 PHASE BCC_A2 %B 2 1 3 !
 CONST BCC_A2 : DY : VA : !
$
$ Hcp (hP2, P6_3/mmc) and Me2X (NiAs-type, hP4, P6_3/mmc, B8_1)
$
 PHASE HCP_A3 %A 2 1 0.5 !
 CONST HCP_A3 : DY : VA : !
$
$ Prototype B-Sm2O3 (mC30, C2/m)
$
 PHASE B_R2O3:I % 2 2 3 !
 CONST B_R2O3:I : DY+3 : O-2 : !
$
$ Prototype Mn2O3 (cI80, Ia-3)
$
 PHASE C_R2O3_D53:I % 2 2 3 !
 CONST C_R2O3_D53:I : DY+3 : O-2 : !
$
$ Prototype H-La2O3 (hP10, P6_3/mmc)
$
 PHASE H_R2O3:I % 2 2 3 !
 CONST H_R2O3:I : DY+3 : O-2 : !
$
$ Prototype Nd2O3 (cI26, Im-3m)
$
 PHASE X_R2O3:I % 2 2 3 !
 CONST X_R2O3:I : DY+3 : O-2 : !
$
 PHASE O2GAS % 1 1 !
 CONST O2GAS : O2 : !
$ ------------------------------------------------------------------------------
$ Defaults
$
 DEFINE-SYSTEM-DEFAULT ELEMENT 2 !
 DEFAULT-COM DEFINE_SYSTEM_ELEMENT VA /- !
 TYPE-DEF % SEQ * !
 TYPE-DEF A GES AMEND_PHASE_DESCRIPTION @ MAGNETIC -3 0.28 !
 TYPE-DEF B GES AMEND_PHASE_DESCRIPTION @ MAGNETIC -1 0.4 !
 FUNCTION ZERO      298.15  0;                                         6000 N !
 FUNCTION UN_ASS    298.15  0;                                         6000 N !
 FUNCTION R         298.15  +8.31451;                                  6000 N !
 FUNCTION RTLNP     298.15  +8.31451*T*LN(1E-05*P);                    6000 N !
$ ------------------------------------------------------------------------------
$ Element data
$ ------------------------------------------------------------------------------
$ Dy
$
$ HCP_A3, BCC_A2 and LIQUID revised in unary 3.0
$
$ FCC_A1 from 03Cac not included in unary (but it should be)
$ FCC_A1, CBCC_A12 and CUB_A13 from 09Wan4 not included in unary.
$
 PAR  G(HCP_A3,DY:VA)           100.00  +GHSERDY;                3000 N 95She1 !
 PAR  TC(HCP_A3,DY:VA)          100.00    179;                   3000 N 95She1 !
 PAR  BM(HCP_A3,DY:VA)          100.00      3.0;                 3000 N 95She1 !
 PAR  G(BCC_A2,DY:VA)           100.00  +GBCCDY;                 3000 N 95She1 !
$PAR  G(FCC_A1,DY:VA)           100.00  +GHSERDY
$            +1300-0.6651608*T;                                  3000 N 03Cac !
$PAR  G(FCC_A1,DY:VA)           298.15  +GHSERDY+5000;           3000 N 09Wan4 !
$PAR  G(CBCC_A12,DY:VA)         298.15  +GHSERDY+10000;          3000 N 09Wan4 !
$PAR  G(CUB_A13,DY:VA)          298.15  +GHSERDY+10000;          3000 N 09Wan4 !
$PAR  G(LIQUID,DY)              100.00  +GLIQDY;                 3000 N 95She1 !
$
 PAR  G(ION,DY+3:VA)            100.00  +GLIQDY;                 3000 N 95She1 !
$
 FUNCTION GHSERDY   100.00  -7937.16586+102.307412*T-26.3917167*T*LN(T)
       -7.61683657E-04*T**2-5.86914125E-07*T**3+4010.90565*T**(-1);
      1000.00  Y  -13733.328+214.012934*T-43.8283359*T*LN(T)
       +0.0166909801*T**2-3.49702836E-06*T**3+0.0173619874*T**(-1);
      1654.15  Y  -404681.371+2032.1415*T-272.123952*T*LN(T)
       +0.0578301681*T**2-2.76169148E-06*T**3+1.09616238E+08*T**(-1);
      3000.00  N !
 FUNCTION GBCCDY    100.00  +1508.1802-0.566616181*T+GHSERDY;
      1000.00  Y  +327500.062-2868.04585*T+391.515418*T*LN(T)
       -0.224042148*T**2+2.04076075E-05*T**3-48652656.5*T**(-1);
      1654.15  Y  -33708.7949+291.409631*T-50.208*T*LN(T);
      1685.15  Y  -40775.4966+330.318068*T-55.2811171*T*LN(T)
       +0.0015254673*T**2-7.7437116E-08*T**3+1776589.32*T**(-1);
      3000.00  N !
 FUNCTION GLIQDY    100.00  +13196.6185-7.5443643*T+GHSERDY;
      1000.00  Y  +300126.971-2519.78614*T+341.302578*T*LN(T)
       -0.196153225*T**2+1.76197799E-05*T**3-43071677.5*T**(-1);
      1685.15  Y  -21864.7344+282.205014*T-49.9151*T*LN(T);
      3000.00  N !
$ ------------------------------------------------------------------------------
$ O
$
$ GHSEROO modified in unary 3.0
$
 PAR  G(O2GAS,O2),,                     +2*GHSEROO+RTLNP;,,           N 91Din !
$
$PAR  G(GAS,O),,                        +F7397T+RTLNP;,,              N 92SUB !
$PAR  G(GAS,O2),,                       +2*GHSEROO+RTLNP;,,           N 91Din !
$PAR  G(GAS,O3),,                       +F7683T+RTLNP;,,              N 92SUB !
$
$ 1/2 O2(g)
 FUNCTION GHSEROO   298.15  -3480.87-25.503038*T-11.1355*T*LN(T)
       -0.005098875*T**2+6.61845833E-07*T**3-38365*T**(-1);
      1000.00  Y  -6568.763+12.659879*T-16.8138*T*LN(T)
       -5.957975E-04*T**2+6.781E-09*T**3+262905*T**(-1);
      3300.00  Y  -13986.728+31.259624*T-18.9536*T*LN(T)
       -4.25243E-04*T**2+1.0721E-08*T**3+4383200*T**(-1);
      6000.00  N !
$ O(g)
 FUNCTION F7397T    298.15  +243206.529-42897.0876*T**(-1)-20.7513421*T
       -21.0155542*T*LN(T)+1.26870532E-04*T**2-1.23131285E-08*T**3;
      2950.00  Y  +252301.473-3973170.33*T**(-1)-51.974853*T
       -17.2118798*T*LN(T)-5.41356254E-04*T**2+7.64520703E-09*T**3;
      6000.00  N !
$ O3(g)
 FUNCTION F7683T    298.15  +133772.042-11328.9959*T**(-1)-84.8602165*T
       -19.8314069*T*LN(T)-0.0392015696*T**2+7.90727187E-06*T**3;  
       600.00  Y  +120765.524+997137.156*T**(-1)+120.113376*T
       -51.8410152*T*LN(T)-0.00353983136*T**2+3.20640143E-07*T**3;
      1500.00  Y  +115412.196+1878139.02*T**(-1)+164.679664*T
       -58.069736*T*LN(T)-2.84399032E-04*T**2+5.95650279E-10*T**3;
      6000.00  N !
$ ------------------------------------------------------------------------------
$ Binary system
$
$ R. Nakazawa, A. Itoh, S. Yasui, M. Kurata, Y. Kobayashi,
$ Calphad, 83, 102636(2023).
$
$ Checked against paper and author's tdb. Checked at 6000 K.
$
$ Modified from 07Zin using own data on the Dy2O3 liquidus.
$
$ Gas phase (except O2) is not included.
$
 PAR  G(ION,DY+3:O-2),,                 +GDY2O3L;,,                   N 07Zin !
 PAR  L(ION,DY+3:O-2,VA;0),,            +52422;,,                     N 23Nak !
 PAR  L(ION,DY+3:O-2,VA;1),,            -28804;,,                     N 23Nak !
$
 PAR  G(C_R2O3_D53,DY+3:O-2),,          +GDY2O3C;,,                   N 07Zin !
 PAR  G(B_R2O3,DY+3:O-2),,              +GDY2O3B;,,                   N 07Zin !
 PAR  G(H_R2O3,DY+3:O-2),,              +GDY2O3H;,,                   N 07Zin !
 PAR  G(X_R2O3,DY+3:O-2),,              +GDY2O3X;,,                   N 07Zin !
$
 FUNCTION GDY2O3C   298.15  -1902316+679.1313*T-122.593*T*LN(T)
       -0.006971*T**2+59000*T**(-1)+4E+07*T**(-2);
      6000.00  N !
 FUNCTION GDY2O3A   298.15  +GDY2O3C+15637-5.546*T;                    6000 N !
 FUNCTION GDY2O3B   298.15  +GDY2O3C+9255-4.09*T;                      6000 N !
 FUNCTION GDY2O3H   298.15  +GDY2O3C+43703-18.076*T;                   6000 N !
 FUNCTION GDY2O3X   298.15  +GDY2O3C+55825-22.645*T;                   6000 N !
 FUNCTION GDY2O3L   298.15  +GDY2O3C+134876-52.131*T;                  6000 N !
$ ------------------------------------------------------------------------------
$
$
 LIST-OF-REFERENCE
 NUMBER  SOURCE
  Null   'Unknown source'
  COST   'COST 507 database'
  91Din  'A.T. Dinsdale, Calphad, 15, 317-425(1991).'
  92SUB  'SGTE Substance Database, version 1992'
  95She1 'H. Shen, W. Zhang, G. Liu, R. Wang, Z. Du, Report F-95-01,
          University of Science and Technology, Beijing, May 1995,
          SGTE unary database V.3.0, 1996; Dy'
  03Cac  'G. Cacciamani, S. De Negri, A. Saccone, R. Ferro,
          Intermetallics, 11, 1135-51(2003); Dy, Ho'
  07Zin  'M. Zinkevich, Prog. Mater. Sci., 52, 597-647(2007); Dy-O'
  09Wan4 'C.P. Wang, Z. Lin, X.J. Liu,
          J. Alloys Compd., 469, 123-28(2009); Dy, Mn, Pr'
  23Nak  'R. Nakazawa, A. Itoh, S. Yasui, M. Kurata, Y. Kobayashi,
          Calphad, 83, 102636(2023); Dy-O'
!

File: data/databases/sgte-binary/DyPb-14Idd.tdb
$
$ Database for Dy-Pb from A. Iddaoudi et al. 2014.
$
$ A. Iddaoudi, C. Servant, N. Selhaoui, S. Kardellass, K. Mahdouk, L. Bouirden,
$ J. Alloys Compd., 589, 192-99(2014).
$
$ Dataset created 2018.06.22 by Bengt Hallstedt.
$ 2020.12.26: Modified for use with GES6.
$
$ The hcp interaction seems improbable.
$
$ There are misprints for the DY5PB3 phase.
$
$ There is a huge hcp phase field above 3467 K.
$ There is an inverse miscibility gap with a minimum at 3977 K and x(Pb)=0.91.
$
$ Invariant equilibria differ by up to 10 K, probably because of insufficient
$ accuracy of the compound compositions.
$
$ ------------------------------------------------------------------------------
 TEMP-LIM 298.15 6000.00 !
$
$ELEMENT NAME  REF. STATE               ATOMIC MASS H298-H0    S298    !
$
 ELEMENT VA   VACUUM                      0.0          0.0      0.0    ! 
 ELEMENT DY   HCP_A3                    162.50      8865.896   74.9559 ! 
 ELEMENT PB   FCC_A1                    207.2       6870.      64.80   ! 
$ ------------------------------------------------------------------------------
$ Phase definitions
$
 PHASE LIQUID:L % 1 1 !
 CONST LIQUID:L : DY PB : !
$
$ Fcc (cF4, Fm-3m) and MeX (cF8, Fm-3m)
$
 PHASE FCC_A1 %A 2 1 1 !
 CONST FCC_A1 : DY PB% : VA : !
$
$ Bcc (cI2, Im-3m)
$
 PHASE BCC_A2 %B 2 1 3 !
 CONST BCC_A2 : DY% PB : VA : !
$
$ Hcp (hP2, P6_3/mmc) and Me2X (NiAs-type, hP4, P6_3/mmc, B8_1)
$
 PHASE HCP_A3 %A 2 1 0.5 !
 CONST HCP_A3 : DY% PB : VA : !
$
$ Prototype Mn5Si3 (hP16, P6_3/mcm)
$
 PHASE DY5PB3_D88 % 2 5 3 !
 CONST DY5PB3_D88 : DY% PB : PB : !
$
$ Prototype Ge4Sm5 (oP36, Pnma)
$
 PHASE DY5PB4 % 2 5 4 !
 CONST DY5PB4 : DY : PB : !
$
$ unknown structure
$
 PHASE DYPB % 2 1 1 !
 CONST DYPB : DY : PB : !
$
$ unknown structure
$
 PHASE DYPB2 % 2 1 2 !
 CONST DYPB2 : DY : PB : !
$
$ Prototype AuCu3 (cP4, Pm-3m)
$
 PHASE DYPB3_L12 % 2 1 3 !
 CONST DYPB3_L12 : DY : PB : !
$ ------------------------------------------------------------------------------
$ Defaults
$
 DEFINE-SYSTEM-DEFAULT ELEMENT 2 !
 DEFAULT-COM DEFINE_SYSTEM_ELEMENT VA !
 TYPE-DEF % SEQ * !
 TYPE-DEF A GES AMEND_PHASE_DESCRIPTION @ MAGNETIC -3 0.28 !
 TYPE-DEF B GES AMEND_PHASE_DESCRIPTION @ MAGNETIC -1 0.4 !
 FUNCTION ZERO      298.15  0;                                         6000 N !
 FUNCTION UN_ASS    298.15  0;                                         6000 N !
 FUNCTION R         298.15  +8.31451;                                  6000 N !
$ ------------------------------------------------------------------------------
$ Element data
$ ------------------------------------------------------------------------------
$ Dy
$
$ HCP_A3, BCC_A2 and LIQUID revised in unary 3.0
$
$ FCC_A1 from 03Cac not included in unary (but it should be)
$ FCC_A1 from 17Fu not included in unary
$
 PAR  G(HCP_A3,DY:VA)           100.00  +GHSERDY;                3000 N 95She1 !
 PAR  TC(HCP_A3,DY:VA)          100.00    179;                   3000 N 95She1 !
 PAR  BMAGN(HCP_A3,DY:VA)       100.00      3.0;                 3000 N 95She1 !
 PAR  G(BCC_A2,DY:VA)           100.00  +GBCCDY;                 3000 N 95She1 !
 PAR  G(FCC_A1,DY:VA)           100.00  +GHSERDY
             +1300-0.6651608*T;                                  3000 N 03Cac !
$PAR  G(FCC_A1,DY:VA)           100.00  +GHSERDY+5562-0.83*T;    3000 N 17Fu !
 PAR  G(LIQUID,DY)              100.00  +GLIQDY;                 3000 N 95She1 !
$
 FUNCTION GHSERDY   100.00  -7937.16586+102.307412*T-26.3917167*T*LN(T)
       -7.61683657E-04*T**2-5.86914125E-07*T**3+4010.90565*T**(-1);
      1000.00  Y  -13733.328+214.012934*T-43.8283359*T*LN(T)
       +0.0166909801*T**2-3.49702836E-06*T**3+0.0173619874*T**(-1);
      1654.15  Y  -404681.371+2032.1415*T-272.123952*T*LN(T)
       +0.0578301681*T**2-2.76169148E-06*T**3+1.09616238E+08*T**(-1);
      3000.00  N !
 FUNCTION GBCCDY    100.00  +1508.1802-0.566616181*T+GHSERDY;
      1000.00  Y  +327500.062-2868.04585*T+391.515418*T*LN(T)
       -0.224042148*T**2+2.04076075E-05*T**3-48652656.5*T**(-1);
      1654.15  Y  -33708.7949+291.409631*T-50.208*T*LN(T);
      1685.15  Y  -40775.4966+330.318068*T-55.2811171*T*LN(T)
       +0.0015254673*T**2-7.7437116E-08*T**3+1776589.32*T**(-1);
      3000.00  N !
 FUNCTION GLIQDY    100.00  +13196.6185-7.5443643*T+GHSERDY;
      1000.00  Y  +300126.971-2519.78614*T+341.302578*T*LN(T)
       -0.196153225*T**2+1.76197799E-05*T**3-43071677.5*T**(-1);
      1685.15  Y  -21864.7344+282.205014*T-49.9151*T*LN(T);
      3000.00  N !
$ ------------------------------------------------------------------------------
$ Pb
$
$ RHOMBOHEDRAL_A7 and TETRAGONAL_A6 added in unary 3.0
$ RHOMBOHEDRAL_A7, TETRAGONAL_A6 and TET_ALPHA1_A6 revised in unary 4.1
$ RHOMBO_A10 added in unary 5.0
$
 PAR  G(FCC_A1,PB:VA),,                 +GHSERPB;                2100 N 91Din !
 PAR  G(BCC_A2,PB:VA),,                 +GHSERPB+2400-1.1*T;     2100 N 91Din !
 PAR  G(HCP_A3,PB:VA),,                 +GHSERPB+300+T;          2100 N 91Din !
$PAR  G(BCT_A5,PB),,                    +GHSERPB+489+3.52*T;     2100 N 91Din !
$PAR  G(TETRAGONAL_A6,PB),,             +GHSERPB+4493.235;       2100 N 98Boa !
$PAR  G(TETRAGONAL_A6,PB),,             +GHSERPB+473.23+3.5531*T
$            -0.0396834*T*LN(T)+2.1489E-05*T**2;                 2100 N 96SGUN !
$PAR  G(TET_ALPHA1_A6,PB),,             +GHSERPB
$            +1903.3-2.0602*T;                                   2100 N 98Boa !
$PAR  G(TET_ALPHA1_A6,PB),,             +GHSERPB+183.2+0.45314*T
$            -0.0396834*T*LN(T)+2.149E-06*T**2;                  2100 N 91Din !
$PAR  G(RHOMBOHEDRAL_A7,PB),,           +GHSERPB+300+T;          2100 N 99SGUN !
$PAR  G(RHOMBOHEDRAL_A7,PB),,           +GHSERPB+4900+3.52*T;    2100 N 96SGUN !
$PAR  G(RHOMBO_A10,PB),,                +GHSERPB+10;             2100 N 09SGUN !
 PAR  G(LIQUID,PB),,                    +GLIQPB;                 2100 N 91Din !
$
 PAR  G(DY5PB3_D88,PB:PB),,             +8*GHSERPB+40000;,,           N 14Idd !
$
 FUNCTION GHSERPB   298.15  -7650.085+101.700244*T-24.5242231*T*LN(T)
       -0.00365895*T**2-2.4395E-07*T**3;
       600.61  Y  -10531.095+154.243182*T-32.4913959*T*LN(T)
       +0.00154613*T**2+8.05448E+25*T**(-9);
      1200.00  Y  +4157.616+53.139072*T-18.9640637*T*LN(T)
       -0.002882943*T**2+9.8144E-08*T**3-2696755*T**(-1)+8.05448E+25*T**(-9);
      2100.00  N !
 FUNCTION GLIQPB    298.15  +4672.124-7.750683*T+GHSERPB-6.019E-19*T**7;
       600.61  Y  +4853.137-8.067136*T+GHSERPB-8.05448E+25*T**(-9);
      2100.00  N !
$ ------------------------------------------------------------------------------
$ Binary system
$
$ A. Iddaoudi, C. Servant, N. Selhaoui, S. Kardellass, K. Mahdouk, L. Bouirden,
$ J. Alloys Compd., 589, 192-99(2014).
$
$ Checked against paper and author's tdb. Checked at 6000 K.
$
$ The hcp interaction seems improbable.
$
$ There are misprints for the DY5PB3 phase.
$
$ There is a huge hcp phase field above 3467 K.
$ There is an inverse miscibility gap with a minimum at 3977 K and x(Pb)=0.91.
$
$ Invariant equilibria differ by up to 10 K, probably because of insufficient
$ accuracy of the compound compositions.
$
 PAR  L(LIQUID,DY,PB;0),,               -110331+2.933*T;,,            N 14Idd !
 PAR  L(LIQUID,DY,PB;1),,               +1536-0.374*T;,,              N 14Idd !
 PAR  L(LIQUID,DY,PB;2),,               -19434+29.794*T;,,            N 14Idd !
$
 PAR  L(FCC_A1,DY,PB:VA;0),,            +UN_ASS;,,                    N !
 PAR  L(BCC_A2,DY,PB:VA;0),,            -50413-11.393*T;,,            N 14Idd !
 PAR  L(HCP_A3,DY,PB:VA;0),,            +43546-64.298*T;,,            N 14Idd !
$
 PAR  G(DY5PB3_D88,DY:PB),,             +5*GHSERDY+3*GHSERPB
             -349488+12.976*T;,,                                      N 14Idd !
 PAR  L(DY5PB3_D88,DY,PB:PB;0),,        -139096+30.408*T;,,           N 14Idd !
 PAR  L(DY5PB3_D88,DY,PB:PB;1),,        -62712;,,                     N 14Idd !
$
 PAR  G(DY5PB4,DY:PB),,                 +5*GHSERDY+4*GHSERPB
             -406728+16.866*T;,,                                      N 14Idd !
 PAR  G(DYPB,DY:PB),,                   +GHSERDY+GHSERPB
             -71652-6.544*T;,,                                        N 14Idd !
 PAR  G(DYPB2,DY:PB),,                  +GHSERDY+2*GHSERPB
             -133248+29.649*T;,,                                      N 14Idd !
 PAR  G(DYPB3_L12,DY:PB),,              +GHSERDY+3*GHSERPB
             -156156+41.552*T;,,                                      N 14Idd !
$ ------------------------------------------------------------------------------
$
$
 LIST-OF-REFERENCE
 NUMBER  SOURCE
  Null   'Unknown source'
  Same   'Same or similar interaction as in the corresponding stable phase'
  REFLAV 'Laves phase convention: G(LAVES,X:X)=+3*GHSERXX+15000'
  91Din  'A.T. Dinsdale, Calphad, 15, 317-425(1991).'
  95She1 'H. Shen, W. Zhang, G. Liu, R. Wang, Z. Du, Report F-95-01,
          University of Science and Technology, Beijing, May 1995,
          SGTE unary database V.3.0, 1996; Dy'
  96SGUN 'SGTE unary database V.3.0, 1996.'
  98Boa  'D. Boa, I. Ansara, Thermochim. Acta, 314, 79-86(1998),
          SGTE unary database V.4.1, 1999; In, Pb'
  99SGUN 'SGTE unary database V.4.1, 1999.'
  03Cac  'G. Cacciamani, S. De Negri, A. Saccone, R. Ferro,
          Intermetallics, 11, 1135-51(2003); Dy'
  09SGUN 'SGTE unary database V.5.0, 2009.'
  14Idd  'A. Iddaoudi, C. Servant, N. Selhaoui, S. Kardellass, K. Mahdouk,
          L. Bouirden, J. Alloys Compd., 589, 192-99(2014); Dy-Pb'
  17Fu   'K. Fu, G. Li, J. Li, Y. Liu, W. Tian, X. Li,
          J. Alloys Compd., 696, 60-66(2017); Dy'
!

File: data/databases/sgte-binary/DyPd-00Du.tdb
$
$ Database for Dy-Pd from Z. Du et al. 2000.
$
$ Z. Du, H. Yang, Y. Xu, J. Alloys Compd., 302, 199-203(2000).
$
$ Dataset created 2018.02.24 by Bengt Hallstedt.
$ 2020.12.26: Modified for use with GES6.
$
$ The interaction parameters and lattice stability for fcc-Dy are not
$ acceptable.
$
$ ------------------------------------------------------------------------------
 TEMP-LIM 298.15 6000.00 !
$
$ELEMENT NAME  REF. STATE               ATOMIC MASS H298-H0    S298    !
$
 ELEMENT VA   VACUUM                      0.0          0.0      0.0    ! 
 ELEMENT DY   HCP_A3                    162.50      8865.896   74.9559 ! 
 ELEMENT PD   FCC_A1                    106.42      5468.488   37.8234 ! 
$ ------------------------------------------------------------------------------
$ Phase definitions
$
 PHASE LIQUID:L % 1 1 !
 CONST LIQUID:L : DY PD : !
$
$ Fcc (cF4, Fm-3m) and MeX (cF8, Fm-3m)
$
 PHASE FCC_A1 %A 2 1 1 !
 CONST FCC_A1 : DY PD% : VA : !
$
$ Bcc (cI2, Im-3m)
$
 PHASE BCC_A2 %B 2 1 3 !
 CONST BCC_A2 : DY PD : VA : !
$
$ Hcp (hP2, P6_3/mmc) and Me2X (NiAs-type, hP4, P6_3/mmc, B8_1)
$
 PHASE HCP_A3 %A 2 1 0.5 !
 CONST HCP_A3 : DY% PD : VA : !
$
$ Prototype Dy5Pd2 (cF144, Fd-3m)
$
 PHASE DY5PD2 % 2 5 2 !
 CONST DY5PD2 : DY : PD : !
$
$ Prototype Si2U3 (tP10, P4/mbm)
$
 PHASE DY3PD2_D5A % 2 3 2 !
 CONST DY3PD2_D5A : DY : PD : !
$
$ Prototype FeB (oP8, Pnma), low T
$
 PHASE DYPD_B27 % 2 1 1 !
 CONST DYPD_B27 : DY : DY PD% : !
$
$ Prototype CsCl (cP2, Pm-3m), high T
$
 PHASE DYPD_B2 % 2 1 1 !
 CONST DYPD_B2 : DY : DY PD% : !
$
$ Prototype Pd4Pu3 (hR14, R-3)
$
 PHASE DY3PD4 % 2 3 4 !
 CONST DY3PD4 : DY : PD : !
$
$ Unknown structure
$
 PHASE DY2PD3_LT % 2 2 3 !
 CONST DY2PD3_LT : DY : PD : !
$
$ Unknown structure
$
 PHASE DY2PD3_HT % 2 2 3 !
 CONST DY2PD3_HT : DY : PD : !
$
$ Unknown structure
$
 PHASE DYPD2 % 2 1 2 !
 CONST DYPD2 : DY : PD : !
$
$ Prototype AuCu3 (cP4, Pm-3m)
$
 PHASE DYPD3_L12 % 2 1 3 !
 CONST DYPD3_L12 : DY% PD : PD : !
$
$ Unknown structure
$
 PHASE DYPD7 % 2 1 7 !
 CONST DYPD7 : DY : PD : !
$ ------------------------------------------------------------------------------
$ Defaults
$
 DEFINE-SYSTEM-DEFAULT ELEMENT 2 !
 DEFAULT-COM DEFINE_SYSTEM_ELEMENT VA !
 TYPE-DEF % SEQ * !
 TYPE-DEF A GES AMEND_PHASE_DESCRIPTION @ MAGNETIC -3 0.28 !
 TYPE-DEF B GES AMEND_PHASE_DESCRIPTION @ MAGNETIC -1 0.4 !
 FUNCTION ZERO      298.15  0;                                         6000 N !
 FUNCTION UN_ASS    298.15  0;                                         6000 N !
 FUNCTION R         298.15  +8.31451;                                  6000 N !
$ ------------------------------------------------------------------------------
$ Element data
$ ------------------------------------------------------------------------------
$ Dy
$
$ HCP_A3, BCC_A2 and LIQUID revised in unary 3.0
$
$ FCC_A1 from 03Cac not included in unary (but it should be)
$ The value from 00Du is absurd
$
 PAR  G(HCP_A3,DY:VA)           100.00  +GHSERDY;                3000 N 95She1 !
 PAR  TC(HCP_A3,DY:VA)          100.00    179;                   3000 N 95She1 !
 PAR  BMAGN(HCP_A3,DY:VA)       100.00      3.0;                 3000 N 95She1 !
 PAR  G(BCC_A2,DY:VA)           100.00  +GBCCDY;                 3000 N 95She1 !
$PAR  G(FCC_A1,DY:VA)           100.00  +GHSERDY
$            +1300-0.6651608*T;                                  3000 N 03Cac !
 PAR  G(FCC_A1,DY:VA),,                 +GHSERDY+290243;         3001 N 00Du !
 PAR  G(LIQUID,DY)              100.00  +GLIQDY;                 3000 N 95She1 !
$
 PAR  G(DYPD_B27,DY:DY),,               +2*GHSERDY+3384;,,            N 00Du !
 PAR  G(DYPD_B2,DY:DY),,                +2*GHSERDY
             +14353-6.196*T;,,                                        N 00Du !
$
 FUNCTION GHSERDY   100.00  -7937.16586+102.307412*T-26.3917167*T*LN(T)
       -7.61683657E-04*T**2-5.86914125E-07*T**3+4010.90565*T**(-1);
      1000.00  Y  -13733.328+214.012934*T-43.8283359*T*LN(T)
       +0.0166909801*T**2-3.49702836E-06*T**3+0.0173619874*T**(-1);
      1654.15  Y  -404681.371+2032.1415*T-272.123952*T*LN(T)
       +0.0578301681*T**2-2.76169148E-06*T**3+1.09616238E+08*T**(-1);
      3000.00  N !
 FUNCTION GBCCDY    100.00  +1508.1802-0.566616181*T+GHSERDY;
      1000.00  Y  +327500.062-2868.04585*T+391.515418*T*LN(T)
       -0.224042148*T**2+2.04076075E-05*T**3-48652656.5*T**(-1);
      1654.15  Y  -33708.7949+291.409631*T-50.208*T*LN(T);
      1685.15  Y  -40775.4966+330.318068*T-55.2811171*T*LN(T)
       +0.0015254673*T**2-7.7437116E-08*T**3+1776589.32*T**(-1);
      3000.00  N !
 FUNCTION GLIQDY    100.00  +13196.6185-7.5443643*T+GHSERDY;
      1000.00  Y  +300126.971-2519.78614*T+341.302578*T*LN(T)
       -0.196153225*T**2+1.76197799E-05*T**3-43071677.5*T**(-1);
      1685.15  Y  -21864.7344+282.205014*T-49.9151*T*LN(T);
      3000.00  N !
$ ------------------------------------------------------------------------------
$ Pd
$
$ RHOMBOHEDRAL_A7 added in unary 5.0
$
 PAR  G(FCC_A1,PD:VA),,                 +GHSERPD;                4000 N 91Din !
 PAR  G(BCC_A2,PD:VA),,                 +GHSERPD+10500-1.8*T;    4000 N 91Din !
 PAR  G(HCP_A3,PD:VA),,                 +GHSERPD+2000+0.1*T;     4000 N 91Din !
$PAR  G(RHOMBOHEDRAL_A7,PD),,           +GHSERPD+4000;           4000 N 06Vre !
 PAR  G(LIQUID,PD),,                    +GLIQPD;                 4000 N 91Din !
$
 PAR  G(DYPD3_L12,PD:PD),,              +4*GHSERPD+10492;,,           N 00Du !
$
 FUNCTION GHSERPD   298.15  -10204.027+176.076315*T-32.211*T*LN(T)
       +0.007120975*T**2-1.919875E-06*T**3+168687*T**(-1);
       900.00  Y  +917.062+49.659892*T-13.5708*T*LN(T)
       -0.00717522*T**2+1.91115E-07*T**3-1112465*T**(-1);
      1828.00  Y  -67161.018+370.102147*T-54.2067086*T*LN(T)
       +0.002091396*T**2-6.2811E-08*T**3+18683526*T**(-1);
      4000.00  N !
 FUNCTION GLIQPD    298.15  +11506.758-5.112162*T+GHSERPD;
       600.00  Y  +23405.778-116.918419*T+10.8922031*T*LN(T)
       -0.027266568*T**2+2.430675E-06*T**3-1853674*T**(-1);
      1828.00  Y  -12373.637+251.416903*T-41.17*T*LN(T);
      4000.00  N !
$ ------------------------------------------------------------------------------
$ Binary system
$
$ Z. Du, H. Yang, Y. Xu, J. Alloys Compd., 302, 199-203(2000).
$
$ Checked against paper. Checked at 6000 K.
$
$ The interaction parameters and lattice stability for fcc-Dy are not
$ acceptable.
$
 PAR  L(LIQUID,DY,PD;0),,               -334412+42.624*T;,,           N 00Du !
 PAR  L(LIQUID,DY,PD;1),,               +152549-35.066*T;,,           N 00Du !
$
 PAR  L(FCC_A1,DY,PD:VA;0),,            -732846+52.619*T;,,           N 00Du !
 PAR  L(BCC_A2,DY,PD:VA;0),,            +100000;,,                    N 00Du !
 PAR  L(HCP_A3,DY,PD:VA;0),,            +100000;,,                    N 00Du !
$
 PAR  G(DY5PD2,DY:PD),,                 +5*GHSERDY+2*GHSERPD
             -442334+82.032*T;,,                                      N 00Du !
 PAR  G(DY3PD2_D5A,DY:PD),,             +3*GHSERDY+2*GHSERPD
             -394784+56.743*T;,,                                      N 00Du !
$
 PAR  G(DYPD_B27,DY:PD),,               +GHSERDY+GHSERPD
             -162324+7.412*T;,,                                       N 00Du !
 PAR  L(DYPD_B27,DY:DY,PD;0),,          -4825;,,                      N 00Du !
$
 PAR  G(DYPD_B2,DY:PD),,                +GHSERDY+GHSERPD
             -161892+6.998*T;,,                                       N 00Du !
 PAR  L(DYPD_B2,DY:DY,PD;0),,           -5783;,,                      N 00Du !
$
 PAR  G(DY3PD4,DY:PD),,                 +3*GHSERDY+4*GHSERPD
             -569600+20.763*T;,,                                      N 00Du !
 PAR  G(DY2PD3_LT,DY:PD),,              +2*GHSERDY+3*GHSERPD
             -407308+18.337*T;,,                                      N 00Du !
 PAR  G(DY2PD3_HT,DY:PD),,              +2*GHSERDY+3*GHSERPD
             -404160+16.069*T;,,                                      N 00Du !
 PAR  G(DYPD2,DY:PD),,                  +GHSERDY+2*GHSERPD
             -244128+15.599*T;,,                                      N 00Du !
$
 PAR  G(DYPD3_L12,DY:PD),,              +GHSERDY+3*GHSERPD
             -319286+28.447*T;,,                                      N 00Du !
 PAR  L(DYPD3_L12,DY,PD:PD;0),,         -35311;,,                     N 00Du !
$
 PAR  G(DYPD7,DY:PD),,                  +GHSERDY+7*GHSERPD
             -386610+66.15*T;,,                                       N 00Du !
$ ------------------------------------------------------------------------------
$
$
 LIST-OF-REFERENCE
 NUMBER  SOURCE
  Null   'Unknown source'
  Same   'Same or similar interaction as in the corresponding stable phase'
  COST   'COST 507 database'
  91Din  'A.T. Dinsdale, Calphad, 15, 317-425(1991).'
  95She1 'H. Shen, W. Zhang, G. Liu, R. Wang, Z. Du, Report F-95-01,
          University of Science and Technology, Beijing, May 1995,
          SGTE unary database V.3.0, 1996; Dy'
  00Du   'Z. Du, H. Yang, Y. Xu, J. Alloys Compd., 302, 199-203(2000); Dy-Pd'
  03Cac  'G. Cacciamani, S. De Negri, A. Saccone, R. Ferro,
          Intermetallics, 11, 1135-51(2003); Dy, Gd, Ho'
  06Vre  'J. Vrestal, J. Pinkas, A. Watson, A. Scott, J. Houserova, A. Kroupa,
          Calphad, 30, 14-17(2006), SGTE unary database V.5.0, 2009; Pd'
!
