Repository: orchid-calphad/orchid-project.org

# orchid-project.org

Website and released data of **ORCHID** (Open Repository for CALPHAD Hypotheses, Intelligence, and Discovery),
served by GitHub Pages at https://orchid-project.org. Releases are archived on Zenodo (one DOI per version).

- `index.html`, `catalog/`, `best-practices.html` — static, self-contained pages (generated in the ORCHID tooling).
- `data/` — released data: catalog, redistributable TDB files, convex hulls. Licences: `data/LICENSES.md`, `data/NOTICE.md`.
- `llms.txt`, `data/croissant.json`, `CITATION.cff`, `.zenodo.json` — machine-readable metadata.

Only data with clear redistribution rights are published.

File: data/databases/sgte-binary/DyRu-23Kar.tdb
$
$ Database for Dy-Ru from S. Kardellass et al. 2023.
$
$ S. Kardellass, V.P. Vassiliev, K. Mahdouk, N. Laaroussi, N. Selhaoui,
$ J. Phase Equilib. Diffus., 44, 43-75(2023).
$
$ Dataset created 2024.02.28 by Bengt Hallstedt.
$
$ The paper includes quadratic, exponential (Kaptay) and combined expressions
$ for the temperature dependence of the interaction parameters. This dataset
$ contains the exponential expressions. For the other two the results
$ are not acceptable.
$
$ The intermetallic phases modelled do not seem to match those found
$ experimentally. Dy5Ru2 and Dy44Ru25 have been found experimentally, but
$ Dy73Ru27 and Dy2Ru are modelled instead. The composition of Dy73Ru27 roughly
$ matches Dy5Ru2, so that crystal structure is assigned. Nothing matches Dy2Ru.
$
$ Invariant equilibria differ by up to 30 K. All attemps to fix made it worse
$ (old Dy, changed sign of L1 for liquid and changed exponent for L0).
$ The L1 liquid interaction should probably be refitted.
$
$ ------------------------------------------------------------------------------
 TEMP-LIM 298.15 6000.00 !
$
$ELEMENT NAME  REF. STATE               ATOMIC MASS H298-H0    S298    !
$
 ELEMENT VA   VACUUM                      0.0          0.0      0.0    ! 
 ELEMENT DY   HCP_A3                    162.50      8865.896   74.9559 ! 
 ELEMENT RU   HCP_A3                    101.07      4602.4     28.6144 ! 
$ ------------------------------------------------------------------------------
$ Phase definitions
$
 PHASE LIQUID:L % 1 1 !
 CONST LIQUID:L : DY RU : !
$
$ Fcc (cF4, Fm-3m) and MeX (cF8, Fm-3m)
$
 PHASE FCC_A1 %A 2 1 1 !
 CONST FCC_A1 : RU : VA : !
$
$ Bcc (cI2, Im-3m)
$
 PHASE BCC_A2 %B 2 1 3 !
 CONST BCC_A2 : DY% RU : VA : !
$
$ Hcp (hP2, P6_3/mmc) and Me2X (NiAs-type, hP4, P6_3/mmc, B8_1)
$
 PHASE HCP_A3 %A 2 1 0.5 !
 CONST HCP_A3 : DY% RU% : VA : !
$
$ Prototype Fe3C (oP16, Pnma)
$
 PHASE DY3RU_D011 % 2 3 1 !
 CONST DY3RU_D011 : DY : RU : !
$
$ Prototype Mn5C2 (mC28, C2/c)
$
 PHASE DY73RU27 % 2 0.73 0.27 !
 CONST DY73RU27 : DY : RU : !
$
$ unknown structure
$
 PHASE DY2RU % 2 2 1 !
 CONST DY2RU : DY : RU : !
$
$ Prototype Cu2Mg (cF24, Fd-3m)
$
 PHASE DYRU2_C15 % 2 1 2 !
 CONST DYRU2_C15 : DY : RU : !
$ ------------------------------------------------------------------------------
$ Defaults
$
 DEFINE-SYSTEM-DEFAULT ELEMENT 2 !
 DEFAULT-COM DEFINE_SYSTEM_ELEMENT VA !
 TYPE-DEF % SEQ * !
 TYPE-DEF A GES AMEND_PHASE_DESCRIPTION @ MAGNETIC -3 0.28 !
 TYPE-DEF B GES AMEND_PHASE_DESCRIPTION @ MAGNETIC -1 0.4 !
 FUNCTION ZERO      298.15  0;                                         6000 N !
 FUNCTION UN_ASS    298.15  0;                                         6000 N !
 FUNCTION R         298.15  +8.31451;                                  6000 N !
$ ------------------------------------------------------------------------------
$ Element data
$ ------------------------------------------------------------------------------
$ Dy
$
$ HCP_A3, BCC_A2 and LIQUID revised in unary 3.0
$
$ FCC_A1 from 03Cac not included in unary (but it should be)
$ FCC_A1, CBCC_A12 and CUB_A13 from 09Wan4 not included in unary.
$
 PAR  G(HCP_A3,DY:VA)           100.00  +GHSERDY;                3000 N 95She1 !
 PAR  TC(HCP_A3,DY:VA)          100.00    179;                   3000 N 95She1 !
 PAR  BM(HCP_A3,DY:VA)          100.00      3.0;                 3000 N 95She1 !
 PAR  G(BCC_A2,DY:VA)           100.00  +GBCCDY;                 3000 N 95She1 !
$PAR  G(FCC_A1,DY:VA)           100.00  +GHSERDY
$            +1300-0.6651608*T;                                  3000 N 03Cac !
$PAR  G(FCC_A1,DY:VA)           298.15  +GHSERDY+5000;           3000 N 09Wan4 !
$PAR  G(CBCC_A12,DY:VA)         298.15  +GHSERDY+10000;          3000 N 09Wan4 !
$PAR  G(CUB_A13,DY:VA)          298.15  +GHSERDY+10000;          3000 N 09Wan4 !
 PAR  G(LIQUID,DY)              100.00  +GLIQDY;                 3000 N 95She1 !
$
 FUNCTION GHSERDY   100.00  -7937.16586+102.307412*T-26.3917167*T*LN(T)
       -7.61683657E-04*T**2-5.86914125E-07*T**3+4010.90565*T**(-1);
      1000.00  Y  -13733.328+214.012934*T-43.8283359*T*LN(T)
       +0.0166909801*T**2-3.49702836E-06*T**3+0.0173619874*T**(-1);
      1654.15  Y  -404681.371+2032.1415*T-272.123952*T*LN(T)
       +0.0578301681*T**2-2.76169148E-06*T**3+1.09616238E+08*T**(-1);
      3000.00  N !
 FUNCTION GBCCDY    100.00  +1508.1802-0.566616181*T+GHSERDY;
      1000.00  Y  +327500.062-2868.04585*T+391.515418*T*LN(T)
       -0.224042148*T**2+2.04076075E-05*T**3-48652656.5*T**(-1);
      1654.15  Y  -33708.7949+291.409631*T-50.208*T*LN(T);
      1685.15  Y  -40775.4966+330.318068*T-55.2811171*T*LN(T)
       +0.0015254673*T**2-7.7437116E-08*T**3+1776589.32*T**(-1);
      3000.00  N !
 FUNCTION GLIQDY    100.00  +13196.6185-7.5443643*T+GHSERDY;
      1000.00  Y  +300126.971-2519.78614*T+341.302578*T*LN(T)
       -0.196153225*T**2+1.76197799E-05*T**3-43071677.5*T**(-1);
      1685.15  Y  -21864.7344+282.205014*T-49.9151*T*LN(T);
      3000.00  N !
$ ------------------------------------------------------------------------------
$ Ru
$
$ BCC_A2 revised in unary 4.4
$
 PAR  G(HCP_A3,RU:VA),,                 +GHSERRU;                4500 N 91Din !
 PAR  G(FCC_A1,RU:VA),,                 +GHSERRU+12500-2.4*T;    4500 N 91Din !
 PAR  G(BCC_A2,RU:VA),,                 +GHSERRU+21500-5.05*T;   4500 N 01SGUN !
$PAR  G(BCC_A2,RU:VA),,                 +GHSERRU+26500-6.2*T;    4500 N 91Din !
 PAR  G(LIQUID,RU),,                    +GLIQRU;                 4500 N 91Din !
$
 FUNCTION GHSERRU   298.15  -7561.873+127.866233*T-22.9143287*T*LN(T)
       -0.004062566*T**2+1.7641E-07*T**3+56377*T**(-1);
      1500.00  Y  -59448.103+489.516214*T-72.3241219*T*LN(T)
       +0.018726245*T**2-1.952433E-06*T**3+11063885*T**(-1);
      2607.00  Y  -38588773+168610.517*T-21329.705*T*LN(T)
       +5.221639*T**2-2.40245985E-04*T**3+1.30829926E+10*T**(-1);
      2740.00  Y  -55768.304+364.482314*T-51.8816*T*LN(T);
      4500.00  N !
 FUNCTION GLIQRU    298.15  +27480.616-8.398748*T+GHSERRU;
       800.00  Y  +50827.232-179.818561*T+19.539341*T*LN(T)
       -0.026524167*T**2+1.667839E-06*T**3-3861125*T**(-1);
      2607.00  Y  -17161.807+349.673561*T-51.8816*T*LN(T);
      4500.00  N !
$ ------------------------------------------------------------------------------
$ Binary system
$
$ S. Kardellass, V.P. Vassiliev, K. Mahdouk, N. Laaroussi, N. Selhaoui,
$ J. Phase Equilib. Diffus., 44, 43-75(2023).
$
$ Checked against paper. Checked at 6000 K.
$
$ The paper includes quadratic, exponential (Kaptay) and combined expressions
$ for the temperature dependence of the interaction parameters. This dataset
$ contains the exponential expressions. For the other two the results
$ are not acceptable.
$
$ The intermetallic phases modelled do not seem to match those found
$ experimentally. Dy5Ru2 and Dy44Ru25 have been found experimentally, but
$ Dy73Ru27 and Dy2Ru are modelled instead. The composition of Dy73Ru27 roughly
$ matches Dy5Ru2, so that crystal structure is assigned. Nothing matches Dy2Ru.
$
$ Invariant equilibria differ by up to 30 K. All attemps to fix made it worse
$ (old Dy, changed sign of L1 for liquid and changed exponent for L0).
$ The L1 liquid interaction should probably be refitted.
$
 PAR  L(LIQUID,DY,RU;0),,               -77438.859*EXP(-2.73E-6*T);,, N 23Kar !
 PAR  L(LIQUID,DY,RU;1),,               +3175.91*EXP(-4.07E-4*T);,,   N 23Kar !
 PAR  L(LIQUID,DY,RU;2),,               -33065.42*EXP(-4.5E-4*T);,,   N 23Kar !
$
 PAR  L(BCC_A2,DY,RU:VA;0),,            +UN_ASS;,,                    N !
 PAR  L(HCP_A3,DY,RU:VA;0),,            +25000*EXP(-1.308E-4*T);,,    N 23Kar !
$
 PAR  G(DY3RU_D011,DY:RU),,             +3*GHSERDY+GHSERRU
             -62775+0.224*T;,,                                        N 23Kar !
 PAR  G(DY73RU27,DY:RU),,               +0.73*GHSERDY+0.27*GHSERRU
             -16483.566+0.00701*T;,,                                  N 23Kar !
 PAR  G(DY2RU,DY:RU),,                  +2*GHSERDY+GHSERRU
             -54466.617+0.2352*T;,,                                   N 23Kar !
 PAR  G(DYRU2_C15,DY:RU),,              +GHSERDY+2*GHSERRU
             -81182.562+2.607*T;,,                                    N 23Kar !
$ ------------------------------------------------------------------------------
$
$
 LIST-OF-REFERENCE
 NUMBER  SOURCE
  Null   'Unknown source'
  Same   'Same or similar interaction as in the corresponding stable phase'
  REFLAV 'Laves phase convention: G(LAVES,X:X)=+3*GHSERXX+15000'
  91Din  'A.T. Dinsdale, Calphad, 15, 317-425(1991).'
  95She1 'H. Shen, W. Zhang, G. Liu, R. Wang, Z. Du, Report F-95-01,
          University of Science and Technology, Beijing, May 1995,
          SGTE unary database V.3.0, 1996; Dy'
  01SGUN 'SGTE unary database V.4.4, 2001.'
  03Cac  'G. Cacciamani, S. De Negri, A. Saccone, R. Ferro,
          Intermetallics, 11, 1135-51(2003); Dy, Ho'
  09Wan4 'C.P. Wang, Z. Lin, X.J. Liu,
          J. Alloys Compd., 469, 123-28(2009); Dy, Mn, Pr'
  23Kar  'S. Kardellass, V.P. Vassiliev, K. Mahdouk, N. Laaroussi, N. Selhaoui,
          J. Phase Equilib. Diffus., 44, 43-75(2023); Dy-Ru'
!

File: data/databases/sgte-binary/DySb-10Lon.tdb
$
$ Database for Dy-Sb from Z.H. Long et al. 2010.
$
$ Z.H. Long, S.X. Zhou, H.S. Liu, Z.P. Jin, Thermochim. Acta, 498, 22-26(2010).
$
$ Dataset created 2018.06.23 by Bengt Hallstedt.
$ 2020.12.26: Modified for use with GES6.
$
$ Invariant equilibria differ by up to 13 K. Old Dy used?
$
$ ------------------------------------------------------------------------------
 TEMP-LIM 298.15 6000.00 !
$
$ELEMENT NAME  REF. STATE               ATOMIC MASS H298-H0    S298    !
$
 ELEMENT VA   VACUUM                      0.0          0.0      0.0    ! 
 ELEMENT DY   HCP_A3                    162.50      8865.896   74.9559 ! 
 ELEMENT SB   RHOMBOHEDRAL_A7           121.75      5870.152   45.5219 ! 
$ ------------------------------------------------------------------------------
$ Phase definitions
$
 PHASE LIQUID:L % 1 1 !
 CONST LIQUID:L : DY SB : !
$
$ Fcc (cF4, Fm-3m) and MeX (cF8, Fm-3m)
$
 PHASE FCC_A1 %A 2 1 1 !
 CONST FCC_A1 : DY SB : VA : !
$
$ Bcc (cI2, Im-3m)
$
 PHASE BCC_A2 %B 2 1 3 !
 CONST BCC_A2 : DY% SB : VA : !
$
$ Hcp (hP2, P6_3/mmc) and Me2X (NiAs-type, hP4, P6_3/mmc, B8_1)
$
 PHASE HCP_A3 %A 2 1 0.5 !
 CONST HCP_A3 : DY% SB : VA : !
$
$ Prototype alpha-As (hR2, R-3m)
$
 PHASE RHOMBOHEDRAL_A7 % 1 1 !
 CONST RHOMBOHEDRAL_A7 : SB : !
$
$ Prototype Mn5Si3 (hP16, P6_3/mcm)
$
 PHASE DY5SB3_D88 % 2 5 3 !
 CONST DY5SB3_D88 : DY : SB : !
$
$ Prototype Th3P4 (cI28, I-43d)
$
 PHASE DY4SB3_D73 % 2 4 3 !
 CONST DY4SB3_D73 : DY : SB : !
$
$ unknown structure 
$
 PHASE DY4SB3_HT % 2 4 3 !
 CONST DY4SB3_HT : DY : SB : !
$
$ Prototype NaCl (cF8, Fm-3m)
$
 PHASE DYSB_B1 % 2 1 1 !
 CONST DYSB_B1 : DY : SB : !
$
$ unknown structure 
$
 PHASE DYSB_HT % 2 1 1 !
 CONST DYSB_HT : DY : SB : !
$ ------------------------------------------------------------------------------
$ Defaults
$
 DEFINE-SYSTEM-DEFAULT ELEMENT 2 !
 DEFAULT-COM DEFINE_SYSTEM_ELEMENT VA !
 TYPE-DEF % SEQ * !
 TYPE-DEF A GES AMEND_PHASE_DESCRIPTION @ MAGNETIC -3 0.28 !
 TYPE-DEF B GES AMEND_PHASE_DESCRIPTION @ MAGNETIC -1 0.4 !
 FUNCTION ZERO      298.15  0;                                         6000 N !
 FUNCTION UN_ASS    298.15  0;                                         6000 N !
 FUNCTION R         298.15  +8.31451;                                  6000 N !
$ ------------------------------------------------------------------------------
$ Element data
$ ------------------------------------------------------------------------------
$ Dy
$
$ HCP_A3, BCC_A2 and LIQUID revised in unary 3.0
$
$ FCC_A1 from 03Cac not included in unary (but it should be)
$ FCC_A1 from 17Fu not included in unary
$
 PAR  G(HCP_A3,DY:VA)           100.00  +GHSERDY;                3000 N 95She1 !
 PAR  TC(HCP_A3,DY:VA)          100.00    179;                   3000 N 95She1 !
 PAR  BMAGN(HCP_A3,DY:VA)       100.00      3.0;                 3000 N 95She1 !
 PAR  G(BCC_A2,DY:VA)           100.00  +GBCCDY;                 3000 N 95She1 !
 PAR  G(FCC_A1,DY:VA)           100.00  +GHSERDY
             +1300-0.6651608*T;                                  3000 N 03Cac !
$PAR  G(FCC_A1,DY:VA)           100.00  +GHSERDY+5562-0.83*T;    3000 N 17Fu !
 PAR  G(LIQUID,DY)              100.00  +GLIQDY;                 3000 N 95She1 !
$
 FUNCTION GHSERDY   100.00  -7937.16586+102.307412*T-26.3917167*T*LN(T)
       -7.61683657E-04*T**2-5.86914125E-07*T**3+4010.90565*T**(-1);
      1000.00  Y  -13733.328+214.012934*T-43.8283359*T*LN(T)
       +0.0166909801*T**2-3.49702836E-06*T**3+0.0173619874*T**(-1);
      1654.15  Y  -404681.371+2032.1415*T-272.123952*T*LN(T)
       +0.0578301681*T**2-2.76169148E-06*T**3+1.09616238E+08*T**(-1);
      3000.00  N !
 FUNCTION GBCCDY    100.00  +1508.1802-0.566616181*T+GHSERDY;
      1000.00  Y  +327500.062-2868.04585*T+391.515418*T*LN(T)
       -0.224042148*T**2+2.04076075E-05*T**3-48652656.5*T**(-1);
      1654.15  Y  -33708.7949+291.409631*T-50.208*T*LN(T);
      1685.15  Y  -40775.4966+330.318068*T-55.2811171*T*LN(T)
       +0.0015254673*T**2-7.7437116E-08*T**3+1776589.32*T**(-1);
      3000.00  N !
 FUNCTION GLIQDY    100.00  +13196.6185-7.5443643*T+GHSERDY;
      1000.00  Y  +300126.971-2519.78614*T+341.302578*T*LN(T)
       -0.196153225*T**2+1.76197799E-05*T**3-43071677.5*T**(-1);
      1685.15  Y  -21864.7344+282.205014*T-49.9151*T*LN(T);
      3000.00  N !
$ ------------------------------------------------------------------------------
$ Sb
$
$ BCT_A5 revised in unary 3.0
$
$ BCT_A5 the value from 91Din is used in LBall-v7+fun.tdb.
$ BCT_A5 the value from 96SGUN is used in SGSOL 5.0.
$ It is only needed in Sb-Sn.
$
 PAR  G(RHOMBOHEDRAL_A7,SB),,           +GHSERSB;                2000 N 91Din !
 PAR  G(FCC_A1,SB:VA),,                 +GHSERSB+19874-13.7*T;   2000 N 91Din !
 PAR  G(BCC_A2,SB:VA),,                 +GHSERSB+19874-15.1*T;   2000 N 91Din !
 PAR  G(HCP_A3,SB:VA),,                 +GHSERSB+19874-13*T;     2000 N 91Din !
$PAR  G(BCT_A5,SB),,                    +GHSERSB+13000-8*T;      2000 N 96SGUN !
$PAR  G(BCT_A5,SB),,                    +GHSERSB+1000;           2000 N 91Din !
 PAR  G(LIQUID,SB),,                    +GLIQSB;                 2000 N 91Din !
$
 FUNCTION GHSERSB   298.15  -9242.858+156.154689*T-30.5130752*T*LN(T)
       +0.007748768*T**2-3.003415E-06*T**3+100625*T**(-1);
       903.78  Y  -11738.83+169.485872*T-31.38*T*LN(T)+1.616849E+27*T**(-9);
      2000.00  N !
 FUNCTION GLIQSB    298.15  +19822.328-21.923164*T+GHSERSB-1.74847E-20*T**7;
       903.78  Y  +8175.359+147.455986*T-31.38*T*LN(T);
      2000.00  N !
$ ------------------------------------------------------------------------------
$ Binary system
$
$ Z.H. Long, S.X. Zhou, H.S. Liu, Z.P. Jin, Thermochim. Acta, 498, 22-26(2010).
$
$ Checked against paper. Checked at 6000 K.
$
$ Invariant equilibria differ by up to 13 K. Old Dy used?
$
 PAR  L(LIQUID,DY,SB;0),,               -272808.51-24.975*T;,,        N 10Lon !
 PAR  L(LIQUID,DY,SB;1),,               +16379.6-12.158*T;,,          N 10Lon !
 PAR  L(LIQUID,DY,SB;2),,               +88463.43;,,                  N 10Lon !
$
 PAR  L(FCC_A1,DY,SB:VA;0),,            +UN_ASS;,,                    N !
 PAR  L(BCC_A2,DY,SB:VA;0),,            -210000;,,                    N 10Lon !
 PAR  L(HCP_A3,DY,SB:VA;0),,            -200000;,,                    N 10Lon !
$
 PAR  G(DY5SB3_D88,DY:SB),,             +5*GHSERDY+3*GHSERSB
             -796556.4+10.128*T;,,                                    N 10Lon !
 PAR  G(DY4SB3_D73,DY:SB),,             +4*GHSERDY+3*GHSERSB
             -754005+3.85*T;,,                                        N 10Lon !
 PAR  G(DY4SB3_HT,DY:SB),,              +4*GHSERDY+3*GHSERSB
             -747194.49+0.273*T;,,                                    N 10Lon !
 PAR  G(DYSB_B1,DY:SB),,                +GHSERDY+GHSERSB
             -240992.4+2.6972*T;,,                                    N 10Lon !
 PAR  G(DYSB_HT,DY:SB),,                +GHSERDY+GHSERSB
             -235310.92+0.07*T;,,                                     N 10Lon !
$ ------------------------------------------------------------------------------
$
$
 LIST-OF-REFERENCE
 NUMBER  SOURCE
  Null   'Unknown source'
  Same   'Same or similar interaction as in the corresponding stable phase'
  REFLAV 'Laves phase convention: G(LAVES,X:X)=+3*GHSERXX+15000'
  91Din  'A.T. Dinsdale, Calphad, 15, 317-425(1991).'
  95She1 'H. Shen, W. Zhang, G. Liu, R. Wang, Z. Du, Report F-95-01,
          University of Science and Technology, Beijing, May 1995,
          SGTE unary database V.3.0, 1996; Dy'
  96SGUN 'SGTE unary database V.3.0, 1996.'
  03Cac  'G. Cacciamani, S. De Negri, A. Saccone, R. Ferro,
          Intermetallics, 11, 1135-51(2003); Dy'
  10Lon  'Z.H. Long, S.X. Zhou, H.S. Liu, Z.P. Jin,
          Thermochim. Acta, 498, 22-26(2010); Dy-Sb'
  17Fu   'K. Fu, G. Li, J. Li, Y. Liu, W. Tian, X. Li,
          J. Alloys Compd., 696, 60-66(2017); Dy'
!

File: data/databases/sgte-binary/DySi-20Xu.tdb
$
$ Database for Dy-Si from K. Xu et al. 2020.
$
$ K. Xu, L. Chen, K. Chang, P. Wan, M. Li, Z. Deng, F. Huang, Q. Huang,
$ Calphad, 68, 101738(2020).
$
$ Dataset created 2021.07.03 by Bengt Hallstedt.
$
$ ------------------------------------------------------------------------------
 TEMP-LIM 298.15 6000.00 !
$
$ELEMENT NAME  REF. STATE               ATOMIC MASS H298-H0    S298    !
$
 ELEMENT VA   VACUUM                      0.0          0.0      0.0    ! 
 ELEMENT DY   HCP_A3                    162.50      8865.896   74.9559 ! 
 ELEMENT SI   DIAMOND_A4                 28.0855    3217.      18.81   ! 
$ ------------------------------------------------------------------------------
$ Phase definitions
$
 PHASE LIQUID:L % 1 1 !
 CONST LIQUID:L : DY SI : !
$
$ Fcc (cF4, Fm-3m) and MeX (cF8, Fm-3m)
$
 PHASE FCC_A1 %A 2 1 1 !
 CONST FCC_A1 : DY SI : VA : !
$
$ Bcc (cI2, Im-3m)
$
 PHASE BCC_A2 %B 2 1 3 !
 CONST BCC_A2 : DY% SI : VA : !
$
$ Hcp (hP2, P6_3/mmc) and Me2X (NiAs-type, hP4, P6_3/mmc, B8_1)
$
 PHASE HCP_A3 %A 2 1 0.5 !
 CONST HCP_A3 : DY% SI : VA : !
$
$ Prototype C (cF8, Fd-3m)
$
 PHASE DIAMOND_A4 % 1 1 !
 CONST DIAMOND_A4 : SI : !
$
$ Prototype Mn5Si3 (hP16, P6_3/mcm)
$
 PHASE DY5SI3_D88 % 2 5 3 !
 CONST DY5SI3_D88 : DY : SI : !
$
$ Prototype Gd5Si4 (oP36, Pnma)
$
 PHASE DY5SI4 % 2 5 4 !
 CONST DY5SI4 : DY : SI : !
$
$ Prototype CrB (oC8, Cmcm)
$ Also FeB suggested
$
 PHASE DYSI_B33 % 2 1 1 !
 CONST DYSI_B33 : DY : SI : !
$
$ Prototype Ho3Si4 (oC24, Cmcm)
$
 PHASE DY3SI4 % 2 3 4 !
 CONST DY3SI4 : DY : SI : !
$
$ Prototype AlB2 (hP3, P6/mmm)
$
 PHASE DY3SI5_C32 % 2 3 5 !
 CONST DY3SI5_C32 : DY : SI : !
$
$ unknown structure
$
 PHASE DY3SI5_BETA % 2 3 5 !
 CONST DY3SI5_BETA : DY : SI : !
$
$ Prototype GdSi1.4 (oI12, Imma)
$
 PHASE DYSI2_ALPHA % 2 1 2 !
 CONST DYSI2_ALPHA : DY : SI : !
$
$ Prototype Si2Th (tI12, I4_1/amd)
$
 PHASE DYSI2_CC % 2 1 2 !
 CONST DYSI2_CC : DY : SI : !
$ ------------------------------------------------------------------------------
$ Defaults
$
 DEFINE-SYSTEM-DEFAULT ELEMENT 2 !
 DEFAULT-COM DEFINE_SYSTEM_ELEMENT VA !
 TYPE-DEF % SEQ * !
 TYPE-DEF A GES AMEND_PHASE_DESCRIPTION @ MAGNETIC -3 0.28 !
 TYPE-DEF B GES AMEND_PHASE_DESCRIPTION @ MAGNETIC -1 0.4 !
 FUNCTION ZERO      298.15  0;                                         6000 N !
 FUNCTION UN_ASS    298.15  0;                                         6000 N !
 FUNCTION R         298.15  +8.31451;                                  6000 N !
$ ------------------------------------------------------------------------------
$ Element data
$ ------------------------------------------------------------------------------
$ Dy
$
$ HCP_A3, BCC_A2 and LIQUID revised in unary 3.0
$
$ FCC_A1 from 94Lan not included in unary
$ FCC_A1 from 03Cac not included in unary (but it should be)
$ FCC_A1, CBCC_A12 and CUB_A13 from 09Wan4 not included in unary.
$
 PAR  G(HCP_A3,DY:VA)           100.00  +GHSERDY;                3000 N 95She1 !
 PAR  TC(HCP_A3,DY:VA)          100.00    179;                   3000 N 95She1 !
 PAR  BM(HCP_A3,DY:VA)          100.00      3.0;                 3000 N 95She1 !
 PAR  G(BCC_A2,DY:VA)           100.00  +GBCCDY;                 3000 N 95She1 !
 PAR  G(FCC_A1,DY:VA)           100.00  +GHSERDY
             +1300-0.6651608*T;                                  3000 N 03Cac !
$PAR  G(FCC_A1,DY:VA)           298.15  +GHSERDY+5000;           3000 N 94Lan !
$PAR  G(CBCC_A12,DY:VA)         298.15  +GHSERDY+10000;          3000 N 09Wan4 !
$PAR  G(CUB_A13,DY:VA)          298.15  +GHSERDY+10000;          3000 N 09Wan4 !
 PAR  G(LIQUID,DY)              100.00  +GLIQDY;                 3000 N 95She1 !
$
 FUNCTION GHSERDY   100.00  -7937.16586+102.307412*T-26.3917167*T*LN(T)
       -7.61683657E-04*T**2-5.86914125E-07*T**3+4010.90565*T**(-1);
      1000.00  Y  -13733.328+214.012934*T-43.8283359*T*LN(T)
       +0.0166909801*T**2-3.49702836E-06*T**3+0.0173619874*T**(-1);
      1654.15  Y  -404681.371+2032.1415*T-272.123952*T*LN(T)
       +0.0578301681*T**2-2.76169148E-06*T**3+1.09616238E+08*T**(-1);
      3000.00  N !
 FUNCTION GBCCDY    100.00  +1508.1802-0.566616181*T+GHSERDY;
      1000.00  Y  +327500.062-2868.04585*T+391.515418*T*LN(T)
       -0.224042148*T**2+2.04076075E-05*T**3-48652656.5*T**(-1);
      1654.15  Y  -33708.7949+291.409631*T-50.208*T*LN(T);
      1685.15  Y  -40775.4966+330.318068*T-55.2811171*T*LN(T)
       +0.0015254673*T**2-7.7437116E-08*T**3+1776589.32*T**(-1);
      3000.00  N !
 FUNCTION GLIQDY    100.00  +13196.6185-7.5443643*T+GHSERDY;
      1000.00  Y  +300126.971-2519.78614*T+341.302578*T*LN(T)
       -0.196153225*T**2+1.76197799E-05*T**3-43071677.5*T**(-1);
      1685.15  Y  -21864.7344+282.205014*T-49.9151*T*LN(T);
      3000.00  N !
$ ------------------------------------------------------------------------------
$ Si
$
 PAR  G(DIAMOND_A4,SI),,                +GHSERSI;                3600 N 91Din !
 PAR  G(FCC_A1,SI:VA),,                 +GHSERSI+51000-21.8*T;   3600 N 91Din !
 PAR  G(BCC_A2,SI:VA),,                 +GHSERSI+47000-22.5*T;   3600 N 91Din !
 PAR  G(HCP_A3,SI:VA),,                 +GHSERSI+49200-20.8*T;   3600 N 91Din !
$PAR  G(CBCC_A12,SI:VA),,               +GHSERSI+50208-20.377*T; 3600 N 91Din !
$PAR  G(CUB_A13,SI:VA),,                +GHSERSI+47279-20.377*T; 3600 N 91Din !
 PAR  G(LIQUID,SI),,                    +GLIQSI;                 3600 N 91Din !
$
 FUNCTION GHSERSI   298.15  -8162.609+137.236859*T-22.8317533*T*LN(T)
       -0.001912904*T**2-3.552E-09*T**3+176667*T**(-1);
      1687.00  Y  -9457.642+167.281367*T-27.196*T*LN(T)-4.20369E+30*T**(-9);
      3600.00  N !
 FUNCTION GLIQSI    298.15  +50696.36-30.099439*T+GHSERSI+2.09307E-21*T**7;
      1687.00  Y  +40370.523+137.722298*T-27.196*T*LN(T);
      3600.00  N !
 FUNCTION GBCCSI    298.15  +GHSERSI+47000-22.5*T;                     3600 N !
$ ------------------------------------------------------------------------------
$ Binary system
$
$ K. Xu, L. Chen, K. Chang, P. Wan, M. Li, Z. Deng, F. Huang, Q. Huang,
$ Calphad, 68, 101738(2020).
$
$ Checked against paper. Checked at 6000 K.
$
 PAR  L(LIQUID,DY,SI;0),,               -240162.227;,,                N 20Xu !
 PAR  L(LIQUID,DY,SI;1),,               +6028.16945;,,                N 20Xu !
 PAR  L(LIQUID,DY,SI;2),,               +58205.0304;,,                N 20Xu !
$
 PAR  L(HCP_A3,DY,SI:VA;0),,            +UN_ASS;,,                    N !
 PAR  L(BCC_A2,DY,SI:VA;0),,            +UN_ASS;,,                    N !
$
 PAR  G(DY5SI3_D88,DY:SI),,             -578760.789+852.591281*T
             -193.96*T*LN(T)-0.0256415*T**2+214250*T**(-1);,,         N 20Xu !
 PAR  G(DY5SI4,DY:SI),,                 +5*GHSERDY+4*GHSERSI
             -640149.808-32.31*T;,,                                   N 20Xu !
 PAR  G(DYSI_B33,DY:SI),,               -157859.153+194.246685*T
             -43.72*T*LN(T)-0.007405*T**2+90137.5*T**(-1);,,          N 20Xu !
 PAR  G(DY3SI4,DY:SI),,                 +3*GHSERDY+4*GHSERSI
             -468642.047-27.7047714*T;,,                              N 20Xu !
 PAR  G(DY3SI5_C32,DY:SI),,             +3*GHSERDY+5*GHSERSI
             -483744.473-25.742497*T;,,                               N 20Xu !
 PAR  G(DY3SI5_BETA,DY:SI),,            +3*GHSERDY+5*GHSERSI
             -440950.918-67.1700835*T;,,                              N 20Xu !
 PAR  G(DYSI2_ALPHA,DY:SI),,            -192137.525+397.280214*T
             -74.71*T*LN(T)-0.009291*T**2+450059.5*T**(-1);,,         N 20Xu !
 PAR  G(DYSI2_CC,DY:SI),,               -185093.125+443.340401*T
             -83.56*T*LN(T)-0.004665*T**2+402716*T**(-1);,,           N 20Xu !
$ ------------------------------------------------------------------------------
$
$
 LIST-OF-REFERENCE
 NUMBER  SOURCE
  Null   'Unknown source'
  Same   'Same or similar interaction as in the corresponding stable phase'
  REFLAV 'Laves phase convention: G(LAVES,X:X)=+3*GHSERXX+15000'
  91Din  'A.T. Dinsdale, Calphad, 15, 317-425(1991).'
  94Lan  'S. Landin, J. Agren,
          J. Alloys Compd., 207-208, 449-53(1994); Dy, Tb'
  95She1 'H. Shen, W. Zhang, G. Liu, R. Wang, Z. Du, Report F-95-01,
          University of Science and Technology, Beijing, May 1995,
          SGTE unary database V.3.0, 1996; Dy'
  03Cac  'G. Cacciamani, S. De Negri, A. Saccone, R. Ferro,
          Intermetallics, 11, 1135-51(2003); Dy, Ho, Al-Dy'
  09Wan4 'C.P. Wang, Z. Lin, X.J. Liu,
          J. Alloys Compd., 469, 123-28(2009); Dy, Mn, Pr'
  20Xu   'K. Xu, L. Chen, K. Chang, P. Wan, M. Li, Z. Deng, F. Huang, Q. Huang,
          Calphad, 68, 101738(2020); Dy-Si'
!

File: data/databases/sgte-binary/DySn-05Wan.tdb
$
$ Database for Dy-Sn from X. Wang et al. 2005.
$
$ X. Wang, X. Su, J.C. Tedenac, F. Yin, J. Wang,
$ J. Alloys Compd., 396, 169-74(2005).
$
$ Dataset created 2018.06.23 by Bengt Hallstedt.
$ 2020.12.26: Modified for use with GES6.
$
$ The change in G(HCP_A3,SN) from 91Din to Ansar shifts the eutectic from
$ 1474 K to 1499 K. The hcp interaction should be reoptimised.
$
$ There is an inverse miscibility gap with a minimum at 2305 K and x(Sn)=0.11.
$
$ ------------------------------------------------------------------------------
 TEMP-LIM 298.15 6000.00 !
$
$ELEMENT NAME  REF. STATE               ATOMIC MASS H298-H0    S298    !
$
 ELEMENT VA   VACUUM                      0.0          0.0      0.0    ! 
 ELEMENT DY   HCP_A3                    162.50      8865.896   74.9559 ! 
 ELEMENT SN   BCT_A5                    118.69      6323.      51.18   ! 
$ ------------------------------------------------------------------------------
$ Phase definitions
$
 PHASE LIQUID:L % 1 1 !
 CONST LIQUID:L : DY SN : !
$
$ Fcc (cF4, Fm-3m) and MeX (cF8, Fm-3m)
$
 PHASE FCC_A1 %A 2 1 1 !
 CONST FCC_A1 : DY SN : VA : !
$
$ Bcc (cI2, Im-3m)
$
 PHASE BCC_A2 %B 2 1 3 !
 CONST BCC_A2 : DY% SN : VA : !
$
$ Hcp (hP2, P6_3/mmc) and Me2X (NiAs-type, hP4, P6_3/mmc, B8_1)
$
 PHASE HCP_A3 %A 2 1 0.5 !
 CONST HCP_A3 : DY% SN : VA : !
$
$ Prototype C (cF8, Fd-3m)
$
 PHASE DIAMOND_A4 % 1 1 !
 CONST DIAMOND_A4 : SN : !
$
$ Prototype beta-Sn (tI4, I4_1/amd)
$
 PHASE BCT_A5 % 1 1 !
 CONST BCT_A5 : SN : !
$
$ Prototype Mn5Si3 (hP16, P6_3/mcm)
$
 PHASE DY5SN3_D88 % 2 5 3 !
 CONST DY5SN3_D88 : DY : SN : !
$
$ Prototype Ge4Sm5 (oP36, Pnma)
$
 PHASE DY5SN4 % 2 5 4 !
 CONST DY5SN4 : DY : SN : !
$
$ Prototype Ge10Ho11 (tI84, I4/mmm)
$
 PHASE DY11SN10 % 2 11 10 !
 CONST DY11SN10 : DY : SN : !
$
$ unknown structure
$
 PHASE DYSN % 2 1 1 !
 CONST DYSN : DY : SN : !
$
$ unknown structure 
$
 PHASE DY4SN5 % 2 4 5 !
 CONST DY4SN5 : DY : SN : !
$
$ Prototype Si2Zr (oC12, Cmcm)
$
 PHASE DYSN2_C49 % 2 1 2 !
 CONST DYSN2_C49 : DY : SN : !
$
$ Prototype DyGe3 (oC16, Cmcm) and/or AuCu3 (cP4, Pm-3m)
$
 PHASE DYSN3 % 2 1 3 !
 CONST DYSN3 : DY : SN : !
$ ------------------------------------------------------------------------------
$ Defaults
$
 DEFINE-SYSTEM-DEFAULT ELEMENT 2 !
 DEFAULT-COM DEFINE_SYSTEM_ELEMENT VA !
 TYPE-DEF % SEQ * !
 TYPE-DEF A GES AMEND_PHASE_DESCRIPTION @ MAGNETIC -3 0.28 !
 TYPE-DEF B GES AMEND_PHASE_DESCRIPTION @ MAGNETIC -1 0.4 !
 FUNCTION ZERO      298.15  0;                                         6000 N !
 FUNCTION UN_ASS    298.15  0;                                         6000 N !
 FUNCTION R         298.15  +8.31451;                                  6000 N !
$ ------------------------------------------------------------------------------
$ Element data
$ ------------------------------------------------------------------------------
$ Dy
$
$ HCP_A3, BCC_A2 and LIQUID revised in unary 3.0
$
$ FCC_A1 from 03Cac not included in unary (but it should be)
$ FCC_A1 from 17Fu not included in unary
$
 PAR  G(HCP_A3,DY:VA)           100.00  +GHSERDY;                3000 N 95She1 !
 PAR  TC(HCP_A3,DY:VA)          100.00    179;                   3000 N 95She1 !
 PAR  BMAGN(HCP_A3,DY:VA)       100.00      3.0;                 3000 N 95She1 !
 PAR  G(BCC_A2,DY:VA)           100.00  +GBCCDY;                 3000 N 95She1 !
 PAR  G(FCC_A1,DY:VA)           100.00  +GHSERDY
             +1300-0.6651608*T;                                  3000 N 03Cac !
$PAR  G(FCC_A1,DY:VA)           100.00  +GHSERDY+5562-0.83*T;    3000 N 17Fu !
 PAR  G(LIQUID,DY)              100.00  +GLIQDY;                 3000 N 95She1 !
$
 FUNCTION GHSERDY   100.00  -7937.16586+102.307412*T-26.3917167*T*LN(T)
       -7.61683657E-04*T**2-5.86914125E-07*T**3+4010.90565*T**(-1);
      1000.00  Y  -13733.328+214.012934*T-43.8283359*T*LN(T)
       +0.0166909801*T**2-3.49702836E-06*T**3+0.0173619874*T**(-1);
      1654.15  Y  -404681.371+2032.1415*T-272.123952*T*LN(T)
       +0.0578301681*T**2-2.76169148E-06*T**3+1.09616238E+08*T**(-1);
      3000.00  N !
 FUNCTION GBCCDY    100.00  +1508.1802-0.566616181*T+GHSERDY;
      1000.00  Y  +327500.062-2868.04585*T+391.515418*T*LN(T)
       -0.224042148*T**2+2.04076075E-05*T**3-48652656.5*T**(-1);
      1654.15  Y  -33708.7949+291.409631*T-50.208*T*LN(T);
      1685.15  Y  -40775.4966+330.318068*T-55.2811171*T*LN(T)
       +0.0015254673*T**2-7.7437116E-08*T**3+1776589.32*T**(-1);
      3000.00  N !
 FUNCTION GLIQDY    100.00  +13196.6185-7.5443643*T+GHSERDY;
      1000.00  Y  +300126.971-2519.78614*T+341.302578*T*LN(T)
       -0.196153225*T**2+1.76197799E-05*T**3-43071677.5*T**(-1);
      1685.15  Y  -21864.7344+282.205014*T-49.9151*T*LN(T);
      3000.00  N !
$ ------------------------------------------------------------------------------
$ Sn
$
$ FCC_A1 revised in unary 3.0
$ HCP_A3 revised in unary 4.1
$ TETRAGONAL_A6 added in unary 4.1
$ CBCC_A12 and CUB_A13 added in unary 4.4
$ FCC_A1 modified in unary 5.0
$ DHCP and TET_ALPHA1_A6 added in unary 5.0
$
$ The DHCP phase is labelled D0_24 in 03Liu and alpha-prime in 92Ans. The
$ phase is present between the fcc and hcp phases in the Au-Sn and Au-In
$ systems.
$
 PAR  G(BCT_A5,SN)              100.00  +GHSERSN;                3000 N 91Din !
 PAR  G(DIAMOND_A4,SN)          100.00  +GDIASN;                 3000 N 91Din !
 PAR  G(FCC_A1,SN:VA)           100.00  +GHSERSN+5510-8.46*T;    3000 N 89Fec !
$PAR  G(FCC_A1,SN:VA)           100.00  +GHSERSN+4150-5.2*T;     3000 N 91Din !
 PAR  G(BCC_A2,SN:VA)           100.00  +GHSERSN+4400-6*T;       3000 N 91Din !
 PAR  G(HCP_A3,SN:VA)           100.00  +GHSERSN+3900-7.646*T;   3000 N Ansar !
$PAR  G(HCP_A3,SN:VA)           100.00  +GHSERSN+3900-4.4*T;     3000 N 91Din !
$PAR  G(DHCP,SN)                100.00  +GHSERSN+3803.52-3.46*T; 3000 N 03Liu !
$PAR  G(RHOMBOHEDRAL_A7,SN)     100.00  +GHSERSN+2035;           3000 N 91Din !
$PAR  G(TETRAGONAL_A6,SN)       100.00  +GHSERSN+5387-8.26212*T; 3000 N 99Ans !
$PAR  G(CBCC_A12,SN:VA)         100.00  +GHSERSN+2000;           3000 N 01Mie !
$PAR  G(CUB_A13,SN:VA)          100.00  +GHSERSN+2000;           3000 N 01Mie !
$PAR  G(TET_ALPHA1_A6,SN)       100.00  +GHSERSN+5510-8.46*T;    3000 N 99Ans !
 PAR  G(LIQUID,SN)              100.00  +GLIQSN;                 3000 N 91Din !
$
 FUNCTION GHSERSN   100.00  -7958.517+122.765451*T-25.858*T*LN(T)
       +5.1185E-04*T**2-3.192767E-06*T**3+18440*T**(-1);
       250.00  Y  -5855.135+65.443315*T-15.961*T*LN(T)
       -0.0188702*T**2+3.121167E-06*T**3-61960*T**(-1);
       505.08  Y  +2524.724+4.005269*T-8.2590486*T*LN(T)
       -0.016814429*T**2+2.623131E-06*T**3-1081244*T**(-1)-1.2307E+25*T**(-9);
       800.00  Y  -8256.959+138.99688*T-28.4512*T*LN(T)-1.2307E+25*T**(-9);
      3000.00  N !
 FUNCTION GDIASN    100.00  -9579.608+114.007785*T-22.972*T*LN(T)
       -0.00813975*T**2+2.7288E-06*T**3+25615*T**(-1);
       298.15  Y  -9063.001+104.84654*T-21.5750771*T*LN(T)
       -0.008575282*T**2+1.784447E-06*T**3-2544*T**(-1);
       800.00  Y  -10909.351+147.396535*T-28.4512*T*LN(T);
      3000.00  N !
 FUNCTION GLIQSN    100.00  +7103.092-14.087767*T+GHSERSN+1.47031E-18*T**7;
       505.08  Y  +6971.586-13.814383*T+GHSERSN+1.2307E+25*T**(-9);
       800.00  Y  -1285.372+125.182498*T-28.4512*T*LN(T);
      3000.00  N !
 FUNCTION GBCCSN    298.15  +GHSERSN+4400-6*T;                         3000 N !
$ ------------------------------------------------------------------------------
$ Binary system
$
$ X. Wang, X. Su, J.C. Tedenac, F. Yin, J. Wang,
$ J. Alloys Compd., 396, 169-74(2005).
$
$ Checked against paper. Checked at 6000 K.
$
$ The change in G(HCP_A3,SN) from 91Din to Ansar shifts the eutectic from
$ 1474 K to 1499 K. The hcp interaction should be reoptimised.
$
$ There is an inverse miscibility gap with a minimum at 2305 K and x(Sn)=0.11.
$
 PAR  L(LIQUID,DY,SN;0),,               -195619+3.575*T;,,            N 05Wan !
 PAR  L(LIQUID,DY,SN;1),,               -73671+84.828*T;,,            N 05Wan !
$
 PAR  L(FCC_A1,DY,SN:VA;0),,            +UN_ASS;,,                    N !
 PAR  L(BCC_A2,DY,SN:VA;0),,            +UN_ASS;,,                    N !
 PAR  L(HCP_A3,DY,SN:VA;0),,            -139196+7.056*T;,,            N 05Wan !
$
 PAR  G(DY5SN3_D88,DY:SN),,             +5*GHSERDY+3*GHSERSN
             -539807+25.173*T;,,                                      N 05Wan !
 PAR  G(DY5SN4,DY:SN),,                 +5*GHSERDY+4*GHSERSN
             -625318+14.314*T;,,                                      N 05Wan !
 PAR  G(DY11SN10,DY:SN),,               +11*GHSERDY+10*GHSERSN
             -1479926+29.355*T;,,                                     N 05Wan !
 PAR  G(DYSN,DY:SN),,                   +GHSERDY+GHSERSN
             -141047+3.868*T;,,                                       N 05Wan !
 PAR  G(DY4SN5,DY:SN),,                 +4*GHSERDY+5*GHSERSN
             -619687+20.09*T;,,                                       N 05Wan !
 PAR  G(DYSN2_C49,DY:SN),,              +GHSERDY+2*GHSERSN
             -196438+9.865*T;,,                                       N 05Wan !
 PAR  G(DYSN3,DY:SN),,                  +GHSERDY+3*GHSERSN
             -177663-20.247*T;,,                                      N 05Wan !
$ ------------------------------------------------------------------------------
$
$
 LIST-OF-REFERENCE
 NUMBER  SOURCE
  Null   'Unknown source'
  Same   'Same or similar interaction as in the corresponding stable phase'
  REFLAV 'Laves phase convention: G(LAVES,X:X)=+3*GHSERXX+15000'
  Ansar  'Himo Ansara, unpublished, SGTE unary database V.4.1, 1999; Sn'
  89Fec  'H.J. Fecht, M.X. Zhang, Y.A. Chang, J.H. Perepezko,
          Metall. Trans. A, 20A, 795-803(1989),
          SGTE unary database V.3.0, 1996; Sn'
  91Din  'A.T. Dinsdale, Calphad, 15, 317-425(1991).'
  95She1 'H. Shen, W. Zhang, G. Liu, R. Wang, Z. Du, Report F-95-01,
          University of Science and Technology, Beijing, May 1995,
          SGTE unary database V.3.0, 1996; Dy'
  99Ans  'I. Ansara, S.G. Fries, H.L. Lukas, unpublished, 1999,
          SGTE unary database V.5.0, 2009; In, Sn'
  01Mie  'J. Miettinen, Calphad, 25, 43-58(2001),
          SGTE unary database V.4.4, 2001; Sn, Zn'
  03Cac  'G. Cacciamani, S. De Negri, A. Saccone, R. Ferro,
          Intermetallics, 11, 1135-51(2003); Dy'
  03Liu  'H.S. Liu, C.L. Liu, K. Ishida, Z.P. Jin, J. Electron. Mater.,
          32, 1290-96(2003), SGTE unary database V.5.0, 2009; Sn'
  05Wan  'X. Wang, X. Su, J.C. Tedenac, F. Yin, J. Wang,
          J. Alloys Compd., 396, 169-74(2005); Dy-Sn'
  17Fu   'K. Fu, G. Li, J. Li, Y. Liu, W. Tian, X. Li,
          J. Alloys Compd., 696, 60-66(2017); Dy'
!

File: data/databases/sgte-binary/DyTb-94Lan.tdb
$
$ Database for Dy-Tb from S. Landin and J. Agren 1994
$
$ S. Landin, J. Agren, J. Alloys Compd., 207-208, 449-53(1994).
$
$ Dataset created 2017.02.02 by Bengt Hallstedt.
$ 2020.12.26: Modified for use with GES6.
$
$ The system is modelled as ideal. No phase diagram is shown in the paper.
$
$ ------------------------------------------------------------------------------
 TEMP-LIM 298.15 6000.00 !
$
$ELEMENT NAME  REF. STATE               ATOMIC MASS H298-H0    S298    !
$
 ELEMENT VA   VACUUM                      0.0          0.0      0.0    ! 
 ELEMENT DY   HCP_A3                    162.50      8865.896   74.9559 ! 
 ELEMENT TB   HCP_A3                    158.9254    9426.552   73.3037 ! 
$ ------------------------------------------------------------------------------
$ Phase definitions
$
 PHASE LIQUID:L % 1 1 !
 CONST LIQUID:L : DY TB : !
$
$ Fcc (cF4, Fm-3m) and MeX (cF8, Fm-3m)
$
 PHASE FCC_A1 %A 2 1 1 !
 CONST FCC_A1 : DY : VA : !
$
$ Bcc (cI2, Im-3m)
$
 PHASE BCC_A2 %B 2 1 3 !
 CONST BCC_A2 : DY TB : VA : !
$
$ Hcp (hP2, P6_3/mmc) and Me2X (NiAs-type, hP4, P6_3/mmc, B8_1)
$
 PHASE HCP_A3 % 2 1 0.5 !
 CONST HCP_A3 : DY TB : VA : !
$ ------------------------------------------------------------------------------
$ Defaults
$
 DEFINE-SYSTEM-DEFAULT ELEMENT 2 !
 DEFAULT-COM DEFINE_SYSTEM_ELEMENT VA !
 TYPE-DEF % SEQ * !
 TYPE-DEF A GES AMEND_PHASE_DESCRIPTION @ MAGNETIC -3 0.28 !
 TYPE-DEF B GES AMEND_PHASE_DESCRIPTION @ MAGNETIC -1 0.4 !
 FUNCTION ZERO      298.15  0;                                         6000 N !
 FUNCTION UN_ASS    298.15  0;                                         6000 N !
 FUNCTION R         298.15  +8.31451;                                  6000 N !
$ ------------------------------------------------------------------------------
$ Element data
$ ------------------------------------------------------------------------------
$ Dy
$
$ HCP_A3, BCC_A2 and LIQUID revised in unary 3.0
$
$ FCC_A1 from 03Cac not included in unary (but it should be)
$
 PAR  G(HCP_A3,DY:VA)           100.00  +GHSERDY;                3000 N 95She1 !
 PAR  TC(HCP_A3,DY:VA)          100.00    179;                   3000 N 95She1 !
 PAR  BMAGN(HCP_A3,DY:VA)       100.00      3.0;                 3000 N 95She1 !
 PAR  G(BCC_A2,DY:VA)           100.00  +GBCCDY;                 3000 N 95She1 !
 PAR  G(FCC_A1,DY:VA)           100.00  +GHSERDY
             +1300-0.6651608*T;                                  3000 N 03Cac !
 PAR  G(LIQUID,DY)              100.00  +GLIQDY;                 3000 N 95She1 !
$
 FUNCTION GHSERDY   100.00  -7937.16586+102.307412*T-26.3917167*T*LN(T)
       -7.61683657E-04*T**2-5.86914125E-07*T**3+4010.90565*T**(-1);
      1000.00  Y  -13733.328+214.012934*T-43.8283359*T*LN(T)
       +0.0166909801*T**2-3.49702836E-06*T**3+0.0173619874*T**(-1);
      1654.15  Y  -404681.371+2032.1415*T-272.123952*T*LN(T)
       +0.0578301681*T**2-2.76169148E-06*T**3+1.09616238E+08*T**(-1);
      3000.00  N !
 FUNCTION GBCCDY    100.00  +1508.1802-0.566616181*T+GHSERDY;
      1000.00  Y  +327500.062-2868.04585*T+391.515418*T*LN(T)
       -0.224042148*T**2+2.04076075E-05*T**3-48652656.5*T**(-1);
      1654.15  Y  -33708.7949+291.409631*T-50.208*T*LN(T);
      1685.15  Y  -40775.4966+330.318068*T-55.2811171*T*LN(T)
       +0.0015254673*T**2-7.7437116E-08*T**3+1776589.32*T**(-1);
      3000.00  N !
 FUNCTION GLIQDY    100.00  +13196.6185-7.5443643*T+GHSERDY;
      1000.00  Y  +300126.971-2519.78614*T+341.302578*T*LN(T)
       -0.196153225*T**2+1.76197799E-05*T**3-43071677.5*T**(-1);
      1685.15  Y  -21864.7344+282.205014*T-49.9151*T*LN(T);
      3000.00  N !
$ ------------------------------------------------------------------------------
$ Tb
$
 PAR  G(HCP_A3,TB:VA),,                 +GHSERTB;                3000 N 91Din !
 PAR  G(BCC_A2,TB:VA),,                 +GBCCTB;                 3000 N 91Din !
 PAR  G(LIQUID,TB),,                    +GLIQTB;                 3000 N 91Din !
$
 FUNCTION GHSERTB   298.15  -20842.158+409.309555*T-77.5006*T*LN(T)
       +0.0832265*T**2-2.5672833E-05*T**3+562430*T**(-1);
       600.00  Y  -8772.606+102.61162*T-25.8659*T*LN(T)
       -0.002757005*T**2-8.05838E-07*T**3+172355*T**(-1);
      1200.00  Y  -7944.942+101.7776*T-25.9584*T*LN(T)
       -0.001676335*T**2-1.067632E-06*T**3;
      1562.00  Y  -265240.309+1456.04268*T-200.215695*T*LN(T)
       +0.041615159*T**2-2.044697E-06*T**3+65043790*T**(-1);
      3000.00  N !
 FUNCTION GBCCTB    298.15  +4167.835-2.652707*T+GHSERTB;
      1200.00  Y  +633060.245-5157.77779*T+706.580596*T*LN(T)
       -0.373763517*T**2+3.4100235E-05*T**3-1.03233571E+08*T**(-1);
      1562.00  Y  -23398.029+257.388486*T-46.4842*T*LN(T);
      3000.00  N !
 FUNCTION GLIQTB    298.15  +3945.831+29.867521*T-14.252646*T*LN(T)
       -0.020466105*T**2+2.17475E-06*T**3-160724*T**(-1);
      1562.00  Y  -13247.649+251.16889*T-46.4842*T*LN(T);
      3000.00  N !
$ ------------------------------------------------------------------------------
$ Binary system
$
$ S. Landin, J. Agren, J. Alloys Compd., 207-208, 449-53(1994).
$
$ Checked at 6000 K.
$
$ The system is modelled as ideal. No phase diagram is shown in the paper.
$
$ ------------------------------------------------------------------------------
$
$
 LIST-OF-REFERENCE
 NUMBER  SOURCE
  Null   'Unknown source'
  Same   'Same or similar interaction as in the corresponding stable phase'
  REFLAV 'Laves phase convention: G(LAVES,X:X)=+3*GHSERXX+15000'
  91Din  'A.T. Dinsdale, Calphad, 15, 317-425(1991).'
  94Lan  'S. Landin, J. Agren, J. Alloys Compd., 207-208, 449-53(1994); Fe-Tb'
  95She1 'H. Shen, W. Zhang, G. Liu, R. Wang, Z. Du, Report F-95-01,
          University of Science and Technology, Beijing, May 1995,
          SGTE unary database V.3.0, 1996; Dy'
  03Cac  'G. Cacciamani, S. De Negri, A. Saccone, R. Ferro,
          Intermetallics, 11, 1135-51(2003); Dy'
!
