Repository: orchid-calphad/orchid-project.org

# orchid-project.org

Website and released data of **ORCHID** (Open Repository for CALPHAD Hypotheses, Intelligence, and Discovery),
served by GitHub Pages at https://orchid-project.org. Releases are archived on Zenodo (one DOI per version).

- `index.html`, `catalog/`, `best-practices.html` — static, self-contained pages (generated in the ORCHID tooling).
- `data/` — released data: catalog, redistributable TDB files, convex hulls. Licences: `data/LICENSES.md`, `data/NOTICE.md`.
- `llms.txt`, `data/croissant.json`, `CITATION.cff`, `.zenodo.json` — machine-readable metadata.

Only data with clear redistribution rights are published.

File: data/databases/sgte-binary/DyTe-23Cui.tdb
$
$ Database for Dy-Te from D. Cui et al. 2023.
$
$ D. Cui, J. Wang, J. Zhou, J. Phase Equilib. Diffus., 44, 456-67(2023).
$
$ Dataset created 2024.02.28 by Bengt Hallstedt.
$
$ Associate liquid model with Dy0.5Te0.5 associates.
$
$ Invariant equilibria differ by up to 2 K, probably due to rounding errors.
$
$ ------------------------------------------------------------------------------
 TEMP-LIM 298.15 6000.00 !
$
$ELEMENT NAME  REF. STATE               ATOMIC MASS H298-H0    S298    !
$
 ELEMENT VA   VACUUM                      0.0          0.0      0.0    ! 
 ELEMENT DY   HCP_A3                    162.50      8865.896   74.9559 ! 
 ELEMENT TE   HEXAGONAL_A8              127.60      6080.      49.221  ! 
$ ------------------------------------------------------------------------------
$ Species
$
 SPECIE  DYTE                               DY0.5TE0.5 !
$ ------------------------------------------------------------------------------
$ Phase definitions
$
 PHASE LIQUID:L % 1 1 !
 CONST LIQUID:L : DY DYTE TE : !
$
$ Bcc (cI2, Im-3m)
$
 PHASE BCC_A2 %B 2 1 3 !
 CONST BCC_A2 : DY : VA : !
$
$ Hcp (hP2, P6_3/mmc) and Me2X (NiAs-type, hP4, P6_3/mmc, B8_1)
$
 PHASE HCP_A3 %A 2 1 0.5 !
 CONST HCP_A3 : DY : VA : !
$
$ Prototype gamma-Se (hP3, P3_121)
$ The phase is named HEXAGONAL_A8 in the SGTE unary database and
$ TRIGONAL_A8 in LB.
$
 PHASE HEXAGONAL_A8 % 1 1 !
 CONST HEXAGONAL_A8 : TE : !
$
$ Prototype Sc2Te (oP36, Pnma)
$
 PHASE DY2TE % 2 2 1 !
 CONST DY2TE : DY : TE : !
$
$ Prototype NaCl (cF8, Fm-3m)
$
 PHASE DYTE_B1 % 2 1 1 !
 CONST DYTE_B1 : DY : TE : !
$
$ Prototype Sc2S3 (oF80, Fddd)
$
 PHASE DY2TE3 % 3 0.4 0.5714 0.0286 !
 CONST DY2TE3 : DY : TE : DY TE : !
$
$ Prototype UAs2 (tP6, P4/nmm)
$
 PHASE DY4TE7 % 2 4 7 !
 CONST DY4TE7 : DY : TE : !
$
$ Prototype Nd2Te5 (oC28, Cmcm)
$
 PHASE DY4TE9 % 2 4 9 !
 CONST DY4TE9 : DY : TE : !
$
$ Prototype NdTe3 (oC16, Cmcm)
$
 PHASE DY4TE11 % 2 4 11 !
 CONST DY4TE11 : DY : TE : !
$ ------------------------------------------------------------------------------
$ Defaults
$
 DEFINE-SYSTEM-DEFAULT ELEMENT 2 !
 DEFAULT-COM DEFINE_SYSTEM_ELEMENT VA !
 TYPE-DEF % SEQ * !
 TYPE-DEF A GES AMEND_PHASE_DESCRIPTION @ MAGNETIC -3 0.28 !
 TYPE-DEF B GES AMEND_PHASE_DESCRIPTION @ MAGNETIC -1 0.4 !
 FUNCTION ZERO      298.15  0;                                         6000 N !
 FUNCTION UN_ASS    298.15  0;                                         6000 N !
 FUNCTION R         298.15  +8.31451;                                  6000 N !
$ ------------------------------------------------------------------------------
$ Element data
$ ------------------------------------------------------------------------------
$ Dy
$
$ HCP_A3, BCC_A2 and LIQUID revised in unary 3.0
$
$ FCC_A1 from 03Cac not included in unary (but it should be)
$ FCC_A1, CBCC_A12 and CUB_A13 from 09Wan4 not included in unary.
$
 PAR  G(HCP_A3,DY:VA)           100.00  +GHSERDY;                3000 N 95She1 !
 PAR  TC(HCP_A3,DY:VA)          100.00    179;                   3000 N 95She1 !
 PAR  BM(HCP_A3,DY:VA)          100.00      3.0;                 3000 N 95She1 !
 PAR  G(BCC_A2,DY:VA)           100.00  +GBCCDY;                 3000 N 95She1 !
$PAR  G(FCC_A1,DY:VA)           100.00  +GHSERDY
$            +1300-0.6651608*T;                                  3000 N 03Cac !
$PAR  G(FCC_A1,DY:VA)           298.15  +GHSERDY+5000;           3000 N 09Wan4 !
$PAR  G(CBCC_A12,DY:VA)         298.15  +GHSERDY+10000;          3000 N 09Wan4 !
$PAR  G(CUB_A13,DY:VA)          298.15  +GHSERDY+10000;          3000 N 09Wan4 !
 PAR  G(LIQUID,DY)              100.00  +GLIQDY;                 3000 N 95She1 !
$
 FUNCTION GHSERDY   100.00  -7937.16586+102.307412*T-26.3917167*T*LN(T)
       -7.61683657E-04*T**2-5.86914125E-07*T**3+4010.90565*T**(-1);
      1000.00  Y  -13733.328+214.012934*T-43.8283359*T*LN(T)
       +0.0166909801*T**2-3.49702836E-06*T**3+0.0173619874*T**(-1);
      1654.15  Y  -404681.371+2032.1415*T-272.123952*T*LN(T)
       +0.0578301681*T**2-2.76169148E-06*T**3+1.09616238E+08*T**(-1);
      3000.00  N !
 FUNCTION GBCCDY    100.00  +1508.1802-0.566616181*T+GHSERDY;
      1000.00  Y  +327500.062-2868.04585*T+391.515418*T*LN(T)
       -0.224042148*T**2+2.04076075E-05*T**3-48652656.5*T**(-1);
      1654.15  Y  -33708.7949+291.409631*T-50.208*T*LN(T);
      1685.15  Y  -40775.4966+330.318068*T-55.2811171*T*LN(T)
       +0.0015254673*T**2-7.7437116E-08*T**3+1776589.32*T**(-1);
      3000.00  N !
 FUNCTION GLIQDY    100.00  +13196.6185-7.5443643*T+GHSERDY;
      1000.00  Y  +300126.971-2519.78614*T+341.302578*T*LN(T)
       -0.196153225*T**2+1.76197799E-05*T**3-43071677.5*T**(-1);
      1685.15  Y  -21864.7344+282.205014*T-49.9151*T*LN(T);
      3000.00  N !
$ ------------------------------------------------------------------------------
$ Te
$
$ HEXAGONAL_A8 and LIQUID revised in unary 3.0
$
 PAR  G(HEXAGONAL_A8,TE),,              +GHSERTE;                2000 N 95Dav !
 PAR  G(LIQUID,TE),,                    +GLIQTE;                 2000 N 95Dav !
$
 FUNCTION GHSERTE   298.15  -10544.679+183.372894*T-35.6687*T*LN(T)
       +0.01583435*T**2-5.240417E-06*T**3+155015*T**(-1);
       722.66  Y  +9160.595-129.265373*T+13.004*T*LN(T)
       -0.0362361*T**2+5.006367E-06*T**3-1286810*T**(-1);
      1150.00  Y  -12781.349+174.901226*T-32.5596*T*LN(T);
      1600.00  N !
 FUNCTION GLIQTE    298.15  -17554.731+685.877639*T-126.318*T*LN(T)
       +0.2219435*T**2-9.42075E-05*T**3+827930*T**(-1);
       626.49  Y  -3165763.48+46756.357*T-7196.41*T*LN(T)
       +7.09775*T**2-0.00130692833*T**3+2.58051E+08*T**(-1);
       722.66  Y  +180326.959-1500.57909*T+202.743*T*LN(T)
       -0.142016*T**2+1.6129733E-05*T**3-24238450*T**(-1);
      1150.00  Y  +19110.036-26.1929273*T+GHSERTE;
      1600.00  N !
$ ------------------------------------------------------------------------------
$ Binary system
$
$ D. Cui, J. Wang, J. Zhou, J. Phase Equilib. Diffus., 44, 456-67(2023).
$
$ Checked against paper. Checked at 6000 K.
$
$ Associate liquid model with Dy0.5Te0.5 associates.
$
$ Invariant equilibria differ by up to 2 K, probably due to rounding errors.
$
 PAR  G(LIQUID,DYTE),,                  +0.5*GLIQDY+0.5*GLIQTE
             -142520+31.22*T;,,                                       N 23Cui !
 PAR  L(LIQUID,DY,DYTE;0),,             +122926-49.883*T;,,           N 23Cui !
 PAR  L(LIQUID,DY,DYTE;1),,             -18047+10.065*T;,,            N 23Cui !
 PAR  L(LIQUID,DY,DYTE;2),,             +75154-36.061*T;,,            N 23Cui !
 PAR  L(LIQUID,DYTE,TE;0),,             -28100-19.872*T;,,            N 23Cui !
 PAR  L(LIQUID,DYTE,TE;1),,             -146260+79.273*T;,,           N 23Cui !
 PAR  L(LIQUID,DYTE,TE;2),,             -18646-27.99*T;,,             N 23Cui !
$
 PAR  G(DY2TE,DY:TE),,                  +2*GHSERDY+GHSERTE
             -296400+47.943*T;,,                                      N 23Cui !
 PAR  G(DYTE_B1,DY:TE),,                +GHSERDY+GHSERTE
             -288506+41.6*T;,,                                        N 23Cui !
$
 PAR  G(DY2TE3,DY:TE:DY),,              +0.4286*GHSERDY+0.5714*GHSERTE
             -147982+21.296*T;,,                                      N 23Cui !
 PAR  G(DY2TE3,DY:TE:TE),,              +0.4*GHSERDY+0.6*GHSERTE
             -137923+17.504*T;,,                                      N 23Cui !
$
 PAR  G(DY4TE7,DY:TE),,                 +4*GHSERDY+7*GHSERTE
             -1373515+139.117*T;,,                                    N 23Cui !
 PAR  G(DY4TE9,DY:TE),,                 +4*GHSERDY+9*GHSERTE
             -1365078+102.466*T;,,                                    N 23Cui !
 PAR  G(DY4TE11,DY:TE),,                +4*GHSERDY+11*GHSERTE
             -1358400+71.82*T;,,                                      N 23Cui !
$ ------------------------------------------------------------------------------
$
$
 LIST-OF-REFERENCE
 NUMBER  SOURCE
  Null   'Unknown source'
  Same   'Same or similar interaction as in the corresponding stable phase'
  REFLAV 'Laves phase convention: G(LAVES,X:X)=+3*GHSERXX+15000'
  91Din  'A.T. Dinsdale, Calphad, 15, 317-425(1991).'
  95Dav  'A.V. Davydov, M.H. Rand, B.B. Argent, Calphad, 19, 375-87(1995),
          SGTE unary database V.3.0, 1996; Te'
  95She1 'H. Shen, W. Zhang, G. Liu, R. Wang, Z. Du, Report F-95-01,
          University of Science and Technology, Beijing, May 1995,
          SGTE unary database V.3.0, 1996; Dy'
  03Cac  'G. Cacciamani, S. De Negri, A. Saccone, R. Ferro,
          Intermetallics, 11, 1135-51(2003); Dy, Ho'
  09Wan4 'C.P. Wang, Z. Lin, X.J. Liu,
          J. Alloys Compd., 469, 123-28(2009); Dy, Mn, Pr'
  23Cui  'D. Cui, J. Wang, J. Zhou,
          J. Phase Equilib. Diffus., 44, 456-67(2023); Dy-Te'
!

File: data/databases/sgte-binary/DyW-00Kri.tdb
$
$ Database for Dy-W from N. Krishnamurthy et al. 2000.
$
$ N. Krishnamurthy, T. Kundu, A. Awasthi, S.P. Garg,
$ Z. Metallkd., 91, 234-40(2000).
$
$ Dataset created 2025.02.11 by Bengt Hallstedt.
$
$ The liquid interaction was refitted to approximately match measured
$ liquid solubilities. The discrepancy probably originates from differences
$ in elemental W.
$
$ The solid interactions were set to 1.5 times the liquid interaction. This
$ should be revised when there are data.
$
$ ------------------------------------------------------------------------------
 TEMP-LIM 298.15 6000.00 !
$
$ELEMENT NAME  REF. STATE               ATOMIC MASS H298-H0    S298    !
$
 ELEMENT VA   VACUUM                      0.0          0.0      0.0    ! 
 ELEMENT DY   HCP_A3                    162.50      8865.896   74.9559 ! 
 ELEMENT W    BCC_A2                    183.85      4970.0     32.6176 ! 
$ ------------------------------------------------------------------------------
$ Phase definitions
$
 PHASE LIQUID:L % 1 1 !
 CONST LIQUID:L : DY W : !
$
$ Fcc (cF4, Fm-3m) and MeX (cF8, Fm-3m)
$
 PHASE FCC_A1 %A 2 1 1 !
 CONST FCC_A1 : DY W : VA : !
$
$ Bcc (cI2, Im-3m)
$
 PHASE BCC_A2 %B 2 1 3 !
 CONST BCC_A2 : DY W : VA : !
$
$ Hcp (hP2, P6_3/mmc) and Me2X (NiAs-type, hP4, P6_3/mmc, B8_1)
$
 PHASE HCP_A3 % 2 1 0.5 !
 CONST HCP_A3 : DY% W : VA : !
$ ------------------------------------------------------------------------------
$ Defaults
$
 DEFINE-SYSTEM-DEFAULT ELEMENT 2 !
 DEFAULT-COM DEFINE_SYSTEM_ELEMENT VA !
 TYPE-DEF % SEQ * !
 TYPE-DEF A GES AMEND_PHASE_DESCRIPTION @ MAGNETIC -3 0.28 !
 TYPE-DEF B GES AMEND_PHASE_DESCRIPTION @ MAGNETIC -1 0.4 !
 FUNCTION ZERO      298.15  0;                                         6000 N !
 FUNCTION UN_ASS    298.15  0;                                         6000 N !
 FUNCTION R         298.15  +8.31451;                                  6000 N !
$ ------------------------------------------------------------------------------
$ Element data
$ ------------------------------------------------------------------------------
$ Dy
$
$ HCP_A3, BCC_A2 and LIQUID revised in unary 3.0
$
$ FCC_A1 from 03Cac not included in unary (but it should be)
$ FCC_A1, CBCC_A12 and CUB_A13 from 09Wan4 not included in unary.
$
 PAR  G(HCP_A3,DY:VA)           100.00  +GHSERDY;                3000 N 95She1 !
 PAR  TC(HCP_A3,DY:VA)          100.00    179;                   3000 N 95She1 !
 PAR  BM(HCP_A3,DY:VA)          100.00      3.0;                 3000 N 95She1 !
 PAR  G(BCC_A2,DY:VA)           100.00  +GBCCDY;                 3000 N 95She1 !
$PAR  G(FCC_A1,DY:VA)           100.00  +GHSERDY
$            +1300-0.6651608*T;                                  3000 N 03Cac !
 PAR  G(FCC_A1,DY:VA)           298.15  +GHSERDY+5000;           3000 N 09Wan4 !
$PAR  G(CBCC_A12,DY:VA)         298.15  +GHSERDY+10000;          3000 N 09Wan4 !
$PAR  G(CUB_A13,DY:VA)          298.15  +GHSERDY+10000;          3000 N 09Wan4 !
 PAR  G(LIQUID,DY)              100.00  +GLIQDY;                 3000 N 95She1 !
$
 FUNCTION GHSERDY   100.00  -7937.16586+102.307412*T-26.3917167*T*LN(T)
       -7.61683657E-04*T**2-5.86914125E-07*T**3+4010.90565*T**(-1);
      1000.00  Y  -13733.328+214.012934*T-43.8283359*T*LN(T)
       +0.0166909801*T**2-3.49702836E-06*T**3+0.0173619874*T**(-1);
      1654.15  Y  -404681.371+2032.1415*T-272.123952*T*LN(T)
       +0.0578301681*T**2-2.76169148E-06*T**3+1.09616238E+08*T**(-1);
      3000.00  N !
 FUNCTION GBCCDY    100.00  +1508.1802-0.566616181*T+GHSERDY;
      1000.00  Y  +327500.062-2868.04585*T+391.515418*T*LN(T)
       -0.224042148*T**2+2.04076075E-05*T**3-48652656.5*T**(-1);
      1654.15  Y  -33708.7949+291.409631*T-50.208*T*LN(T);
      1685.15  Y  -40775.4966+330.318068*T-55.2811171*T*LN(T)
       +0.0015254673*T**2-7.7437116E-08*T**3+1776589.32*T**(-1);
      3000.00  N !
 FUNCTION GLIQDY    100.00  +13196.6185-7.5443643*T+GHSERDY;
      1000.00  Y  +300126.971-2519.78614*T+341.302578*T*LN(T)
       -0.196153225*T**2+1.76197799E-05*T**3-43071677.5*T**(-1);
      1685.15  Y  -21864.7344+282.205014*T-49.9151*T*LN(T);
      3000.00  N !
$ ------------------------------------------------------------------------------
$ W
$
 PAR  G(BCC_A2,W:VA),,                  +GHSERWW;,,                   N 91Din !
 PAR  G(FCC_A1,W:VA),,                  +GHSERWW+19300+0.63*T;,,      N 91Din !
 PAR  G(HCP_A3,W:VA),,                  +GHSERWW+14750;,,             N 91Din !
 PAR  G(LIQUID,W),,                     +GLIQWW;,,                    N 91Din !
$
 FUNCTION GHSERWW   298.15  -7646.311+130.4*T-24.1*T*LN(T)
       -0.001936*T**2+2.07E-07*T**3+44500*T**(-1)-5.33E-11*T**4;
      3695.00  Y  -82868.801+389.362335*T-54*T*LN(T)+1.528621E+33*T**(-9);
      6000.00  N !
 FUNCTION GLIQWW    298.15  +52160.584-14.10999*T+GHSERWW-2.713468E-24*T**7;
      3695.00  Y  -30436.051+375.175*T-54*T*LN(T);
      6000.00  N !
 FUNCTION GFCCWW    298.15  +GHSERWW+19300+0.63*T;                     6000 N !
$ ------------------------------------------------------------------------------
$ Binary system
$
$ N. Krishnamurthy, T. Kundu, A. Awasthi, S.P. Garg,
$ Z. Metallkd., 91, 234-40(2000).
$
$ Checked against paper. Checked at 6000 K.
$
$ The liquid interaction was refitted to approximately match measured
$ liquid solubilities. The discrepancy probably originates from differences
$ in elemental W.
$
$ The solid interactions were set to 1.5 times the liquid interaction. This
$ should be revised when there are data.
$
$PAR  L(LIQUID,DY,W;0),,                +85100;,,                     N 00Kri !
 PAR  L(LIQUID,DY,W;0),,                +77500;,,                     N 00Kri !
$
 PAR  L(BCC_A2,DY,W:VA;0),,             +116000;,,                    N 25Hal !
 PAR  L(HCP_A3,DY,W:VA;0),,             +116000;,,                    N 25Hal !
$
$ Metastable
$
 PAR  L(FCC_A1,DY,W:VA;0),,             +116000;,,                    N 25Hal !
$ ------------------------------------------------------------------------------
$
$
 LIST-OF-REFERENCE
 NUMBER  SOURCE
  Null   'Unknown source'
  Same   'Same or similar interaction as in the corresponding stable phase'
  REFLAV 'Laves phase convention: G(LAVES,X:X)=+3*GHSERXX+15000'
  91Din  'A.T. Dinsdale, Calphad, 15, 317-425(1991).'
  95She1 'H. Shen, W. Zhang, G. Liu, R. Wang, Z. Du, Report F-95-01,
          University of Science and Technology, Beijing, May 1995,
          SGTE unary database V.3.0, 1996; Dy'
  00Kri  'N. Krishnamurthy, T. Kundu, A. Awasthi, S.P. Garg,
          Z. Metallkd., 91, 234-40(2000); Dy-W'
  03Cac  'G. Cacciamani, S. De Negri, A. Saccone, R. Ferro,
          Intermetallics, 11, 1135-51(2003); Dy, Ho'
  09Wan4 'C.P. Wang, Z. Lin, X.J. Liu,
          J. Alloys Compd., 469, 123-28(2009); Dy, Mn, Pr'
  25Hal  'B. Hallstedt, dummy solid interaction, 2025; Dy-W'
!

File: data/databases/sgte-binary/DyZn-19Fre.tdb
$
$ Database for Dy-Zn from B.X. de Freitas et al. 2019.
$
$ B.X. de Freitas, T.T. Dorini, G.C. Coelho, C.A. Nunes, L.T.F. Eleno,
$ Calphad, 67, 101676(2019).
$
$ Dataset created 2021.07.11 by Bengt Hallstedt.
$
$ ------------------------------------------------------------------------------
 TEMP-LIM 298.15 6000.00 !
$
$ELEMENT NAME  REF. STATE               ATOMIC MASS H298-H0    S298    !
$
 ELEMENT VA   VACUUM                      0.0          0.0      0.0    ! 
 ELEMENT DY   HCP_A3                    162.50      8865.896   74.9559 ! 
 ELEMENT ZN   HCP_A3                     65.38      5657.0     41.63   ! 
$ ------------------------------------------------------------------------------
$ Phase definitions
$
 PHASE LIQUID:L % 1 1 !
 CONST LIQUID:L : DY ZN : !
$
$ Fcc (cF4, Fm-3m) and MeX (cF8, Fm-3m)
$
 PHASE FCC_A1 %A 2 1 1 !
 CONST FCC_A1 : ZN : VA : !
$
$ Bcc (cI2, Im-3m)
$
 PHASE BCC_A2 %B 2 1 3 !
 CONST BCC_A2 : DY% ZN : VA : !
$
$ Hcp (hP2, P6_3/mmc) and Me2X (NiAs-type, hP4, P6_3/mmc, B8_1)
$
 PHASE HCP_A3 % 2 1 0.5 !
 CONST HCP_A3 : DY% ZN% : VA : !
$
$ Prototype CsCl (cP2, Pm-3m)
$
 PHASE DYZN_B2 % 2 1 1 !
 CONST DYZN_B2 : DY : ZN : !
$
$ Prototype Hg2K (oI12, Imma)
$
 PHASE DYZN2 % 2 1 2 !
 CONST DYZN2 : DY : ZN : !
$
$ Prototype YZn3 (oP16, Pnma)
$
 PHASE DYZN3 % 2 1 3 !
 CONST DYZN3 : DY : ZN : !
$
$ Prototype Al11La3 (oI28, Immm)
$
 PHASE DY3ZN11 % 2 3 11 !
 CONST DY3ZN11 : DY : ZN : !
$
$ Prototype Gd13Zn58 (hP142, P6_3/mmc)
$ Suggested by Pauling file: Dy13Zn57 (oP280, Pnma)
$
 PHASE DY13ZN58 % 2 13 58 !
 CONST DY13ZN58 : DY : ZN : !
$
$ Prototype Ni17Th2 (hP38, P6_3/mmc)
$
 PHASE DY2ZN17_LT % 2 2 17 !
 CONST DY2ZN17_LT : DY : ZN : !
$
$ Prototype Th2Zn17 (hR19, R-3m)
$
 PHASE DY2ZN17_HT % 2 2 17 !
 CONST DY2ZN17_HT : DY : ZN : !
$
$ Prototype Mn12Th (tI26, I4/mmm)
$
 PHASE DYZN12_D2B % 2 1 12 !
 CONST DYZN12_D2B : DY : ZN : !
$ ------------------------------------------------------------------------------
$ Defaults
$
 DEFINE-SYSTEM-DEFAULT ELEMENT 2 !
 DEFAULT-COM DEFINE_SYSTEM_ELEMENT VA !
 TYPE-DEF % SEQ * !
 TYPE-DEF B GES AMEND_PHASE_DESCRIPTION @ MAGNETIC -1 0.4 !
 TYPE-DEF A GES AMEND_PHASE_DESCRIPTION @ MAGNETIC -3 0.28 !
 FUNCTION ZERO      298.15  0;                                         6000 N !
 FUNCTION UN_ASS    298.15  0;                                         6000 N !
 FUNCTION R         298.15  +8.31451;                                  6000 N !
$ ------------------------------------------------------------------------------
$ Element data
$ ------------------------------------------------------------------------------
$ Dy
$
$ HCP_A3, BCC_A2 and LIQUID revised in unary 3.0
$
$ FCC_A1 from 94Lan not included in unary
$ FCC_A1 from 03Cac not included in unary (but it should be)
$
 PAR  G(HCP_A3,DY:VA)           100.00  +GHSERDY;                3000 N 95She1 !
 PAR  TC(HCP_A3,DY:VA)          100.00    179;                   3000 N 95She1 !
 PAR  BMAG(HCP_A3,DY:VA)        100.00      3.0;                 3000 N 95She1 !
 PAR  G(BCC_A2,DY:VA)           100.00  +GBCCDY;                 3000 N 95She1 !
$PAR  G(FCC_A1,DY:VA)           298.15  +GHSERDY
$            +1300-0.6651608*T;                                  3000 N 03Cac !
$PAR  G(FCC_A1,DY:VA)           298.15  +GHSERDY+5000;           3000 N 94Lan !
 PAR  G(LIQUID,DY)              100.00  +GLIQDY;                 3000 N 95She1 !
$
 FUNCTION GHSERDY   100.00  -7937.16586+102.307412*T-26.3917167*T*LN(T)
       -7.61683657E-04*T**2-5.86914125E-07*T**3+4010.90565*T**(-1);
      1000.00  Y  -13733.328+214.012934*T-43.8283359*T*LN(T)
       +0.0166909801*T**2-3.49702836E-06*T**3+0.0173619874*T**(-1);
      1654.15  Y  -404681.371+2032.1415*T-272.123952*T*LN(T)
       +0.0578301681*T**2-2.76169148E-06*T**3+1.09616238E+08*T**(-1);
      3000.00  N !
 FUNCTION GBCCDY    100.00  +1508.1802-0.566616181*T+GHSERDY;
      1000.00  Y  +327500.062-2868.04585*T+391.515418*T*LN(T)
       -0.224042148*T**2+2.04076075E-05*T**3-48652656.5*T**(-1);
      1654.15  Y  -33708.7949+291.409631*T-50.208*T*LN(T);
      1685.15  Y  -40775.4966+330.318068*T-55.2811171*T*LN(T)
       +0.0015254673*T**2-7.7437116E-08*T**3+1776589.32*T**(-1);
      3000.00  N !
 FUNCTION GLIQDY    100.00  +13196.6185-7.5443643*T+GHSERDY;
      1000.00  Y  +300126.971-2519.78614*T+341.302578*T*LN(T)
       -0.196153225*T**2+1.76197799E-05*T**3-43071677.5*T**(-1);
      1685.15  Y  -21864.7344+282.205014*T-49.9151*T*LN(T);
      3000.00  N !
$ ------------------------------------------------------------------------------
$ Zn
$
$ BCT_A5 and DIAMOND_A4 added in unary 3.0
$ HCP_A3 revised in unary 4.1 (due to introduction of HCP_ZN)
$ RHOMBOHEDRAL_A7 and TETRAGONAL_A6 added in unary 4.1
$ TETRAGONAL_A6 revised in unary 4.4
$ CBCC_A12 and CUB_A13 added in unary 4.4
$ HCP_A3 and LIQUID modified in unary 5.0 (melting T and coefficients adjusted)
$ RHOMBO_A10 added in unary 5.0
$
$ Pure Zn restored as HCP_A3
$
$ DHCP from 12Ber not included in unary
$
 PAR  G(HCP_A3,ZN:VA),,                 +GHSERZN;                1700 N 91Din !
$PAR  G(HCP_A3,ZN:VA),,                 +GHSERZN
$            +2969.82-1.56968*T;                                 1700 N 93Kow !
 PAR  G(FCC_A1,ZN:VA),,                 +GHSERZN
             +2969.82-1.56968*T;                                 1700 N 91Din !
 PAR  G(BCC_A2,ZN:VA),,                 +GHSERZN
             +2886.96-2.5104*T;                                  1700 N 91Din !
$PAR  G(DHCP,ZN),,                      +GHSERZN+500;            1700 N 12Ber !
$PAR  G(DIAMOND_A4,ZN),,                +GHSERZN+30*T;           1700 N SGCOST !
$PAR  G(BCT_A5,ZN),,                    +GHSERZN
$            +2886.96-2.5104*T;                                  1700 N SGCOST !
$PAR  G(TETRAGONAL_A6,ZN),,             +GHSERZN+4184;           1700 N 96Lee !
$PAR  G(TETRAGONAL_A6,ZN),,             +GHSERZN
$            +2886.96-2.5104*T;                                  1700 N 99SGUN !
$PAR  G(RHOMBOHEDRAL_A7,ZN),,           +GHSERZN+2300+11.5*T;    1700 N 99SGUN !
$PAR  G(RHOMBO_A10,ZN),,                +GLIQZN-2000+10*T;       1700 N 98Han !
$PAR  G(CBCC_A12,ZN:VA),,               +GHSERZN+2000;           1700 N 01Mie !
$PAR  G(CUB_A13,ZN:VA),,                +GHSERZN+2000;           1700 N 01Mie !
 PAR  G(LIQUID,ZN),,                    +GLIQZN;                 1700 N 91Din !
$
 FUNCTION GHSERZN   298.15  -7285.787+118.470069*T-23.701314*T*LN(T)
       -0.001712034*T**2-1.264963E-06*T**3;
       692.677 Y  -11070.546+172.345644*T-31.38*T*LN(T)+4.7047E+26*T**(-9);
      1700.00  N !
 FUNCTION GLIQZN    298.15  +7157.222-10.29305*T+GHSERZN-3.58949E-19*T**7;
       692.677 Y  -3620.385+161.60854*T-31.38*T*LN(T);
      1700.00  N !
 FUNCTION GBCCZN    298.15  +GHSERZN+2886.96-2.5104*T;                 6000 N !
$ ------------------------------------------------------------------------------
$ Binary system
$
$ B.X. de Freitas, T.T. Dorini, G.C. Coelho, C.A. Nunes, L.T.F. Eleno,
$ Calphad, 67, 101676(2019).
$
$ Checked against paper and author's tdb. Checked at 6000 K.
$
 PAR  L(LIQUID,DY,ZN;0),,               -103075+6.233*T;,,            N 19Fre !
 PAR  L(LIQUID,DY,ZN;1),,               +57847-10.801*T;,,            N 19Fre !
$
 PAR  L(BCC_A2,DY,ZN:VA;0),,            -45300-3*T;,,                 N 19Fre !
 PAR  L(HCP_A3,DY,ZN:VA;0),,            +UN_ASS;,,                    N !
$
 PAR  G(DYZN_B2,DY:ZN),,                +GHSERDY+GHSERZN
             -67640+0.1*T;,,                                          N 19Fre !
 PAR  G(DYZN2,DY:ZN),,                  +GHSERDY+2*GHSERZN
             -110592+4.77*T;,,                                        N 19Fre !
 PAR  G(DYZN3,DY:ZN),,                  +GHSERDY+3*GHSERZN
             -139800+14.66*T;,,                                       N 19Fre !
 PAR  G(DY3ZN11,DY:ZN),,                +3*GHSERDY+11*GHSERZN
             -455056+44.5*T;,,                                        N 19Fre !
 PAR  G(DY13ZN58,DY:ZN),,               +13*GHSERDY+58*GHSERZN
             -2153856+195.3*T;,,                                      N 19Fre !
 PAR  G(DY2ZN17_LT,DY:ZN),,             +2*GHSERDY+17*GHSERZN
             -419520+32.75*T;,,                                       N 19Fre !
 PAR  G(DY2ZN17_HT,DY:ZN),,             +2*GHSERDY+17*GHSERZN
             -400000+14.08*T;,,                                       N 19Fre !
 PAR  G(DYZN12_D2B,DY:ZN),,             +GHSERDY+12*GHSERZN
             -219500+15.852*T;,,                                      N 19Fre !
$ ------------------------------------------------------------------------------
$
$
 LIST-OF-REFERENCE
 NUMBER  SOURCE
  Null   'Unknown source'
  COST   'COST 507 database'
  SGCOST 'COST 507 database, SGTE unary database V.3.0, 1996; Al, B, Nd, Ti, Zn'
  91Din  'A.T. Dinsdale, Calphad, 15, 317-425(1991).'
  93Kow  'M. Kowalski, P.J. Spencer, J. Phase Equilib., 14, 432-38 (1993),
          SGTE unary database V.4.1, 1999; Zn'
  94Lan  'S. Landin, J. Agren,
          J. Alloys Compd., 207-208, 449-53(1994); Dy, Tb'
  95She1 'H. Shen, W. Zhang, G. Liu, R. Wang, Z. Du, Report F-95-01,
          University of Science and Technology, Beijing, May 1995,
          SGTE unary database V.3.0, 1996; Dy'
  96Lee  'B.-J. Lee, Calphad, 20, 471-80(1996)
          SGTE unary database V.4.4, 2001; Zn'
  98Han  'S.C. Hansen, Calphad, 22, 359-73(1998),
          SGTE unary database V.5.0, 2009; Zn'
  99SGUN 'SGTE unary database V.4.1, 1999.'
  01Mie  'J. Miettinen, Calphad, 25, 43-58(2001),
          SGTE unary database V.4.4, 2001; Sn, Zn'
  03Cac  'G. Cacciamani, S. De Negri, A. Saccone, R. Ferro,
          Intermetallics, 11, 1135-51(2003); Dy'
  12Ber  'A. Berche, P. Benigni, J. Rogez, M.-C. Record,
          Calphad, 36, 65-70(2012); Zn'
  19Fre  'B.X. de Freitas, T.T. Dorini, G.C. Coelho, C.A. Nunes, L.T.F. Eleno,
          Calphad, 67, 101676(2019); Dy-Zn'
!

File: data/databases/sgte-binary/DyZr-14Bo.tdb
$
$ Database for Dy-Zr from H. Bo et al. 2014.
$
$ H. Bo, L. Liu, X. Xiong, Z. Jin, Chin. Sci. Bull., 59, 1738-46(2014).
$
$ Dataset created 2024.07.18 by Bengt Hallstedt.
$
$ I don't have a pdf of this paper, but the parameter table is available as
$ supplemental material.
$
$ The phase diagram (simple eutectic) reasonably matches that published
$ by Predel 1991, which is based on experimental data from the 1960's.
$
$ ------------------------------------------------------------------------------
 TEMP-LIM 298.15 6000.00 !
$
$ELEMENT NAME  REF. STATE               ATOMIC MASS H298-H0    S298    !
$
 ELEMENT VA   VACUUM                      0.0          0.0      0.0    ! 
 ELEMENT DY   HCP_A3                    162.50      8865.896   74.9559 ! 
 ELEMENT ZR   HCP_A3                     91.22      5566.27    39.1809 ! 
$ ------------------------------------------------------------------------------
$ Phase definitions
$
 PHASE LIQUID:L % 1 1 !
 CONST LIQUID:L : DY ZR : !
$
$ Fcc (cF4, Fm-3m) and MeX (cF8, Fm-3m)
$
 PHASE FCC_A1 %A 2 1 1 !
 CONST FCC_A1 : DY ZR : VA : !
$
$ Bcc (cI2, Im-3m)
$
 PHASE BCC_A2 %B 2 1 3 !
 CONST BCC_A2 : DY% ZR% : VA : !
$
$ Hcp (hP2, P6_3/mmc) and Me2X (NiAs-type, hP4, P6_3/mmc, B8_1)
$
 PHASE HCP_A3 %A 2 1 0.5 !
 CONST HCP_A3 : DY% ZR% : VA : !
$ ------------------------------------------------------------------------------
$ Defaults
$
 DEFINE-SYSTEM-DEFAULT ELEMENT 2 !
 DEFAULT-COM DEFINE_SYSTEM_ELEMENT VA !
 TYPE-DEF % SEQ * !
 TYPE-DEF A GES AMEND_PHASE_DESCRIPTION @ MAGNETIC -3 0.28 !
 TYPE-DEF B GES AMEND_PHASE_DESCRIPTION @ MAGNETIC -1 0.4 !
 FUNCTION ZERO      298.15  0;                                         6000 N !
 FUNCTION UN_ASS    298.15  0;                                         6000 N !
 FUNCTION R         298.15  +8.31451;                                  6000 N !
$ ------------------------------------------------------------------------------
$ Element data
$ ------------------------------------------------------------------------------
$ Dy
$
$ HCP_A3, BCC_A2 and LIQUID revised in unary 3.0
$
$ FCC_A1 from 03Cac not included in unary (but it should be)
$
 PAR  G(HCP_A3,DY:VA)           100.00  +GHSERDY;                3000 N 95She1 !
 PAR  TC(HCP_A3,DY:VA)          100.00    179;                   3000 N 95She1 !
 PAR  BM(HCP_A3,DY:VA)          100.00      3.0;                 3000 N 95She1 !
 PAR  G(BCC_A2,DY:VA)           100.00  +GBCCDY;                 3000 N 95She1 !
 PAR  G(FCC_A1,DY:VA)           100.00  +GHSERDY
             +1300-0.6651608*T;                                  3000 N 03Cac !
 PAR  G(LIQUID,DY)              100.00  +GLIQDY;                 3000 N 95She1 !
$
 FUNCTION GHSERDY   100.00  -7937.16586+102.307412*T-26.3917167*T*LN(T)
       -7.61683657E-04*T**2-5.86914125E-07*T**3+4010.90565*T**(-1);
      1000.00  Y  -13733.328+214.012934*T-43.8283359*T*LN(T)
       +0.0166909801*T**2-3.49702836E-06*T**3+0.0173619874*T**(-1);
      1654.15  Y  -404681.371+2032.1415*T-272.123952*T*LN(T)
       +0.0578301681*T**2-2.76169148E-06*T**3+1.09616238E+08*T**(-1);
      3000.00  N !
 FUNCTION GBCCDY    100.00  +1508.1802-0.566616181*T+GHSERDY;
      1000.00  Y  +327500.062-2868.04585*T+391.515418*T*LN(T)
       -0.224042148*T**2+2.04076075E-05*T**3-48652656.5*T**(-1);
      1654.15  Y  -33708.7949+291.409631*T-50.208*T*LN(T);
      1685.15  Y  -40775.4966+330.318068*T-55.2811171*T*LN(T)
       +0.0015254673*T**2-7.7437116E-08*T**3+1776589.32*T**(-1);
      3000.00  N !
 FUNCTION GLIQDY    100.00  +13196.6185-7.5443643*T+GHSERDY;
      1000.00  Y  +300126.971-2519.78614*T+341.302578*T*LN(T)
       -0.196153225*T**2+1.76197799E-05*T**3-43071677.5*T**(-1);
      1685.15  Y  -21864.7344+282.205014*T-49.9151*T*LN(T);
      3000.00  N !
$ ------------------------------------------------------------------------------
$ Zr
$
$ CUB_A13, CBCC_A12, ORTHORHOMBIC_A20 and TETRAGONAL_U added in unary 4.1
$
 PAR  G(HCP_A3,ZR:VA)           130.00  +GHSERZR;,,                   N 91Din !
 PAR  G(BCC_A2,ZR:VA)           130.00  +GBCCZR;,,                    N 91Din !
$PAR  G(OMEGA,ZR)               130.00  +GOMEZR;,,                    N 91Din !
 PAR  G(FCC_A1,ZR:VA)           130.00  +GHSERZR+7600-0.9*T;,,        N 91Din !
$PAR  G(CBCC_A12,ZR:VA)         130.00  +GHSERZR+4602.2;,,            N 99SGUN !
$PAR  G(CUB_A13,ZR:VA)          130.00  +GHSERZR+7531.2;,,            N 99SGUN !
$PAR  G(ORTHORHOMBIC_A20,ZR)    130.00  +GBCCZR+5000;,,               N 99SGUN !
$PAR  G(TETRAGONAL_U,ZR)        130.00  +GBCCZR+5000;,,               N 99SGUN !
 PAR  G(LIQUID,ZR)              130.00  +GLIQZR;,,                    N 91Din !
$
 FUNCTION GHSERZR   130.00  -7827.595+125.64905*T-24.1618*T*LN(T)
       -0.00437791*T**2+34971*T**(-1);
      2128.00  Y  -26085.921+262.724183*T-42.144*T*LN(T)-1.342896E+31*T**(-9);
      6000.00  N !
 FUNCTION GBCCZR    130.00  -525.539+124.9457*T-25.607406*T*LN(T)
       -3.40084E-04*T**2-9.729E-09*T**3+25233*T**(-1)-7.6143E-11*T**4;
      2128.00  Y  -4620.034+1.55998*T+GHSERZR+1.4103476E+32*T**(-9);
      6000.00  N !
 FUNCTION GOMEZR    130.00  -8878.082+144.432234*T-26.8556*T*LN(T)
       -0.002799446*T**2+38376*T**(-1);
      2128.00  Y  -3414.603+2.566675*T+GHSERZR+8.517346E+31*T**(-9);
      6000.00  N !
 FUNCTION GLIQZR    130.00  +18147.69-9.080812*T+GHSERZR+1.6275E-22*T**7;
      2128.00  Y  -8281.26+253.812609*T-42.144*T*LN(T);
      6000.00  N !
$ ------------------------------------------------------------------------------
$ Binary system
$
$ H. Bo, L. Liu, X. Xiong, Z. Jin, Chin. Sci. Bull., 59, 1738-46(2014).
$
$ Checked at 6000 K.
$
$ I don't have a pdf of this paper, but the parameter table is available as
$ supplemental material.
$
$ The phase diagram (simple eutectic) reasonably matches that published
$ by Predel 1991, which is based on experimental data from the 1960's.
$
 PAR  L(LIQUID,DY,ZR;0),,               +7399.6+7.4*T;,,              N 14Bo !
 PAR  L(LIQUID,DY,ZR;1),,               +6000+2*T;,,                  N 14Bo !
 PAR  L(LIQUID,DY,ZR;2),,               +4000;,,                      N 14Bo !
$
 PAR  L(BCC_A2,DY,ZR:VA;0),,            +27097+5*T;,,                 N 14Bo !
 PAR  L(BCC_A2,DY,ZR:VA;1),,            +3700+3.5*T;,,                N 14Bo !
$
 PAR  L(HCP_A3,DY,ZR:VA;0),,            +25987.6+6*T;,,               N 14Bo !
 PAR  L(HCP_A3,DY,ZR:VA;1),,            +8757.5+2*T;,,                N 14Bo !
 PAR  L(HCP_A3,DY,ZR:VA;2),,            +3.3*T;,,                     N 14Bo !
$
$ Metastable
$
 PAR  L(FCC_A1,DY,ZR:VA;0),,            +25987.6+6*T;,,               N 14Bo !
$ ------------------------------------------------------------------------------
$
$
 LIST-OF-REFERENCE
 NUMBER  SOURCE
  Null   'Unknown source'
  Same   'Same or similar interaction as in the corresponding stable phase'
  REFLAV 'Laves phase convention: G(LAVES,X:X)=+3*GHSERXX+15000'
  COST   'COST 507 database'
  91Din  'A.T. Dinsdale, Calphad, 15, 317-425(1991).'
  95She1 'H. Shen, W. Zhang, G. Liu, R. Wang, Z. Du, Report F-95-01,
          University of Science and Technology, Beijing, May 1995,
          SGTE unary database V.3.0, 1996; Dy'
  99SGUN 'SGTE unary database V.4.1, 1999.'
  03Cac  'G. Cacciamani, S. De Negri, A. Saccone, R. Ferro,
          Intermetallics, 11, 1135-51(2003); Dy, Ho'
  14Bo   'H. Bo, L. Liu, X. Xiong, Z. Jin,
          Chin. Sci. Bull., 59, 1738-46(2014); Dy-Zr'
!

File: data/databases/sgte-binary/ErB-12Wan.tdb
$
$ Database for Er-B from S.L. Wang et al. 2012.
$
$ S.L. Wang, J.J. Han, C.P. Wang, S.Z. Kou, X.J. Liu,
$ J. Alloys Compd., 513, 27-34(2012).
$
$ Dataset created 2018.06.24 by Bengt Hallstedt.
$ 2020.12.26: Modified for use with GES6.
$
$ ErB12 is not stable below 624 K and ErB66 not below 1143 K.
$
$ There is an inverse miscibility gap with a minimum at 4150 K and x(B)=0.45.
$
$ ------------------------------------------------------------------------------
 TEMP-LIM 298.15 6000.00 !
$
$ELEMENT NAME  REF. STATE               ATOMIC MASS H298-H0    S298    !
$
 ELEMENT VA   VACUUM                      0.0          0.0      0.0    ! 
 ELEMENT B    BETA_RHOMBO_B              10.81      1222.0      5.9    ! 
 ELEMENT ER   HCP_A3                    167.26      7392.2912  73.17816! 
$ ------------------------------------------------------------------------------
$ Phase definitions
$
 PHASE LIQUID:L % 1 1 !
 CONST LIQUID:L : B ER : !
$
$ Fcc (cF4, Fm-3m) and MeX (cF8, Fm-3m)
$
 PHASE FCC_A1 %A 2 1 1 !
 CONST FCC_A1 : B : VA : !
$
$ Bcc (cI2, Im-3m)
$
 PHASE BCC_A2 %B 2 1 3 !
 CONST BCC_A2 : B ER : VA : !
$
$ Hcp (hP2, P6_3/mmc) and Me2X (NiAs-type, hP4, P6_3/mmc, B8_1)
$
 PHASE HCP_A3 %A 2 1 0.5 !
 CONST HCP_A3 : B ER% : VA : !
$
$ Prototype alpha-B (hR12, R-3m)
$
 PHASE ALPHA_RHOMBO_B % 1 1 !
 CONST ALPHA_RHOMBO_B : B : !
$
$ Prototype beta-B (hR105, R-3m)
$
 PHASE BETA_RHOMBO_B % 1 1 !
 CONST BETA_RHOMBO_B : B : !
$
$ Prototype AlB2 (hP3, P6/mmm)
$
 PHASE ERB2_C32 % 2 1 2 !
 CONST ERB2_C32 : ER : B : !
$
$ Prototype UB4 (tP20, P4/mbm)
$
 PHASE ERB4_D1E % 2 1 4 !
 CONST ERB4_D1E : ER : B : !
$
$ Prototype UB12 (cF52, Fm-3m)
$
 PHASE ERB12_D2F % 2 1 12 !
 CONST ERB12_D2F : ER : B : !
$
$ Prototype YB66 (cF1936, Fm-3c)
$
 PHASE ERB66 % 2 1 66 !
 CONST ERB66 : ER : B : !
$ ------------------------------------------------------------------------------
$ Defaults
$
 DEFINE-SYSTEM-DEFAULT ELEMENT 2 !
 DEFAULT-COM DEFINE_SYSTEM_ELEMENT VA !
 TYPE-DEF % SEQ * !
 TYPE-DEF A GES AMEND_PHASE_DESCRIPTION @ MAGNETIC -3 0.28 !
 TYPE-DEF B GES AMEND_PHASE_DESCRIPTION @ MAGNETIC -1 0.4 !
 FUNCTION ZERO      298.15  0;                                         6000 N !
 FUNCTION UN_ASS    298.15  0;                                         6000 N !
 FUNCTION R         298.15  +8.31451;                                  6000 N !
$ ------------------------------------------------------------------------------
$ Element data
$ ------------------------------------------------------------------------------
$ B
$
$ FCC_A1, HCP_A3, DIAMOND_A4 and GRAPHITE added in unary 3.0
$ BCC_A2 added in unary 4.1
$ GRAPHITE revised in unary 4.4 (using the value from COST 507)
$ FCC_A1, BCC_A2 and HCP_A3 removed in unary 5.0
$ ALPHA_RHOMBO_B added in unary 5.0
$
$ FCC_A1, BCC_A2 and HCP_A3 still in SGSOL 5.0
$ The value for FCC_A1 in COST (and SGTE) is possibly incorrect.
$
 PAR  G(BETA_RHOMBO_B,B),,              +GHSERBB;,,                   N 91Din !
 PAR  G(ALPHA_RHOMBO_B,B),,             +GALPBB;,,                    N 09SGUN !
$PAR  G(FCC_A1,B:VA),,                  +GHSERBB+43514-12.217*T;,,    N SGCOST !
 PAR  G(FCC_A1,B:VA),,                  +GHSERBB+50208-13.472*T;,,    N 94Hal !
 PAR  G(BCC_A2,B:VA),,                  +GHSERBB+43514-12.217*T;,,    N 94Hal !
 PAR  G(HCP_A3,B:VA),,                  +GHSERBB+50208-9.706*T;,,     N SGCOST !
$PAR  G(GRAPHITE,B),,                   +GHSERBB+10000-2*T;,,         N SGCOST !
$PAR  G(GRAPHITE,B),,                   +GHSERBB+5000;,,              N 96SGUN !
$PAR  G(DIAMOND_A4,B),,                 +GHSERBB+10;,,                N 99SGUN !
$PAR  G(DIAMOND_A4,B),,                 +GHSERBB+20;,,                N COST !
$PAR  G(DIAMOND_A4,B),,                 +GHSERBB;,,                   N 96SGUN !
 PAR  G(LIQUID,B),,                     +GLIQBB;,,                    N 91Din !
$
 FUNCTION GHSERBB   298.15  -7735.284+107.111864*T-15.6641*T*LN(T)
       -0.006864515*T**2+6.18878E-07*T**3+370843*T**(-1);
      1100.00  Y  -16649.474+184.801744*T-26.6047*T*LN(T)
       -7.9809E-04*T**2-2.556E-08*T**3+1748270*T**(-1);
      2348.00  Y  -36667.582+231.336244*T-31.5957527*T*LN(T)
       -0.00159488*T**2+1.34719E-07*T**3+11205883*T**(-1);
      3000.00  Y  -21530.653+222.396264*T-31.4*T*LN(T);
      6000.00  N !
 FUNCTION GALPBB    298.15  -6076.24+86.648762*T-12.942464*T*LN(T)
       -7.089468E-3*T**2+0.659896E-6*T**3-45*T**(-1);
      1400.00  Y  +28477.506-106.789208*T+12.1072478*T*LN(T)
       -13.316875E-3*T**2+0.706895E-6*T**3-8002403*T**(-1);
      3000.00  Y  -25699.64+225.127135*T-31.4*T*LN(T);
      6000.00  N !
 FUNCTION GLIQBB    298.15  +48458.559-20.268025*T+GHSERBB;
       500.00  Y  +41119.703+82.101722*T-14.9827763*T*LN(T)
       -0.007095669*T**2+5.07347E-07*T**3+335484*T**(-1);
      2348.00  Y  +28842.012+200.94731*T-31.4*T*LN(T);
      3000.00  Y  +50372.665-21.448954*T+GHSERBB;
      6000.00  N !
 FUNCTION GFCCBB    298.15  +GHSERBB+43514-12.217*T;                   6000 N !
$ ------------------------------------------------------------------------------
$ Er
$
$ BCC_A2 added in unary 4.4
$
$ FCC_A1 from 02Cac not included in unary (but it should be)
$ FCC_A1 from 99Du and 11Don not included in unary
$
 PAR  G(HCP_A3,ER:VA),,                 +GHSERER;                3200 N 91Din !
$PAR  G(FCC_A1,ER:VA),,                 +GHSERER+5000;           3200 N 99Du !
$PAR  G(FCC_A1,ER:VA),,                 +GHSERER
$            +1950-0.831451*T;                                   3200 N 02Cac !
$PAR  G(FCC_A1,ER:VA),,                 +GHSERER+2000;           3200 N 11Don !
 PAR  G(BCC_A2,ER:VA),,                 +GHSERER
             +4600-2.494353*T;                                   3200 N 00Nor1 !
 PAR  G(LIQUID,ER),,                    +GLIQER;                 3200 N 91Din !
$
 FUNCTION GHSERER   298.15  -8489.136+116.698964*T-28.3846744*T*LN(T)
       +9.95792E-04*T**2-9.52557E-07*T**3+9581*T**(-1);
      1802.00  Y  -445688.206+2233.10212*T-298.135131*T*LN(T)
       +0.065950553*T**2-3.041405E-06*T**3+1.23973199E+08*T**(-1);
      3200.00  N !
 FUNCTION GLIQER    298.15  +19382.102-10.241846*T+GHSERER;
       500.00  Y  +17912.678+0.355564*T-12.0761776*T*LN(T)
       -0.014414687*T**2+1.316517E-06*T**3-528122*T**(-1);
      1802.00  Y  +747.131+187.623024*T-38.702*T*LN(T);
      3200.00  N !
$ ------------------------------------------------------------------------------
$ Binary system
$
$ S.L. Wang, J.J. Han, C.P. Wang, S.Z. Kou, X.J. Liu,
$ J. Alloys Compd., 513, 27-34(2012).
$
$ Checked against paper. Checked at 6000K.
$
$ ErB12 is not stable below 624 K and ErB66 not below 1143 K.
$
$ There is an inverse miscibility gap with a minimum at 4150 K and x(B)=0.45.
$
 PAR  L(LIQUID,B,ER;0),,                -80742+24.399*T;,,            N 12Wan !
 PAR  L(LIQUID,B,ER;1),,                -60000+6.6*T;,,               N 12Wan !
 PAR  L(LIQUID,B,ER;2),,                +16500-15*T;,,                N 12Wan !
 PAR  L(LIQUID,B,ER;3),,                -3*T;,,                       N 12Wan !
$
 PAR  L(HCP_A3,B,ER:VA;0),,             +50000;,,                     N 12Wan !
$
 PAR  G(ERB2_C32,ER:B),,                +GHSERER+2*GHSERBB
             -83100+3*T;,,                                            N 12Wan !
 PAR  G(ERB4_D1E,ER:B),,                +GHSERER+4*GHSERBB
             -85500-16.55*T;,,                                        N 12Wan !
 PAR  G(ERB12_D2F,ER:B),,               +GHSERER+12*GHSERBB
             -85800-26.975*T;,,                                       N 12Wan !
 PAR  G(ERB66,ER:B),,                   +GHSERER+66*GHSERBB
             -87100-43.885*T;,,                                       N 12Wan !
$
$ Metastable
$
 PAR  L(BCC_A2,B,ER:VA;0),,             +50000;,,                     N Same !
$ ------------------------------------------------------------------------------
$
$
 LIST-OF-REFERENCE
 NUMBER  SOURCE
  Null   'Unknown source'
  Same   'Same or similar interaction as in the corresponding stable phase'
  REFLAV 'Laves phase convention: G(LAVES,X:X)=+3*GHSERXX+15000'
  COST   'COST 507 database'
  SGCOST 'COST 507 database, SGTE unary database V.3.0, 1996; Al, B, Nd, Ti, Zn'
  91Din  'A.T. Dinsdale, Calphad, 15, 317-425(1991).'
  94Hal  'B. Hallemans, P. Wollants, J.R. Roos,
          Z. Metallkd., 85, 676-82(1994), SGTE unary database V.4.1, 1999; B'
  96SGUN 'SGTE unary database V.3.0, 1996.'
  99Du   'Z. Du, D. Wang, W. Zhang, J. Alloys. Compd., 284, 206-12(1999); Er'
  99SGUN 'SGTE unary database V.4.1, 1999.'
  00Nor1 'S. Norgren, J. Phase Equilib., 21, 148-56(2000),
          SGTE unary database V.4.4, 2001; Er, Ho'
  02Cac  'G. Cacciamani, A. Saccone, S. De Negri, R. Ferro,
          J. Phase Equilib., 23, 38-50(2002); Er'
  09SGUN 'SGTE unary database V.5.0, 2009.'
  11Don  'H.Q. Dong, X.M. Tao, H.S. Liu, T. Laurila, M. Paulastro-Krockel,
          J. Alloys Compd., 509, 4439-44(2011); Er'
  12Wan  'S.L. Wang, J.J. Han, C.P. Wang, S.Z. Kou, X.J. Liu,
          J. Alloys Compd., 513, 27-34(2012); Er-B'
!
