Repository: orchid-calphad/orchid-project.org

# orchid-project.org

Website and released data of **ORCHID** (Open Repository for CALPHAD Hypotheses, Intelligence, and Discovery),
served by GitHub Pages at https://orchid-project.org. Releases are archived on Zenodo (one DOI per version).

- `index.html`, `catalog/`, `best-practices.html` — static, self-contained pages (generated in the ORCHID tooling).
- `data/` — released data: catalog, redistributable TDB files, convex hulls. Licences: `data/LICENSES.md`, `data/NOTICE.md`.
- `llms.txt`, `data/croissant.json`, `CITATION.cff`, `.zenodo.json` — machine-readable metadata.

Only data with clear redistribution rights are published.

File: data/databases/sgte-binary/ErFe-12Wan.tdb
$
$ Database for Er-Fe from S.L. Wang et al. 2012.
$
$ S.L. Wang, J.J. Han, C.P. Wang, S.Z. Kou, X.J. Liu,
$ J. Alloys Compd., 513, 27-34(2012).
$
$ Dataset created 2018.06.24 by Bengt Hallstedt.
$ 2020.12.26: Modified for use with GES6.
$
$ Source (or value) of fcc-Er lattice stability not stated in paper.
$
$ Values for BMAG are probably incorrect. In the paper they are given per mole
$ of atoms, though they are probably given per mole of formula unit in the
$ original source. However, it is not clear to me what BMAG per mole of
$ formula unit means, since the Gibbs energy scales as ln(1+BMAG). The BMAG
$ as given in the paper are given as comments. If the magnetic parameters
$ are removed, nothing changes at high temperature, but ErFe3 and Er2Fe17
$ become stable to lower temperature.
$
$ ErFe3 and Er2Fe17 are not stable at RT.
$
$ There is an inverse miscibility gap with a minimum at 3554 K and x(Fe)=0.52.
$
$ ------------------------------------------------------------------------------
 TEMP-LIM 298.15 6000.00 !
$
$ELEMENT NAME  REF. STATE               ATOMIC MASS H298-H0    S298    !
$
 ELEMENT VA   VACUUM                      0.0          0.0      0.0    ! 
 ELEMENT ER   HCP_A3                    167.26      7392.2912  73.17816! 
 ELEMENT FE   BCC_A2                     55.847     4489.0     27.2797 ! 
$ ------------------------------------------------------------------------------
$ Phase definitions
$
 PHASE LIQUID:L % 1 1 !
 CONST LIQUID:L : ER FE : !
$
$ Fcc (cF4, Fm-3m) and MeX (cF8, Fm-3m)
$
 PHASE FCC_A1 %A 2 1 1 !
 CONST FCC_A1 : ER FE% : VA : !
$
$ Bcc (cI2, Im-3m)
$
 PHASE BCC_A2 %B 2 1 3 !
 CONST BCC_A2 : ER FE : VA : !
$
$ Hcp (hP2, P6_3/mmc) and Me2X (NiAs-type, hP4, P6_3/mmc, B8_1)
$
 PHASE HCP_A3 % 2 1 0.5 !
 CONST HCP_A3 : ER% FE : VA : !
$
$ Prototype Cu2Mg (cF24, Fd-3m)
$
 PHASE ERFE2_C15 %A 2 1 2 !
 CONST ERFE2_C15 : ER : FE : !
$
$ Prototype Ni3Pu (hR12, R-3m)
$
 PHASE ERFE3 %A 2 1 3 !
 CONST ERFE3 : ER : FE : !
$
$ Prototype Mn23Th6 (cF116, Fm-3m)
$
 PHASE ER6FE23_D8A %A 2 6 23 !
 CONST ER6FE23_D8A : ER : FE : !
$
$ Prototype Ni17Th2 (hP38, P6_3/mmc)
$
 PHASE ER2FE17 %A 2 2 17 !
 CONST ER2FE17 : ER : FE : !
$ ------------------------------------------------------------------------------
$ Defaults
$
 DEFINE-SYSTEM-DEFAULT ELEMENT 2 !
 DEFAULT-COM DEFINE_SYSTEM_ELEMENT VA !
 TYPE-DEF % SEQ * !
 TYPE-DEF A GES AMEND_PHASE_DESCRIPTION @ MAGNETIC -3 0.28 !
 TYPE-DEF B GES AMEND_PHASE_DESCRIPTION @ MAGNETIC -1 0.4 !
 FUNCTION ZERO      298.15  0;                                         6000 N !
 FUNCTION UN_ASS    298.15  0;                                         6000 N !
 FUNCTION R         298.15  +8.31451;                                  6000 N !
$ ------------------------------------------------------------------------------
$ Element data
$ ------------------------------------------------------------------------------
$ Er
$
$ BCC_A2 added in unary 4.4
$
$ FCC_A1 from 02Cac not included in unary (but it should be)
$ FCC_A1 from 99Du and 11Don not included in unary
$
 PAR  G(HCP_A3,ER:VA),,                 +GHSERER;                3200 N 91Din !
 PAR  G(FCC_A1,ER:VA),,                 +GHSERER+5000;           3200 N 99Du !
$PAR  G(FCC_A1,ER:VA),,                 +GHSERER
$            +1950-0.831451*T;                                   3200 N 02Cac !
$PAR  G(FCC_A1,ER:VA),,                 +GHSERER+2000;           3200 N 11Don !
 PAR  G(BCC_A2,ER:VA),,                 +GHSERER
             +4600-2.494353*T;                                   3200 N 00Nor1 !
 PAR  G(LIQUID,ER),,                    +GLIQER;                 3200 N 91Din !
$
 FUNCTION GHSERER   298.15  -8489.136+116.698964*T-28.3846744*T*LN(T)
       +9.95792E-04*T**2-9.52557E-07*T**3+9581*T**(-1);
      1802.00  Y  -445688.206+2233.10212*T-298.135131*T*LN(T)
       +0.065950553*T**2-3.041405E-06*T**3+1.23973199E+08*T**(-1);
      3200.00  N !
 FUNCTION GLIQER    298.15  +19382.102-10.241846*T+GHSERER;
       500.00  Y  +17912.678+0.355564*T-12.0761776*T*LN(T)
       -0.014414687*T**2+1.316517E-06*T**3-528122*T**(-1);
      1802.00  Y  +747.131+187.623024*T-38.702*T*LN(T);
      3200.00  N !
$ ------------------------------------------------------------------------------
$ Fe
$
$ ORTHORHOMBIC_A20 and TETRAGONAL_U added im unary 4.1
$
 PAR  G(BCC_A2,FE:VA),,                 +GHSERFE;,,                   N 91Din !
 PAR  TC(BCC_A2,FE:VA),,                 1043.00;,,                   N 91Din !
 PAR  BM(BCC_A2,FE:VA),,                    2.22;,,                   N 91Din !
 PAR  G(FCC_A1,FE:VA),,                 +GFCCFE;,,                    N 91Din !
 PAR  TC(FCC_A1,FE:VA),,                 -201.00;,,                   N 91Din !
 PAR  BM(FCC_A1,FE:VA),,                   -2.10;,,                   N 91Din !
 PAR  G(HCP_A3,FE:VA),,                 +GHCPFE;,,                    N 91Din !
$PAR  G(CBCC_A12,FE:VA),,               +GHSERFE+4745;,,              N 91Din !
$PAR  G(CUB_A13,FE:VA),,                +GHSERFE+3745;,,              N 91Din !
$PAR  G(ORTHORHOMBIC_A20,FE),,          +GHSERFE+5000;,,              N 99SGUN !
$PAR  G(TETRAGONAL_U,FE),,              +GHSERFE+5000;,,              N 99SGUN !
 PAR  G(LIQUID,FE),,                    +GLIQFE;,,                    N 91Din !
$
 FUNCTION GHSERFE   298.15  +1225.7+124.134*T-23.5143*T*LN(T)
       -0.00439752*T**2-5.8927E-08*T**3+77359*T**(-1);
      1811.00  Y  -25383.581+299.31255*T-46*T*LN(T)+2.29603E+31*T**(-9);
      6000.00  N !
 FUNCTION GFCCFE    298.15  -1462.4+8.282*T-1.15*T*LN(T)
       +6.4E-04*T**2+GHSERFE;
      1811.00  Y  -1713.815+0.940009*T+GHSERFE+4.9251E+30*T**(-9);
      6000.00  N !
 FUNCTION GHCPFE    298.15  -3705.78+12.591*T-1.15*T*LN(T)
       +6.4E-04*T**2+GHSERFE;
      1811.00  Y  -3957.195+5.249009*T+GHSERFE+4.9251E+30*T**(-9);
      6000.00  N !
 FUNCTION GLIQFE    298.15  +12040.17-6.55843*T+GHSERFE-3.67516E-21*T**7;
      1811.00  Y  -10838.83+291.302*T-46*T*LN(T);
      6000.00  N !
$ ------------------------------------------------------------------------------
$ Binary system
$
$ S.L. Wang, J.J. Han, C.P. Wang, S.Z. Kou, X.J. Liu,
$ J. Alloys Compd., 513, 27-34(2012).
$
$ Checked against paper. Checked at 6000 K.
$
$ Source (or value) of fcc-Er lattice stability not stated in paper.
$
$ Values for BMAG are probably incorrect. In the paper they are given per mole
$ of atoms, though they are probably given per mole of formula unit in the
$ original source. However, it is not clear to me what BMAG per mole of
$ formula unit means, since the Gibbs energy scales as ln(1+BMAG). The BMAG
$ as given in the paper are given as comments. If the magnetic parameters
$ are removed, nothing changes at high temperature, but ErFe3 and Er2Fe17
$ become stable to lower temperature.
$
$ ErFe3 and Er2Fe17 are not stable at RT.
$
$ There is an inverse miscibility gap with a minimum at 3554 K and x(Fe)=0.52.
$
 PAR  L(LIQUID,ER,FE;0),,               -55725+26.972*T;,,            N 12Wan !
 PAR  L(LIQUID,ER,FE;1),,               -6594+0.672*T;,,              N 12Wan !
 PAR  L(LIQUID,ER,FE;2),,               +9756-8.014*T;,,              N 12Wan !
$
 PAR  L(FCC_A1,ER,FE:VA;0),,            +13250;,,                     N 12Wan !
 PAR  L(BCC_A2,ER,FE:VA;0),,            +17130;,,                     N 12Wan !
 PAR  L(HCP_A3,ER,FE:VA;0),,            +40000;,,                     N 12Wan !
$
 PAR  G(ERFE2_C15,ER:FE),,              +GHSERER+2*GHSERFE
             -54540+15.933*T;,,                                       N 12Wan !
 PAR  TC(ERFE2_C15,ER:FE),,               587.00;,,                   N 12Wan !
 PAR  BM(ERFE2_C15,ER:FE),,               199.20;,,                   N 12Wan !
$PAR  BM(ERFE2_C15,ER:FE),,                 4.85;,,                   N 12Wan !
$
 PAR  G(ERFE3,ER:FE),,                  +GHSERER+3*GHSERFE
             -61840+18.62*T;,,                                        N 12Wan !
 PAR  TC(ERFE3,ER:FE),,                   552.00;,,                   N 12Wan !
 PAR  BM(ERFE3,ER:FE),,                   391.14;,,                   N 12Wan !
$PAR  BM(ERFE3,ER:FE),,                     3.45;,,                   N 12Wan !
$
 PAR  G(ER6FE23_D8A,ER:FE),,            +6*GHSERER+23*GHSERFE
             -406290+128.499*T;,,                                     N 12Wan !
 PAR  TC(ER6FE23_D8A,ER:FE),,             480.00;,,                   N 12Wan !
 PAR  BM(ER6FE23_D8A,ER:FE),,           1.089E+44;,,                  N 12Wan !
$PAR  BM(ER6FE23_D8A,ER:FE),,              32.00;,,                   N 12Wan !
$
 PAR  G(ER2FE17,ER:FE),,                +2*GHSERER+17*GHSERFE
             -201039+75.715*T;,,                                      N 12Wan !
 PAR  TC(ER2FE17,ER:FE),,                 305.00;,,                   N 12Wan !
 PAR  BM(ER2FE17,ER:FE),,               7.8685E+23;,,                 N 12Wan !
$PAR  BM(ER2FE17,ER:FE),,                  17.10;,,                   N 12Wan !
$ ------------------------------------------------------------------------------
$
$
 LIST-OF-REFERENCE
 NUMBER  SOURCE
  Null   'Unknown source'
  Same   'Same or similar interaction as in the corresponding stable phase'
  REFLAV 'Laves phase convention: G(LAVES,X:X)=+3*GHSERXX+15000'
  91Din  'A.T. Dinsdale, Calphad, 15, 317-425(1991).'
  99Du   'Z. Du, D. Wang, W. Zhang, J. Alloys. Compd., 284, 206-12(1999); Er'
  99SGUN 'SGTE unary database V.4.1, 1999.'
  00Nor1 'S. Norgren, J. Phase Equilib., 21, 148-56(2000),
          SGTE unary database V.4.4, 2001; Er, Ho'
  02Cac  'G. Cacciamani, A. Saccone, S. De Negri, R. Ferro,
          J. Phase Equilib., 23, 38-50(2002); Er'
  11Don  'H.Q. Dong, X.M. Tao, H.S. Liu, T. Laurila, M. Paulastro-Krockel,
          J. Alloys Compd., 509, 4439-44(2011); Er'
  12Wan  'S.L. Wang, J.J. Han, C.P. Wang, S.Z. Kou, X.J. Liu,
          J. Alloys Compd., 513, 27-34(2012); Er-Fe'
!

File: data/databases/sgte-binary/ErFe-23Ye.tdb
$
$ Database for Er-Fe from H. Ye et al. 2023.
$
$ H. Ye, M. Rong, Q. Chen, Q. Yao, J. Wang, G. Rao, H. Zhou,
$ J. Mater. Inf., 3, 15(2023).
$
$ Dataset created 2024.02.07 by Bengt Hallstedt.
$
$ Einstein model for ErFe2.
$
$ Er not included in fcc.
$
$ There is an inverse miscibility gap with a minimum at 4119 K and x(Fe)=0.78.
$
$ ------------------------------------------------------------------------------
 TEMP-LIM 298.15 6000.00 !
$
$ELEMENT NAME  REF. STATE               ATOMIC MASS H298-H0    S298    !
$
 ELEMENT VA   VACUUM                      0.0          0.0      0.0    ! 
 ELEMENT ER   HCP_A3                    167.26      7392.2912  73.17816! 
 ELEMENT FE   BCC_A2                     55.847     4489.0     27.2797 ! 
$ ------------------------------------------------------------------------------
$ Phase definitions
$
 PHASE LIQUID:L % 1 1 !
 CONST LIQUID:L : ER FE : !
$
$ Fcc (cF4, Fm-3m) and MeX (cF8, Fm-3m)
$
 PHASE FCC_A1 %A 2 1 1 !
 CONST FCC_A1 : FE : VA : !
$
$ Bcc (cI2, Im-3m)
$
 PHASE BCC_A2 %B 2 1 3 !
 CONST BCC_A2 : ER FE : VA : !
$
$ Hcp (hP2, P6_3/mmc) and Me2X (NiAs-type, hP4, P6_3/mmc, B8_1)
$
 PHASE HCP_A3 % 2 1 0.5 !
 CONST HCP_A3 : ER% FE : VA : !
$
$ Prototype Cu2Mg (cF24, Fd-3m)
$
 PHASE ERFE2_C15 %A 2 1 2 !
 CONST ERFE2_C15 : ER : FE : !
$
$ Prototype Ni3Pu (hR12, R-3m)
$
 PHASE ERFE3 %A 2 1 3 !
 CONST ERFE3 : ER : FE : !
$
$ Prototype Mn23Th6 (cF116, Fm-3m)
$
 PHASE ER6FE23_D8A %A 2 6 23 !
 CONST ER6FE23_D8A : ER : FE : !
$
$ Prototype Ni17Th2 (hP38, P6_3/mmc)
$
 PHASE ER2FE17 %A 2 2 17 !
 CONST ER2FE17 : ER : FE : !
$ ------------------------------------------------------------------------------
$ Defaults
$
 DEFINE-SYSTEM-DEFAULT ELEMENT 2 !
 DEFAULT-COM DEFINE_SYSTEM_ELEMENT VA !
 TYPE-DEF % SEQ * !
 TYPE-DEF A GES AMEND_PHASE_DESCRIPTION @ MAGNETIC -3 0.28 !
 TYPE-DEF B GES AMEND_PHASE_DESCRIPTION @ MAGNETIC -1 0.4 !
 FUNCTION ZERO      298.15  0;                                         6000 N !
 FUNCTION UN_ASS    298.15  0;                                         6000 N !
 FUNCTION R         298.15  +8.31451;                                  6000 N !
$ ------------------------------------------------------------------------------
$ Element data
$ ------------------------------------------------------------------------------
$ Er
$
$ BCC_A2 added in unary 4.4
$
$ FCC_A1 from 02Cac not included in unary (but it should be)
$ FCC_A1 from 99Du and 11Don not included in unary
$
 PAR  G(HCP_A3,ER:VA),,                 +GHSERER;                3200 N 91Din !
$PAR  G(FCC_A1,ER:VA),,                 +GHSERER+5000;           3200 N 99Du !
$PAR  G(FCC_A1,ER:VA),,                 +GHSERER
$            +1950-0.831451*T;                                   3200 N 02Cac !
$PAR  G(FCC_A1,ER:VA),,                 +GHSERER+2000;           3200 N 11Don !
 PAR  G(BCC_A2,ER:VA),,                 +GHSERER
             +4600-2.494353*T;                                   3200 N 00Nor1 !
 PAR  G(LIQUID,ER),,                    +GLIQER;                 3200 N 91Din !
$
 FUNCTION GHSERER   298.15  -8489.136+116.698964*T-28.3846744*T*LN(T)
       +9.95792E-04*T**2-9.52557E-07*T**3+9581*T**(-1);
      1802.00  Y  -445688.206+2233.10212*T-298.135131*T*LN(T)
       +0.065950553*T**2-3.041405E-06*T**3+1.23973199E+08*T**(-1);
      3200.00  N !
 FUNCTION GLIQER    298.15  +19382.102-10.241846*T+GHSERER;
       500.00  Y  +17912.678+0.355564*T-12.0761776*T*LN(T)
       -0.014414687*T**2+1.316517E-06*T**3-528122*T**(-1);
      1802.00  Y  +747.131+187.623024*T-38.702*T*LN(T);
      3200.00  N !
$ ------------------------------------------------------------------------------
$ Fe
$
$ ORTHORHOMBIC_A20 and TETRAGONAL_U added im unary 4.1
$
 PAR  G(BCC_A2,FE:VA),,                 +GHSERFE;,,                   N 91Din !
 PAR  TC(BCC_A2,FE:VA),,                 1043.00;,,                   N 91Din !
 PAR  BM(BCC_A2,FE:VA),,                    2.22;,,                   N 91Din !
 PAR  G(FCC_A1,FE:VA),,                 +GFCCFE;,,                    N 91Din !
 PAR  TC(FCC_A1,FE:VA),,                 -201.00;,,                   N 91Din !
 PAR  BM(FCC_A1,FE:VA),,                   -2.10;,,                   N 91Din !
 PAR  G(HCP_A3,FE:VA),,                 +GHCPFE;,,                    N 91Din !
$PAR  G(CBCC_A12,FE:VA),,               +GHSERFE+4745;,,              N 91Din !
$PAR  G(CUB_A13,FE:VA),,                +GHSERFE+3745;,,              N 91Din !
$PAR  G(ORTHORHOMBIC_A20,FE),,          +GHSERFE+5000;,,              N 99SGUN !
$PAR  G(TETRAGONAL_U,FE),,              +GHSERFE+5000;,,              N 99SGUN !
 PAR  G(LIQUID,FE),,                    +GLIQFE;,,                    N 91Din !
$
 FUNCTION GHSERFE   298.15  +1225.7+124.134*T-23.5143*T*LN(T)
       -0.00439752*T**2-5.8927E-08*T**3+77359*T**(-1);
      1811.00  Y  -25383.581+299.31255*T-46*T*LN(T)+2.29603E+31*T**(-9);
      6000.00  N !
 FUNCTION GFCCFE    298.15  -1462.4+8.282*T-1.15*T*LN(T)
       +6.4E-04*T**2+GHSERFE;
      1811.00  Y  -1713.815+0.940009*T+GHSERFE+4.9251E+30*T**(-9);
      6000.00  N !
 FUNCTION GHCPFE    298.15  -3705.78+12.591*T-1.15*T*LN(T)
       +6.4E-04*T**2+GHSERFE;
      1811.00  Y  -3957.195+5.249009*T+GHSERFE+4.9251E+30*T**(-9);
      6000.00  N !
 FUNCTION GLIQFE    298.15  +12040.17-6.55843*T+GHSERFE-3.67516E-21*T**7;
      1811.00  Y  -10838.83+291.302*T-46*T*LN(T);
      6000.00  N !
$ ------------------------------------------------------------------------------
$ Binary system
$
$ H. Ye, M. Rong, Q. Chen, Q. Yao, J. Wang, G. Rao, H. Zhou,
$ J. Mater. Inf., 3, 15(2023).
$
$ Checked against paper. Checked at 6000 K.
$
$ Einstein model for ErFe2.
$
$ Er not included in fcc.
$
$ There is an inverse miscibility gap with a minimum at 4119 K and x(Fe)=0.78.
$
 PAR  L(LIQUID,ER,FE;0),,               -37100+12.1*T;,,              N 23Ye !
 PAR  L(LIQUID,ER,FE;1),,               +15300-15.2*T;,,              N 23Ye !
 PAR  L(LIQUID,ER,FE;2),,               -3500+2.8*T;,,                N 23Ye !
$
 PAR  L(BCC_A2,ER,FE:VA;0),,            +75000;,,                     N 23Ye !
 PAR  L(HCP_A3,ER,FE:VA;0),,            +80000;,,                     N 23Ye !
$
 PAR  G(ERFE2_C15,ER:FE),,              +3*GERFE2;,,                  N 23Ye !
 PAR  TC(ERFE2_C15,ER:FE),,               587.00;,,                   N 23Ye !
 PAR  BM(ERFE2_C15,ER:FE),,                 4.85;,,                   N 23Ye !
$
 PAR  G(ERFE3,ER:FE),,                  +GHSERER+3*GHSERFE
             -57388+14.7416*T;,,                                      N 23Ye !
 PAR  TC(ERFE3,ER:FE),,                   552.00;,,                   N 23Ye !
 PAR  BM(ERFE3,ER:FE),,                     3.44;,,                   N 23Ye !
$
 PAR  G(ER6FE23_D8A,ER:FE),,            +6*GHSERER+23*GHSERFE
             -413250+127.7624*T;,,                                    N 23Ye !
 PAR  TC(ER6FE23_D8A,ER:FE),,             494.00;,,                   N 23Ye !
 PAR  BM(ER6FE23_D8A,ER:FE),,               6.31;,,                   N 23Ye !
$
 PAR  G(ER2FE17,ER:FE),,                +2*GHSERER+17*GHSERFE
             -215099+84.6374*T;,,                                     N 23Ye !
 PAR  TC(ER2FE17,ER:FE),,                 305.00;,,                   N 23Ye !
 PAR  BM(ER2FE17,ER:FE),,                  18.21;,,                   N 23Ye !
$
 FUNCTION GERFE2    298.15  -17458-6.4717*T-0.00538*T**2+E0ERFE2;      6000 N !
 FUNCTION E0ERFE2   298.15  +1.5*R*TEERFE2+3*R*T*LN(E1ERFE2);          6000 N !
 FUNCTION E1ERFE2   298.15  +1-1*EXP(-TEERFE2*T**(-1));                6000 N !
 FUNCTION TEERFE2   298.15  +210;                                      6000 N !
$ ------------------------------------------------------------------------------
$
$
 LIST-OF-REFERENCE
 NUMBER  SOURCE
  Null   'Unknown source'
  Same   'Same or similar interaction as in the corresponding stable phase'
  REFLAV 'Laves phase convention: G(LAVES,X:X)=+3*GHSERXX+15000'
  91Din  'A.T. Dinsdale, Calphad, 15, 317-425(1991).'
  99Du   'Z. Du, D. Wang, W. Zhang, J. Alloys. Compd., 284, 206-12(1999); Er'
  99SGUN 'SGTE unary database V.4.1, 1999.'
  00Nor1 'S. Norgren, J. Phase Equilib., 21, 148-56(2000),
          SGTE unary database V.4.4, 2001; Er, Ho'
  02Cac  'G. Cacciamani, A. Saccone, S. De Negri, R. Ferro,
          J. Phase Equilib., 23, 38-50(2002); Er'
  11Don  'H.Q. Dong, X.M. Tao, H.S. Liu, T. Laurila, M. Paulastro-Krockel,
          J. Alloys Compd., 509, 4439-44(2011); Er'
  23Ye   'H. Ye, M. Rong, Q. Chen, Q. Yao, J. Wang, G. Rao, H. Zhou,
          J. Mater. Inf., 3, 15(2023); Er-Fe'
!

File: data/databases/sgte-binary/ErGe-17Ach.tdb
$
$ Database for Er-Ge from K. Achgar et al. 2017.
$
$ K. Achgar, S. Kardellass, N. Selhaoui, L. Bouirden,
$ J. Alloys Compd., 724, 1157-66(2017).
$
$ Dataset created 2018.06.24 by Bengt Hallstedt.
$ 2020.12.26: Modified for use with GES6.
$
$ Invariant equilibria differ by up to 16 K because of rounding errors.
$
$ There is also a version in the paper using the Kaptay model for the liquid.
$ This does not seem to bring any advantages and results are very similar.
$
$ ------------------------------------------------------------------------------
 TEMP-LIM 298.15 6000.00 !
$
$ELEMENT NAME  REF. STATE               ATOMIC MASS H298-H0    S298    !
$
 ELEMENT VA   VACUUM                      0.0          0.0      0.0    ! 
 ELEMENT ER   HCP_A3                    167.26      7392.2912  73.17816! 
 ELEMENT GE   DIAMOND_A4                 72.59      4636.0     31.09   ! 
$ ------------------------------------------------------------------------------
$ Phase definitions
$
 PHASE LIQUID:L % 1 1 !
 CONST LIQUID:L : ER GE : !
$
$ Fcc (cF4, Fm-3m) and MeX (cF8, Fm-3m)
$
 PHASE FCC_A1 %A 2 1 1 !
 CONST FCC_A1 : ER GE : VA : !
$
$ Bcc (cI2, Im-3m)
$
 PHASE BCC_A2 %B 2 1 3 !
 CONST BCC_A2 : ER GE : VA : !
$
$ Hcp (hP2, P6_3/mmc) and Me2X (NiAs-type, hP4, P6_3/mmc, B8_1)
$
 PHASE HCP_A3 % 2 1 0.5 !
 CONST HCP_A3 : ER% GE : VA : !
$
$ Prototype C (cF8, Fd-3m)
$
 PHASE DIAMOND_A4 % 1 1 !
 CONST DIAMOND_A4 : GE : !
$
$ Prototype Mn5Si3 (hP16, P6_3/mcm)
$
 PHASE ER5GE3_D88 % 2 5 3 !
 CONST ER5GE3_D88 : ER% GE : GE : !
$
$ Prototype Ge4Sm5 (oP36, Pnma)
$
 PHASE ER5GE4 % 2 5 4 !
 CONST ER5GE4 : ER : GE : !
$
$ Prototype Ge10Ho11 (tI84, I4/mmm)
$
 PHASE ER11GE10 % 2 11 10 !
 CONST ER11GE10 : ER : GE : !
$
$ Prototype CrB (oC8, Cmcm)
$
 PHASE ERGE_B33 % 2 1 1 !
 CONST ERGE_B33 : ER : GE : !
$
$ Prototype Er3Ge4 (oC28, Cmcm, 63)
$
 PHASE ER3GE4 % 2 3 4 !
 CONST ER3GE4 : ER : GE : !
$
$ Prototype Er2Ge3 (mC6, C2/m, 12)
$
 PHASE ER2GE3_LT % 2 2 3 !
 CONST ER2GE3_LT : ER : GE : !
$
$ Prototype AlB2 (hP3, P6/mmm)
$
 PHASE ER2GE3_C32 % 2 2 3 !
 CONST ER2GE3_C32 : ER : GE : !
$
$ Prototype DyGe2 (oC24, Cmc2_1, 36)
$
 PHASE ERGE2_LT % 2 1 2 !
 CONST ERGE2_LT : ER : GE : !
$
$ unknown structure
$
 PHASE ERGE2_MT % 2 1 2 !
 CONST ERGE2_MT : ER : GE : !
$
$ unknown structure
$
 PHASE ERGE2_HT % 2 1 2 !
 CONST ERGE2_HT : ER : GE : !
$
$ Prototype DyGe3 (oC16, Cmcm)
$
 PHASE ER2GE5 % 2 2 5 !
 CONST ER2GE5 : ER : GE : !
$ ------------------------------------------------------------------------------
$ Defaults
$
 DEFINE-SYSTEM-DEFAULT ELEMENT 2 !
 DEFAULT-COM DEFINE_SYSTEM_ELEMENT VA !
 TYPE-DEF % SEQ * !
 TYPE-DEF A GES AMEND_PHASE_DESCRIPTION @ MAGNETIC -3 0.28 !
 TYPE-DEF B GES AMEND_PHASE_DESCRIPTION @ MAGNETIC -1 0.4 !
 FUNCTION ZERO      298.15  0;                                         6000 N !
 FUNCTION UN_ASS    298.15  0;                                         6000 N !
 FUNCTION R         298.15  +8.31451;                                  6000 N !
$ ------------------------------------------------------------------------------
$ Element data
$ ------------------------------------------------------------------------------
$ Er
$
$ BCC_A2 added in unary 4.4
$
$ FCC_A1 from 02Cac not included in unary (but it should be)
$ FCC_A1 from 99Du and 11Don not included in unary
$
 PAR  G(HCP_A3,ER:VA),,                 +GHSERER;                3200 N 91Din !
 PAR  G(FCC_A1,ER:VA),,                 +GHSERER+5000;           3200 N 99Du !
$PAR  G(FCC_A1,ER:VA),,                 +GHSERER
$            +1950-0.831451*T;                                   3200 N 02Cac !
$PAR  G(FCC_A1,ER:VA),,                 +GHSERER+2000;           3200 N 11Don !
 PAR  G(BCC_A2,ER:VA),,                 +GHSERER
             +4600-2.494353*T;                                   3200 N 00Nor1 !
 PAR  G(LIQUID,ER),,                    +GLIQER;                 3200 N 91Din !
$
 FUNCTION GHSERER   298.15  -8489.136+116.698964*T-28.3846744*T*LN(T)
       +9.95792E-04*T**2-9.52557E-07*T**3+9581*T**(-1);
      1802.00  Y  -445688.206+2233.10212*T-298.135131*T*LN(T)
       +0.065950553*T**2-3.041405E-06*T**3+1.23973199E+08*T**(-1);
      3200.00  N !
 FUNCTION GLIQER    298.15  +19382.102-10.241846*T+GHSERER;
       500.00  Y  +17912.678+0.355564*T-12.0761776*T*LN(T)
       -0.014414687*T**2+1.316517E-06*T**3-528122*T**(-1);
      1802.00  Y  +747.131+187.623024*T-38.702*T*LN(T);
      3200.00  N !
$ ------------------------------------------------------------------------------
$ Ge
$
$ BCT_A5 and RHOMBOHEDRAL_A7 added in unary 4.1
$ CUB_A13 from 14Ber1 not included in unary database
$
 PAR  G(DIAMOND_A4,GE),,                +GHSERGE;                3200 N 91Din !
 PAR  G(FCC_A1,GE:VA),,                 +GHSERGE+36000-22.3*T;   3200 N 91Din !
 PAR  G(BCC_A2,GE:VA),,                 +GHSERGE+34100-23.5*T;   3200 N 91Din !
 PAR  G(HCP_A3,GE:VA),,                 +GHSERGE+35000-21.5*T;   3200 N 91Din !
$PAR  G(BCT_A5,GE),,                    +GHSERGE+28800-16.5*T;   3600 N 99SGUN !
$PAR  G(RHOMBOHEDRAL_A7,GE),,           +GHSERGE+29800-16.5*T;   3600 N 99SGUN !
$PAR  G(CUB_A13,GE:VA),,                +GHSERGE+35000-23*T;     3200 N 14Ber1 !
 PAR  G(LIQUID,GE),,                    +GLIQGE;                 3200 N 91Din !
$
 PAR  G(ER5GE3_D88,GE:GE),,             +8*GHSERGE+196000;,,          N 17Ach !
$
 FUNCTION GHSERGE   298.15  -9486.153+165.635573*T-29.5337682*T*LN(T)
       +0.005568297*T**2-1.513694E-06*T**3+163298*T**(-1);
       900.00  Y  -5689.239+102.86087*T-19.8536239*T*LN(T)-0.003672527*T**2;
      1211.40  Y  -9548.204+156.708024*T-27.6144*T*LN(T)-8.59809E+28*T**(-9);
      3200.00  N !
 FUNCTION GLIQGE    298.15  +37141.489-30.687043*T+GHSERGE+8.56632E-21*T**7;
      1211.40  Y  +27243.473+126.324186*T-27.6144*T*LN(T);
      3200.00  N !
 FUNCTION GHCPGE    298.15  +GHSERGE+35000-21.5*T;                     6000 N !
$ ------------------------------------------------------------------------------
$ Binary system
$
$ K. Achgar, S. Kardellass, N. Selhaoui, L. Bouirden,
$ J. Alloys Compd., 724, 1157-66(2017).
$
$ Checked against paper. Checked at 6000 K.
$
$ Invariant equilibria differ by up to 16 K because of rounding errors.
$
$ There is also a version in the paper using the Kaptay model for the liquid.
$ This does not seem to bring any advantages and results are very similar.
$
 PAR  L(LIQUID,ER,GE;0),,               -332223.74+34.76*T;,,         N 17Ach !
 PAR  L(LIQUID,ER,GE;1),,               -1300.26;,,                   N 17Ach !
 PAR  L(LIQUID,ER,GE;2),,               +97616.01;,,                  N 17Ach !
$
 PAR  L(HCP_A3,ER,GE:VA;0),,            +UN_ASS;,,                    N !
$
 PAR  G(ER5GE3_D88,ER:GE),,             +5*GHSERER+3*GHSERGE
             -731600.96+23.68*T;,,                                    N 17Ach !
 PAR  L(ER5GE3_D88,ER,GE:GE;0),,        -928000-24*T;,,               N 17Ach !
$
 PAR  G(ER5GE4,ER:GE),,                 +5*GHSERER+4*GHSERGE
             -835353.36+10.26*T;,,                                    N 17Ach !
 PAR  G(ER11GE10,ER:GE),,               +11*GHSERER+10*GHSERGE
             -1960960.47+31.5*T;,,                                    N 17Ach !
 PAR  G(ERGE_B33,ER:GE),,               +GHSERER+GHSERGE
             -187334.7+4.98*T;,,                                      N 17Ach !
 PAR  G(ER3GE4,ER:GE),,                 +3*GHSERER+4*GHSERGE
             -616656.74+16.66*T;,,                                    N 17Ach !
 PAR  G(ER2GE3_LT,ER:GE),,              +2*GHSERER+3*GHSERGE
             -420297+5.9*T;,,                                         N 17Ach !
 PAR  G(ER2GE3_C32,ER:GE),,             +2*GHSERER+3*GHSERGE
             -419677.5+5.4*T;,,                                       N 17Ach !
 PAR  G(ERGE2_LT,ER:GE),,               +GHSERER+2*GHSERGE
             -221632.68+7.09246*T;,,                                  N 17Ach !
 PAR  G(ERGE2_MT,ER:GE),,               +GHSERER+2*GHSERGE
             -221617.98+7.08*T;,,                                     N 17Ach !
 PAR  G(ERGE2_HT,ER:GE),,               +GHSERER+2*GHSERGE
             -220544.01+6.21*T;,,                                     N 17Ach !
 PAR  G(ER2GE5,ER:GE),,                 +2*GHSERER+5*GHSERGE
             -457800+25.97*T;,,                                       N 17Ach !
$ ------------------------------------------------------------------------------
$
$
 LIST-OF-REFERENCE
 NUMBER  SOURCE
  Null   'Unknown source'
  Same   'Same or similar interaction as in the corresponding stable phase'
  REFLAV 'Laves phase convention: G(LAVES,X:X)=+3*GHSERXX+15000'
  91Din  'A.T. Dinsdale, Calphad, 15, 317-425(1991).'
  99Du   'Z. Du, D. Wang, W. Zhang, J. Alloys. Compd., 284, 206-12(1999); Er'
  99SGUN 'SGTE unary database V.4.1, 1999.'
  00Nor1 'S. Norgren, J. Phase Equilib., 21, 148-56(2000),
          SGTE unary database V.4.4, 2001; Er, Ho'
  02Cac  'G. Cacciamani, A. Saccone, S. De Negri, R. Ferro,
          J. Phase Equilib., 23, 38-50(2002); Er'
  11Don  'H.Q. Dong, X.M. Tao, H.S. Liu, T. Laurila, M. Paulastro-Krockel,
          J. Alloys Compd., 509, 4439-44(2011); Er'
  14Ber1 'A. Berche, J.-C. Tedenac, P. Jund,
          Intermetallics, 47, 23-30(2014); Ge'
  17Ach  'K. Achgar, S. Kardellass, N. Selhaoui, L. Bouirden,
          J. Alloys Compd., 724, 1157-66(2017); Er-Ge'
!

File: data/databases/sgte-binary/ErH-13Mas.tdb
$
$ Database for Er-H from A. Mascaro et al. 2013.
$
$ A. Mascaro, C. Toffolon-Masclet, C. Raepsaet, J.-M. Joubert,
$ Calphad, 41, 50-59(2013).
$
$ Dataset created 2018.06.30 by Bengt Hallstedt.
$ 2020.12.26: Modified for use with GES6.
$
$ This is a partial modelling of the system without the liquid.
$
$ The models for fcc and hcp are non-standard to include the ErH2 and ErH3
$ phases. The third sublattice in these phases represents tetrahedral
$ interstitial sites. The bcc model is also non-standard.
$
$ ------------------------------------------------------------------------------
 TEMP-LIM 298.15 6000.00 !
$
$ELEMENT NAME  REF. STATE               ATOMIC MASS H298-H0    S298    !
$
 ELEMENT VA   VACUUM                      0.0          0.0      0.0    ! 
 ELEMENT ER   HCP_A3                    167.26      7392.2912  73.17816! 
 ELEMENT H    1/2_MOLE_H2(G)              1.0079    4234.      65.285  ! 
$ ------------------------------------------------------------------------------
$ Species
$
 SPECIE  H2                                 H2 !
$ ------------------------------------------------------------------------------
$ Phase definitions
$
 PHASE LIQUID:L % 1 1 !
 CONST LIQUID:L : ER H : !
$
$ Fcc (cF4, Fm-3m) and MeX (cF8, Fm-3m) and CaF2 (cF12, Fm-3m)
$
 PHASE FCC_A1 %A 3 1 1 2 !
 CONST FCC_A1 : ER : H VA : H VA : !
$
$ Bcc (cI2, Im-3m)
$
 PHASE BCC_A2 %B 2 1 3 !
 CONST BCC_A2 : ER : VA : !
$
$ Hcp (hP2, P6_3/mmc) and Me2X (NiAs-type, hP4, P6_3/mmc, B8_1)
$ and HoH3 (hP24, P-3c1)
$
 PHASE HCP_A3 %A 3 1 1 2 !
 CONST HCP_A3 : ER : H VA : H VA : !
$
 PHASE GAS:G % 1 1 !
 CONST GAS:G : H H2 : !
$ ------------------------------------------------------------------------------
$ Defaults
$
 DEFINE-SYSTEM-DEFAULT ELEMENT 2 !
 DEFAULT-COM DEFINE_SYSTEM_ELEMENT VA !
 TYPE-DEF % SEQ * !
 TYPE-DEF A GES AMEND_PHASE_DESCRIPTION @ MAGNETIC -3 0.28 !
 TYPE-DEF B GES AMEND_PHASE_DESCRIPTION @ MAGNETIC -1 0.4 !
 FUNCTION ZERO      298.15  0;                                         6000 N !
 FUNCTION UN_ASS    298.15  0;                                         6000 N !
 FUNCTION R         298.15  +8.31451;                                  6000 N !
 FUNCTION RTLNP     298.15  +8.31451*T*LN(1E-05*P);                    6000 N !
$ ------------------------------------------------------------------------------
$ Element data
$ ------------------------------------------------------------------------------
$ Er
$
$ BCC_A2 added in unary 4.4
$
$ FCC_A1 from 02Cac not included in unary (but it should be)
$ FCC_A1 from 99Du, 11Don and 13Mas not included in unary
$
 PAR  G(HCP_A3,ER:VA:VA),,              +GHSERER;                3200 N 91Din !
$PAR  G(FCC_A1,ER:VA:VA),,              +GHSERER+5000;           3200 N 99Du !
$PAR  G(FCC_A1,ER:VA:VA),,              +GHSERER
$            +1950-0.831451*T;                                   3200 N 02Cac !
$PAR  G(FCC_A1,ER:VA:VA),,              +GHSERER+2000;           3200 N 11Don !
 PAR  G(FCC_A1,ER:VA:VA),,              +GHSERER+2370-0.83*T;    3200 N 13Mas !
 PAR  G(BCC_A2,ER:VA),,                 +GHSERER
             +4600-2.494353*T;                                   3200 N 00Nor1 !
 PAR  G(LIQUID,ER),,                    +GLIQER;                 3200 N 91Din !
$
 FUNCTION GHSERER   298.15  -8489.136+116.698964*T-28.3846744*T*LN(T)
       +9.95792E-04*T**2-9.52557E-07*T**3+9581*T**(-1);
      1802.00  Y  -445688.206+2233.10212*T-298.135131*T*LN(T)
       +0.065950553*T**2-3.041405E-06*T**3+1.23973199E+08*T**(-1);
      3200.00  N !
 FUNCTION GLIQER    298.15  +19382.102-10.241846*T+GHSERER;
       500.00  Y  +17912.678+0.355564*T-12.0761776*T*LN(T)
       -0.014414687*T**2+1.316517E-06*T**3-528122*T**(-1);
      1802.00  Y  +747.131+187.623024*T-38.702*T*LN(T);
      3200.00  N !
$ ------------------------------------------------------------------------------
$ H
$
$ H is not included in unary
$
 PAR  G(LIQUID,H),,                     +0.5*GHSERH2
             +8035+25*T+2*T*LN(T);,,                                  N 06Qiu !
$
 PAR  G(GAS,H),,                        +F10383T+RTLNP;,,             N 97SUB !
 PAR  G(GAS,H2),,                       +GHSERH2+RTLNP;,,             N 97SUB !
$
$ H(g)
 FUNCTION F10383T   298.15  +211801.621+24.4989821*T-20.78611*T*LN(T);
      6000.00  N !
$ H2(g)
 FUNCTION GHSERH2   298.15  -9522.9741+78.5273879*T-31.35707*T*LN(T)
       +0.0027589925*T**2-7.46390667E-07*T**3+56582.3*T**(-1);
      1000.00  Y  +180.108664-15.6128256*T-17.84857*T*LN(T)
       -0.00584168*T**2+3.14618667E-07*T**3-1280036*T**(-1);
      2100.00  Y  -18840.1663+92.3120255*T-32.05082*T*LN(T)
       -0.0010728235*T**2+1.14281783E-08*T**3+3561002.5*T**(-1);
      6000.00  N !
$ ------------------------------------------------------------------------------
$ Binary system
$
$ A. Mascaro, C. Toffolon-Masclet, C. Raepsaet, J.-M. Joubert,
$ Calphad, 41, 50-59(2013).
$
$ Checked against paper and author's tdb. Checked at 6000 K.
$
$ This is a partial modelling of the system without the liquid.
$
$ The models for fcc and hcp are non-standard to include the DyH2 and DyH3
$ phases. The third sublattice in these phases represents tetrahedral
$ interstitial sites. The bcc model is also non-standard.
$
 PAR  L(LIQUID,ER,H;0),,                +UN_ASS;,,                    N !
$
 PAR  G(FCC_A1,ER:H:VA),,               +GHSERER+0.5*GHSERH2
             -65871+65*T;,,                                           N 13Mas !
 PAR  G(FCC_A1,ER:VA:H),,               +GHSERER+GHSERH2
             -210001+147.35*T;,,                                      N 13Mas !
 PAR  G(FCC_A1,ER:H:H),,                +GHSERER+1.5*GHSERH2
             -231708+195*T;,,                                         N 13Mas !
 PAR  L(FCC_A1,ER:H,VA:VA;0),,          -20425;,,                     N 13Mas !
 PAR  L(FCC_A1,ER:H,VA:H;0),,           -20425;,,                     N 13Mas !
 PAR  L(FCC_A1,ER:VA:H,VA;0),,          +45837-19.49*T;,,             N 13Mas !
 PAR  L(FCC_A1,ER:H:H,VA;0),,           +45837-19.49*T;,,             N 13Mas !
$
 PAR  G(HCP_A3,ER:H:VA),,               +GHSERER+0.5*GHSERH2
             -73000+65*T;,,                                           N 13Mas !
 PAR  G(HCP_A3,ER:VA:H),,               +GHSERER+GHSERH2
             -154584+130*T;,,                                         N 13Mas !
 PAR  G(HCP_A3,ER:H:H),,                +GHSERER+1.5*GHSERH2
             -256006+210.35*T;,,                                      N 13Mas !
 PAR  L(HCP_A3,ER:VA:H,VA;0),,          -31401+5.18*T;,,              N 13Mas !
 PAR  L(HCP_A3,ER:H:H,VA;0),,           -31401+5.18*T;,,              N 13Mas !
$ ------------------------------------------------------------------------------
$
$
 LIST-OF-REFERENCE
 NUMBER  SOURCE
  Null   'Unknown source'
  Same   'Same or similar interaction as in the corresponding stable phase'
  REFLAV 'Laves phase convention: G(LAVES,X:X)=+3*GHSERXX+15000'
  91Din  'A.T. Dinsdale, Calphad, 15, 317-425(1991).'
  97SUB  'SGTE substance database, version 1997'
  99Du   'Z. Du, D. Wang, W. Zhang, J. Alloys. Compd., 284, 206-12(1999); Er'
  00Nor1 'S. Norgren, J. Phase Equilib., 21, 148-56(2000),
          SGTE unary database V.4.4, 2001; Er, Ho'
  02Cac  'G. Cacciamani, A. Saccone, S. De Negri, R. Ferro,
          J. Phase Equilib., 23, 38-50(2002); Er'
  06Qiu  'C. Qiu, S.M. Opalka, G.B. Olson, D.L. Anton,
          Int. J. Mater. Res., 97, 845-53(2006); H'
  11Don  'H.Q. Dong, X.M. Tao, H.S. Liu, T. Laurila, M. Paulastro-Krockel,
          J. Alloys Compd., 509, 4439-44(2011); Er'
  13Mas  'A. Mascaro, C. Toffolon-Masclet, C. Raepsaet, J.-M. Joubert,
          Calphad, 41, 50-59(2013); Er, Er-H'
!

File: data/databases/sgte-binary/ErHo-00Nor-LB.tdb
$
$ Database for Er-Ho from S. Norgren 2000 (included in LB Vol. 3)
$
$ S. Norgren, J. Phase Equilib., 21, 148-56(2000).
$
$ Dataset created 2013.05.30 by Bengt Hallstedt.
$ 2020.12.26: Modified for use with GES6.
$
$ ------------------------------------------------------------------------------
 TEMP-LIM 298.15 6000.00 !
$
$ELEMENT NAME  REF. STATE               ATOMIC MASS H298-H0    S298    !
$
 ELEMENT VA   VACUUM                      0.0          0.0      0.0    ! 
 ELEMENT ER   HCP_A3                    167.26      7392.2912  73.17816! 
 ELEMENT HO   HCP_A3                    164.9304    7995.624   75.0191 ! 
$ ------------------------------------------------------------------------------
$ Phase definitions
$
 PHASE LIQUID:L % 1 1 !
 CONST LIQUID:L : ER HO : !
$
$ Fcc (cF4, Fm-3m) and MeX (cF8, Fm-3m)
$
 PHASE FCC_A1 %A 2 1 1 !
 CONST FCC_A1 : ER HO : VA : !
$
$ Bcc (cI2, Im-3m)
$
 PHASE BCC_A2 %B 2 1 3 !
 CONST BCC_A2 : ER HO : VA : !
$
$ Hcp (hP2, P6_3/mmc) and Me2X (NiAs-type, hP4, P6_3/mmc, B8_1)
$
 PHASE HCP_A3 %A 2 1 0.5 !
 CONST HCP_A3 : ER% HO% : VA : !
$ ------------------------------------------------------------------------------
$ Defaults
$
 DEFINE-SYSTEM-DEFAULT ELEMENT 2 !
 DEFAULT-COM DEFINE_SYSTEM_ELEMENT VA !
 TYPE-DEF % SEQ * !
 TYPE-DEF A GES AMEND_PHASE_DESCRIPTION @ MAGNETIC -3 0.28 !
 TYPE-DEF B GES AMEND_PHASE_DESCRIPTION @ MAGNETIC -1 0.4 !
 FUNCTION ZERO      298.15  0;                                         6000 N !
 FUNCTION UN_ASS    298.15  0;                                         6000 N !
 FUNCTION R         298.15  +8.31451;                                  6000 N !
$ ------------------------------------------------------------------------------
$ Element data
$ ------------------------------------------------------------------------------
$ Er
$
$ BCC_A2 added in unary 4.4
$
$ FCC_A1 from 02Cac not included in unary (but it should be)
$
 PAR  G(HCP_A3,ER:VA),,                 +GHSERER;                3200 N 91Din !
 PAR  G(FCC_A1,ER:VA),,                 +GHSERER
             +1950-0.831451*T;                                   3200 N 02Cac !
 PAR  G(BCC_A2,ER:VA),,                 +GHSERER
             +4600-2.494353*T;                                   3200 N 00Nor1 !
 PAR  G(LIQUID,ER),,                    +GLIQER;                 3200 N 91Din !
$
 FUNCTION GHSERER   298.15  -8489.136+116.698964*T-28.3846744*T*LN(T)
       +9.95792E-04*T**2-9.52557E-07*T**3+9581*T**(-1);
      1802.00  Y  -445688.206+2233.10212*T-298.135131*T*LN(T)
       +0.065950553*T**2-3.041405E-06*T**3+1.23973199E+08*T**(-1);
      3200.00  N !
 FUNCTION GLIQER    298.15  +19382.102-10.241846*T+GHSERER;
       500.00  Y  +17912.678+0.355564*T-12.0761776*T*LN(T)
       -0.014414687*T**2+1.316517E-06*T**3-528122*T**(-1);
      1802.00  Y  +747.131+187.623024*T-38.702*T*LN(T);
      3200.00  N !
$ ------------------------------------------------------------------------------
$ Ho
$
$ BCC_A2 and LIQUID revised in unary 4.4
$ HCP_A3 modified in unary 5.0
$ (upper T interval added + trailing decimals added)
$
$ FCC_A1 from 03Cac and 09Wan not included in unary; 03Cac to be preferred
$
 PAR  G(HCP_A3,HO:VA),,                 +GHSERHO;                3001 N 91Din !
 PAR  G(BCC_A2,HO:VA),,                 +GHSERHO
             +4380-2.494353*T;                                   3001 N 00Nor1 !
$PAR  G(FCC_A1,HO:VA),,                 +GHSERHO+5000;           3001 N 09Wan !
 PAR  G(FCC_A1,HO:VA),,                 +GHSERHO
             +2000-0.831451*T;                                   3001 N 03Cac !
 PAR  G(LIQUID,HO),,                    +GLIQHO;                 3001 N 00Nor1 !
$
 FUNCTION GHSERHO   298.15  -7612.429+86.593171*T-23.4879*T*LN(T)
       -0.00827315*T**2+2.375467E-06*T**3;
       600.00  Y  -10917.688+182.475691*T-39.6932*T*LN(T)
       +0.01820065*T**2-4.829733E-06*T**3;
       900.00  Y  +46646.188-421.474473*T+48.0595*T*LN(T)
       -0.0424634*T**2+3.233133E-06*T**3-7185900*T**(-1);
      1200.00  Y  +27786.061-156.162846*T+8.28608*T*LN(T)
       -0.01082725*T**2-1.112352E-06*T**3-6183850*T**(-1);
      1703.00  Y  -825364.662+4248.379056*T-558.9506818*T*LN(T)
       +0.139111904*T**2-6.824652E-06*T**3+2.19952973E+08*T**(-1);
      3000.00  Y  -17149.229+235.898104*T-43.932*T*LN(T);
      3001.00  N !
 FUNCTION GLIQHO    298.15  +17383.4216-9.992194*T+GHSERHO;
      1000.00  Y  +124827.5326-994.683024*T+127.9577778*T*LN(T)
       -0.088196514*T**2+8.008222E-6*T**3-15727191*T**(-1);  
      1703.00  Y  -9688.5314+230.793918*T-43.932*T*LN(T);  
      3001.00  N !
$ ------------------------------------------------------------------------------
$ Binary system
$
$ From S. Norgren 2000 (included in LB Vol. 3)
$
$ S. Norgren, J. Phase Equilib., 21, 148-56(2000).
$
$ Checked against LB and paper. Checked at 6000 K.
$
 PAR  L(LIQUID,ER,HO;0),,               +ZERO;,,                      N 00Nor1 !
$
 PAR  L(HCP_A3,ER,HO:VA;0),,            +ZERO;,,                      N 00Nor1 !
$
$ Metastable
$
 PAR  L(BCC_A2,ER,HO:VA;0),,            +ZERO;,,                      N 00Nor1 !
$ ------------------------------------------------------------------------------
$
 ASSESSED_SYSTEM
  ER-HO(TDB -* +LIQUID +HCP_A3 ;P3 TMM:300/3000 *) !
$
$
 LIST-OF-REFERENCE
 NUMBER  SOURCE
  Null   'Unknown source'
  COST   'COST 507 database'
  91Din  'A.T. Dinsdale, Calphad, 15, 317-425(1991).'
  00Nor1 'S. Norgren, J. Phase Equilib., 21, 148-56(2000),
          SGTE unary database V.4.4, 2001; Er, Ho'
  02Cac  'G. Cacciamani, A. Saccone, S. De Negri, R. Ferro,
          J. Phase Equilib., 23, 38-50(2002); Er, Al-Er'
  03Cac  'G. Cacciamani, S. De Negri, A. Saccone, R. Ferro,
          Intermetallics, 11, 1135-51(2003); Ho, Al-Ho'
  09Wan  'C.P. Wang, H.L. Zhang, S.L. Wang, Z. Lin, X.J. Liu, A.T. Tang,
          F.S. Pan, J. Alloys Compd., 481, 291-95(2009); Ho'
!
