Repository: orchid-calphad/orchid-project.org

# orchid-project.org

Website and released data of **ORCHID** (Open Repository for CALPHAD Hypotheses, Intelligence, and Discovery),
served by GitHub Pages at https://orchid-project.org. Releases are archived on Zenodo (one DOI per version).

- `index.html`, `catalog/`, `best-practices.html` — static, self-contained pages (generated in the ORCHID tooling).
- `data/` — released data: catalog, redistributable TDB files, convex hulls. Licences: `data/LICENSES.md`, `data/NOTICE.md`.
- `llms.txt`, `data/croissant.json`, `CITATION.cff`, `.zenodo.json` — machine-readable metadata.

Only data with clear redistribution rights are published.

File: data/databases/sgte-binary/ErLu-92Oka.tdb
$
$ Database for Er-Lu from H. Okamoto 1992.
$
$ H. Okamoto, J. Phase Equilib., 13, 676-77(1992).
$
$ Dataset created 2021.11.06 by Bengt Hallstedt.
$
$ The system is assumed to be ideal.
$
$ ------------------------------------------------------------------------------
 TEMP-LIM 298.15 6000.00 !
$
$ELEMENT NAME  REF. STATE               ATOMIC MASS H298-H0    S298    !
$
 ELEMENT VA   VACUUM                      0.0          0.0      0.0    ! 
 ELEMENT ER   HCP_A3                    167.26      7392.2912  73.17816! 
 ELEMENT LU   HCP_A3                    174.967     6388.968   50.9611 ! 
$ ------------------------------------------------------------------------------
$ Phase definitions
$
 PHASE LIQUID:L % 1 1 !
 CONST LIQUID:L : ER LU : !
$
$ Fcc (cF4, Fm-3m) and MeX (cF8, Fm-3m)
$
 PHASE FCC_A1 %A 2 1 1 !
 CONST FCC_A1 : ER : VA : !
$
$ Bcc (cI2, Im-3m)
$
 PHASE BCC_A2 %B 2 1 3 !
 CONST BCC_A2 : ER : VA : !
$
$ Hcp (hP2, P6_3/mmc) and Me2X (NiAs-type, hP4, P6_3/mmc, B8_1)
$
 PHASE HCP_A3 %A 2 1 0.5 !
 CONST HCP_A3 : ER% LU% : VA : !
$ ------------------------------------------------------------------------------
$ Defaults
$
 DEFINE-SYSTEM-DEFAULT ELEMENT 2 !
 DEFAULT-COM DEFINE_SYSTEM_ELEMENT VA !
 TYPE-DEF % SEQ * !
 TYPE-DEF A GES AMEND_PHASE_DESCRIPTION @ MAGNETIC -3 0.28 !
 TYPE-DEF B GES AMEND_PHASE_DESCRIPTION @ MAGNETIC -1 0.4 !
 FUNCTION ZERO      298.15  0;                                         6000 N !
 FUNCTION UN_ASS    298.15  0;                                         6000 N !
 FUNCTION R         298.15  +8.31451;                                  6000 N !
$ ------------------------------------------------------------------------------
$ Element data
$ ------------------------------------------------------------------------------
$ Er
$
$ BCC_A2 added in unary 4.4
$
$ FCC_A1 from 02Cac not included in unary (but it should be)
$
 PAR  G(HCP_A3,ER:VA),,                 +GHSERER;                3200 N 91Din !
 PAR  G(FCC_A1,ER:VA),,                 +GHSERER
             +1950-0.831451*T;                                   3200 N 02Cac !
 PAR  G(BCC_A2,ER:VA),,                 +GHSERER
             +4600-2.494353*T;                                   3200 N 00Nor1 !
 PAR  G(LIQUID,ER),,                    +GLIQER;                 3200 N 91Din !
$
 FUNCTION GHSERER   298.15  -8489.136+116.698964*T-28.3846744*T*LN(T)
       +9.95792E-04*T**2-9.52557E-07*T**3+9581*T**(-1);
      1802.00  Y  -445688.206+2233.10212*T-298.135131*T*LN(T)
       +0.065950553*T**2-3.041405E-06*T**3+1.23973199E+08*T**(-1);
      3200.00  N !
 FUNCTION GLIQER    298.15  +19382.102-10.241846*T+GHSERER;
       500.00  Y  +17912.678+0.355564*T-12.0761776*T*LN(T)
       -0.014414687*T**2+1.316517E-06*T**3-528122*T**(-1);
      1802.00  Y  +747.131+187.623024*T-38.702*T*LN(T);
      3200.00  N !
$ ------------------------------------------------------------------------------
$ Lu
$
 PAR  G(HCP_A3,LU:VA),,                 +GHSERLU;                3700 N 91Din !
 PAR  G(LIQUID,LU),,                    +GLIQLU;                 3700 N 91Din !
$
 FUNCTION GHSERLU   298.15  -8788.329+146.536283*T-29.812*T*LN(T)
       +0.00519165*T**2-1.790717E-06*T**3+39723*T**(-1);
       700.00  Y  -9043.057+142.327643*T-29.0095*T*LN(T)
       +0.00371416*T**2-1.50147E-06*T**3+141549*T**(-1);
      1700.00  Y  +6940.092-46.91844*T-1.83986*T*LN(T)-0.0119001*T**2;
      1936.00  Y  -404023.691+1829.37943*T-239.019502*T*LN(T)
       +0.041800748*T**2-1.661174E-06*T**3+1.24825465E+08*T**(-1);
      3700.00  N !
 FUNCTION GLIQLU    298.15  +12772.12-4.998883*T+GHSERLU;
       600.00  Y  +30389.863-198.378793*T+20.9392663*T*LN(T)
       -0.034238743*T**2+2.890636E-06*T**3-2398650*T**(-1);
      1936.00  Y  -18994.687+292.091104*T-47.9068*T*LN(T);
      3700.00  N !
$ ------------------------------------------------------------------------------
$ Binary system
$
$ H. Okamoto, J. Phase Equilib., 13, 676-77(1992).
$
$ Checked against paper. Checked at 6000 K.
$
$ The system is assumed to be ideal.
$
 PAR  L(LIQUID,ER,LU;0),,               +ZERO;,,                      N 92Oka !
$
 PAR  L(HCP_A3,ER,LU:VA;0),,            +ZERO;,,                      N 92Oka !
$ ------------------------------------------------------------------------------
$
$
 LIST-OF-REFERENCE
 NUMBER  SOURCE
  Null   'Unknown source'
  COST   'COST 507 database'
  91Din  'A.T. Dinsdale, Calphad, 15, 317-425(1991).'
  92Oka  'H. Okamoto, J. Phase Equilib., 13, 676-77(1992); Er-Lu'
  00Nor1 'S. Norgren, J. Phase Equilib., 21, 148-56(2000),
          SGTE unary database V.4.4, 2001; Er, Ho'
  02Cac  'G. Cacciamani, A. Saccone, S. De Negri, R. Ferro,
          J. Phase Equilib., 23, 38-50(2002); Er'
!

File: data/databases/sgte-binary/ErMg-02Cac.tdb
$
$ Database for Er-Mg from G. Cacciamani et al. 2002
$
$ G. Cacciamani, A. Saccone, S. De Negri, R. Ferro,
$ J. Phase Equilib., 23, 38-50(2002).
$
$ Dataset created 2018.07.01 by Bengt Hallstedt.
$ 2020.12.26: Modified for use with GES6.
$
$ There is an inverse miscibility gap with a minimum at 4123 K and x(Mg)=0.76.
$
$ ------------------------------------------------------------------------------
 TEMP-LIM 298.15 6000.00 !
$
$ELEMENT NAME  REF. STATE               ATOMIC MASS H298-H0    S298    !
$
 ELEMENT VA   VACUUM                      0.0          0.0      0.0    ! 
 ELEMENT ER   HCP_A3                    167.26      7392.2912  73.17816! 
 ELEMENT MG   HCP_A3                     24.305     4998.      32.671  !
$ ------------------------------------------------------------------------------
$ Phase definitions
$
 PHASE LIQUID:L % 1 1 !
 CONST LIQUID:L : ER MG : !
$
$ Fcc (cF4, Fm-3m) and MeX (cF8, Fm-3m)
$
 PHASE FCC_A1 %A 2 1 1 !
 CONST FCC_A1 : ER MG : VA : !
$
$ Bcc (cI2, Im-3m)
$
 PHASE BCC_A2 %B 2 1 3 !
 CONST BCC_A2 : ER MG : VA : !
$
$ Disordered part of B2_BCC, identical to BCC_A2
$
 PHASE A2_BCC %B 2 1 3 !
 CONST A2_BCC : ER MG : VA : !
$
$ Prototype CsCl (cP2, Pm-3m)
$
 PHASE B2_BCC %BO 3 0.5 0.5 3 !
 CONST B2_BCC : ER% MG : ER MG% : VA : !
$
$ Hcp (hP2, P6_3/mmc) and Me2X (NiAs-type, hP4, P6_3/mmc, B8_1)
$
 PHASE HCP_A3 %A 2 1 0.5 !
 CONST HCP_A3 : ER% MG% : VA : !
$
$ Prototype MgZn2 (hP12, P6_3/mmc)
$
 PHASE C14_LAVES % 2 2 1 !
 CONST C14_LAVES : ER MG% : ER% MG : !
$
$ Prototype alpha-Mn (cI58, I-43m)
$
 PHASE ER5MG24_A12 % 3 5 12 12 !
 CONST ER5MG24_A12 : ER% MG : MG : MG : !
$ ------------------------------------------------------------------------------
$ Defaults
$
 DEFINE-SYSTEM-DEFAULT ELEMENT 2 !
 DEFAULT-COM DEFINE_SYSTEM_ELEMENT VA !
 DEFAULT-COM REJECT_PHASE BCC_A2 !
 TYPE-DEF % SEQ * !
 TYPE-DEF A GES AMEND_PHASE_DESCRIPTION @ MAGNETIC -3 0.28 !
 TYPE-DEF B GES AMEND_PHASE_DESCRIPTION @ MAGNETIC -1 0.4 !
 TYPE-DEF O GES AMEND_PHASE_DESCRIPTION B2_BCC DIS_PART A2_BCC !
 FUNCTION ZERO      298.15  0;                                         6000 N !
 FUNCTION UN_ASS    298.15  0;                                         6000 N !
 FUNCTION R         298.15  +8.31451;                                  6000 N !
$ ------------------------------------------------------------------------------
$ Element data
$ ------------------------------------------------------------------------------
$ Er
$
$ BCC_A2 added in unary 4.4
$
$ FCC_A1 from 02Cac not included in unary (but it should be)
$
 PAR  G(HCP_A3,ER:VA),,                 +GHSERER;                3200 N 91Din !
 PAR  G(FCC_A1,ER:VA),,                 +GHSERER
             +1950-0.831451*T;                                   3200 N 02Cac !
 PAR  G(BCC_A2,ER:VA),,                 +GHSERER
             +4600-2.494353*T;                                   3200 N 00Nor1 !
 PAR  G(A2_BCC,ER:VA),,                 +GHSERER
             +4600-2.494353*T;                                   3200 N 00Nor1 !
 PAR  G(LIQUID,ER),,                    +GLIQER;                 3200 N 91Din !
$
 PAR  G(C14_LAVES,ER:ER),,              +3*GHSERER+15000;,,           N REFLAV !
$
 FUNCTION GHSERER   298.15  -8489.136+116.698964*T-28.3846744*T*LN(T)
       +9.95792E-04*T**2-9.52557E-07*T**3+9581*T**(-1);
      1802.00  Y  -445688.206+2233.10212*T-298.135131*T*LN(T)
       +0.065950553*T**2-3.041405E-06*T**3+1.23973199E+08*T**(-1);
      3200.00  N !
 FUNCTION GLIQER    298.15  +19382.102-10.241846*T+GHSERER;
       500.00  Y  +17912.678+0.355564*T-12.0761776*T*LN(T)
       -0.014414687*T**2+1.316517E-06*T**3-528122*T**(-1);
      1802.00  Y  +747.131+187.623024*T-38.702*T*LN(T);
      3200.00  N !
$ ------------------------------------------------------------------------------
$ Mg
$
 PAR  G(HCP_A3,MG:VA),,                 +GHSERMG;                3000 N 91Din !
 PAR  G(FCC_A1,MG:VA),,                 +GHSERMG+2600-0.9*T;     3000 N 91Din !
 PAR  G(BCC_A2,MG:VA),,                 +GHSERMG+3100-2.1*T;     3000 N 91Din !
 PAR  G(A2_BCC,MG:VA),,                 +GHSERMG+3100-2.1*T;     3000 N 91Din !
 PAR  G(LIQUID,MG),,                    +GLIQMG;                 3000 N 91Din !
$
 PAR  G(C14_LAVES,MG:MG),,              +3*GHSERMG+15000;,,           N REFLAV !
 PAR  G(ER5MG24_A12,MG:MG:MG),,         +29*GHSERMG
             +133469.6-87.319*T;,,                                    N 02Cac !
$
 FUNCTION GHSERMG   298.15  -8367.34+143.675547*T-26.1849782*T*LN(T)
       +4.858E-04*T**2-1.393669E-06*T**3+78950*T**(-1);
       923.00  Y  -14130.185+204.716215*T-34.3088*T*LN(T)+1.038192E+28*T**(-9);
      3000.00  N !
 FUNCTION GLIQMG    298.15  +8202.243-8.83693*T+GHSERMG-8.0176E-20*T**7;
       923.00  Y  -5439.869+195.324057*T-34.3088*T*LN(T);
      3000.00  N !
$ ------------------------------------------------------------------------------
$ Binary system
$
$ G. Cacciamani, A. Saccone, S. De Negri, R. Ferro,
$ J. Phase Equilib., 23, 38-50(2002).
$
$ Checked against paper. Checked at 6000 K.
$
$ There is an inverse miscibility gap with a minimum at 4123 K and x(Mg)=0.76.
$
 PAR  L(LIQUID,ER,MG;0),,               -40308.8+15.7946*T;,,         N 02Cac !
$ Original parameter in paper below
$PAR  L(LIQUID,ER,MG;1),,               -38228-20.0235*T;,,           N 02Cac !
 PAR  L(LIQUID,ER,MG;1),,               +38228-20.0235*T;,,           N 02Cac !
$
 PAR  L(BCC_A2,ER,MG:VA;0),,            -40411+20.557*T;,,            N 02Cac !
 PAR  L(BCC_A2,ER,MG:VA;1),,            +1969;,,                      N 02Cac !
$
 PAR  L(A2_BCC,ER,MG:VA;0),,            -40411+20.557*T;,,            N 02Cac !
 PAR  L(A2_BCC,ER,MG:VA;1),,            +1969;,,                      N 02Cac !
$
 PAR  G(B2_BCC,ER:MG:VA),,              -28325+29.312*T;,,            N 02Cac !
 PAR  G(B2_BCC,MG:ER:VA),,              -28325+29.312*T;,,            N 02Cac !
 PAR  L(B2_BCC,ER,MG:ER:VA;0),,         +25443.4;,,                   N 02Cac !
 PAR  L(B2_BCC,ER:ER,MG:VA;0),,         +25443.4;,,                   N 02Cac !
 PAR  L(B2_BCC,ER,MG:MG:VA;0),,         +3320.88;,,                   N 02Cac !
 PAR  L(B2_BCC,MG:ER,MG:VA;0),,         +3320.88;,,                   N 02Cac !
$
 PAR  L(HCP_A3,ER,MG:VA;0),,            -20671.3+7.23489*T;,,         N 02Cac !
 PAR  L(HCP_A3,ER,MG:VA;1),,            +10794.9;,,                   N 02Cac !
$
 PAR  G(C14_LAVES,ER:MG),,              +2*GHSERER+GHSERMG
             +94500-36.35*T;,,                                        N 02Cac !
 PAR  G(C14_LAVES,MG:ER),,              +2*GHSERMG+GHSERER
             -64500+36.35*T;,,                                        N 02Cac !
$
 PAR  G(ER5MG24_A12,ER:MG:MG),,         +5*GHSERER+24*GHSERMG
             -377000+201.5*T;,,                                       N 02Cac !
$
$ Metastable
$
 PAR  L(FCC_A1,ER,MG:VA;0),,            +29097;,,                     N 02Cac !
$ ------------------------------------------------------------------------------
$
$
 LIST-OF-REFERENCE
 NUMBER  SOURCE
  Null   'Unknown source'
  Same   'Same or similar interaction as in the corresponding stable phase'
  REFLAV 'Laves phase convention: G(LAVES,X:X)=+3*GHSERXX+15000'
  COST   'COST 507 database'
  91Din  'A.T. Dinsdale, Calphad, 15, 317-425(1991).'
  00Nor1 'S. Norgren, J. Phase Equilib., 21, 148-56(2000),
          SGTE unary database V.4.4, 2001; Er, Ho'
  02Cac  'G. Cacciamani, A. Saccone, S. De Negri, R. Ferro,
          J. Phase Equilib., 23, 38-50(2002); Er, Er-Mg'
!

File: data/databases/sgte-binary/ErMn-24Ye.tdb
$
$ Database for Er-Mn from H. Ye et al. 2024.
$
$ H. Ye, J. Wang, Q. Chen, G. Rao, H. Zhou,
$ Mater. Genome Eng. Adv., 2, 39(2024).
$
$ Dataset created 2024.07.24 by Bengt Hallstedt.
$
$ ------------------------------------------------------------------------------
 TEMP-LIM 298.15 6000.00 !
$
$ELEMENT NAME  REF. STATE               ATOMIC MASS H298-H0    S298    !
$
 ELEMENT VA   VACUUM                      0.0          0.0      0.0    ! 
 ELEMENT ER   HCP_A3                    167.26      7392.2912  73.17816! 
 ELEMENT MN   CBCC_A12                   54.9380    4995.696   32.2206 ! 
$ ------------------------------------------------------------------------------
$ Phase definitions
$
 PHASE LIQUID:L % 1 1 !
 CONST LIQUID:L : ER MN : !
$
$ Fcc (cF4, Fm-3m) and MeX (cF8, Fm-3m)
$
 PHASE FCC_A1 %A 2 1 1 !
 CONST FCC_A1 : MN : VA : !
$
$ Bcc (cI2, Im-3m)
$
 PHASE BCC_A2 %B 2 1 3 !
 CONST BCC_A2 : ER MN% : VA : !
$
$ Hcp (hP2, P6_3/mmc) and Me2X (NiAs-type, hP4, P6_3/mmc, B8_1)
$
 PHASE HCP_A3 %A 2 1 0.5 !
 CONST HCP_A3 : ER% MN : VA : !
$
$ Prototype alpha-Mn (cI58, I-43m)
$
 PHASE CBCC_A12 %A 2 1 1 !
 CONST CBCC_A12 : MN : VA : !
$
$ Prototype beta-Mn (cP20, P4_132)
$
 PHASE CUB_A13 % 2 1 1 !
 CONST CUB_A13 : MN : VA : !
$
$ Prototype MgZn2 (hP12, P6_3/mmc)
$
 PHASE ERMN2_C14 % 2 1 2 !
 CONST ERMN2_C14 : ER : MN : !
$
$ Prototype Mn23Th6 (cF116, Fm-3m)
$
 PHASE ER6MN23_D8A %A 2 6 23 !
 CONST ER6MN23_D8A : ER : MN : !
$
$ Prototype Mn12Th (tI26, I4/mmm)
$
 PHASE ERMN12_D2B % 2 1 12 !
 CONST ERMN12_D2B : ER : MN : !
$ ------------------------------------------------------------------------------
$ Defaults
$
 DEFINE-SYSTEM-DEFAULT ELEMENT 2 !
 DEFAULT-COM DEFINE_SYSTEM_ELEMENT VA !
 TYPE-DEF % SEQ * !
 TYPE-DEF A GES AMEND_PHASE_DESCRIPTION @ MAGNETIC -3 0.28 !
 TYPE-DEF B GES AMEND_PHASE_DESCRIPTION @ MAGNETIC -1 0.4 !
 FUNCTION ZERO      298.15  0;                                         6000 N !
 FUNCTION UN_ASS    298.15  0;                                         6000 N !
$ ------------------------------------------------------------------------------
$ Element data
$ ------------------------------------------------------------------------------
$ Er
$
$ BCC_A2 added in unary 4.4
$
 PAR  G(HCP_A3,ER:VA),,                 +GHSERER;                3200 N 91Din !
 PAR  G(BCC_A2,ER:VA),,                 +GHSERER
             +4600-2.494353*T;                                   3200 N 00Nor1 !
 PAR  G(LIQUID,ER),,                    +GLIQER;                 3200 N 91Din !
$
 FUNCTION GHSERER   298.15  -8489.136+116.698964*T-28.3846744*T*LN(T)
       +9.95792E-04*T**2-9.52557E-07*T**3+9581*T**(-1);
      1802.00  Y  -445688.206+2233.10212*T-298.135131*T*LN(T)
       +0.065950553*T**2-3.041405E-06*T**3+1.23973199E+08*T**(-1);
      3200.00  N !
 FUNCTION GLIQER    298.15  +19382.102-10.241846*T+GHSERER;
       500.00  Y  +17912.678+0.355564*T-12.0761776*T*LN(T)
       -0.014414687*T**2+1.316517E-06*T**3-528122*T**(-1);
      1802.00  Y  +747.131+187.623024*T-38.702*T*LN(T);
      3200.00  N !
$ ------------------------------------------------------------------------------
$ Mn
$
 PAR  G(CBCC_A12,MN:VA),,               +GHSERMN;                2000 N 91Din !
 PAR  TC(CBCC_A12,MN:VA),,               -285.00;                2000 N 91Din !
 PAR  BMAG(CBCC_A12,MN:VA),,               -0.66;                2000 N 91Din !
 PAR  G(CUB_A13,MN:VA),,                +GCUBMN;                 2000 N 91Din !
 PAR  G(FCC_A1,MN:VA),,                 +GFCCMN;                 2000 N 91Din !
 PAR  TC(FCC_A1,MN:VA),,                -1620.00;                2000 N 91Din !
 PAR  BMAG(FCC_A1,MN:VA),,                 -1.86;                2000 N 91Din !
 PAR  G(BCC_A2,MN:VA),,                 +GBCCMN;                 2000 N 91Din !
 PAR  TC(BCC_A2,MN:VA),,                 -580.00;                2000 N 91Din !
 PAR  BMAG(BCC_A2,MN:VA),,                 -0.27;                2000 N 91Din !
 PAR  G(HCP_A3,MN:VA),,                 +GHCPMN;                 2000 N 91Din !
 PAR  TC(HCP_A3,MN:VA),,                -1620.00;                2000 N 91Din !
 PAR  BMAG(HCP_A3,MN:VA),,                 -1.86;                2000 N 91Din !
 PAR  G(LIQUID,MN),,                    +GLIQMN;                 2000 N 91Din !
$
 FUNCTION GHSERMN   298.15  -8115.28+130.059*T-23.4582*T*LN(T)
       -0.00734768*T**2+69827*T**(-1);
      1519.00  Y  -28733.41+312.2648*T-48*T*LN(T)+1.656847E+30*T**(-9);
      2000.00  N !
 FUNCTION GCUBMN    298.15  -5800.4+135.995*T-24.8785*T*LN(T)
       -0.00583359*T**2+70269*T**(-1);
      1519.00  Y  +442.65-0.9715*T+GHSERMN+2.310723E+30*T**(-9);
      2000.00  N !
 FUNCTION GFCCMN    298.15  -3439.3+131.884*T-24.5177*T*LN(T)
       -0.006*T**2+69600*T**(-1);
      1519.00  Y  +2663.31-2.5984*T+GHSERMN+2.205113E+30*T**(-9);
      2000.00  N !
 FUNCTION GBCCMN    298.15  -3235.3+127.85*T-23.7*T*LN(T)
       -0.00744271*T**2+60000*T**(-1);
      1519.00  Y  +5544.58-4.5605*T+GHSERMN-3.91695E+29*T**(-9);
      2000.00  N !
 FUNCTION GHCPMN    298.15  -4439.3+133.007*T-24.5177*T*LN(T)
       -0.006*T**2+69600*T**(-1);
      1519.00  Y  +1663.31-1.4754*T+GHSERMN+2.205113E+30*T**(-9);
      2000.00  N !
 FUNCTION GLIQMN    298.15  +17859.91-12.6208*T+GHSERMN-4.41929E-21*T**7;
      1519.00  Y  -9993.9+299.036*T-48*T*LN(T);
      2000.00  N !
$ ------------------------------------------------------------------------------
$ Binary system
$
$ H. Ye, J. Wang, Q. Chen, G. Rao, H. Zhou,
$ Mater. Genome Eng. Adv., 2, 39(2024).
$
$ Checked against paper. Checked at 6000 K.
$
 PAR  L(LIQUID,ER,MN;0),,               -17818.9992+3*T;,,            N 24Ye !
 PAR  L(LIQUID,ER,MN;1),,               +9990.85675-6*T;,,            N 24Ye !
 PAR  L(LIQUID,ER,MN;2),,               -2000;,,                      N 24Ye !
$
 PAR  L(BCC_A2,ER,MN:VA;0),,            +80000;,,                     N Same !
 PAR  L(HCP_A3,ER,MN:VA;0),,            +80000;,,                     N 24Ye !
$
 PAR  G(ERMN2_C14,ER:MN),,              +GHSERER+2*GHSERMN
             -8800-13.5*T;,,                                          N 24Ye !
$
 PAR  G(ER6MN23_D8A,ER:MN),,            +6*GHSERER+23*GHSERMN
             -82000-95*T;,,                                           N 24Ye !
 PAR  TC(ER6MN23_D8A,ER:MN),,             415.00;,,                   N 24Ye !
$ 1 mole of atoms below
$PAR  BMAG(ER6MN23_D8A,ER:MN),,             0.135;,,                  N 24Ye !
 PAR  BMAG(ER6MN23_D8A,ER:MN),,            38.344;,,                  N 24Ye !
$
 PAR  G(ERMN12_D2B,ER:MN),,             +GHSERER+12*GHSERMN
             -17000-18*T;,,                                           N 24Ye !
$ ------------------------------------------------------------------------------
$
$
 LIST-OF-REFERENCE
 NUMBER  SOURCE
  Null   'Unknown source'
  Same   'Same or similar interaction as in the corresponding stable phase'
  REFLAV 'Laves phase convention: G(LAVES,X:X)=+3*GHSERXX+15000'
  91Din  'A.T. Dinsdale, Calphad, 15, 317-425(1991).'
  00Nor1 'S. Norgren, J. Phase Equilib., 21, 148-56(2000),
          SGTE unary database V.4.4, 2001; Er, Ho'
  24Ye   'H. Ye, J. Wang, Q. Chen, G. Rao, H. Zhou,
          Mater. Genome Eng. Adv., 2, 39(2024); Er-Mn'
!

File: data/databases/sgte-binary/ErNi-99Du.tdb
$
$ Database for Er-Ni from Z. Du et al. 1999.
$
$ Z. Du, D. Wang, W. Zhang, J. Alloys Compd., 284, 206-12(1999).
$
$ Dataset created 2017.12.16 by Bengt Hallstedt.
$ 2020.12.26: Modified for use with GES6.
$
$ There is an inverse miscibility gap with a minimum at 2730 K and x(Ni)=0.82.
$
$ ------------------------------------------------------------------------------
 TEMP-LIM 298.15 6000.00 !
$
$ELEMENT NAME  REF. STATE               ATOMIC MASS H298-H0    S298    !
$
 ELEMENT VA   VACUUM                      0.0          0.0      0.0    ! 
 ELEMENT ER   HCP_A3                    167.26      7392.2912  73.17816! 
 ELEMENT NI   FCC_A1                     58.69      4787.0     29.7955 ! 
$ ------------------------------------------------------------------------------
$ Phase definitions
$
 PHASE LIQUID:L % 1 1 !
 CONST LIQUID:L : ER NI : !
$
$ Fcc (cF4, Fm-3m) and MeX (cF8, Fm-3m)
$
 PHASE FCC_A1 %A 2 1 1 !
 CONST FCC_A1 : ER NI% : VA : !
$
$ Bcc (cI2, Im-3m)
$
 PHASE BCC_A2 %B 2 1 3 !
 CONST BCC_A2 : ER% NI : VA : !
$
$ Hcp (hP2, P6_3/mmc) and Me2X (NiAs-type, hP4, P6_3/mmc, B8_1)
$
 PHASE HCP_A3 % 2 1 0.5 !
 CONST HCP_A3 : ER NI : VA : !
$
$ Prototype Fe3C (oP16, Pnma)
$
 PHASE ER3NI_D011 % 2 3 1 !
 CONST ER3NI_D011 : ER : NI : !
$
$ Prototype Er3Ni2 (hR15, R-3)
$
 PHASE ER3NI2 % 2 3 2 !
 CONST ER3NI2 : ER : NI : !
$
$ Prototype FeB (oP8, Pnma)
$
 PHASE ERNI_B27 % 2 1 1 !
 CONST ERNI_B27 : ER : NI : !
$
$ Prototype Cu2Mg (cF24, Fd-3m)
$
 PHASE ERNI2_C15 % 2 1 2 !
 CONST ERNI2_C15 : ER : NI : !
$
$ Prototype Ni3Pu (hR12, R-3m)
$
 PHASE ERNI3 % 2 1 3 !
 CONST ERNI3 : ER : NI : !
$
$ Prototype Co7Gd2 (hR18, R-3m)
$
 PHASE ER2NI7 % 2 2 7 !
 CONST ER2NI7 : ER : NI : !
$
$ Prototype Ni4Pu (mC30, C2/m)
$
 PHASE ERNI4 % 2 1 4 !
 CONST ERNI4 : ER : NI : !
$
$ Pearson hP126
$
 PHASE ER4NI17 % 2 4 17 !
 CONST ER4NI17 : ER : NI : !
$
$ Pearson hP108
$
 PHASE ER5NI22 % 2 5 22 !
 CONST ER5NI22 : ER : NI : !
$
$ Prototype CaCu5 (hP6, P6/mmm)
$
 PHASE ERNI5_D2D % 2 1 5 !
 CONST ERNI5_D2D : ER : NI : !
$
$ Prototype Ni17Th2 (hP38, P6_3/mmc)
$
 PHASE ER2NI17 % 2 2 17 !
 CONST ER2NI17 : ER : NI : !
$ ------------------------------------------------------------------------------
$ Defaults
$
 DEFINE-SYSTEM-DEFAULT ELEMENT 2 !
 DEFAULT-COM DEFINE_SYSTEM_ELEMENT VA !
 TYPE-DEF % SEQ * !
 TYPE-DEF A GES AMEND_PHASE_DESCRIPTION @ MAGNETIC -3 0.28 !
 TYPE-DEF B GES AMEND_PHASE_DESCRIPTION @ MAGNETIC -1 0.4 !
 FUNCTION ZERO      298.15  0;                                         6000 N !
 FUNCTION UN_ASS    298.15  0;                                         6000 N !
 FUNCTION R         298.15  +8.31451;                                  6000 N !
$ ------------------------------------------------------------------------------
$ Element data
$ ------------------------------------------------------------------------------
$ Er
$
$ BCC_A2 added in unary 4.4
$
$ FCC_A1 from 02Cac not included in unary (but it should be)
$
 PAR  G(HCP_A3,ER:VA),,                 +GHSERER;                3200 N 91Din !
 PAR  G(FCC_A1,ER:VA),,                 +GHSERER
             +1950-0.831451*T;                                   3200 N 02Cac !
 PAR  G(BCC_A2,ER:VA),,                 +GHSERER
             +4600-2.494353*T;                                   3200 N 00Nor1 !
 PAR  G(LIQUID,ER),,                    +GLIQER;                 3200 N 91Din !
$
 FUNCTION GHSERER   298.15  -8489.136+116.698964*T-28.3846744*T*LN(T)
       +9.95792E-04*T**2-9.52557E-07*T**3+9581*T**(-1);
      1802.00  Y  -445688.206+2233.10212*T-298.135131*T*LN(T)
       +0.065950553*T**2-3.041405E-06*T**3+1.23973199E+08*T**(-1);
      3200.00  N !
 FUNCTION GLIQER    298.15  +19382.102-10.241846*T+GHSERER;
       500.00  Y  +17912.678+0.355564*T-12.0761776*T*LN(T)
       -0.014414687*T**2+1.316517E-06*T**3-528122*T**(-1);
      1802.00  Y  +747.131+187.623024*T-38.702*T*LN(T);
      3200.00  N !
$ ------------------------------------------------------------------------------
$ Ni
$
$ FCC_A1 and LIQUID modified in unary 5.0 (slight change in upper T interval)
$ BCT_A5 added in unary 5.0
$
 PAR  G(FCC_A1,NI:VA),,                 +GHSERNI;                3000 N 91Din !
 PAR  TC(FCC_A1,NI:VA),,                  633.00;                3000 N 91Din !
 PAR  BM(FCC_A1,NI:VA),,                    0.52;                3000 N 91Din !
 PAR  G(BCC_A2,NI:VA),,                 +GHSERNI
             +8715.084-3.556*T;                                  3000 N 91Din !
 PAR  TC(BCC_A2,NI:VA),,                  575.00;                3000 N 91Din !
 PAR  BM(BCC_A2,NI:VA),,                    0.85;                3000 N 91Din !
 PAR  G(HCP_A3,NI:VA),,                 +GHSERNI+1046+1.255*T;   3000 N 91Din !
 PAR  TC(HCP_A3,NI:VA),,                  633.00;                3000 N 91Din !
 PAR  BM(HCP_A3,NI:VA),,                    0.52;                3000 N 91Din !
$PAR  G(BCT_A5,NI),,                    +GHSERNI+10023-4.556*T;  3000 N 99Gho !
$PAR  G(CUB_A13,NI:VA),,                +GHSERNI+2092;           3000 N 91Din !
$PAR  G(CBCC_A12,NI:VA),,               +GHSERNI+3556;           3000 N 91Din !
 PAR  G(LIQUID,NI),,                    +GLIQNI;                 3000 N 91Din !
$
 FUNCTION GHSERNI   298.15  -5179.159+117.854*T-22.096*T*LN(T)-0.0048407*T**2;
      1728.00  Y  -27840.62+279.134977*T-43.1*T*LN(T)+1.12754E+31*T**(-9);
      3000.00  N !
 FUNCTION GLIQNI    298.15  +16414.686-9.397*T+GHSERNI-3.82318E-21*T**7;
      1728.00  Y  -9549.817+268.597977*T-43.1*T*LN(T);
      3000.00  N !
 FUNCTION GBCCNI    298.15  +GHSERNI+8715.084-3.556*T;                 6000 N !
$ ------------------------------------------------------------------------------
$ Binary system
$
$ Z. Du, D. Wang, W. Zhang, J. Alloys Compd., 284, 206-12(1999).
$
$ Checked against paper. Checked at 6000 K.
$
$ There is an inverse miscibility gap with a minimum at 2730 K and x(Ni)=0.82.
$
 PAR  L(LIQUID,ER,NI;0),,               -164148+47.642*T;,,           N 99Du !
 PAR  L(LIQUID,ER,NI;1),,               +82460-51.37*T;,,             N 99Du !
$
 PAR  L(FCC_A1,ER,NI:VA;0),,            +100000;,,                    N 99Du !
 PAR  L(HCP_A3,ER,NI:VA;0),,            +100000;,,                    N 99Du !
$
 PAR  G(ER3NI_D011,ER:NI),,             +3*GHSERER+GHSERNI
             -66049+0.511*T;,,                                        N 99Du !
 PAR  G(ER3NI2,ER:NI),,                 +3*GHSERER+2*GHSERNI
             -132207+9.427*T;,,                                       N 99Du !
 PAR  G(ERNI_B27,ER:NI),,               +GHSERER+GHSERNI
             -61285+3.321*T;,,                                        N 99Du !
 PAR  G(ERNI2_C15,ER:NI),,              +GHSERER+2*GHSERNI
             -110165+20.413*T;,,                                      N 99Du !
 PAR  G(ERNI3,ER:NI),,                  +GHSERER+3*GHSERNI
             -158553+43.055*T;,,                                      N 99Du !
 PAR  G(ER2NI7,ER:NI),,                 +2*GHSERER+7*GHSERNI
             -325191+85.759*T;,,                                      N 99Du !
 PAR  G(ERNI4,ER:NI),,                  +GHSERER+4*GHSERNI
             -163912+40.943*T;,,                                      N 99Du !
 PAR  G(ER4NI17,ER:NI),,                +4*GHSERER+17*GHSERNI
             -657453+160.817*T;,,                                     N 99Du !
 PAR  G(ER5NI22,ER:NI),,                +5*GHSERER+22*GHSERNI
             -823178+199.197*T;,,                                     N 99Du !
 PAR  G(ERNI5_D2D,ER:NI),,              +GHSERER+5*GHSERNI
             -165724+38.72*T;,,                                       N 99Du !
 PAR  G(ER2NI17,ER:NI),,                +2*GHSERER+17*GHSERNI
             -341853+79.625*T;,,                                      N 99Du !
$
$ Metastable
$
 PAR  L(BCC_A2,ER,NI:VA;0),,            +100000;,,                    N Same !
$ ------------------------------------------------------------------------------
$
$
 LIST-OF-REFERENCE
 NUMBER  SOURCE
  Null   'Unknown source'
  Same   'Same or similar interaction as in the corresponding stable phase'
  REFLAV 'Laves phase convention: G(LAVES,X:X)=+3*GHSERXX+15000'
  91Din  'A.T. Dinsdale, Calphad, 15, 317-425(1991).'
  99Du   'Z. Du, D. Wang, W. Zhang, J. Alloys Compd., 284, 206-12(1999); Er-Ni'
  99Gho  'G. Ghosh, Metall. Mater. Trans. A, 30A, 1481-94(1999),
          SGTE unary database V.5.0, 2009; Ni'
  00Nor1 'S. Norgren, J. Phase Equilib., 21, 148-56(2000),
          SGTE unary database V.4.4, 2001; Er, Ho'
  02Cac  'G. Cacciamani, A. Saccone, S. De Negri, R. Ferro,
          J. Phase Equilib., 23, 38-50(2002); Er, Al-Er'
!

File: data/databases/sgte-binary/ErO-23Nak.tdb
$
$ Database for Er-O from R. Nakazawa et al. 2023.
$
$ R. Nakazawa, A. Itoh, S. Yasui, M. Kurata, Y. Kobayashi,
$ Calphad, 83, 102636(2023).
$
$ Dataset created 2024.02.08 by Bengt Hallstedt.
$
$ Modified from 07Zin using own data on the Er2O3 liquidus.
$
$ Gas phase (except O2) is not included.
$
$ ------------------------------------------------------------------------------
 TEMP-LIM 298.15 6000.00 !
$
$ELEMENT NAME  REF. STATE               ATOMIC MASS H298-H0    S298    !
$
 ELEMENT /-   ELECTRON_GAS                0.0          0.0      0.0    ! 
 ELEMENT VA   VACUUM                      0.0          0.0      0.0    ! 
 ELEMENT ER   HCP_A3                    167.26      7392.2912  73.17816! 
 ELEMENT O    1/2_MOLE_O2(G)             15.999     4341.0    102.52   ! 
$ ------------------------------------------------------------------------------
$ Species
$
 SPECIE  ER+3                               ER/+3 !
 SPECIE  ERO                                ER1O1 !
 SPECIE  O-2                                O/-2 !
 SPECIE  O2                                 O2 !
 SPECIE  O3                                 O3 !
$ ------------------------------------------------------------------------------
$ Phase definitions
$
 PHASE ION:Y % 2 1 1 !
 CONST ION:Y : ER+3 : O-2 VA : !
$
$ Bcc (cI2, Im-3m)
$
 PHASE BCC_A2 %B 2 1 3 !
 CONST BCC_A2 : ER : VA : !
$
$ Hcp (hP2, P6_3/mmc) and Me2X (NiAs-type, hP4, P6_3/mmc, B8_1)
$
 PHASE HCP_A3 %A 2 1 0.5 !
 CONST HCP_A3 : ER : VA : !
$
$ Prototype Mn2O3 (cI80, Ia-3)
$
 PHASE C_R2O3_D53:I % 2 2 3 !
 CONST C_R2O3_D53:I : ER+3 : O-2 : !
$
$ Prototype H-La2O3 (hP10, P6_3/mmc)
$
 PHASE H_R2O3:I % 2 2 3 !
 CONST H_R2O3:I : ER+3 : O-2 : !
$
 PHASE O2GAS % 1 1 !
 CONST O2GAS : O2 : !
$ ------------------------------------------------------------------------------
$ Defaults
$
 DEFINE-SYSTEM-DEFAULT ELEMENT 2 !
 DEFAULT-COM DEFINE_SYSTEM_ELEMENT VA /- !
 TYPE-DEF % SEQ * !
 TYPE-DEF A GES AMEND_PHASE_DESCRIPTION @ MAGNETIC -3 0.28 !
 TYPE-DEF B GES AMEND_PHASE_DESCRIPTION @ MAGNETIC -1 0.4 !
 FUNCTION ZERO      298.15  0;                                         6000 N !
 FUNCTION UN_ASS    298.15  0;                                         6000 N !
 FUNCTION R         298.15  +8.31451;                                  6000 N !
 FUNCTION RTLNP     298.15  +8.31451*T*LN(1E-05*P);                    6000 N !
$ ------------------------------------------------------------------------------
$ Element data
$ ------------------------------------------------------------------------------
$ Er
$
$ BCC_A2 added in unary 4.4
$
$ FCC_A1 from 02Cac not included in unary (but it should be)
$ FCC_A1 from 99Du and 11Don not included in unary
$
 PAR  G(HCP_A3,ER:VA),,                 +GHSERER;                3200 N 91Din !
$PAR  G(FCC_A1,ER:VA),,                 +GHSERER+5000;           3200 N 99Du !
$PAR  G(FCC_A1,ER:VA),,                 +GHSERER
$            +1950-0.831451*T;                                   3200 N 02Cac !
$PAR  G(FCC_A1,ER:VA),,                 +GHSERER+2000;           3200 N 11Don !
 PAR  G(BCC_A2,ER:VA),,                 +GHSERER
             +4600-2.494353*T;                                   3200 N 00Nor1 !
$PAR  G(LIQUID,ER),,                    +GLIQER;                 3200 N 91Din !
$
 PAR  G(ION,ER+3:VA),,                  +GLIQER;                 3200 N 91Din !
$
 FUNCTION GHSERER   298.15  -8489.136+116.698964*T-28.3846744*T*LN(T)
       +9.95792E-04*T**2-9.52557E-07*T**3+9581*T**(-1);
      1802.00  Y  -445688.206+2233.10212*T-298.135131*T*LN(T)
       +0.065950553*T**2-3.041405E-06*T**3+1.23973199E+08*T**(-1);
      3200.00  N !
 FUNCTION GLIQER    298.15  +19382.102-10.241846*T+GHSERER;
       500.00  Y  +17912.678+0.355564*T-12.0761776*T*LN(T)
       -0.014414687*T**2+1.316517E-06*T**3-528122*T**(-1);
      1802.00  Y  +747.131+187.623024*T-38.702*T*LN(T);
      3200.00  N !
$ ------------------------------------------------------------------------------
$ O
$
$ GHSEROO modified in unary 3.0
$
 PAR  G(O2GAS,O2),,                     +2*GHSEROO+RTLNP;,,           N 91Din !
$
$PAR  G(GAS,O),,                        +F7397T+RTLNP;,,              N 92SUB !
$PAR  G(GAS,O2),,                       +2*GHSEROO+RTLNP;,,           N 91Din !
$PAR  G(GAS,O3),,                       +F7683T+RTLNP;,,              N 92SUB !
$
$ 1/2 O2(g)
 FUNCTION GHSEROO   298.15  -3480.87-25.503038*T-11.1355*T*LN(T)
       -0.005098875*T**2+6.61845833E-07*T**3-38365*T**(-1);
      1000.00  Y  -6568.763+12.659879*T-16.8138*T*LN(T)
       -5.957975E-04*T**2+6.781E-09*T**3+262905*T**(-1);
      3300.00  Y  -13986.728+31.259624*T-18.9536*T*LN(T)
       -4.25243E-04*T**2+1.0721E-08*T**3+4383200*T**(-1);
      6000.00  N !
$ O(g)
 FUNCTION F7397T    298.15  +243206.529-42897.0876*T**(-1)-20.7513421*T
       -21.0155542*T*LN(T)+1.26870532E-04*T**2-1.23131285E-08*T**3;
      2950.00  Y  +252301.473-3973170.33*T**(-1)-51.974853*T
       -17.2118798*T*LN(T)-5.41356254E-04*T**2+7.64520703E-09*T**3;
      6000.00  N !
$ O3(g)
 FUNCTION F7683T    298.15  +133772.042-11328.9959*T**(-1)-84.8602165*T
       -19.8314069*T*LN(T)-0.0392015696*T**2+7.90727187E-06*T**3;  
       600.00  Y  +120765.524+997137.156*T**(-1)+120.113376*T
       -51.8410152*T*LN(T)-0.00353983136*T**2+3.20640143E-07*T**3;
      1500.00  Y  +115412.196+1878139.02*T**(-1)+164.679664*T
       -58.069736*T*LN(T)-2.84399032E-04*T**2+5.95650279E-10*T**3;
      6000.00  N !
$ ------------------------------------------------------------------------------
$ Binary system
$
$ R. Nakazawa, A. Itoh, S. Yasui, M. Kurata, Y. Kobayashi,
$ Calphad, 83, 102636(2023).
$
$ Checked against paper and author's tdb. Checked at 6000 K.
$
$ Modified from 07Zin using own data on the Er2O3 liquidus.
$
$ Gas phase (except O2) is not included.
$
 PAR  G(ION,ER+3:O-2),,                 +GER2O3L;,,                   N 07Zin !
 PAR  L(ION,ER+3:O-2,VA;0),,            +85219;,,                     N 23Nak !
$
 PAR  G(C_R2O3_D53,ER+3:O-2),,          +GER2O3C;,,                   N 07Zin !
 PAR  G(H_R2O3,ER+3:O-2),,              +GER2O3H;,,                   N 07Zin !
$
 FUNCTION GER2O3C   298.15  -1939714+652.6562*T-119.216*T*LN(T)
       -0.005889*T**2+428000*T**(-1)+2E+07*T**(-2);
      6000.00  N !
 FUNCTION GER2O3A   298.15  +GER2O3C+20703-5.380*T;                    6000 N !
 FUNCTION GER2O3B   298.15  +GER2O3C+12464-3.885*T;                    6000 N !
 FUNCTION GER2O3H   298.15  +GER2O3C+25033-9.654*T;                    6000 N !
 FUNCTION GER2O3X   298.15  +GER2O3C+37614-14.223*T;                   6000 N !
 FUNCTION GER2O3L   298.15  +GER2O3C+112077-42*T;                      6000 N !
$ ------------------------------------------------------------------------------
$
$
 LIST-OF-REFERENCE
 NUMBER  SOURCE
  Null   'Unknown source'
  COST   'COST 507 database'
  91Din  'A.T. Dinsdale, Calphad, 15, 317-425(1991).'
  92SUB  'SGTE Substance Database, version 1992'
  99Du   'Z. Du, D. Wang, W. Zhang, J. Alloys. Compd., 284, 206-12(1999); Er'
  00Nor1 'S. Norgren, J. Phase Equilib., 21, 148-56(2000),
          SGTE unary database V.4.4, 2001; Er, Ho'
  02Cac  'G. Cacciamani, A. Saccone, S. De Negri, R. Ferro,
          J. Phase Equilib., 23, 38-50(2002); Er'
  07Zin  'M. Zinkevich, Prog. Mater. Sci., 52, 597-647(2007); Er-O'
  11Don  'H.Q. Dong, X.M. Tao, H.S. Liu, T. Laurila, M. Paulastro-Krockel,
          J. Alloys Compd., 509, 4439-44(2011); Er'
  23Nak  'R. Nakazawa, A. Itoh, S. Yasui, M. Kurata, Y. Kobayashi,
          Calphad, 83, 102636(2023); Er-O'
!

File: data/databases/sgte-binary/ErPd-00Du.tdb
$
$ Database for Er-Pd from Z. Du and H. Yang 2000.
$
$ Z. Du, H. Yang, J. Alloys Compd., 299, 199-204(2000).
$
$ Dataset created 2018.02.25 by Bengt Hallstedt.
$ 2020.12.26: Modified for use with GES6.
$
$ The interaction parameters and lattice stability for fcc-Er are not
$ acceptable. This is also the case for ErPd-B27 and ErPd-B2.
$
$ ------------------------------------------------------------------------------
 TEMP-LIM 298.15 6000.00 !
$
$ELEMENT NAME  REF. STATE               ATOMIC MASS H298-H0    S298    !
$
 ELEMENT VA   VACUUM                      0.0          0.0      0.0    ! 
 ELEMENT ER   HCP_A3                    167.26      7392.2912  73.17816! 
 ELEMENT PD   FCC_A1                    106.42      5468.488   37.8234 ! 
$ ------------------------------------------------------------------------------
$ Phase definitions
$
 PHASE LIQUID:L % 1 1 !
 CONST LIQUID:L : ER PD : !
$
$ Fcc (cF4, Fm-3m) and MeX (cF8, Fm-3m)
$
 PHASE FCC_A1 %A 2 1 1 !
 CONST FCC_A1 : ER PD% : VA : !
$
$ Bcc (cI2, Im-3m)
$
 PHASE BCC_A2 %B 2 1 3 !
 CONST BCC_A2 : ER PD : VA : !
$
$ Hcp (hP2, P6_3/mmc) and Me2X (NiAs-type, hP4, P6_3/mmc, B8_1)
$
 PHASE HCP_A3 %A 2 1 0.5 !
 CONST HCP_A3 : ER% PD : VA : !
$
$ Prototype Dy5Pd2 (cF144, Fd-3m)
$
 PHASE ER5PD2 % 2 5 2 !
 CONST ER5PD2 : ER : PD : !
$
$ Prototype Si2U3 (tP10, P4/mbm)
$
 PHASE ER3PD2_D5A % 2 3 2 !
 CONST ER3PD2_D5A : ER : PD : !
$
$ Prototype FeB (oP8, Pnma), low T
$
 PHASE ERPD_B27 % 2 1 1 !
 CONST ERPD_B27 : ER : ER PD% : !
$
$ Prototype CsCl (cP2, Pm-3m), high T
$
 PHASE ERPD_B2 % 2 1 1 !
 CONST ERPD_B2 : ER : ER PD% : !
$
$ Prototype Pd4Pu3 (hR14, R-3)
$
 PHASE ER3PD4 % 2 3 4 !
 CONST ER3PD4 : ER : PD : !
$
$ Unknown structure
$
 PHASE ER2PD3_LT % 2 2 3 !
 CONST ER2PD3_LT : ER : PD : !
$
$ Unknown structure
$
 PHASE ER2PD3_HT % 2 2 3 !
 CONST ER2PD3_HT : ER : PD : !
$
$ Unknown structure
$
 PHASE ER10PD21 % 2 10 21 !
 CONST ER10PD21 : ER : PD : !
$
$ Prototype AuCu3 (cP4, Pm-3m)
$
 PHASE ERPD3_L12 % 2 1 3 !
 CONST ERPD3_L12 : ER% PD : PD : !
$
$ Unknown structure
$
 PHASE ERPD7 % 2 1 7 !
 CONST ERPD7 : ER : PD : !
$ ------------------------------------------------------------------------------
$ Defaults
$
 DEFINE-SYSTEM-DEFAULT ELEMENT 2 !
 DEFAULT-COM DEFINE_SYSTEM_ELEMENT VA !
 TYPE-DEF % SEQ * !
 TYPE-DEF A GES AMEND_PHASE_DESCRIPTION @ MAGNETIC -3 0.28 !
 TYPE-DEF B GES AMEND_PHASE_DESCRIPTION @ MAGNETIC -1 0.4 !
 FUNCTION ZERO      298.15  0;                                         6000 N !
 FUNCTION UN_ASS    298.15  0;                                         6000 N !
 FUNCTION R         298.15  +8.31451;                                  6000 N !
$ ------------------------------------------------------------------------------
$ Element data
$ ------------------------------------------------------------------------------
$ Er
$
$ BCC_A2 added in unary 4.4
$
$ FCC_A1 from 02Cac not included in unary (but it should be)
$ FCC_A1 from 99Du, 00Du and 11Don not included in unary
$ The value from 00Du is absurd
$
 PAR  G(HCP_A3,ER:VA),,                 +GHSERER;                3200 N 91Din !
$PAR  G(FCC_A1,ER:VA),,                 +GHSERER+5000;           3200 N 99Du !
 PAR  G(FCC_A1,ER:VA),,                 +GHSERER+344620;         3200 N 00Du !
$PAR  G(FCC_A1,ER:VA),,                 +GHSERER
$            +1950-0.831451*T;                                   3200 N 02Cac !
$PAR  G(FCC_A1,ER:VA),,                 +GHSERER+2000;           3200 N 11Don !
 PAR  G(BCC_A2,ER:VA),,                 +GHSERER
             +4600-2.494353*T;                                   3200 N 00Nor1 !
 PAR  G(LIQUID,ER),,                    +GLIQER;                 3200 N 91Din !
$
 PAR  G(ERPD_B27,ER:ER),,               +2*GHSERER+256845;,,          N 00Du !
 PAR  G(ERPD_B2,ER:ER),,                +2*GHSERER
             +304466+24.901*T;,,                                      N 00Du !
$
 FUNCTION GHSERER   298.15  -8489.136+116.698964*T-28.3846744*T*LN(T)
       +9.95792E-04*T**2-9.52557E-07*T**3+9581*T**(-1);
      1802.00  Y  -445688.206+2233.10212*T-298.135131*T*LN(T)
       +0.065950553*T**2-3.041405E-06*T**3+1.23973199E+08*T**(-1);
      3200.00  N !
 FUNCTION GLIQER    298.15  +19382.102-10.241846*T+GHSERER;
       500.00  Y  +17912.678+0.355564*T-12.0761776*T*LN(T)
       -0.014414687*T**2+1.316517E-06*T**3-528122*T**(-1);
      1802.00  Y  +747.131+187.623024*T-38.702*T*LN(T);
      3200.00  N !
$ ------------------------------------------------------------------------------
$ Pd
$
$ RHOMBOHEDRAL_A7 added in unary 5.0
$
 PAR  G(FCC_A1,PD:VA),,                 +GHSERPD;                4000 N 91Din !
 PAR  G(BCC_A2,PD:VA),,                 +GHSERPD+10500-1.8*T;    4000 N 91Din !
 PAR  G(HCP_A3,PD:VA),,                 +GHSERPD+2000+0.1*T;     4000 N 91Din !
$PAR  G(RHOMBOHEDRAL_A7,PD),,           +GHSERPD+4000;           4000 N 06Vre !
 PAR  G(LIQUID,PD),,                    +GLIQPD;                 4000 N 91Din !
$
 PAR  G(ERPD3_L12,PD:PD),,              +4*GHSERPD+10492;,,           N 00Du !
$
 FUNCTION GHSERPD   298.15  -10204.027+176.076315*T-32.211*T*LN(T)
       +0.007120975*T**2-1.919875E-06*T**3+168687*T**(-1);
       900.00  Y  +917.062+49.659892*T-13.5708*T*LN(T)
       -0.00717522*T**2+1.91115E-07*T**3-1112465*T**(-1);
      1828.00  Y  -67161.018+370.102147*T-54.2067086*T*LN(T)
       +0.002091396*T**2-6.2811E-08*T**3+18683526*T**(-1);
      4000.00  N !
 FUNCTION GLIQPD    298.15  +11506.758-5.112162*T+GHSERPD;
       600.00  Y  +23405.778-116.918419*T+10.8922031*T*LN(T)
       -0.027266568*T**2+2.430675E-06*T**3-1853674*T**(-1);
      1828.00  Y  -12373.637+251.416903*T-41.17*T*LN(T);
      4000.00  N !
$ ------------------------------------------------------------------------------
$ Binary system
$
$ Z. Du, H. Yang, J. Alloys Compd., 299, 199-204(2000).
$
$ Checked against paper. Checked at 6000 K.
$
$ The interaction parameters and lattice stability for fcc-Er are not
$ acceptable. This is also the case for ErPd-B27 and ErPd-B2.
$
 PAR  L(LIQUID,ER,PD;0),,               -368991+24.014*T;,,           N 00Du !
 PAR  L(LIQUID,ER,PD;1),,               +144011-10.082*T;,,           N 00Du !
$
 PAR  L(FCC_A1,ER,PD:VA;0),,            -859094+37.316*T;,,           N 00Du !
 PAR  L(HCP_A3,ER,PD:VA;0),,            +100000;,,                    N 00Du !
$
 PAR  G(ER5PD2,ER:PD),,                 +5*GHSERER+2*GHSERPD
             -438832+29.007*T;,,                                      N 00Du !
 PAR  G(ER3PD2_D5A,ER:PD),,             +3*GHSERER+2*GHSERPD
             -432499+37.993*T;,,                                      N 00Du !
$
 PAR  G(ERPD_B27,ER:PD),,               +GHSERER+GHSERPD
             -183153+1.551*T;,,                                       N 00Du !
 PAR  L(ERPD_B27,ER:ER,PD;0),,          -306264;,,                    N 00Du !
$
 PAR  G(ERPD_B2,ER:PD),,                +GHSERER+GHSERPD
             -180463-1.725*T;,,                                       N 00Du !
 PAR  L(ERPD_B2,ER:ER,PD;0),,           -369289;,,                    N 00Du !
$
 PAR  G(ER3PD4,ER:PD),,                 +3*GHSERER+4*GHSERPD
             -648017-3.848*T;,,                                       N 00Du !
 PAR  G(ER2PD3_LT,ER:PD),,              +2*GHSERER+3*GHSERPD
             -466614+3.24*T;,,                                        N 00Du !
 PAR  G(ER2PD3_HT,ER:PD),,              +2*GHSERER+3*GHSERPD
             -458747-2.288*T;,,                                       N 00Du !
 PAR  G(ER10PD21,ER:PD),,               +10*GHSERER+21*GHSERPD
             -2929281+106.496*T;,,                                    N 00Du !
$
 PAR  G(ERPD3_L12,ER:PD),,              +GHSERER+3*GHSERPD
             -376278+22.892*T;,,                                      N 00Du !
 PAR  L(ERPD3_L12,ER,PD:PD;0),,         -52533;,,                     N 00Du !
$
 PAR  G(ERPD7,ER:PD),,                  +GHSERER+7*GHSERPD
             -446044+58.926*T;,,                                      N 00Du !
$
$ Metastable
$
 PAR  L(BCC_A2,ER,PD:VA;0),,            +100000;,,                    N Same !
$ ------------------------------------------------------------------------------
$
$
 LIST-OF-REFERENCE
 NUMBER  SOURCE
  Null   'Unknown source'
  Same   'Same or similar interaction as in the corresponding stable phase'
  COST   'COST 507 database'
  91Din  'A.T. Dinsdale, Calphad, 15, 317-425(1991).'
  99Du   'Z. Du, D. Wang, W. Zhang, J. Alloys. Compd., 284, 206-12(1999); Er'
  00Du   'Z. Du, H. Yang, J. Alloys Compd., 299, 199-204(2000); Er-Pd'
  00Nor1 'S. Norgren, J. Phase Equilib., 21, 148-56(2000),
          SGTE unary database V.4.4, 2001; Er, Ho'
  02Cac  'G. Cacciamani, A. Saccone, S. De Negri, R. Ferro,
          J. Phase Equilib., 23, 38-50(2002); Er'
  06Vre  'J. Vrestal, J. Pinkas, A. Watson, A. Scott, J. Houserova, A. Kroupa,
          Calphad, 30, 14-17(2006), SGTE unary database V.5.0, 2009; Pd'
  11Don  'H.Q. Dong, X.M. Tao, H.S. Liu, T. Laurila, M. Paulastro-Krockel,
          J. Alloys Compd., 509, 4439-44(2011); Er'
!
