Repository: orchid-calphad/orchid-project.org

# orchid-project.org

Website and released data of **ORCHID** (Open Repository for CALPHAD Hypotheses, Intelligence, and Discovery),
served by GitHub Pages at https://orchid-project.org. Releases are archived on Zenodo (one DOI per version).

- `index.html`, `catalog/`, `best-practices.html` — static, self-contained pages (generated in the ORCHID tooling).
- `data/` — released data: catalog, redistributable TDB files, convex hulls. Licences: `data/LICENSES.md`, `data/NOTICE.md`.
- `llms.txt`, `data/croissant.json`, `CITATION.cff`, `.zenodo.json` — machine-readable metadata.

Only data with clear redistribution rights are published.

File: data/databases/sgte-binary/ErSb-11Wan.tdb
$
$ Database for Er-Sb from S.L. Wang et al. 2011
$
$ S.L. Wang, Z.B. Hu, F. Gao, C.P. Wang, X.J. Liu, Calphad, 35, 473-78(2011).
$
$ Dataset created 2016.10.18 by Bengt Hallstedt.
$ 2020.12.26: Modified for use with GES6.
$
$ ------------------------------------------------------------------------------
 TEMP-LIM 298.15 6000.00 !
$
$ELEMENT NAME  REF. STATE               ATOMIC MASS H298-H0    S298    !
$
 ELEMENT VA   VACUUM                      0.0          0.0      0.0    ! 
 ELEMENT ER   HCP_A3                    167.26      7392.2912  73.17816! 
 ELEMENT SB   RHOMBOHEDRAL_A7           121.75      5870.152   45.5219 ! 
$ ------------------------------------------------------------------------------
$ Phase definitions
$
 PHASE LIQUID:L % 1 1 !
 CONST LIQUID:L : ER SB : !
$
$ Fcc (cF4, Fm-3m) and MeX (cF8, Fm-3m)
$
 PHASE FCC_A1 %A 2 1 1 !
 CONST FCC_A1 : ER SB : VA : !
$
$ Bcc (cI2, Im-3m)
$
 PHASE BCC_A2 %B 2 1 3 !
 CONST BCC_A2 : ER SB : VA : !
$
$ Hcp (hP2, P6_3/mmc) and Me2X (NiAs-type, hP4, P6_3/mmc, B8_1)
$
 PHASE HCP_A3 %A 2 1 0.5 !
 CONST HCP_A3 : ER% SB : VA : !
$
$ Prototype alpha-As (hR2, R-3m)
$
 PHASE RHOMBOHEDRAL_A7 % 1 1 !
 CONST RHOMBOHEDRAL_A7 : SB : !
$
$ Prototype Sb3Yb5 (oP32, Pnma)
$
 PHASE ER5SB3 % 2 5 3 !
 CONST ER5SB3 : ER : SB : !
$
$ Prototype NaCl (cF8, Fm-3m)
$
 PHASE ERSB_B1 % 2 1 1 !
 CONST ERSB_B1 : ER : SB : !
$
$ unknown structure
$
 PHASE ERSB_BETA % 2 1 1 !
 CONST ERSB_BETA : ER : SB : !
$
$ Prototype HoSb2 (oC6, C222)
$
 PHASE ERSB2 % 2 1 2 !
 CONST ERSB2 : ER : SB : !
$ ------------------------------------------------------------------------------
$ Defaults
$
 DEFINE-SYSTEM-DEFAULT ELEMENT 2 !
 DEFAULT-COM DEFINE_SYSTEM_ELEMENT VA !
 TYPE-DEF % SEQ * !
 TYPE-DEF A GES AMEND_PHASE_DESCRIPTION @ MAGNETIC -3 0.28 !
 TYPE-DEF B GES AMEND_PHASE_DESCRIPTION @ MAGNETIC -1 0.4 !
 FUNCTION ZERO      298.15  0;                                         6000 N !
 FUNCTION UN_ASS    298.15  0;                                         6000 N !
 FUNCTION R         298.15  +8.31451;                                  6000 N !
$ ------------------------------------------------------------------------------
$ Element data
$ ------------------------------------------------------------------------------
$ Er
$
$ BCC_A2 added in unary 4.4
$
$ FCC_A1 from 02Cac not included in unary (but it should be)
$
 PAR  G(HCP_A3,ER:VA),,                 +GHSERER;                3200 N 91Din !
 PAR  G(FCC_A1,ER:VA),,                 +GHSERER
             +1950-0.831451*T;                                   3200 N 02Cac !
 PAR  G(BCC_A2,ER:VA),,                 +GHSERER
             +4600-2.494353*T;                                   3200 N 00Nor1 !
 PAR  G(LIQUID,ER),,                    +GLIQER;                 3200 N 91Din !
$
 FUNCTION GHSERER   298.15  -8489.136+116.698964*T-28.3846744*T*LN(T)
       +9.95792E-04*T**2-9.52557E-07*T**3+9581*T**(-1);
      1802.00  Y  -445688.206+2233.10212*T-298.135131*T*LN(T)
       +0.065950553*T**2-3.041405E-06*T**3+1.23973199E+08*T**(-1);
      3200.00  N !
 FUNCTION GLIQER    298.15  +19382.102-10.241846*T+GHSERER;
       500.00  Y  +17912.678+0.355564*T-12.0761776*T*LN(T)
       -0.014414687*T**2+1.316517E-06*T**3-528122*T**(-1);
      1802.00  Y  +747.131+187.623024*T-38.702*T*LN(T);
      3200.00  N !
$ ------------------------------------------------------------------------------
$ Sb
$
$ BCT_A5 revised in unary 3.0
$
$ BCT_A5 the value from 91Din is used in LBall-v7+fun.tdb.
$ BCT_A5 the value from 96SGUN is used in SGSOL 5.0.
$ It is only needed in Sb-Sn.
$
 PAR  G(RHOMBOHEDRAL_A7,SB),,           +GHSERSB;                2000 N 91Din !
 PAR  G(FCC_A1,SB:VA),,                 +GHSERSB+19874-13.7*T;   2000 N 91Din !
 PAR  G(BCC_A2,SB:VA),,                 +GHSERSB+19874-15.1*T;   2000 N 91Din !
 PAR  G(HCP_A3,SB:VA),,                 +GHSERSB+19874-13*T;     2000 N 91Din !
$PAR  G(BCT_A5,SB),,                    +GHSERSB+13000-8*T;      2000 N 96SGUN !
$PAR  G(BCT_A5,SB),,                    +GHSERSB+1000;           2000 N 91Din !
 PAR  G(LIQUID,SB),,                    +GLIQSB;                 2000 N 91Din !
$
 FUNCTION GHSERSB   298.15  -9242.858+156.154689*T-30.5130752*T*LN(T)
       +0.007748768*T**2-3.003415E-06*T**3+100625*T**(-1);
       903.78  Y  -11738.83+169.485872*T-31.38*T*LN(T)+1.616849E+27*T**(-9);
      2000.00  N !
 FUNCTION GLIQSB    298.15  +19822.328-21.923164*T+GHSERSB-1.74847E-20*T**7;
       903.78  Y  +8175.359+147.455986*T-31.38*T*LN(T);
      2000.00  N !
$ ------------------------------------------------------------------------------
$ Binary system
$
$ S.L. Wang, Z.B. Hu, F. Gao, C.P. Wang, X.J. Liu, Calphad, 35, 473-78(2011).
$
$ Checked against paper and author's tdb. Checked at 6000 K.
$
 PAR  L(LIQUID,ER,SB;0),,               -211744-17.793*T;,,           N 11Wan !
 PAR  L(LIQUID,ER,SB;1),,               +41385-41.111*T;,,            N 11Wan !
 PAR  L(LIQUID,ER,SB;2),,               +48000-3.108*T;,,             N 11Wan !
$
 PAR  L(HCP_A3,ER,SB:VA;0),,            -171000;,,                    N 11Wan !
$
 PAR  G(ER5SB3,ER:SB),,                 +5*GHSERER+3*GHSERSB
             -664400+9.84*T;,,                                        N 11Wan !
 PAR  G(ERSB_B1,ER:SB),,                +GHSERER+GHSERSB
             -223166.6+14.628*T;,,                                    N 11Wan !
 PAR  G(ERSB_BETA,ER:SB),,              +GHSERER+GHSERSB
             -222533.3+14.324*T;,,                                    N 11Wan !
 PAR  G(ERSB2,ER:SB),,                  +GHSERER+2*GHSERSB
             -225426+16.521*T;,,                                      N 11Wan !
$
$ Metastable
$
 PAR  L(FCC_A1,ER,SB:VA;0),,            -171000;,,                    N Same !
 PAR  L(BCC_A2,ER,SB:VA;0),,            -171000;,,                    N Same !
$ ------------------------------------------------------------------------------
$
$
 LIST-OF-REFERENCE
 NUMBER  SOURCE
  Null   'Unknown source'
  Same   'Same or similar interaction as in the corresponding stable phase'
  COST   'COST 507 database'
  91Din  'A.T. Dinsdale, Calphad, 15, 317-425(1991).'
  96SGUN 'SGTE unary database V.3.0, 1996.'
  00Nor1 'S. Norgren, J. Phase Equilib., 21, 148-56(2000),
          SGTE unary database V.4.4, 2001; Er, Ho'
  02Cac  'G. Cacciamani, A. Saccone, S. De Negri, R. Ferro,
          J. Phase Equilib., 23, 38-50(2002); Er'
  11Wan  'S.L. Wang, Z.B. Hu, F. Gao, C.P. Wang, X.J. Liu,
          Calphad, 35, 473-78(2011); Er-Sb'
!

File: data/databases/sgte-binary/ErSc-24Kan.tdb
$
$ Database for Er-Sc from Y. Kang et al. 2024.
$
$ Y. Kang, Z. Lu, H. Qin, L. Zhao, R. Zhang, J. Ge, Q. Yao, C. Huang, Z. Wei,
$ Q. Long, J. Wang, H. Zhou, Calphad, 85, 102689(2024).
$
$ Dataset created 2024.07.27 by Bengt Hallstedt.
$
$ The interactions are far too large. The combination of having no data and
$ no clue results in disaster.
$
$ There is an fcc field at high temperature, covering the liquidus. This is
$ not present with the database from the authors because they forgot to include
$ G(FCC_A1,SC:VA) in the database. The fcc field is removed by adding a 
$ positive interaction.
$
$ ------------------------------------------------------------------------------
 TEMP-LIM 298.15 6000.00 !
$
$ELEMENT NAME  REF. STATE               ATOMIC MASS H298-H0    S298    !
$
 ELEMENT VA   VACUUM                      0.0          0.0      0.0    ! 
 ELEMENT ER   HCP_A3                    167.26      7392.2912  73.17816! 
 ELEMENT SC   HCP_A3                     44.9559    5217.448   34.6435 ! 
$ ------------------------------------------------------------------------------
$ Phase definitions
$
 PHASE LIQUID:L % 1 1 !
 CONST LIQUID:L : ER SC : !
$
$ Fcc (cF4, Fm-3m) and MeX (cF8, Fm-3m)
$
 PHASE FCC_A1 %A 2 1 1 !
 CONST FCC_A1 : ER SC : VA : !
$
$ Bcc (cI2, Im-3m)
$
 PHASE BCC_A2 %B 2 1 3 !
 CONST BCC_A2 : ER SC% : VA : !
$
$ Hcp (hP2, P6_3/mmc) and Me2X (NiAs-type, hP4, P6_3/mmc, B8_1)
$
 PHASE HCP_A3 %A 2 1 0.5 !
 CONST HCP_A3 : ER% SC% : VA : !
$ ------------------------------------------------------------------------------
$ Defaults
$
 DEFINE-SYSTEM-DEFAULT ELEMENT 2 !
 DEFAULT-COM DEFINE_SYSTEM_ELEMENT VA !
 TYPE-DEF % SEQ * !
 TYPE-DEF A GES AMEND_PHASE_DESCRIPTION @ MAGNETIC -3 0.28 !
 TYPE-DEF B GES AMEND_PHASE_DESCRIPTION @ MAGNETIC -1 0.4 !
 FUNCTION ZERO      298.15  0;                                         6000 N !
 FUNCTION UN_ASS    298.15  0;                                         6000 N !
 FUNCTION R         298.15  +8.31451;                                  6000 N !
$ ------------------------------------------------------------------------------
$ Element data
$ ------------------------------------------------------------------------------
$ Er
$
$ BCC_A2 added in unary 4.4
$
$ FCC_A1 from 02Cac not included in unary (but it should be)
$ FCC_A1 from 24Kan not included in unary. It is rather similar to 02Cac, but
$ its origin is unclear. It is most certainly not actually 24Kan.
$
 PAR  G(HCP_A3,ER:VA),,                 +GHSERER;                3200 N 91Din !
$PAR  G(FCC_A1,ER:VA),,                 +GHSERER
$            +1950-0.831451*T;                                   3200 N 02Cac !
 PAR  G(FCC_A1,ER:VA),,                 +GHSERER
             +1950-0.2924*T;                                     3200 N 24Kan !
 PAR  G(BCC_A2,ER:VA),,                 +GHSERER
             +4600-2.494353*T;                                   3200 N 00Nor1 !
 PAR  G(LIQUID,ER),,                    +GLIQER;                 3200 N 91Din !
$
 FUNCTION GHSERER   298.15  -8489.136+116.698964*T-28.3846744*T*LN(T)
       +9.95792E-04*T**2-9.52557E-07*T**3+9581*T**(-1);
      1802.00  Y  -445688.206+2233.10212*T-298.135131*T*LN(T)
       +0.065950553*T**2-3.041405E-06*T**3+1.23973199E+08*T**(-1);
      3200.00  N !
 FUNCTION GLIQER    298.15  +19382.102-10.241846*T+GHSERER;
       500.00  Y  +17912.678+0.355564*T-12.0761776*T*LN(T)
       -0.014414687*T**2+1.316517E-06*T**3-528122*T**(-1);
      1802.00  Y  +747.131+187.623024*T-38.702*T*LN(T);
      3200.00  N !
$ ------------------------------------------------------------------------------
$ Sc
$
$ FCC_A1 and DHCP added in unary 4.4
$
 PAR  G(HCP_A3,SC:VA),,                 +GHSERSC;                3200 N 91Din !
 PAR  G(BCC_A2,SC:VA),,                 +GBCCSC;                 3200 N 91Din !
 PAR  G(FCC_A1,SC:VA),,                 +GHSERSC+5000;           3200 N 99Cac !
$PAR  G(DHCP,SC),,                      +GHSERSC
$            +1200+0.4157255*T;                                  3200 N 00Nor2 !
 PAR  G(LIQUID,SC),,                    +GLIQSC;                 3200 N 91Din !
$
 FUNCTION GHSERSC   298.15  -8689.547+153.48097*T-28.1882*T*LN(T)
       +0.00321892*T**2-1.64531E-06*T**3+72177*T**(-1);
       800.00  Y  -7511.295+132.759582*T-24.9132*T*LN(T)
       -5.73295E-04*T**2-8.59345E-07*T**3;
      1608.00  Y  +261143.04-1817.92245*T+241.441051*T*LN(T)
       -0.117529396*T**2+8.7398E-06*T**3-50607159*T**(-1);
      2000.00  Y  -30515.246+286.474338*T-44.2249*T*LN(T);
      3200.00  N !
 FUNCTION GBCCSC    298.15  +1979.728-1.024135*T+GHSERSC;
      1000.00  Y  +230161.408-2004.05469*T+276.76664*T*LN(T)
       -0.167120107*T**2+1.5637371E-05*T**3-33783257*T**(-1);
      1608.00  Y  -25928.011+283.642312*T-44.2249*T*LN(T);
      2000.00  Y  +4587.235-2.832026*T+GHSERSC;
      3200.00  N !
 FUNCTION GLIQSC    298.15  +6478.66+45.427539*T-10.7967803*T*LN(T)
       -0.020636524*T**2+2.13106E-06*T**3-158106*T**(-1);
      1608.00  Y  -11832.111+275.871695*T-44.2249*T*LN(T);
      3200.00  N !
$ ------------------------------------------------------------------------------
$ Binary system
$
$ Y. Kang, Z. Lu, H. Qin, L. Zhao, R. Zhang, J. Ge, Q. Yao, C. Huang, Z. Wei,
$ Q. Long, J. Wang, H. Zhou, Calphad, 85, 102689(2024).
$
$ Checked against and paper and author's tdb. Checked at 6000 K.
$
$ The interactions are far too large. The combination of having no data and
$ no clue results in disaster.
$
$ There is an fcc field at high temperature, covering the liquidus. This is
$ not present with the database from the authors because they forgot to include
$ G(FCC_A1,SC:VA) in the database. The fcc field is removed by adding a 
$ positive interaction.
$
 PAR  L(LIQUID,ER,SC;0),,               +92258.958-35.76*T;,,         N 24Kan !
 PAR  L(LIQUID,ER,SC;1),,               -34050+18.39*T;,,             N 24Kan !
 PAR  L(LIQUID,ER,SC;2),,               +20251.104-6.378*T;,,         N 24Kan !
$
 PAR  L(BCC_A2,ER,SC:VA;0),,            -18845.336+29.121*T;,,        N 24Kan !
 PAR  L(BCC_A2,ER,SC:VA;1),,            +5478.688-4.317*T;,,          N 24Kan !
 PAR  L(BCC_A2,ER,SC:VA;2),,            +1212.576+1.33*T;,,           N 24Kan !
$
 PAR  L(HCP_A3,ER,SC:VA;0),,            -61385.246+53.675*T;,,        N 24Kan !
 PAR  L(HCP_A3,ER,SC:VA;1),,            +13356.161-9.499*T;,,         N 24Kan !
 PAR  L(HCP_A3,ER,SC:VA;2),,            -53156.376+33.91*T;,,         N 24Kan !
 PAR  L(HCP_A3,ER,SC:VA;3),,            -2721.72-1.625*T;,,           N 24Kan !
$
$ Metastable
$
 PAR  L(FCC_A1,ER,SC:VA;0),,            +20000;,,                     N 24Kan !
$ ------------------------------------------------------------------------------
$
$
 LIST-OF-REFERENCE
 NUMBER  SOURCE
  Null   'Unknown source'
  COST   'COST 507 database'
  91Din  'A.T. Dinsdale, Calphad, 15, 317-425(1991).'
  99Cac  'G. Cacciamani, P. Riani, G. Borzone, N. Parodi, A. Saccone, R. Ferro,
          A. Pisch, R. Schmid-Fetzer, Intermetallics, 7, 101-8(1999),
          SGTE unary database V.4.4, 2001; Sc'
  00Nor1 'S. Norgren, J. Phase Equilib., 21, 148-56(2000),
          SGTE unary database V.4.4, 2001; Er, Ho'
  00Nor2 'S. Norgren, PhD Thesis, KTH, Stockholm, 2000,
          SGTE unary database V.4.4, 2001; Nd, Sc'
  02Cac  'G. Cacciamani, A. Saccone, S. De Negri, R. Ferro,
          J. Phase Equilib., 23, 38-50(2002); Er'
  24Kan  'Y. Kang, Z. Lu, H. Qin, L. Zhao, R. Zhang, J. Ge, Q. Yao, C. Huang,
          Z. Wei, Q. Long, J. Wang, H. Zhou,
          Calphad, 85, 102689(2024); Er, Er-Sc'
!

File: data/databases/sgte-binary/ErTb-00Nor-LB.tdb
$
$ Database for Er-Tb from S. Norgren 2000 (included in LB Vol. 3)
$
$ S. Norgren, J. Phase Equilib., 21, 148-56(2000).
$
$ Dataset created 2012.10.07 by Bengt Hallstedt.
$ 2020.12.26: Modified for use with GES6.
$
$ ------------------------------------------------------------------------------
 TEMP-LIM 298.15 6000.00 !
$
$ELEMENT NAME  REF. STATE               ATOMIC MASS H298-H0    S298    !
$
 ELEMENT VA   VACUUM                      0.0          0.0      0.0    ! 
 ELEMENT ER   HCP_A3                    167.26      7392.2912  73.17816! 
 ELEMENT TB   HCP_A3                    158.9254    9426.552   73.3037 ! 
$ ------------------------------------------------------------------------------
$ Phase definitions
$
 PHASE LIQUID:L % 1 1 !
 CONST LIQUID:L : ER TB : !
$
$ Fcc (cF4, Fm-3m) and MeX (cF8, Fm-3m)
$
 PHASE FCC_A1 %A 2 1 1 !
 CONST FCC_A1 : ER TB : VA : !
$
$ Bcc (cI2, Im-3m)
$
 PHASE BCC_A2 %B 2 1 3 !
 CONST BCC_A2 : ER TB : VA : !
$
$ Hcp (hP2, P6_3/mmc) and Me2X (NiAs-type, hP4, P6_3/mmc, B8_1)
$
 PHASE HCP_A3 %A 2 1 0.5 !
 CONST HCP_A3 : ER% TB% : VA : !
$ ------------------------------------------------------------------------------
$ Defaults
$
 DEFINE-SYSTEM-DEFAULT ELEMENT 2 !
 DEFAULT-COM DEFINE_SYSTEM_ELEMENT VA !
 TYPE-DEF % SEQ * !
 TYPE-DEF A GES AMEND_PHASE_DESCRIPTION @ MAGNETIC -3 0.28 !
 TYPE-DEF B GES AMEND_PHASE_DESCRIPTION @ MAGNETIC -1 0.4 !
 FUNCTION ZERO      298.15  0;                                         6000 N !
 FUNCTION UN_ASS    298.15  0;                                         6000 N !
 FUNCTION R         298.15  +8.31451;                                  6000 N !
$ ------------------------------------------------------------------------------
$ Element data
$ ------------------------------------------------------------------------------
$ Er
$
$ BCC_A2 added in unary 4.4
$
$ FCC_A1 from 02Cac not included in unary (but it should be)
$
 PAR  G(HCP_A3,ER:VA),,                 +GHSERER;                3200 N 91Din !
 PAR  G(FCC_A1,ER:VA),,                 +GHSERER
             +1950-0.831451*T;                                   3200 N 02Cac !
 PAR  G(BCC_A2,ER:VA),,                 +GHSERER
             +4600-2.494353*T;                                   3200 N 00Nor1 !
 PAR  G(LIQUID,ER),,                    +GLIQER;                 3200 N 91Din !
$
 FUNCTION GHSERER   298.15  -8489.136+116.698964*T-28.3846744*T*LN(T)
       +9.95792E-04*T**2-9.52557E-07*T**3+9581*T**(-1);
      1802.00  Y  -445688.206+2233.10212*T-298.135131*T*LN(T)
       +0.065950553*T**2-3.041405E-06*T**3+1.23973199E+08*T**(-1);
      3200.00  N !
 FUNCTION GLIQER    298.15  +19382.102-10.241846*T+GHSERER;
       500.00  Y  +17912.678+0.355564*T-12.0761776*T*LN(T)
       -0.014414687*T**2+1.316517E-06*T**3-528122*T**(-1);
      1802.00  Y  +747.131+187.623024*T-38.702*T*LN(T);
      3200.00  N !
$ ------------------------------------------------------------------------------
$ Tb
$
 PAR  G(HCP_A3,TB:VA),,                 +GHSERTB;                3000 N 91Din !
 PAR  G(BCC_A2,TB:VA),,                 +GBCCTB;                 3000 N 91Din !
 PAR  G(LIQUID,TB),,                    +GLIQTB;                 3000 N 91Din !
$
 FUNCTION GHSERTB   298.15  -20842.158+409.309555*T-77.5006*T*LN(T)
       +0.0832265*T**2-2.5672833E-05*T**3+562430*T**(-1);
       600.00  Y  -8772.606+102.61162*T-25.8659*T*LN(T)
       -0.002757005*T**2-8.05838E-07*T**3+172355*T**(-1);
      1200.00  Y  -7944.942+101.7776*T-25.9584*T*LN(T)
       -0.001676335*T**2-1.067632E-06*T**3;
      1562.00  Y  -265240.309+1456.04268*T-200.215695*T*LN(T)
       +0.041615159*T**2-2.044697E-06*T**3+65043790*T**(-1);
      3000.00  N !
 FUNCTION GBCCTB    298.15  +4167.835-2.652707*T+GHSERTB;
      1200.00  Y  +633060.245-5157.77779*T+706.580596*T*LN(T)
       -0.373763517*T**2+3.4100235E-05*T**3-1.03233571E+08*T**(-1);
      1562.00  Y  -23398.029+257.388486*T-46.4842*T*LN(T);
      3000.00  N !
 FUNCTION GLIQTB    298.15  +3945.831+29.867521*T-14.252646*T*LN(T)
       -0.020466105*T**2+2.17475E-06*T**3-160724*T**(-1);
      1562.00  Y  -13247.649+251.16889*T-46.4842*T*LN(T);
      3000.00  N !
$ ------------------------------------------------------------------------------
$ Binary system
$
$ From S. Norgren 2000 (included in LB Vol. 3)
$
$ S. Norgren, J. Phase Equilib., 21, 148-56(2000).
$
$ Checked against LB and paper. Checked at 6000 K.
$
 PAR  L(LIQUID,ER,TB;0),,               -350;,,                       N 00Nor1 !
$
 PAR  L(HCP_A3,ER,TB:VA;0),,            +130;,,                       N 00Nor1 !
$
$ Metastable
$
 PAR  L(BCC_A2,ER,TB:VA;0),,            +ZERO;,,                      N 00Nor1 !
$ ------------------------------------------------------------------------------
$
 ASSESSED_SYSTEM
  ER-TB(TDB -* +LIQUID +BCC_A2 +HCP_A3 ;P3 TMM:300/3000 *) !
$
$
 LIST-OF-REFERENCE
 NUMBER  SOURCE
  Null   'Unknown source'
  COST   'COST 507 database'
  91Din  'A.T. Dinsdale, Calphad, 15, 317-425(1991).'
  00Nor1 'S. Norgren, J. Phase Equilib., 21, 148-56(2000),
          SGTE unary database V.4.4, 2001; Er, Ho, Er-Tb'
  02Cac  'G. Cacciamani, A. Saccone, S. De Negri, R. Ferro,
          J. Phase Equilib., 23, 38-50(2002); Er'
!

File: data/databases/sgte-binary/ErTe-22Ben.tdb
$
$ Database for Er-Te from S. Bennoui et al. 2022.
$
$ S. Bennoui, Y. Djaballah, V. Vassiliev, A. Belgacem-Bouzida,
$ J. Phase Equilib. Diffus., 43, 126-38(2022).
$
$ Dataset created 2022.07.31 by Bengt Hallstedt.
$
$ ------------------------------------------------------------------------------
 TEMP-LIM 298.15 6000.00 !
$
$ELEMENT NAME  REF. STATE               ATOMIC MASS H298-H0    S298    !
$
 ELEMENT VA   VACUUM                      0.0          0.0      0.0    ! 
 ELEMENT ER   HCP_A3                    167.26      7392.2912  73.17816! 
 ELEMENT TE   HEXAGONAL_A8              127.60      6080.      49.221  ! 
$ ------------------------------------------------------------------------------
$ Species
$
 SPECIE  ERTE                               ER1TE1 !
 SPECIE  ER2TE3                             ER2TE3 !
$ ------------------------------------------------------------------------------
$ Phase definitions
$
 PHASE LIQUID:L % 1 1 !
 CONST LIQUID:L : ER ERTE ER2TE3 TE : !
$
$ Fcc (cF4, Fm-3m) and MeX (cF8, Fm-3m)
$
 PHASE FCC_A1 %A 2 1 1 !
 CONST FCC_A1 : ER : VA : !
$
$ Bcc (cI2, Im-3m)
$
 PHASE BCC_A2 %B 2 1 3 !
 CONST BCC_A2 : ER : VA : !
$
$ Hcp (hP2, P6_3/mmc) and Me2X (NiAs-type, hP4, P6_3/mmc, B8_1)
$
 PHASE HCP_A3 %A 2 1 0.5 !
 CONST HCP_A3 : ER : VA: !
$
$ Prototype gamma-Se (hP3, P3_121)
$ The phase is named HEXAGONAL_A8 in the SGTE unary database and
$ TRIGONAL_A8 in LB.
$
 PHASE HEXAGONAL_A8 % 1 1 !
 CONST HEXAGONAL_A8 : TE : !
$
$ Prototype NaCl (cF8, Fm-3m)
$
 PHASE ERTE_B1 % 2 1 1 !
 CONST ERTE_B1 : ER : TE : !
$
$ Prototype Sc2S3 (oF80, Fddd)
$
 PHASE ER2TE3 % 2 2 3 !
 CONST ER2TE3 : ER : TE : !
$
$ Prototype NdTe3 (oC16, Cmcm)
$
 PHASE ERTE3 % 2 1 3 !
 CONST ERTE3 : ER : TE : !
$ ------------------------------------------------------------------------------
$ Defaults
$
 DEFINE-SYSTEM-DEFAULT ELEMENT 2 !
 DEFAULT-COM DEFINE_SYSTEM_ELEMENT VA !
 TYPE-DEF A GES AMEND_PHASE_DESCRIPTION @ MAGNETIC -3 0.28 !
 TYPE-DEF B GES AMEND_PHASE_DESCRIPTION @ MAGNETIC -1 0.4 !
 TYPE-DEF % SEQ * !
 FUNCTION ZERO      298.15  0;                                         6000 N !
 FUNCTION UN_ASS    298.15  0;                                         6000 N !
 FUNCTION R         298.15  +8.31451;                                  6000 N !
$ ------------------------------------------------------------------------------
$ Element data
$ ------------------------------------------------------------------------------
$ Er
$
$ BCC_A2 added in unary 4.4
$
$ FCC_A1 from 02Cac not included in unary (but it should be)
$ FCC_A1 from 99Du and 11Don not included in unary
$
 PAR  G(HCP_A3,ER:VA),,                 +GHSERER;                3200 N 91Din !
$PAR  G(FCC_A1,ER:VA),,                 +GHSERER+5000;           3200 N 99Du !
 PAR  G(FCC_A1,ER:VA),,                 +GHSERER
             +1950-0.831451*T;                                   3200 N 02Cac !
$PAR  G(FCC_A1,ER:VA),,                 +GHSERER+2000;           3200 N 11Don !
 PAR  G(BCC_A2,ER:VA),,                 +GHSERER
             +4600-2.494353*T;                                   3200 N 00Nor1 !
 PAR  G(LIQUID,ER),,                    +GLIQER;                 3200 N 91Din !
$
 FUNCTION GHSERER   298.15  -8489.136+116.698964*T-28.3846744*T*LN(T)
       +9.95792E-04*T**2-9.52557E-07*T**3+9581*T**(-1);
      1802.00  Y  -445688.206+2233.10212*T-298.135131*T*LN(T)
       +0.065950553*T**2-3.041405E-06*T**3+1.23973199E+08*T**(-1);
      3200.00  N !
 FUNCTION GLIQER    298.15  +19382.102-10.241846*T+GHSERER;
       500.00  Y  +17912.678+0.355564*T-12.0761776*T*LN(T)
       -0.014414687*T**2+1.316517E-06*T**3-528122*T**(-1);
      1802.00  Y  +747.131+187.623024*T-38.702*T*LN(T);
      3200.00  N !
$ ------------------------------------------------------------------------------
$ Te
$
$ HEXAGONAL_A8 and LIQUID revised in unary 3.0
$
 PAR  G(HEXAGONAL_A8,TE),,              +GHSERTE;                2000 N 95Dav !
 PAR  G(LIQUID,TE),,                    +GLIQTE;                 2000 N 95Dav !
$
 FUNCTION GHSERTE   298.15  -10544.679+183.372894*T-35.6687*T*LN(T)
       +0.01583435*T**2-5.240417E-06*T**3+155015*T**(-1);
       722.66  Y  +9160.595-129.265373*T+13.004*T*LN(T)
       -0.0362361*T**2+5.006367E-06*T**3-1286810*T**(-1);
      1150.00  Y  -12781.349+174.901226*T-32.5596*T*LN(T);
      1600.00  N !
 FUNCTION GLIQTE    298.15  -17554.731+685.877639*T-126.318*T*LN(T)
       +0.2219435*T**2-9.42075E-05*T**3+827930*T**(-1);
       626.49  Y  -3165763.48+46756.357*T-7196.41*T*LN(T)
       +7.09775*T**2-0.00130692833*T**3+2.58051E+08*T**(-1);
       722.66  Y  +180326.959-1500.57909*T+202.743*T*LN(T)
       -0.142016*T**2+1.6129733E-05*T**3-24238450*T**(-1);
      1150.00  Y  +19110.036-26.1929273*T+GHSERTE;
      1600.00  N !
$ ------------------------------------------------------------------------------
$ Binary system
$
$ S. Bennoui, Y. Djaballah, V. Vassiliev, A. Belgacem-Bouzida,
$ J. Phase Equilib. Diffus., 43, 126-38(2022).
$
$ Checked against paper. Checked at 6000 K.
$
 PAR  G(LIQUID,ERTE),,                  +GLIQER+GLIQTE
             -219890+13.95*T;,,                                       N 22Ben !
 PAR  G(LIQUID,ER2TE3),,                +2*GLIQER+3*GLIQTE
             -428300-23.65*T;,,                                       N 22Ben !
 PAR  L(LIQUID,ER,TE;0),,               -185312+18.87*T;,,            N 22Ben !
 PAR  L(LIQUID,ER,TE;1),,               -49412+2.63*T;,,              N 22Ben !
 PAR  L(LIQUID,ER,ERTE;0),,             -12430+9.98*T;,,              N 22Ben !
 PAR  L(LIQUID,ER,ERTE;1),,             +11242-3.95*T;,,              N 22Ben !
 PAR  L(LIQUID,ER2TE3,TE;0),,           -120254-19.5*T;,,             N 22Ben !
 PAR  L(LIQUID,ERTE,ER2TE3;0),,         -118412-8.22*T;,,             N 22Ben !
 PAR  L(LIQUID,ERTE,ER2TE3;1),,         +35512;,,                     N 22Ben !
$
 PAR  G(ERTE_B1,ER:TE),,                +GHSERER+GHSERTE
             -237894+3.356*T;,,                                       N 22Ben !
 PAR  G(ER2TE3,ER:TE),,                 +2*GHSERER+3*GHSERTE
             -682375+78.275*T;,,                                      N 22Ben !
 PAR  G(ERTE3,ER:TE),,                  +GHSERER+3*GHSERTE
             -347856+36.32*T;,,                                       N 22Ben !
$ ------------------------------------------------------------------------------
$
$
 LIST-OF-REFERENCE
 NUMBER  SOURCE
  Null   'Unknown source'
  Same   'Same or similar interaction as in the corresponding stable phase'
  COST   'COST 507 database'
  91Din  'A.T. Dinsdale, Calphad, 15, 317-425(1991).'
  95Dav  'A.V. Davydov, M.H. Rand, B.B. Argent, Calphad, 19, 375-87(1995),
          SGTE unary database V.3.0, 1996; Te'
  99Du   'Z. Du, D. Wang, W. Zhang, J. Alloys. Compd., 284, 206-12(1999); Er'
  00Nor1 'S. Norgren, J. Phase Equilib., 21, 148-56(2000),
          SGTE unary database V.4.4, 2001; Er, Ho'
  02Cac  'G. Cacciamani, A. Saccone, S. De Negri, R. Ferro,
          J. Phase Equilib., 23, 38-50(2002); Er'
  11Don  'H.Q. Dong, X.M. Tao, H.S. Liu, T. Laurila, M. Paulastro-Krockel,
          J. Alloys Compd., 509, 4439-44(2011); Er'
  22Ben  'S. Bennoui, Y. Djaballah, V. Vassiliev, A. Belgacem-Bouzida,
          J. Phase Equilib. Diffus., 43, 126-38(2022); Er-Te'
!

File: data/databases/sgte-binary/ErTi-18Yao.tdb
$
$ Database for Er-Ti from B. Yao et al. 2018.
$
$ B. Yao, B. Hu, A. Zhang, J. Zhao, J. Wang,
$ J. Phase Equilib. Diffus., 39, 44-50(2018).
$
$ Dataset created 2018.06.08 by Bengt Hallstedt.
$ 2020.12.26: Modified for use with GES6.
$
$ ------------------------------------------------------------------------------
 TEMP-LIM 298.15 6000.00 !
$
$ELEMENT NAME  REF. STATE               ATOMIC MASS H298-H0    S298    !
$
 ELEMENT VA   VACUUM                      0.0          0.0      0.0    ! 
 ELEMENT ER   HCP_A3                    167.26      7392.2912  73.17816! 
 ELEMENT TI   HCP_A3                     47.88      4824.      30.72   ! 
$ ------------------------------------------------------------------------------
$ Phase definitions
$
 PHASE LIQUID:L % 1 1 !
 CONST LIQUID:L : ER TI : !
$
$ Fcc (cF4, Fm-3m) and MeX (cF8, Fm-3m)
$
 PHASE FCC_A1 %A 2 1 1 !
 CONST FCC_A1 : ER TI : VA : !
$
$ Bcc (cI2, Im-3m)
$
 PHASE BCC_A2 %B 2 1 3 !
 CONST BCC_A2 : ER TI% : VA : !
$
$ Hcp (hP2, P6_3/mmc) and Me2X (NiAs-type, hP4, P6_3/mmc, B8_1)
$
 PHASE HCP_A3 %A 2 1 0.5 !
 CONST HCP_A3 : ER% TI% : VA : !
$ ------------------------------------------------------------------------------
$ Defaults
$
 DEFINE-SYSTEM-DEFAULT ELEMENT 2 !
 DEFAULT-COM DEFINE_SYSTEM_ELEMENT VA !
 TYPE-DEF % SEQ * !
 TYPE-DEF A GES AMEND_PHASE_DESCRIPTION @ MAGNETIC -3 0.28 !
 TYPE-DEF B GES AMEND_PHASE_DESCRIPTION @ MAGNETIC -1 0.4 !
 FUNCTION ZERO      298.15  0;                                         6000 N !
 FUNCTION UN_ASS    298.15  0;                                         6000 N !
 FUNCTION R         298.15  +8.31451;                                  6000 N !
$ ------------------------------------------------------------------------------
$ Element data
$ ------------------------------------------------------------------------------
$ Er
$
$ BCC_A2 added in unary 4.4
$
$ FCC_A1 from 02Cac not included in unary (but it should be)
$ FCC_A1 from 99Du and 11Don not included in unary
$
 PAR  G(HCP_A3,ER:VA),,                 +GHSERER;                3200 N 91Din !
 PAR  G(FCC_A1,ER:VA),,                 +GHSERER+5000;           3200 N 99Du !
$PAR  G(FCC_A1,ER:VA),,                 +GHSERER
$            +1950-0.831451*T;                                   3200 N 02Cac !
$PAR  G(FCC_A1,ER:VA),,                 +GHSERER+2000;           3200 N 11Don !
 PAR  G(BCC_A2,ER:VA),,                 +GHSERER
             +4600-2.494353*T;                                   3200 N 00Nor1 !
 PAR  G(LIQUID,ER),,                    +GLIQER;                 3200 N 91Din !
$
 FUNCTION GHSERER   298.15  -8489.136+116.698964*T-28.3846744*T*LN(T)
       +9.95792E-04*T**2-9.52557E-07*T**3+9581*T**(-1);
      1802.00  Y  -445688.206+2233.10212*T-298.135131*T*LN(T)
       +0.065950553*T**2-3.041405E-06*T**3+1.23973199E+08*T**(-1);
      3200.00  N !
 FUNCTION GLIQER    298.15  +19382.102-10.241846*T+GHSERER;
       500.00  Y  +17912.678+0.355564*T-12.0761776*T*LN(T)
       -0.014414687*T**2+1.316517E-06*T**3-528122*T**(-1);
      1802.00  Y  +747.131+187.623024*T-38.702*T*LN(T);
      3200.00  N !
$ ------------------------------------------------------------------------------
$ Ti
$
$ BCT_A5 added in unary 3.0
$
 PAR  G(HCP_A3,TI:VA),,                 +GHSERTI;                4000 N 91Din !
 PAR  G(BCC_A2,TI:VA),,                 +GBCCTI;                 4000 N 91Din !
 PAR  G(FCC_A1,TI:VA),,                 +GHSERTI+6000-0.1*T;     4000 N 91Din !
$PAR  G(CBCC_A12,TI:VA),,               +GHSERTI+4602.2;         4000 N 91Din !
$PAR  G(CUB_A13,TI:VA),,                +GHSERTI+7531.2;         4000 N 91Din !
$PAR  G(DIAMOND_A4,TI),,                +GHSERTI+25000;          4000 N 91Din !
$PAR  G(BCT_A5,TI),,                    +GHSERTI+4602.2;         3000 N SGCOST !
 PAR  G(LIQUID,TI),,                    +GLIQTI;                 4000 N 91Din !
$
 FUNCTION GHSERTI   298.15  -8059.921+133.615208*T-23.9933*T*LN(T)
       -0.004777975*T**2+1.06716E-07*T**3+72636*T**(-1);
       900.00  Y  -7811.815+132.988068*T-23.9887*T*LN(T)
       -0.0042033*T**2-9.0876E-08*T**3+42680*T**(-1);
      1155.00  Y  +908.837+66.976538*T-14.9466*T*LN(T)
       -0.0081465*T**2+2.02715E-07*T**3-1477660*T**(-1);
      1941.00  Y  -124526.786+638.806871*T-87.2182461*T*LN(T)
       +0.008204849*T**2-3.04747E-07*T**3+36699805*T**(-1);
      4000.00  N !
 FUNCTION GBCCTI    298.15  -1272.064+134.71418*T-25.5768*T*LN(T)
       -6.63845E-04*T**2-2.78803E-07*T**3+7208*T**(-1);
      1155.00  Y  +6667.385+105.366379*T-22.3771*T*LN(T)
       +0.00121707*T**2-8.4534E-07*T**3-2002750*T**(-1);
      1941.00  Y  +26483.26-182.426471*T+19.0900905*T*LN(T)
       -0.02200832*T**2+1.228863E-06*T**3+1400501*T**(-1);
      4000.00  N !
 FUNCTION GLIQTI    298.15  +12194.415-6.980938*T+GHSERTI;
      1300.00  Y  +369519.198-2554.0225*T+342.059267*T*LN(T)
       -0.163409355*T**2+1.2457117E-05*T**3-67034516*T**(-1);
      1941.00  Y  -19887.066+298.7367*T-46.29*T*LN(T);
      4000.00  N !
$ ------------------------------------------------------------------------------
$ Binary system
$
$ B. Yao, B. Hu, A. Zhang, J. Zhao, J. Wang,
$ J. Phase Equilib. Diffus., 39, 44-50(2018).
$
$ Checked against paper. Checked at 6000 K.
$
 PAR  L(LIQUID,ER,TI;0),,               +31260-2.31*T;,,              N 18Yao !
 PAR  L(LIQUID,ER,TI;1),,               -4143;,,                      N 18Yao !
 PAR  L(LIQUID,ER,TI;2),,               +1529;,,                      N 18Yao !
$
 PAR  L(BCC_A2,ER,TI:VA;0),,            +61998;,,                     N 18Yao !
 PAR  L(BCC_A2,ER,TI:VA;1),,            -8641;,,                      N 18Yao !
$
 PAR  L(HCP_A3,ER,TI:VA;0),,            +62373-5.54*T;,,              N 18Yao !
 PAR  L(HCP_A3,ER,TI:VA;1),,            -1228;,,                      N 18Yao !
$
$ Metastable
$
 PAR  L(FCC_A1,ER,TI:VA;0),,            +62373-5.54*T;,,              N Same !
 PAR  L(FCC_A1,ER,TI:VA;1),,            -1228;,,                      N Same !
$ ------------------------------------------------------------------------------
$
$
 LIST-OF-REFERENCE
 NUMBER  SOURCE
  Null   'Unknown source'
  Same   'Same or similar interaction as in the corresponding stable phase'
  COST   'COST 507 database'
  SGCOST 'COST 507 database, SGTE unary database V.3.0, 1996; Al, B, Nd, Ti, Zn'
  91Din  'A.T. Dinsdale, Calphad, 15, 317-425(1991).'
  99Du   'Z. Du, D. Wang, W. Zhang, J. Alloys. Compd., 284, 206-12(1999); Er'
  00Nor1 'S. Norgren, J. Phase Equilib., 21, 148-56(2000),
          SGTE unary database V.4.4, 2001; Er, Ho'
  02Cac  'G. Cacciamani, A. Saccone, S. De Negri, R. Ferro,
          J. Phase Equilib., 23, 38-50(2002); Er'
  11Don  'H.Q. Dong, X.M. Tao, H.S. Liu, T. Laurila, M. Paulastro-Krockel,
          J. Alloys Compd., 509, 4439-44(2011); Er'
  18Yao  'B. Yao, B. Hu, A. Zhang, J. Zhao, J. Wang,
          J. Phase Equilib. Diffus., 39, 44-50(2018); Er-Ti'
!
