Repository: orchid-calphad/orchid-project.org

# orchid-project.org

Website and released data of **ORCHID** (Open Repository for CALPHAD Hypotheses, Intelligence, and Discovery),
served by GitHub Pages at https://orchid-project.org. Releases are archived on Zenodo (one DOI per version).

- `index.html`, `catalog/`, `best-practices.html` — static, self-contained pages (generated in the ORCHID tooling).
- `data/` — released data: catalog, redistributable TDB files, convex hulls. Licences: `data/LICENSES.md`, `data/NOTICE.md`.
- `llms.txt`, `data/croissant.json`, `CITATION.cff`, `.zenodo.json` — machine-readable metadata.

Only data with clear redistribution rights are published.

File: data/databases/sgte-binary/ErV-09Wan.tdb
$
$ Database for Er-V from C.P. Wang et al. 2009
$
$ C.P. Wang, A.Q. Zheng, X.J. Liu, K. Ishida,
$ J. Alloys Compd., 478, 197-201(2009).
$
$ Dataset created 2016.10.09 by Bengt Hallstedt.
$ 2020.12.26: Modified for use with GES6.
$
$ ------------------------------------------------------------------------------
 TEMP-LIM 298.15 6000.00 !
$
$ELEMENT NAME  REF. STATE               ATOMIC MASS H298-H0    S298    !
$
 ELEMENT VA   VACUUM                      0.0          0.0      0.0    ! 
 ELEMENT ER   HCP_A3                    167.26      7392.2912  73.17816! 
 ELEMENT V    BCC_A2                     50.9415    4507.0     30.89   ! 
$ ------------------------------------------------------------------------------
$ Phase definitions
$
 PHASE LIQUID:L % 1 1 !
 CONST LIQUID:L : ER V : !
$
$ Fcc (cF4, Fm-3m) and MeX (cF8, Fm-3m)
$
 PHASE FCC_A1 %A 2 1 1 !
 CONST FCC_A1 : ER V : VA : !
$
$ Bcc (cI2, Im-3m)
$
 PHASE BCC_A2 %B 2 1 3 !
 CONST BCC_A2 : ER V% : VA : !
$
$ Hcp (hP2, P6_3/mmc) and Me2X (NiAs-type, hP4, P6_3/mmc, B8_1)
$
 PHASE HCP_A3 %A 2 1 0.5 !
 CONST HCP_A3 : ER% V : VA : !
$ ------------------------------------------------------------------------------
$ Defaults
$
 DEFINE-SYSTEM-DEFAULT ELEMENT 2 !
 DEFAULT-COM DEFINE_SYSTEM_ELEMENT VA !
 TYPE-DEF % SEQ * !
 TYPE-DEF A GES AMEND_PHASE_DESCRIPTION @ MAGNETIC -3 0.28 !
 TYPE-DEF B GES AMEND_PHASE_DESCRIPTION @ MAGNETIC -1 0.4 !
 FUNCTION ZERO      298.15  0;                                         6000 N !
 FUNCTION UN_ASS    298.15  0;                                         6000 N !
 FUNCTION R         298.15  +8.31451;                                  6000 N !
$ ------------------------------------------------------------------------------
$ Element data
$ ------------------------------------------------------------------------------
$ Er
$
$ BCC_A2 added in unary 4.4
$
$ FCC_A1 from 02Cac not included in unary (but it should be)
$
 PAR  G(HCP_A3,ER:VA),,                 +GHSERER;                3200 N 91Din !
 PAR  G(FCC_A1,ER:VA),,                 +GHSERER
             +1950-0.831451*T;                                   3200 N 02Cac !
 PAR  G(BCC_A2,ER:VA),,                 +GHSERER
             +4600-2.494353*T;                                   3200 N 00Nor1 !
 PAR  G(LIQUID,ER),,                    +GLIQER;                 3200 N 91Din !
$
 FUNCTION GHSERER   298.15  -8489.136+116.698964*T-28.3846744*T*LN(T)
       +9.95792E-04*T**2-9.52557E-07*T**3+9581*T**(-1);
      1802.00  Y  -445688.206+2233.10212*T-298.135131*T*LN(T)
       +0.065950553*T**2-3.041405E-06*T**3+1.23973199E+08*T**(-1);
      3200.00  N !
 FUNCTION GLIQER    298.15  +19382.102-10.241846*T+GHSERER;
       500.00  Y  +17912.678+0.355564*T-12.0761776*T*LN(T)
       -0.014414687*T**2+1.316517E-06*T**3-528122*T**(-1);
      1802.00  Y  +747.131+187.623024*T-38.702*T*LN(T);
      3200.00  N !
$ ------------------------------------------------------------------------------
$ V
$
 PAR  G(BCC_A2,V:VA),,                  +GHSERVV;                4000 N 91Din !
 PAR  G(FCC_A1,V:VA),,                  +GHSERVV+7500+1.7*T;     4000 N 91Din !
 PAR  G(HCP_A3,V:VA),,                  +GHSERVV+4000+2.4*T;     4000 N 91Din !
$PAR  G(CBCC_A12,V:VA),,                +GHSERVV+9000;           4000 N 91Din !
$PAR  G(CUB_A13,V:VA),,                 +GHSERVV+10000;          4000 N 91Din !
 PAR  G(LIQUID,V),,                     +GLIQVV;                 4000 N 91Din !
$
 FUNCTION GHSERVV   298.15  -7930.43+133.346053*T-24.134*T*LN(T)
       -0.003098*T**2+1.2175E-07*T**3+69460*T**(-1);
       790.00  Y  -7967.842+143.291093*T-25.9*T*LN(T)
       +6.25E-05*T**2-6.8E-07*T**3;
      2183.00  Y  -41689.864+321.140783*T-47.43*T*LN(T)+6.44389E+31*T**(-9);
      4000.00  N !
 FUNCTION GLIQVV    298.15  +20764.117-9.455552*T+GHSERVV-5.19136E-22*T**7;
      2183.00  Y  -19617.51+311.055983*T-47.43*T*LN(T);
      4000.00  N !
$ ------------------------------------------------------------------------------
$ Binary system
$
$ C.P. Wang, A.Q. Zheng, X.J. Liu, K. Ishida,
$ J. Alloys Compd., 478, 197-201(2009).
$
$ Checked against paper. Checked at 6000 K.
$
 PAR  L(LIQUID,ER,V;0),,                +55500;,,                     N 09Wan !
 PAR  L(LIQUID,ER,V;1),,                -12750;,,                     N 09Wan !
$
 PAR  L(BCC_A2,ER,V:VA;0),,             +84000+21*T;,,                N 09Wan !
 PAR  L(HCP_A3,ER,V:VA;0),,             +67000;,,                     N 09Wan !
$
$ Metastable
$
 PAR  L(FCC_A1,ER,V:VA;0),,             +67000;,,                     N Same !
$ ------------------------------------------------------------------------------
$
$
 LIST-OF-REFERENCE
 NUMBER  SOURCE
  Null   'Unknown source'
  Same   'Same or similar interaction as in the corresponding stable phase'
  REFLAV 'Laves phase convention: G(LAVES,X:X)=+3*GHSERXX+15000'
  91Din  'A.T. Dinsdale, Calphad, 15, 317-425(1991).'
  00Nor1 'S. Norgren, J. Phase Equilib., 21, 148-56(2000),
          SGTE unary database V.4.4, 2001; Er, Ho'
  02Cac  'G. Cacciamani, A. Saccone, S. De Negri, R. Ferro,
          J. Phase Equilib., 23, 38-50(2002); Er, Al-Er'
  09Wan  'C.P. Wang, A.Q. Zheng, X.J. Liu, K. Ishida,
          J. Alloys Compd., 478, 197-201(2009); Er-V'
!

File: data/databases/sgte-binary/ErW-00Kri.tdb
$
$ Database for Er-W from N. Krishnamurthy et al. 2000.
$
$ N. Krishnamurthy, T. Kundu, A. Awasthi, S.P. Garg,
$ Z. Metallkd., 91, 234-40(2000).
$
$ Dataset created 2025.02.11 by Bengt Hallstedt.
$
$ The liquid interaction was refitted to approximately match measured
$ liquid solubilities. The discrepancy probably originates from differences
$ in elemental W.
$
$ The solid interactions were set to 1.5 times the liquid interaction. This
$ should be revised when there are data.
$
$ ------------------------------------------------------------------------------
 TEMP-LIM 298.15 6000.00 !
$
$ELEMENT NAME  REF. STATE               ATOMIC MASS H298-H0    S298    !
$
 ELEMENT VA   VACUUM                      0.0          0.0      0.0    ! 
 ELEMENT ER   HCP_A3                    167.26      7392.2912  73.17816! 
 ELEMENT W    BCC_A2                    183.85      4970.0     32.6176 ! 
$ ------------------------------------------------------------------------------
$ Phase definitions
$
 PHASE LIQUID:L % 1 1 !
 CONST LIQUID:L : ER W : !
$
$ Fcc (cF4, Fm-3m) and MeX (cF8, Fm-3m)
$
 PHASE FCC_A1 %A 2 1 1 !
 CONST FCC_A1 : ER W : VA : !
$
$ Bcc (cI2, Im-3m)
$
 PHASE BCC_A2 %B 2 1 3 !
 CONST BCC_A2 : ER W : VA : !
$
$ Hcp (hP2, P6_3/mmc) and Me2X (NiAs-type, hP4, P6_3/mmc, B8_1)
$
 PHASE HCP_A3 % 2 1 0.5 !
 CONST HCP_A3 : ER% W : VA : !
$ ------------------------------------------------------------------------------
$ Defaults
$
 DEFINE-SYSTEM-DEFAULT ELEMENT 2 !
 DEFAULT-COM DEFINE_SYSTEM_ELEMENT VA !
 TYPE-DEF % SEQ * !
 TYPE-DEF A GES AMEND_PHASE_DESCRIPTION @ MAGNETIC -3 0.28 !
 TYPE-DEF B GES AMEND_PHASE_DESCRIPTION @ MAGNETIC -1 0.4 !
 FUNCTION ZERO      298.15  0;                                         6000 N !
 FUNCTION UN_ASS    298.15  0;                                         6000 N !
 FUNCTION R         298.15  +8.31451;                                  6000 N !
$ ------------------------------------------------------------------------------
$ Element data
$ ------------------------------------------------------------------------------
$ Er
$
$ BCC_A2 added in unary 4.4
$
$ FCC_A1 from 02Cac not included in unary (but it should be)
$ FCC_A1 from 99Du and 11Don not included in unary
$
 PAR  G(HCP_A3,ER:VA),,                 +GHSERER;                3200 N 91Din !
$PAR  G(FCC_A1,ER:VA),,                 +GHSERER+5000;           3200 N 99Du !
 PAR  G(FCC_A1,ER:VA),,                 +GHSERER
             +1950-0.831451*T;                                   3200 N 02Cac !
$PAR  G(FCC_A1,ER:VA),,                 +GHSERER+2000;           3200 N 11Don !
 PAR  G(BCC_A2,ER:VA),,                 +GHSERER
             +4600-2.494353*T;                                   3200 N 00Nor1 !
 PAR  G(LIQUID,ER),,                    +GLIQER;                 3200 N 91Din !
$
 FUNCTION GHSERER   298.15  -8489.136+116.698964*T-28.3846744*T*LN(T)
       +9.95792E-04*T**2-9.52557E-07*T**3+9581*T**(-1);
      1802.00  Y  -445688.206+2233.10212*T-298.135131*T*LN(T)
       +0.065950553*T**2-3.041405E-06*T**3+1.23973199E+08*T**(-1);
      3200.00  N !
 FUNCTION GLIQER    298.15  +19382.102-10.241846*T+GHSERER;
       500.00  Y  +17912.678+0.355564*T-12.0761776*T*LN(T)
       -0.014414687*T**2+1.316517E-06*T**3-528122*T**(-1);
      1802.00  Y  +747.131+187.623024*T-38.702*T*LN(T);
      3200.00  N !
$ ------------------------------------------------------------------------------
$ W
$
 PAR  G(BCC_A2,W:VA),,                  +GHSERWW;,,                   N 91Din !
 PAR  G(FCC_A1,W:VA),,                  +GHSERWW+19300+0.63*T;,,      N 91Din !
 PAR  G(HCP_A3,W:VA),,                  +GHSERWW+14750;,,             N 91Din !
 PAR  G(LIQUID,W),,                     +GLIQWW;,,                    N 91Din !
$
 FUNCTION GHSERWW   298.15  -7646.311+130.4*T-24.1*T*LN(T)
       -0.001936*T**2+2.07E-07*T**3+44500*T**(-1)-5.33E-11*T**4;
      3695.00  Y  -82868.801+389.362335*T-54*T*LN(T)+1.528621E+33*T**(-9);
      6000.00  N !
 FUNCTION GLIQWW    298.15  +52160.584-14.10999*T+GHSERWW-2.713468E-24*T**7;
      3695.00  Y  -30436.051+375.175*T-54*T*LN(T);
      6000.00  N !
 FUNCTION GFCCWW    298.15  +GHSERWW+19300+0.63*T;                     6000 N !
$ ------------------------------------------------------------------------------
$ Binary system
$
$ N. Krishnamurthy, T. Kundu, A. Awasthi, S.P. Garg,
$ Z. Metallkd., 91, 234-40(2000).
$
$ Checked against paper. Checked at 6000 K.
$
$ The liquid interaction was refitted to approximately match measured
$ liquid solubilities. The discrepancy probably originates from differences
$ in elemental W.
$
$ The solid interactions were set to 1.5 times the liquid interaction. This
$ should be revised when there are data.
$
$PAR  L(LIQUID,ER,W;0),,                +81700;,,                     N 00Kri !
 PAR  L(LIQUID,ER,W;0),,                +72500;,,                     N 00Kri !
$
 PAR  L(HCP_A3,ER,W:VA;0),,             +109000;,,                    N 25Hal !
$
$ Metastable
$
 PAR  L(FCC_A1,ER,W:VA;0),,             +109000;,,                    N 25Hal !
 PAR  L(BCC_A2,ER,W:VA;0),,             +109000;,,                    N 25Hal !
$ ------------------------------------------------------------------------------
$
$
 LIST-OF-REFERENCE
 NUMBER  SOURCE
  Null   'Unknown source'
  Same   'Same or similar interaction as in the corresponding stable phase'
  REFLAV 'Laves phase convention: G(LAVES,X:X)=+3*GHSERXX+15000'
  91Din  'A.T. Dinsdale, Calphad, 15, 317-425(1991).'
  99Du   'Z. Du, D. Wang, W. Zhang, J. Alloys. Compd., 284, 206-12(1999); Er'
  00Kri  'N. Krishnamurthy, T. Kundu, A. Awasthi, S.P. Garg,
          Z. Metallkd., 91, 234-40(2000); Er-W'
  00Nor1 'S. Norgren, J. Phase Equilib., 21, 148-56(2000),
          SGTE unary database V.4.4, 2001; Er, Ho'
  02Cac  'G. Cacciamani, A. Saccone, S. De Negri, R. Ferro,
          J. Phase Equilib., 23, 38-50(2002); Er'
  11Don  'H.Q. Dong, X.M. Tao, H.S. Liu, T. Laurila, M. Paulastro-Krockel,
          J. Alloys Compd., 509, 4439-44(2011); Er'
  25Hal  'B. Hallstedt, dummy solid interaction, 2025; Er-W'
!

File: data/databases/sgte-binary/ErY-10Wan.tdb
$
$ Database for Er-Y from S.L. Wang et al. 2010
$
$ S.L. Wang, C.P. Wang, X.J. Liu, A.T. Tang, F.S. Pan, K. Ishida,
$ J. Alloys Compd., 490, 145-49(2010).
$
$ Dataset created 2017.07.23 by Bengt Hallstedt.
$ 2020.12.26: Modified for use with GES6.
$
$ ------------------------------------------------------------------------------
 TEMP-LIM 298.15 6000.00 !
$
$ELEMENT NAME  REF. STATE               ATOMIC MASS H298-H0    S298    !
$
 ELEMENT VA   VACUUM                      0.0          0.0      0.0    ! 
 ELEMENT ER   HCP_A3                    167.26      7392.2912  73.17816! 
 ELEMENT Y    HCP_A3                     88.9059    5983.457   44.7875 ! 
$ ------------------------------------------------------------------------------
$ Phase definitions
$
 PHASE LIQUID:L % 1 1 !
 CONST LIQUID:L : ER Y : !
$
$ Fcc (cF4, Fm-3m) and MeX (cF8, Fm-3m)
$
 PHASE FCC_A1 %A 2 1 1 !
 CONST FCC_A1 : ER Y : VA : !
$
$ Bcc (cI2, Im-3m)
$
 PHASE BCC_A2 %B 2 1 3 !
 CONST BCC_A2 : ER Y% : VA : !
$
$ Hcp (hP2, P6_3/mmc) and Me2X (NiAs-type, hP4, P6_3/mmc, B8_1)
$
 PHASE HCP_A3 %A 2 1 0.5 !
 CONST HCP_A3 : ER% Y% : VA : !
$ ------------------------------------------------------------------------------
$ Defaults
$
 DEFINE-SYSTEM-DEFAULT ELEMENT 2 !
 DEFAULT-COM DEFINE_SYSTEM_ELEMENT VA !
 TYPE-DEF % SEQ * !
 TYPE-DEF A GES AMEND_PHASE_DESCRIPTION @ MAGNETIC -3 0.28 !
 TYPE-DEF B GES AMEND_PHASE_DESCRIPTION @ MAGNETIC -1 0.4 !
 FUNCTION ZERO      298.15  0;                                         6000 N !
 FUNCTION UN_ASS    298.15  0;                                         6000 N !
 FUNCTION R         298.15  +8.31451;                                  6000 N !
$ ------------------------------------------------------------------------------
$ Element data
$ ------------------------------------------------------------------------------
$ Er
$
$ BCC_A2 added in unary 4.4
$
$ FCC_A1 from 02Cac not included in unary (but it should be)
$ FCC_A1 from 99Du and 11Don not included in unary
$
 PAR  G(HCP_A3,ER:VA),,                 +GHSERER;                3200 N 91Din !
 PAR  G(FCC_A1,ER:VA),,                 +GHSERER+5000;           3200 N 99Du !
$PAR  G(FCC_A1,ER:VA),,                 +GHSERER
$            +1950-0.831451*T;                                   3200 N 02Cac !
$PAR  G(FCC_A1,ER:VA),,                 +GHSERER+2000;           3200 N 11Don !
 PAR  G(BCC_A2,ER:VA),,                 +GHSERER
             +4600-2.494353*T;                                   3200 N 00Nor1 !
 PAR  G(LIQUID,ER),,                    +GLIQER;                 3200 N 91Din !
$
 FUNCTION GHSERER   298.15  -8489.136+116.698964*T-28.3846744*T*LN(T)
       +9.95792E-04*T**2-9.52557E-07*T**3+9581*T**(-1);
      1802.00  Y  -445688.206+2233.10212*T-298.135131*T*LN(T)
       +0.065950553*T**2-3.041405E-06*T**3+1.23973199E+08*T**(-1);
      3200.00  N !
 FUNCTION GLIQER    298.15  +19382.102-10.241846*T+GHSERER;
       500.00  Y  +17912.678+0.355564*T-12.0761776*T*LN(T)
       -0.014414687*T**2+1.316517E-06*T**3-528122*T**(-1);
      1802.00  Y  +747.131+187.623024*T-38.702*T*LN(T);
      3200.00  N !
$ ------------------------------------------------------------------------------
$ Y
$
$ HCP_A3, BCC_A2 and LIQUID revised in unary 3.0
$ FCC_A1 added in unary 4.1
$
 PAR  G(HCP_A3,Y:VA)            100.00  +GHSERYY;                3700 N 95She3 !
 PAR  G(BCC_A2,Y:VA)            100.00  +GBCCYY;                 3700 N 95She3 !
 PAR  G(FCC_A1,Y:VA)            100.00  +GHSERYY+6000;           3700 N Frie2 !
 PAR  G(LIQUID,Y)               100.00  +GLIQYY;                 3700 N 95She3 !
$
 FUNCTION GHSERYY   100.00  -8011.09379+128.572856*T-25.6656992*T*LN(T)
       -0.00175716414*T**2-4.17561786E-07*T**3+26911.509*T**(-1);
      1000.00  Y  -7179.74574+114.497104*T-23.4941827*T*LN(T)
       -0.0038211802*T**2-8.2534534E-08*T**3;
      1795.15  Y  -67480.7761+382.124727*T-56.9527111*T*LN(T)
       +0.00231774379*T**2-7.22513088E-08*T**3+18077162.6*T**(-1);
      3700.00  N !
 FUNCTION GBCCYY    100.00  -833.658863+123.667346*T-25.5832578*T*LN(T)
       -0.00237175965*T**2+9.10372497E-09*T**3+27340.0687*T**(-1);
      1000.00  Y  -1297.79829+134.528352*T-27.3038477*T*LN(T)
       -5.41757644E-04*T**2-3.05012175E-07*T**3;
      1795.15  Y  +15389.4975+0.981325399*T-8.88296647*T*LN(T)
       -0.00904576576*T**2+4.02944768E-07*T**3-2542575.96*T**(-1);
      3700.00  N !
 FUNCTION GLIQYY    100.00  +2098.50738+119.41873*T-24.6467508*T*LN(T)
       -0.00347023463*T**2-8.12981167E-07*T**3+23713.7332*T**(-1);
      1000.00  Y  +7386.44846+19.4520171*T-9.0681627*T*LN(T)
       -0.0189533369*T**2+1.7595327E-06*T**3;
      1795.15  Y  -12976.5957+257.400783*T-43.0952*T*LN(T);
      3700.00  N !
$ ------------------------------------------------------------------------------
$ Binary system
$
$ S.L. Wang, C.P. Wang, X.J. Liu, A.T. Tang, F.S. Pan, K. Ishida,
$ J. Alloys Compd., 490, 145-49(2010).
$
$ Checked against paper. Checked at 6000 K.
$
 PAR  L(LIQUID,ER,Y;0),,                -550;,,                       N 10Wan !
$
 PAR  L(BCC_A2,ER,Y:VA;0),,             -190;,,                       N 10Wan !
 PAR  L(HCP_A3,ER,Y:VA;0),,             +ZERO;,,                      N 10Wan !
$
$ Metastable
$
 PAR  L(FCC_A1,ER,Y:VA;0),,             +ZERO;,,                      N Same !
$ ------------------------------------------------------------------------------
$
$
 LIST-OF-REFERENCE
 NUMBER  SOURCE
  Null   'Unknown source'
  Same   'Same or similar interaction as in the corresponding stable phase'
  COST   'COST 507 database'
  Frie2  'Suzana Fries and Leo Lukas, unpublished,
          SGTE unary database V.4.1, 1999; Y'
  91Din  'A.T. Dinsdale, Calphad, 15, 317-425(1991).'
  95She3 'H. Shen, W. Zhang, G. Liu, R. Wang, Z. Du, Report F-95-03,
          University of Science and Technology, Beijing, May 1995,
          SGTE unary database V.3.0, 1996; Y'
  99Du   'Z. Du, D. Wang, W. Zhang, J. Alloys. Compd., 284, 206-12(1999); Er'
  00Nor1 'S. Norgren, J. Phase Equilib., 21, 148-56(2000),
          SGTE unary database V.4.4, 2001; Er, Ho'
  02Cac  'G. Cacciamani, A. Saccone, S. De Negri, R. Ferro,
          J. Phase Equilib., 23, 38-50(2002); Er, Al-Er'
  10Wan  'S.L. Wang, C.P. Wang, X.J. Liu, A.T. Tang, F.S. Pan, K. Ishida,
          J. Alloys Compd., 490, 145-49(2010); Er-Y'
  11Don  'H.Q. Dong, X.M. Tao, H.S. Liu, T. Laurila, M. Paulastro-Krockel,
          J. Alloys Compd., 509, 4439-44(2011); Er'
!

File: data/databases/sgte-binary/ErZn-19Fre.tdb
$
$ Database for Er-Zn from B.X. de Freitas et al. 2019.
$
$ B.X. de Freitas, T.T. Dorini, G.C. Coelho, C.A. Nunes, L.T.F. Eleno,
$ Calphad, 67, 101676(2019).
$
$ Dataset created 2021.07.11 by Bengt Hallstedt.
$
$ ------------------------------------------------------------------------------
 TEMP-LIM 298.15 6000.00 !
$
$ELEMENT NAME  REF. STATE               ATOMIC MASS H298-H0    S298    !
$
 ELEMENT VA   VACUUM                      0.0          0.0      0.0    ! 
 ELEMENT ER   HCP_A3                    167.26      7392.2912  73.17816! 
 ELEMENT ZN   HCP_A3                     65.38      5657.0     41.63   ! 
$ ------------------------------------------------------------------------------
$ Phase definitions
$
 PHASE LIQUID:L % 1 1 !
 CONST LIQUID:L : ER ZN : !
$
$ Fcc (cF4, Fm-3m) and MeX (cF8, Fm-3m)
$
 PHASE FCC_A1 %A 2 1 1 !
 CONST FCC_A1 : ZN : VA : !
$
$ Bcc (cI2, Im-3m)
$
 PHASE BCC_A2 %B 2 1 3 !
 CONST BCC_A2 : ER ZN : VA : !
$
$ Hcp (hP2, P6_3/mmc) and Me2X (NiAs-type, hP4, P6_3/mmc, B8_1)
$
 PHASE HCP_A3 % 2 1 0.5 !
 CONST HCP_A3 : ER% ZN% : VA : !
$
$ Prototype CsCl (cP2, Pm-3m)
$
 PHASE ERZN_B2 % 2 1 1 !
 CONST ERZN_B2 : ER : ZN : !
$
$ Prototype Hg2K (oI12, Imma)
$
 PHASE ERZN2 % 2 1 2 !
 CONST ERZN2 : ER : ZN : !
$
$ Prototype YZn3 (oP16, Pnma)
$
 PHASE ERZN3 % 2 1 3 !
 CONST ERZN3 : ER : ZN : !
$
$ Prototype Gd13Zn58 (hP142, P6_3/mmc)
$
 PHASE ER13ZN58 % 2 13 58 !
 CONST ER13ZN58 : ER : ZN : !
$
$ Prototype ErZn5 (hP36, P6_3/mmc)
$
 PHASE ERZN5 % 2 1 5 !
 CONST ERZN5 : ER : ZN : !
$
$ Prototype Ni17Th2 (hP38, P6_3/mmc)
$
 PHASE ER2ZN17_LT % 2 2 17 !
 CONST ER2ZN17_LT : ER : ZN : !
$
$ Prototype Th2Zn17 (hR19, R-3m)
$
 PHASE ER2ZN17_HT % 2 2 17 !
 CONST ER2ZN17_HT : ER : ZN : !
$
$ Prototype Mn12Th (tI26, I4/mmm)
$
 PHASE ERZN12_D2B % 2 1 12 !
 CONST ERZN12_D2B : ER : ZN : !
$ ------------------------------------------------------------------------------
$ Defaults
$
 DEFINE-SYSTEM-DEFAULT ELEMENT 2 !
 DEFAULT-COM DEFINE_SYSTEM_ELEMENT VA !
 TYPE-DEF % SEQ * !
 TYPE-DEF B GES AMEND_PHASE_DESCRIPTION @ MAGNETIC -1 0.4 !
 TYPE-DEF A GES AMEND_PHASE_DESCRIPTION @ MAGNETIC -3 0.28 !
 FUNCTION ZERO      298.15  0;                                         6000 N !
 FUNCTION UN_ASS    298.15  0;                                         6000 N !
 FUNCTION R         298.15  +8.31451;                                  6000 N !
$ ------------------------------------------------------------------------------
$ Element data
$ ------------------------------------------------------------------------------
$ Er
$
$ BCC_A2 added in unary 4.4
$
$ FCC_A1 from 02Cac not included in unary (but it should be)
$ FCC_A1 from 99Du and 11Don not included in unary
$
 PAR  G(HCP_A3,ER:VA),,                 +GHSERER;                3200 N 91Din !
$PAR  G(FCC_A1,ER:VA),,                 +GHSERER+5000;           3200 N 99Du !
$PAR  G(FCC_A1,ER:VA),,                 +GHSERER
$            +1950-0.831451*T;                                   3200 N 02Cac !
$PAR  G(FCC_A1,ER:VA),,                 +GHSERER+2000;           3200 N 11Don !
 PAR  G(BCC_A2,ER:VA),,                 +GHSERER
             +4600-2.494353*T;                                   3200 N 00Nor1 !
 PAR  G(LIQUID,ER),,                    +GLIQER;                 3200 N 91Din !
$
 FUNCTION GHSERER   298.15  -8489.136+116.698964*T-28.3846744*T*LN(T)
       +9.95792E-04*T**2-9.52557E-07*T**3+9581*T**(-1);
      1802.00  Y  -445688.206+2233.10212*T-298.135131*T*LN(T)
       +0.065950553*T**2-3.041405E-06*T**3+1.23973199E+08*T**(-1);
      3200.00  N !
 FUNCTION GLIQER    298.15  +19382.102-10.241846*T+GHSERER;
       500.00  Y  +17912.678+0.355564*T-12.0761776*T*LN(T)
       -0.014414687*T**2+1.316517E-06*T**3-528122*T**(-1);
      1802.00  Y  +747.131+187.623024*T-38.702*T*LN(T);
      3200.00  N !
$ ------------------------------------------------------------------------------
$ Zn
$
$ BCT_A5 and DIAMOND_A4 added in unary 3.0
$ HCP_A3 revised in unary 4.1 (due to introduction of HCP_ZN)
$ RHOMBOHEDRAL_A7 and TETRAGONAL_A6 added in unary 4.1
$ TETRAGONAL_A6 revised in unary 4.4
$ CBCC_A12 and CUB_A13 added in unary 4.4
$ HCP_A3 and LIQUID modified in unary 5.0 (melting T and coefficients adjusted)
$ RHOMBO_A10 added in unary 5.0
$
$ Pure Zn restored as HCP_A3
$
$ DHCP from 12Ber not included in unary
$
 PAR  G(HCP_A3,ZN:VA),,                 +GHSERZN;                1700 N 91Din !
$PAR  G(HCP_A3,ZN:VA),,                 +GHSERZN
$            +2969.82-1.56968*T;                                 1700 N 93Kow !
 PAR  G(FCC_A1,ZN:VA),,                 +GHSERZN
             +2969.82-1.56968*T;                                 1700 N 91Din !
 PAR  G(BCC_A2,ZN:VA),,                 +GHSERZN
             +2886.96-2.5104*T;                                  1700 N 91Din !
$PAR  G(DHCP,ZN),,                      +GHSERZN+500;            1700 N 12Ber !
$PAR  G(DIAMOND_A4,ZN),,                +GHSERZN+30*T;           1700 N SGCOST !
$PAR  G(BCT_A5,ZN),,                    +GHSERZN
$            +2886.96-2.5104*T;                                  1700 N SGCOST !
$PAR  G(TETRAGONAL_A6,ZN),,             +GHSERZN+4184;           1700 N 96Lee !
$PAR  G(TETRAGONAL_A6,ZN),,             +GHSERZN
$            +2886.96-2.5104*T;                                  1700 N 99SGUN !
$PAR  G(RHOMBOHEDRAL_A7,ZN),,           +GHSERZN+2300+11.5*T;    1700 N 99SGUN !
$PAR  G(RHOMBO_A10,ZN),,                +GLIQZN-2000+10*T;       1700 N 98Han !
$PAR  G(CBCC_A12,ZN:VA),,               +GHSERZN+2000;           1700 N 01Mie !
$PAR  G(CUB_A13,ZN:VA),,                +GHSERZN+2000;           1700 N 01Mie !
 PAR  G(LIQUID,ZN),,                    +GLIQZN;                 1700 N 91Din !
$
 FUNCTION GHSERZN   298.15  -7285.787+118.470069*T-23.701314*T*LN(T)
       -0.001712034*T**2-1.264963E-06*T**3;
       692.677 Y  -11070.546+172.345644*T-31.38*T*LN(T)+4.7047E+26*T**(-9);
      1700.00  N !
 FUNCTION GLIQZN    298.15  +7157.222-10.29305*T+GHSERZN-3.58949E-19*T**7;
       692.677 Y  -3620.385+161.60854*T-31.38*T*LN(T);
      1700.00  N !
 FUNCTION GBCCZN    298.15  +GHSERZN+2886.96-2.5104*T;                 6000 N !
$ ------------------------------------------------------------------------------
$ Binary system
$
$ B.X. de Freitas, T.T. Dorini, G.C. Coelho, C.A. Nunes, L.T.F. Eleno,
$ Calphad, 67, 101676(2019).
$
$ Checked against paper and author's tdb. Checked at 6000 K.
$
 PAR  L(LIQUID,ER,ZN;0),,               -103053+5.905*T;,,            N 19Fre !
 PAR  L(LIQUID,ER,ZN;1),,               +57888-20.278*T;,,            N 19Fre !
$
 PAR  L(HCP_A3,ER,ZN:VA;0),,            +UN_ASS;,,                    N !
$
 PAR  G(ERZN_B2,ER:ZN),,                +GHSERER+GHSERZN
             -66432+0.007*T;,,                                        N 19Fre !
 PAR  G(ERZN2,ER:ZN),,                  +GHSERER+2*GHSERZN
             -111456+9.023*T;,,                                       N 19Fre !
 PAR  G(ERZN3,ER:ZN),,                  +GHSERER+3*GHSERZN
             -137000+17.2*T;,,                                        N 19Fre !
 PAR  G(ER13ZN58,ER:ZN),,               +13*GHSERER+58*GHSERZN
             -2156696+288*T;,,                                        N 19Fre !
 PAR  G(ERZN5,ER:ZN),,                  +GHSERER+5*GHSERZN
             -174864+25.7*T;,,                                        N 19Fre !
 PAR  G(ER2ZN17_LT,ER:ZN),,             +2*GHSERER+17*GHSERZN
             -395808+39.33*T;,,                                       N 19Fre !
 PAR  G(ER2ZN17_HT,ER:ZN),,             +2*GHSERER+17*GHSERZN
             -380000+23.9*T;,,                                        N 19Fre !
 PAR  G(ERZN12_D2B,ER:ZN),,             +GHSERER+12*GHSERZN
             -198432+9.548*T;,,                                       N 19Fre !
$ ------------------------------------------------------------------------------
$
$
 LIST-OF-REFERENCE
 NUMBER  SOURCE
  Null   'Unknown source'
  COST   'COST 507 database'
  SGCOST 'COST 507 database, SGTE unary database V.3.0, 1996; Al, B, Nd, Ti, Zn'
  91Din  'A.T. Dinsdale, Calphad, 15, 317-425(1991).'
  93Kow  'M. Kowalski, P.J. Spencer, J. Phase Equilib., 14, 432-38 (1993),
          SGTE unary database V.4.1, 1999; Zn'
  96Lee  'B.-J. Lee, Calphad, 20, 471-80(1996)
          SGTE unary database V.4.4, 2001; Zn'
  98Han  'S.C. Hansen, Calphad, 22, 359-73(1998),
          SGTE unary database V.5.0, 2009; Zn'
  99Du   'Z. Du, D. Wang, W. Zhang, J. Alloys. Compd., 284, 206-12(1999); Er'
  99SGUN 'SGTE unary database V.4.1, 1999.'
  00Nor1 'S. Norgren, J. Phase Equilib., 21, 148-56(2000),
          SGTE unary database V.4.4, 2001; Er, Ho'
  01Mie  'J. Miettinen, Calphad, 25, 43-58(2001),
          SGTE unary database V.4.4, 2001; Sn, Zn'
  02Cac  'G. Cacciamani, A. Saccone, S. De Negri, R. Ferro,
          J. Phase Equilib., 23, 38-50(2002); Er'
  11Don  'H.Q. Dong, X.M. Tao, H.S. Liu, T. Laurila, M. Paulastro-Krockel,
          J. Alloys Compd., 509, 4439-44(2011); Er'
  12Ber  'A. Berche, P. Benigni, J. Rogez, M.-C. Record,
          Calphad, 36, 65-70(2012); Zn'
  19Fre  'B.X. de Freitas, T.T. Dorini, G.C. Coelho, C.A. Nunes, L.T.F. Eleno,
          Calphad, 67, 101676(2019); Er-Zn'
!

File: data/databases/sgte-binary/ErZr-10Jou.tdb
$
$ Database for Er-Zr from J. Jourdan et al. 2010.
$
$ J. Jourdan, C. Toffolon-Masclet, J.-M. Joubert,
$ J. Nucl. Mater., 402, 102-7(2010).
$
$ Dataset created 2018.07.01 by Bengt Hallstedt.
$ 2020.12.26: Modified for use with GES6.
$
$ There is a difference of 8 K for the peritectoid reaction. It is unclear why.
$
$ ------------------------------------------------------------------------------
 TEMP-LIM 298.15 6000.00 !
$
$ELEMENT NAME  REF. STATE               ATOMIC MASS H298-H0    S298    !
$
 ELEMENT VA   VACUUM                      0.0          0.0      0.0    ! 
 ELEMENT ER   HCP_A3                    167.26      7392.2912  73.17816! 
 ELEMENT ZR   HCP_A3                     91.22      5566.27    39.1809 ! 
$ ------------------------------------------------------------------------------
$ Phase definitions
$
 PHASE LIQUID:L % 1 1 !
 CONST LIQUID:L : ER ZR : !
$
$ Fcc (cF4, Fm-3m) and MeX (cF8, Fm-3m)
$
 PHASE FCC_A1 %A 2 1 1 !
 CONST FCC_A1 : ER ZR : VA : !
$
$ Bcc (cI2, Im-3m)
$
 PHASE BCC_A2 %B 2 1 3 !
 CONST BCC_A2 : ER ZR% : VA : !
$
$ Hcp (hP2, P6_3/mmc) and Me2X (NiAs-type, hP4, P6_3/mmc, B8_1)
$
 PHASE HCP_A3 %A 2 1 0.5 !
 CONST HCP_A3 : ER% ZR% : VA : !
$ ------------------------------------------------------------------------------
$ Defaults
$
 DEFINE-SYSTEM-DEFAULT ELEMENT 2 !
 DEFAULT-COM DEFINE_SYSTEM_ELEMENT VA !
 TYPE-DEF % SEQ * !
 TYPE-DEF A GES AMEND_PHASE_DESCRIPTION @ MAGNETIC -3 0.28 !
 TYPE-DEF B GES AMEND_PHASE_DESCRIPTION @ MAGNETIC -1 0.4 !
 FUNCTION ZERO      298.15  0;                                         6000 N !
 FUNCTION UN_ASS    298.15  0;                                         6000 N !
 FUNCTION R         298.15  +8.31451;                                  6000 N !
$ ------------------------------------------------------------------------------
$ Element data
$ ------------------------------------------------------------------------------
$ Er
$
$ BCC_A2 added in unary 4.4
$
$ FCC_A1 from 02Cac not included in unary (but it should be)
$
 PAR  G(HCP_A3,ER:VA),,                 +GHSERER;                3200 N 91Din !
 PAR  G(FCC_A1,ER:VA),,                 +GHSERER
             +1950-0.831451*T;                                   3200 N 02Cac !
 PAR  G(BCC_A2,ER:VA),,                 +GHSERER
             +4600-2.494353*T;                                   3200 N 00Nor1 !
 PAR  G(LIQUID,ER),,                    +GLIQER;                 3200 N 91Din !
$
 FUNCTION GHSERER   298.15  -8489.136+116.698964*T-28.3846744*T*LN(T)
       +9.95792E-04*T**2-9.52557E-07*T**3+9581*T**(-1);
      1802.00  Y  -445688.206+2233.10212*T-298.135131*T*LN(T)
       +0.065950553*T**2-3.041405E-06*T**3+1.23973199E+08*T**(-1);
      3200.00  N !
 FUNCTION GLIQER    298.15  +19382.102-10.241846*T+GHSERER;
       500.00  Y  +17912.678+0.355564*T-12.0761776*T*LN(T)
       -0.014414687*T**2+1.316517E-06*T**3-528122*T**(-1);
      1802.00  Y  +747.131+187.623024*T-38.702*T*LN(T);
      3200.00  N !
$ ------------------------------------------------------------------------------
$ Zr
$
$ CUB_A13, CBCC_A12, ORTHORHOMBIC_A20 and TETRAGONAL_U added in unary 4.1
$
 PAR  G(HCP_A3,ZR:VA)           130.00  +GHSERZR;,,                   N 91Din !
 PAR  G(BCC_A2,ZR:VA)           130.00  +GBCCZR;,,                    N 91Din !
$PAR  G(OMEGA,ZR)               130.00  +GOMEZR;,,                    N 91Din !
 PAR  G(FCC_A1,ZR:VA)           130.00  +GHSERZR+7600-0.9*T;,,        N 91Din !
$PAR  G(CBCC_A12,ZR:VA)         130.00  +GHSERZR+4602.2;,,            N 99SGUN !
$PAR  G(CUB_A13,ZR:VA)          130.00  +GHSERZR+7531.2;,,            N 99SGUN !
$PAR  G(ORTHORHOMBIC_A20,ZR)    130.00  +GBCCZR+5000;,,               N 99SGUN !
$PAR  G(TETRAGONAL_U,ZR)        130.00  +GBCCZR+5000;,,               N 99SGUN !
 PAR  G(LIQUID,ZR)              130.00  +GLIQZR;,,                    N 91Din !
$
 FUNCTION GHSERZR   130.00  -7827.595+125.64905*T-24.1618*T*LN(T)
       -0.00437791*T**2+34971*T**(-1);
      2128.00  Y  -26085.921+262.724183*T-42.144*T*LN(T)-1.342896E+31*T**(-9);
      6000.00  N !
 FUNCTION GBCCZR    130.00  -525.539+124.9457*T-25.607406*T*LN(T)
       -3.40084E-04*T**2-9.729E-09*T**3+25233*T**(-1)-7.6143E-11*T**4;
      2128.00  Y  -4620.034+1.55998*T+GHSERZR+1.4103476E+32*T**(-9);
      6000.00  N !
 FUNCTION GOMEZR    130.00  -8878.082+144.432234*T-26.8556*T*LN(T)
       -0.002799446*T**2+38376*T**(-1);
      2128.00  Y  -3414.603+2.566675*T+GHSERZR+8.517346E+31*T**(-9);
      6000.00  N !
 FUNCTION GLIQZR    130.00  +18147.69-9.080812*T+GHSERZR+1.6275E-22*T**7;
      2128.00  Y  -8281.26+253.812609*T-42.144*T*LN(T);
      6000.00  N !
$ ------------------------------------------------------------------------------
$ Binary system
$
$ J. Jourdan, C. Toffolon-Masclet, J.-M. Joubert,
$ J. Nucl. Mater., 402, 102-7(2010).
$
$ Checked against paper. Checked at 6000 K.
$
$ There is a difference of 8 K for the peritectoid reaction. It is unclear why.
$
 PAR  L(LIQUID,ER,ZR;0),,               +14200;,,                     N 10Jou !
 PAR  L(LIQUID,ER,ZR;1),,               +2650;,,                      N 10Jou !
$
 PAR  L(BCC_A2,ER,ZR:VA;0),,            +15742+5.1*T;,,               N 10Jou !
 PAR  L(BCC_A2,ER,ZR:VA;1),,            +281;,,                       N 10Jou !
$
 PAR  L(HCP_A3,ER,ZR:VA;0),,            +21150+1.5*T;,,               N 10Jou !
 PAR  L(HCP_A3,ER,ZR:VA;1),,            +9060-5.5*T;,,                N 10Jou !
$
$ Metastable
$
 PAR  L(FCC_A1,ER,ZR:VA;0),,            +21150+1.5*T;,,               N Same !
 PAR  L(FCC_A1,ER,ZR:VA;1),,            +9060-5.5*T;,,                N Same !
$ ------------------------------------------------------------------------------
$
$
 LIST-OF-REFERENCE
 NUMBER  SOURCE
  Null   'Unknown source'
  Same   'Same or similar interaction as in the corresponding stable phase'
  REFLAV 'Laves phase convention: G(LAVES,X:X)=+3*GHSERXX+15000'
  COST   'COST 507 database'
  91Din  'A.T. Dinsdale, Calphad, 15, 317-425(1991).'
  99SGUN 'SGTE unary database V.4.1, 1999.'
  00Nor1 'S. Norgren, J. Phase Equilib., 21, 148-56(2000),
          SGTE unary database V.4.4, 2001; Er, Ho'
  02Cac  'G. Cacciamani, A. Saccone, S. De Negri, R. Ferro,
          J. Phase Equilib., 23, 38-50(2002); Er'
  10Jou  'J. Jourdan, C. Toffolon-Masclet, J.-M. Joubert,
          J. Nucl. Mater., 402, 102-7(2010); Er-Zr'
!

File: data/databases/sgte-binary/EuGa-20Li.tdb
$
$ Database for Eu-Ga from F. Li et al. 2020.
$
$ F. Li, J. Liu, Q. Li, C. Guo, X. Zhang, J. Xiao,
$ Int. J. Mater. Res., 111, 214-19(2020).
$
$ Dataset created 2021.07.15 by Bengt Hallstedt.
$
$ In the paper a version with EuGa2 associates is also provided, but the
$ Gibbs energy for the associate is not given. The results with the associates
$ also seem somewhat strange.
$
$ Temperature dependencies seem too strong.
$
$ There is an inverse miscibility gap with a minimum at 1712 K and x(Ga)=0.08.
$
$ There is some misprint in the EuGa2 parameter. The L + EuGa2 --> Eu2Ga3
$ equilibrium is at 1040 K instead of 1063 K.
$
$ There is disagreement concerning composition (and crystal structure?)
$ between the paper and the Pauling file for the phases Eu5Ga3, Eu2Ga3 and
$ Eu2Ga5. The paper cites OQMD and Materials project, but does not provide
$ crystal structures. Crystal structures here are cited from the Pauling file
$ at Springer Materials.
$
$ ------------------------------------------------------------------------------
 TEMP-LIM 298.15 6000.00 !
$
$ELEMENT NAME  REF. STATE               ATOMIC MASS H298-H0    S298    !
$
 ELEMENT VA   VACUUM                      0.0          0.0      0.0    ! 
 ELEMENT EU   BCC_A2                    151.96      8004.0     80.79304! 
 ELEMENT GA   ORTHORHOMBIC_GA            69.72      5572.0     40.7271 ! 
$ ------------------------------------------------------------------------------
$ Phase definitions
$
 PHASE LIQUID:L % 1 1 !
 CONST LIQUID:L : EU GA : !
$
$ Fcc (cF4) and MeX (cF8)
$
 PHASE FCC_A1 %A 2 1 1 !
 CONST FCC_A1 : GA : VA : !
$
$ Bcc (cI2, Im-3m)
$
 PHASE BCC_A2 %B 2 1 3 !
 CONST BCC_A2 : EU% GA : VA : !
$
$ Hcp (hP2, P6_3/mmc) and Me2X (NiAs-type, hP4, P6_3/mmc, B8_1)
$
 PHASE HCP_A3 %A 2 1 0.5 !
 CONST HCP_A3 : GA : VA : !
$
$ alpha-Ga (oC8, Cmca)
$
 PHASE ORTHORHOMBIC_A11 % 1 1 !
 CONST ORTHORHOMBIC_A11 : GA : !
$
$ Prototype Ga3Y5 (mC32, C2/m, 12)
$
 PHASE EU5GA3 % 2 5 3 !
 CONST EU5GA3 : EU : GA : !
$
$ Prototype EuGa (aP8, P-1, 2)
$
 PHASE EUGA % 2 1 1 !
 CONST EUGA : EU : GA : !
$
$ Prototype Eu3Ga5 (oC32, Amm2, 38)
$
 PHASE EU2GA3 % 2 2 3 !
 CONST EU2GA3 : EU : GA : !
$
$ Prototype AlB2 (hP3, P6/mmm), ht and Hg2K (oI12, Imma), lt
$
 PHASE EUGA2 % 2 1 2 !
 CONST EUGA2 : EU : GA : !
$
$ Prototype Eu3Ga8 (oI22, Immm, 71)
$
 PHASE EU2GA5 % 2 2 5 !
 CONST EU2GA5 : EU : GA : !
$
$ Prototype Al4Ba (tI10, I4/mmm)
$
 PHASE EUGA4_D13 % 2 1 4 !
 CONST EUGA4_D13 : EU : GA : !
$ ------------------------------------------------------------------------------
$ Defaults
$
 DEFINE-SYSTEM-DEFAULT ELEMENT 2 !
 DEFAULT-COM DEFINE_SYSTEM_ELEMENT VA !
 TYPE-DEF % SEQ * !
 TYPE-DEF A GES AMEND_PHASE_DESCRIPTION @ MAGNETIC -3 0.28 !
 TYPE-DEF B GES AMEND_PHASE_DESCRIPTION @ MAGNETIC -1 0.4 !
 FUNCTION ZERO      298.15  0;                                         6000 N !
 FUNCTION UN_ASS    298.15  0;                                         6000 N !
 FUNCTION R         298.15  +8.31451;                                  6000 N !
$ ------------------------------------------------------------------------------
$ Element data
$ ------------------------------------------------------------------------------
$ Eu
$
$ BCC_A2 modified in unary 5.0
$ (upper T interval added + trailing decimals added)
$
$ TETRAGONAL_A6 from 11Gao not included in unary
$
 PAR  G(BCC_A2,EU:VA),,                 +GHSEREU;                1900 N 91Din !
$PAR  G(TETRAGONAL_A6,EU),,             +GHSEREU+1000;           1900 N 11Gao !
 PAR  G(LIQUID,EU),,                    +GLIQEU;                 1900 N 91Din !
$
 FUNCTION GHSEREU   298.15  -9864.965+135.836737*T-32.8418896*T*LN(T)
       +0.00931735*T**2-4.006564E-06*T**3+102717*T**(-1);
      1095.00  Y  -287423.476+2174.733036*T-309.3571009*T*LN(T)
       +0.114530917*T**2-8.809866E-06*T**3+48455305*T**(-1);
      1900.00  Y  -13663.125+182.113799*T-38.11624*T*LN(T);
      1901.00  N !
 FUNCTION GLIQEU    298.15  +8382.505-7.175215*T+GHSEREU;
       400.00  Y  +10972.726-103.688201*T+4.3501554*T*LN(T)
       -0.036811218*T**2+5.452934E-06*T**3-646908*T**(-1);
      1095.00  Y  -6890.641+175.517247*T-38.11624*T*LN(T);
      1900.00  N !
$ ------------------------------------------------------------------------------
$ Ga
$
$ DIAMOND_A4 added in unary 5.0
$
$ Changed name from ORTHORHOMBIC_GA to ORTHORHOMBIC_A11
$
 PAR  G(ORTHORHOMBIC_A11,GA)    200.00  +GHSERGA;                4000 N 91Din !
 PAR  G(FCC_A1,GA:VA)           200.00  +GHSERGA+3800-10.2*T;    4000 N 91Din !
 PAR  G(BCC_A2,GA:VA)           200.00  +GHSERGA+4500-11.7*T;    4000 N 91Din !
 PAR  G(HCP_A3,GA:VA)           200.00  +GHSERGA+4500-9.5*T;     4000 N 91Din !
$PAR  G(DIAMOND_A4,GA)          200.00  +GHSERGA+20900-2*T;      4000 N 09SGUN !
$PAR  G(BCT_A5,GA)              200.00  +GHSERGA+3846-9.8*T;     4000 N 91Din !
$PAR  G(TETRAGONAL_A6,GA)       200.00  +GHSERGA+3500-10*T;      4000 N 91Din !
 PAR  G(LIQUID,GA)              200.00  +GLIQGA;                 4000 N 91Din !
$
 FUNCTION GHSERGA   200.00  -21312.331+585.263691*T-108.228783*T*LN(T)
       +0.227155636*T**2-1.18575257E-04*T**3+439954*T**(-1);
       302.91  Y  -7055.643+132.73019*T-26.0692906*T*LN(T)
       +1.506E-04*T**2-4.0173E-08*T**3-118332*T**(-1)+1.64547E+23*T**(-9);
      4000.00  N !
 FUNCTION GLIQGA    200.00  +5491.298-18.073995*T+GHSERGA-7.0171E-17*T**7;
       302.91  Y  +5666.455-18.681147*T+GHSERGA-1.64547E+23*T**(-9);
      4000.00  N !
 FUNCTION GHCPGA    298.15  +GHSERGA+4500-9.5*T;                       6000 N !
$ ------------------------------------------------------------------------------
$ Binary system
$
$ F. Li, J. Liu, Q. Li, C. Guo, X. Zhang, J. Xiao,
$ Int. J. Mater. Res., 111, 214-19(2020).
$
$ Checked against paper. Checked at 6000 K.
$
$ In the paper a version with EuGa2 associates is also provided, but the
$ Gibbs energy for the associate is not given. The results with the associates
$ also seem somewhat strange.
$
$ Temperature dependencies seem too strong.
$
$ There is an inverse miscibility gap with a minimum at 1712 K and x(Ga)=0.08.
$
$ There is some misprint in the EuGa2 parameter. The L + EuGa2 --> Eu2Ga3
$ equilibrium is at 1040 K instead of 1063 K.
$
$ There is disagreement concerning composition (and crystal structure?)
$ between the paper and the Pauling file for the phases Eu5Ga3, Eu2Ga3 and
$ Eu2Ga5. The paper cites OQMD and Materials project, but does not provide
$ crystal structures. Crystal structures here are cited from the Pauling file
$ at Springer Materials.
$
 PAR  L(LIQUID,EU,GA;0),,               -103215.2+11.572*T;,,         N 20Li !
 PAR  L(LIQUID,EU,GA;1),,               -17523.2+33.215*T;,,          N 20Li !
 PAR  L(LIQUID,EU,GA;2),,               -27012.3+15.842*T;,,          N 20Li !
 PAR  L(LIQUID,EU,GA;3),,               +23654.2;,,                   N 20Li !
$
 PAR  L(BCC_A2,EU,GA:VA;0),,            +UN_ASS;,,                    N !
$
 PAR  G(EU5GA3,EU:GA),,                 +5*GHSEREU+3*GHSERGA
             -376169.6+154.688*T;,,                                   N 20Li !
 PAR  G(EUGA,EU:GA),,                   +GHSEREU+GHSERGA
             -107042.4+35.07*T;,,                                     N 20Li !
 PAR  G(EU2GA3,EU:GA),,                 +2*GHSEREU+3*GHSERGA
             -284311+74.88*T;,,                                       N 20Li !
$ Misprinted parameter in paper below
$PAR  G(EUGA2,EU:GA),,                  +GHSEREU+2*GHSERGA
$            -163563.6+71.658*T;,,                                    N 20Li !
$ Corrected parameter below
 PAR  G(EUGA2,EU:GA),,                  +GHSEREU+2*GHSERGA
             -163563.6+29.41*T;,,                                     N 20Li !
 PAR  G(EU2GA5,EU:GA),,                 +2*GHSEREU+5*GHSERGA
             -369608.4+64.841*T;,,                                    N 20Li !
 PAR  G(EUGA4_D13,EU:GA),,              +GHSEREU+4*GHSERGA
             -206277.5+16.295*T;,,                                    N 20Li !
$ ------------------------------------------------------------------------------
$
$
 LIST-OF-REFERENCE
 NUMBER  SOURCE
  Null   'Unknown source'
  Same   'Same or similar interaction as in the corresponding stable phase'
  COST   'COST 507 database'
  91Din  'A.T. Dinsdale, Calphad, 15, 317-425(1991).'
  09SGUN 'SGTE unary database V.5.0, 2009.'
  11Gao  'F. Gao, S.L. Wang, C.P. Wang, X.J. Liu,
          Calphad, 35, 1-5(2011); Eu'
  20Li   'F. Li, J. Liu, Q. Li, C. Guo, X. Zhang, J. Xiao,
          Int. J. Mater. Res., 111, 214-19(2020); Eu-Ga'
!
