Repository: orchid-calphad/orchid-project.org

# orchid-project.org

Website and released data of **ORCHID** (Open Repository for CALPHAD Hypotheses, Intelligence, and Discovery),
served by GitHub Pages at https://orchid-project.org. Releases are archived on Zenodo (one DOI per version).

- `index.html`, `catalog/`, `best-practices.html` — static, self-contained pages (generated in the ORCHID tooling).
- `data/` — released data: catalog, redistributable TDB files, convex hulls. Licences: `data/LICENSES.md`, `data/NOTICE.md`.
- `llms.txt`, `data/croissant.json`, `CITATION.cff`, `.zenodo.json` — machine-readable metadata.

Only data with clear redistribution rights are published.

File: data/databases/sgte-binary/EuIn-11Gao.tdb
$
$ Database for Eu-In from F. Gao et al. 2011
$
$ F. Gao, S.L. Wang, C.P. Wang, X.J. Liu, Calphad, 35, 1-5(2011).
$
$ Dataset created 2016.04.17 by Bengt Hallstedt.
$ 2020.12.26: Modified for use with GES6.
$
$ There is an inverse miscibility gap with a minimum at 4960 K and x(In)=0.83.
$
$ ------------------------------------------------------------------------------
 TEMP-LIM 298.15 6000.00 !
$
$ELEMENT NAME  REF. STATE               ATOMIC MASS H298-H0    S298    !
$
 ELEMENT VA   VACUUM                      0.0          0.0      0.0    ! 
 ELEMENT EU   BCC_A2                    151.96      8004.0     80.79304! 
 ELEMENT IN   TETRAGONAL_A6             114.82      6610.0     57.65   ! 
$ ------------------------------------------------------------------------------
$ Phase definitions
$
 PHASE LIQUID:L % 1 1 !
 CONST LIQUID:L : EU IN : !
$
$ Fcc (cF4) and MeX (cF8)
$
 PHASE FCC_A1 %A 2 1 1 !
 CONST FCC_A1 : IN : VA : !
$
$ Bcc (cI2, Im-3m)
$
 PHASE BCC_A2 %B 2 1 3 !
 CONST BCC_A2 : EU% IN : VA : !
$
$ Hcp (hP2, P6_3/mmc) and Me2X (NiAs-type, hP4, P6_3/mmc, B8_1)
$
 PHASE HCP_A3 %A 2 1 0.5 !
 CONST HCP_A3 : IN : VA : !
$
$ Prototype In (tI2, I4/mmm)
$
 PHASE TETRAGONAL_A6 % 1 1 !
 CONST TETRAGONAL_A6 : EU IN% : !
$
$ Prototype Co2Si (oP12, Pnma)
$
 PHASE EU2IN_C37 % 2 2 1 !
 CONST EU2IN_C37 : EU : IN : !
$
$ Unknown structure
$
 PHASE EU2IN_HT % 2 2 1 !
 CONST EU2IN_HT : EU : IN : !
$
$ Prototype CuTi (tP2, P4/mmm)
$
 PHASE EUIN_B11 % 2 1 1 !
 CONST EUIN_B11 : EU : IN : !
$
$ Prototype CaIn2 (hP6, P6_3/mmc)
$
 PHASE EUIN2 % 2 1 2 !
 CONST EUIN2 : EU : IN : !
$
$ Prototype EuIn4 (mC20, C2/m)
$
 PHASE EUIN4 % 2 1 4 !
 CONST EUIN4 : EU : IN : !
$ ------------------------------------------------------------------------------
$ Defaults
$
 DEFINE-SYSTEM-DEFAULT ELEMENT 2 !
 DEFAULT-COM DEFINE_SYSTEM_ELEMENT VA !
 TYPE-DEF % SEQ * !
 TYPE-DEF A GES AMEND_PHASE_DESCRIPTION @ MAGNETIC -3 0.28 !
 TYPE-DEF B GES AMEND_PHASE_DESCRIPTION @ MAGNETIC -1 0.4 !
 FUNCTION ZERO      298.15  0;                                         6000 N !
 FUNCTION UN_ASS    298.15  0;                                         6000 N !
 FUNCTION R         298.15  +8.31451;                                  6000 N !
$ ------------------------------------------------------------------------------
$ Element data
$ ------------------------------------------------------------------------------
$ Eu
$
$ BCC_A2 modified in unary 5.0
$ (upper T interval added + trailing decimals added)
$
$ TETRAGONAL_A6 from 11Gao not included in unary
$
 PAR  G(BCC_A2,EU:VA),,                 +GHSEREU;                1900 N 91Din !
 PAR  G(TETRAGONAL_A6,EU),,             +GHSEREU+1000;           1900 N 11Gao !
 PAR  G(LIQUID,EU),,                    +GLIQEU;                 1900 N 91Din !
$
 FUNCTION GHSEREU   298.15  -9864.965+135.836737*T-32.8418896*T*LN(T)
       +0.00931735*T**2-4.006564E-06*T**3+102717*T**(-1);
      1095.00  Y  -287423.476+2174.733036*T-309.3571009*T*LN(T)
       +0.114530917*T**2-8.809866E-06*T**3+48455305*T**(-1);
      1900.00  Y  -13663.125+182.113799*T-38.11624*T*LN(T);
      1901.00  N !
 FUNCTION GLIQEU    298.15  +8382.505-7.175215*T+GHSEREU;
       400.00  Y  +10972.726-103.688201*T+4.3501554*T*LN(T)
       -0.036811218*T**2+5.452934E-06*T**3-646908*T**(-1);
      1095.00  Y  -6890.641+175.517247*T-38.11624*T*LN(T);
      1900.00  N !
$ ------------------------------------------------------------------------------
$ In
$
$ FCC_A1 and TET_ALPHA1 revised in unary 4.1
$ BCT_A5 and RHOMBOHEDRAL_A7 added in unary 4.1
$ TET_ALPHA1 revised in unary 5.0 (using the value from 99Ans)
$ DHCP added in unary 5.0
$
$ There is quite a bit of confusion about TET_ALPHA1_A6. The structure is
$ the same as In (TETRAGONAL_A6), but with a different (presumably) c/a ratio.
$ TET_ALPHA1_A6 is present in Bi-In, In-Pb and In-Sn (possibly more). Between
$ the TETRAGONAL_A6 (In-ss) and TET_ALPHA1_A6 there is a narrow two-phase
$ region. In each system a different G(TET_ALPHA1_A6,IN) lattice stability
$ was used.
$ In 91Din a value from an unpublished revision of the Bi-In system by
$ P.-Y. Chevalier 1990 is included. In SGTE Unary V 4.4 a value from 98Boa
$ for the In-Pb system is included. 98Boa treated the TET_ALPHA1_A6
$ phase in Bi-In and In-Pb as two different phases and used the lattice
$ stability from 88Che0 for the Bi-In branch of this phase. Finally, SGTE
$ unary V 5.0 uses a value from an unpublished evaluation by 99Ans of the
$ In-Sn system. Due to the close proximity of the TETRAGONAL_A6 and
$ TET_ALPHA1_A6 phases in these systems, any change of lattice stability
$ will cause a distortion of the phase diagram and require reoptimisation.
$
$ The DHCP phase is labelled D0_24 in 03Liu and alpha-prime in 92Ans. The
$ phase is present between the fcc and hcp phases in the Au-Sn and Au-In
$ systems.
$
 PAR  G(TETRAGONAL_A6,IN),,             +GHSERIN;                3800 N 91Din !
 PAR  G(FCC_A1,IN:VA),,                 +GHSERIN+162.061;        3800 N 98Boa !
$PAR  G(FCC_A1,IN:VA),,                 +GHSERIN+123-0.1988*T;   3800 N 91Din !
 PAR  G(BCC_A2,IN:VA),,                 +GHSERIN+800-0.8*T;      3800 N 91Din !
 PAR  G(HCP_A3,IN:VA),,                 +GHSERIN+533-0.6868*T;   3800 N 91Din !
$PAR  G(DHCP,IN),,                      +GHSERIN+520-0.384*T;    3800 N 92Ans !
$PAR  G(TET_ALPHA1_A6,IN),,             +GHSERIN+123-0.1988*T;   3800 N 99Ans1 !
$PAR  G(TET_ALPHA1_A6,IN),,             +GHSERIN+0.31*T;         3800 N 98Boa !
$PAR  G(TET_ALPHA1_A6,IN),,             +GHSERIN+193-0.16479*T;  3800 N 91Din !
$PAR  G(TET_ALPHA1_A6,IN),,             +GHSERIN-33+0.16*T;      3800 N 88Che0 !
$PAR  G(BCT_A5,IN),,                    +GHSERIN
$            +5040.87-3.33969*T;                                 3800 N 99Ans1 !
$PAR  G(RHOMBOHEDRAL_A7,IN),,           +GHSERIN+4184;           3800 N 88Che0 !
 PAR  G(LIQUID,IN),,                    +GLIQIN;                 3800 N 91Din !
$
 FUNCTION GHSERIN   298.15  -6978.89+92.338115*T-21.8386*T*LN(T)
       -0.00572566*T**2-2.120321E-06*T**3-22906*T**(-1);
       429.75  Y  -7033.516+124.476588*T-27.4562*T*LN(T)
       +5.4607E-04*T**2-8.367E-08*T**3-211708*T**(-1)+3.53116E+22*T**(-9);
      3800.00  N !
 FUNCTION GLIQIN    298.15  +3282.092-7.63686*T+GHSERIN-5.59058E-20*T**7;
       429.75  Y  +3283.706-7.640804*T+GHSERIN-3.53116E+22*T**(-9);
      3800.00  N !
$ ------------------------------------------------------------------------------
$ Binary system
$
$ F. Gao, S.L. Wang, C.P. Wang, X.J. Liu, Calphad, 35, 1-5(2011).
$
$ Checked against paper and tdb from author. Checked at 6000 K.
$
$ There is an inverse miscibility gap with a minimum at 4960 K and x(In)=0.83.
$
 PAR  L(LIQUID,EU,IN;0),,               -163100+35.5*T;,,             N 11Gao !
 PAR  L(LIQUID,EU,IN;1),,               +30000-15*T;,,                N 11Gao !
 PAR  L(LIQUID,EU,IN;2),,               +28000;,,                     N 11Gao !
$
 PAR  L(BCC_A2,EU,IN:VA;0),,            +12000;,,                     N 11Gao !
 PAR  L(TETRAGONAL_A6,EU,IN;0),,        +ZERO;,,                      N 11Gao !
$
 PAR  G(EU2IN_C37,EU:IN),,              +2*GHSEREU+GHSERIN
             -172804.5+76*T;,,                                        N 11Gao !
 PAR  G(EU2IN_HT,EU:IN),,               +2*GHSEREU+GHSERIN
             -172058+75.2*T;,,                                        N 11Gao !
 PAR  G(EUIN_B11,EU:IN),,               +GHSEREU+GHSERIN
             -117764+31*T;,,                                          N 11Gao !
 PAR  G(EUIN2,EU:IN),,                  +GHSEREU+2*GHSERIN
             -137071+19*T;,,                                          N 11Gao !
 PAR  G(EUIN4,EU:IN),,                  +GHSEREU+4*GHSERIN
             -188782+75.6*T;,,                                        N 11Gao !
$ ------------------------------------------------------------------------------
$
$
 LIST-OF-REFERENCE
 NUMBER  SOURCE
  Null   'Unknown source'
  Same   'Same or similar interaction as in the corresponding stable phase'
  COST   'COST 507 database'
  88Che0 'P.-Y Chevalier, Calphad, 12, 383-92(1988)
          SGTE unary database V.4.1, 1999; In'
  91Din  'A.T. Dinsdale, Calphad, 15, 317-425(1991).'
  92Ans  'I. Ansara, J.-Ph. Nabot, Calphad, 16, 13-18(1992),
          SGTE unary database V.5.0, 2009; In'
  98Boa  'D. Boa, I. Ansara, Thermochim. Acta, 314, 79-86(1998),
          SGTE unary database V.4.1, 1999; In, Pb'
  99Ans1 'I. Ansara, S.G. Fries, H.L. Lukas, unpublished, 1999,
          SGTE unary database V.5.0, 2009; In, Sn'
  11Gao  'F. Gao, S.L. Wang, C.P. Wang, X.J. Liu,
          Calphad, 35, 1-5(2011); Eu, Eu-In'
!

File: data/databases/sgte-binary/EuMg-08Tao.tdb
$
$ Eu-Mg database from X.M. Tao et al. 2008
$
$ X.M. Tao, H. Wang, H.S. Liu, Y.F. Ouyang, Z.P. Jin,
$ Calphad, 32, 462-65(2008).
$
$ Dataset created 2013.05.30 by Bengt Hallstedt.
$ 2020.12.26: Modified for use with GES6.
$
$ Note that Mg is not included in BCC_A2 and Eu is not included in HCP_A3.
$
$ ------------------------------------------------------------------------------
 TEMP-LIM 298.15 6000.00 !
$
$ELEMENT NAME  REF. STATE               ATOMIC MASS H298-H0    S298    !
$
 ELEMENT VA   VACUUM                      0.0          0.0      0.0    ! 
 ELEMENT EU   BCC_A2                    151.96      8004.0     80.79304! 
 ELEMENT MG   HCP_A3                     24.305     4998.      32.671  !
$ ------------------------------------------------------------------------------
$ Phase definitions
$
 PHASE LIQUID:L % 1 1 !
 CONST LIQUID:L : EU MG : !
$
$ Bcc (cI2, Im-3m)
$
 PHASE BCC_A2 %B 2 1 3 !
 CONST BCC_A2 : EU : VA% : !
$
$ Hcp (hP2, P6_3/mmc) and Me2X (NiAs-type, hP4, P6_3/mmc, B8_1)
$
 PHASE HCP_A3 %A 2 1 0.5 !
 CONST HCP_A3 : MG% : VA% : !
$
$ Prototype CsCl (cP2, Pm-3m)
$
 PHASE EUMG_B2 % 2 1 1 !
 CONST EUMG_B2 : EU : MG : !
$
$ Prototype MgZn2 (hP12, P6_3/mmc)
$
 PHASE EUMG2_C14 % 2 1 2 !
 CONST EUMG2_C14 : EU : MG : !
$
$ Prototype Mg4Sr (hP90, P6_3/mmc)
$
 PHASE EUMG4 % 2 1 4 !
 CONST EUMG4 : EU : MG : !
$
$ Prototype EuMg5 (hP42, P6_3/mmc)
$ Structures with hP48 and hP50 have been suggested and are listed
$ as separate structure types in LB structure
$
 PHASE EUMG5 % 2 1 5 !
 CONST EUMG5 : EU : MG : !
$
$ Prototype Ni17Th2 (hP38, P6_3/mmc)
$
 PHASE EU2MG17 % 2 2 17 !
 CONST EU2MG17 : EU : MG : !
$ ------------------------------------------------------------------------------
$ Defaults
$
 DEFINE-SYSTEM-DEFAULT ELEMENT 2 !
 DEFAULT-COM DEFINE_SYSTEM_ELEMENT VA !
 TYPE-DEF % SEQ * !
 TYPE-DEF A GES AMEND_PHASE_DESCRIPTION @ MAGNETIC -3 0.28 !
 TYPE-DEF B GES AMEND_PHASE_DESCRIPTION @ MAGNETIC -1 0.4 !
 TYPE-DEF O GES AMEND_PHASE_DESCRIPTION B2_BCC DIS_PART BCC_A2 !
 FUNCTION ZERO      298.15  0;                                         6000 N !
 FUNCTION UN_ASS    298.15  0;                                         6000 N !
 FUNCTION R         298.15  +8.31451;                                  6000 N !
 FUNCTION RTLNP     298.15  +8.31451*T*LN(1E-05*P);                    6000 N !
$ ------------------------------------------------------------------------------
$ Element data
$ ------------------------------------------------------------------------------
$ Eu
$
$ BCC_A2 modified in unary 5.0
$ (upper T interval added + trailing decimals added)
$
 PAR  G(BCC_A2,EU:VA),,                 +GHSEREU;                1900 N 91Din !
 PAR  G(LIQUID,EU),,                    +GLIQEU;                 1900 N 91Din !
$
 FUNCTION GHSEREU   298.15  -9864.965+135.836737*T-32.8418896*T*LN(T)
       +0.00931735*T**2-4.006564E-06*T**3+102717*T**(-1);
      1095.00  Y  -287423.476+2174.733036*T-309.3571009*T*LN(T)
       +0.114530917*T**2-8.809866E-06*T**3+48455305*T**(-1);
      1900.00  Y  -13663.125+182.113799*T-38.11624*T*LN(T);
      1901.00  N !
 FUNCTION GLIQEU    298.15  +8382.505-7.175215*T+GHSEREU;
       400.00  Y  +10972.726-103.688201*T+4.3501554*T*LN(T)
       -0.036811218*T**2+5.452934E-06*T**3-646908*T**(-1);
      1095.00  Y  -6890.641+175.517247*T-38.11624*T*LN(T);
      1900.00  N !
$ ------------------------------------------------------------------------------
$ Mg
$
$PAR  G(FCC_A1,MG:VA),,                 +GHSERMG+2600-0.9*T;     3000 N 91Din !
$PAR  G(BCC_A2,MG:VA),,                 +GHSERMG+3100-2.1*T;     3000 N 91Din !
 PAR  G(HCP_A3,MG:VA),,                 +GHSERMG;                3000 N 91Din !
 PAR  G(LIQUID,MG),,                    +GLIQMG;                 3000 N 91Din !
$
 FUNCTION GHSERMG   298.15  -8367.34+143.675547*T-26.1849782*T*LN(T)
       +4.858E-04*T**2-1.393669E-06*T**3+78950*T**(-1);
       923.00  Y  -14130.185+204.716215*T-34.3088*T*LN(T)+1.038192E+28*T**(-9);
      3000.00  N !
 FUNCTION GLIQMG    298.15  +8202.243-8.83693*T+GHSERMG-8.0176E-20*T**7;
       923.00  Y  -5439.869+195.324057*T-34.3088*T*LN(T);
      3000.00  N !
$ ------------------------------------------------------------------------------
$ Binary system
$
$ X.M. Tao, H. Wang, H.S. Liu, Y.F. Ouyang, Z.P. Jin,
$ Calphad, 32, 462-65(2008).
$
$ Checked against paper. Checked at 6000 K.
$
$ Note that Mg is not included in BCC_A2 and Eu is not included in HCP_A3.
$
 PAR  L(LIQUID,EU,MG;0),,               -28188.0986+4.9471*T;,,       N 08Tao !
 PAR  L(LIQUID,EU,MG;1),,               +12085.2832-1.9185*T;,,       N 08Tao !
$
 PAR  G(EUMG_B2,EU:MG),,                +GHSEREU+GHSERMG
             -19530+2.569*T;,,                                        N 08Tao !
 PAR  G(EUMG2_C14,EU:MG),,              +GHSEREU+2*GHSERMG
             -38048+4.2318*T;,,                                       N 08Tao !
 PAR  G(EUMG4,EU:MG),,                  +GHSEREU+4*GHSERMG
             -47220+11.1255*T;,,                                      N 08Tao !
 PAR  G(EUMG5,EU:MG),,                  +GHSEREU+5*GHSERMG
             -51585+14.3*T;,,                                         N 08Tao !
 PAR  G(EU2MG17,EU:MG),,                +2*GHSEREU+17*GHSERMG
             -106530+20.5143*T;,,                                     N 08Tao !
$ ------------------------------------------------------------------------------
$
$
 LIST-OF-REFERENCE
 NUMBER  SOURCE
  Null   'Unknown source'
  COST   'COST 507 database'
  91Din  'A.T. Dinsdale, Calphad, 15, 317-425(1991).'
  03Fab  'O.B. Fabrichnaya, H.L. Lukas, G. Effenberg, F. Aldinger,
          Intermet., 11, 1183-88 (2003); Mg-Y'
  08Tao  'X.M. Tao, H. Wang, H.S. Liu, Y.F. Ouyang, Z.P. Jin,
          Calphad, 32, 462-65(2008); Eu-Mg'
!

File: data/databases/sgte-binary/EuNi-16Kar.tdb
$
$ Database for Eu-Ni from S. Kardellass et al. 2016.
$
$ S. Kardellass, C. Servant, N. Selhaoui,
$ J. Thermal Anal. Calorim., 125, 255-69(2016).
$
$ Dataset created 2021.07.18 by Bengt Hallstedt.
$
$ There are misprints in the parameter table. The phase diagram is only
$ approximately reproduced.
$
$ ------------------------------------------------------------------------------
 TEMP-LIM 298.15 6000.00 !
$
$ELEMENT NAME  REF. STATE               ATOMIC MASS H298-H0    S298    !
$
 ELEMENT VA   VACUUM                      0.0          0.0      0.0    ! 
 ELEMENT EU   BCC_A2                    151.96      8004.0     80.79304! 
 ELEMENT NI   FCC_A1                     58.69      4787.0     29.7955 ! 
$ ------------------------------------------------------------------------------
$ Phase definitions
$
 PHASE LIQUID:L % 1 1 !
 CONST LIQUID:L : EU NI : !
$
$ Fcc (cF4, Fm-3m) and MeX (cF8, Fm-3m)
$
 PHASE FCC_A1 %A 2 1 1 !
 CONST FCC_A1 : NI : VA : !
$
$ Bcc (cI2, Im-3m)
$
 PHASE BCC_A2 %B 2 1 3 !
 CONST BCC_A2 : EU% NI : VA : !
$
$ Hcp (hP2, P6_3/mmc) and Me2X (NiAs-type, hP4, P6_3/mmc, B8_1)
$
 PHASE HCP_A3 %A 2 1 0.5 !
 CONST HCP_A3 : NI : VA : !
$
$ unknown structure
$
 PHASE EUNI % 2 1 1 !
 CONST EUNI : EU : NI : !
$
$ Prototype MgNi2 (hP24, P6_3/mmc)
$
 PHASE EUNI2_C36 % 2 1 2 !
 CONST EUNI2_C36 : EU : NI : !
$
$ Prototype CaCu5 (hP6, P6/mmm)
$
 PHASE EUNI5_D2D % 2 1 5 !
 CONST EUNI5_D2D : EU : NI : !
$
$ Prototype Ni17Th2 (hP38, P6_3/mmc)
$
 PHASE EU2NI17 % 2 2 17 !
 CONST EU2NI17 : EU : NI : !
$ ------------------------------------------------------------------------------
$ Defaults
$
 DEFINE-SYSTEM-DEFAULT ELEMENT 2 !
 DEFAULT-COM DEFINE_SYSTEM_ELEMENT VA !
 TYPE-DEF % SEQ * !
 TYPE-DEF A GES AMEND_PHASE_DESCRIPTION @ MAGNETIC -3 0.28 !
 TYPE-DEF B GES AMEND_PHASE_DESCRIPTION @ MAGNETIC -1 0.4 !
 FUNCTION ZERO      298.15  0;                                         6000 N !
 FUNCTION UN_ASS    298.15  0;                                         6000 N !
 FUNCTION R         298.15  +8.31451;                                  6000 N !
$ ------------------------------------------------------------------------------
$ Element data
$ ------------------------------------------------------------------------------
$ Eu
$
$ BCC_A2 modified in unary 5.0
$ (upper T interval added + trailing decimals added)
$
$ TETRAGONAL_A6 from 11Gao not included in unary
$
 PAR  G(BCC_A2,EU:VA),,                 +GHSEREU;                1900 N 91Din !
$PAR  G(TETRAGONAL_A6,EU),,             +GHSEREU+1000;           1900 N 11Gao !
 PAR  G(LIQUID,EU),,                    +GLIQEU;                 1900 N 91Din !
$
 FUNCTION GHSEREU   298.15  -9864.965+135.836737*T-32.8418896*T*LN(T)
       +0.00931735*T**2-4.006564E-06*T**3+102717*T**(-1);
      1095.00  Y  -287423.476+2174.733036*T-309.3571009*T*LN(T)
       +0.114530917*T**2-8.809866E-06*T**3+48455305*T**(-1);
      1900.00  Y  -13663.125+182.113799*T-38.11624*T*LN(T);
      1901.00  N !
 FUNCTION GLIQEU    298.15  +8382.505-7.175215*T+GHSEREU;
       400.00  Y  +10972.726-103.688201*T+4.3501554*T*LN(T)
       -0.036811218*T**2+5.452934E-06*T**3-646908*T**(-1);
      1095.00  Y  -6890.641+175.517247*T-38.11624*T*LN(T);
      1900.00  N !
$ ------------------------------------------------------------------------------
$ Ni
$
$ FCC_A1 and LIQUID modified in unary 5.0 (slight change in upper T interval)
$ BCT_A5 added in unary 5.0
$
 PAR  G(FCC_A1,NI:VA),,                 +GHSERNI;                3000 N 91Din !
 PAR  TC(FCC_A1,NI:VA),,                  633.00;                3000 N 91Din !
 PAR  BM(FCC_A1,NI:VA),,                    0.52;                3000 N 91Din !
 PAR  G(BCC_A2,NI:VA),,                 +GHSERNI
             +8715.084-3.556*T;                                  3000 N 91Din !
 PAR  TC(BCC_A2,NI:VA),,                  575.00;                3000 N 91Din !
 PAR  BM(BCC_A2,NI:VA),,                    0.85;                3000 N 91Din !
 PAR  G(HCP_A3,NI:VA),,                 +GHSERNI+1046+1.255*T;   3000 N 91Din !
 PAR  TC(HCP_A3,NI:VA),,                  633.00;                3000 N 91Din !
 PAR  BM(HCP_A3,NI:VA),,                    0.52;                3000 N 91Din !
$PAR  G(BCT_A5,NI),,                    +GHSERNI+10023-4.556*T;  3000 N 99Gho !
$PAR  G(CBCC_A12,NI:VA),,               +GHSERNI+3556;           3000 N 91Din !
$PAR  G(CUB_A13,NI:VA),,                +GHSERNI+2092;           3000 N 91Din !
 PAR  G(LIQUID,NI),,                    +GLIQNI;                 3000 N 91Din !
$
 FUNCTION GHSERNI   298.15  -5179.159+117.854*T-22.096*T*LN(T)-0.0048407*T**2;
      1728.00  Y  -27840.62+279.134977*T-43.1*T*LN(T)+1.12754E+31*T**(-9);
      3000.00  N !
 FUNCTION GLIQNI    298.15  +16414.686-9.397*T+GHSERNI-3.82318E-21*T**7;
      1728.00  Y  -9549.817+268.597977*T-43.1*T*LN(T);
      3000.00  N !
 FUNCTION GBCCNI    298.15  +GHSERNI+8715.084-3.556*T;                 6000 N !
$ ------------------------------------------------------------------------------
$ Binary system
$
$ S. Kardellass, C. Servant, N. Selhaoui,
$ J. Thermal Anal. Calorim., 125, 255-69(2016).
$
$ Checked against paper. Checked at 6000K.
$
$ There are misprints in the parameter table. The phase diagram is only
$ approximately reproduced.
$
 PAR  L(LIQUID,EU,NI;0),,               -22750-14.58*T;,,             N 16Kar !
 PAR  L(LIQUID,EU,NI;1),,               +39993+7.915*T;,,             N 16Kar !
 PAR  L(LIQUID,EU,NI;2),,               -17439+12.22*T;,,             N 16Kar !
 PAR  L(LIQUID,EU,NI;3),,               -28541+3.44*T;,,              N 16Kar !
$
 PAR  L(BCC_A2,EU,NI:VA;0),,            +50000;,,                     N 16Kar !
$
 PAR  G(EUNI,EU:NI),,                   +GHSEREU+GHSERNI
             -34278-1.665*T;,,                                        N 16Kar !
 PAR  G(EUNI2_C36,EU:NI),,              +GHSEREU+2*GHSERNI
             -52758.9-1.854*T;,,                                      N 16Kar !
 PAR  G(EUNI5_D2D,EU:NI),,              +GHSEREU+5*GHSERNI
             -96000-1.152*T;,,                                        N 16Kar !
 PAR  G(EU2NI17,EU:NI),,                +2*GHSEREU+17*GHSERNI
             -202350+4.75*T;,,                                        N 16Kar !
$ ------------------------------------------------------------------------------
$
$
 LIST-OF-REFERENCE
 NUMBER  SOURCE
  Null   'Unknown source'
  Same   'Same or similar interaction as in the corresponding stable phase'
  REFLAV 'Laves phase convention: G(LAVES,X:X)=+3*GHSERXX+15000'
  91Din  'A.T. Dinsdale, Calphad, 15, 317-425(1991).'
  99Gho  'G. Ghosh, Metall. Mater. Trans. A, 30A, 1481-94(1999),
          SGTE unary database V.5.0, 2009; Ni'
  11Gao  'F. Gao, S.L. Wang, C.P. Wang, X.J. Liu,
          Calphad, 35, 1-5(2011); Eu'
  16Kar  'S. Kardellass, C. Servant, N. Selhaoui,
          J. Thermal Anal. Calorim., 125, 255-69(2016); Eu-Ni'
!

File: data/databases/sgte-binary/EuO-07Zin.tdb
$
$ Database for Eu-O from M. Zinkevich 2007.
$
$ M. Zinkevich, Prog. Mater. Sci., 52, 597-647(2007).
$
$ Dataset created 2024.10.15 by Bengt Hallstedt.
$
$ This dataset contains the Eu2O3 data from 07Zin. The O solubility in solid
$ Eu can be expected to be low. The liquid interaction was set similar to
$ Pr-O from 23Nak.
$
$ Gas phase (except O2) is not included.
$
$ ------------------------------------------------------------------------------
 TEMP-LIM 298.15 6000.00 !
$
$ELEMENT NAME  REF. STATE               ATOMIC MASS H298-H0    S298    !
$
 ELEMENT /-   ELECTRON_GAS                0.0          0.0      0.0    ! 
 ELEMENT VA   VACUUM                      0.0          0.0      0.0    ! 
 ELEMENT EU   BCC_A2                    151.96      8004.0     80.79304! 
 ELEMENT O    1/2_MOLE_O2(G)             15.999     4341.0    102.52   ! 
$ ------------------------------------------------------------------------------
$ Species
$
 SPECIE  EU+3                               EU/+3 !
 SPECIE  O-2                                O/-2 !
 SPECIE  O2                                 O2 !
$ ------------------------------------------------------------------------------
$ Phase definitions
$
 PHASE ION:Y % 2 1 1 !
 CONST ION:Y : EU+3 : O-2 VA : !
$
$ Bcc (cI2, Im-3m)
$
 PHASE BCC_A2 %B 2 1 3 !
 CONST BCC_A2 : EU : VA : !
$
$ Prototype A-La2O3 (hP5, P-3m1)
$
 PHASE A_R2O3_D52:I % 2 2 3 !
 CONST A_R2O3_D52:I : EU+3 : O-2 : !
$
$ Prototype B-Sm2O3 (mC30, C2/m)
$
 PHASE B_R2O3:I % 2 2 3 !
 CONST B_R2O3:I : EU+3 : O-2 : !
$
$ Prototype Mn2O3 (cI80, Ia-3)
$
 PHASE C_R2O3_D53:I % 2 2 3 !
 CONST C_R2O3_D53:I : EU+3 : O-2 : !
$
$ Prototype H-La2O3 (hP10, P6_3/mmc)
$
 PHASE H_R2O3:I % 2 2 3 !
 CONST H_R2O3:I : EU+3 : O-2 : !
$
$ Prototype Nd2O3 (cI26, Im-3m)
$
 PHASE X_R2O3:I % 2 2 3 !
 CONST X_R2O3:I : EU+3 : O-2 : !
$
 PHASE O2GAS % 1 1 !
 CONST O2GAS : O2 : !
$ ------------------------------------------------------------------------------
$ Defaults
$
 DEFINE-SYSTEM-DEFAULT ELEMENT 2 !
 DEFAULT-COM DEFINE_SYSTEM_ELEMENT VA /- !
 TYPE-DEF % SEQ * !
 TYPE-DEF A GES AMEND_PHASE_DESCRIPTION @ MAGNETIC -3 0.28 !
 TYPE-DEF B GES AMEND_PHASE_DESCRIPTION @ MAGNETIC -1 0.4 !
 FUNCTION ZERO      298.15  0;                                         6000 N !
 FUNCTION UN_ASS    298.15  0;                                         6000 N !
 FUNCTION R         298.15  +8.31451;                                  6000 N !
 FUNCTION RTLNP     298.15  +8.31451*T*LN(1E-05*P);                    6000 N !
$ ------------------------------------------------------------------------------
$ Element data
$ ------------------------------------------------------------------------------
$ Eu
$
$ BCC_A2 modified in unary 5.0
$ (upper T interval added + trailing decimals added)
$
 PAR  G(BCC_A2,EU:VA),,                 +GHSEREU;                1900 N 91Din !
$PAR  G(LIQUID,EU),,                    +GLIQEU;                 1900 N 91Din !
$
 PAR  G(ION,EU+3:VA),,                  +GLIQEU;                 1900 N 91Din !
$
 FUNCTION GHSEREU   298.15  -9864.965+135.836737*T-32.8418896*T*LN(T)
       +0.00931735*T**2-4.006564E-06*T**3+102717*T**(-1);
      1095.00  Y  -287423.476+2174.733036*T-309.3571009*T*LN(T)
       +0.114530917*T**2-8.809866E-06*T**3+48455305*T**(-1);
      1900.00  Y  -13663.125+182.113799*T-38.11624*T*LN(T);
      1901.00  N !
 FUNCTION GLIQEU    298.15  +8382.505-7.175215*T+GHSEREU;
       400.00  Y  +10972.726-103.688201*T+4.3501554*T*LN(T)
       -0.036811218*T**2+5.452934E-06*T**3-646908*T**(-1);
      1095.00  Y  -6890.641+175.517247*T-38.11624*T*LN(T);
      1900.00  N !
$ ------------------------------------------------------------------------------
$ O
$
$ GHSEROO modified in unary 3.0
$
 PAR  G(O2GAS,O2),,                     +2*GHSEROO+RTLNP;,,           N 91Din !
$
$ 1/2 O2(g)
 FUNCTION GHSEROO   298.15  -3480.87-25.503038*T-11.1355*T*LN(T)
       -0.005098875*T**2+6.61845833E-07*T**3-38365*T**(-1);
      1000.00  Y  -6568.763+12.659879*T-16.8138*T*LN(T)
       -5.957975E-04*T**2+6.781E-09*T**3+262905*T**(-1);
      3300.00  Y  -13986.728+31.259624*T-18.9536*T*LN(T)
       -4.25243E-04*T**2+1.0721E-08*T**3+4383200*T**(-1);
      6000.00  N !
$ ------------------------------------------------------------------------------
$ Binary system
$
$ M. Zinkevich, Prog. Mater. Sci., 52, 597-647(2007).
$
$ Checked against paper. Checked at 6000 K.
$
$ This dataset contains the Eu2O3 data from 07Zin. The O solubility in solid
$ Eu can be expected to be low. The liquid interaction was set similar to
$ Pr-O from 23Nak.
$
$ Gas phase (except O2) is not included.
$
 PAR  G(ION,EU+3:O-2),,                 +GEU2O3L;,,                   N 07Zin !
 PAR  L(ION,EU+3:O-2,VA;0),,            +50000;,,                     N Same !
 PAR  L(ION,EU+3:O-2,VA;1),,            -25000;,,                     N Same !
$
 PAR  G(A_R2O3_D52,EU+3:O-2),,          +GEU2O3A;,,                   N 07Zin !
 PAR  G(B_R2O3,EU+3:O-2),,              +GEU2O3B;,,                   N 07Zin !
 PAR  G(C_R2O3_D53,EU+3:O-2),,          +GEU2O3C;,,                   N 07Zin !
 PAR  G(H_R2O3,EU+3:O-2),,              +GEU2O3H;,,                   N 07Zin !
 PAR  G(X_R2O3,EU+3:O-2),,              +GEU2O3X;,,                   N 07Zin !
$
 FUNCTION GEU2O3B   298.15  -1693456+732.3929*T-128.827*T*LN(T)
       -0.010086*T**2+559000*T**(-1);
      6000.00  N !
 FUNCTION GEU2O3C   298.15  -1701762+774.5807*T-133.819*T*LN(T)
       -0.009091*T**2+667000*T**(-1);
      6000.00  N !
 FUNCTION GEU2O3A   298.15  +GEU2O3B+3494-1.504*T;                     6000 N !
 FUNCTION GEU2O3H   298.15  +GEU2O3B+37242-15.490*T;                   6000 N !
 FUNCTION GEU2O3X   298.15  +GEU2O3B+48861-20.059*T;                   6000 N !
 FUNCTION GEU2O3L   298.15  +GEU2O3B+158143-61.722*T;                  6000 N !
$ ------------------------------------------------------------------------------
$
$
 LIST-OF-REFERENCE
 NUMBER  SOURCE
  Null   'Unknown source'
  Same   'Similar interaction as with other R elements'
  COST   'COST 507 database'
  91Din  'A.T. Dinsdale, Calphad, 15, 317-425(1991).'
  07Zin  'M. Zinkevich, Prog. Mater. Sci., 52, 597-647(2007); Eu-O'
!

File: data/databases/sgte-binary/EuPb-13Wan.tdb
$
$ Database for Eu-Pb from D. Wang et al. 2013.
$
$ D. Wang, Y. Yu, X.J. Liu, C.P. Wang, Calphad, 41, 20-25(2013).
$
$ Dataset created 2018.07.01 by Bengt Hallstedt.
$ 2020.12.26: Modified for use with GES6.
$
$ ------------------------------------------------------------------------------
 TEMP-LIM 298.15 6000.00 !
$
$ELEMENT NAME  REF. STATE               ATOMIC MASS H298-H0    S298    !
$
 ELEMENT VA   VACUUM                      0.0          0.0      0.0    ! 
 ELEMENT EU   BCC_A2                    151.96      8004.0     80.79304! 
 ELEMENT PB   FCC_A1                    207.2       6870.      64.80   ! 
$ ------------------------------------------------------------------------------
$ Phase definitions
$
 PHASE LIQUID:L % 1 1 !
 CONST LIQUID:L : EU PB : !
$
$ Fcc (cF4, Fm-3m) and MeX (cF8, Fm-3m)
$
 PHASE FCC_A1 %A 2 1 1 !
 CONST FCC_A1 : EU PB% : VA : !
$
$ Bcc (cI2, Im-3m)
$
 PHASE BCC_A2 %B 2 1 3 !
 CONST BCC_A2 : EU% PB : VA : !
$
$ Hcp (hP2, P6_3/mmc) and Me2X (NiAs-type, hP4, P6_3/mmc, B8_1)
$
 PHASE HCP_A3 %A 2 1 0.5 !
 CONST HCP_A3 : PB : VA : !
$
$ Prototype Co2Si (oP12, Pnma)
$
 PHASE EU2PB_C37 % 2 2 1 !
 CONST EU2PB_C37 : EU : EU PB% : !
$
$ Prototype Si3W5 (tI32, I4/mcm)
$
 PHASE EU5PB3_D8M % 2 5 3 !
 CONST EU5PB3_D8M : EU : PB : !
$
$ Prototype AuCu (tP4, P4/mmm)
$
 PHASE EUPB_L10 % 2 1 1 !
 CONST EUPB_L10 : EU : EU PB% : !
$
$ unknown structure
$
 PHASE EUPB_HT % 2 1 1 !
 CONST EUPB_HT : EU : EU PB% : !
$
$ Prototype AuCu3 (cP4, Pm-3m)
$
 PHASE EUPB3_L12 % 2 1 3 !
 CONST EUPB3_L12 : EU : PB : !
$ ------------------------------------------------------------------------------
$ Defaults
$
 DEFINE-SYSTEM-DEFAULT ELEMENT 2 !
 DEFAULT-COM DEFINE_SYSTEM_ELEMENT VA !
 TYPE-DEF % SEQ * !
 TYPE-DEF A GES AMEND_PHASE_DESCRIPTION @ MAGNETIC -3 0.28 !
 TYPE-DEF B GES AMEND_PHASE_DESCRIPTION @ MAGNETIC -1 0.4 !
 FUNCTION ZERO      298.15  0;                                         6000 N !
 FUNCTION UN_ASS    298.15  0;                                         6000 N !
 FUNCTION R         298.15  +8.31451;                                  6000 N !
$ ------------------------------------------------------------------------------
$ Element data
$ ------------------------------------------------------------------------------
$ Eu
$
$ BCC_A2 modified in unary 5.0
$ (upper T interval added + trailing decimals added)
$
$ FCC_A1 from SGSOL 5.0 not included in unary (this value is absurd!)
$ FCC_A1 from 13Wan not included in unary
$
 PAR  G(BCC_A2,EU:VA),,                 +GHSEREU;                1900 N 91Din !
$PAR  G(FCC_A1,EU:VA),,                 +GHSEREU+180000;         1901 N 01Du !
 PAR  G(FCC_A1,EU:VA),,                 +GHSEREU+5000;           1901 N 13Wan !
 PAR  G(LIQUID,EU),,                    +GLIQEU;                 1900 N 91Din !
$
 PAR  G(EU2PB_C37,EU:EU),,              +3*GHSEREU+15000;,,           N 13Wan !
 PAR  G(EUPB_L10,EU:EU),,               +2*GHSEREU+10000;,,           N 13Wan !
 PAR  G(EUPB_HT,EU:EU),,                +2*GHSEREU+8000;,,            N 13Wan !
$
 FUNCTION GHSEREU   298.15  -9864.965+135.836737*T-32.8418896*T*LN(T)
       +0.00931735*T**2-4.006564E-06*T**3+102717*T**(-1);
      1095.00  Y  -287423.476+2174.733036*T-309.3571009*T*LN(T)
       +0.114530917*T**2-8.809866E-06*T**3+48455305*T**(-1);
      1900.00  Y  -13663.125+182.113799*T-38.11624*T*LN(T);
      1901.00  N !
 FUNCTION GLIQEU    298.15  +8382.505-7.175215*T+GHSEREU;
       400.00  Y  +10972.726-103.688201*T+4.3501554*T*LN(T)
       -0.036811218*T**2+5.452934E-06*T**3-646908*T**(-1);
      1095.00  Y  -6890.641+175.517247*T-38.11624*T*LN(T);
      1900.00  N !
$ ------------------------------------------------------------------------------
$ Pb
$
$ RHOMBOHEDRAL_A7 and TETRAGONAL_A6 added in unary 3.0
$ RHOMBOHEDRAL_A7, TETRAGONAL_A6 and TET_ALPHA1_A6 revised in unary 4.1
$ RHOMBO_A10 added in unary 5.0
$
 PAR  G(FCC_A1,PB:VA),,                 +GHSERPB;                2100 N 91Din !
 PAR  G(BCC_A2,PB:VA),,                 +GHSERPB+2400-1.1*T;     2100 N 91Din !
 PAR  G(HCP_A3,PB:VA),,                 +GHSERPB+300+T;          2100 N 91Din !
$PAR  G(BCT_A5,PB),,                    +GHSERPB+489+3.52*T;     2100 N 91Din !
$PAR  G(TETRAGONAL_A6,PB),,             +GHSERPB+4493.235;       2100 N 98Boa !
$PAR  G(TETRAGONAL_A6,PB),,             +GHSERPB+473.23+3.5531*T
$            -0.0396834*T*LN(T)+2.1489E-05*T**2;                 2100 N 96SGUN !
$PAR  G(TET_ALPHA1_A6,PB),,             +GHSERPB
$            +1903.3-2.0602*T;                                   2100 N 98Boa !
$PAR  G(TET_ALPHA1_A6,PB),,             +GHSERPB+183.2+0.45314*T
$            -0.0396834*T*LN(T)+2.149E-06*T**2;                  2100 N 91Din !
$PAR  G(RHOMBOHEDRAL_A7,PB),,           +GHSERPB+300+T;          2100 N 99SGUN !
$PAR  G(RHOMBOHEDRAL_A7,PB),,           +GHSERPB+4900+3.52*T;    2100 N 96SGUN !
$PAR  G(RHOMBO_A10,PB),,                +GHSERPB+10;             2100 N 09SGUN !
 PAR  G(LIQUID,PB),,                    +GLIQPB;                 2100 N 91Din !
$
 FUNCTION GHSERPB   298.15  -7650.085+101.700244*T-24.5242231*T*LN(T)
       -0.00365895*T**2-2.4395E-07*T**3;
       600.61  Y  -10531.095+154.243182*T-32.4913959*T*LN(T)
       +0.00154613*T**2+8.05448E+25*T**(-9);
      1200.00  Y  +4157.616+53.139072*T-18.9640637*T*LN(T)
       -0.002882943*T**2+9.8144E-08*T**3-2696755*T**(-1)+8.05448E+25*T**(-9);
      2100.00  N !
 FUNCTION GLIQPB    298.15  +4672.124-7.750683*T+GHSERPB-6.019E-19*T**7;
       600.61  Y  +4853.137-8.067136*T+GHSERPB-8.05448E+25*T**(-9);
      2100.00  N !
$ ------------------------------------------------------------------------------
$ Binary system
$
$ D. Wang, Y. Yu, X.J. Liu, C.P. Wang, Calphad, 41, 20-25(2013).
$
$ Checked against paper and author's tdb. Checked at 6000 K.
$
 PAR  L(LIQUID,EU,PB;0),,               -115500+17.6*T;,,             N 13Wan !
 PAR  L(LIQUID,EU,PB;1),,               +32000-3*T;,,                 N 13Wan !
 PAR  L(LIQUID,EU,PB;2),,               +20000-5*T;,,                 N 13Wan !
$
 PAR  L(FCC_A1,EU,PB:VA;0),,            +ZERO;,,                      N 13Wan !
 PAR  L(BCC_A2,EU,PB:VA;0),,            +ZERO;,,                      N 13Wan !
$
 PAR  G(EU2PB_C37,EU:PB),,              +2*GHSEREU+GHSERPB
             -79350-7.05*T;,,                                         N 13Wan !
 PAR  L(EU2PB_C37,EU:EU,PB;0),,         +12600;,,                     N 13Wan !
$
 PAR  G(EU5PB3_D8M,EU:PB),,             +5*GHSEREU+3*GHSERPB
             -224400-18.8*T;,,                                        N 13Wan !
$
 PAR  G(EUPB_L10,EU:PB),,               +GHSEREU+GHSERPB
             -66400-1.4*T;,,                                          N 13Wan !
 PAR  L(EUPB_L10,EU:EU,PB;0),,          -10000;,,                     N 13Wan !
$
 PAR  G(EUPB_HT,EU:PB),,                +GHSEREU+GHSERPB
             -60800-6.28*T;,,                                         N 13Wan !
 PAR  L(EUPB_HT,EU:EU,PB;0),,           -30000+16*T;,,                N 13Wan !
$
 PAR  G(EUPB3_L12,EU:PB),,              +GHSEREU+3*GHSERPB
             -184000+68*T;,,                                          N 13Wan !
$ ------------------------------------------------------------------------------
$
$
 LIST-OF-REFERENCE
 NUMBER  SOURCE
  Null   'Unknown source'
  Same   'Same or similar interaction as in the corresponding stable phase'
  REFLAV 'Laves phase convention: G(LAVES,X:X)=+3*GHSERXX+15000'
  91Din  'A.T. Dinsdale, Calphad, 15, 317-425(1991).'
  96SGUN 'SGTE unary database V.3.0, 1996.'
  98Boa  'D. Boa, I. Ansara, Thermochim. Acta, 314, 79-86(1998),
          SGTE unary database V.4.1, 1999; In, Pb'
  99SGUN 'SGTE unary database V.4.1, 1999.'
  01Du   'Z. Du, Y. He, J. Alloys Compd., 327, 127-31(2001); Eu'
  09SGUN 'SGTE unary database V.5.0, 2009.'
  13Wan  'D. Wang, Y. Yu, X.J. Liu, C.P. Wang,
          Calphad, 41, 20-25(2013); Eu, Lu, Eu-Pb'
!

File: data/databases/sgte-binary/EuPd-01Du-LB.tdb
$
$ Database for Eu-Pd from Z. Du and Y He 2001 (included in LB Vol. 5)
$
$ Z. Du, Y. He, J. Alloys Compd., 327, 127-31(2001).
$
$ Dataset created 2015.05.25 by Bengt Hallstedt.
$ 2020.12.26: Modified for use with GES6.
$
$ The FCC_A1 parameters are not acceptable. The liquid interaction hase a very
$ large temperature dependence.
$
$ There is an inverse miscibility gap with a minimum at 3559 K and x(Pd)=0.90.
$
$ ------------------------------------------------------------------------------
 TEMP-LIM 298.15 6000.00 !
$
$ELEMENT NAME  REF. STATE               ATOMIC MASS H298-H0    S298    !
$
 ELEMENT VA   VACUUM                      0.0          0.0      0.0    ! 
 ELEMENT EU   BCC_A2                    151.96      8004.0     80.79304! 
 ELEMENT PD   FCC_A1                    106.42      5468.488   37.8234 ! 
$ ------------------------------------------------------------------------------
$ Phase definitions
$
 PHASE LIQUID:L % 1 1 !
 CONST LIQUID:L : EU PD : !
$
$ Fcc (cF4, Fm-3m) and MeX (cF8, Fm-3m)
$
 PHASE FCC_A1 %A 2 1 1 !
 CONST FCC_A1 : EU PD% : VA : !
$
$ Bcc (cI2, Im-3m)
$
 PHASE BCC_A2 %B 2 1 3 !
 CONST BCC_A2 : EU% PD : VA : !
$
$ Hcp (hP2, P6_3/mmc) and Me2X (NiAs-type, hP4, P6_3/mmc, B8_1)
$
 PHASE HCP_A3 %A 2 1 0.5 !
 CONST HCP_A3 : PD : VA : !
$
$ Prototype Mn5C2 (mC28, C2/c)
$
 PHASE EU5PD2 % 2 5 2 !
 CONST EU5PD2 : EU : PD : !
$
$ Prototype Er3Ni2 (hR15, R-3)
$
 PHASE EU3PD2 % 2 3 2 !
 CONST EU3PD2 : EU : PD : !
$
$ Prototype CrB (oC8, Cmcm)
$
 PHASE EUPD_B33 % 2 1 1 !
 CONST EUPD_B33 : EU : PD : !
$
$ Prototype Cu2Mg (cF24, Fd-3m)
$
 PHASE EUPD2_C15 % 2 1 2 !
 CONST EUPD2_C15 : EU : PD : !
$
$ Prototype AuCu3 (cP4, Pm-3m)
$
 PHASE EUPD3_L12 % 2 1 3 !
 CONST EUPD3_L12 : EU : PD : !
$
$ Pearson o*72
$
 PHASE EUPD5 % 2 1 5 !
 CONST EUPD5 : EU : PD : !
$
$ Pearson c**
$
 PHASE EUPD7 % 2 1 7 !
 CONST EUPD7 : EU : PD : !
$ ------------------------------------------------------------------------------
$ Defaults
$
 DEFINE-SYSTEM-DEFAULT ELEMENT 2 !
 DEFAULT-COM DEFINE_SYSTEM_ELEMENT VA !
 TYPE-DEF % SEQ * !
 TYPE-DEF A GES AMEND_PHASE_DESCRIPTION @ MAGNETIC -3 0.28 !
 TYPE-DEF B GES AMEND_PHASE_DESCRIPTION @ MAGNETIC -1 0.4 !
 FUNCTION ZERO      298.15  0;                                         6000 N !
 FUNCTION UN_ASS    298.15  0;                                         6000 N !
 FUNCTION R         298.15  +8.31451;                                  6000 N !
$ ------------------------------------------------------------------------------
$ Element data
$ ------------------------------------------------------------------------------
$ Eu
$
$ BCC_A2 modified in unary 5.0
$ (upper T interval added + trailing decimals added)
$
$ FCC_A1 from 01Du not included in unary. This value is absurd!
$
 PAR  G(BCC_A2,EU:VA),,                 +GHSEREU;                1900 N 91Din !
 PAR  G(FCC_A1,EU:VA),,                 +GHSEREU+180000;         1900 N 01Du !
 PAR  G(LIQUID,EU),,                    +GLIQEU;                 1900 N 91Din !
$
 FUNCTION GHSEREU   298.15  -9864.965+135.836737*T-32.8418896*T*LN(T)
       +0.00931735*T**2-4.006564E-06*T**3+102717*T**(-1);
      1095.00  Y  -287423.476+2174.733036*T-309.3571009*T*LN(T)
       +0.114530917*T**2-8.809866E-06*T**3+48455305*T**(-1);
      1900.00  Y  -13663.125+182.113799*T-38.11624*T*LN(T);
      1901.00  N !
 FUNCTION GLIQEU    298.15  +8382.505-7.175215*T+GHSEREU;
       400.00  Y  +10972.726-103.688201*T+4.3501554*T*LN(T)
       -0.036811218*T**2+5.452934E-06*T**3-646908*T**(-1);
      1095.00  Y  -6890.641+175.517247*T-38.11624*T*LN(T);
      1900.00  N !
$ ------------------------------------------------------------------------------
$ Pd
$
$ RHOMBOHEDRAL_A7 added in unary 5.0
$
 PAR  G(FCC_A1,PD:VA),,                 +GHSERPD;                4000 N 91Din !
 PAR  G(BCC_A2,PD:VA),,                 +GHSERPD+10500-1.8*T;    4000 N 91Din !
 PAR  G(HCP_A3,PD:VA),,                 +GHSERPD+2000+0.1*T;     4000 N 91Din !
$PAR  G(RHOMBOHEDRAL_A7,PD),,           +GHSERPD+4000;           4000 N 06Vre !
 PAR  G(LIQUID,PD),,                    +GLIQPD;                 4000 N 91Din !
$
 FUNCTION GHSERPD   298.15  -10204.027+176.076315*T-32.211*T*LN(T)
       +0.007120975*T**2-1.919875E-06*T**3+168687*T**(-1);
       900.00  Y  +917.062+49.659892*T-13.5708*T*LN(T)
       -0.00717522*T**2+1.91115E-07*T**3-1112465*T**(-1);
      1828.00  Y  -67161.018+370.102147*T-54.2067086*T*LN(T)
       +0.002091396*T**2-6.2811E-08*T**3+18683526*T**(-1);
      4000.00  N !
 FUNCTION GLIQPD    298.15  +11506.758-5.112162*T+GHSERPD;
       600.00  Y  +23405.778-116.918419*T+10.8922031*T*LN(T)
       -0.027266568*T**2+2.430675E-06*T**3-1853674*T**(-1);
      1828.00  Y  -12373.637+251.416903*T-41.17*T*LN(T);
      4000.00  N !
$ ------------------------------------------------------------------------------
$ Binary system
$
$ From Z. Du and Y He 2001 (included in LB Vol. 5)
$
$ Z. Du, Y. He, J. Alloys Compd., 327, 127-31(2001).
$
$ Checked against LB and paper. Checked at 6000 K.
$
$ The FCC_A1 parameters are not acceptable. The liquid interaction hase a very
$ large temperature dependence.
$
$ There is an inverse miscibility gap with a minimum at 3559 K and x(Pd)=0.90.
$
 PAR  L(LIQUID,EU,PD;0),,               -281967-48.811*T;,,            N 01Du !
 PAR  L(LIQUID,EU,PD;1),,               +243028-140.874*T;,,           N 01Du !
$
 PAR  L(FCC_A1,EU,PD:VA;0),,            -646981+66.882*T;,,            N 01Du !
 PAR  L(BCC_A2,EU,PD:VA;0),,            +100000;,,                     N 01Du !
$
 PAR  G(EU5PD2,EU:PD),,                 +5*GHSEREU+2*GHSERPD
             -313363-97.67*T;,,                                        N 01Du !
 PAR  G(EU3PD2,EU:PD),,                 +3*GHSEREU+2*GHSERPD
             -313610-78.26*T;,,                                        N 01Du !
 PAR  G(EUPD_B33,EU:PD),,               +GHSEREU+GHSERPD
             -157090-16.922*T;,,                                       N 01Du !
 PAR  G(EUPD2_C15,EU:PD),,              +GHSEREU+2*GHSERPD
             -313907+27.709*T;,,                                       N 01Du !
 PAR  G(EUPD3_L12,EU:PD),,              +GHSEREU+3*GHSERPD
             -381337+43.344*T;,,                                       N 01Du !
 PAR  G(EUPD5,EU:PD),,                  +GHSEREU+5*GHSERPD
             -395350+43.762*T;,,                                       N 01Du !
 PAR  G(EUPD7,EU:PD),,                  +GHSEREU+7*GHSERPD
             -409410+49.654*T;,,                                       N 01Du !
$ ------------------------------------------------------------------------------
$
 ASSESSED_SYSTEM
  EU-PD(TDB -* +LIQUID +FCC_A1 +BCC_A2 +EU5PD2 +EU3PD2 +EUPD_B33 +EUPD2_C15
  +EUPD3_L12 +EUPD5 +EUPD7 ;P3 *) !
$
$
 LIST-OF-REFERENCE
 NUMBER  SOURCE
  Null   'Unknown source'
  Same   'Same or similar interaction as in the corresponding stable phase'
  COST   'COST 507 database'
  91Din  'A.T. Dinsdale, Calphad, 15, 317-425(1991).'
  01Du   'Z. Du, Y. He, J. Alloys Compd., 327, 127-31(2001); Eu-Pd'
  06Vre  'J. Vrestal, J. Pinkas, A. Watson, A. Scott, J. Houserova, A. Kroupa,
          Calphad, 30, 14-17(2006), SGTE unary database V.5.0, 2009; Pd'
!
