Repository: orchid-calphad/orchid-project.org

# orchid-project.org

Website and released data of **ORCHID** (Open Repository for CALPHAD Hypotheses, Intelligence, and Discovery),
served by GitHub Pages at https://orchid-project.org. Releases are archived on Zenodo (one DOI per version).

- `index.html`, `catalog/`, `best-practices.html` — static, self-contained pages (generated in the ORCHID tooling).
- `data/` — released data: catalog, redistributable TDB files, convex hulls. Licences: `data/LICENSES.md`, `data/NOTICE.md`.
- `llms.txt`, `data/croissant.json`, `CITATION.cff`, `.zenodo.json` — machine-readable metadata.

Only data with clear redistribution rights are published.

File: data/databases/sgte-binary/EuSn-04Liu-LB.tdb
$
$ Database for Eu-Sn from L. Liu et al. 2004 (included in LB Vol. 5)
$
$ L. Liu, C. Li, F. Wang, Z. Du, W. Zhang, J. Alloys Compd., 379, 148-53(2004).
$
$ Dataset created 2013.05.30 by Bengt Hallstedt.
$ 2020.12.26: Modified for use with GES6.
$
$ ------------------------------------------------------------------------------
 TEMP-LIM 298.15 6000.00 !
$
$ELEMENT NAME  REF. STATE               ATOMIC MASS H298-H0    S298    !
$
 ELEMENT VA   VACUUM                      0.0          0.0      0.0    ! 
 ELEMENT EU   BCC_A2                    151.96      8004.0     80.79304! 
 ELEMENT SN   BCT_A5                    118.69      6323.      51.18   ! 
$ ------------------------------------------------------------------------------
$ Phase definitions
$
 PHASE LIQUID:L % 1 1 !
 CONST LIQUID:L : EU SN : !
$
$ Bcc (cI2, Im-3m)
$
 PHASE BCC_A2 %B 2 1 3 !
 CONST BCC_A2 : EU% SN : VA : !
$
$ Prototype C (cF8, Fd-3m)
$
 PHASE DIAMOND_A4 % 1 1 !
 CONST DIAMOND_A4 : SN : !
$
$ Prototype beta-Sn (tI4, I4_1/amd)
$
 PHASE BCT_A5 % 1 1 !
 CONST BCT_A5 : SN : !
$
$ Prototype Co2Si (oP12, Pnma)
$
 PHASE EU2SN_C37 % 2 2 1 !
 CONST EU2SN_C37 : EU : SN : !
$
$ Prototype Si3W5 (tI32, I4/mcm)
$
 PHASE EU5SN3_D8M % 2 5 3 !
 CONST EU5SN3_D8M : EU : SN : !
$
$ Prototype CrB (oC8, Cmcm)
$
 PHASE EUSN_B33 % 2 1 1 !
 CONST EUSN_B33 : EU : SN : !
$
$ Prototype Pd5Pu3 (oC32, Cmcm)
$
 PHASE EU3SN5 % 2 3 5 !
 CONST EU3SN5 : EU : SN : !
$
$ Prototype AuCu3 (cP4, Pm-3m)
$
 PHASE EUSN3_L12 % 2 1 3 !
 CONST EUSN3_L12 : EU : SN : !
$ ------------------------------------------------------------------------------
$ Defaults
$
 DEFINE-SYSTEM-DEFAULT ELEMENT 2 !
 DEFAULT-COM DEFINE_SYSTEM_ELEMENT VA !
 TYPE-DEF % SEQ * !
 TYPE-DEF A GES AMEND_PHASE_DESCRIPTION @ MAGNETIC -3 0.28 !
 TYPE-DEF B GES AMEND_PHASE_DESCRIPTION @ MAGNETIC -1 0.4 !
 FUNCTION ZERO      298.15  0;                                         6000 N !
 FUNCTION UN_ASS    298.15  0;                                         6000 N !
 FUNCTION R         298.15  +8.31451;                                  6000 N !
$ ------------------------------------------------------------------------------
$ Element data
$ ------------------------------------------------------------------------------
$ Eu
$
$ BCC_A2 modified in unary 5.0
$ (upper T interval added + trailing decimals added)
$
 PAR  G(BCC_A2,EU:VA),,                 +GHSEREU;                1900 N 91Din !
 PAR  G(LIQUID,EU),,                    +GLIQEU;                 1900 N 91Din !
$
 FUNCTION GHSEREU   298.15  -9864.965+135.836737*T-32.8418896*T*LN(T)
       +0.00931735*T**2-4.006564E-06*T**3+102717*T**(-1);
      1095.00  Y  -287423.476+2174.733036*T-309.3571009*T*LN(T)
       +0.114530917*T**2-8.809866E-06*T**3+48455305*T**(-1);
      1900.00  Y  -13663.125+182.113799*T-38.11624*T*LN(T);
      1901.00  N !
 FUNCTION GLIQEU    298.15  +8382.505-7.175215*T+GHSEREU;
       400.00  Y  +10972.726-103.688201*T+4.3501554*T*LN(T)
       -0.036811218*T**2+5.452934E-06*T**3-646908*T**(-1);
      1095.00  Y  -6890.641+175.517247*T-38.11624*T*LN(T);
      1900.00  N !
$ ------------------------------------------------------------------------------
$ Sn
$
$ FCC_A1 revised in unary 3.0
$ HCP_A3 revised in unary 4.1
$ TETRAGONAL_A6 added in unary 4.1
$ CBCC_A12 and CUB_A13 added in unary 4.4
$ FCC_A1 modified in unary 5.0
$ DHCP and TET_ALPHA1_A6 added in unary 5.0
$
$ The DHCP phase is labelled D0_24 in 03Liu and alpha-prime in 92Ans. The
$ phase is present between the fcc and hcp phases in the Au-Sn and Au-In
$ systems.
$
 PAR  G(BCT_A5,SN)              100.00  +GHSERSN;                3000 N 91Din !
 PAR  G(DIAMOND_A4,SN)          100.00  +GDIASN;                 3000 N 91Din !
$PAR  G(FCC_A1,SN:VA)           100.00  +GHSERSN+5510-8.46*T;    3000 N 89Fec !
$PAR  G(FCC_A1,SN:VA)           100.00  +GHSERSN+4150-5.2*T;     3000 N 91Din !
 PAR  G(BCC_A2,SN:VA)           100.00  +GHSERSN+4400-6*T;       3000 N 91Din !
$PAR  G(HCP_A3,SN:VA)           100.00  +GHSERSN+3900-7.646*T;   3000 N Ansar !
$PAR  G(HCP_A3,SN:VA)           100.00  +GHSERSN+3900-4.4*T;     3000 N 91Din !
$PAR  G(DHCP,SN)                100.00  +GHSERSN+3803.52-3.46*T; 3000 N 03Liu !
$PAR  G(RHOMBOHEDRAL_A7,SN)     100.00  +GHSERSN+2035;           3000 N 91Din !
$PAR  G(TETRAGONAL_A6,SN)       100.00  +GHSERSN+5387-8.26212*T; 3000 N 99Ans !
$PAR  G(CBCC_A12,SN:VA)         100.00  +GHSERSN+2000;           3000 N 01Mie !
$PAR  G(CUB_A13,SN:VA)          100.00  +GHSERSN+2000;           3000 N 01Mie !
$PAR  G(TET_ALPHA1_A6,SN)       100.00  +GHSERSN+5510-8.46*T;    3000 N 99Ans !
 PAR  G(LIQUID,SN)              100.00  +GLIQSN;                 3000 N 91Din !
$
 FUNCTION GHSERSN   100.00  -7958.517+122.765451*T-25.858*T*LN(T)
       +5.1185E-04*T**2-3.192767E-06*T**3+18440*T**(-1);
       250.00  Y  -5855.135+65.443315*T-15.961*T*LN(T)
       -0.0188702*T**2+3.121167E-06*T**3-61960*T**(-1);
       505.08  Y  +2524.724+4.005269*T-8.2590486*T*LN(T)
       -0.016814429*T**2+2.623131E-06*T**3-1081244*T**(-1)-1.2307E+25*T**(-9);
       800.00  Y  -8256.959+138.99688*T-28.4512*T*LN(T)-1.2307E+25*T**(-9);
      3000.00  N !
 FUNCTION GDIASN    100.00  -9579.608+114.007785*T-22.972*T*LN(T)
       -0.00813975*T**2+2.7288E-06*T**3+25615*T**(-1);
       298.15  Y  -9063.001+104.84654*T-21.5750771*T*LN(T)
       -0.008575282*T**2+1.784447E-06*T**3-2544*T**(-1);
       800.00  Y  -10909.351+147.396535*T-28.4512*T*LN(T);
      3000.00  N !
 FUNCTION GLIQSN    100.00  +7103.092-14.087767*T+GHSERSN+1.47031E-18*T**7;
       505.08  Y  +6971.586-13.814383*T+GHSERSN+1.2307E+25*T**(-9);
       800.00  Y  -1285.372+125.182498*T-28.4512*T*LN(T);
      3000.00  N !
 FUNCTION GBCCSN    298.15  +GHSERSN+4400-6*T;                         3000 N !
$ ------------------------------------------------------------------------------
$ Binary system
$
$ From L. Liu et al. 2004 (included in LB Vol. 5)
$
$ L. Liu, C. Li, F. Wang, Z. Du, W. Zhang, J. Alloys Compd., 379, 148-53(2004).
$
$ Checked against LB and paper. Checked at 6000 K.
$
 PAR  L(LIQUID,EU,SN;0),,               -166740.093+9.35648626*T;,,    N 04Liu !
 PAR  L(LIQUID,EU,SN;1),,               +50387.7145-7.89834928*T;,,    N 04Liu !
 PAR  L(LIQUID,EU,SN;2),,               +20426.2867+6.30622781*T;,,    N 04Liu !
$
 PAR  L(BCC_A2,EU,SN:VA;0),,            -63584.1875;,,                 N 04Liu !
$
 PAR  G(EU2SN_C37,EU:SN),,              +2*GHSEREU+GHSERSN
             -111028.8-17.5995254*T;,,                                 N 04Liu !
 PAR  G(EU5SN3_D8M,EU:SN),,             +5*GHSEREU+3*GHSERSN
             -333142-34.0773552*T;,,                                   N 04Liu !
 PAR  G(EUSN_B33,EU:SN),,               +GHSEREU+GHSERSN
             -111088.341+2.52913384*T;,,                               N 04Liu !
 PAR  G(EU3SN5,EU:SN),,                 +3*GHSEREU+5*GHSERSN
             -444204.072+31.2926257*T;,,                               N 04Liu !
 PAR  G(EUSN3_L12,EU:SN),,              +GHSEREU+3*GHSERSN
             -219508.836+45.082154*T;,,                                N 04Liu !
$ ------------------------------------------------------------------------------
$
 ASSESSED_SYSTEM
   EU-SN (TDB -* +LIQUID +BCC_A2 +BCT_A5 +DIAMOND +EU2SN_C37 +EU5SN3_D8M
    +EUSN_B33 +EU3SN5 +EUSN3_L12 ;P3 * ) !
$
$
 LIST-OF-REFERENCE
 NUMBER  SOURCE
  Null   'Unknown source'
  Same   'Same or similar interaction as in the corresponding stable phase'
  COST   'COST 507 database'
  Ansar  'Himo Ansara, unpublished, SGTE unary database V.4.1, 1999; Sn'
  89Fec  'H.J. Fecht, M.X. Zhang, Y.A. Chang, J.H. Perepezko,
          Metall. Trans. A, 20A, 795-803(1989),
          SGTE unary database V.3.0, 1996; Sn'
  91Din  'A.T. Dinsdale, Calphad, 15, 317-425(1991).'
  99Ans  'I. Ansara, S.G. Fries, H.L. Lukas, unpublished, 1999,
          SGTE unary database V.5.0, 2009; In, Sn'
  01Mie  'J. Miettinen, Calphad, 25, 43-58(2001),
          SGTE unary database V.4.4, 2001; Sn, Zn'
  03Liu  'H.S. Liu, C.L. Liu, K. Ishida, Z.P. Jin, J. Electron. Mater.,
          32, 1290-96(2003), SGTE unary database V.5.0, 2009; Sn'
  04Liu  'L. Liu, C. Li, F. Wang, Z. Du, W. Zhang,
          J. Alloys Compd., 379, 148-53(2004); Eu-Sn'
!

File: data/databases/sgte-binary/EuTe-15Gha.tdb
$
$ Database for Eu-Te from H. Ghamri et al. 2015.
$
$ H. Ghamri, Y. Djaballah, A. Belgacem-Bouzida,
$ J. Alloys Compd., 643, 121-28(2015).
$
$ Dataset created 2018.07.06 by Bengt Hallstedt.
$ 2020.12.26: Modified for use with GES6.
$
$ Temperature dependencies are too strong.
$
$ The Gibbs energy of Eu4Te7 was slightly adjusted.
$
$ There is an inverse miscibility gap with a minimum at 4284 K and x(Te)=0.09.
$
$ ------------------------------------------------------------------------------
 TEMP-LIM 298.15 6000.00 !
$
$ELEMENT NAME  REF. STATE               ATOMIC MASS H298-H0    S298    !
$
 ELEMENT VA   VACUUM                      0.0          0.0      0.0    ! 
 ELEMENT EU   BCC_A2                    151.96      8004.0     80.79304! 
 ELEMENT TE   HEXAGONAL_A8              127.60      6080.      49.221  ! 
$ ------------------------------------------------------------------------------
$ Phase definitions
$
 PHASE LIQUID:L % 1 1 !
 CONST LIQUID:L : EU TE : !
$
$ Bcc (cI2, Im-3m)
$
 PHASE BCC_A2 %B 2 1 3 !
 CONST BCC_A2 : EU : VA : !
$
$ Prototype gamma-Se (hP3, P3_121)
$ The phase is named HEXAGONAL_A8 in the SGTE unary database and
$ TRIGONAL_A8 in LB.
$
 PHASE HEXAGONAL_A8 % 1 1 !
 CONST HEXAGONAL_A8 : TE : !
$
$ Prototype NaCl (cF8, Fm-3m)
$
 PHASE EUTE_B1 % 2 1 1 !
 CONST EUTE_B1 : EU% TE : TE : !
$
$ unknown structure 
$
 PHASE EU4TE7 % 2 4 7 !
 CONST EU4TE7 : EU : TE : !
$
$ unknown structure 
$
 PHASE EU3TE7 % 2 3 7 !
 CONST EU3TE7 : EU : TE : !
$ ------------------------------------------------------------------------------
$ Defaults
$
 DEFINE-SYSTEM-DEFAULT ELEMENT 2 !
 DEFAULT-COM DEFINE_SYSTEM_ELEMENT VA !
 TYPE-DEF % SEQ * !
 TYPE-DEF A GES AMEND_PHASE_DESCRIPTION @ MAGNETIC -3 0.28 !
 TYPE-DEF B GES AMEND_PHASE_DESCRIPTION @ MAGNETIC -1 0.4 !
 FUNCTION ZERO      298.15  0;                                         6000 N !
 FUNCTION UN_ASS    298.15  0;                                         6000 N !
 FUNCTION R         298.15  +8.31451;                                  6000 N !
$ ------------------------------------------------------------------------------
$ Element data
$ ------------------------------------------------------------------------------
$ Eu
$
$ BCC_A2 modified in unary 5.0
$ (upper T interval added + trailing decimals added)
$
$ FCC_A1 from SGSOL 5.0 not included in unary (this value is absurd!)
$ FCC_A1 from 13Wan not included in unary
$
 PAR  G(BCC_A2,EU:VA),,                 +GHSEREU;                1900 N 91Din !
$PAR  G(FCC_A1,EU:VA),,                 +GHSEREU+180000;         1901 N 01Du !
$PAR  G(FCC_A1,EU:VA),,                 +GHSEREU+5000;           1901 N 13Wan !
 PAR  G(LIQUID,EU),,                    +GLIQEU;                 1900 N 91Din !
$
 FUNCTION GHSEREU   298.15  -9864.965+135.836737*T-32.8418896*T*LN(T)
       +0.00931735*T**2-4.006564E-06*T**3+102717*T**(-1);
      1095.00  Y  -287423.476+2174.733036*T-309.3571009*T*LN(T)
       +0.114530917*T**2-8.809866E-06*T**3+48455305*T**(-1);
      1900.00  Y  -13663.125+182.113799*T-38.11624*T*LN(T);
      1901.00  N !
 FUNCTION GLIQEU    298.15  +8382.505-7.175215*T+GHSEREU;
       400.00  Y  +10972.726-103.688201*T+4.3501554*T*LN(T)
       -0.036811218*T**2+5.452934E-06*T**3-646908*T**(-1);
      1095.00  Y  -6890.641+175.517247*T-38.11624*T*LN(T);
      1900.00  N !
$ ------------------------------------------------------------------------------
$ Te
$
$ HEXAGONAL_A8 and LIQUID revised in unary 3.0
$
 PAR  G(HEXAGONAL_A8,TE),,              +GHSERTE;                2000 N 95Dav !
 PAR  G(LIQUID,TE),,                    +GLIQTE;                 2000 N 95Dav !
$
 PAR  G(EUTE_B1,TE:TE),,                +2*GHSERTE+10000;,,           N 15Gha !
$
 FUNCTION GHSERTE   298.15  -10544.679+183.372894*T-35.6687*T*LN(T)
       +0.01583435*T**2-5.240417E-06*T**3+155015*T**(-1);
       722.66  Y  +9160.595-129.265373*T+13.004*T*LN(T)
       -0.0362361*T**2+5.006367E-06*T**3-1286810*T**(-1);
      1150.00  Y  -12781.349+174.901226*T-32.5596*T*LN(T);
      1600.00  N !
 FUNCTION GLIQTE    298.15  -17554.731+685.877639*T-126.318*T*LN(T)
       +0.2219435*T**2-9.42075E-05*T**3+827930*T**(-1);
       626.49  Y  -3165763.48+46756.357*T-7196.41*T*LN(T)
       +7.09775*T**2-0.00130692833*T**3+2.58051E+08*T**(-1);
       722.66  Y  +180326.959-1500.57909*T+202.743*T*LN(T)
       -0.142016*T**2+1.6129733E-05*T**3-24238450*T**(-1);
      1150.00  Y  +19110.036-26.1929273*T+GHSERTE;
      1600.00  N !
$ ------------------------------------------------------------------------------
$ Binary system
$
$ H. Ghamri, Y. Djaballah, A. Belgacem-Bouzida,
$ J. Alloys Compd., 643, 121-28(2015).
$
$ Checked against paper and author's tdb. Checked at 6000 K.
$
$ Temperature dependencies are too strong.
$
$ The Gibbs energy of Eu4Te7 was slightly adjusted.
$
$ There is an inverse miscibility gap with a minimum at 4284 K and x(Te)=0.09.
$
 PAR  L(LIQUID,EU,TE;0),,               -272006-90.456*T;,,           N 15Gha !
 PAR  L(LIQUID,EU,TE;1),,               -6669+84.77*T;,,              N 15Gha !
$
 PAR  G(EUTE_B1,EU:TE),,                +GHSEREU+GHSERTE
             -382414+61.798*T;,,                                      N 15Gha !
 PAR  L(EUTE_B1,EU,TE:TE;0),,           +181820+20*T-4.6*T*LN(T);,,   N 15Gha !
 PAR  L(EUTE_B1,EU,TE:TE;1),,           -423600;,,                    N 15Gha !
$
$ Original parameter below
$PAR  G(EU4TE7,EU:TE),,                 +4*GHSEREU+7*GHSERTE
$            -1655522+293.095*T;,,                                    N 15Gha !
 PAR  G(EU4TE7,EU:TE),,                 +4*GHSEREU+7*GHSERTE
             -1654122+293.095*T;,,                                    N 15Gha !
 PAR  G(EU3TE7,EU:TE),,                 +3*GHSEREU+7*GHSERTE
             -1242650+220.85*T;,,                                     N 15Gha !
$ ------------------------------------------------------------------------------
$
$
 LIST-OF-REFERENCE
 NUMBER  SOURCE
  Null   'Unknown source'
  Same   'Same or similar interaction as in the corresponding stable phase'
  REFLAV 'Laves phase convention: G(LAVES,X:X)=+3*GHSERXX+15000'
  91Din  'A.T. Dinsdale, Calphad, 15, 317-425(1991).'
  95Dav  'A.V. Davydov, M.H. Rand, B.B. Argent, Calphad, 19, 375-87(1995),
          SGTE unary database V.3.0, 1996; Te'
  01Du   'Z. Du, Y. He, J. Alloys Compd., 327, 127-31(2001); Eu'
  13Wan  'D. Wang, Y. Yu, X.J. Liu, C.P. Wang,
          Calphad, 41, 20-25(2013); Eu, Lu'
  15Gha  'H. Ghamri, Y. Djaballah, A. Belgacem-Bouzida,
          J. Alloys Compd., 643, 121-28(2015); Eu-Te'
!

File: data/databases/sgte-binary/EuTe-21Don.tdb
$
$ Database for Eu-Te from C. Dong et al. 2021.
$
$ C. Dong, J. Wang, B. Hu, L. Zhu, Q. Wu, Y. Du, Calphad, 74, 102281(2021).
$
$ Dataset created 2021.09.19 by Bengt Hallstedt.
$
$ ------------------------------------------------------------------------------
 TEMP-LIM 298.15 6000.00 !
$
$ELEMENT NAME  REF. STATE               ATOMIC MASS H298-H0    S298    !
$
 ELEMENT VA   VACUUM                      0.0          0.0      0.0    ! 
 ELEMENT EU   BCC_A2                    151.96      8004.0     80.79304! 
 ELEMENT TE   HEXAGONAL_A8              127.60      6080.      49.221  ! 
$ ------------------------------------------------------------------------------
$ Phase definitions
$
 PHASE LIQUID:L % 1 1 !
 CONST LIQUID:L : EU TE : !
$
$ Bcc (cI2, Im-3m)
$
 PHASE BCC_A2 %B 2 1 3 !
 CONST BCC_A2 : EU : VA : !
$
$ Prototype gamma-Se (hP3, P3_121)
$ The phase is named HEXAGONAL_A8 in the SGTE unary database and
$ TRIGONAL_A8 in LB.
$
 PHASE HEXAGONAL_A8 % 1 1 !
 CONST HEXAGONAL_A8 : TE : !
$
$ Prototype NaCl (cF8, Fm-3m)
$
 PHASE EUTE_B1 % 2 1 1 !
 CONST EUTE_B1 : EU VA : TE : !
$
$ unknown structure
$
 PHASE EU4TE7 % 2 4 7 !
 CONST EU4TE7 : EU : TE : !
$
$ unknown structure
$
 PHASE EU3TE7 % 2 3 7 !
 CONST EU3TE7 : EU : TE : !
$ ------------------------------------------------------------------------------
$ Defaults
$
 DEFINE-SYSTEM-DEFAULT ELEMENT 2 !
 DEFAULT-COM DEFINE_SYSTEM_ELEMENT VA !
 TYPE-DEF % SEQ * !
 TYPE-DEF A GES AMEND_PHASE_DESCRIPTION @ MAGNETIC -3 0.28 !
 TYPE-DEF B GES AMEND_PHASE_DESCRIPTION @ MAGNETIC -1 0.4 !
 FUNCTION ZERO      298.15  0;                                         6000 N !
 FUNCTION UN_ASS    298.15  0;                                         6000 N !
 FUNCTION R         298.15  +8.31451;                                  6000 N !
$ ------------------------------------------------------------------------------
$ Element data
$ ------------------------------------------------------------------------------
$ Eu
$
$ BCC_A2 modified in unary 5.0
$ (upper T interval added + trailing decimals added)
$
 PAR  G(BCC_A2,EU:VA),,                 +GHSEREU;                1900 N 91Din !
 PAR  G(LIQUID,EU),,                    +GLIQEU;                 1900 N 91Din !
$
 FUNCTION GHSEREU   298.15  -9864.965+135.836737*T-32.8418896*T*LN(T)
       +0.00931735*T**2-4.006564E-06*T**3+102717*T**(-1);
      1095.00  Y  -287423.476+2174.733036*T-309.3571009*T*LN(T)
       +0.114530917*T**2-8.809866E-06*T**3+48455305*T**(-1);
      1900.00  Y  -13663.125+182.113799*T-38.11624*T*LN(T);
      1901.00  N !
 FUNCTION GLIQEU    298.15  +8382.505-7.175215*T+GHSEREU;
       400.00  Y  +10972.726-103.688201*T+4.3501554*T*LN(T)
       -0.036811218*T**2+5.452934E-06*T**3-646908*T**(-1);
      1095.00  Y  -6890.641+175.517247*T-38.11624*T*LN(T);
      1900.00  N !
$ ------------------------------------------------------------------------------
$ Te
$
$ HEXAGONAL_A8 and LIQUID revised in unary 3.0
$
 PAR  G(HEXAGONAL_A8,TE),,              +GHSERTE;                1600 N 95Dav !
 PAR  G(LIQUID,TE),,                    +GLIQTE;                 1600 N 95Dav !
$
 PAR  G(EUTE_B1,VA:TE),,                +GHSERTE+79236;,,             N 21Don !
$
 FUNCTION GHSERTE   298.15  -10544.679+183.372894*T-35.6687*T*LN(T)
       +0.01583435*T**2-5.240417E-06*T**3+155015*T**(-1);
       722.66  Y  +9160.595-129.265373*T+13.004*T*LN(T)
       -0.0362361*T**2+5.006367E-06*T**3-1286810*T**(-1);
      1150.00  Y  -12781.349+174.901226*T-32.5596*T*LN(T);
      1600.00  N !
 FUNCTION GLIQTE    298.15  -17554.731+685.877639*T-126.318*T*LN(T)
       +0.2219435*T**2-9.42075E-05*T**3+827930*T**(-1);
       626.49  Y  -3165763.48+46756.357*T-7196.41*T*LN(T)
       +7.09775*T**2-0.00130692833*T**3+2.58051E+08*T**(-1);
       722.66  Y  +180326.959-1500.57909*T+202.743*T*LN(T)
       -0.142016*T**2+1.6129733E-05*T**3-24238450*T**(-1);
      1150.00  Y  +19110.036-26.1929273*T+GHSERTE;
      1600.00  N !
$ ------------------------------------------------------------------------------
$ Binary system
$
$ C. Dong, J. Wang, B. Hu, L. Zhu, Q. Wu, Y. Du, Calphad, 74, 102281(2021).
$
$ Checked against paper and authors' tdb. Checked at 6000 K.
$
$ Parameters for Eu3Te7 are misprinted in the paper.
$
 PAR  L(LIQUID,EU,TE;0),,               -280003-71.5*T;,,             N 21Don !
 PAR  L(LIQUID,EU,TE;1),,               +20587+50.066*T;,,            N 21Don !
 PAR  L(LIQUID,EU,TE;2),,               +19852;,,                     N 21Don !
$
 PAR  G(EUTE_B1,EU:TE),,                +GHSEREU+GHSERTE
             -353030+52.96*T;,,                                       N 21Don !
 PAR  L(EUTE_B1,EU,VA:TE;0),,           -163004+29.072*T;,,           N 21Don !
 PAR  L(EUTE_B1,EU,VA:TE;1),,           -90000;,,                     N 21Don !
$
 PAR  G(EU4TE7,EU:TE),,                 +4*GHSEREU+7*GHSERTE
             -1584264+293.876*T;,,                                    N 21Don !
 PAR  G(EU3TE7,EU:TE),,                 +3*GHSEREU+7*GHSERTE
             -1217440+260.15*T;,,                                     N 21Don !
$ ------------------------------------------------------------------------------
$
$
 LIST-OF-REFERENCE
 NUMBER  SOURCE
  Null   'Unknown source'
  Same   'Same or similar interaction as in the corresponding stable phase'
  COST   'COST 507 database'
  91Din  'A.T. Dinsdale, Calphad, 15, 317-425(1991).'
  95Dav  'A.V. Davydov, M.H. Rand, B.B. Argent, Calphad, 19, 375-87(1995),
          SGTE unary database V.3.0, 1996; Te'
  21Don  'C. Dong, J. Wang, B. Hu, L. Zhu, Q. Wu, Y. Du,
          Calphad, 74, 102281(2021); Eu-Te'
!

File: data/databases/sgte-binary/EuW-00Kri.tdb
$
$ Database for Eu-W from N. Krishnamurthy et al. 2000.
$
$ N. Krishnamurthy, T. Kundu, A. Awasthi, S.P. Garg,
$ Z. Metallkd., 91, 234-40(2000).
$
$ Dataset created 2025.02.11 by Bengt Hallstedt.
$
$ The liquid interaction was refitted to approximately match measured
$ liquid solubilities. The discrepancy probably originates from differences
$ in elemental W.
$
$ The solid interactions were set to 1.5 times the liquid interaction. This
$ should be revised when there are data.
$
$ ------------------------------------------------------------------------------
 TEMP-LIM 298.15 6000.00 !
$
$ELEMENT NAME  REF. STATE               ATOMIC MASS H298-H0    S298    !
$
 ELEMENT VA   VACUUM                      0.0          0.0      0.0    ! 
 ELEMENT EU   BCC_A2                    151.96      8004.0     80.79304! 
 ELEMENT W    BCC_A2                    183.85      4970.0     32.6176 ! 
$ ------------------------------------------------------------------------------
$ Phase definitions
$
 PHASE LIQUID:L % 1 1 !
 CONST LIQUID:L : EU W : !
$
$ Fcc (cF4, Fm-3m) and MeX (cF8, Fm-3m)
$
 PHASE FCC_A1 %A 2 1 1 !
 CONST FCC_A1 : W : VA : !
$
$ Bcc (cI2, Im-3m)
$
 PHASE BCC_A2 %B 2 1 3 !
 CONST BCC_A2 : EU W : VA : !
$
$ Hcp (hP2, P6_3/mmc) and Me2X (NiAs-type, hP4, P6_3/mmc, B8_1)
$
 PHASE HCP_A3 % 2 1 0.5 !
 CONST HCP_A3 : W : VA : !
$ ------------------------------------------------------------------------------
$ Defaults
$
 DEFINE-SYSTEM-DEFAULT ELEMENT 2 !
 DEFAULT-COM DEFINE_SYSTEM_ELEMENT VA !
 TYPE-DEF % SEQ * !
 TYPE-DEF A GES AMEND_PHASE_DESCRIPTION @ MAGNETIC -3 0.28 !
 TYPE-DEF B GES AMEND_PHASE_DESCRIPTION @ MAGNETIC -1 0.4 !
 FUNCTION ZERO      298.15  0;                                         6000 N !
 FUNCTION UN_ASS    298.15  0;                                         6000 N !
 FUNCTION R         298.15  +8.31451;                                  6000 N !
$ ------------------------------------------------------------------------------
$ Element data
$ ------------------------------------------------------------------------------
$ Eu
$
$ BCC_A2 modified in unary 5.0
$ (upper T interval added + trailing decimals added)
$
 PAR  G(BCC_A2,EU:VA),,                 +GHSEREU;                1900 N 91Din !
 PAR  G(LIQUID,EU),,                    +GLIQEU;                 1900 N 91Din !
$
 FUNCTION GHSEREU   298.15  -9864.965+135.836737*T-32.8418896*T*LN(T)
       +0.00931735*T**2-4.006564E-06*T**3+102717*T**(-1);
      1095.00  Y  -287423.476+2174.733036*T-309.3571009*T*LN(T)
       +0.114530917*T**2-8.809866E-06*T**3+48455305*T**(-1);
      1900.00  Y  -13663.125+182.113799*T-38.11624*T*LN(T);
      1901.00  N !
 FUNCTION GLIQEU    298.15  +8382.505-7.175215*T+GHSEREU;
       400.00  Y  +10972.726-103.688201*T+4.3501554*T*LN(T)
       -0.036811218*T**2+5.452934E-06*T**3-646908*T**(-1);
      1095.00  Y  -6890.641+175.517247*T-38.11624*T*LN(T);
      1900.00  N !
$ ------------------------------------------------------------------------------
$ W
$
 PAR  G(BCC_A2,W:VA),,                  +GHSERWW;,,                   N 91Din !
 PAR  G(FCC_A1,W:VA),,                  +GHSERWW+19300+0.63*T;,,      N 91Din !
 PAR  G(HCP_A3,W:VA),,                  +GHSERWW+14750;,,             N 91Din !
 PAR  G(LIQUID,W),,                     +GLIQWW;,,                    N 91Din !
$
 FUNCTION GHSERWW   298.15  -7646.311+130.4*T-24.1*T*LN(T)
       -0.001936*T**2+2.07E-07*T**3+44500*T**(-1)-5.33E-11*T**4;
      3695.00  Y  -82868.801+389.362335*T-54*T*LN(T)+1.528621E+33*T**(-9);
      6000.00  N !
 FUNCTION GLIQWW    298.15  +52160.584-14.10999*T+GHSERWW-2.713468E-24*T**7;
      3695.00  Y  -30436.051+375.175*T-54*T*LN(T);
      6000.00  N !
 FUNCTION GFCCWW    298.15  +GHSERWW+19300+0.63*T;                     6000 N !
$ ------------------------------------------------------------------------------
$ Binary system
$
$ N. Krishnamurthy, T. Kundu, A. Awasthi, S.P. Garg,
$ Z. Metallkd., 91, 234-40(2000).
$
$ Checked against paper. Checked at 6000 K.
$
$ The liquid interaction was refitted to approximately match measured
$ liquid solubilities. The discrepancy probably originates from differences
$ in elemental W.
$
$ The solid interactions were set to 1.5 times the liquid interaction. This
$ should be revised when there are data.
$
$PAR  L(LIQUID,EU,W;0),,                +140000;,,                    N 00Kri !
 PAR  L(LIQUID,EU,W;0),,                +132500;,,                    N 00Kri !
$
 PAR  L(BCC_A2,EU,W:VA;0),,             +199000;,,                    N 25Hal !
$ ------------------------------------------------------------------------------
$
$
 LIST-OF-REFERENCE
 NUMBER  SOURCE
  Null   'Unknown source'
  Same   'Same or similar interaction as in the corresponding stable phase'
  REFLAV 'Laves phase convention: G(LAVES,X:X)=+3*GHSERXX+15000'
  91Din  'A.T. Dinsdale, Calphad, 15, 317-425(1991).'
  00Kri  'N. Krishnamurthy, T. Kundu, A. Awasthi, S.P. Garg,
          Z. Metallkd., 91, 234-40(2000); Eu-W'
  25Hal  'B. Hallstedt, dummy solid interaction, 2025; Eu-W'
!

File: data/databases/sgte-binary/FO-97SUB.tdb
$
$ Database for F-O from SGTE substance database 1997
$
$ Dataset created 2009.10.18 by Bengt Hallstedt.
$ 2021.01.02: Modified for use with GES6.
$
$ ------------------------------------------------------------------------------
 TEMP-LIM 298.15 6000.00 !
$
$ELEMENT NAME  REF. STATE               ATOMIC MASS H298-H0    S298    !
$
 ELEMENT /-   ELECTRON_GAS                0.0          0.0      0.0    ! 
 ELEMENT VA   VACUUM                      0.0          0.0      0.0    ! 
 ELEMENT F    1/2_MOLE_F2(G)             18.998     4412.5    101.34   !
 ELEMENT O    1/2_MOLE_O2(G)             15.999     4341.0    102.52   ! 
$ ------------------------------------------------------------------------------
$ Species
$
 SPECIE  F-                                 F1/-1 !
 SPECIE  F2                                 F2 !
 SPECIE  FO                                 F1O1 !
 SPECIE  FO2                                F1O2 !
 SPECIE  F2O                                F2O1 !
 SPECIE  F2O2                               F2O2 !
 SPECIE  O-2                                O/-2 !
 SPECIE  O2                                 O2 !
 SPECIE  O3                                 O3 !
$ ------------------------------------------------------------------------------
$ Phase definitions
$
 PHASE GAS:G % 1 1 !
 CONST GAS:G : F F2 FO FO2 F2O F2O2 O O2% O3 : !
$
 PHASE O2GAS % 1 1 !
 CONST O2GAS : O2 : !
$ ------------------------------------------------------------------------------
$ Defaults
$
 DEFINE-SYSTEM-DEFAULT ELEMENT 2 !
 DEFAULT-COM DEFINE_SYSTEM_ELEMENT VA /- !
 TYPE-DEF % SEQ * !
 TYPE-DEF A GES AMEND_PHASE_DESCRIPTION @ MAGNETIC -3 0.28 !
 TYPE-DEF B GES AMEND_PHASE_DESCRIPTION @ MAGNETIC -1 0.4 !
 DEFAULT-COM REJECT_PHASE LIQUID !
 FUNCTION ZERO      298.15  0;                                         6000 N !
 FUNCTION UN_ASS    298.15  0;                                         6000 N !
 FUNCTION R         298.15  +8.31451;                                  6000 N !
 FUNCTION RTLNP     298.15  +8.31451*T*LN(1E-05*P);                    6000 N !
$ ------------------------------------------------------------------------------
$ Element data
$ ------------------------------------------------------------------------------
$ F
$
$ Taken from SGTE substance database 1997, not included in unary database
$
 PAR  G(GAS,F),,                        +F8515T+RTLNP;,,              N 97SUB !
 PAR  G(GAS,F2),,                       +F8895T+RTLNP;,,              N 97SUB !
$
$ F(g)
 FUNCTION F8515T    298.15  +72560.703-1.9271435*T-23.59104*T*LN(T)
       +0.0019384005*T**2-2.53047833E-07*T**3-8269.77*T**(-1);
      1200.00  Y  +74350.3316-20.9416538*T-20.82144*T*LN(T)
       +4.4288955E-06*T**2-9.51040667E-11*T**3-234363.6*T**(-1);
     10000.00  N !
$
$ F2(g)
 FUNCTION F8895T    298.15  -9757.53555-3.03641433*T-29.08493*T*LN(T)
       -0.007466065*T**2+1.16183617E-06*T**3+72117.3*T**(-1);
       800.00  Y  -10225.5136+17.0719037*T-32.43806*T*LN(T)
       -0.0028914815*T**2+2.13090167E-07*T**3-31206.07*T**(-1);
      2500.00  Y  -75010.7094+286.369351*T-66.19232*T*LN(T)
       +0.004699418*T**2-9.36513E-08*T**3+22790040*T**(-1);
      6800.00  Y  +79866.2358-46.2596194*T-28.00029*T*LN(T)
       +4.8653845E-04*T**2-6.238305E-09*T**3-96222900*T**(-1);
     10000.00  N !
$ ------------------------------------------------------------------------------
$ O
$
$ GHSEROO modified in unary 3.0
$
 PAR  G(O2GAS,O2),,                     +2*GHSEROO+RTLNP;,,           N 91Din !
$
 PAR  G(GAS,O),,                        +O1G+RTLNP;,,                 N 00SUB !
 PAR  G(GAS,O2),,                       +2*GHSEROO+RTLNP;,,           N 91Din !
 PAR  G(GAS,O3),,                       +O3G+RTLNP;,,                 N 00SUB !
$
$ 1/2 O2(g)
 FUNCTION GHSEROO   298.15  -3480.87-25.503038*T-11.1355*T*LN(T)
       -0.005098875*T**2+6.61845833E-07*T**3-38365*T**(-1);
      1000.00  Y  -6568.763+12.659879*T-16.8138*T*LN(T)
       -5.957975E-04*T**2+6.781E-09*T**3+262905*T**(-1);
      3300.00  Y  -13986.728+31.259624*T-18.9536*T*LN(T)
       -4.25243E-04*T**2+1.0721E-08*T**3+4383200*T**(-1);
      6000.00  N !
$ O(g)
 FUNCTION O1G       298.15  +243206.494-20.8612587*T-21.01555*T*LN(T)
       +1.2687055E-04*T**2-1.23131283E-08*T**3-42897.09*T**(-1);
      2950.00  Y  +252301.423-52.0847285*T-17.21188*T*LN(T)
       -5.413565E-04*T**2+7.64520667E-09*T**3-3973170.5*T**(-1);
      6000.00  N !
$ O3(g)
 FUNCTION O3G       298.15  +130696.944-37.9096651*T-27.58118*T*LN(T)
     -0.02763076*T**2+4.60539333E-06*T**3+99530.45*T**(-1);
     700.00  Y  +114760.623+176.626736*T-60.10286*T*LN(T)
     +0.00206456*T**2-5.17486667E-07*T**3+1572175*T**(-1);
    1300.00  Y  +49468.3958+710.094819*T-134.3696*T*LN(T)
     +0.039707355*T**2-4.10457667E-06*T**3+12362250*T**(-1);
    2100.00  Y  +866367.075-3566.80563*T+421.2001*T*LN(T)
     -0.1284109*T**2+5.44768833E-06*T**3-2.1304835E+08*T**(-1);
    2800.00  Y  +409416.384-1950.70834*T+223.4437*T*LN(T)
     -0.0922361*T**2+4.306855E-06*T**3-21589870*T**(-1);
    3500.00  Y  -1866338.6+6101.13383*T-764.8435*T*LN(T)
     +0.09852775*T**2-2.59784667E-06*T**3+9.610855E+08*T**(-1);
    4900.00  Y  +97590.0432+890.79836*T-149.9608*T*LN(T)
     +0.01283575*T**2-3.555105E-07*T**3-2.1699975E+08*T**(-1);
    6000.00  N !
$ ------------------------------------------------------------------------------
$ Binary system
$
$ SGTE substance database 1997
$
 PAR  G(GAS,FO),,                       +F8699T+RTLNP;,,              N 97SUB !
 PAR  G(GAS,FO2),,                      +F8734T+RTLNP;,,              N 97SUB !
 PAR  G(GAS,F2O),,                      +F9047T+RTLNP;,,              N 97SUB !
 PAR  G(GAS,F2O2),,                     +F9081T+RTLNP;,,              N 97SUB !
$
$ FO(g)
 FUNCTION F8699T    298.15 +100306.67-30.4436035*T-27.03147*T*LN(T)
       -0.008875305*T**2+1.37691917E-06*T**3-12234.885*T**(-1);
       800.00  Y  +96796.748+21.1091949*T-34.92941*T*LN(T)
       -0.0013213455*T**2+6.42500333E-08*T**3+260537.3*T**(-1);
      3000.00  Y  +24513.0663+249.865006*T-62.42345*T*LN(T)
       +0.0028750835*T**2-3.11972667E-08*T**3+33883440*T**(-1);
      6000.00  N !
$
$ FO2(g)
 FUNCTION F8734T    298.15 -719.290945+7.68476956*T-38.41268*T*LN(T)
       -0.015438795*T**2+2.41980167E-06*T**3+85630.15*T**(-1);
       800.00  Y  -10384.5657+125.983736*T-56.07983*T*LN(T)
       -6.71651E-04*T**2+3.92317667E-08*T**3+1103559.5*T**(-1);
      2800.00  Y  -13063.9762+141.325395*T-58.09568*T*LN(T)
       -1.61466E-05*T**2+4.671095E-10*T**3+1764725.5*T**(-1);
      6000.00  N !
$
$ F2O(g)
 FUNCTION F9047T    298.15 +10035.1412+25.1115464*T-38.82567*T*LN(T)
       -0.018526565*T**2+3.13031333E-06*T**3+209901.25*T**(-1);
       700.00  Y  +778.859055+150.35737*T-57.84729*T*LN(T)
       -8.44325E-04*T**2-1.00688683E-08*T**3+1067801.5*T**(-1);
      6000.00  N !
$
$ F2O2(g)
 FUNCTION F9081T    298.15 -998.070107+122.397378*T-57.44548*T*LN(T)
       -0.02128882*T**2+3.52500667E-06*T**3+291503.45*T**(-1);
       800.00  Y  -13387.5423+279.15495*T-81.00935*T*LN(T)
       -6.67304E-04*T**2+3.85112167E-08*T**3+1557893.5*T**(-1);
      3500.00  N !
$ ------------------------------------------------------------------------------
$
$
 LIST-OF-REFERENCE
 NUMBER  SOURCE
  Null   'Unknown source'
  Same   'Same or similar interaction as in the corresponding stable phase'
  REFLAV 'Laves phase convention: G(LAVES,X:X)=+3*GHSERXX+15000'
  91Din  'A.T. Dinsdale, Calphad, 15, 317-425(1991).'
  97SUB  'SGTE substance database, version 1997'
  00SUB  'SGTE substance database, version 2000'
!

File: data/databases/sgte-binary/FeAs-08Ohn.tdb
$
$ Database for Fe-As from M. Ohno and K. Yoh 2008.
$
$ M. Ohno, K. Yoh, J. Cryst. Growth, 310, 2751-59(2008).
$
$ Dataset created 2021.07.24 by Bengt Hallstedt.
$
$ There are misprints in the parameter table. Invariant equilibria differ by
$ up to 12 K.
$
$ There is an inverse miscibility gap with a minimum at 4589 K and x(As)=0.56.
$
$ FeAs is also stable above 5000 K.
$
$ ------------------------------------------------------------------------------
 TEMP-LIM 298.15 6000.00 !
$
$ELEMENT NAME  REF. STATE               ATOMIC MASS H298-H0    S298    !
$
 ELEMENT VA   VACUUM                      0.0          0.0      0.0    ! 
 ELEMENT AS   RHOMBOHEDRAL_A7            74.922     5117.032   35.6895 ! 
 ELEMENT FE   BCC_A2                     55.847     4489.0     27.2797 ! 
$ ------------------------------------------------------------------------------
$ Phase definitions
$
 PHASE LIQUID:L % 1 1 !
 CONST LIQUID:L : AS FE : !
$
$ Fcc (cF4) and MeX (cF8)
$
 PHASE FCC_A1 %A 2 1 1 !
 CONST FCC_A1 : AS FE% : VA : !
$
$ Bcc (cI2, Im-3m)
$
 PHASE BCC_A2 %B 2 1 3 !
 CONST BCC_A2 : AS FE% : VA : !
$
$ Hcp (hP2, P6_3/mmc) and Me2X (NiAs-type, hP4, P6_3/mmc, B8_1)
$
 PHASE HCP_A3 %A 2 1 0.5 !
 CONST HCP_A3 : AS FE : VA : !
$
$ Prototype alpha-As (hR2, R-3m)
$
 PHASE RHOMBOHEDRAL_A7 % 1 1 !
 CONST RHOMBOHEDRAL_A7 : AS : !
$
$ Prototype Cu2Sb (tP6, P4/nmm)
$
 PHASE FE2AS_C38 % 2 2 1 !
 CONST FE2AS_C38 : FE : AS : !
$
$ Unknown structure
$
 PHASE FE3AS2 % 2 1 0.75 !
 CONST FE3AS2 : FE : AS VA : !
$
$ Prototype MnP (oP8, Pnma)
$
 PHASE FEAS_B31 % 2 1 1 !
 CONST FEAS_B31 : FE : AS : !
$
$ Prototype FeS2 (oP6, Pnnm)
$
 PHASE FEAS2_C18 % 2 1 2 !
 CONST FEAS2_C18 : FE : AS : !
$ ------------------------------------------------------------------------------
$ Defaults
$
 DEFINE-SYSTEM-DEFAULT ELEMENT 2 !
 DEFAULT-COM DEFINE_SYSTEM_ELEMENT VA !
 TYPE-DEF % SEQ * !
 TYPE-DEF A GES AMEND_PHASE_DESCRIPTION @ MAGNETIC -3 0.28 !
 TYPE-DEF B GES AMEND_PHASE_DESCRIPTION @ MAGNETIC -1 0.4 !
 FUNCTION ZERO      298.15  0;                                         6000 N !
 FUNCTION UN_ASS    298.15  0;                                         6000 N !
 FUNCTION R         298.15  +8.31451;                                  6000 N !
$ ------------------------------------------------------------------------------
$ Element data
$ ------------------------------------------------------------------------------
$ As
$
$ RED_P added in unary 4.4
$
 PAR  G(RHOMBOHEDRAL_A7,AS),,           +GHSERAS;                1200 N 91Din !
 PAR  G(FCC_A1,AS:VA),,                 +GHSERAS+24874-14.74*T;  1200 N 91Din !
 PAR  G(BCC_A2,AS:VA),,                 +GHSERAS+24874-16.1*T;   1200 N 91Din !
 PAR  G(HCP_A3,AS:VA),,                 +GHSERAS+24874-14*T;     1200 N 91Din !
$PAR  G(RED_P,AS),,                     +GHSERAS+5782-3.85466*T; 1200 N 94Ans !
 PAR  G(LIQUID,AS),,                    +GHSERAS
             +24442.9-22.424679*T;                               1200 N 91Din !
$
 FUNCTION GHSERAS   298.15  -7270.447+122.211069*T-23.3144*T*LN(T)
       -0.00271613*T**2+11600*T**(-1);
      1090.00  Y  -10454.913+163.457433*T-29.216037*T*LN(T);
      1200.00  N !
 FUNCTION GLIQAS    298.15  +GHSERAS+24442.9-22.424679*T;              6000 N !
 FUNCTION GHCPAS    298.15  +GHSERAS+24874-14*T;                       6000 N !
$ ------------------------------------------------------------------------------
$ Fe
$
$ ORTHORHOMBIC_A20 and TETRAGONAL_U added im unary 4.1
$
 PAR  G(BCC_A2,FE:VA),,                 +GHSERFE;,,                   N 91Din !
 PAR  TC(BCC_A2,FE:VA),,                 1043.00;,,                   N 91Din !
 PAR  BM(BCC_A2,FE:VA),,                    2.22;,,                   N 91Din !
 PAR  G(FCC_A1,FE:VA),,                 +GFCCFE;,,                    N 91Din !
 PAR  TC(FCC_A1,FE:VA),,                 -201.00;,,                   N 91Din !
 PAR  BM(FCC_A1,FE:VA),,                   -2.10;,,                   N 91Din !
 PAR  G(HCP_A3,FE:VA),,                 +GHCPFE;,,                    N 91Din !
$PAR  G(CBCC_A12,FE:VA),,               +GHSERFE+4745;,,              N 91Din !
$PAR  G(CUB_A13,FE:VA),,                +GHSERFE+3745;,,              N 91Din !
$PAR  G(ORTHORHOMBIC_A20,FE),,          +GHSERFE+5000;,,              N 99SGUN !
$PAR  G(TETRAGONAL_U,FE),,              +GHSERFE+5000;,,              N 99SGUN !
 PAR  G(LIQUID,FE),,                    +GLIQFE;,,                    N 91Din !
$
 PAR  G(FE3AS2,FE:VA),,                 +GHSERFE+5000-0.3383*T;,,     N 08Ohn !
$
 FUNCTION GHSERFE   298.15  +1225.7+124.134*T-23.5143*T*LN(T)
       -0.00439752*T**2-5.8927E-08*T**3+77359*T**(-1);
      1811.00  Y  -25383.581+299.31255*T-46*T*LN(T)+2.29603E+31*T**(-9);
      6000.00  N !
 FUNCTION GFCCFE    298.15  -1462.4+8.282*T-1.15*T*LN(T)
       +6.4E-04*T**2+GHSERFE;
      1811.00  Y  -1713.815+0.940009*T+GHSERFE+4.9251E+30*T**(-9);
      6000.00  N !
 FUNCTION GHCPFE    298.15  -3705.78+12.591*T-1.15*T*LN(T)
       +6.4E-04*T**2+GHSERFE;
      1811.00  Y  -3957.195+5.249009*T+GHSERFE+4.9251E+30*T**(-9);
      6000.00  N !
 FUNCTION GLIQFE    298.15  +12040.17-6.55843*T+GHSERFE-3.67516E-21*T**7;
      1811.00  Y  -10838.83+291.302*T-46*T*LN(T);
      6000.00  N !
$ ------------------------------------------------------------------------------
$ Binary system
$
$ M. Ohno, K. Yoh, J. Cryst. Growth, 310, 2751-59(2008).
$
$ Checked against paper. Checked at 6000 K.
$
$ There are misprints in the parameter table. Invariant equilibria differ by
$ up to 12 K.
$
$ There is an inverse miscibility gap with a minimum at 4589 K and x(As)=0.56.
$
$ FeAs is also stable above 5000 K.
$
$ Incorrect parameter in paper below
$PAR  L(LIQUID,AS,FE;0),,               -83810.9-3.0716*T;,,          N 08Ohn !
$ Corrected parameter below
 PAR  L(LIQUID,AS,FE;0),,               -83810.9+3.0716*T;,,          N 08Ohn !
 PAR  L(LIQUID,AS,FE;1),,               +50261.1-4.6947*T;,,          N 08Ohn !
 PAR  L(LIQUID,AS,FE;2),,               +75085.7-45.1907*T;,,         N 08Ohn !
 PAR  L(LIQUID,AS,FE;3),,               -46496.7;,,                   N 08Ohn !
$
 PAR  L(FCC_A1,AS,FE:VA;0),,            -80000+13.5*T;,,              N 08Ohn !
$
 PAR  L(BCC_A2,AS,FE:VA;0),,            -122879.9+67.9395*T;,,        N 08Ohn !
 PAR  L(BCC_A2,AS,FE:VA;1),,            -3248.55+45.8837*T;,,         N 08Ohn !
 PAR  L(BCC_A2,AS,FE:VA;2),,            +23365.2;,,                   N 08Ohn !
$
 PAR  G(FE2AS_C38,FE:AS),,              +2*GHSERFE+GHSERAS
             -86757.3+11.8029*T;,,                                    N 08Ohn !
$ Incorrect parameter in paper below
$PAR  G(FE3AS2,FE:AS),,                 +GHSERFE+0.75*GHSERAS
$            -10812.6-5.5208*T;,,                                     N 08Ohn !
$ Approximately corrected parameter below
 PAR  G(FE3AS2,FE:AS),,                 +GHSERFE+0.75*GHSERAS
             -40400-5.5208*T;,,                                       N 08Ohn !
 PAR  G(FEAS_B31,FE:AS),,               +2*GFEAS;,,                   N 08Ohn !
 PAR  G(FEAS2_C18,FE:AS),,              +GHSERFE+2*GHSERAS
             -111710.4+32.8971*T;,,                                   N 08Ohn !
$
$ Metastable
$
 PAR  L(HCP_A3,AS,FE:VA;0),,            -80000+13.5*T;,,              N Same !
$
 FUNCTION GFEAS     298.15  -37991.2+122.3339*T-22.1461*T*LN(T)
       -0.0046066*T**2-7.205E-07*T**3;
      6000.00  N !
$ ------------------------------------------------------------------------------
$
 ASSESSED_SYSTEM
  AS-FE(TDB -* +LIQUID +FCC_A1 +BCC_A2 +FE2AS_C38 +FE3AS2 +FEAS_B31
  +FEAS2_C18 +RHOMB_A7 ;P3 TMM:300/2000 STP:.99/1400/-1 STP:.6/1600/-2) !
$
$
 LIST-OF-REFERENCE
 NUMBER  SOURCE
  Null   'Unknown source'
  Same   'Same or similar interaction as in the corresponding stable phase'
  COST   'COST 507 database'
  91Din  'A.T. Dinsdale, Calphad, 15, 317-425(1991).'
  94Ans  'I. Ansara, C. Chatillon, H.L. Lukas, T. Nishizawa, H. Ohtani,
          K. Ishida, M. Hillert, B. Sundman, B.B. Argent, A. Watson,
          T.G. Chart, T. Anderson, Calphad, 18, 177-222(1994),
		  SGTE unary database V.4.4, 2001; As, P'
  99SGUN 'SGTE unary database V.4.1, 1999.'
  08Ohn  'M. Ohno, K. Yoh, J. Cryst. Growth, 310, 2751-59(2008); Fe-As'
!
