Repository: orchid-calphad/orchid-project.org

# orchid-project.org

Website and released data of **ORCHID** (Open Repository for CALPHAD Hypotheses, Intelligence, and Discovery),
served by GitHub Pages at https://orchid-project.org. Releases are archived on Zenodo (one DOI per version).

- `index.html`, `catalog/`, `best-practices.html` — static, self-contained pages (generated in the ORCHID tooling).
- `data/` — released data: catalog, redistributable TDB files, convex hulls. Licences: `data/LICENSES.md`, `data/NOTICE.md`.
- `llms.txt`, `data/croissant.json`, `CITATION.cff`, `.zenodo.json` — machine-readable metadata.

Only data with clear redistribution rights are published.

File: data/databases/sgte-binary/FeAs-94Pei-LB.tdb
$
$ Database for Fe-As from B. Pei et al. 1994 (Included in LB Vol. 1)
$
$ B. Pei, B. Bjoerkman, B. Jansson, B. Sundman, Z. Metallkd., 85, 171-77(1994).
$
$ Dataset created 2013.07.14 by Bengt Hallstedt.
$ 2019.02.17: Changed phase name FEAS_B31 to FEAS
$ 2020.12.26: Modified for use with GES6.
$ 2021.07.24: Changed phase name back to FEAS_B31
$
$ ------------------------------------------------------------------------------
 TEMP-LIM 298.15 6000.00 !
$
$ELEMENT NAME  REF. STATE               ATOMIC MASS H298-H0    S298    !
$
 ELEMENT /-   ELECTRON_GAS                0.0          0.0      0.0    ! 
 ELEMENT VA   VACUUM                      0.0          0.0      0.0    ! 
 ELEMENT AS   RHOMBOHEDRAL_A7            74.922     5117.032   35.6895 ! 
 ELEMENT FE   BCC_A2                     55.847     4489.0     27.2797 ! 
$ ------------------------------------------------------------------------------
$ Species
$
 SPECIE  FE+2                               FE/+2 !
 SPECIE  AS-3                               AS/-3 !
$ ------------------------------------------------------------------------------
$ Phase definitions
$
 PHASE ION:Y % 2 1 1 !
 CONST ION:Y : FE+2 : AS-3 AS VA : !
$
$ Fcc (cF4) and MeX (cF8)
$
 PHASE FCC_A1 %A 2 1 1 !
 CONST FCC_A1 : AS FE% : VA : !
$
$ Bcc (cI2, Im-3m)
$
 PHASE BCC_A2 %B 2 1 3 !
 CONST BCC_A2 : AS FE% : VA : !
$
$ Hcp (hP2, P6_3/mmc) and Me2X (NiAs-type, hP4, P6_3/mmc, B8_1)
$
 PHASE HCP_A3 %A 2 1 0.5 !
 CONST HCP_A3 : AS FE : VA : !
$
$ Prototype alpha-As (hR2, R-3m)
$
 PHASE RHOMBOHEDRAL_A7 % 1 1 !
 CONST RHOMBOHEDRAL_A7 : AS : !
$
$ Prototype Cu2Sb (tP6, P4/nmm)
$
 PHASE FE2AS_C38 % 2 2 1 !
 CONST FE2AS_C38 : FE : AS : !
$
$ Unknown structure
$
 PHASE FE3AS2 % 2 1 0.75 !
 CONST FE3AS2 : FE : AS VA : !
$
$ Prototype MnP (oP8, Pnma)
$
 PHASE FEAS_B31 % 2 1 1 !
 CONST FEAS_B31 : FE : AS : !
$
$ Prototype FeS2 (oP6, Pnnm)
$
 PHASE FEAS2_C18 % 2 1 2 !
 CONST FEAS2_C18 : FE : AS : !
$ ------------------------------------------------------------------------------
$ Defaults
$
 DEFINE-SYSTEM-DEFAULT ELEMENT 2 !
 DEFAULT-COM DEFINE_SYSTEM_ELEMENT VA /- !
 TYPE-DEF % SEQ * !
 TYPE-DEF A GES AMEND_PHASE_DESCRIPTION @ MAGNETIC -3 0.28 !
 TYPE-DEF B GES AMEND_PHASE_DESCRIPTION @ MAGNETIC -1 0.4 !
 FUNCTION ZERO      298.15  0;                                         6000 N !
 FUNCTION UN_ASS    298.15  0;                                         6000 N !
 FUNCTION R         298.15  +8.31451;                                  6000 N !
$ ------------------------------------------------------------------------------
$ Element data
$ ------------------------------------------------------------------------------
$ As
$
$ RED_P added in unary 4.4
$
 PAR  G(RHOMBOHEDRAL_A7,AS),,           +GHSERAS;                1200 N 91Din !
 PAR  G(FCC_A1,AS:VA),,                 +GHSERAS+24874-14.74*T;  1200 N 91Din !
 PAR  G(BCC_A2,AS:VA),,                 +GHSERAS+24874-16.1*T;   1200 N 91Din !
 PAR  G(HCP_A3,AS:VA),,                 +GHSERAS+24874-14*T;     1200 N 91Din !
$PAR  G(RED_P,AS),,                     +GHSERAS+5782-3.85466*T; 1200 N 94Ans !
$PAR  G(LIQUID,AS),,                    +GHSERAS
$            +24442.9-22.424679*T;                               1200 N 91Din !
$
 PAR  G(ION,AS),,                       +GLIQAS;                 1200 N 91Din !
$
 FUNCTION GHSERAS   298.15  -7270.447+122.211069*T-23.3144*T*LN(T)
       -0.00271613*T**2+11600*T**(-1);
      1090.00  Y  -10454.913+163.457433*T-29.216037*T*LN(T);
      1200.00  N !
 FUNCTION GLIQAS    298.15  +GHSERAS+24442.9-22.424679*T;              6000 N !
 FUNCTION GHCPAS    298.15  +GHSERAS+24874-14*T;                       6000 N !
$ ------------------------------------------------------------------------------
$ Fe
$
$ ORTHORHOMBIC_A20 and TETRAGONAL_U added im unary 4.1
$
 PAR  G(BCC_A2,FE:VA),,                 +GHSERFE;,,                   N 91Din !
 PAR  TC(BCC_A2,FE:VA),,                 1043.00;,,                   N 91Din !
 PAR  BM(BCC_A2,FE:VA),,                    2.22;,,                   N 91Din !
 PAR  G(FCC_A1,FE:VA),,                 +GFCCFE;,,                    N 91Din !
 PAR  TC(FCC_A1,FE:VA),,                 -201.00;,,                   N 91Din !
 PAR  BM(FCC_A1,FE:VA),,                   -2.10;,,                   N 91Din !
 PAR  G(HCP_A3,FE:VA),,                 +GHCPFE;,,                    N 91Din !
$PAR  G(CBCC_A12,FE:VA),,               +GHSERFE+4745;,,              N 91Din !
$PAR  G(CUB_A13,FE:VA),,                +GHSERFE+3745;,,              N 91Din !
$PAR  G(ORTHORHOMBIC_A20,FE),,          +GHSERFE+5000;,,              N 99SGUN !
$PAR  G(TETRAGONAL_U,FE),,              +GHSERFE+5000;,,              N 99SGUN !
$PAR  G(LIQUID,FE),,                    +GLIQFE;,,                    N 91Din !
$
 PAR  G(ION,FE+2:VA),,                  +GLIQFE;,,                    N 91Din !
 PAR  G(FE3AS2,FE:VA),,                 +GHSERFE+7327-4.045*T;,,      N 94Pei !
$
 FUNCTION GHSERFE   298.15  +1225.7+124.134*T-23.5143*T*LN(T)
       -0.00439752*T**2-5.8927E-08*T**3+77359*T**(-1);
      1811.00  Y  -25383.581+299.31255*T-46*T*LN(T)+2.29603E+31*T**(-9);
      6000.00  N !
 FUNCTION GFCCFE    298.15  -1462.4+8.282*T-1.15*T*LN(T)
       +6.4E-04*T**2+GHSERFE;
      1811.00  Y  -1713.815+0.940009*T+GHSERFE+4.9251E+30*T**(-9);
      6000.00  N !
 FUNCTION GHCPFE    298.15  -3705.78+12.591*T-1.15*T*LN(T)
       +6.4E-04*T**2+GHSERFE;
      1811.00  Y  -3957.195+5.249009*T+GHSERFE+4.9251E+30*T**(-9);
      6000.00  N !
 FUNCTION GLIQFE    298.15  +12040.17-6.55843*T+GHSERFE-3.67516E-21*T**7;
      1811.00  Y  -10838.83+291.302*T-46*T*LN(T);
      6000.00  N !
$ ------------------------------------------------------------------------------
$ Binary system
$
$ From B. Pei et al. 1994 (Included in LB Vol. 1)
$
$ B. Pei, B. Bjoerkman, B. Jansson, B. Sundman, Z. Metallkd., 85, 171-77(1994).
$
$ Checked against LB and paper. Checked at 6000 K.
$
 PAR  G(ION,FE+2:AS-3),,                +3*GLIQFE+2*GLIQAS
             -105721-16.325*T;,,                                      N 94Pei !
 PAR  L(ION,FE+2:AS-3,VA;0),,           -26302;,,                     N 94Pei !
 PAR  L(ION,FE+2:AS-3,AS;0),,           -44672;,,                     N 94Pei !
$
 PAR  L(FCC_A1,AS,FE:VA;0),,            -30414-4.626*T;,,             N 94Pei !
 PAR  L(FCC_A1,AS,FE:VA;1),,            +27856;,,                     N 94Pei !
$
 PAR  L(BCC_A2,AS,FE:VA;0),,            -87770+26.65*T;,,             N 94Pei !
 PAR  L(BCC_A2,AS,FE:VA;1),,            -21519+27.645*T;,,            N 94Pei !
$
 PAR  G(FE2AS_C38,FE:AS),,              +2*GHSERFE+GHSERAS
             -51448-16.553*T;,,                                       N 94Pei !
$
 PAR  G(FE3AS2,FE:AS),,                 +GHSERFE+0.75*GHSERAS
             -23398-18.795*T;,,                                       N 94Pei !
 PAR  L(FE3AS2,FE:AS,VA;0),,            -50920+42.902*T;,,            N 94Pei !
$
 PAR  G(FEAS_B31,FE:AS),,               +GHSERFE+GHSERAS
             -47246-7.161*T;,,                                        N 94Pei !
 PAR  G(FEAS2_C18,FE:AS),,              +GHSERFE+2*GHSERAS
             -69005-2.068*T;,,                                        N 94Pei !
$
$ Metastable
$
 PAR  L(HCP_A3,AS,FE:VA;0),,            -30414-4.626*T;,,             N Same !
 PAR  L(HCP_A3,AS,FE:VA;1),,            +27856;,,                     N Same !
$ ------------------------------------------------------------------------------
$
 ASSESSED_SYSTEM
  AS-FE(TDB -* +ION +FCC_A1 +BCC_A2 +FE2AS_C38 +FE3AS2 +FEAS_B31
  +FEAS2_C18 +RHOMB_A7 ;P3 TMM:300/2000 STP:.99/1400/-1 STP:.6/1600/-2) !
$
$
 LIST-OF-REFERENCE
 NUMBER  SOURCE
  Null   'Unknown source'
  Same   'Same or similar interaction as in the corresponding stable phase'
  COST   'COST 507 database'
  91Din  'A.T. Dinsdale, Calphad, 15, 317-425(1991).'
  94Ans  'I. Ansara, C. Chatillon, H.L. Lukas, T. Nishizawa, H. Ohtani,
          K. Ishida, M. Hillert, B. Sundman, B.B. Argent, A. Watson,
          T.G. Chart, T. Anderson, Calphad, 18, 177-222(1994),
		  SGTE unary database V.4.4, 2001; As, P'
  94Pei  'B. Pei, B. Bjoerkman, B. Jansson, B. Sundman,
          Z. Metallkd., 85, 171-77(1994); Fe-As'
  99SGUN 'SGTE unary database V.4.1, 1999.'
!

File: data/databases/sgte-binary/FeB-01Pal.tdb
$
$ Database for Fe-B from M. Palumbo et al. 2001.
$
$ M. Palumbo, G. Cacciamani, E. Bosco, M. Baricco, Calphad, 25, 625-37(2001).
$
$ Dataset created 2021.07.25 by Bengt Hallstedt.
$
$ This is the "stable" version in their paper, but including the parameters
$ for metastable Fe3B.
$
$ B modelled as substitutional in fcc and bcc.
$
$ Invariant equilibria differ by up to 3 K.
$
$ ------------------------------------------------------------------------------
 TEMP-LIM 298.15 6000.00 !
$
$ELEMENT NAME  REF. STATE               ATOMIC MASS H298-H0    S298    !
$
 ELEMENT VA   VACUUM                      0.0          0.0      0.0    ! 
 ELEMENT B    BETA_RHOMBO_B              10.81      1222.0      5.9    ! 
 ELEMENT FE   BCC_A2                     55.847     4489.0     27.2797 ! 
$ ------------------------------------------------------------------------------
$ Phase definitions
$
 PHASE LIQUID:L % 1 1 !
 CONST LIQUID:L : B FE : !
$
$ Fcc (cF4, Fm-3m) and MeX (cF8, Fm-3m)
$
 PHASE FCC_A1 %A 2 1 1 !
 CONST FCC_A1 : B FE% : VA : !
$
$ Bcc (cI2, Im-3m)
$
 PHASE BCC_A2 %B 2 1 3 !
 CONST BCC_A2 : B FE% : VA : !
$
$ Hcp (hP2, P6_3/mmc) and Me2X (NiAs-type, hP4, P6_3/mmc, B8_1)
$
 PHASE HCP_A3 %A 2 1 0.5 !
 CONST HCP_A3 : B FE% : VA : !
$
$ Prototype beta-B (hR105, R-3m)
$
 PHASE BETA_RHOMBO_B % 1 1 !
 CONST BETA_RHOMBO_B : B : !
$
$ Prototype Al2Cu (tI12, I4/mcm)
$
 PHASE M2B_C16 % 2 2 1 !
 CONST M2B_C16 : FE : B : !
$
$ Prototype FeB (oP8, Pbmn)
$
 PHASE MB_B27 % 2 1 1 !
 CONST MB_B27 : FE : B : !
$
$ Prototype Fe3C (oP16, Pnma)
$
 PHASE CEMENTITE_D011 % 2 3 1 !
 CONST CEMENTITE_D011 : FE : B : !
$ ------------------------------------------------------------------------------
$ Defaults
$
 DEFINE-SYSTEM-DEFAULT ELEMENT 2 !
 DEFAULT-COM DEFINE_SYSTEM_ELEMENT VA !
 TYPE-DEF % SEQ * !
 TYPE-DEF A GES AMEND_PHASE_DESCRIPTION @ MAGNETIC -3 0.28 !
 TYPE-DEF B GES AMEND_PHASE_DESCRIPTION @ MAGNETIC -1 0.4 !
 FUNCTION ZERO      298.15  0;                                         6000 N !
 FUNCTION UN_ASS    298.15  0;                                         6000 N !
 FUNCTION R         298.15  +8.31451;                                  6000 N !
$ ------------------------------------------------------------------------------
$ Element data
$ ------------------------------------------------------------------------------
$ B
$
$ FCC_A1, HCP_A3, DIAMOND_A4 and GRAPHITE added in unary 3.0
$ BCC_A2 added in unary 4.1
$ GRAPHITE revised in unary 4.4 (using the value from COST 507)
$ FCC_A1, BCC_A2 and HCP_A3 removed in unary 5.0
$ ALPHA_RHOMBO_B added in unary 5.0
$
$ FCC_A1, BCC_A2 and HCP_A3 still in SGSOL 5.0
$ The value for FCC_A1 in COST (and SGSOL) is incorrect.
$
 PAR  G(BETA_RHOMBO_B,B),,              +GHSERBB;,,                   N 91Din !
$PAR  G(ALPHA_RHOMBO_B,B),,             +GALPBB;,,                    N 09SGUN !
$PAR  G(FCC_A1,B:VA),,                  +GHSERBB+43514-12.217*T;,,    N SGCOST !
 PAR  G(FCC_A1,B:VA),,                  +GHSERBB+50208-13.472*T;,,    N 94Hal !
 PAR  G(BCC_A2,B:VA),,                  +GHSERBB+43514-12.217*T;,,    N 94Hal !
 PAR  G(HCP_A3,B:VA),,                  +GHSERBB+50208-9.706*T;,,     N SGCOST !
$PAR  G(GRAPHITE,B),,                   +GHSERBB+10000-2*T;,,         N SGCOST !
$PAR  G(GRAPHITE,B),,                   +GHSERBB+5000;,,              N 96SGUN !
$PAR  G(DIAMOND_A4,B),,                 +GHSERBB+10;,,                N 99SGUN !
$PAR  G(DIAMOND_A4,B),,                 +GHSERBB+20;,,                N COST !
$PAR  G(DIAMOND_A4,B),,                 +GHSERBB;,,                   N 96SGUN !
 PAR  G(LIQUID,B),,                     +GLIQBB;,,                    N 91Din !
$
 FUNCTION GHSERBB   298.15  -7735.284+107.111864*T-15.6641*T*LN(T)
       -0.006864515*T**2+6.18878E-07*T**3+370843*T**(-1);
      1100.00  Y  -16649.474+184.801744*T-26.6047*T*LN(T)
       -7.9809E-04*T**2-2.556E-08*T**3+1748270*T**(-1);
      2348.00  Y  -36667.582+231.336244*T-31.5957527*T*LN(T)
       -0.00159488*T**2+1.34719E-07*T**3+11205883*T**(-1);
      3000.00  Y  -21530.653+222.396264*T-31.4*T*LN(T);
      6000.00  N !
 FUNCTION GALPBB    298.15  -6076.24+86.648762*T-12.942464*T*LN(T)
       -7.089468E-3*T**2+0.659896E-6*T**3-45*T**(-1);
      1400.00  Y  +28477.506-106.789208*T+12.1072478*T*LN(T)
       -13.316875E-3*T**2+0.706895E-6*T**3-8002403*T**(-1);
      3000.00  Y  -25699.64+225.127135*T-31.4*T*LN(T);
      6000.00  N !
 FUNCTION GLIQBB    298.15  +48458.559-20.268025*T+GHSERBB;
       500.00  Y  +41119.703+82.101722*T-14.9827763*T*LN(T)
       -0.007095669*T**2+5.07347E-07*T**3+335484*T**(-1);
      2348.00  Y  +28842.012+200.94731*T-31.4*T*LN(T);
      3000.00  Y  +50372.665-21.448954*T+GHSERBB;
      6000.00  N !
 FUNCTION GFCCBB    298.15  +GHSERBB+43514-12.217*T;                   6000 N !
$ ------------------------------------------------------------------------------
$ Fe
$
$ ORTHORHOMBIC_A20 and TETRAGONAL_U added im unary 4.1
$
 PAR  G(BCC_A2,FE:VA),,                 +GHSERFE;,,                   N 91Din !
 PAR  TC(BCC_A2,FE:VA),,                 1043.00;,,                   N 91Din !
 PAR  BM(BCC_A2,FE:VA),,                    2.22;,,                   N 91Din !
 PAR  G(FCC_A1,FE:VA),,                 +GFCCFE;,,                    N 91Din !
 PAR  TC(FCC_A1,FE:VA),,                 -201.00;,,                   N 91Din !
 PAR  BM(FCC_A1,FE:VA),,                   -2.10;,,                   N 91Din !
 PAR  G(HCP_A3,FE:VA),,                 +GHCPFE;,,                    N 91Din !
$PAR  G(CBCC_A12,FE:VA),,               +GHSERFE+4745;,,              N 91Din !
$PAR  G(CUB_A13,FE:VA),,                +GHSERFE+3745;,,              N 91Din !
$PAR  G(ORTHORHOMBIC_A20,FE),,          +GHSERFE+5000;,,              N 99SGUN !
$PAR  G(TETRAGONAL_U,FE),,              +GHSERFE+5000;,,              N 99SGUN !
 PAR  G(LIQUID,FE),,                    +GLIQFE;,,                    N 91Din !
$
 FUNCTION GHSERFE   298.15  +1225.7+124.134*T-23.5143*T*LN(T)
       -0.00439752*T**2-5.8927E-08*T**3+77359*T**(-1);
      1811.00  Y  -25383.581+299.31255*T-46*T*LN(T)+2.29603E+31*T**(-9);
      6000.00  N !
 FUNCTION GFCCFE    298.15  -1462.4+8.282*T-1.15*T*LN(T)
       +6.4E-04*T**2+GHSERFE;
      1811.00  Y  -1713.815+0.940009*T+GHSERFE+4.9251E+30*T**(-9);
      6000.00  N !
 FUNCTION GHCPFE    298.15  -3705.78+12.591*T-1.15*T*LN(T)
       +6.4E-04*T**2+GHSERFE;
      1811.00  Y  -3957.195+5.249009*T+GHSERFE+4.9251E+30*T**(-9);
      6000.00  N !
 FUNCTION GLIQFE    298.15  +12040.17-6.55843*T+GHSERFE-3.67516E-21*T**7;
      1811.00  Y  -10838.83+291.302*T-46*T*LN(T);
      6000.00  N !
$ ------------------------------------------------------------------------------
$ Binary system
$
$ M. Palumbo, G. Cacciamani, E. Bosco, M. Baricco, Calphad, 25, 625-37(2001).
$
$ Checked against paper. Checked at 6000 K.
$
$ This is the "stable" version in their paper, but including the parameters
$ for metastable Fe3B.
$
$ B modelled as substitutional in fcc and bcc.
$
$ Invariant equilibria differ by up to 3 K.
$
 PAR  L(LIQUID,B,FE;0),,                -106332+4.569*T;,,            N 01Pal !
 PAR  L(LIQUID,B,FE;1),,                +15844;,,                     N 01Pal !
 PAR  L(LIQUID,B,FE;2),,                +46298;,,                     N 01Pal !
$
 PAR  L(FCC_A1,B,FE:VA;0),,             -49827+33.6184*T;,,           N 01Pal !
 PAR  L(BCC_A2,B,FE:VA;0),,             -15878+1.768*T;,,             N 01Pal !
$
 PAR  G(M2B_C16,FE:B),,                 +2*GHSERFE+GHSERBB
             -81391+3.204*T;,,                                        N 01Pal !
 PAR  G(MB_B27,FE:B),,                  +GHSERFE+GHSERBB
             -68000+3.335*T;,,                                        N 01Pal !
 PAR  G(CEMENTITE_D011,FE:B),,          +3*GHSERFE+GHSERBB
             -76750+2.596*T;,,                                        N 01Pal !
$
$ Metastable
$
 PAR  G(HCP_A3,B,FE:VA;0),,             +UN_ASS;,,                    N !
$ ------------------------------------------------------------------------------
$
 ASSESSED_SYSTEM
  B-FE(TDB -* +LIQ +BCC_A2 +BETA_RHO +FCC_A1 +MB_B27 +M2B_C16
  ;P3 TMM:300/3000 STP:.2/1800/1) !
$
$
 LIST-OF-REFERENCE
 NUMBER  SOURCE
  Null   'Unknown source'
  REFLAV 'Laves phase convention: G(LAVES,X:X)=+3*GHSERXX+15000'
  COST   'COST 507 database'
  SGCOST 'COST 507 database, SGTE unary database V.3.0, 1996; Al, B, Nd, Ti, Zn'
  91Din  'A.T. Dinsdale, Calphad, 15, 317-425(1991).'
  94Hal  'B. Hallemans, P. Wollants, J.R. Roos, Z. Metallkd., 85, 676-82(1994), 
          SGTE unary database V.4.1, 1999; B, Fe-B'
  96SGUN 'SGTE unary database V.3.0, 1996.'
  99SGUN 'SGTE unary database V.4.1, 1999.'
  01Pal  'M. Palumbo, G. Cacciamani, E. Bosco, M. Baricco,
          Calphad, 25, 625-37(2001); Fe-B'
  09SGUN 'SGTE unary database V.5.0, 2009.'
!

File: data/databases/sgte-binary/FeB-02Rom.tdb
$
$ Database for Fe-B from T. Van Rompaey et al. 2002
$
$ T. Van Rompaey, K.C. Hari Kumar, P. Wollants,
$ J. Alloys Compd., 334, 173-81(2002).
$
$ Dataset created 2010.12.05 by Bengt Hallstedt.
$ 2020.12.26: Modified for use with GES6.
$
$ 02Rom presents parameters for both interstitial and substitutional B in
$ fcc and bcc, but instead of only reoptimising the fcc and bcc parameters,
$ they reoptimised all parameters. The differences are not too large, though.
$ The parameters optimised for the substitutional solutions are active here.
$
$ The magnetic moments for Fe2B and FeB are not correct in 02Rom. Those are
$ taken from 91Pan where they are defined for one mole of atoms. 02Rom adopted
$ them without change, but defined the models for Fe2B and FeB using the
$ formula units. The magnetic transitions are not mentioned in the text.
$ 94Hal does not include any magnetic transitions and Predel (1991) also does
$ not mention any magnetic transitions. Unfortunately, the 91Pan evaluation
$ is not published, so their arguments cannot be checked.
$
$ Using the "correct" magnetic moments increases invariant equilibria by
$ up to 3 K.
$
$ B is interstitial in LB.
$
$ The B solubility in fcc-Fe is higher because of changed lattice stability
$ for fcc-B.
$
$ ------------------------------------------------------------------------------
 TEMP-LIM 298.15 6000.00 !
$
$ELEMENT NAME  REF. STATE               ATOMIC MASS H298-H0    S298    !
$
 ELEMENT VA   VACUUM                      0.0          0.0      0.0    ! 
 ELEMENT B    BETA_RHOMBO_B              10.81      1222.0      5.9    ! 
 ELEMENT FE   BCC_A2                     55.847     4489.0     27.2797 ! 
$ ------------------------------------------------------------------------------
$ Phase definitions
$
 PHASE LIQUID:L % 1 1 !
 CONST LIQUID:L : B FE : !
$
$ Fcc (cF4, Fm-3m) and MeX (cF8, Fm-3m)
$
 PHASE FCC_A1 %A 2 1 1 !
 CONST FCC_A1 : B FE% : VA : !
$
$ Bcc (cI2, Im-3m)
$
 PHASE BCC_A2 %B 2 1 3 !
 CONST BCC_A2 : B FE% : VA : !
$
$ Hcp (hP2, P6_3/mmc) and Me2X (NiAs-type, hP4, P6_3/mmc, B8_1)
$
 PHASE HCP_A3 %A 2 1 0.5 !
 CONST HCP_A3 : B FE% : VA : !
$
$ Prototype beta-B (hR105, R-3m)
$
 PHASE BETA_RHOMBO_B % 1 1 !
 CONST BETA_RHOMBO_B : B : !
$
$ Prototype Al2Cu (tI12, I4/mcm)
$
 PHASE M2B_C16 %A 2 2 1 !
 CONST M2B_C16 : FE : B : !
$
$ Prototype FeB (oP8, Pbmn)
$
 PHASE MB_B27 %A 2 1 1 !
 CONST MB_B27 : FE : B : !
$ ------------------------------------------------------------------------------
$ Defaults
$
 DEFINE-SYSTEM-DEFAULT ELEMENT 2 !
 DEFAULT-COM DEFINE_SYSTEM_ELEMENT VA !
 TYPE-DEF % SEQ * !
 TYPE-DEF A GES AMEND_PHASE_DESCRIPTION @ MAGNETIC -3 0.28 !
 TYPE-DEF B GES AMEND_PHASE_DESCRIPTION @ MAGNETIC -1 0.4 !
 FUNCTION ZERO      298.15  0;                                         6000 N !
 FUNCTION UN_ASS    298.15  0;                                         6000 N !
 FUNCTION R         298.15  +8.31451;                                  6000 N !
$ ------------------------------------------------------------------------------
$ Element data
$ ------------------------------------------------------------------------------
$ B
$
$ FCC_A1, HCP_A3, DIAMOND_A4 and GRAPHITE added in unary 3.0
$ BCC_A2 added in unary 4.1
$ GRAPHITE revised in unary 4.4 (using the value from COST 507)
$ FCC_A1, BCC_A2 and HCP_A3 removed in unary 5.0
$ ALPHA_RHOMBO_B added in unary 5.0
$
$ FCC_A1, BCC_A2 and HCP_A3 still in SGSOL 5.0
$ The value for FCC_A1 in COST (and SGTE) is possibly incorrect.
$
 PAR  G(BETA_RHOMBO_B,B),,              +GHSERBB;,,                   N 91Din !
$PAR  G(ALPHA_RHOMBO_B,B),,             +GALPBB;,,                    N 09SGUN !
 PAR  G(FCC_A1,B:VA),,                  +GHSERBB+43514-12.217*T;,,    N SGCOST !
$PAR  G(FCC_A1,B:VA),,                  +GHSERBB+50208-13.472*T;,,    N 94Hal !
 PAR  G(BCC_A2,B:VA),,                  +GHSERBB+43514-12.217*T;,,    N 94Hal !
 PAR  G(HCP_A3,B:VA),,                  +GHSERBB+50208-9.706*T;,,     N SGCOST !
$PAR  G(GRAPHITE,B),,                   +GHSERBB+10000-2*T;,,         N SGCOST !
$PAR  G(GRAPHITE,B),,                   +GHSERBB+5000;,,              N 96SGUN !
$PAR  G(DIAMOND_A4,B),,                 +GHSERBB+10;,,                N 99SGUN !
$PAR  G(DIAMOND_A4,B),,                 +GHSERBB+20;,,                N COST !
$PAR  G(DIAMOND_A4,B),,                 +GHSERBB;,,                   N 96SGUN !
 PAR  G(LIQUID,B),,                     +GLIQBB;,,                    N 91Din !
$
 FUNCTION GHSERBB   298.15  -7735.284+107.111864*T-15.6641*T*LN(T)
       -0.006864515*T**2+6.18878E-07*T**3+370843*T**(-1);
      1100.00  Y  -16649.474+184.801744*T-26.6047*T*LN(T)
       -7.9809E-04*T**2-2.556E-08*T**3+1748270*T**(-1);
      2348.00  Y  -36667.582+231.336244*T-31.5957527*T*LN(T)
       -0.00159488*T**2+1.34719E-07*T**3+11205883*T**(-1);
      3000.00  Y  -21530.653+222.396264*T-31.4*T*LN(T);
      6000.00  N !
 FUNCTION GALPBB    298.15  -6076.24+86.648762*T-12.942464*T*LN(T)
       -7.089468E-3*T**2+0.659896E-6*T**3-45*T**(-1);
      1400.00  Y  +28477.506-106.789208*T+12.1072478*T*LN(T)
       -13.316875E-3*T**2+0.706895E-6*T**3-8002403*T**(-1);
      3000.00  Y  -25699.64+225.127135*T-31.4*T*LN(T);
      6000.00  N !
 FUNCTION GLIQBB    298.15  +48458.559-20.268025*T+GHSERBB;
       500.00  Y  +41119.703+82.101722*T-14.9827763*T*LN(T)
       -0.007095669*T**2+5.07347E-07*T**3+335484*T**(-1);
      2348.00  Y  +28842.012+200.94731*T-31.4*T*LN(T);
      3000.00  Y  +50372.665-21.448954*T+GHSERBB;
      6000.00  N !
 FUNCTION GFCCBB    298.15  +GHSERBB+43514-12.217*T;                   6000 N !
$ ------------------------------------------------------------------------------
$ Fe
$
$ ORTHORHOMBIC_A20 and TETRAGONAL_U added im unary 4.1
$
 PAR  G(BCC_A2,FE:VA),,                 +GHSERFE;,,                   N 91Din !
 PAR  TC(BCC_A2,FE:VA),,                 1043.00;,,                   N 91Din !
 PAR  BM(BCC_A2,FE:VA),,                    2.22;,,                   N 91Din !
 PAR  G(FCC_A1,FE:VA),,                 +GFCCFE;,,                    N 91Din !
 PAR  TC(FCC_A1,FE:VA),,                 -201.00;,,                   N 91Din !
 PAR  BM(FCC_A1,FE:VA),,                   -2.10;,,                   N 91Din !
 PAR  G(HCP_A3,FE:VA),,                 +GHCPFE;,,                    N 91Din !
$PAR  G(CBCC_A12,FE:VA),,               +GHSERFE+4745;,,              N 91Din !
$PAR  G(CUB_A13,FE:VA),,                +GHSERFE+3745;,,              N 91Din !
$PAR  G(ORTHORHOMBIC_A20,FE),,          +GHSERFE+5000;,,              N 99SGUN !
$PAR  G(TETRAGONAL_U,FE),,              +GHSERFE+5000;,,              N 99SGUN !
 PAR  G(LIQUID,FE),,                    +GLIQFE;,,                    N 91Din !
$
 FUNCTION GHSERFE   298.15  +1225.7+124.134*T-23.5143*T*LN(T)
       -0.00439752*T**2-5.8927E-08*T**3+77359*T**(-1);
      1811.00  Y  -25383.581+299.31255*T-46*T*LN(T)+2.29603E+31*T**(-9);
      6000.00  N !
 FUNCTION GFCCFE    298.15  -1462.4+8.282*T-1.15*T*LN(T)
       +6.4E-04*T**2+GHSERFE;
      1811.00  Y  -1713.815+0.940009*T+GHSERFE+4.9251E+30*T**(-9);
      6000.00  N !
 FUNCTION GHCPFE    298.15  -3705.78+12.591*T-1.15*T*LN(T)
       +6.4E-04*T**2+GHSERFE;
      1811.00  Y  -3957.195+5.249009*T+GHSERFE+4.9251E+30*T**(-9);
      6000.00  N !
 FUNCTION GLIQFE    298.15  +12040.17-6.55843*T+GHSERFE-3.67516E-21*T**7;
      1811.00  Y  -10838.83+291.302*T-46*T*LN(T);
      6000.00  N !
$ ------------------------------------------------------------------------------
$ Binary system
$
$ T. Van Rompaey, K.C. Hari Kumar, P. Wollants,
$ J. Alloys Compd., 334, 173-81(2002).
$
$ Checked against paper. Checked at 6000 K.
$
$ 02Rom presents parameters for both interstitial and substitutional B in
$ fcc and bcc, but instead of only reoptimising the fcc and bcc parameters,
$ they reoptimised all parameters. The differences are not too large, though.
$ The parameters optimised for the substitutional solutions are active here.
$
$ The magnetic moments for Fe2B and FeB are not correct in 02Rom. Those are
$ taken from 91Pan where they are defined for one mole of atoms. 02Rom adopted
$ them without change, but defined the models for Fe2B and FeB using the
$ formula units. The magnetic transitions are not mentioned in the text.
$ 94Hal does not include any magnetic transitions and Predel (1991) also does
$ not mention any magnetic transitions. Unfortunately, the 91Pan evaluation
$ is not published, so their arguments cannot be checked.
$
$ Using the "correct" magnetic moments increases invariant equilibria by
$ up to 3 K.
$
$ B is interstitial in LB.
$
$ The B solubility in fcc-Fe is higher because of changed lattice stability
$ for fcc-B.
$
 PAR  L(LIQUID,B,FE;0),,                -126220+29.44*T;,,            N 02Rom !
 PAR  L(LIQUID,B,FE;1),,                +8390;,,                      N 02Rom !
 PAR  L(LIQUID,B,FE;2),,                +33538;,,                     N 02Rom !
$
$ "Interstitial" parameters below.
$PAR  L(LIQUID,B,FE;0),,                -130243+32.152*T;,,           N 02Rom !
$PAR  L(LIQUID,B,FE;1),,                +6571;,,                      N 02Rom !
$PAR  L(LIQUID,B,FE;2),,                +30933;,,                     N 02Rom !
$
 PAR  L(FCC_A1,B,FE:VA;0),,             -70178+55.47*T;,,             N 02Rom !
$PAR  G(FCC_A1,FE:B),,                  +GHSERFE+GHSERBB
$            +45496-77.534*T;,,                                       N 02Rom !
$
 PAR  L(BCC_A2,B,FE:VA;0),,             -63789+55.341*T;,,            N 02Rom !
$PAR  G(BCC_A2,FE:B),,                  +GHSERFE+3*GHSERBB
$            -3000+12.832*T;,,                                        N 02Rom !
$
 PAR  G(M2B_C16,FE:B),,                 -96087+481.861*T
             -79.05*T*LN(T)-0.007071*T**2+731991*T**(-1);,,           N 02Rom !
$ "Interstitial" parameter below.
$PAR  G(M2B_C16,FE:B),,                 -96363+481.992*T
$            -79.05*T*LN(T)-0.007071*T**2+731991*T**(-1);,,           N 02Rom !
 PAR  TC(M2B_C16,FE:B),,                +1018;,,                      N 91Pan !
$ For one mole of atoms below
$PAR  BM(M2B_C16,FE:B),,                   +1.91;,,                   N 91Pan !
$ For three moles of atoms below
 PAR  BM(M2B_C16,FE:B),,                  +23.64;,,                   N 91Pan !
$
 PAR  G(MB_B27,FE:B),,                  -93664+324.294*T
             -50*T*LN(T)-0.005*T**2+530000*T**(-1);,,                 N 02Rom !
$ "Interstitial" parameter below.
$PAR  G(MB_B27,FE:B),,                  -93615+324.299*T
$            -50*T*LN(T)-0.005*T**2+530000*T**(-1);,,                 N 02Rom !
 PAR  TC(MB_B27,FE:B),,                  +600;,,                      N 91Pan !
$ For one mole of atoms below
$PAR  BM(MB_B27,FE:B),,                    +1.03;,,                   N 91Pan !
$ For two moles of atoms below
 PAR  BM(MB_B27,FE:B),,                    +3.12;,,                   N 91Pan !
$
$ Metastable
$
 PAR  G(HCP_A3,B,FE:VA;0),,             +UN_ASS;,,                    N !
$ ------------------------------------------------------------------------------
$
 ASSESSED_SYSTEM
  B-FE(TDB -* +LIQ +BCC_A2 +BETA_RHO +FCC_A1 +MB_B27 +M2B_C16
  ;P3 TMM:300/3000 STP:.2/1800/1) !
$
$
 LIST-OF-REFERENCE
 NUMBER  SOURCE
  Null   'Unknown source'
  REFLAV 'Laves phase convention: G(LAVES,X:X)=+3*GHSERXX+15000'
  COST   'COST 507 database'
  SGCOST 'COST 507 database, SGTE unary database V.3.0, 1996; Al, B, Nd, Ti, Zn'
  91Din  'A.T. Dinsdale, Calphad, 15, 317-425(1991).'
  91Pan  'L.M. Pan, unpublished research, 1991; Fe-B'
  94Hal  'B. Hallemans, P. Wollants, J.R. Roos,
          Z. Metallkd., 85, 676-82(1994), SGTE unary database V.4.1, 1999; B'
  96SGUN 'SGTE unary database V.3.0, 1996.'
  99SGUN 'SGTE unary database V.4.1, 1999.'
  02Rom  'T. Van Rompaey, K.C. Hari Kumar, P. Wollants,
          J. Alloys Compd., 334, 173-81(2002); Fe-B'
  02Sun  'B. Sundman, modified Boron to interstitial model, 2002; Fe-B'
  09SGUN 'SGTE unary database V.5.0, 2009.'
!

File: data/databases/sgte-binary/FeB-08Yos.tdb
$
$ Database for Fe-B from K. Yoshitomi et al. 2008.
$
$ K. Yoshitomi, Y. Nakama, H. Ohtani, M. Hasebe, ISIJ Int., 48, 835-44(2008).
$
$ Dataset created 2021.08.21 by Bengt Hallstedt.
$
$ B modelled as substitutional.
$
$ Magnetic parameters for Fe2B and FeB probably incorrect. In 91Pan they seem
$ to be defined for one mole of atoms.
$
$ ------------------------------------------------------------------------------
 TEMP-LIM 298.15 6000.00 !
$
$ELEMENT NAME  REF. STATE               ATOMIC MASS H298-H0    S298    !
$
 ELEMENT VA   VACUUM                      0.0          0.0      0.0    ! 
 ELEMENT B    BETA_RHOMBO_B              10.81      1222.0      5.9    ! 
 ELEMENT FE   BCC_A2                     55.847     4489.0     27.2797 ! 
$ ------------------------------------------------------------------------------
$ Phase definitions
$
 PHASE LIQUID:L % 1 1 !
 CONST LIQUID:L : B FE : !
$
$ Fcc (cF4, Fm-3m) and MeX (cF8, Fm-3m)
$
 PHASE FCC_A1 %A 2 1 1 !
 CONST FCC_A1 : B FE% : VA : !
$
$ Bcc (cI2, Im-3m)
$
 PHASE BCC_A2 %B 2 1 3 !
 CONST BCC_A2 : B FE% : VA : !
$
$ Hcp (hP2, P6_3/mmc) and Me2X (NiAs-type, hP4, P6_3/mmc, B8_1)
$
 PHASE HCP_A3 %A 2 1 0.5 !
 CONST HCP_A3 : B FE% : VA : !
$
$ Prototype beta-B (hR105, R-3m)
$
 PHASE BETA_RHOMBO_B % 1 1 !
 CONST BETA_RHOMBO_B : B : !
$
$ Prototype Al2Cu (tI12, I4/mcm)
$
 PHASE M2B_C16 %A 2 2 1 !
 CONST M2B_C16 : FE : B : !
$
$ Prototype FeB (oP8, Pbmn)
$
 PHASE MB_B27 %A 2 1 1 !
 CONST MB_B27 : FE : B : !
$ ------------------------------------------------------------------------------
$ Defaults
$
 DEFINE-SYSTEM-DEFAULT ELEMENT 2 !
 DEFAULT-COM DEFINE_SYSTEM_ELEMENT VA !
 TYPE-DEF % SEQ * !
 TYPE-DEF A GES AMEND_PHASE_DESCRIPTION @ MAGNETIC -3 0.28 !
 TYPE-DEF B GES AMEND_PHASE_DESCRIPTION @ MAGNETIC -1 0.4 !
 FUNCTION ZERO      298.15  0;                                         6000 N !
 FUNCTION UN_ASS    298.15  0;                                         6000 N !
 FUNCTION R         298.15  +8.31451;                                  6000 N !
$ ------------------------------------------------------------------------------
$ Element data
$ ------------------------------------------------------------------------------
$ B
$
$ FCC_A1, HCP_A3, DIAMOND_A4 and GRAPHITE added in unary 3.0
$ BCC_A2 added in unary 4.1
$ GRAPHITE revised in unary 4.4 (using the value from COST 507)
$ FCC_A1, BCC_A2 and HCP_A3 removed in unary 5.0
$ ALPHA_RHOMBO_B added in unary 5.0
$
$ FCC_A1, BCC_A2 and HCP_A3 still in SGSOL 5.0
$ The value for FCC_A1 in COST (and SGSOL) is incorrect.
$
 PAR  G(BETA_RHOMBO_B,B),,              +GHSERBB;,,                   N 91Din !
$PAR  G(ALPHA_RHOMBO_B,B),,             +GALPBB;,,                    N 09SGUN !
 PAR  G(FCC_A1,B:VA),,                  +GHSERBB+43514-12.217*T;,,    N SGCOST !
$PAR  G(FCC_A1,B:VA),,                  +GHSERBB+50208-13.472*T;,,    N 94Hal !
 PAR  G(BCC_A2,B:VA),,                  +GHSERBB+43514-12.217*T;,,    N 94Hal !
 PAR  G(HCP_A3,B:VA),,                  +GHSERBB+50208-9.706*T;,,     N SGCOST !
$PAR  G(GRAPHITE,B),,                   +GHSERBB+10000-2*T;,,         N SGCOST !
$PAR  G(GRAPHITE,B),,                   +GHSERBB+5000;,,              N 96SGUN !
$PAR  G(DIAMOND_A4,B),,                 +GHSERBB+10;,,                N 99SGUN !
$PAR  G(DIAMOND_A4,B),,                 +GHSERBB+20;,,                N COST !
$PAR  G(DIAMOND_A4,B),,                 +GHSERBB;,,                   N 96SGUN !
 PAR  G(LIQUID,B),,                     +GLIQBB;,,                    N 91Din !
$
 FUNCTION GHSERBB   298.15  -7735.284+107.111864*T-15.6641*T*LN(T)
       -0.006864515*T**2+6.18878E-07*T**3+370843*T**(-1);
      1100.00  Y  -16649.474+184.801744*T-26.6047*T*LN(T)
       -7.9809E-04*T**2-2.556E-08*T**3+1748270*T**(-1);
      2348.00  Y  -36667.582+231.336244*T-31.5957527*T*LN(T)
       -0.00159488*T**2+1.34719E-07*T**3+11205883*T**(-1);
      3000.00  Y  -21530.653+222.396264*T-31.4*T*LN(T);
      6000.00  N !
 FUNCTION GALPBB    298.15  -6076.24+86.648762*T-12.942464*T*LN(T)
       -7.089468E-3*T**2+0.659896E-6*T**3-45*T**(-1);
      1400.00  Y  +28477.506-106.789208*T+12.1072478*T*LN(T)
       -13.316875E-3*T**2+0.706895E-6*T**3-8002403*T**(-1);
      3000.00  Y  -25699.64+225.127135*T-31.4*T*LN(T);
      6000.00  N !
 FUNCTION GLIQBB    298.15  +48458.559-20.268025*T+GHSERBB;
       500.00  Y  +41119.703+82.101722*T-14.9827763*T*LN(T)
       -0.007095669*T**2+5.07347E-07*T**3+335484*T**(-1);
      2348.00  Y  +28842.012+200.94731*T-31.4*T*LN(T);
      3000.00  Y  +50372.665-21.448954*T+GHSERBB;
      6000.00  N !
 FUNCTION GFCCBB    298.15  +GHSERBB+43514-12.217*T;                   6000 N !
$ ------------------------------------------------------------------------------
$ Fe
$
$ ORTHORHOMBIC_A20 and TETRAGONAL_U added im unary 4.1
$
 PAR  G(BCC_A2,FE:VA),,                 +GHSERFE;,,                   N 91Din !
 PAR  TC(BCC_A2,FE:VA),,                 1043.00;,,                   N 91Din !
 PAR  BM(BCC_A2,FE:VA),,                    2.22;,,                   N 91Din !
 PAR  G(FCC_A1,FE:VA),,                 +GFCCFE;,,                    N 91Din !
 PAR  TC(FCC_A1,FE:VA),,                 -201.00;,,                   N 91Din !
 PAR  BM(FCC_A1,FE:VA),,                   -2.10;,,                   N 91Din !
 PAR  G(HCP_A3,FE:VA),,                 +GHCPFE;,,                    N 91Din !
$PAR  G(CBCC_A12,FE:VA),,               +GHSERFE+4745;,,              N 91Din !
$PAR  G(CUB_A13,FE:VA),,                +GHSERFE+3745;,,              N 91Din !
$PAR  G(ORTHORHOMBIC_A20,FE),,          +GHSERFE+5000;,,              N 99SGUN !
$PAR  G(TETRAGONAL_U,FE),,              +GHSERFE+5000;,,              N 99SGUN !
 PAR  G(LIQUID,FE),,                    +GLIQFE;,,                    N 91Din !
$
 FUNCTION GHSERFE   298.15  +1225.7+124.134*T-23.5143*T*LN(T)
       -0.00439752*T**2-5.8927E-08*T**3+77359*T**(-1);
      1811.00  Y  -25383.581+299.31255*T-46*T*LN(T)+2.29603E+31*T**(-9);
      6000.00  N !
 FUNCTION GFCCFE    298.15  -1462.4+8.282*T-1.15*T*LN(T)
       +6.4E-04*T**2+GHSERFE;
      1811.00  Y  -1713.815+0.940009*T+GHSERFE+4.9251E+30*T**(-9);
      6000.00  N !
 FUNCTION GHCPFE    298.15  -3705.78+12.591*T-1.15*T*LN(T)
       +6.4E-04*T**2+GHSERFE;
      1811.00  Y  -3957.195+5.249009*T+GHSERFE+4.9251E+30*T**(-9);
      6000.00  N !
 FUNCTION GLIQFE    298.15  +12040.17-6.55843*T+GHSERFE-3.67516E-21*T**7;
      1811.00  Y  -10838.83+291.302*T-46*T*LN(T);
      6000.00  N !
$ ------------------------------------------------------------------------------
$ Binary system
$
$ K. Yoshitomi, Y. Nakama, H. Ohtani, M. Hasebe, ISIJ Int., 48, 835-44(2008).
$
$ Checked against paper. Checked at 6000 K.
$
$ B modelled as substitutional.
$
$ Magnetic parameters for Fe2B and FeB probably incorrect. In 91Pan they seem
$ to be defined for one mole of atoms.
$
 PAR  L(LIQUID,B,FE;0),,                -140000+24.54*T;,,            N 08Yos !
 PAR  L(LIQUID,B,FE;1),,                +5020;,,                      N 08Yos !
 PAR  L(LIQUID,B,FE;2),,                +34444;,,                     N 08Yos !
$
 PAR  L(FCC_A1,B,FE:VA;0),,             -48000+24*T;,,                N 08Yos !
 PAR  L(FCC_A1,B,FE:VA;1),,             -23000;,,                     N 08Yos !
$
 PAR  L(BCC_A2,B,FE:VA;0),,             -79000+30*T;,,                N 08Yos !
 PAR  L(BCC_A2,B,FE:VA;1),,             -37000;,,                     N 08Yos !
$
 PAR  G(M2B_C16,FE:B),,                 +2*GHSERFE+GHSERBB
             -86940+7.41*T;,,                                         N 08Yos !
 PAR  TC(M2B_C16,FE:B),,                +1018;,,                      N 91Pan !
 PAR  BM(M2B_C16,FE:B),,                   +1.91;,,                   N 91Pan !
$
 PAR  G(MB_B27,FE:B),,                  +GHSERFE+GHSERBB
             -73410+6.5*T;,,                                          N 08Yos !
 PAR  TC(MB_B27,FE:B),,                  +600;,,                      N 91Pan !
 PAR  BM(MB_B27,FE:B),,                    +1.03;,,                   N 91Pan !
$
$ Metastable
$
 PAR  G(HCP_A3,B,FE:VA;0),,             +UN_ASS;,,                    N !
$ ------------------------------------------------------------------------------
$
 ASSESSED_SYSTEM
  B-FE(TDB -* +LIQ +BCC_A2 +BETA_RHO +FCC_A1 +MB_B27 +M2B_C16
  ;P3 TMM:300/3000 STP:.2/1800/1) !
$
$
 LIST-OF-REFERENCE
 NUMBER  SOURCE
  Null   'Unknown source'
  REFLAV 'Laves phase convention: G(LAVES,X:X)=+3*GHSERXX+15000'
  COST   'COST 507 database'
  SGCOST 'COST 507 database, SGTE unary database V.3.0, 1996; Al, B, Nd, Ti, Zn'
  91Din  'A.T. Dinsdale, Calphad, 15, 317-425(1991).'
  91Pan  'L.M. Pan, unpublished research, 1991; Fe-B'
  94Hal  'B. Hallemans, P. Wollants, J.R. Roos, Z. Metallkd., 85, 676-82(1994), 
          SGTE unary database V.4.1, 1999; B, Fe-B'
  96SGUN 'SGTE unary database V.3.0, 1996.'
  99SGUN 'SGTE unary database V.4.1, 1999.'
  02Sun  'B. Sundman, modified Boron to interstitial model, 2002; Fe-B'
  08Yos  'K. Yoshitomi, Y. Nakama, H. Ohtani, M. Hasebe,
          ISIJ Int., 48, 835-44(2008); Fe-B'
  09SGUN 'SGTE unary database V.5.0, 2009.'
!
