Repository: orchid-calphad/orchid-project.org

# orchid-project.org

Website and released data of **ORCHID** (Open Repository for CALPHAD Hypotheses, Intelligence, and Discovery),
served by GitHub Pages at https://orchid-project.org. Releases are archived on Zenodo (one DOI per version).

- `index.html`, `catalog/`, `best-practices.html` — static, self-contained pages (generated in the ORCHID tooling).
- `data/` — released data: catalog, redistributable TDB files, convex hulls. Licences: `data/LICENSES.md`, `data/NOTICE.md`.
- `llms.txt`, `data/croissant.json`, `CITATION.cff`, `.zenodo.json` — machine-readable metadata.

Only data with clear redistribution rights are published.

File: data/databases/sgte-binary/FeC-10Hal.tdb
$
$ Database for Fe-C from B. Hallstedt et al. 2010
$
$ B. Hallstedt, D. Djurovic, J. von Appen, R. Dronskowski, A. Dick,
$ F. Koermann, T. Hickel, J. Neugebauer, Calphad, 34, 129-33(2010).
$
$ Dataset created 2010.10.25 by Bengt Hallstedt.
$ 2017.10.07: Changed magnetic parameters for fcc.
$ 2020.10.24: Modified for use with GES6.
$
$ Based on the assessment by P. Gustafson 1985.
$ Cementite has been changed. Bcc-Fe, graphite and cementite have Gibbs energy
$ expressions valid from 0.01 K.
$
$ The eutectoid (bcc+fcc+cem) temperature changed from 999.78 to 999.68 K.
$ The eutectic (fcc+liq+cem) temperature changed from 1421.51 to 1421.31 K.
$ The congruent melting point of cementite changed from 1497.8 to 1497.1 K.
$
$ There is also an alternative description of BCC_A2 from 09Hal called
$ BCC_ALT. This uses a non-standard 1:1 interstitial model and solves the
$ problem with inverse stability of BCC_A2. BCC_ALT is rejected by default in
$ the database module.
$
$ BCC_A2 is stable above 4000 K around x(C)=0.33.
$ There is an inverse miscibility gap in the liquid with a minimum at
$ 5559 K and x(C)=0.53.
$
$ According to ab initio calculations by Joerg van Appen from 2008 is the
$ energy of NM and AFM FeC (fcc) nearly the same. The AFM state has a BM of
$ 0.9 per metal atom.
$
$ The value of TC(FCC_A1,FE:C,VA) was adjusted to match the measured influence
$ of C on the Neel temperature in the Fe-Mn-C system. It could even be
$ increased further to possibly 6000 or 7000.
$
$ ------------------------------------------------------------------------------
 TEMP-LIM 298.15 6000.00 !
$
$ELEMENT NAME  REF. STATE               ATOMIC MASS H298-H0    S298    !
$
 ELEMENT VA   VACUUM                      0.0          0.0      0.0    ! 
 ELEMENT C    GRAPHITE                   12.011     1054.0      5.7423 ! 
 ELEMENT FE   BCC_A2                     55.847     4489.0     27.2797 ! 
$ ------------------------------------------------------------------------------
$ Phase definitions
$
 PHASE LIQUID:L % 1 1 !
 CONST LIQUID:L : C FE : !
$
$ Fcc (cF4, Fm-3m) and MeX (cF8, Fm-3m)
$
 PHASE FCC_A1 %A 2 1 1 !
 CONST FCC_A1 : FE : C VA% : !
$
$ Bcc (cI2, Im-3m)
$
 PHASE BCC_A2 %B 2 1 3 !
 CONST BCC_A2 : FE : C VA% : !
$
$ Note! non-standard bcc model
$
 PHASE BCC_ALT %B 2 1 1 !
 CONST BCC_ALT : FE : C VA% : !
$
$ Hcp (hP2, P6_3/mmc) and Me2X (NiAs-type, hP4, P6_3/mmc, B8_1)
$
 PHASE HCP_A3 % 2 1 0.5 !
 CONST HCP_A3 : FE : C VA% : !
$
$ Prototype C (cF8, Fd-3m)
$
 PHASE DIAMOND_A4 % 1 1 !
 CONST DIAMOND_A4 : C : !
$
$ Prototype C (hP4, P6_3/mmc)
$
 PHASE GRAPHITE_A9 % 1 1 !
 CONST GRAPHITE_A9 : C : !
$
$ Prototype Fe3C (oP16, Pnma)
$
 PHASE CEMENTITE_D011 %A 2 3 1 !
 CONST CEMENTITE_D011 : FE : C : !
$ ------------------------------------------------------------------------------
$ Defaults
$
 DEFINE-SYSTEM-DEFAULT ELEMENT 2 !
 DEFAULT-COM DEFINE_SYSTEM_ELEMENT VA !
 DEFAULT-COM REJECT_PHASE BCC_ALT !
 TYPE-DEF % SEQ * !
 TYPE-DEF A GES AMEND_PHASE_DESCRIPTION @ MAGNETIC -3 0.28 !
 TYPE-DEF B GES AMEND_PHASE_DESCRIPTION @ MAGNETIC -1 0.4 !
 FUNCTION ZERO      298.15  0;                                         6000 N !
 FUNCTION UN_ASS    298.15  0;                                         6000 N !
 FUNCTION R         298.15  +8.31451;                                  6000 N !
$ ------------------------------------------------------------------------------
$ Element data
$ ------------------------------------------------------------------------------
$ C
$
$ Low temperature range for graphite added by 10Hal.
$ There are also slight changes compared to SGTE data in the temperature
$ range 298.15 to 350 K. Below 298.15 K changes are obviously considerable.
$
 PAR  G(GRAPHITE_A9,C) 0.01             +GHSERCC;,,                   N 10Hal !
 PAR  G(DIAMOND_A4,C),,                 +GDIACC;,,                    N 91Din !
 PAR  G(LIQUID,C),,                     +GHSERCC+117369-24.63*T;,,    N 91Din !
$
$ Low temperature range for graphite (10Hal)
 FUNCTION GHSERCC     0.01  -1049.140845-0.09009204*T-2.75e-5*T**3;
       103.00  Y -988.25091-7.39898691*T+1.76583*T*LN(T)-1.706952E-2*T**2;  
       350.00  Y -17368.441+170.73*T-24.3*T*LN(T)
       -4.723E-04*T**2+2562600*T**(-1)-2.643E+08*T**(-2)+1.2E+10*T**(-3);
      6000.00  N !
$ Original function from 91Din below
$FUNCTION GHSERCC   298.15  -17368.441+170.73*T-24.3*T*LN(T)
$      -4.723E-04*T**2+2562600*T**(-1)-2.643E+08*T**(-2)+1.2E+10*T**(-3);
$     6000.00  N !
 FUNCTION GDIACC    298.15  -16359.441+175.61*T-24.31*T*LN(T)
       -4.723E-04*T**2+2698000*T**(-1)-2.61E+08*T**(-2)+1.11E+10*T**(-3);
      6000.00  N !
$ ------------------------------------------------------------------------------
$ Fe
$
$ ORTHORHOMBIC_A20 and TETRAGONAL_U added im unary 4.1
$
$ Low temperature range for BCC_A2 added by 10Hal.
$ There are only changes below 170 K compared to SGTE data.
$
 PAR  G(BCC_A2,FE:VA) 0.01              +GHSERFE;,,                   N 10Hal !
 PAR  TC(BCC_A2,FE:VA) 0.01              1043.00;,,                   N 91Din !
 PAR  BM(BCC_A2,FE:VA) 0.01                 2.22;,,                   N 91Din !
 PAR  G(BCC_ALT,FE:VA) 0.01             +GHSERFE;,,                   N 10Hal !
 PAR  TC(BCC_ALT,FE:VA) 0.01             1043.00;,,                   N 91Din !
 PAR  BM(BCC_ALT,FE:VA) 0.01                2.22;,,                   N 91Din !
 PAR  G(FCC_A1,FE:VA),,                 +GFCCFE;,,                    N 91Din !
 PAR  TC(FCC_A1,FE:VA),,                 -201.00;,,                   N 91Din !
 PAR  BM(FCC_A1,FE:VA),,                   -2.10;,,                   N 91Din !
 PAR  G(HCP_A3,FE:VA),,                 +GHCPFE;,,                    N 91Din !
$PAR  G(CBCC_A12,FE:VA),,               +GHSERFE+4745;,,              N 91Din !
$PAR  G(CUB_A13,FE:VA),,                +GHSERFE+3745;,,              N 91Din !
$PAR  G(ORTHORHOMBIC_A20,FE),,          +GHSERFE+5000;,,              N 99SGUN !
$PAR  G(TETRAGONAL_U,FE),,              +GHSERFE+5000;,,              N 99SGUN !
 PAR  G(LIQUID,FE),,                    +GLIQFE;,,                    N 91Din !
$
$ Low temperature range for bcc-Fe (10Hal)
 FUNCTION GHSERFE     0.01  +4701.3908-9.929623*T-1.975e-6*T**4;
        50.00  Y  +4871.6848-41.511332*T+8.75517*T*LN(T)
       -0.13106*T**2+9.2615E-5*T**3;  
       170.00  Y  +1225.7+124.134*T-23.5143*T*LN(T)
       -0.00439752*T**2-5.8927E-08*T**3+77359*T**(-1);
      1811.00  Y  -25383.581+299.31255*T-46*T*LN(T)+2.29603E+31*T**(-9);
      6000.00  N !
$ Original function from 91Din below
$FUNCTION GHSERFE   298.15  +1225.7+124.134*T-23.5143*T*LN(T)
$      -0.00439752*T**2-5.8927E-08*T**3+77359*T**(-1);
$     1811.00  Y  -25383.581+299.31255*T-46*T*LN(T)+2.29603E+31*T**(-9);
$     6000.00  N !
 FUNCTION GFCCFE    298.15  -1462.4+8.282*T-1.15*T*LN(T)
       +6.4E-04*T**2+GHSERFE;
      1811.00  Y  -1713.815+0.940009*T+GHSERFE+4.9251E+30*T**(-9);
      6000.00  N !
 FUNCTION GHCPFE    298.15  -3705.78+12.591*T-1.15*T*LN(T)
       +6.4E-04*T**2+GHSERFE;
      1811.00  Y  -3957.195+5.249009*T+GHSERFE+4.9251E+30*T**(-9);
      6000.00  N !
 FUNCTION GLIQFE    298.15  +12040.17-6.55843*T+GHSERFE-3.67516E-21*T**7;
      1811.00  Y  -10838.83+291.302*T-46*T*LN(T);
      6000.00  N !
$ ------------------------------------------------------------------------------
$ Binary system
$
$ B. Hallstedt, D. Djurovic, J. von Appen, R. Dronskowski, A. Dick,
$ F. Koermann, T. Hickel, J. Neugebauer, Calphad, 34, 129-33(2010).
$
$ Based on the assessment by P. Gustafson 1985.
$ Cementite has been changed. Bcc-Fe, graphite and cementite have Gibbs energy
$ expressions valid from 0.01 K.
$
$ The eutectoid (bcc+fcc+cem) temperature changed from 999.78 to 999.68 K.
$ The eutectic (fcc+liq+cem) temperature changed from 1421.51 to 1421.31 K.
$ The congruent melting point of cementite changed from 1497.8 to 1497.1 K.
$
$ There is also an alternative description of BCC_A2 from 09Hal called
$ BCC_ALT. This uses a non-standard 1:1 interstitial model and solves the
$ problem with inverse stability of BCC_A2. BCC_ALT is rejected by default in
$ the database module.
$
$ BCC_A2 is stable above 4000 K around x(C)=0.33.
$ There is an inverse miscibility gap in the liquid with a minimum at
$ 5559 K and x(C)=0.53.
$
$ According to ab initio calculations by Joerg van Appen from 2008 is the
$ energy of NM and AFM FeC (fcc) nearly the same. The AFM state has a BM of
$ 0.9 per metal atom.
$
$ The value of TC(FCC_A1,FE:C,VA) was adjusted to match the measured influence
$ of C on the Neel temperature in the Fe-Mn-C system. It could even be
$ increased further to possibly 6000 or 7000.
$
 PAR  L(LIQUID,C,FE;0),,                -124320+28.5*T;,,             N 85Gus !
 PAR  L(LIQUID,C,FE;1),,                +19300;,,                     N 85Gus !
 PAR  L(LIQUID,C,FE;2),,                +49260-19*T;,,                N 85Gus !
$
 PAR  G(BCC_A2,FE:C),,                  +GHSERFE+3*GHSERCC
             +322050+75.667*T;,,                                      N 85Gus !
 PAR  TC(BCC_A2,FE:C),,                  1043.00;,,                   N 85Gus !
 PAR  BM(BCC_A2,FE:C),,                     2.22;,,                   N 85Gus !
 PAR  L(BCC_A2,FE:C,VA;0),,             -190*T;,,                     N 85Gus !
$
 PAR  G(BCC_ALT,FE:C),,                 +GHSERFE+GHSERCC
             +107390-7.335*T;,,                                       N 09Hal !
 PAR  TC(BCC_ALT,FE:C),,                 1043.00;,,                   N 85Gus !
 PAR  BM(BCC_ALT,FE:C),,                    2.22;,,                   N 85Gus !
 PAR  L(BCC_ALT,FE:C,VA;0),,            -40*T;,,                      N 09Hal !
$
 PAR  G(FCC_A1,FE:C),,                  +GFCCFE+GHSERCC
             +77207-15.877*T;,,                                       N 85Gus !
$PAR  TC(FCC_A1,FE:C),,                  -201.00;,,                   N 85Gus !
$PAR  BM(FCC_A1,FE:C),,                    -2.10;,,                   N 85Gus !
 PAR  L(FCC_A1,FE:C,VA;0),,             -34671;,,                     N 85Gus !
 PAR  TC(FCC_A1,FE:C,VA),,              +5000;,,                      N 12Hal !
$
 PAR  G(CEMENTITE_D011,FE:C) 0.01       +GFECEM;,,                    N 10Hal !
 PAR  TC(CEMENTITE_D011,FE:C) 0.01        485.00;,,                   N 10Hal !
$ For Fe3C
 PAR  BM(CEMENTITE_D011,FE:C) 0.01          1.008;,,                  N 10Hal !
$ For Fe0.75C0.25 (incorrect number (0.1839) in the original tdb)
$PAR  BM(CEMENTITE_D011,FE:C) 0.01          0.1839;,,                 N 10Hal !
$PAR  BM(CEMENTITE_D011,FE:C) 0.01          0.1904;,,                 N 10Hal !
$
$ metastable
$
 PAR  G(HCP_A3,FE:C),,                  +GFCCFE+0.5*GHSERCC
             +52905-11.9075*T;,,                                      N 88And2 !
 PAR  L(HCP_A3,FE:C,VA;0),,             -17335;,,                     N 88And2 !
$
$PAR  G(CBCC_A12,FE:C),,                +GHSERFE+GHSERCC+80000;,,     N 90Hua2 !
$PAR  L(CBCC_A12,FE:C,VA;0),,           -34671;,,                     N 90Hua2 !
$
$PAR  G(CUB_A13,FE:C),,                 +GHSERFE+GHSERCC+90000;,,     N 90Hua2 !
$PAR  L(CUB_A13,FE:C,VA;0),,            -34671;,,                     N 90Hua2 !
$
$PAR  G(M7C3_D101,FE:C),,               +7*GHSERFE+3*GHSERCC
$            +75000-48.2168*T;,,                                      N 92Lee !
$PAR  G(M7C3_D101,FE:C),,               +2.333333*GFECEM
$            +0.666667*GHSERCC+13200;,,                               N 11Dju !
$PAR  G(M23C6_D84,FE:FE:C),,            +GFEM23C6;,,                  N 11Dju !
$PAR  G(M5C2,FE:C),,                    +5*GHSERFE+2*GHSERCC
$            +54852-33.7518*T;,,                                      N 93Lee2 !
$PAR  G(M5C2,FE:C),,                    +1.666667*GFECEM
$            +0.333333*GHSERCC+6200;,,                                N 11Dju !
$PAR  G(FE4N_L1,FE:C),,                 +4*GHSERFE+GHSERCC+23224;,,   N 91Du !
$PAR  G(FECN_CHI,FE:C),,                +2.2*GHSERFE+GHSERCC
$            +9131-4.539*T;,,                                         N 91Du !
$PAR  G(KSI_CARBIDE,FE:C),,             +3*GHSERFE+GHSERCC
$            +14540+20*T;,,                                           N 88And2 !
$PAR  G(V3C2,FE:C),,                    +7250+741.566*T
$            -125.833*T*LN(T)+779485*T**(-1);,,                       N 91Hua !
$
$ Original Fe3C function from 85Gus
$FUNCTION GFECEM    298.15  -10745+706.04*T-120.6*T*LN(T);             6000 N ! 
 FUNCTION GFECEM      0.01  +11369.937746-5.641259263*T-8.333E-6*T**4;
        43.00  Y  +11622.647246-59.537709263*T+15.74232*T*LN(T)
       -0.27565*T**2;
       163.00  Y  -10195.860754+690.949887637*T-118.47637*T*LN(T)
                  -0.0007*T**2+590527*T**(-1);
      6000.00  N !
$ Function from 88And3 below
$FUNCTION GFEM23C6  298.15  +7.666667*GFECEM-1.666667*GHSERCC
$      +66920-40*T;
$     6000.00  N !
$FUNCTION GFEM23C6  298.15  +7.666667*GFECEM-1.666667*GHSERCC+15000;   6000 N !
$ ------------------------------------------------------------------------------
$
 ASSESSED_SYSTEM
  C-FE(TDB -* +LIQ +FCC_A1 +BCC_A2 +CEMEN_D011 +GRAP ;P3 STP:.99/1100) !
$
$
 LIST-OF-REFERENCE
 NUMBER  SOURCE
  Null   'Unknown source'
  85Gus  'P. Gustafson, Scand. J. Metall., 14, 259-67(1985); Fe-C'
  88And2 'J.-O. Andersson, Calphad, 12, 9-23(1988); Fe-Mo-C'
  88And3 'J.-O. Andersson, Metall. Trans A, 19A, 627-36(1988); Cr-Fe-C'
  90Hua2 'W. Huang, Metall. Trans. A, 21A, 2115-23(1990); Fe-Mn-C'
  91Din  'A.T. Dinsdale, Calphad, 15, 317-425(1991).'
  91Du   'H. Du, M. Hillert, Z. Metallkd., 82, 310-16(1991); Fe-C-N'
  91Hua  'W. Huang, Metall. Trans. A, 22A, 1911-20(1991); Fe-Mn-V-C'
  92Lee  'B.-J. Lee, Calphad, 16, 121-49(1992); Cr-C'
  93Lee2 'B.-J. Lee, Metall. Trans. A, 24A, 1017-25 (1993); Cr-Fe-Mn-C'
  99SGUN 'SGTE unary database V.4.1, 1999.'
  09Hal  'B. Hallstedt, D. Djurovic, Calphad, 33, 233-36(2009); Fe-C'
  10Hal  'B. Hallstedt, D. Djurovic, J. von Appen, R. Dronskowski, A. Dick,
          F. Koermann, T. Hickel, J. Neugebauer,
          Calphad, 34, 129-33(2010); Fe-C'
  11Dju  'D. Djurovic, B. Hallstedt, J. von Appen, R. Dronskowski,
          Calphad, 35, 479-91(2011); Fe-Mn, Fe-Mn-C'
  12Hal  'B. Hallstedt, adjusted magnetic parameters, 2012; Fe-Mn, Fe-Mn-C'
!

File: data/databases/sgte-binary/FeC-14Nar-3g.tdb
$
$ Database for Fe-C from R. Naraghi et al. 2014.
$
$ R. Naraghi, M. Selleby, J. Agren, Calphad, 46, 148-58(2014).
$
$ Dataset created 2020.09.11 by Bengt Hallstedt.
$
$ The dataset was created based on the tdb from the authors in the
$ supplemental material. It would not have been possible to construct the
$ present tdb from the information in the paper only.
$
$ Includes models for metastable Fe5C2, Fe2C (eta) and bct (martensite).
$
$ Note! The "p" value in the magnetic models has been changed.
$
$ There is an inverse miscibility gap with a minimum at 3948 K and x(C)=0.44.
$
$ BCT_Z1 is stable at x(C)=0.5 below 364 K.
$
$ ------------------------------------------------------------------------------
 TEMP-LIM 0.01 6000.00 !
$
$ELEMENT NAME  REF. STATE               ATOMIC MASS H298-H0    S298    !
$
 ELEMENT VA   VACUUM                      0.0          0.0      0.0    ! 
 ELEMENT C    GRAPHITE                   12.011     1054.0      5.7423 ! 
 ELEMENT FE   BCC_A2                     55.847     4489.0     27.2797 ! 
$ ------------------------------------------------------------------------------
$ Phase definitions
$
 PHASE LIQUID:L % 1 1 !
 CONST LIQUID:L : C FE : !
$
$ Fcc (cF4, Fm-3m) and MeX (cF8, Fm-3m)
$
 PHASE FCC_A1 %A 2 1 1 !
 CONST FCC_A1 : FE : C VA% : !
$
$ Bcc (cI2, Im-3m)
$
 PHASE BCC_A2 %B 2 1 3 !
 CONST BCC_A2 : FE : C VA% : !
$
$ Tetragonal martensite (Zener ordered)
$
 PHASE BCT_Z1 %B 3 1 1 2 !
 CONST BCT_Z1 : FE : C VA% : C VA% : !
$
$ alpha-double-prime (Fe8C)
$
 PHASE BCT_Z2 %B 3 1 0.125 2.875 !
 CONST BCT_Z2 : FE : C% VA : C VA% : !
$
$ Prototype C (cF8, Fd-3m)
$
 PHASE DIAMOND_A4 % 1 1 !
 CONST DIAMOND_A4 : C : !
$
$ Prototype C (hP4, P6_3/mmc)
$
 PHASE GRAPHITE_A9 % 1 1 !
 CONST GRAPHITE_A9 : C : !
$
$ Prototype Fe3C (oP16, Pnma)
$
 PHASE CEMENTITE_D011 %A 2 3 1 !
 CONST CEMENTITE_D011 : FE : C : !
$
$ Prototype Mn5C2 (mC28, C2/c)
$
 PHASE M5C2 %A 2 5 2 !
 CONST M5C2 : FE : C : !
$
$ Prototype Fe2C-eta (oP6, Pnnm)
$
 PHASE M2C_ETA %A 2 2 1 !
 CONST M2C_ETA : FE : C : !
$ ------------------------------------------------------------------------------
$ Defaults
$
 DEFINE-SYSTEM-DEFAULT ELEMENT 2 !
 DEFAULT-COM DEFINE_SYSTEM_ELEMENT VA !
 TYPE-DEF % SEQ * !
 TYPE-DEF A GES AMEND_PHASE_DESCRIPTION @ MAGNETIC -3 0.25 !
 TYPE-DEF B GES AMEND_PHASE_DESCRIPTION @ MAGNETIC -1 0.37 !
 FUNCTION ZERO        0.01  0;                                         6000 N !
 FUNCTION UN_ASS      0.01  0;                                         6000 N !
 FUNCTION R           0.01  +8.31451;                                  6000 N !
 FUNCTION TINV      298.15  +T**(-1);                                  6000 N !
 FUNCTION RTINV     298.15  +R**(-1)*TINV;                             6000 N !
$ ------------------------------------------------------------------------------
$ Element data
$ ------------------------------------------------------------------------------
$ C
$
$ The function definitions from the tdb of 14Nar are used here. This can be
$ written more shorthand using the new standard keywords THETA and GD in
$ Thermo-Calc.
$
$ The 91Din expressions are kept above 298.15 K.
$
 PAR  G(GRAPHITE_A9,C),,                +GHSERCC;,,                   N 14Nar !
 PAR  G(DIAMOND_A4,C),,                 +GDIACC;,,                    N 14Nar !
 PAR  G(LIQUID,C),,                     +GHSERCC+117369-24.63*T;,,    N 91Din !
$
 FUNCTION GHSERCC     0.01  -28725-0.001786*T**2-2.1662E-05*T**3
       +3.0953E-11*T**5+GEINVC;
       298.15  Y -17368.441+170.73*T-24.3*T*LN(T)
       -4.723E-04*T**2+2562600*T**(-1)-2.643E+08*T**(-2)+1.2E+10*T**(-3);
      6000.00  N !
 FUNCTION GDIACC      0.01  -18646+0.001807*T**2-1.3059E-05*T**3
       +1.975E-11*T**5+GEINVD;
       298.15  Y  -16359.441+175.61*T-24.31*T*LN(T)
       -4.723E-04*T**2+2698000*T**(-1)-2.61E+08*T**(-2)+1.11E+10*T**(-3);
      6000.00  N !
 FUNCTION GEINV1C     0.01  +1-EXP(-2219.2*TINV);                      6000 N !
 FUNCTION GEINV2C     0.01  +LOG(GEINV1C);                             6000 N !
 FUNCTION GEINV3C     0.01  +3*R*T*GEINV2C;                            6000 N !
 FUNCTION GEINVC      0.01  +3328.8*R+GEINV3C;                         6000 N !
 FUNCTION GEINV1D     0.01  +1-EXP(-1571.63*TINV);                     6000 N !
 FUNCTION GEINV2D     0.01  +LOG(GEINV1D);                             6000 N !
 FUNCTION GEINV3D     0.01  +3*R*T*GEINV2D;                            6000 N !
 FUNCTION GEINVD      0.01  +2357.445*R+GEINV3D;                       6000 N !
$ ------------------------------------------------------------------------------
$ Fe
$
$ The function definitions from the tdb of 11Xio are used here. This can be
$ written more shorthand using the new standard keywords THETA and GD in
$ Thermo-Calc. (See e.g. new-Fe.tdb in elements).
$
 PAR  G(BCC_A2,FE:VA),,                 +GHSERFE;,,                   N 01Che !
 PAR  TC(BCC_A2,FE:VA),,                 1043.00;,,                   N 91Din !
 PAR  BM(BCC_A2,FE:VA),,                    2.22;,,                   N 91Din !
 PAR  G(BCT_Z1,FE:VA:VA),,              +GHSERFE;,,                   N 01Che !
 PAR  TC(BCT_Z1,FE:VA:VA),,              1043.00;,,                   N 91Din !
 PAR  BM(BCT_Z1,FE:VA:VA),,                 2.22;,,                   N 91Din !
 PAR  G(BCT_Z2,FE:VA:VA),,              +GHSERFE;,,                   N 01Che !
 PAR  TC(BCT_Z2,FE:VA:VA),,              1043.00;,,                   N 91Din !
 PAR  BM(BCT_Z2,FE:VA:VA),,                 2.22;,,                   N 91Din !
 PAR  G(FCC_A1,FE:VA),,                 +GFCCFE;,,                    N 01Che !
 PAR  TC(FCC_A1,FE:VA),,                 -201.00;,,                   N 91Din !
 PAR  BM(FCC_A1,FE:VA),,                   -2.10;,,                   N 91Din !
 PAR  G(LIQUID,FE),,                    +GLIQFE;,,                    N 01Che !
 PAR  TC(LIQUID,FE),,                     200.00;,,                   N 01Che !
 PAR  BM(LIQUID,FE),,                       1.70;,,                   N 01Che !
$
 FUNCTION GHSERFE     0.01  +GGBCCL+8927.2831-9.7228331*T;
      1811.00  Y  +GGBCCH+8927.2831-9.7228331*T;
      6000.00  N !
 FUNCTION GFCCFE      0.01  +GGFCCL+249.14486-4.4119139*T;
      1811.00  Y  +GGFCCH+249.14486-4.4119139*T;
      6000.00  N !
 FUNCTION GLIQFE      0.01  +7103.20801-0.0019730116*T**2
       +1392.1182-8.2584018*T+GEIN245+G2STLIQ;
      6000.00  N !
 FUNCTION GGBCCL      0.01  -8410.26596-0.0032390815*T**2
       -3.3191338E-14*T**5+GEIN309;
      6000.00  N !
 FUNCTION GGBCCH      0.01  -33208.4173+165.40504*T-21.0474823*T*LN(T)
       -2.7818280E+18*T**(-5)+4.2811788E+37*T**(-11)+GEIN309;
      6000.00  N !
 FUNCTION GEIN3091    0.01  +1-EXP(-309*TINV);                         6000 N !
 FUNCTION GEIN3092    0.01  +LOG(GEIN3091);                            6000 N !
 FUNCTION GEIN3093    0.01  +3*R*T*GEIN3092;                           6000 N !
 FUNCTION GEIN309     0.01  +463.5*R+GEIN3093;                         6000 N !
 FUNCTION GGFCCL      0.01  -2615.00904-0.0027933375*T**2
       -2.1239087E-14*T**5+GEIN309+G2STFCC;
      6000.00  N !
 FUNCTION GGFCCH      0.01  -32389.5438+168.31394*T-20.9834791*T*LN(T)
      +9.2444598E+18*T**(-5)-1.4750509E+37*T**(-11)+GEIN309+G2STFCC;
      6000.00  N !
 FUNCTION G2STFCC1    0.01  +9023.52375-2.49522260*T;                  6000 N !
 FUNCTION G2STFCC2    0.01  -G2STFCC1*RTINV;                           6000 N !
 FUNCTION G2STFCC3    0.01  +1+EXP(G2STFCC2);                          6000 N !
 FUNCTION G2STFCC4    0.01  +LOG(G2STFCC3);                            6000 N !
 FUNCTION G2STFCC     0.01  -R*T*G2STFCC4;                             6000 N !
 FUNCTION GEIN2451    0.01  +1-EXP(-245*TINV);                         6000 N !
 FUNCTION GEIN2452    0.01  +LOG(GEIN2451);                            6000 N !
 FUNCTION GEIN2453    0.01  +3*R*T*GEIN2452;                           6000 N !
 FUNCTION GEIN245     0.01  +367.5*R+GEIN2453;                         6000 N !
 FUNCTION G2STLIQ1    0.01  +42754.9478-7.624*T-1.08230446*T*LN(T);    6000 N !
 FUNCTION G2STLIQ2    0.01  -G2STLIQ1*RTINV;                           6000 N !
 FUNCTION G2STLIQ3    0.01  +1+EXP(G2STLIQ2);                          6000 N !
 FUNCTION G2STLIQ4    0.01  +LOG(G2STLIQ3);                            6000 N !
 FUNCTION G2STLIQ     0.01  -R*T*G2STLIQ4;                             6000 N !
$ ------------------------------------------------------------------------------
$ Binary system
$
$ R. Naraghi, M. Selleby, J. Agren, Calphad, 46, 148-58(2014).
$
$ Checked against paper and author's tdb. Checked at 6000 K.
$
$ The dataset was created based on the tdb from the authors in the
$ supplemental material. It would not have been possible to construct the
$ present tdb from the information in the paper only.
$
$ Includes models for metastable Fe5C2, Fe2C (eta) and bct (martensite).
$
$ Note! The "p" value in the magnetic models has been changed.
$
$ There is an inverse miscibility gap with a minimum at 3948 K and x(C)=0.44.
$
$ BCT_Z1 is stable at x(C)=0.5 below 364 K.
$
 PAR  L(LIQUID,C,FE;0),,                -102958+18.236*T;,,           N 14Nar !
 PAR  L(LIQUID,C,FE;1),,                +87869-34.089*T;,,            N 14Nar !
 PAR  L(LIQUID,C,FE;2),,                +111085-50.533*T;,,           N 14Nar !
$
 PAR  G(BCC_A2,FE:C),,                  +GFEC3;,,                     N 14Nar !
 PAR  TC(BCC_A2,FE:C),,                  1043.00;,,                   N 14Nar !
 PAR  BM(BCC_A2,FE:C),,                     2.22;,,                   N 14Nar !
 PAR  L(BCC_A2,FE:C,VA;0),,             +LFECVA;,,                    N 14Nar !
$
 PAR  G(BCT_Z1,FE:C:C),,                +GFEC3;,,                     N 14Nar !
 PAR  TC(BCT_Z1,FE:C:C),,                1043.00;,,                   N 14Nar !
 PAR  BM(BCT_Z1,FE:C:C),,                   2.22;,,                   N 14Nar !
 PAR  G(BCT_Z1,FE:C:VA),,               +0.66666667*GHSERFE
             +0.33333333*GFEC3+0.22222222*LFECVA
             -1146502+2911.105*T;,,                                   N 14Nar !
 PAR  TC(BCT_Z1,FE:C:VA),,               1043.00;,,                   N 14Nar !
 PAR  BM(BCT_Z1,FE:C:VA),,                  2.22;,,                   N 14Nar !
 PAR  G(BCT_Z1,FE:VA:C),,               +0.33333333*GHSERFE
             +0.66666667*GFEC3+0.22222222*LFECVA
             -1146502+2911.105*T;,,                                   N 14Nar !
 PAR  TC(BCT_Z1,FE:VA:C),,               1043.00;,,                   N 14Nar !
 PAR  BM(BCT_Z1,FE:VA:C),,                  2.22;,,                   N 14Nar !
 PAR  L(BCT_Z1,FE:C,VA:*;0),,           +0.11111111*LFECVA
             +1146502-2911.105*T;,,                                   N 14Nar !
 PAR  L(BCT_Z1,FE:*:C,VA;0),,           +0.44444444*LFECVA
             +1146502-2911.105*T;,,                                   N 14Nar !
$
 PAR  G(BCT_Z2,FE:C:C),,                +GFEC3;,,                     N 14Nar !
 PAR  TC(BCT_Z2,FE:C:C),,                1043.00;,,                   N 14Nar !
 PAR  BM(BCT_Z2,FE:C:C),,                   2.22;,,                   N 14Nar !
 PAR  G(BCT_Z2,FE:C:VA),,               +0.95833333*GHSERFE
             +0.04166667*GFEC3+0.03993056*LFECVA
             -28797+52.983*T;,,                                       N 14Nar !
 PAR  TC(BCT_Z2,FE:C:VA),,               1043.00;,,                   N 14Nar !
 PAR  BM(BCT_Z2,FE:C:VA),,                  2.22;,,                   N 14Nar !
 PAR  G(BCT_Z2,FE:VA:C),,               +0.04166667*GHSERFE
             +0.95833333*GFEC3+0.03993056*LFECVA
             -28797+52.983*T;,,                                       N 14Nar !
 PAR  TC(BCT_Z2,FE:VA:C),,               1043.00;,,                   N 14Nar !
 PAR  BM(BCT_Z2,FE:VA:C),,                  2.22;,,                   N 14Nar !
 PAR  L(BCT_Z2,FE:C,VA:*;0),,           +0.00173611*LFECVA
             +28797-52.983*T;,,                                       N 14Nar !
 PAR  L(BCT_Z2,FE:*:C,VA;0),,           +0.91840278*LFECVA
             +28797-52.983*T;,,                                       N 14Nar !
$
 PAR  G(FCC_A1,FE:C),,                  +GFCCFE+GHSERCC
             +72729-15.212*T;,,                                       N 14Nar !
 PAR  TC(FCC_A1,FE:C),,                  -201.00;,,                   N 14Nar !
 PAR  BM(FCC_A1,FE:C),,                    -2.10;,,                   N 14Nar !
 PAR  L(FCC_A1,FE:C,VA;0),,             -30532;,,                     N 14Nar !
$
 PAR  G(CEMENTITE_D011,FE:C),,          +GFECEM;,,                    N 14Nar !
 PAR  TC(CEMENTITE_D011,FE:C),,           485.00;,,                   N 14Nar !
 PAR  BM(CEMENTITE_D011,FE:C),,             2.44;,,                   N 14Nar !
$
 PAR  G(M5C2,FE:C),,                    +GPOLYHA+GEINVHA+GMDOINHA
             +0.33333333*GHSERCC+2554;,,                              N 14Nar !
 PAR  TC(M5C2,FE:C),,                     520.00;,,                   N 14Nar !
 PAR  BM(M5C2,FE:C),,                       6.839;,,                  N 14Nar !
$
 PAR  G(M2C_ETA,FE:C),,                 +GPOLYET+GEINVET+GMDOINET
             +0.33333333*GHSERCC+3904.8;,,                            N 14Nar !
 PAR  TC(M2C_ETA,FE:C),,                  663.00;,,                   N 14Nar !
 PAR  BM(M2C_ETA,FE:C),,                    1.278;,,                  N 14Nar !
$
 FUNCTION GFEC3       0.01  +GHSERFE+3*GHSERCC+162505+184.465*T;       6000 N !
 FUNCTION LFECVA      0.01  +150000-290*T;                             6000 N !
$
 FUNCTION GFECEM      0.01  +4*GMPOLYCE+4*GMEINVCE+GMDOINCE;           6000 N !
 FUNCTION GMPOLYCE    0.01  -1900-0.002808*T**2;                       6000 N !
 FUNCTION GMEINV1C    0.01  +1-EXP(-320.91*TINV);                      6000 N !
 FUNCTION GMEINV2C    0.01  +LOG(GMEINV1C);                            6000 N !
 FUNCTION GMEINV3C    0.01  +3*R*T*GMEINV2C;                           6000 N !
 FUNCTION GMEINVCE    0.01  +481.365*R+GMEINV3C;                       6000 N !
 FUNCTION PCE         0.01  +0.25;                                     6000 N !
 FUNCTION TCCE        0.01  +485;                                      6000 N !
 FUNCTION DCE         0.01  +0.33471979+0.49649686*PCE**(-1)
       -0.49649686;
      6000.00  N !
 FUNCTION PDCE        0.01  +PCE*DCE;                                  6000 N !
 FUNCTION GMDOIN5C    0.01  +TCCE*PDCE**(-1);                          6000 N !
 FUNCTION GMDOIN4C    0.01  +T-0.38438376*GMDOIN5C;                    6000 N !
 FUNCTION GMDOIN3C    0.01  +1+2.44;                                   6000 N !
 FUNCTION GMDOIN2C    0.01  +1*LOG(GMDOIN3C);                          6000 N !
 FUNCTION GMDOIN1C    0.01  +GMDOIN2C*GMDOIN4C;                        6000 N !
 FUNCTION GMDOINCE    0.01  -R*GMDOIN1C;                               6000 N !
$
 FUNCTION GEINVHA     0.01  +6.66666667*GMEINVCE;                      6000 N !
 FUNCTION GPOLYHA     0.01  +6.66666667*GMPOLYCE;                      6000 N !
 FUNCTION PHA         0.01  +0.25;                                     6000 N !
 FUNCTION TCHA        0.01  +520;                                      6000 N !
 FUNCTION BMHA        0.01  -1+1*EXP(1.66666667*GMDOIN2C);             6000 N !
 FUNCTION DHA         0.01  +0.33471979+0.49649686*PHA**(-1)
       -0.49649686;
      6000.00  N !
 FUNCTION PDHA        0.01  +PHA*DHA;                                  6000 N !
 FUNCTION GMDOIN5H    0.01  +TCHA*PDHA**(-1);                          6000 N !
 FUNCTION GMDOIN4H    0.01  +T-0.38438376*GMDOIN5H;                    6000 N !
 FUNCTION GMDOIN3H    0.01  +1+BMHA;                                   6000 N !
 FUNCTION GMDOIN2H    0.01  +1*LN(GMDOIN3H);                           6000 N !
 FUNCTION GMDOIN1H    0.01  +GMDOIN2H*GMDOIN4H;                        6000 N !
 FUNCTION GMDOINHA    0.01  -R*GMDOIN1H;                               6000 N !
$
 FUNCTION GEINVET     0.01  +2.66666667*GMEINVCE;                      6000 N !
 FUNCTION GPOLYET     0.01  +2.66666667*GMPOLYCE;                      6000 N !
 FUNCTION PET         0.01  +0.25;                                     6000 N !
 FUNCTION TCET        0.01  +663;                                      6000 N !
 FUNCTION BMET        0.01  -1+1*EXP(0.66666666*GMDOIN2C);             6000 N !
 FUNCTION DET         0.01  +0.33471979+0.49649686*PET**(-1)
       -0.49649686;
      6000.00  N !
 FUNCTION PDET        0.01  +PET*DET;                                  6000 N !
 FUNCTION GMDOIN5E    0.01  +TCET*PDET**(-1);                          6000 N !
 FUNCTION GMDOIN4E    0.01  +T-0.38438376*GMDOIN5E;                    6000 N !
 FUNCTION GMDOIN3E    0.01  +1+BMET;                                   6000 N !
 FUNCTION GMDOIN2E    0.01  +1*LN(GMDOIN3E);                           6000 N !
 FUNCTION GMDOIN1E    0.01  +GMDOIN2E*GMDOIN4E;                        6000 N !
 FUNCTION GMDOINET    0.01  -R*GMDOIN1E;                               6000 N !
$ ------------------------------------------------------------------------------
$
$
 LIST-OF-REFERENCE
 NUMBER  SOURCE
  Null   'Unknown source'
  91Din  'A.T. Dinsdale, Calphad, 15, 317-425(1991).'
  01Che  'Q. Chen, B. Sundman, J. Phase Equilib., 22, 631-44(2001); Fe'
  11Xio  'W. Xiong, P. Hedstrom, M. Selleby, J. Odqvist, M. Thuvander, Q. Chen,
          Calphad, 35, 355-66(2011); Cr-Fe'
  14Nar  'R. Naraghi, M. Selleby, J. Agren, Calphad, 46, 148-58(2014); Fe-C'
!

File: data/databases/sgte-binary/FeC-16Goh.tdb
$
$ Database for Fe-C from H. Gohring et al. 2016
$
$ H. Gohring, A. Leineweber, E.J. Mittemeijer, Calphad, 52, 38-46(2016).
$
$ Dataset created 2015.10.02 by Bengt Hallstedt.
$ 2020.10.24: Modified for use with GES6.
$
$ Based on the assessment by P. Gustafson 1985.
$ Including non-stoichiometry of the cementite.
$
$ BCC_A2 is stable above 4000 K around x(C)=0.33.
$ There is an inverse miscibility gap in the liquid with a minimum at
$ 5559 K and x(C)=0.53.
$
$ ------------------------------------------------------------------------------
 TEMP-LIM 298.15 6000.00 !
$
$ELEMENT NAME  REF. STATE               ATOMIC MASS H298-H0    S298    !
$
 ELEMENT VA   VACUUM                      0.0          0.0      0.0    ! 
 ELEMENT C    GRAPHITE                   12.011     1054.0      5.7423 ! 
 ELEMENT FE   BCC_A2                     55.847     4489.0     27.2797 ! 
$ ------------------------------------------------------------------------------
$ Phase definitions
$
 PHASE LIQUID:L % 1 1 !
 CONST LIQUID:L : C FE : !
$
$ Fcc (cF4, Fm-3m) and MeX (cF8, Fm-3m)
$
 PHASE FCC_A1 %A 2 1 1 !
 CONST FCC_A1 : FE : C VA% : !
$
$ Bcc (cI2, Im-3m)
$
 PHASE BCC_A2 %B 2 1 3 !
 CONST BCC_A2 : FE : C VA% : !
$
$ Hcp (hP2, P6_3/mmc) and Me2X (NiAs-type, hP4, P6_3/mmc, B8_1)
$
 PHASE HCP_A3 % 2 1 0.5 !
 CONST HCP_A3 : FE : C VA% : !
$
$ Prototype C (cF8, Fd-3m)
$
 PHASE DIAMOND_A4 % 1 1 !
 CONST DIAMOND_A4 : C : !
$
$ Prototype C (hP4, P6_3/mmc)
$
 PHASE GRAPHITE_A9 % 1 1 !
 CONST GRAPHITE_A9 : C : !
$
$ Prototype Fe3C (oP16, Pnma)
$
 PHASE CEMENTITE_D011 %A 2 3 1 !
 CONST CEMENTITE_D011 : FE : C VA : !
$ ------------------------------------------------------------------------------
$ Defaults
$
 DEFINE-SYSTEM-DEFAULT ELEMENT 2 !
 DEFAULT-COM DEFINE_SYSTEM_ELEMENT VA !
 TYPE-DEF % SEQ * !
 TYPE-DEF A GES AMEND_PHASE_DESCRIPTION @ MAGNETIC -3 0.28 !
 TYPE-DEF B GES AMEND_PHASE_DESCRIPTION @ MAGNETIC -1 0.4 !
 FUNCTION ZERO      298.15  0;                                         6000 N !
 FUNCTION UN_ASS    298.15  0;                                         6000 N !
 FUNCTION R         298.15  +8.31451;                                  6000 N !
$ ------------------------------------------------------------------------------
$ Element data
$ ------------------------------------------------------------------------------
$ C
$
 PAR  G(GRAPHITE_A9,C),,                +GHSERCC;,,                   N 91Din !
 PAR  G(DIAMOND_A4,C),,                 +GDIACC;,,                    N 91Din !
 PAR  G(LIQUID,C),,                     +GHSERCC+117369-24.63*T;,,    N 91Din !
$
 FUNCTION GHSERCC   298.15  -17368.441+170.73*T-24.3*T*LN(T)
       -4.723E-04*T**2+2562600*T**(-1)-2.643E+08*T**(-2)+1.2E+10*T**(-3);
      6000.00  N !
 FUNCTION GDIACC    298.15  -16359.441+175.61*T-24.31*T*LN(T)
       -4.723E-04*T**2+2698000*T**(-1)-2.61E+08*T**(-2)+1.11E+10*T**(-3);
      6000.00  N !
$ ------------------------------------------------------------------------------
$ Fe
$
$ ORTHORHOMBIC_A20 and TETRAGONAL_U added im unary 4.1
$
 PAR  G(BCC_A2,FE:VA),,                 +GHSERFE;,,                   N 91Din !
 PAR  TC(BCC_A2,FE:VA),,                 1043.00;,,                   N 91Din !
 PAR  BM(BCC_A2,FE:VA),,                    2.22;,,                   N 91Din !
 PAR  G(FCC_A1,FE:VA),,                 +GFCCFE;,,                    N 91Din !
 PAR  TC(FCC_A1,FE:VA),,                 -201.00;,,                   N 91Din !
 PAR  BM(FCC_A1,FE:VA),,                   -2.10;,,                   N 91Din !
 PAR  G(HCP_A3,FE:VA),,                 +GHCPFE;,,                    N 91Din !
$PAR  G(CBCC_A12,FE:VA),,               +GHSERFE+4745;,,              N 91Din !
$PAR  G(CUB_A13,FE:VA),,                +GHSERFE+3745;,,              N 91Din !
$PAR  G(ORTHORHOMBIC_A20,FE),,          +GHSERFE+5000;,,              N 99SGUN !
$PAR  G(TETRAGONAL_U,FE),,              +GHSERFE+5000;,,              N 99SGUN !
 PAR  G(LIQUID,FE),,                    +GLIQFE;,,                    N 91Din !
$
 PAR  G(CEMENTITE_D011,FE:VA),,         +3*GHSERFE+44782-11.59*T;,,   N 16Goh !
 PAR  TC(CEMENTITE_D011,FE:VA),,          485.00;,,                   N 16Goh !
 PAR  BM(CEMENTITE_D011,FE:VA),,            1.51;,,                   N 16Goh !
$
 FUNCTION GHSERFE   298.15  +1225.7+124.134*T-23.5143*T*LN(T)
       -0.00439752*T**2-5.8927E-08*T**3+77359*T**(-1);
      1811.00  Y  -25383.581+299.31255*T-46*T*LN(T)+2.29603E+31*T**(-9);
      6000.00  N !
 FUNCTION GFCCFE    298.15  -1462.4+8.282*T-1.15*T*LN(T)
       +6.4E-04*T**2+GHSERFE;
      1811.00  Y  -1713.815+0.940009*T+GHSERFE+4.9251E+30*T**(-9);
      6000.00  N !
 FUNCTION GHCPFE    298.15  -3705.78+12.591*T-1.15*T*LN(T)
       +6.4E-04*T**2+GHSERFE;
      1811.00  Y  -3957.195+5.249009*T+GHSERFE+4.9251E+30*T**(-9);
      6000.00  N !
 FUNCTION GLIQFE    298.15  +12040.17-6.55843*T+GHSERFE-3.67516E-21*T**7;
      1811.00  Y  -10838.83+291.302*T-46*T*LN(T);
      6000.00  N !
$ ------------------------------------------------------------------------------
$ Binary system
$
$ H. Gohring, A. Leineweber, E.J. Mittemeijer, Calphad, 52, 38-46(2016).
$
$ Checked against paper and author's tdb. Checked at 6000 K.
$
$ Based on the assessment by P. Gustafson 1985.
$ Including non-stoichiometry of the cementite.
$
$ BCC_A2 is stable above 4000 K around x(C)=0.33.
$ There is an inverse miscibility gap in the liquid with a minimum at
$ 5559 K and x(C)=0.53.
$
 PAR  L(LIQUID,C,FE;0),,                -124320+28.5*T;,,             N 85Gus !
 PAR  L(LIQUID,C,FE;1),,                +19300;,,                     N 85Gus !
 PAR  L(LIQUID,C,FE;2),,                +49260-19*T;,,                N 85Gus !
$
 PAR  G(BCC_A2,FE:C),,                  +GHSERFE+3*GHSERCC
             +322050+75.667*T;,,                                      N 85Gus !
 PAR  TC(BCC_A2,FE:C),,                  1043.00;,,                   N 85Gus !
 PAR  BM(BCC_A2,FE:C),,                     2.22;,,                   N 85Gus !
 PAR  L(BCC_A2,FE:C,VA;0),,             -190*T;,,                     N 85Gus !
$
 PAR  G(FCC_A1,FE:C),,                  +GFCCFE+GHSERCC
             +77207-15.877*T;,,                                       N 85Gus !
 PAR  TC(FCC_A1,FE:C),,                  -201.00;,,                   N 85Gus !
 PAR  BM(FCC_A1,FE:C),,                    -2.10;,,                   N 85Gus !
 PAR  L(FCC_A1,FE:C,VA;0),,             -34671;,,                     N 85Gus !
$
 PAR  G(CEMENTITE_D011,FE:C),,          +GFECEM;,,                    N 16Goh !
 PAR  TC(CEMENTITE_D011,FE:C),,           485.00;,,                   N 16Goh !
 PAR  BM(CEMENTITE_D011,FE:C),,             1.51;,,                   N 16Goh !
$
$ metastable
$
 PAR  G(HCP_A3,FE:C),,                  +GFCCFE+0.5*GHSERCC
             +52905-11.9075*T;,,                                      N 88And2 !
 PAR  L(HCP_A3,FE:C,VA;0),,             -17335;,,                     N 88And2 !
$
$ Original Fe3C function from 85Gus
$FUNCTION GFECEM    298.15  -10745+706.04*T-120.6*T*LN(T);             6000 N ! 
 FUNCTION GFECEM    298.15  -8983+658.38*T-113.578*T*LN(T)
       -0.003059*T**2+610500*T**(-1);
      6000.00  N !
$ ------------------------------------------------------------------------------
$
 ASSESSED_SYSTEM
  C-FE(TDB -* +LIQ +FCC_A1 +BCC_A2 +CEMEN_D011 +GRAP ;P3 STP:.99/1100) !
$
$
 LIST-OF-REFERENCE
 NUMBER  SOURCE
  Null   'Unknown source'
  85Gus  'P. Gustafson, Scand. J. Metall., 14, 259-67(1985); Fe-C'
  88And2 'J.-O. Andersson, Calphad, 12, 9-23(1988); Fe-Mo-C'
  91Din  'A.T. Dinsdale, Calphad, 15, 317-425(1991).'
  99SGUN 'SGTE unary database V.4.1, 1999.'
  16Goh  'H. Gohring, A. Leineweber, E.J. Mittemeijer,
          Calphad, 52, 38-46(2016); Fe-C'
!
