Repository: orchid-calphad/orchid-project.org

# orchid-project.org

Website and released data of **ORCHID** (Open Repository for CALPHAD Hypotheses, Intelligence, and Discovery),
served by GitHub Pages at https://orchid-project.org. Releases are archived on Zenodo (one DOI per version).

- `index.html`, `catalog/`, `best-practices.html` — static, self-contained pages (generated in the ORCHID tooling).
- `data/` — released data: catalog, redistributable TDB files, convex hulls. Licences: `data/LICENSES.md`, `data/NOTICE.md`.
- `llms.txt`, `data/croissant.json`, `CITATION.cff`, `.zenodo.json` — machine-readable metadata.

Only data with clear redistribution rights are published.

File: data/databases/sgte-binary/FeH-02Zin.tdb
$
$ Database for Fe-H from M. Zinkevich et al. 2002
$
$ M. Zinkevich, N. Mattern, A. Handstein, O. Gutfleisch,
$ J. Alloys Compd., 339, 118-139(2002).
$
$ Dataset created 2010.01.20 by Bengt Hallstedt.
$ 2020.12.26: Modified for use with GES6.
$
$ The bcc modelling is scary.
$ The liquid was changed from the 2-sublattice model used by 02Zin to
$ a single sublattice model by refitting an interaction parameter.
$ The hcp parameters were recalculated from the (Fe)1(H,Va)1 model to
$ a (Fe)1(H,Va)0.5 model. Hcp parameters were estimated by 02Zin.
$
$ ------------------------------------------------------------------------------
 TEMP-LIM 298.15 6000.00 !
$
$ELEMENT NAME  REF. STATE               ATOMIC MASS H298-H0    S298    !
$
 ELEMENT VA   VACUUM                      0.0          0.0      0.0    ! 
 ELEMENT FE   BCC_A2                     55.847     4489.0     27.2797 ! 
 ELEMENT H    1/2_MOLE_H2(G)              1.0079    4234.      65.285  ! 
$ ------------------------------------------------------------------------------
$ Species
$
 SPECIE  FE2                                FE2 !
 SPECIE  FEH                                FE1H1 !
 SPECIE  H2                                 H2 !
$ ------------------------------------------------------------------------------
$ Phase definitions
$
 PHASE LIQUID:L % 1 1 !
 CONST LIQUID:L : FE H : !
$
$ Fcc (cF4, Fm-3m) and MeX (cF8, Fm-3m)
$
 PHASE FCC_A1 %A 2 1 1 !
 CONST FCC_A1 : FE : H VA% : !
$
$ Bcc (cI2, Im-3m)
$ Note! not standard bcc model
$
 PHASE BCC_A2 %B 2 1 1 !
 CONST BCC_A2 : FE : H VA% : !
$
$ Hcp (hP2, P6_3/mmc) and Me2X (NiAs-type, hP4, P6_3/mmc, B8_1)
$
 PHASE HCP_A3 %A 2 1 0.5 !
 CONST HCP_A3 : FE : H VA% : !
$
 PHASE GAS:G % 1 1 !
 CONST GAS:G : FE FE2 FEH H H2 : !
$
 PHASE H2GAS % 1 1 !
 CONST H2GAS : H2 : !
$ ------------------------------------------------------------------------------
$ Defaults
$
 DEFINE-SYSTEM-DEFAULT ELEMENT 2 !
 DEFAULT-COM DEFINE_SYSTEM_ELEMENT VA !
 TYPE-DEFINITION % SEQ * !
 TYPE_DEF A GES AMEND_PHASE_DESCRIPTION @ MAGNETIC -3 0.28 !
 TYPE_DEF B GES AMEND_PHASE_DESCRIPTION @ MAGNETIC -1 0.4 !
 FUNCTION ZERO      298.15  0;                                         6000 N !
 FUNCTION UN_ASS    298.15  0;                                         6000 N !
 FUNCTION R         298.15  +8.31451;                                  6000 N !
 FUNCTION RTLNP     298.15  +8.31451*T*LN(1E-05*P);                    6000 N !
$ ------------------------------------------------------------------------------
$ Element data
$ ------------------------------------------------------------------------------
$ Fe
$
$ ORTHORHOMBIC_A20 and TETRAGONAL_U added im unary 4.1
$
 PAR  G(BCC_A2,FE:VA),,                 +GHSERFE;,,                   N 91Din !
 PAR  TC(BCC_A2,FE:VA),,                 1043.00;,,                   N 91Din !
 PAR  BM(BCC_A2,FE:VA),,                    2.22;,,                   N 91Din !
 PAR  G(FCC_A1,FE:VA),,                 +GFCCFE;,,                    N 91Din !
 PAR  TC(FCC_A1,FE:VA),,                 -201.00;,,                   N 91Din !
 PAR  BM(FCC_A1,FE:VA),,                   -2.10;,,                   N 91Din !
 PAR  G(HCP_A3,FE:VA),,                 +GHCPFE;,,                    N 91Din !
$PAR  G(CBCC_A12,FE:VA),,               +GHSERFE+4745;,,              N 91Din !
$PAR  G(CUB_A13,FE:VA),,                +GHSERFE+3745;,,              N 91Din !
$PAR  G(ORTHORHOMBIC_A20,FE),,          +GHSERFE+5000;,,              N 99SGUN !
$PAR  G(TETRAGONAL_U,FE),,              +GHSERFE+5000;,,              N 99SGUN !
 PAR  G(LIQUID,FE),,                    +GLIQFE;,,                    N 91Din !
$
 PAR  G(GAS,FE),,                       +F10039T+RTLNP;,,             N 97SUB !
 PAR  G(GAS,FE2),,                      +F10090T+RTLNP;,,             N 97SUB !
$
 FUNCTION GHSERFE   298.15  +1225.7+124.134*T-23.5143*T*LN(T)
       -0.00439752*T**2-5.8927E-08*T**3+77359*T**(-1);
      1811.00  Y  -25383.581+299.31255*T-46*T*LN(T)+2.29603E+31*T**(-9);
      6000.00  N !
 FUNCTION GFCCFE    298.15  -1462.4+8.282*T-1.15*T*LN(T)
       +6.4E-04*T**2+GHSERFE;
      1811.00  Y  -1713.815+0.940009*T+GHSERFE+4.9251E+30*T**(-9);
      6000.00  N !
 FUNCTION GHCPFE    298.15  -3705.78+12.591*T-1.15*T*LN(T)
       +6.4E-04*T**2+GHSERFE;
      1811.00  Y  -3957.195+5.249009*T+GHSERFE+4.9251E+30*T**(-9);
      6000.00  N !
 FUNCTION GLIQFE    298.15  +12040.17-6.55843*T+GHSERFE-3.67516E-21*T**7;
      1811.00  Y  -10838.83+291.302*T-46*T*LN(T);
      6000.00  N !
$ Fe(g)
 FUNCTION F10039T   298.15  +404205.713+35.7374159*T-32.857*T*LN(T)
       +0.00911365*T**2-1.35405833E-06*T**3+109770*T**(-1);
       900.00  Y  +412790.047-53.8374237*T-19.843*T*LN(T)
       +6.96E-05*T**2-1.30683333E-07*T**3-976410*T**(-1);
      2400.00  Y  +409046.151-49.3274618*T-20.125*T*LN(T)
       -5.6655E-04*T**2-5.29033333E-08*T**3+887590*T**(-1);
      5500.00  Y  +511845.843-358.371229*T+16.811*T*LN(T)
       -0.00616325*T**2+1.00678333E-07*T**3-48193220*T**(-1);
     10000.00  N !
$ Fe2(g)
 FUNCTION F10090T   298.15  +704549.823+89.2549323*T-50.743*T*LN(T)
       +0.00803125*T**2-2.18098667E-06*T**3+169270*T**(-1);
       800.00  Y  +717674.096-87.8134515*T-23.957*T*LN(T)
       -0.0157846*T**2+1.723485E-06*T**3-1006505*T**(-1);
      1700.00  Y  +655211.274+352.671354*T-83.82001*T*LN(T)
       +0.0095931*T**2-2.85336667E-07*T**3+11147285*T**(-1);
      4500.00  Y  +780963.168-41.3623277*T-36.245*T*LN(T)
       +0.00155795*T**2-3.05716667E-08*T**3-51729450*T**(-1);
      6000.00  N !
$ ------------------------------------------------------------------------------
$ H
$
$ H is not included in unary
$
 PAR  G(LIQUID,H),,                     +GHSERHH
             +8035+25*T+2*T*LN(T);,,                                  N 04Qiu !
$
 PAR  G(H2GAS,H2),,                     +GHSERH2+RTLNP;,,             N 97SUB !
$
 PAR  G(GAS,H),,                        +F10383T+RTLNP;,,             N 97SUB !
 PAR  G(GAS,H2),,                       +GHSERH2+RTLNP;,,             N 97SUB !
$
$ H(g)
 FUNCTION F10383T   298.15  +211801.621+24.4989821*T-20.78611*T*LN(T);
      6000.00  N !
$ H2(g)
 FUNCTION GHSERH2   298.15  -9522.9741+78.5273879*T-31.35707*T*LN(T)
       +0.0027589925*T**2-7.46390667E-07*T**3+56582.3*T**(-1);
      1000.00  Y  +180.108664-15.6128256*T-17.84857*T*LN(T)
       -0.00584168*T**2+3.14618667E-07*T**3-1280036*T**(-1);
      2100.00  Y  -18840.1663+92.3120255*T-32.05082*T*LN(T)
       -0.0010728235*T**2+1.14281783E-08*T**3+3561002.5*T**(-1);
      6000.00  N !
 FUNCTION GHSERHH   298.15  +0.5*GHSERH2;                              6000 N !
$ ------------------------------------------------------------------------------
$ Binary system
$
$ M. Zinkevich, N. Mattern, A. Handstein, O. Gutfleisch,
$ J. Alloys Compd., 339, 118-139(2002).
$
$ Checked against paper. Checked at 6000 K (at 1 bar).
$
$ The bcc modelling is scary.
$ The liquid was changed from the 2-sublattice model used by 02Zin to
$ a single sublattice model by refitting an interaction parameter.
$ The hcp parameters were recalculated from the (Fe)1(H,Va)1 model to
$ a (Fe)1(H,Va)0.5 model. Hcp parameters were estimated by 02Zin.
$
 PAR  L(LIQUID,FE,H;0),,                +23853-2*T;,,                 N 11Lob !
$ Original liquid parameter from 02Zin below
$PAR  G(ALT_LIQ,FE:H),,                 +GLIQFE*GHSERHH
$            +28172.583+40.0041662*T;,,                               N 02Zin !
$
 PAR  G(FCC_A1,FE:H),,                  +GFCCFE+GHSERHH
             +25746.7209+48.1250165*T;,,                              N 02Zin !
 PAR  G(BCC_A2,FE:H),,                  +GFEHBCC;,,                   N 02Zin !
$
 PAR  G(GAS,FEH),,                      +F9909T+RTLNP;,,              N 97SUB !
$
$ Metastable
$
 PAR  G(HCP_A3,FE:H),,                  +GHCPFE+0.5*GHSERHH
             -2.88159*T+17000+21.35*T;,,                              N 02Zin !
$ Original hcp parameter from 02Zin below
$PAR  G(ALT_HCP,FE:H),,                 +GHCPFE+GHSERHH
$            +34000+42.7*T;,,                                         N 02Zin !
$PAR  G(CBCC_A12,FE:H),,                +GHSERFE+4745+GHSERHH
$            +25746.7209+48.1250165*T;,,                              N Same !
$PAR  G(CUB_A13,FE:H),,                 +GHSERFE+3745+GHSERHH
$            +25746.7209+48.1250165*T;,,                              N Same !
$
 FUNCTION GFEHBCC   298.15  +GHSERFE+GHSERHH+71098.3995-986.034062*T
       +155.942278*T*LN(T)-0.0894166963*T**2;
      1811.00  Y  +80393.95+16.72144*T;
      6000.00  N !
$ FeH(g)
 FUNCTION F9909T    298.15  +442630.639-68.4861034*T-19.757*T*LN(T)
       -0.0205111*T**2+3.02333E-06*T**3-201435*T**(-1);
       800.00  Y  +428954.737+94.6000613*T-43.964*T*LN(T)
       -0.0012627*T**2+1.17931667E-07*T**3+1260225*T**(-1);
      3800.00  Y  +371347.03+314.724659*T-71.26*T*LN(T)
       +0.00443555*T**2-1.03065E-07*T**3+23894125*T**(-1);
      6000.00  N !
$ ------------------------------------------------------------------------------
$
$
 LIST-OF-REFERENCE
 NUMBER  SOURCE
  Null   'Unknown source'
  Same   'Same or similar interaction as in the corresponding stable phase'
  COST   'COST 507 database'
  91Din  'A.T. Dinsdale, Calphad, 15, 317-425(1991).'
  97SUB  'SGTE substance database, version 1997'
  99SGUN 'SGTE unary database V.4.1, 1999.'
  02Zin  'M. Zinkevich, N. Mattern, A. Handstein, O. Gutfleisch,
          J. Alloys Compd., 339, 118-139(2002); Fe-H'
  04Qiu  'C. Qiu, G.B. Olson, S.M. Opalka, D.L. Anton,
          J. Phase Equilib. Diffus., 25, 520-27(2004); H'
  11Lob  'A. Lob, D. Senk, B. Hallstedt,
          Steel Res. Int., 82, 108-13(2011); Fe-H, Mn-H, Fe-Mn-H'
!

File: data/databases/sgte-binary/FeHf-08Idb.tdb
$
$ Database for Fe-Hf from M. Idbenali et al., 2008.
$
$ M. Idbenali, N. Selhaoui, L. Bouirden, C. Servant,
$ J. Alloys Compd., 456, 151-58(2008).
$
$ Dataset created 2018.07.06 by Bengt Hallstedt.
$ 2020.12.26: Modified for use with GES6.
$
$ The Laves phases are not properly modelled.
$
$ The hcp interaction is absurd.
$
$ Wrong sign for L(FCC_A1,FE,HF:VA;1) in the paper.
$
$ The Liquid+C14=C36 peritectic is 20 K too high, probably because of
$ rounding errors of compound compositions.
$
$ ------------------------------------------------------------------------------
 TEMP-LIM 298.15 6000.00 !
$
$ELEMENT NAME  REF. STATE               ATOMIC MASS H298-H0    S298    !
$
 ELEMENT VA   VACUUM                      0.0          0.0      0.0    ! 
 ELEMENT FE   BCC_A2                     55.847     4489.0     27.2797 ! 
 ELEMENT HF   HCP_A3                    178.49      5845.0     43.56   ! 
$ ------------------------------------------------------------------------------
$ Phase definitions
$
 PHASE LIQUID:L % 1 1 !
 CONST LIQUID:L : FE HF : !
$
$ Fcc (cF4, Fm-3m) and MeX (cF8, Fm-3m)
$
 PHASE FCC_A1 %A 2 1 1 !
 CONST FCC_A1 : FE% HF : VA : !
$
$ Bcc (cI2, Im-3m)
$
 PHASE BCC_A2 %B 2 1 3 !
 CONST BCC_A2 : FE% HF% : VA : !
$
$ Hcp (hP2, P6_3/mmc) and Me2X (NiAs-type, hP4, P6_3/mmc, B8_1)
$
 PHASE HCP_A3 %A 2 1 0.5 !
 CONST HCP_A3 : FE HF% : VA : !
$
$ Prototype MgZn2 (hP12, P6_3/mmc)
$
 PHASE FE2HF_C14 % 2 2 1 !
 CONST FE2HF_C14 : FE : FE HF% : !
$
$ Prototype Cu2Mg (cF24, Fd-3m)
$
 PHASE FE2HF_C15 % 2 2 1 !
 CONST FE2HF_C15 : FE : HF : !
$
$ Prototype MgNi2 (hP24, P6_3/mmc)
$
 PHASE FE2HF_C36 % 2 2 1 !
 CONST FE2HF_C36 : FE : HF : !
$
$ Prototype NiTi2 (cF96, Fd-3m)
$
 PHASE FEHF2 % 2 1 2 !
 CONST FEHF2 : FE : HF : !
$ ------------------------------------------------------------------------------
$ Defaults
$
 DEFINE-SYSTEM-DEFAULT ELEMENT 2 !
 DEFAULT-COM DEFINE_SYSTEM_ELEMENT VA !
 TYPE-DEF % SEQ * !
 TYPE-DEF A GES AMEND_PHASE_DESCRIPTION @ MAGNETIC -3 0.28 !
 TYPE-DEF B GES AMEND_PHASE_DESCRIPTION @ MAGNETIC -1 0.4 !
 FUNCTION ZERO      298.15  0;                                         6000 N !
 FUNCTION UN_ASS    298.15  0;                                         6000 N !
 FUNCTION R         298.15  +8.31451;                                  6000 N !
$ ------------------------------------------------------------------------------
$ Element data
$ ------------------------------------------------------------------------------
$ Fe
$
$ ORTHORHOMBIC_A20 and TETRAGONAL_U added im unary 4.1
$
 PAR  G(BCC_A2,FE:VA),,                 +GHSERFE;,,                   N 91Din !
 PAR  TC(BCC_A2,FE:VA),,                 1043.00;,,                   N 91Din !
 PAR  BM(BCC_A2,FE:VA),,                    2.22;,,                   N 91Din !
 PAR  G(A2_BCC,FE:VA),,                 +GHSERFE;,,                   N 91Din !
 PAR  TC(A2_BCC,FE:VA),,                 1043.00;,,                   N 91Din !
 PAR  BM(A2_BCC,FE:VA),,                    2.22;,,                   N 91Din !
 PAR  G(FCC_A1,FE:VA),,                 +GFCCFE;,,                    N 91Din !
 PAR  TC(FCC_A1,FE:VA),,                 -201.00;,,                   N 91Din !
 PAR  BM(FCC_A1,FE:VA),,                   -2.10;,,                   N 91Din !
 PAR  G(HCP_A3,FE:VA),,                 +GHCPFE;,,                    N 91Din !
$PAR  G(CBCC_A12,FE:VA),,               +GHSERFE+4745;,,              N 91Din !
$PAR  G(CUB_A13,FE:VA),,                +GHSERFE+3745;,,              N 91Din !
$PAR  G(ORTHORHOMBIC_A20,FE),,          +GHSERFE+5000;,,              N 99SGUN !
$PAR  G(TETRAGONAL_U,FE),,              +GHSERFE+5000;,,              N 99SGUN !
 PAR  G(LIQUID,FE),,                    +GLIQFE;,,                    N 91Din !
$
 PAR  G(FE2HF_C14,FE:FE),,              +3*GHSERFE+15000;,,           N 08Idb !
$
 FUNCTION GHSERFE   298.15  +1225.7+124.134*T-23.5143*T*LN(T)
       -0.00439752*T**2-5.8927E-08*T**3+77359*T**(-1);
      1811.00  Y  -25383.581+299.31255*T-46*T*LN(T)+2.29603E+31*T**(-9);
      6000.00  N !
 FUNCTION GFCCFE    298.15  -1462.4+8.282*T-1.15*T*LN(T)
       +6.4E-04*T**2+GHSERFE;
      1811.00  Y  -1713.815+0.940009*T+GHSERFE+4.9251E+30*T**(-9);
      6000.00  N !
 FUNCTION GHCPFE    298.15  -3705.78+12.591*T-1.15*T*LN(T)
       +6.4E-04*T**2+GHSERFE;
      1811.00  Y  -3957.195+5.249009*T+GHSERFE+4.9251E+30*T**(-9);
      6000.00  N !
 FUNCTION GLIQFE    298.15  +12040.17-6.55843*T+GHSERFE-3.67516E-21*T**7;
      1811.00  Y  -10838.83+291.302*T-46*T*LN(T);
      6000.00  N !
$ ------------------------------------------------------------------------------
$ Hf
$
$ HCP_A3 and BCC_A2 modified in unary 5.0
$ (upper T interval added + trailing decimals added)
$
 PAR  G(HCP_A3,HF:VA),,                 +GHSERHF;                3001 N 91Din !
 PAR  G(BCC_A2,HF:VA),,                 +GBCCHF;                 3001 N 91Din !
 PAR  G(FCC_A1,HF:VA),,                 +GHSERHF+10000-2.2*T;    3001 N 91Din !
 PAR  G(LIQUID,HF),,                    +GLIQHF;                 3001 N 91Din !
$
 FUNCTION GHSERHF   298.15  -6987.297+110.744026*T-22.7075*T*LN(T)
       -0.004146145*T**2-4.77E-10*T**3-22590*T**(-1);
      2506.00  Y  -1446776.329+6193.609991*T-787.5363829*T*LN(T)
       +0.1735215*T**2-7.575759E-06*T**3+5.01742495E+08*T**(-1);
      3000.00  Y  -34274.698+277.882368*T-44*T*LN(T);
      3001.00  N !
 FUNCTION GBCCHF    298.15  +5370.703+103.836026*T-22.8995*T*LN(T)
       -0.004206605*T**2+8.71923E-07*T**3-22590*T**(-1)-1.446E-10*T**4;
      2506.00  Y  +1912456.771-8624.20573*T+1087.6141247*T*LN(T)
       -0.286857065*T**2+1.3427829E-05*T**3-6.10085091E+08*T**(-1);
      3000.00  Y  -32498.178+276.723247*T-44*T*LN(T);
      3001.00  N !
 FUNCTION GLIQHF    298.15  +27402.256-10.953093*T+GHSERHF;
      1000.00  Y  +49731.499-149.91739*T+12.116812*T*LN(T)
       -0.021262021*T**2+1.376466E-06*T**3-4449699*T**(-1);
      2506.00  Y  -4247.217+265.470523*T-44*T*LN(T);
      3001.00  N !
$ ------------------------------------------------------------------------------
$ Binary system
$
$ M. Idbenali, N. Selhaoui, L. Bouirden, C. Servant,
$ J. Alloys Compd., 456, 151-58(2008).
$
$ Checked against paper. Checked at 6000 K.
$
$ The Laves phases are not properly modelled.
$
$ The hcp interaction is absurd.
$
$ Wrong sign for L(FCC_A1,FE,HF:VA;1) in the paper.
$
$ The Liquid+C14=C36 peritectic is 20 K too high, probably because of
$ rounding errors of compound compositions.
$
 PAR  L(LIQUID,FE,HF;0),,               -109554.335+34.7118*T;,,      N 08Idb !
 PAR  L(LIQUID,FE,HF;1),,               -11465.7022+0.7612*T;,,       N 08Idb !
$
 PAR  L(FCC_A1,FE,HF:VA;0),,            -79000+42*T;,,                N 08Idb !
 PAR  L(FCC_A1,FE,HF:VA;1),,            +36349.8907+0.2422*T;,,       N 08Idb !
$
 PAR  L(BCC_A2,FE,HF:VA;0),,            -61204.7427+32.8179*T;,,      N 08Idb !
 PAR  L(BCC_A2,FE,HF:VA;1),,            +28434.7786-15.0043*T;,,      N 08Idb !
$
 PAR  L(HCP_A3,FE,HF:VA;0),,            +765833.825;,,                N 08Idb !
$
 PAR  G(FE2HF_C14,FE:HF),,              +2*GHSERFE+GHSERHF
             -120678.8823+30.3234*T;,,                                N 08Idb !
 PAR  L(FE2HF_C14,FE:FE,HF;0),,         -45000+28.4442*T;,,           N 08Idb !
 PAR  L(FE2HF_C14,FE:FE,HF;1),,         +60000;,,                     N 08Idb !
$
 PAR  G(FE2HF_C15,FE:HF),,              +2*GHSERFE+GHSERHF
             -121875+30.4537872*T;,,                                  N 08Idb !
 PAR  G(FE2HF_C36,FE:HF),,              +2*GHSERFE+GHSERHF
             -121864.992+30.447*T;,,                                  N 08Idb !
 PAR  G(FEHF2,FE:HF),,                  +GHSERFE+2*GHSERHF
             -72487.6011+22.5897*T;,,                                 N 08Idb !
$ ------------------------------------------------------------------------------
$
$
 LIST-OF-REFERENCE
 NUMBER  SOURCE
  Null   'Unknown source'
  REFLAV 'Laves phase convention: G(LAVES,X:X)=+3*GHSERXX+15000'
  91Din  'A.T. Dinsdale, Calphad, 15, 317-425(1991).'
  99SGUN 'SGTE unary database V.4.1, 1999.'
  08Idb  'M. Idbenali, N. Selhaoui, L. Bouirden, C. Servant,
          J. Alloys Compd., 456, 151-58(2008); Fe-Hf'
!

File: data/databases/sgte-binary/FeHo-14Kar.tdb
$
$ Database for Fe-Ho from S. Kardellas et al., 2014.
$
$ S. Kardellas, C. Servant, N. Selhaoui, A. Iddaoudi, M. Ait Amar, L. Bouirden,
$ J. Chem. Thermodyn., 74, 78-84(2014).
$
$ Dataset created 2018.07.06 by Bengt Hallstedt.
$ 2020.12.26: Modified for use with GES6.
$
$ Ho is not included in fcc in the paper.
$
$ Invariant equilibria are up to 14 K too high. The reason is unclear.
$
$ There is an inverse miscibility gap with a minimum at 4946 K and x(Ho)=0.52.
$
$ ------------------------------------------------------------------------------
 TEMP-LIM 298.15 6000.00 !
$
$ELEMENT NAME  REF. STATE               ATOMIC MASS H298-H0    S298    !
$
 ELEMENT VA   VACUUM                      0.0          0.0      0.0    ! 
 ELEMENT FE   BCC_A2                     55.847     4489.0     27.2797 ! 
 ELEMENT HO   HCP_A3                    164.9304    7995.624   75.0191 ! 
$ ------------------------------------------------------------------------------
$ Phase definitions
$
 PHASE LIQUID:L % 1 1 !
 CONST LIQUID:L : FE HO : !
$
$ Fcc (cF4, Fm-3m) and MeX (cF8, Fm-3m)
$
 PHASE FCC_A1 %A 2 1 1 !
 CONST FCC_A1 : FE% HO : VA : !
$
$ Bcc (cI2, Im-3m)
$
 PHASE BCC_A2 %B 2 1 3 !
 CONST BCC_A2 : FE% HO% : VA : !
$
$ Hcp (hP2, P6_3/mmc) and Me2X (NiAs-type, hP4, P6_3/mmc, B8_1)
$
 PHASE HCP_A3 %A 2 1 0.5 !
 CONST HCP_A3 : FE HO% : VA : !
$
$ Prototype Ni17Th2 (hP38, P6_3/mmc)
$
 PHASE FE17HO2 %A 2 17 2 !
 CONST FE17HO2 : FE : HO : !
$
$ Prototype Mn23Th6 (cF116, Fm-3m)
$
 PHASE FE23HO6_D8A %A 2 23 6 !
 CONST FE23HO6_D8A : FE : HO : !
$
$ Prototype Ni3Pu (hR12, R-3m)
$
 PHASE FE3HO %A 2 3 1 !
 CONST FE3HO : FE : HO : !
$
$ Prototype Cu2Mg (cF24, Fd-3m)
$
 PHASE FE2HO_C15 %A 2 2 1 !
 CONST FE2HO_C15 : FE : HO : !
$ ------------------------------------------------------------------------------
$ Defaults
$
 DEFINE-SYSTEM-DEFAULT ELEMENT 2 !
 DEFAULT-COM DEFINE_SYSTEM_ELEMENT VA !
 TYPE-DEF % SEQ * !
 TYPE-DEF A GES AMEND_PHASE_DESCRIPTION @ MAGNETIC -3 0.28 !
 TYPE-DEF B GES AMEND_PHASE_DESCRIPTION @ MAGNETIC -1 0.4 !
 FUNCTION ZERO      298.15  0;                                         6000 N !
 FUNCTION UN_ASS    298.15  0;                                         6000 N !
 FUNCTION R         298.15  +8.31451;                                  6000 N !
$ ------------------------------------------------------------------------------
$ Element data
$ ------------------------------------------------------------------------------
$ Fe
$
$ ORTHORHOMBIC_A20 and TETRAGONAL_U added im unary 4.1
$
 PAR  G(BCC_A2,FE:VA),,                 +GHSERFE;,,                   N 91Din !
 PAR  TC(BCC_A2,FE:VA),,                 1043.00;,,                   N 91Din !
 PAR  BM(BCC_A2,FE:VA),,                    2.22;,,                   N 91Din !
 PAR  G(FCC_A1,FE:VA),,                 +GFCCFE;,,                    N 91Din !
 PAR  TC(FCC_A1,FE:VA),,                 -201.00;,,                   N 91Din !
 PAR  BM(FCC_A1,FE:VA),,                   -2.10;,,                   N 91Din !
 PAR  G(HCP_A3,FE:VA),,                 +GHCPFE;,,                    N 91Din !
$PAR  G(CBCC_A12,FE:VA),,               +GHSERFE+4745;,,              N 91Din !
$PAR  G(CUB_A13,FE:VA),,                +GHSERFE+3745;,,              N 91Din !
$PAR  G(ORTHORHOMBIC_A20,FE),,          +GHSERFE+5000;,,              N 99SGUN !
$PAR  G(TETRAGONAL_U,FE),,              +GHSERFE+5000;,,              N 99SGUN !
 PAR  G(LIQUID,FE),,                    +GLIQFE;,,                    N 91Din !
$
 FUNCTION GHSERFE   298.15  +1225.7+124.134*T-23.5143*T*LN(T)
       -0.00439752*T**2-5.8927E-08*T**3+77359*T**(-1);
      1811.00  Y  -25383.581+299.31255*T-46*T*LN(T)+2.29603E+31*T**(-9);
      6000.00  N !
 FUNCTION GFCCFE    298.15  -1462.4+8.282*T-1.15*T*LN(T)
       +6.4E-04*T**2+GHSERFE;
      1811.00  Y  -1713.815+0.940009*T+GHSERFE+4.9251E+30*T**(-9);
      6000.00  N !
 FUNCTION GHCPFE    298.15  -3705.78+12.591*T-1.15*T*LN(T)
       +6.4E-04*T**2+GHSERFE;
      1811.00  Y  -3957.195+5.249009*T+GHSERFE+4.9251E+30*T**(-9);
      6000.00  N !
 FUNCTION GLIQFE    298.15  +12040.17-6.55843*T+GHSERFE-3.67516E-21*T**7;
      1811.00  Y  -10838.83+291.302*T-46*T*LN(T);
      6000.00  N !
$ ------------------------------------------------------------------------------
$ Ho
$
$ BCC_A2 and LIQUID revised in unary 4.4
$ HCP_A3 modified in unary 5.0
$ (upper T interval added + trailing decimals added)
$
$ FCC_A1 from 03Cac and 09Wan6 not included in unary
$
 PAR  G(HCP_A3,HO:VA),,                 +GHSERHO;                3001 N 91Din !
 PAR  G(FCC_A1,HO:VA),,                 +GHSERHO
             +2000-0.831451*T;                                   3001 N 03Cac !
$PAR  G(FCC_A1,HO:VA),,                 +GHSERHO+4000;,,         3001 N 09Wan6 !
 PAR  G(BCC_A2,HO:VA),,                 +GHSERHO
             +4380-2.494353*T;                                   3001 N 00Nor1 !
 PAR  G(LIQUID,HO),,                    +GLIQHO;                 3001 N 00Nor1 !
$
 FUNCTION GHSERHO   298.15  -7612.429+86.593171*T-23.4879*T*LN(T)
       -0.00827315*T**2+2.375467E-06*T**3;
       600.00  Y  -10917.688+182.475691*T-39.6932*T*LN(T)
       +0.01820065*T**2-4.829733E-06*T**3;
       900.00  Y  +46646.188-421.474473*T+48.0595*T*LN(T)
       -0.0424634*T**2+3.233133E-06*T**3-7185900*T**(-1);
      1200.00  Y  +27786.061-156.162846*T+8.28608*T*LN(T)
       -0.01082725*T**2-1.112352E-06*T**3-6183850*T**(-1);
      1703.00  Y  -825364.662+4248.379056*T-558.9506818*T*LN(T)
       +0.139111904*T**2-6.824652E-06*T**3+2.19952973E+08*T**(-1);
      3000.00  Y  -17149.229+235.898104*T-43.932*T*LN(T);
      3001.00  N !
 FUNCTION GLIQHO    298.15  +17383.4216-9.992194*T+GHSERHO;
      1000.00  Y  +124827.5326-994.683024*T+127.9577778*T*LN(T)
       -0.088196514*T**2+8.008222E-6*T**3-15727191*T**(-1);  
      1703.00  Y  -9688.5314+230.793918*T-43.932*T*LN(T);  
      3001.00  N !
$ ------------------------------------------------------------------------------
$ Binary system
$
$ S. Kardellas, C. Servant, N. Selhaoui, A. Iddaoudi, M. Ait Amar, L. Bouirden,
$ J. Chem. Thermodyn., 74, 78-84(2014).
$
$ Checked against paper. Checked at 6000 K.
$
$ BMAG for 1 mole of atoms are given as comments.
$
$ Ho is not included in fcc in the paper.
$
$ Invariant equilibria are up to 14 K too high. The reason is unclear.
$
$ There is an inverse miscibility gap with a minimum at 4946 K and x(Ho)=0.52.
$
 PAR  L(LIQUID,FE,HO;0),,               -46575.3732+25.9916821*T;,,   N 14Kar !
 PAR  L(LIQUID,FE,HO;1),,               -3129.63946;,,                N 14Kar !
$
 PAR  L(FCC_A1,FE,HO:VA;0),,            +76000;,,                     N Same !
 PAR  L(BCC_A2,FE,HO:VA;0),,            +76161.9673;,,                N 14Kar !
 PAR  L(HCP_A3,FE,HO:VA;0),,            +35000;,,                     N 14Kar !
$
 PAR  G(FE17HO2,FE:HO),,                +17*GHSERFE+2*GHSERHO
             -161192.789+53.9080882*T;,,                              N 14Kar !
 PAR  TC(FE17HO2,FE:HO),,                 325.00;,,                   N 14Kar !
 PAR  BM(FE17HO2,FE:HO),,               57275.97;,,                   N 14Kar !
$PAR  BM(FE17HO2,FE:HO),,                   0.78;,,                   N 14Kar !
$
 PAR  G(FE23HO6_D8A,FE:HO),,            +23*GHSERFE+6*GHSERHO
             -264034.46053+45.65501697*T;,,                           N 14Kar !
 PAR  TC(FE23HO6_D8A,FE:HO),,             530.00;,,                   N 14Kar !
 PAR  BM(FE23HO6_D8A,FE:HO),,          127833.04;,,                   N 14Kar !
$PAR  BM(FE23HO6_D8A,FE:HO),,               0.50;,,                   N 14Kar !
$
 PAR  G(FE3HO,FE:HO),,                  +3*GHSERFE+GHSERHO
             -37530.74032+5.50947968*T;,,                             N 14Kar !
 PAR  TC(FE3HO,FE:HO),,                   571.00;,,                   N 14Kar !
 PAR  BM(FE3HO,FE:HO),,                    19.58;,,                   N 14Kar !
$PAR  BM(FE3HO,FE:HO),,                     1.13;,,                   N 14Kar !
$
 PAR  G(FE2HO_C15,FE:HO),,              +2*GHSERFE+GHSERHO
             -26263.908+1.164741093*T;,,                              N 14Kar !
 PAR  TC(FE2HO_C15,FE:HO),,               608.00;,,                   N 14Kar !
 PAR  BM(FE2HO_C15,FE:HO),,                21.91;,,                   N 14Kar !
$PAR  BM(FE2HO_C15,FE:HO),,                 1.84;,,                   N 14Kar !
$ ------------------------------------------------------------------------------
$
$
 LIST-OF-REFERENCE
 NUMBER  SOURCE
  Null   'Unknown source'
  REFLAV 'Laves phase convention: G(LAVES,X:X)=+3*GHSERXX+15000'
  91Din  'A.T. Dinsdale, Calphad, 15, 317-425(1991).'
  99SGUN 'SGTE unary database V.4.1, 1999.'
  00Nor1 'S. Norgren, J. Phase Equilib., 21, 148-56(2000),
          SGTE unary database V.4.4, 2001; Er, Ho'
  03Cac  'G. Cacciamani, S. De Negri, A. Saccone, R. Ferro,
          Intermetallics, 11, 1135-51(2003); Ho'
  09Wan6 'S.L. Wang, C.P. Wang, X.J. Liu, A.T. Tang, F.S. Pan, K. Ishida,
          J. Alloys Compd., 484, 102-7(2009); Ho'
  14Kar  'S. Kardellas, C. Servant, N. Selhaoui, A. Iddaoudi, M. Ait Amar,
          L. Bouirden, J. Chem. Thermodyn., 74, 78-84(2014); Fe-Ho'
!

File: data/databases/sgte-binary/FeHo-19Xu.tdb
$
$ Database for Fe-Ho from L. Xu et al., 2019.
$
$ L. Xu, J. Wang, S. Li, X.L. Chen, M.H. Rong, G.H. Rao, H.Y. Zhou,
$ Calphad, 66, 101646(2019).
$
$ Dataset created 2021.09.25 by Bengt Hallstedt.
$
$ Old data for liquid and bcc Ho are used in the paper, but not here.
$ This causes some shifts. The Fe2Ho + hcp-Ho eutectic is at 1153 K instead
$ of 1147 K. Other shifts are smaller.
$
$ Ho is not included in fcc in the paper.
$
$ ------------------------------------------------------------------------------
 TEMP-LIM 298.15 6000.00 !
$
$ELEMENT NAME  REF. STATE               ATOMIC MASS H298-H0    S298    !
$
 ELEMENT VA   VACUUM                      0.0          0.0      0.0    ! 
 ELEMENT FE   BCC_A2                     55.847     4489.0     27.2797 ! 
 ELEMENT HO   HCP_A3                    164.9304    7995.624   75.0191 ! 
$ ------------------------------------------------------------------------------
$ Phase definitions
$
 PHASE LIQUID:L % 1 1 !
 CONST LIQUID:L : FE HO : !
$
$ Fcc (cF4, Fm-3m) and MeX (cF8, Fm-3m)
$
 PHASE FCC_A1 %A 2 1 1 !
 CONST FCC_A1 : FE% HO : VA : !
$
$ Bcc (cI2, Im-3m)
$
 PHASE BCC_A2 %B 2 1 3 !
 CONST BCC_A2 : FE% HO% : VA : !
$
$ Hcp (hP2, P6_3/mmc) and Me2X (NiAs-type, hP4, P6_3/mmc, B8_1)
$
 PHASE HCP_A3 %A 2 1 0.5 !
 CONST HCP_A3 : FE HO% : VA : !
$
$ Prototype Ni17Th2 (hP38, P6_3/mmc)
$
 PHASE FE17HO2 %A 2 17 2 !
 CONST FE17HO2 : FE : HO : !
$
$ Prototype Mn23Th6 (cF116, Fm-3m)
$
 PHASE FE23HO6_D8A %A 2 23 6 !
 CONST FE23HO6_D8A : FE : HO : !
$
$ Prototype Ni3Pu (hR12, R-3m)
$
 PHASE FE3HO %A 2 3 1 !
 CONST FE3HO : FE : HO : !
$
$ Prototype Cu2Mg (cF24, Fd-3m)
$
 PHASE FE2HO_C15 %A 2 2 1 !
 CONST FE2HO_C15 : FE : HO : !
$ ------------------------------------------------------------------------------
$ Defaults
$
 DEFINE-SYSTEM-DEFAULT ELEMENT 2 !
 DEFAULT-COM DEFINE_SYSTEM_ELEMENT VA !
 TYPE-DEF % SEQ * !
 TYPE-DEF A GES AMEND_PHASE_DESCRIPTION @ MAGNETIC -3 0.28 !
 TYPE-DEF B GES AMEND_PHASE_DESCRIPTION @ MAGNETIC -1 0.4 !
 FUNCTION ZERO      298.15  0;                                         6000 N !
 FUNCTION UN_ASS    298.15  0;                                         6000 N !
 FUNCTION R         298.15  +8.31451;                                  6000 N !
$ ------------------------------------------------------------------------------
$ Element data
$ ------------------------------------------------------------------------------
$ Fe
$
$ ORTHORHOMBIC_A20 and TETRAGONAL_U added im unary 4.1
$
 PAR  G(BCC_A2,FE:VA),,                 +GHSERFE;,,                   N 91Din !
 PAR  TC(BCC_A2,FE:VA),,                 1043.00;,,                   N 91Din !
 PAR  BM(BCC_A2,FE:VA),,                    2.22;,,                   N 91Din !
 PAR  G(FCC_A1,FE:VA),,                 +GFCCFE;,,                    N 91Din !
 PAR  TC(FCC_A1,FE:VA),,                 -201.00;,,                   N 91Din !
 PAR  BM(FCC_A1,FE:VA),,                   -2.10;,,                   N 91Din !
 PAR  G(HCP_A3,FE:VA),,                 +GHCPFE;,,                    N 91Din !
$PAR  G(CBCC_A12,FE:VA),,               +GHSERFE+4745;,,              N 91Din !
$PAR  G(CUB_A13,FE:VA),,                +GHSERFE+3745;,,              N 91Din !
$PAR  G(ORTHORHOMBIC_A20,FE),,          +GHSERFE+5000;,,              N 99SGUN !
$PAR  G(TETRAGONAL_U,FE),,              +GHSERFE+5000;,,              N 99SGUN !
 PAR  G(LIQUID,FE),,                    +GLIQFE;,,                    N 91Din !
$
 FUNCTION GHSERFE   298.15  +1225.7+124.134*T-23.5143*T*LN(T)
       -0.00439752*T**2-5.8927E-08*T**3+77359*T**(-1);
      1811.00  Y  -25383.581+299.31255*T-46*T*LN(T)+2.29603E+31*T**(-9);
      6000.00  N !
 FUNCTION GFCCFE    298.15  -1462.4+8.282*T-1.15*T*LN(T)
       +6.4E-04*T**2+GHSERFE;
      1811.00  Y  -1713.815+0.940009*T+GHSERFE+4.9251E+30*T**(-9);
      6000.00  N !
 FUNCTION GHCPFE    298.15  -3705.78+12.591*T-1.15*T*LN(T)
       +6.4E-04*T**2+GHSERFE;
      1811.00  Y  -3957.195+5.249009*T+GHSERFE+4.9251E+30*T**(-9);
      6000.00  N !
 FUNCTION GLIQFE    298.15  +12040.17-6.55843*T+GHSERFE-3.67516E-21*T**7;
      1811.00  Y  -10838.83+291.302*T-46*T*LN(T);
      6000.00  N !
$ ------------------------------------------------------------------------------
$ Ho
$
$ BCC_A2 and LIQUID revised in unary 4.4
$ HCP_A3 modified in unary 5.0
$ (upper T interval added + trailing decimals added)
$
$ FCC_A1 from 03Cac and 09Wan6 not included in unary
$
 PAR  G(HCP_A3,HO:VA),,                 +GHSERHO;                3001 N 91Din !
 PAR  G(FCC_A1,HO:VA),,                 +GHSERHO
             +2000-0.831451*T;                                   3001 N 03Cac !
$PAR  G(FCC_A1,HO:VA),,                 +GHSERHO+4000;,,         3001 N 09Wan6 !
 PAR  G(BCC_A2,HO:VA),,                 +GHSERHO
             +4380-2.494353*T;                                   3001 N 00Nor1 !
 PAR  G(LIQUID,HO),,                    +GLIQHO;                 3001 N 00Nor1 !
$
 FUNCTION GHSERHO   298.15  -7612.429+86.593171*T-23.4879*T*LN(T)
       -0.00827315*T**2+2.375467E-06*T**3;
       600.00  Y  -10917.688+182.475691*T-39.6932*T*LN(T)
       +0.01820065*T**2-4.829733E-06*T**3;
       900.00  Y  +46646.188-421.474473*T+48.0595*T*LN(T)
       -0.0424634*T**2+3.233133E-06*T**3-7185900*T**(-1);
      1200.00  Y  +27786.061-156.162846*T+8.28608*T*LN(T)
       -0.01082725*T**2-1.112352E-06*T**3-6183850*T**(-1);
      1703.00  Y  -825364.662+4248.379056*T-558.9506818*T*LN(T)
       +0.139111904*T**2-6.824652E-06*T**3+2.19952973E+08*T**(-1);
      3000.00  Y  -17149.229+235.898104*T-43.932*T*LN(T);
      3001.00  N !
 FUNCTION GLIQHO    298.15  +17383.4216-9.992194*T+GHSERHO;
      1000.00  Y  +124827.5326-994.683024*T+127.9577778*T*LN(T)
       -0.088196514*T**2+8.008222E-6*T**3-15727191*T**(-1);  
      1703.00  Y  -9688.5314+230.793918*T-43.932*T*LN(T);  
      3001.00  N !
$ ------------------------------------------------------------------------------
$ Binary system
$
$ L. Xu, J. Wang, S. Li, X.L. Chen, M.H. Rong, G.H. Rao, H.Y. Zhou,
$ Calphad, 66, 101646(2019).
$
$ Checked against paper and author's tdb. Checked at 6000 K.
$
$ BMAG for 1 mole of atoms are given as comments.
$
$ Old data for liquid and bcc Ho are used in the paper, but not here.
$ This causes some shifts. The Fe2Ho + hcp-Ho eutectic is at 1153 K instead
$ of 1147 K. Other shifts are smaller.
$
$ Ho is not included in fcc in the paper.
$
 PAR  L(LIQUID,FE,HO;0),,               -35377.26+8.74*T;,,           N 19Xu !
 PAR  L(LIQUID,FE,HO;1),,               -14905.94+5.448*T;,,          N 19Xu !
$
 PAR  L(FCC_A1,FE,HO:VA;0),,            +85000;,,                     N Same !
 PAR  L(BCC_A2,FE,HO:VA;0),,            +85000;,,                     N 19Xu !
 PAR  L(HCP_A3,FE,HO:VA;0),,            +31000;,,                     N 19Xu !
$
 PAR  G(FE17HO2,FE:HO),,                +17*GHSERFE+2*GHSERHO
             -193800+53.542*T;,,                                      N 19Xu !
 PAR  TC(FE17HO2,FE:HO),,                 325.00;,,                   N 14Kar !
 PAR  BM(FE17HO2,FE:HO),,               57275.97;,,                   N 14Kar !
$PAR  BM(FE17HO2,FE:HO),,                   0.78;,,                   N 14Kar !
$
 PAR  G(FE23HO6_D8A,FE:HO),,            +23*GHSERFE+6*GHSERHO
             -350900+46.98*T;,,                                       N 19Xu !
 PAR  TC(FE23HO6_D8A,FE:HO),,             530.00;,,                   N 14Kar !
 PAR  BM(FE23HO6_D8A,FE:HO),,          127833.04;,,                   N 14Kar !
$PAR  BM(FE23HO6_D8A,FE:HO),,               0.50;,,                   N 14Kar !
$
 PAR  G(FE3HO,FE:HO),,                  +3*GHSERFE+GHSERHO
             -47200+3.512*T;,,                                        N 19Xu !
 PAR  TC(FE3HO,FE:HO),,                   571.00;,,                   N 14Kar !
 PAR  BM(FE3HO,FE:HO),,                    19.58;,,                   N 14Kar !
$PAR  BM(FE3HO,FE:HO),,                     1.13;,,                   N 14Kar !
$
 PAR  G(FE2HO_C15,FE:HO),,              +3*GFE2HO;,,                  N 19Xu !
 PAR  TC(FE2HO_C15,FE:HO),,               608.00;,,                   N 14Kar !
 PAR  BM(FE2HO_C15,FE:HO),,                21.91;,,                   N 14Kar !
$PAR  BM(FE2HO_C15,FE:HO),,                 1.84;,,                   N 14Kar !
$
 FUNCTION GFE2HO      0.01  -11974-8*T-7E-04*T**3+1.9E-06*T**4;
       120.00  Y  +0.666667*GHSERFE+0.333333*GHSERHO
       -13500+28.88*T-4*T*LN(T)+0.001*T**2;
      6000.00  N !
$ ------------------------------------------------------------------------------
$
$
 LIST-OF-REFERENCE
 NUMBER  SOURCE
  Null   'Unknown source'
  Same   'Same or similar interaction as in the corresponding stable phase'
  REFLAV 'Laves phase convention: G(LAVES,X:X)=+3*GHSERXX+15000'
  91Din  'A.T. Dinsdale, Calphad, 15, 317-425(1991).'
  99SGUN 'SGTE unary database V.4.1, 1999.'
  00Nor1 'S. Norgren, J. Phase Equilib., 21, 148-56(2000),
          SGTE unary database V.4.4, 2001; Er, Ho'
  03Cac  'G. Cacciamani, S. De Negri, A. Saccone, R. Ferro,
          Intermetallics, 11, 1135-51(2003); Ho'
  09Wan6 'S.L. Wang, C.P. Wang, X.J. Liu, A.T. Tang, F.S. Pan, K. Ishida,
          J. Alloys Compd., 484, 102-7(2009); Ho'
  14Kar  'S. Kardellas, C. Servant, N. Selhaoui, A. Iddaoudi, M. Ait Amar,
          L. Bouirden, J. Chem. Thermodyn., 74, 78-84(2014); Fe-Ho'
  19Xu   'L. Xu, J. Wang, S. Li, X.L. Chen, M.H. Rong, G.H. Rao, H.Y. Zhou,
          Calphad, 66, 101646(2019); Fe-Ho'
!
