Repository: orchid-calphad/orchid-project.org

# orchid-project.org

Website and released data of **ORCHID** (Open Repository for CALPHAD Hypotheses, Intelligence, and Discovery),
served by GitHub Pages at https://orchid-project.org. Releases are archived on Zenodo (one DOI per version).

- `index.html`, `catalog/`, `best-practices.html` — static, self-contained pages (generated in the ORCHID tooling).
- `data/` — released data: catalog, redistributable TDB files, convex hulls. Licences: `data/LICENSES.md`, `data/NOTICE.md`.
- `llms.txt`, `data/croissant.json`, `CITATION.cff`, `.zenodo.json` — machine-readable metadata.

Only data with clear redistribution rights are published.

File: data/databases/sgte-binary/FeIn-09Ohn.tdb
$
$ Database for Fe-In from M. Ohno and K. Yoh 2009.
$
$ M. Ohno, K. Yoh, Mater. Trans. (JIM), 50, 1202-7(2009).
$
$ Dataset created 2018.07.06 by Bengt Hallstedt.
$ 2020.12.26: Modified for use with GES6.
$
$ Invariant equilibria with fcc differ by up to 5 K, possibly because old
$ data for fcc-In was used.
$
$ ------------------------------------------------------------------------------
 TEMP-LIM 298.15 6000.00 !
$
$ELEMENT NAME  REF. STATE               ATOMIC MASS H298-H0    S298    !
$
 ELEMENT VA   VACUUM                      0.0          0.0      0.0    ! 
 ELEMENT FE   BCC_A2                     55.847     4489.0     27.2797 ! 
 ELEMENT IN   TETRAGONAL_A6             114.82      6610.0     57.65   ! 
$ ------------------------------------------------------------------------------
$ Phase definitions
$
 PHASE LIQUID:L % 1 1 !
 CONST LIQUID:L : FE IN : !
$
$ Fcc (cF4, Fm-3m) and MeX (cF8, Fm-3m)
$
 PHASE FCC_A1 %A 2 1 1 !
 CONST FCC_A1 : FE% IN : VA : !
$
$ Bcc (cI2, Im-3m)
$
 PHASE BCC_A2 %B 2 1 3 !
 CONST BCC_A2 : FE% IN : VA : !
$
$ Hcp (hP2, P6_3/mmc) and Me2X (NiAs-type, hP4, P6_3/mmc, B8_1)
$
 PHASE HCP_A3 %A 2 1 0.5 !
 CONST HCP_A3 : FE IN : VA : !
$
$ Prototype In (tI2, I4/mmm)
$
 PHASE TETRAGONAL_A6 % 1 1 !
 CONST TETRAGONAL_A6 : IN : !
$ ------------------------------------------------------------------------------
$ Defaults
$
 DEFINE-SYSTEM-DEFAULT ELEMENT 2 !
 DEFAULT-COM DEFINE_SYSTEM_ELEMENT VA !
 TYPE-DEF % SEQ * !
 TYPE-DEF A GES AMEND_PHASE_DESCRIPTION @ MAGNETIC -3 0.28 !
 TYPE-DEF B GES AMEND_PHASE_DESCRIPTION @ MAGNETIC -1 0.4 !
 FUNCTION ZERO      298.15  0;                                         6000 N !
 FUNCTION UN_ASS    298.15  0;                                         6000 N !
$ ------------------------------------------------------------------------------
$ Element data
$ ------------------------------------------------------------------------------
$ Fe
$
$ ORTHORHOMBIC_A20 and TETRAGONAL_U added im unary 4.1
$
 PAR  G(BCC_A2,FE:VA),,                 +GHSERFE;,,                   N 91Din !
 PAR  TC(BCC_A2,FE:VA),,                 1043.00;,,                   N 91Din !
 PAR  BM(BCC_A2,FE:VA),,                    2.22;,,                   N 91Din !
 PAR  G(FCC_A1,FE:VA),,                 +GFCCFE;,,                    N 91Din !
 PAR  TC(FCC_A1,FE:VA),,                 -201.00;,,                   N 91Din !
 PAR  BM(FCC_A1,FE:VA),,                   -2.10;,,                   N 91Din !
 PAR  G(HCP_A3,FE:VA),,                 +GHCPFE;,,                    N 91Din !
$PAR  G(CBCC_A12,FE:VA),,               +GHSERFE+4745;,,              N 91Din !
$PAR  G(CUB_A13,FE:VA),,                +GHSERFE+3745;,,              N 91Din !
$PAR  G(ORTHORHOMBIC_A20,FE),,          +GHSERFE+5000;,,              N 99SGUN !
$PAR  G(TETRAGONAL_U,FE),,              +GHSERFE+5000;,,              N 99SGUN !
 PAR  G(LIQUID,FE),,                    +GLIQFE;,,                    N 91Din !
$
 FUNCTION GHSERFE   298.15  +1225.7+124.134*T-23.5143*T*LN(T)
       -0.00439752*T**2-5.8927E-08*T**3+77359*T**(-1);
      1811.00  Y  -25383.581+299.31255*T-46*T*LN(T)+2.29603E+31*T**(-9);
      6000.00  N !
 FUNCTION GFCCFE    298.15  -1462.4+8.282*T-1.15*T*LN(T)
       +6.4E-04*T**2+GHSERFE;
      1811.00  Y  -1713.815+0.940009*T+GHSERFE+4.9251E+30*T**(-9);
      6000.00  N !
 FUNCTION GHCPFE    298.15  -3705.78+12.591*T-1.15*T*LN(T)
       +6.4E-04*T**2+GHSERFE;
      1811.00  Y  -3957.195+5.249009*T+GHSERFE+4.9251E+30*T**(-9);
      6000.00  N !
 FUNCTION GLIQFE    298.15  +12040.17-6.55843*T+GHSERFE-3.67516E-21*T**7;
      1811.00  Y  -10838.83+291.302*T-46*T*LN(T);
      6000.00  N !
$ ------------------------------------------------------------------------------
$ In
$
$ FCC_A1 and TET_ALPHA1 revised in unary 4.1
$ BCT_A5 and RHOMBOHEDRAL_A7 added in unary 4.1
$ TET_ALPHA1 revised in unary 5.0 (using the value from 99Ans)
$ DHCP added in unary 5.0
$
$ There is quite a bit of confusion about TET_ALPHA1_A6. The structure is
$ the same as In (TETRAGONAL_A6), but with a different (presumably) c/a ratio.
$ TET_ALPHA1_A6 is present in Bi-In, In-Pb and In-Sn (possibly more). Between
$ the TETRAGONAL_A6 (In-ss) and TET_ALPHA1_A6 there is a narrow two-phase
$ region. In each system a different G(TET_ALPHA1_A6,IN) lattice stability
$ was used.
$ In 91Din a value from an unpublished revision of the Bi-In system by
$ P.-Y. Chevalier 1990 is included. In SGTE Unary V 4.4 a value from 98Boa
$ for the In-Pb system is included. 98Boa treated the TET_ALPHA1_A6
$ phase in Bi-In and In-Pb as two different phases and used the lattice
$ stability from 88Che0 for the Bi-In branch of this phase. Finally, SGTE
$ unary V 5.0 uses a value from an unpublished evaluation by 99Ans of the
$ In-Sn system. Due to the close proximity of the TETRAGONAL_A6 and
$ TET_ALPHA1_A6 phases in these systems, any change of lattice stability
$ will cause a distortion of the phase diagram and require reoptimisation.
$
$ The DHCP phase is labelled D0_24 in 03Liu and alpha-prime in 92Ans. The
$ phase is present between the fcc and hcp phases in the Au-Sn and Au-In
$ systems.
$
 PAR  G(TETRAGONAL_A6,IN),,             +GHSERIN;                3800 N 91Din !
 PAR  G(FCC_A1,IN:VA),,                 +GHSERIN+162.061;        3800 N 98Boa !
$PAR  G(FCC_A1,IN:VA),,                 +GHSERIN+123-0.1988*T;   3800 N 91Din !
 PAR  G(BCC_A2,IN:VA),,                 +GHSERIN+800-0.8*T;      3800 N 91Din !
 PAR  G(HCP_A3,IN:VA),,                 +GHSERIN+533-0.6868*T;   3800 N 91Din !
$PAR  G(DHCP,IN),,                      +GHSERIN+520-0.384*T;    3800 N 92Ans !
$PAR  G(TET_ALPHA1_A6,IN),,             +GHSERIN+123-0.1988*T;   3800 N 99Ans !
$PAR  G(TET_ALPHA1_A6,IN),,             +GHSERIN+0.31*T;         3800 N 98Boa !
$PAR  G(TET_ALPHA1_A6,IN),,             +GHSERIN+193-0.16479*T;  3800 N 91Din !
$PAR  G(TET_ALPHA1_A6,IN),,             +GHSERIN-33+0.16*T;      3800 N 88Che0 !
$PAR  G(BCT_A5,IN),,                    +GHSERIN
$            +5040.87-3.33969*T;                                 3800 N 99Ans !
$PAR  G(RHOMBOHEDRAL_A7,IN),,           +GHSERIN+4184;           3800 N 88Che0 !
 PAR  G(LIQUID,IN),,                    +GLIQIN;                 3800 N 91Din !
$
 FUNCTION GHSERIN   298.15  -6978.89+92.338115*T-21.8386*T*LN(T)
       -0.00572566*T**2-2.120321E-06*T**3-22906*T**(-1);
       429.75  Y  -7033.516+124.476588*T-27.4562*T*LN(T)
       +5.4607E-04*T**2-8.367E-08*T**3-211708*T**(-1)+3.53116E+22*T**(-9);
      3800.00  N !
 FUNCTION GLIQIN    298.15  +3282.092-7.63686*T+GHSERIN-5.59058E-20*T**7;
       429.75  Y  +3283.706-7.640804*T+GHSERIN-3.53116E+22*T**(-9);
      3800.00  N !
$ ------------------------------------------------------------------------------
$ Binary system
$
$ M. Ohno, K. Yoh, Mater. Trans. (JIM), 50, 1202-7(2009).
$
$ Checked against paper. Checked at 6000 K.
$
$ Invariant equilibria with fcc differ by up to 5 K, possibly because old
$ data for fcc-In was used.
$
 PAR  L(LIQUID,FE,IN;0),,               +52838.5-5.5432*T;,,          N 09Ohn !
 PAR  L(LIQUID,FE,IN;1),,               +3999.9;,,                    N 09Ohn !
$
 PAR  L(FCC_A1,FE,IN:VA;0),,            +23682.9+21.5678*T;,,         N 09Ohn !
 PAR  L(BCC_A2,FE,IN:VA;0),,            +19098.8+22.3585*T;,,         N 09Ohn !
$
$ Metastable
$
 PAR  L(HCP_A3,FE,IN:VA;0),,            +23682.9+21.5678*T;,,         N Same !
$ ------------------------------------------------------------------------------
$
$
 LIST-OF-REFERENCE
 NUMBER  SOURCE
  Null   'Unknown source'
  Same   'Same or similar interaction as in the corresponding stable phase'
  88Che0 'P.-Y Chevalier, Calphad, 12, 383-92(1988)
          SGTE unary database V.4.1, 1999; In'
  91Din  'A.T. Dinsdale, Calphad, 15, 317-425(1991).'
  92Ans  'I. Ansara, J.-Ph. Nabot, Calphad, 16, 13-18(1992),
          SGTE unary database V.5.0, 2009; In'
  98Boa  'D. Boa, I. Ansara, Thermochim. Acta, 314, 79-86(1998),
          SGTE unary database V.4.1, 1999; In, Pb'
  99Ans  'I. Ansara, S.G. Fries, H.L. Lukas, unpublished, 1999,
          SGTE unary database V.5.0, 2009; In, Sn'
  99SGUN 'SGTE unary database V.4.1, 1999.'
  09Ohn  'M. Ohno, K. Yoh, Mater. Trans. (JIM), 50, 1202-7(2009); Fe-In'
!

File: data/databases/sgte-binary/FeLa-09Pov.tdb
$
$ Database for Fe-La from E. Povoden-Karadeniz et al. 2009
$
$ E. Povoden-Karadeniz, A.N. Grundy, M. Chen, T. Ivas, L.J. Gauckler,
$ J. Phase Equilib. Diffus., 30, 351-66(2009).
$
$ Dataset created 2010.01.23 by Bengt Hallstedt.
$ 2020.12.26: Modified for use with GES6.
$
$ Note that Fe is not included in DHCP and La is not included in HCP_A3.
$
$ There is an inverse miscibility gap with a minimum at 5180 K and x(La)=0.37.
$
$ ------------------------------------------------------------------------------
 TEMP-LIM 298.15 6000.00 !
$
$ELEMENT NAME  REF. STATE               ATOMIC MASS H298-H0    S298    !
$
 ELEMENT VA   VACUUM                      0.0          0.0      0.0    ! 
 ELEMENT FE   BCC_A2                     55.847     4489.0     27.2797 ! 
 ELEMENT LA   DHCP                      138.9055    6665.112   56.9024 ! 
$ ------------------------------------------------------------------------------
$ Phase definitions
$
 PHASE LIQUID:L % 1 1 !
 CONST LIQUID:L : FE LA : !
$
$ Fcc (cF4, Fm-3m) and MeX (cF8, Fm-3m)
$
 PHASE FCC_A1 %A 2 1 1 !
 CONST FCC_A1 : FE LA : VA : !
$
$ Bcc (cI2, Im-3m)
$
 PHASE BCC_A2 %B 2 1 3 !
 CONST BCC_A2 : FE LA : VA : !
$
$ Hcp (hP2, P6_3/mmc) and Me2X (NiAs-type, hP4, P6_3/mmc, B8_1)
$
 PHASE HCP_A3 %A 2 1 0.5 !
 CONST HCP_A3 : FE : VA : !
$
$ Prototype alpha-La (SB A3', hP4, P6_3/mmc)
$
 PHASE DHCP % 2 1 0.5 !
 CONST DHCP : LA : VA : !
$ ------------------------------------------------------------------------------
$ Defaults
$
 DEFINE-SYSTEM-DEFAULT ELEMENT 2 !
 DEFAULT-COM DEFINE_SYSTEM_ELEMENT VA !
 TYPE-DEF % SEQ * !
 TYPE-DEF A GES AMEND_PHASE_DESCRIPTION @ MAGNETIC -3 0.28 !
 TYPE-DEF B GES AMEND_PHASE_DESCRIPTION @ MAGNETIC -1 0.4 !
 FUNCTION ZERO      298.15  0;                                         6000 N !
 FUNCTION UN_ASS    298.15  0;                                         6000 N !
 FUNCTION R         298.15  +8.31451;                                  6000 N !
 FUNCTION RTLNP     298.15  +8.31451*T*LN(1E-05*P);                    6000 N !
$ ------------------------------------------------------------------------------
$ Element data
$ ------------------------------------------------------------------------------
$ Fe
$
$ ORTHORHOMBIC_A20 and TETRAGONAL_U added im unary 4.1
$
 PAR  G(BCC_A2,FE:VA),,                 +GHSERFE;,,                   N 91Din !
 PAR  TC(BCC_A2,FE:VA),,                 1043.00;,,                   N 91Din !
 PAR  BM(BCC_A2,FE:VA),,                    2.22;,,                   N 91Din !
 PAR  G(FCC_A1,FE:VA),,                 +GFCCFE;,,                    N 91Din !
 PAR  TC(FCC_A1,FE:VA),,                 -201.00;,,                   N 91Din !
 PAR  BM(FCC_A1,FE:VA),,                   -2.10;,,                   N 91Din !
 PAR  G(HCP_A3,FE:VA),,                 +GHCPFE;,,                    N 91Din !
$PAR  G(CBCC_A12,FE:VA),,               +GHSERFE+4745;,,              N 91Din !
$PAR  G(CUB_A13,FE:VA),,                +GHSERFE+3745;,,              N 91Din !
$PAR  G(ORTHORHOMBIC_A20,FE),,          +GHSERFE+5000;,,              N 99SGUN !
$PAR  G(TETRAGONAL_U,FE),,              +GHSERFE+5000;,,              N 99SGUN !
 PAR  G(LIQUID,FE),,                    +GLIQFE;,,                    N 91Din !
$
 FUNCTION GHSERFE   298.15  +1225.7+124.134*T-23.5143*T*LN(T)
       -0.00439752*T**2-5.8927E-08*T**3+77359*T**(-1);
      1811.00  Y  -25383.581+299.31255*T-46*T*LN(T)+2.29603E+31*T**(-9);
      6000.00  N !
 FUNCTION GFCCFE    298.15  -1462.4+8.282*T-1.15*T*LN(T)
       +6.4E-04*T**2+GHSERFE;
      1811.00  Y  -1713.815+0.940009*T+GHSERFE+4.9251E+30*T**(-9);
      6000.00  N !
 FUNCTION GHCPFE    298.15  -3705.78+12.591*T-1.15*T*LN(T)
       +6.4E-04*T**2+GHSERFE;
      1811.00  Y  -3957.195+5.249009*T+GHSERFE+4.9251E+30*T**(-9);
      6000.00  N !
 FUNCTION GLIQFE    298.15  +12040.17-6.55843*T+GHSERFE-3.67516E-21*T**7;
      1811.00  Y  -10838.83+291.302*T-46*T*LN(T);
      6000.00  N !
$ ------------------------------------------------------------------------------
$ La
$
 PAR  G(DHCP,LA:VA),,                   +GHSERLA;                4000 N 91Din !
 PAR  G(FCC_A1,LA:VA),,                 +GFCCLA;                 4000 N 91Din !
 PAR  G(BCC_A2,LA:VA),,                 +GBCCLA;                 4000 N 91Din !
 PAR  G(LIQUID,LA),,                    +GLIQLA;                 4000 N 91Din !
$
 FUNCTION GHSERLA   298.15  -7968.403+120.284604*T-26.34*T*LN(T)
       -0.001295165*T**2;
       550.00  Y  -3381.413+59.06113*T-17.1659411*T*LN(T)
       -0.008371705*T**2+6.8932E-07*T**3-399448*T**(-1);
      2000.00  Y  -15608.882+181.390071*T-34.3088*T*LN(T);
      4000.00  N !
 FUNCTION GFCCLA    298.15  -6109.797+89.878761*T-21.7919*T*LN(T)
       -0.004045175*T**2-5.25865E-07*T**3;
      1134.00  Y  -124598.976+955.878375*T-139.346741*T*LN(T)
       +0.042032405*T**2-3.066199E-06*T**3+20994153*T**(-1);
      2000.00  Y  +3009.496-2.846081*T+GHSERLA;
      4000.00  N !
 FUNCTION GBCCLA    298.15  -3952.161+88.072353*T-21.7919*T*LN(T)
       -0.004045175*T**2-5.25865E-07*T**3;
       800.00  Y  +321682.673-3565.08252*T+513.440708*T*LN(T)
       -0.387295093*T**2+4.9547989E-05*T**3-36581228*T**(-1);
      1134.00  Y  -16377.894+218.492988*T-39.5388*T*LN(T);
      1193.00  Y  -136609.91+1123.34397*T-163.413074*T*LN(T)
       +0.053968535*T**2-4.056395E-06*T**3+21167204*T**(-1);
      2000.00  Y  +7402.894-6.553756*T+GHSERLA;
      4000.00  N !
 FUNCTION GLIQLA    298.15  +5332.653+18.23012*T-11.0188191*T*LN(T)
       -0.020171603*T**2+2.93775E-06*T**3-133541*T**(-1);
      1134.00  Y  -3942.004+171.018431*T-34.3088*T*LN(T);
      4000.00  N !
$ ------------------------------------------------------------------------------
$ Binary system
$
$ E. Povoden-Karadeniz, A.N. Grundy, M. Chen, T. Ivas, L.J. Gauckler,
$ J. Phase Equilib. Diffus., 30, 351-66(2009).
$
$ Checked against paper. Checked at 6000 K.
$
$ Note that Fe is not included in DHCP and La is not included in HCP_A3.
$
$ There is an inverse miscibility gap with a minimum at 5180 K and x(La)=0.37.
$
 PAR  L(LIQUID,FE,LA;0),,               -41+15.2*T;,,                 N 09Pov2 !
 PAR  L(LIQUID,FE,LA;1),,               -7837+4.9*T;,,                N 09Pov2 !
$
 PAR  L(FCC_A1,FE,LA:VA;0),,            +35052+22.45*T;,,             N 09Pov2 !
$
 PAR  L(BCC_A2,FE,LA:VA;0),,            +30358+23.67*T;,,             N 09Pov2 !
$ ------------------------------------------------------------------------------
$
$
 LIST-OF-REFERENCE
 NUMBER  SOURCE
  Null   'Unknown source'
  Same   'Same or similar interaction as in the corresponding stable phase'
  REFLAV 'Laves phase convention: G(LAVES,X:X)=+3*GHSERXX+15000'
  91Din  'A.T. Dinsdale, Calphad, 15, 317-425(1991).'
  93Sei  'M. Seiersten, COST 507, Final report round 2, 1998; Al-Fe'
  99SGUN 'SGTE unary database V.4.1, 1999.'
  09Pov2 'E. Povoden-Karadeniz, A.N. Grundy, M. Chen, T. Ivas, L.J. Gauckler,
          J. Phase Equilib. Diffus., 30, 351-66(2009); Fe-La'
!

File: data/databases/sgte-binary/FeLa-23Su.tdb
$
$ Database for Fe-La from D. Su et al. 2023.
$
$ D. Su, K.C. Yang, M.H. Rong, P.P. Liu, Q.R. Yao, J. Wang, Q. Chen, G.H. Rao,
$ H.Y. Zhou, Calphad, 80, 102506(2023).
$
$ Dataset created 2023.05.28 by Bengt Hallstedt.
$
$ ------------------------------------------------------------------------------
 TEMP-LIM 298.15 6000.00 !
$
$ELEMENT NAME  REF. STATE               ATOMIC MASS H298-H0    S298    !
$
 ELEMENT VA   VACUUM                      0.0          0.0      0.0    ! 
 ELEMENT FE   BCC_A2                     55.847     4489.0     27.2797 ! 
 ELEMENT LA   DHCP                      138.9055    6665.112   56.9024 ! 
$ ------------------------------------------------------------------------------
$ Phase definitions
$
 PHASE LIQUID:L % 1 1 !
 CONST LIQUID:L : FE LA : !
$
$ Fcc (cF4, Fm-3m) and MeX (cF8, Fm-3m)
$
 PHASE FCC_A1 %A 2 1 1 !
 CONST FCC_A1 : FE LA : VA : !
$
$ Bcc (cI2, Im-3m)
$
 PHASE BCC_A2 %B 2 1 3 !
 CONST BCC_A2 : FE LA : VA : !
$
$ Hcp (hP2, P6_3/mmc) and Me2X (NiAs-type, hP4, P6_3/mmc, B8_1)
$
 PHASE HCP_A3 %A 2 1 0.5 !
 CONST HCP_A3 : FE : VA : !
$
$ Prototype alpha-La (SB A3', hP4, P6_3/mmc)
$
 PHASE DHCP % 2 1 0.5 !
 CONST DHCP : LA : VA : !
$ ------------------------------------------------------------------------------
$ Defaults
$
 DEFINE-SYSTEM-DEFAULT ELEMENT 2 !
 DEFAULT-COM DEFINE_SYSTEM_ELEMENT VA !
 TYPE-DEF % SEQ * !
 TYPE-DEF A GES AMEND_PHASE_DESCRIPTION @ MAGNETIC -3 0.28 !
 TYPE-DEF B GES AMEND_PHASE_DESCRIPTION @ MAGNETIC -1 0.4 !
 FUNCTION ZERO      298.15  0;                                         6000 N !
 FUNCTION UN_ASS    298.15  0;                                         6000 N !
 FUNCTION R         298.15  +8.31451;                                  6000 N !
 FUNCTION RTLNP     298.15  +8.31451*T*LN(1E-05*P);                    6000 N !
$ ------------------------------------------------------------------------------
$ Element data
$ ------------------------------------------------------------------------------
$ Fe
$
$ ORTHORHOMBIC_A20 and TETRAGONAL_U added im unary 4.1
$
 PAR  G(BCC_A2,FE:VA),,                 +GHSERFE;,,                   N 91Din !
 PAR  TC(BCC_A2,FE:VA),,                 1043.00;,,                   N 91Din !
 PAR  BM(BCC_A2,FE:VA),,                    2.22;,,                   N 91Din !
 PAR  G(FCC_A1,FE:VA),,                 +GFCCFE;,,                    N 91Din !
 PAR  TC(FCC_A1,FE:VA),,                 -201.00;,,                   N 91Din !
 PAR  BM(FCC_A1,FE:VA),,                   -2.10;,,                   N 91Din !
 PAR  G(HCP_A3,FE:VA),,                 +GHCPFE;,,                    N 91Din !
$PAR  G(CBCC_A12,FE:VA),,               +GHSERFE+4745;,,              N 91Din !
$PAR  G(CUB_A13,FE:VA),,                +GHSERFE+3745;,,              N 91Din !
$PAR  G(ORTHORHOMBIC_A20,FE),,          +GHSERFE+5000;,,              N 99SGUN !
$PAR  G(TETRAGONAL_U,FE),,              +GHSERFE+5000;,,              N 99SGUN !
 PAR  G(LIQUID,FE),,                    +GLIQFE;,,                    N 91Din !
$
 FUNCTION GHSERFE   298.15  +1225.7+124.134*T-23.5143*T*LN(T)
       -0.00439752*T**2-5.8927E-08*T**3+77359*T**(-1);
      1811.00  Y  -25383.581+299.31255*T-46*T*LN(T)+2.29603E+31*T**(-9);
      6000.00  N !
 FUNCTION GFCCFE    298.15  -1462.4+8.282*T-1.15*T*LN(T)
       +6.4E-04*T**2+GHSERFE;
      1811.00  Y  -1713.815+0.940009*T+GHSERFE+4.9251E+30*T**(-9);
      6000.00  N !
 FUNCTION GHCPFE    298.15  -3705.78+12.591*T-1.15*T*LN(T)
       +6.4E-04*T**2+GHSERFE;
      1811.00  Y  -3957.195+5.249009*T+GHSERFE+4.9251E+30*T**(-9);
      6000.00  N !
 FUNCTION GLIQFE    298.15  +12040.17-6.55843*T+GHSERFE-3.67516E-21*T**7;
      1811.00  Y  -10838.83+291.302*T-46*T*LN(T);
      6000.00  N !
$ ------------------------------------------------------------------------------
$ La
$
 PAR  G(DHCP,LA:VA),,                   +GHSERLA;                4000 N 91Din !
 PAR  G(FCC_A1,LA:VA),,                 +GFCCLA;                 4000 N 91Din !
 PAR  G(BCC_A2,LA:VA),,                 +GBCCLA;                 4000 N 91Din !
 PAR  G(LIQUID,LA),,                    +GLIQLA;                 4000 N 91Din !
$
 FUNCTION GHSERLA   298.15  -7968.403+120.284604*T-26.34*T*LN(T)
       -0.001295165*T**2;
       550.00  Y  -3381.413+59.06113*T-17.1659411*T*LN(T)
       -0.008371705*T**2+6.8932E-07*T**3-399448*T**(-1);
      2000.00  Y  -15608.882+181.390071*T-34.3088*T*LN(T);
      4000.00  N !
 FUNCTION GFCCLA    298.15  -6109.797+89.878761*T-21.7919*T*LN(T)
       -0.004045175*T**2-5.25865E-07*T**3;
      1134.00  Y  -124598.976+955.878375*T-139.346741*T*LN(T)
       +0.042032405*T**2-3.066199E-06*T**3+20994153*T**(-1);
      2000.00  Y  +3009.496-2.846081*T+GHSERLA;
      4000.00  N !
 FUNCTION GBCCLA    298.15  -3952.161+88.072353*T-21.7919*T*LN(T)
       -0.004045175*T**2-5.25865E-07*T**3;
       800.00  Y  +321682.673-3565.08252*T+513.440708*T*LN(T)
       -0.387295093*T**2+4.9547989E-05*T**3-36581228*T**(-1);
      1134.00  Y  -16377.894+218.492988*T-39.5388*T*LN(T);
      1193.00  Y  -136609.91+1123.34397*T-163.413074*T*LN(T)
       +0.053968535*T**2-4.056395E-06*T**3+21167204*T**(-1);
      2000.00  Y  +7402.894-6.553756*T+GHSERLA;
      4000.00  N !
 FUNCTION GLIQLA    298.15  +5332.653+18.23012*T-11.0188191*T*LN(T)
       -0.020171603*T**2+2.93775E-06*T**3-133541*T**(-1);
      1134.00  Y  -3942.004+171.018431*T-34.3088*T*LN(T);
      4000.00  N !
$ ------------------------------------------------------------------------------
$ Binary system
$
$ D. Su, K.C. Yang, M.H. Rong, P.P. Liu, Q.R. Yao, J. Wang, Q. Chen, G.H. Rao,
$ H.Y. Zhou, Calphad, 80, 102506(2023).
$
$ Checked against paper and author's tdb. Checked at 6000 K.
$
 PAR  L(LIQUID,FE,LA;0),,               +19054.39+2.31142*T;,,        N 23Su !
 PAR  L(LIQUID,FE,LA;1),,               +22910.538-10.05267*T;,,      N 23Su !
 PAR  L(LIQUID,FE,LA;2),,               +8497.879;,,                  N 23Su !
$
 PAR  L(FCC_A1,FE,LA:VA;0),,            +60142.574-9.7517685*T;,,     N 23Su !
$
 PAR  L(BCC_A2,FE,LA:VA;0),,            +45319.444;,,                 N 23Su !
$ ------------------------------------------------------------------------------
$
$
 LIST-OF-REFERENCE
 NUMBER  SOURCE
  Null   'Unknown source'
  Same   'Same or similar interaction as in the corresponding stable phase'
  REFLAV 'Laves phase convention: G(LAVES,X:X)=+3*GHSERXX+15000'
  91Din  'A.T. Dinsdale, Calphad, 15, 317-425(1991).'
  93Sei  'M. Seiersten, COST 507, Final report round 2, 1998; Al-Fe'
  99SGUN 'SGTE unary database V.4.1, 1999.'
  23Su   'D. Su, K.C. Yang, M.H. Rong, P.P. Liu, Q.R. Yao, J. Wang, Q. Chen,
          G.H. Rao, H.Y. Zhou, Calphad, 80, 102506(2023); Fe-La'
!

File: data/databases/sgte-binary/FeLu-14Kar.tdb
$
$ Database for Fe-Lu from S. Kardellas et al., 2014.
$
$ S. Kardellas, C. Servant, N. Selhaoui, A. Iddaoudi,
$ Calphad, 46, 42-54(2014).
$
$ Dataset created 2018.07.07 by Bengt Hallstedt.
$ 2020.12.26: Modified for use with GES6.
$
$ Lu is not included in fcc and bcc.
$
$ Invariant equilibria involving Fe17Lu2 and Fe23Lu6 differ by up to 4 K,
$ probably of insufficient accuracy of compound compositions.
$
$ There is an inverse miscibility gap with a minimum at 5094 K and x(Lu)=0.20.
$
$ ------------------------------------------------------------------------------
 TEMP-LIM 298.15 6000.00 !
$
$ELEMENT NAME  REF. STATE               ATOMIC MASS H298-H0    S298    !
$
 ELEMENT VA   VACUUM                      0.0          0.0      0.0    ! 
 ELEMENT FE   BCC_A2                     55.847     4489.0     27.2797 ! 
 ELEMENT LU   HCP_A3                    174.967     6388.968   50.9611 ! 
$ ------------------------------------------------------------------------------
$ Phase definitions
$
 PHASE LIQUID:L % 1 1 !
 CONST LIQUID:L : FE LU : !
$
$ Fcc (cF4, Fm-3m) and MeX (cF8, Fm-3m)
$
 PHASE FCC_A1 %A 2 1 1 !
 CONST FCC_A1 : FE : VA : !
$
$ Bcc (cI2, Im-3m)
$
 PHASE BCC_A2 %B 2 1 3 !
 CONST BCC_A2 : FE : VA : !
$
$ Hcp (hP2, P6_3/mmc) and Me2X (NiAs-type, hP4, P6_3/mmc, B8_1)
$
 PHASE HCP_A3 %A 2 1 0.5 !
 CONST HCP_A3 : FE LU% : VA : !
$
$ Prototype Ni17Th2 (hP38, P6_3/mmc)
$
 PHASE FE17LU2_LT %A 2 17 2 !
 CONST FE17LU2_LT : FE : FE LU% : !
$
$ unknown structure
$
 PHASE FE17LU2_HT % 2 17 2 !
 CONST FE17LU2_HT : FE : FE LU% : !
$
$ Prototype Mn23Th6 (cF116, Fm-3m)
$
 PHASE FE23LU6_D8A %A 2 23 6 !
 CONST FE23LU6_D8A : FE : LU : !
$
$ Prototype Ni3Pu (hR12, R-3m)
$
 PHASE FE3LU %A 2 3 1 !
 CONST FE3LU : FE : LU : !
$
$ Prototype Cu2Mg (cF24, Fd-3m)
$
 PHASE FE2LU_C15 %A 2 2 1 !
 CONST FE2LU_C15 : FE : LU : !
$ ------------------------------------------------------------------------------
$ Defaults
$
 DEFINE-SYSTEM-DEFAULT ELEMENT 2 !
 DEFAULT-COM DEFINE_SYSTEM_ELEMENT VA !
 TYPE-DEF % SEQ * !
 TYPE-DEF A GES AMEND_PHASE_DESCRIPTION @ MAGNETIC -3 0.28 !
 TYPE-DEF B GES AMEND_PHASE_DESCRIPTION @ MAGNETIC -1 0.4 !
 FUNCTION ZERO      298.15  0;                                         6000 N !
 FUNCTION UN_ASS    298.15  0;                                         6000 N !
 FUNCTION R         298.15  +8.31451;                                  6000 N !
$ ------------------------------------------------------------------------------
$ Element data
$ ------------------------------------------------------------------------------
$ Fe
$
$ ORTHORHOMBIC_A20 and TETRAGONAL_U added im unary 4.1
$
 PAR  G(BCC_A2,FE:VA),,                 +GHSERFE;,,                   N 91Din !
 PAR  TC(BCC_A2,FE:VA),,                 1043.00;,,                   N 91Din !
 PAR  BM(BCC_A2,FE:VA),,                    2.22;,,                   N 91Din !
 PAR  G(FCC_A1,FE:VA),,                 +GFCCFE;,,                    N 91Din !
 PAR  TC(FCC_A1,FE:VA),,                 -201.00;,,                   N 91Din !
 PAR  BM(FCC_A1,FE:VA),,                   -2.10;,,                   N 91Din !
 PAR  G(HCP_A3,FE:VA),,                 +GHCPFE;,,                    N 91Din !
$PAR  G(CBCC_A12,FE:VA),,               +GHSERFE+4745;,,              N 91Din !
$PAR  G(CUB_A13,FE:VA),,                +GHSERFE+3745;,,              N 91Din !
$PAR  G(ORTHORHOMBIC_A20,FE),,          +GHSERFE+5000;,,              N 99SGUN !
$PAR  G(TETRAGONAL_U,FE),,              +GHSERFE+5000;,,              N 99SGUN !
 PAR  G(LIQUID,FE),,                    +GLIQFE;,,                    N 91Din !
$
 PAR  G(FE17LU2_LT,FE:FE),,             +19*GHSERFE+95000;,,          N 14Kar !
 PAR  G(FE17LU2_HT,FE:FE),,             +19*GHSERFE+95000;,,          N 14Kar !
$
 FUNCTION GHSERFE   298.15  +1225.7+124.134*T-23.5143*T*LN(T)
       -0.00439752*T**2-5.8927E-08*T**3+77359*T**(-1);
      1811.00  Y  -25383.581+299.31255*T-46*T*LN(T)+2.29603E+31*T**(-9);
      6000.00  N !
 FUNCTION GFCCFE    298.15  -1462.4+8.282*T-1.15*T*LN(T)
       +6.4E-04*T**2+GHSERFE;
      1811.00  Y  -1713.815+0.940009*T+GHSERFE+4.9251E+30*T**(-9);
      6000.00  N !
 FUNCTION GHCPFE    298.15  -3705.78+12.591*T-1.15*T*LN(T)
       +6.4E-04*T**2+GHSERFE;
      1811.00  Y  -3957.195+5.249009*T+GHSERFE+4.9251E+30*T**(-9);
      6000.00  N !
 FUNCTION GLIQFE    298.15  +12040.17-6.55843*T+GHSERFE-3.67516E-21*T**7;
      1811.00  Y  -10838.83+291.302*T-46*T*LN(T);
      6000.00  N !
$ ------------------------------------------------------------------------------
$ Lu
$
$ FCC_A1 from 13Wan not in unary
$
 PAR  G(HCP_A3,LU:VA),,                 +GHSERLU;                3700 N 91Din !
$PAR  G(FCC_A1,LU:VA),,                 +GHSERLU+5000;           3700 N 13Wan !
 PAR  G(LIQUID,LU),,                    +GLIQLU;                 3700 N 91Din !
$
 FUNCTION GHSERLU   298.15  -8788.329+146.536283*T-29.812*T*LN(T)
       +0.00519165*T**2-1.790717E-06*T**3+39723*T**(-1);
       700.00  Y  -9043.057+142.327643*T-29.0095*T*LN(T)
       +0.00371416*T**2-1.50147E-06*T**3+141549*T**(-1);
      1700.00  Y  +6940.092-46.91844*T-1.83986*T*LN(T)-0.0119001*T**2;
      1936.00  Y  -404023.691+1829.37943*T-239.019502*T*LN(T)
       +0.041800748*T**2-1.661174E-06*T**3+1.24825465E+08*T**(-1);
      3700.00  N !
 FUNCTION GLIQLU    298.15  +12772.12-4.998883*T+GHSERLU;
       600.00  Y  +30389.863-198.378793*T+20.9392663*T*LN(T)
       -0.034238743*T**2+2.890636E-06*T**3-2398650*T**(-1);
      1936.00  Y  -18994.687+292.091104*T-47.9068*T*LN(T);
      3700.00  N !
$ ------------------------------------------------------------------------------
$ Binary system
$
$ S. Kardellas, C. Servant, N. Selhaoui, A. Iddaoudi,
$ Calphad, 46, 42-54(2014).
$
$ Checked against paper and author's tdb. Checked at 6000 K.
$
$ BMAG for 1 mole of atoms are given as comments.
$
$ Lu is not included in fcc and bcc.
$
$ Invariant equilibria involving Fe17Lu2 and Fe23Lu6 differ by up to 4 K,
$ probably of insufficient accuracy of compound compositions.
$
$ There is an inverse miscibility gap with a minimum at 5094 K and x(Lu)=0.20.
$
 PAR  L(LIQUID,FE,LU;0),,               -10593.227-0.96908386*T;,,    N 14Kar !
 PAR  L(LIQUID,FE,LU;1),,               -23894.76+20.498824*T;,,      N 14Kar !
 PAR  L(LIQUID,FE,LU;2),,               -25354.399+5.466363*T;,,      N 14Kar !
$
 PAR  L(HCP_A3,FE,LU:VA;0),,            +45000;,,                     N 14Kar !
$
 PAR  G(FE17LU2_LT,FE:LU),,             +17*GHSERFE+2*GHSERLU
             -159677.6834+56.35552*T;,,                               N 14Kar !
 PAR  L(FE17LU2_LT,FE:FE,LU;0),,        -71250-14.44*T;,,             N 14Kar !
 PAR  TC(FE17LU2_LT,FE:LU),,              268.00;,,                   N 14Kar !
 PAR  BM(FE17LU2_LT,FE:LU),,          3.1333E+08;,,                   N 14Kar !
$PAR  BM(FE17LU2_LT,FE:LU),,                1.80;,,                   N 14Kar !
$
 PAR  G(FE17LU2_HT,FE:LU),,             +17*GHSERFE+2*GHSERLU
             -158650+55.49026*T;,,                                    N 14Kar !
 PAR  L(FE17LU2_HT,FE:FE,LU;0),,        -71250-14.44*T;,,             N 14Kar !
$
 PAR  G(FE23LU6_D8A,FE:LU),,            +23*GHSERFE+6*GHSERLU
             -257056+40.43093*T;,,                                    N 14Kar !
 PAR  TC(FE23LU6_D8A,FE:LU),,             481.00;,,                   N 14Kar !
 PAR  BM(FE23LU6_D8A,FE:LU),,         3.8953E+11;,,                   N 14Kar !
$PAR  BM(FE23LU6_D8A,FE:LU),,               1.51;,,                   N 14Kar !
$
 PAR  G(FE3LU,FE:LU),,                  +3*GHSERFE+GHSERLU
             -36268.4676+3.568188*T;,,                                N 14Kar !
 PAR  TC(FE3LU,FE:LU),,                   530.00;,,                   N 14Kar !
 PAR  BM(FE3LU,FE:LU),,                    32.73;,,                   N 14Kar !
$PAR  BM(FE3LU,FE:LU),,                     1.41;,,                   N 14Kar !
$
 PAR  G(FE2LU_C15,FE:LU),,              +2*GHSERFE+GHSERLU
             -27976.5117+0.41031285*T;,,                              N 14Kar !
 PAR  TC(FE2LU_C15,FE:LU),,               596.00;,,                   N 14Kar !
 PAR  BM(FE2LU_C15,FE:LU),,                 6.72;,,                   N 14Kar !
$PAR  BM(FE2LU_C15,FE:LU),,                 0.976;,,                  N 14Kar !
$ ------------------------------------------------------------------------------
$
$
 LIST-OF-REFERENCE
 NUMBER  SOURCE
  Null   'Unknown source'
  REFLAV 'Laves phase convention: G(LAVES,X:X)=+3*GHSERXX+15000'
  91Din  'A.T. Dinsdale, Calphad, 15, 317-425(1991).'
  99SGUN 'SGTE unary database V.4.1, 1999.'
  13Wan  'D. Wang, Y. Yu, X.J. Liu, C.P. Wang, Calphad, 41, 20-25(2013); Lu'
  14Kar  'S. Kardellas, C. Servant, N. Selhaoui, A. Iddaoudi,
          Calphad, 46, 42-54(2014); Fe-Lu'
!

File: data/databases/sgte-binary/FeLu-23Ye.tdb
$
$ Database for Fe-Lu from H. Ye et al., 2023.
$
$ H. Ye, M. Rong, Q. Chen, Q. Yao, J. Wang, G. Rao, H. Zhou,
$ J. Mater. Inf., 3, 15(2023).
$
$ Dataset created 2024.02.07 by Bengt Hallstedt.
$
$ Einstein model for Fe17Lu2 and Fe2Lu.
$
$ Lu is not included in fcc and bcc.
$
$ ------------------------------------------------------------------------------
 TEMP-LIM 298.15 6000.00 !
$
$ELEMENT NAME  REF. STATE               ATOMIC MASS H298-H0    S298    !
$
 ELEMENT VA   VACUUM                      0.0          0.0      0.0    ! 
 ELEMENT FE   BCC_A2                     55.847     4489.0     27.2797 ! 
 ELEMENT LU   HCP_A3                    174.967     6388.968   50.9611 ! 
$ ------------------------------------------------------------------------------
$ Phase definitions
$
 PHASE LIQUID:L % 1 1 !
 CONST LIQUID:L : FE LU : !
$
$ Fcc (cF4, Fm-3m) and MeX (cF8, Fm-3m)
$
 PHASE FCC_A1 %A 2 1 1 !
 CONST FCC_A1 : FE : VA : !
$
$ Bcc (cI2, Im-3m)
$
 PHASE BCC_A2 %B 2 1 3 !
 CONST BCC_A2 : FE : VA : !
$
$ Hcp (hP2, P6_3/mmc) and Me2X (NiAs-type, hP4, P6_3/mmc, B8_1)
$
 PHASE HCP_A3 %A 2 1 0.5 !
 CONST HCP_A3 : FE LU% : VA : !
$
$ Prototype Ni17Th2 (hP38, P6_3/mmc)
$
 PHASE FE17LU2 %A 2 17 2 !
 CONST FE17LU2 : FE : LU : !
$
$ Prototype Mn23Th6 (cF116, Fm-3m)
$
 PHASE FE23LU6_D8A %A 2 23 6 !
 CONST FE23LU6_D8A : FE : LU : !
$
$ Prototype Ni3Pu (hR12, R-3m)
$
 PHASE FE3LU %A 2 3 1 !
 CONST FE3LU : FE : LU : !
$
$ Prototype Cu2Mg (cF24, Fd-3m)
$
 PHASE FE2LU_C15 %A 2 2 1 !
 CONST FE2LU_C15 : FE : LU : !
$ ------------------------------------------------------------------------------
$ Defaults
$
 DEFINE-SYSTEM-DEFAULT ELEMENT 2 !
 DEFAULT-COM DEFINE_SYSTEM_ELEMENT VA !
 TYPE-DEF % SEQ * !
 TYPE-DEF A GES AMEND_PHASE_DESCRIPTION @ MAGNETIC -3 0.28 !
 TYPE-DEF B GES AMEND_PHASE_DESCRIPTION @ MAGNETIC -1 0.4 !
 FUNCTION ZERO      298.15  0;                                         6000 N !
 FUNCTION UN_ASS    298.15  0;                                         6000 N !
 FUNCTION R         298.15  +8.31451;                                  6000 N !
$ ------------------------------------------------------------------------------
$ Element data
$ ------------------------------------------------------------------------------
$ Fe
$
$ ORTHORHOMBIC_A20 and TETRAGONAL_U added im unary 4.1
$
 PAR  G(BCC_A2,FE:VA),,                 +GHSERFE;,,                   N 91Din !
 PAR  TC(BCC_A2,FE:VA),,                 1043.00;,,                   N 91Din !
 PAR  BM(BCC_A2,FE:VA),,                    2.22;,,                   N 91Din !
 PAR  G(FCC_A1,FE:VA),,                 +GFCCFE;,,                    N 91Din !
 PAR  TC(FCC_A1,FE:VA),,                 -201.00;,,                   N 91Din !
 PAR  BM(FCC_A1,FE:VA),,                   -2.10;,,                   N 91Din !
 PAR  G(HCP_A3,FE:VA),,                 +GHCPFE;,,                    N 91Din !
$PAR  G(CBCC_A12,FE:VA),,               +GHSERFE+4745;,,              N 91Din !
$PAR  G(CUB_A13,FE:VA),,                +GHSERFE+3745;,,              N 91Din !
$PAR  G(ORTHORHOMBIC_A20,FE),,          +GHSERFE+5000;,,              N 99SGUN !
$PAR  G(TETRAGONAL_U,FE),,              +GHSERFE+5000;,,              N 99SGUN !
 PAR  G(LIQUID,FE),,                    +GLIQFE;,,                    N 91Din !
$
 FUNCTION GHSERFE   298.15  +1225.7+124.134*T-23.5143*T*LN(T)
       -0.00439752*T**2-5.8927E-08*T**3+77359*T**(-1);
      1811.00  Y  -25383.581+299.31255*T-46*T*LN(T)+2.29603E+31*T**(-9);
      6000.00  N !
 FUNCTION GFCCFE    298.15  -1462.4+8.282*T-1.15*T*LN(T)
       +6.4E-04*T**2+GHSERFE;
      1811.00  Y  -1713.815+0.940009*T+GHSERFE+4.9251E+30*T**(-9);
      6000.00  N !
 FUNCTION GHCPFE    298.15  -3705.78+12.591*T-1.15*T*LN(T)
       +6.4E-04*T**2+GHSERFE;
      1811.00  Y  -3957.195+5.249009*T+GHSERFE+4.9251E+30*T**(-9);
      6000.00  N !
 FUNCTION GLIQFE    298.15  +12040.17-6.55843*T+GHSERFE-3.67516E-21*T**7;
      1811.00  Y  -10838.83+291.302*T-46*T*LN(T);
      6000.00  N !
$ ------------------------------------------------------------------------------
$ Lu
$
$ FCC_A1 from 13Wan not in unary
$
 PAR  G(HCP_A3,LU:VA),,                 +GHSERLU;                3700 N 91Din !
$PAR  G(FCC_A1,LU:VA),,                 +GHSERLU+5000;           3700 N 13Wan !
 PAR  G(LIQUID,LU),,                    +GLIQLU;                 3700 N 91Din !
$
 FUNCTION GHSERLU   298.15  -8788.329+146.536283*T-29.812*T*LN(T)
       +0.00519165*T**2-1.790717E-06*T**3+39723*T**(-1);
       700.00  Y  -9043.057+142.327643*T-29.0095*T*LN(T)
       +0.00371416*T**2-1.50147E-06*T**3+141549*T**(-1);
      1700.00  Y  +6940.092-46.91844*T-1.83986*T*LN(T)-0.0119001*T**2;
      1936.00  Y  -404023.691+1829.37943*T-239.019502*T*LN(T)
       +0.041800748*T**2-1.661174E-06*T**3+1.24825465E+08*T**(-1);
      3700.00  N !
 FUNCTION GLIQLU    298.15  +12772.12-4.998883*T+GHSERLU;
       600.00  Y  +30389.863-198.378793*T+20.9392663*T*LN(T)
       -0.034238743*T**2+2.890636E-06*T**3-2398650*T**(-1);
      1936.00  Y  -18994.687+292.091104*T-47.9068*T*LN(T);
      3700.00  N !
$ ------------------------------------------------------------------------------
$ Binary system
$
$ H. Ye, M. Rong, Q. Chen, Q. Yao, J. Wang, G. Rao, H. Zhou,
$ J. Mater. Inf., 3, 15(2023).
$
$ Checked against paper. Checked at 6000 K.
$
$ Einstein model for Fe17Lu2 and Fe2Lu.
$
$ Lu is not included in fcc and bcc.
$
 PAR  L(LIQUID,FE,LU;0),,               -44158.73+14.99*T;,,          N 23Ye !
 PAR  L(LIQUID,FE,LU;1),,               -19539.28+9.78*T;,,           N 23Ye !
 PAR  L(LIQUID,FE,LU;2),,               -1356.5296+3.17*T;,,          N 23Ye !
$
 PAR  L(HCP_A3,FE,LU:VA;0),,            +50000;,,                     N 23Ye !
$
 PAR  G(FE17LU2,FE:LU),,                +19*GFE17LU2;,,               N 23Ye !
 PAR  TC(FE17LU2,FE:LU),,                 268.00;,,                   N 23Ye !
 PAR  BM(FE17LU2,FE:LU),,                  34.12;,,                   N 23Ye !
$
 PAR  G(FE23LU6_D8A,FE:LU),,            +23*GHSERFE+6*GHSERLU
             -452632+138.301*T;,,                                     N 23Ye !
 PAR  TC(FE23LU6_D8A,FE:LU),,             481.00;,,                   N 23Ye !
 PAR  BM(FE23LU6_D8A,FE:LU),,              43.69;,,                   N 23Ye !
$
 PAR  G(FE3LU,FE:LU),,                  +3*GHSERFE+GHSERLU
             -63208+16.156*T;,,                                       N 23Ye !
 PAR  TC(FE3LU,FE:LU),,                   606.00;,,                   N 23Ye !
 PAR  BM(FE3LU,FE:LU),,                    3.97;,,                    N 23Ye !
$
 PAR  G(FE2LU_C15,FE:LU),,              +3*GFE2LU;,,                  N 23Ye !
 PAR  TC(FE2LU_C15,FE:LU),,               596.00;,,                   N 23Ye !
 PAR  BM(FE2LU_C15,FE:LU),,                 2.93;,,                   N 23Ye !
$
 FUNCTION GFE17LU2  298.15  -11769-2.856*T-0.002*T**2+E0FE17LU;        6000 N !
 FUNCTION E0FE17LU  298.15  +1.5*R*TEFE17LU+3*R*T*LN(E1FE17LU);        6000 N !
 FUNCTION E1FE17LU  298.15  +1-1*EXP(-TEFE17LU*T**(-1));               6000 N !
 FUNCTION TEFE17LU  298.15  +240;                                      6000 N !
$
 FUNCTION GFE2LU    298.15  -18167-4.61*T-0.00313*T**2+E0FE2LU;        6000 N !
 FUNCTION E0FE2LU   298.15  +1.5*R*TEFE2LU+3*R*T*LN(E1FE2LU);          6000 N !
 FUNCTION E1FE2LU   298.15  +1-1*EXP(-TEFE2LU*T**(-1));                6000 N !
 FUNCTION TEFE2LU   298.15  +230;                                      6000 N !
$ ------------------------------------------------------------------------------
$
$
 LIST-OF-REFERENCE
 NUMBER  SOURCE
  Null   'Unknown source'
  REFLAV 'Laves phase convention: G(LAVES,X:X)=+3*GHSERXX+15000'
  91Din  'A.T. Dinsdale, Calphad, 15, 317-425(1991).'
  99SGUN 'SGTE unary database V.4.1, 1999.'
  13Wan  'D. Wang, Y. Yu, X.J. Liu, C.P. Wang, Calphad, 41, 20-25(2013); Lu'
  23Ye   'H. Ye, M. Rong, Q. Chen, Q. Yao, J. Wang, G. Rao, H. Zhou,
          J. Mater. Inf., 3, 15(2023); Fe-Lu'
!

File: data/databases/sgte-binary/FeMg-98Tib-LB.tdb
$
$ Database for Fe-Mg from J. Tibballs 1998 (included in LB Vol. 3)
$
$ J. Tibballs, COST 507, Final report round 2, 1998.
$
$ Dataset created 2010.01.23 by Bengt Hallstedt.
$ 2020.12.26: Modified for use with GES6.
$
$ ------------------------------------------------------------------------------
 TEMP-LIM 298.15 6000.00 !
$
$ELEMENT NAME  REF. STATE               ATOMIC MASS H298-H0    S298    !
$
 ELEMENT VA   VACUUM                      0.0          0.0      0.0    ! 
 ELEMENT FE   BCC_A2                     55.847     4489.0     27.2797 ! 
 ELEMENT MG   HCP_A3                     24.305     4998.      32.671  !
$ ------------------------------------------------------------------------------
$ Phase definitions
$
 PHASE LIQUID:L % 1 1 !
 CONST LIQUID:L : FE MG : !
$
$ Fcc (cF4, Fm-3m) and MeX (cF8, Fm-3m)
$
 PHASE FCC_A1 %A 2 1 1 !
 CONST FCC_A1 : FE% MG : VA : !
$
$ Bcc (cI2, Im-3m)
$
 PHASE BCC_A2 %B 2 1 3 !
 CONST BCC_A2 : FE% MG : VA : !
$
$ Hcp (hP2, P6_3/mmc) and Me2X (NiAs-type, hP4, P6_3/mmc, B8_1)
$
 PHASE HCP_A3 % 2 1 0.5 !
 CONST HCP_A3 : FE MG% : VA : !
$ ------------------------------------------------------------------------------
$ Defaults
$
 DEFINE-SYSTEM-DEFAULT ELEMENT 2 !
 DEFAULT-COM DEFINE_SYSTEM_ELEMENT VA !
 TYPE-DEF % SEQ * !
 TYPE-DEF A GES AMEND_PHASE_DESCRIPTION @ MAGNETIC -3 0.28 !
 TYPE-DEF B GES AMEND_PHASE_DESCRIPTION @ MAGNETIC -1 0.4 !
 FUNCTION ZERO      298.15  0;                                         6000 N !
 FUNCTION UN_ASS    298.15  0;                                         6000 N !
$ ------------------------------------------------------------------------------
$ Element data
$ ------------------------------------------------------------------------------
$ Fe
$
$ ORTHORHOMBIC_A20 and TETRAGONAL_U added im unary 4.1
$
 PAR  G(BCC_A2,FE:VA),,                 +GHSERFE;,,                   N 91Din !
 PAR  TC(BCC_A2,FE:VA),,                 1043.00;,,                   N 91Din !
 PAR  BM(BCC_A2,FE:VA),,                    2.22;,,                   N 91Din !
 PAR  G(FCC_A1,FE:VA),,                 +GFCCFE;,,                    N 91Din !
 PAR  TC(FCC_A1,FE:VA),,                 -201.00;,,                   N 91Din !
 PAR  BM(FCC_A1,FE:VA),,                   -2.10;,,                   N 91Din !
 PAR  G(HCP_A3,FE:VA),,                 +GHCPFE;,,                    N 91Din !
$PAR  G(CBCC_A12,FE:VA),,               +GHSERFE+4745;,,              N 91Din !
$PAR  G(CUB_A13,FE:VA),,                +GHSERFE+3745;,,              N 91Din !
$PAR  G(ORTHORHOMBIC_A20,FE),,          +GHSERFE+5000;,,              N 99SGUN !
$PAR  G(TETRAGONAL_U,FE),,              +GHSERFE+5000;,,              N 99SGUN !
 PAR  G(LIQUID,FE),,                    +GLIQFE;,,                    N 91Din !
$
 FUNCTION GHSERFE   298.15  +1225.7+124.134*T-23.5143*T*LN(T)
       -0.00439752*T**2-5.8927E-08*T**3+77359*T**(-1);
      1811.00  Y  -25383.581+299.31255*T-46*T*LN(T)+2.29603E+31*T**(-9);
      6000.00  N !
 FUNCTION GFCCFE    298.15  -1462.4+8.282*T-1.15*T*LN(T)
       +6.4E-04*T**2+GHSERFE;
      1811.00  Y  -1713.815+0.940009*T+GHSERFE+4.9251E+30*T**(-9);
      6000.00  N !
 FUNCTION GHCPFE    298.15  -3705.78+12.591*T-1.15*T*LN(T)
       +6.4E-04*T**2+GHSERFE;
      1811.00  Y  -3957.195+5.249009*T+GHSERFE+4.9251E+30*T**(-9);
      6000.00  N !
 FUNCTION GLIQFE    298.15  +12040.17-6.55843*T+GHSERFE-3.67516E-21*T**7;
      1811.00  Y  -10838.83+291.302*T-46*T*LN(T);
      6000.00  N !
$ ------------------------------------------------------------------------------
$ Mg
$
 PAR  G(FCC_A1,MG:VA),,                 +GHSERMG+2600-0.9*T;     3000 N 91Din !
 PAR  G(BCC_A2,MG:VA),,                 +GHSERMG+3100-2.1*T;     3000 N 91Din !
 PAR  G(HCP_A3,MG:VA),,                 +GHSERMG;                3000 N 91Din !
$PAR  G(CBCC_A12,MG:VA),,               +GHSERMG
$            +4602.4-3.011*T;                                    3000 N 91Din !
$PAR  G(CUB_A13,MG:VA),,                +GHSERMG+5000-3*T;       3000 N 91Din !
 PAR  G(LIQUID,MG),,                    +GLIQMG;                 3000 N 91Din !
$
 FUNCTION GHSERMG   298.15  -8367.34+143.675547*T-26.1849782*T*LN(T)
       +4.858E-04*T**2-1.393669E-06*T**3+78950*T**(-1);
       923.00  Y  -14130.185+204.716215*T-34.3088*T*LN(T)+1.038192E+28*T**(-9);
      3000.00  N !
 FUNCTION GLIQMG    298.15  +8202.243-8.83693*T+GHSERMG-8.0176E-20*T**7;
       923.00  Y  -5439.869+195.324057*T-34.3088*T*LN(T);
      3000.00  N !
$ ------------------------------------------------------------------------------
$ Binary system
$
$ From J. Tibballs 1998 (included in LB Vol. 3)
$
$ J. Tibballs, COST 507, Final report round 2, 1998.
$
$ Checked against LB and COST. Checked at 6000 K.
$
 PAR  L(LIQUID,FE,MG;0),,               +61343+1.5*T;,,               N 98Tib !
 PAR  L(LIQUID,FE,MG;1),,               -2700;,,                      N 98Tib !
$
 PAR  L(FCC_A1,FE,MG:VA;0),,            +65200;,,                     N 98Tib !
 PAR  L(BCC_A2,FE,MG:VA;0),,            +65700;,,                     N 98Tib !
 PAR  L(HCP_A3,FE,MG:VA;0),,            +92400;,,                     N 98Tib !
$
$ metastable
$
$PAR  L(CBCC_A12,FE,MG:VA;0),,          +70000;,,                     N Same !
$PAR  L(CUB_A13,FE,MG:VA;0),,           +70000;,,                     N Same !
$ ------------------------------------------------------------------------------
$
 ASSESSED_SYSTEM
  FE-MG(TDB -* +LIQUID +BCC_A2 +FCC_A1 +HCP_A3 ;G5 MAJ:BCC/FE:VA C_S:LIQ/MG:VA
  ;P3 TMM:300/3000 STP:.01/2000/1) !
$
$
 LIST-OF-REFERENCE
 NUMBER  SOURCE
  Null   'Unknown source'
  Same   'Same or similar interaction as in the corresponding stable phase'
  REFLAV 'Laves phase convention: G(LAVES,X:X)=+3*GHSERXX+15000'
  91Din  'A.T. Dinsdale, Calphad, 15, 317-425(1991).'
  98Tib  'J. Tibballs, COST 507, Final report round 2, 1998; Fe-Mg'
  99SGUN 'SGTE unary database V.4.1, 1999.'
!
