Repository: orchid-calphad/orchid-project.org

# orchid-project.org

Website and released data of **ORCHID** (Open Repository for CALPHAD Hypotheses, Intelligence, and Discovery),
served by GitHub Pages at https://orchid-project.org. Releases are archived on Zenodo (one DOI per version).

- `index.html`, `catalog/`, `best-practices.html` — static, self-contained pages (generated in the ORCHID tooling).
- `data/` — released data: catalog, redistributable TDB files, convex hulls. Licences: `data/LICENSES.md`, `data/NOTICE.md`.
- `llms.txt`, `data/croissant.json`, `CITATION.cff`, `.zenodo.json` — machine-readable metadata.

Only data with clear redistribution rights are published.

File: data/databases/sgte-binary/FeMn-04Wit.tdb
$
$ Database for Fe-Mn from V.T. Witusiewicz et al. 2004
$
$ V.T. Witusiewicz, F. Sommer, E.J. Mittemeijer,
$ J. Phase Equilib., 25, 346-54(2004).
$
$ Dataset created 2010.01.23 by Bengt Hallstedt.
$ 2020.12.26: Modified for use with GES6.
$
$ The fcc interaction is quite unusual.
$
$ There is a slight difference for the bcc+fcc+cbcc-A12 and the Fe-rich
$ fcc+bcc+liquid equilibria compared to the paper.
$
$ ------------------------------------------------------------------------------
 TEMP-LIM 298.15 6000.00 !
$
$ELEMENT NAME  REF. STATE               ATOMIC MASS H298-H0    S298    !
$
 ELEMENT VA   VACUUM                      0.0          0.0      0.0    ! 
 ELEMENT FE   BCC_A2                     55.847     4489.0     27.2797 ! 
 ELEMENT MN   CBCC_A12                   54.9380    4995.696   32.2206 ! 
$ ------------------------------------------------------------------------------
$ Phase definitions
$
 PHASE LIQUID:L % 1 1 !
 CONST LIQUID:L : FE MN : !
$
$ Fcc (cF4, Fm-3m) and MeX (cF8, Fm-3m)
$
 PHASE FCC_A1 %A 2 1 1 !
 CONST FCC_A1 : FE% MN% : VA : !
$
$ Bcc (cI2, Im-3m)
$
 PHASE BCC_A2 %B 2 1 3 !
 CONST BCC_A2 : FE% MN% : VA : !
$
$ Hcp (hP2, P6_3/mmc) and Me2X (NiAs-type, hP4, P6_3/mmc, B8_1)
$
 PHASE HCP_A3 %A 2 1 0.5 !
 CONST HCP_A3 : FE MN : VA : !
$
$ Prototype alpha-Mn (cI58, I-43m)
$
 PHASE CBCC_A12 %A 2 1 1 !
 CONST CBCC_A12 : FE MN% : VA : !
$
$ Prototype beta-Mn (cP20, P4_132)
$
 PHASE CUB_A13 % 2 1 1 !
 CONST CUB_A13 : FE MN% : VA : !
$ ------------------------------------------------------------------------------
$ Defaults
$
 DEFINE-SYSTEM-DEFAULT ELEMENT 2 !
 DEFAULT-COM DEFINE_SYSTEM_ELEMENT VA !
 TYPE-DEF % SEQ * !
 TYPE-DEF A GES AMEND_PHASE_DESCRIPTION @ MAGNETIC -3 0.28 !
 TYPE-DEF B GES AMEND_PHASE_DESCRIPTION @ MAGNETIC -1 0.4 !
 FUNCTION ZERO      298.15  0;                                         6000 N !
 FUNCTION UN_ASS    298.15  0;                                         6000 N !
$ ------------------------------------------------------------------------------
$ Element data
$ ------------------------------------------------------------------------------
$ Fe
$
$ ORTHORHOMBIC_A20 and TETRAGONAL_U added im unary 4.1
$
 PAR  G(BCC_A2,FE:VA),,                 +GHSERFE;,,                   N 91Din !
 PAR  TC(BCC_A2,FE:VA),,                 1043.00;,,                   N 91Din !
 PAR  BM(BCC_A2,FE:VA),,                    2.22;,,                   N 91Din !
 PAR  G(FCC_A1,FE:VA),,                 +GFCCFE;,,                    N 91Din !
 PAR  TC(FCC_A1,FE:VA),,                 -201.00;,,                   N 91Din !
 PAR  BM(FCC_A1,FE:VA),,                   -2.10;,,                   N 91Din !
 PAR  G(HCP_A3,FE:VA),,                 +GHCPFE;,,                    N 91Din !
 PAR  G(CBCC_A12,FE:VA),,               +GHSERFE+4745;,,              N 91Din !
 PAR  G(CUB_A13,FE:VA),,                +GHSERFE+3745;,,              N 91Din !
$PAR  G(ORTHORHOMBIC_A20,FE),,          +GHSERFE+5000;,,              N 99SGUN !
$PAR  G(TETRAGONAL_U,FE),,              +GHSERFE+5000;,,              N 99SGUN !
 PAR  G(LIQUID,FE),,                    +GLIQFE;,,                    N 91Din !
$
 FUNCTION GHSERFE   298.15  +1225.7+124.134*T-23.5143*T*LN(T)
       -0.00439752*T**2-5.8927E-08*T**3+77359*T**(-1);
      1811.00  Y  -25383.581+299.31255*T-46*T*LN(T)+2.29603E+31*T**(-9);
      6000.00  N !
 FUNCTION GFCCFE    298.15  -1462.4+8.282*T-1.15*T*LN(T)
       +6.4E-04*T**2+GHSERFE;
      1811.00  Y  -1713.815+0.940009*T+GHSERFE+4.9251E+30*T**(-9);
      6000.00  N !
 FUNCTION GHCPFE    298.15  -3705.78+12.591*T-1.15*T*LN(T)
       +6.4E-04*T**2+GHSERFE;
      1811.00  Y  -3957.195+5.249009*T+GHSERFE+4.9251E+30*T**(-9);
      6000.00  N !
 FUNCTION GLIQFE    298.15  +12040.17-6.55843*T+GHSERFE-3.67516E-21*T**7;
      1811.00  Y  -10838.83+291.302*T-46*T*LN(T);
      6000.00  N !
$ ------------------------------------------------------------------------------
$ Mn
$
 PAR  G(CBCC_A12,MN:VA),,               +GHSERMN;                2000 N 91Din !
 PAR  TC(CBCC_A12,MN:VA),,               -285.00;                2000 N 91Din !
 PAR  BM(CBCC_A12,MN:VA),,                 -0.66;                2000 N 91Din !
 PAR  G(CUB_A13,MN:VA),,                +GCUBMN;                 2000 N 91Din !
 PAR  G(FCC_A1,MN:VA),,                 +GFCCMN;                 2000 N 91Din !
 PAR  TC(FCC_A1,MN:VA),,                -1620.00;                2000 N 91Din !
 PAR  BM(FCC_A1,MN:VA),,                   -1.86;                2000 N 91Din !
 PAR  G(BCC_A2,MN:VA),,                 +GBCCMN;                 2000 N 91Din !
 PAR  TC(BCC_A2,MN:VA),,                 -580.00;                2000 N 91Din !
 PAR  BM(BCC_A2,MN:VA),,                   -0.27;                2000 N 91Din !
 PAR  G(HCP_A3,MN:VA),,                 +GHCPMN;                 2000 N 91Din !
 PAR  TC(HCP_A3,MN:VA),,                -1620.00;                2000 N 91Din !
 PAR  BM(HCP_A3,MN:VA),,                   -1.86;                2000 N 91Din !
 PAR  G(LIQUID,MN),,                    +GLIQMN;                 2000 N 91Din !
$
 FUNCTION GHSERMN   298.15  -8115.28+130.059*T-23.4582*T*LN(T)
       -0.00734768*T**2+69827*T**(-1);
      1519.00  Y  -28733.41+312.2648*T-48*T*LN(T)+1.656847E+30*T**(-9);
      2000.00  N !
 FUNCTION GCUBMN    298.15  -5800.4+135.995*T-24.8785*T*LN(T)
       -0.00583359*T**2+70269*T**(-1);
      1519.00  Y  +442.65-0.9715*T+GHSERMN+2.310723E+30*T**(-9);
      2000.00  N !
 FUNCTION GFCCMN    298.15  -3439.3+131.884*T-24.5177*T*LN(T)
       -0.006*T**2+69600*T**(-1);
      1519.00  Y  +2663.31-2.5984*T+GHSERMN+2.205113E+30*T**(-9);
      2000.00  N !
 FUNCTION GBCCMN    298.15  -3235.3+127.85*T-23.7*T*LN(T)
       -0.00744271*T**2+60000*T**(-1);
      1519.00  Y  +5544.58-4.5605*T+GHSERMN-3.91695E+29*T**(-9);
      2000.00  N !
 FUNCTION GHCPMN    298.15  -4439.3+133.007*T-24.5177*T*LN(T)
       -0.006*T**2+69600*T**(-1);
      1519.00  Y  +1663.31-1.4754*T+GHSERMN+2.205113E+30*T**(-9);
      2000.00  N !
 FUNCTION GLIQMN    298.15  +17859.91-12.6208*T+GHSERMN-4.41929E-21*T**7;
      1519.00  Y  -9993.9+299.036*T-48*T*LN(T);
      2000.00  N !
$ ------------------------------------------------------------------------------
$ Binary system
$
$ V.T. Witusiewicz, F. Sommer, E.J. Mittemeijer,
$ J. Phase Equilib., 25, 346-54(2004).
$
$ Checked against paper. Checked at 6000 K.
$
$ There is a slight difference for the bcc+fcc+cbcc-A12 and the Fe-rich
$ fcc+bcc+liquid equilibria compared to the paper.
$
$ The fcc interaction is quite unusual.
$
 PAR  L(LIQUID,FE,MN;0),,               -2928.5+0.8779*T;,,           N 04Wit !
 PAR  L(LIQUID,FE,MN;1),,               +849+0.3832*T;,,              N 04Wit !
$
 PAR  L(FCC_A1,FE,MN:VA;0),,            -13107+13.8608*T
             +0.9523*T*LN(T)-0.0132532*T**2+3.2854E-06*T**3;,,        N 04Wit !
 PAR  TC(FCC_A1,FE,MN:VA;0),,           -2358;,,                      N 04Wit !
 PAR  TC(FCC_A1,FE,MN:VA;1),,           -1602;,,                      N 04Wit !
 PAR  BM(FCC_A1,FE,MN:VA;0),,              +2.872;,,                  N 04Wit !
 PAR  BM(FCC_A1,FE,MN:VA;1),,              +3.666;,,                  N 04Wit !
$
 PAR  L(BCC_A2,FE,MN:VA;0),,            -3940.1+3.13*T;,,             N 04Wit !
 PAR  L(BCC_A2,FE,MN:VA;1),,            +6405.3-3.8396*T;,,           N 04Wit !
 PAR  TC(BCC_A2,FE,MN:VA;0),,            +370;,,                      N 04Wit !
$
 PAR  L(HCP_A3,FE,MN:VA;0),,            -10269.9+19.1867*T;,,         N 04Wit !
 PAR  L(HCP_A3,FE,MN:VA;1),,            -4117.7;,,                    N 04Wit !
$
 PAR  L(CBCC_A12,FE,MN:VA;0),,          -11848.9+2.68*T;,,            N 04Wit !
$
 PAR  L(CUB_A13,FE,MN:VA;0),,           -10860.8+3.1408*T;,,          N 04Wit !
$ ------------------------------------------------------------------------------
$
 ASSESSED_SYSTEM
  FE-MN(TDB -* +LIQUID +BCC_A2 +FCC_A1 +CBCC_A12 +CUB_A13
  ;P3 TMM:300/2300 STP:.4/1300/2/-2) !
$
$
 LIST-OF-REFERENCE
 NUMBER  SOURCE
  Null   'Unknown source'
  REFLAV 'Laves phase convention: G(LAVES,X:X)=+3*GHSERXX+15000'
  91Din  'A.T. Dinsdale, Calphad, 15, 317-425(1991).'
  99SGUN 'SGTE unary database V.4.1, 1999.'
  04Wit  'V.T. Witusiewicz, F. Sommer, E.J. Mittemeijer,
          J. Phase Equilib., 25, 346-54(2004);Fe-Mn'
!

File: data/databases/sgte-binary/FeMn-19Big-3g.tdb
$
$ Database for Fe-Mn from S. Bigdeli and M. Selleby 2019.
$
$ S. Bigdeli, M. Selleby, Calphad, 64, 185-95(2019).
$
$ Dataset created 2021.11.06 by Bengt Hallstedt.
$
$ This database cannot be used with GES6. It does not understand the THETA
$ identifier.
$
$ 3rd generation modelling. New magnetic models.
$
$ The dataset was created based on the tdb from the authors in the
$ supplemental material. It would not have been possible to construct the
$ present tdb from the information in the paper only.
$
$ Note! The elemental G-functions do not include the Einstein contribution.
$ This is included in the separate THETA functions.
$
$ ------------------------------------------------------------------------------
 TEMP-LIM 0.01 6000.00 !
$
$ELEMENT NAME  REF. STATE               ATOMIC MASS H298-H0    S298    !
$
 ELEMENT VA   VACUUM                      0.0          0.0      0.0    ! 
 ELEMENT FE   BCC_A2                     55.847     4489.0     27.2797 ! 
 ELEMENT MN   CBCC_A12                   54.9380    4995.696   32.2206 ! 
$ ------------------------------------------------------------------------------
$ Phase definitions
$
 PHASE LIQUID:L % 1 1 !
 CONST LIQUID:L : FE MN : !
$
$ Fcc (cF4, Fm-3m) and MeX (cF8, Fm-3m)
$
 PHASE FCC_A1 %A 2 1 1 !
 CONST FCC_A1 : FE% MN% : VA : !
$
$ Bcc (cI2, Im-3m)
$
 PHASE BCC_A2 %B 2 1 3 !
 CONST BCC_A2 : FE% MN% : VA : !
$
$ Hcp (hP2, P6_3/mmc) and Me2X (NiAs-type, hP4, P6_3/mmc, B8_1)
$
 PHASE HCP_A3 %A 2 1 0.5 !
 CONST HCP_A3 : FE MN : VA : !
$
$ Prototype alpha-Mn (cI58, I-43m)
$
 PHASE CBCC_A12 %A 2 1 1 !
 CONST CBCC_A12 : FE MN% : VA : !
$
$ Prototype beta-Mn (cP20, P4_132)
$
 PHASE CUB_A13 % 2 1 1 !
 CONST CUB_A13 : FE MN% : VA : !
$ ------------------------------------------------------------------------------
$ Defaults
$
 DEFINE-SYSTEM-DEFAULT ELEMENT 2 !
 DEFAULT-COM DEFINE_SYSTEM_ELEMENT VA !
 TYPE-DEF % SEQ * !
 TYPE-DEF A GES AMEND_PHASE_DESCRIPTION @ MAGNETIC 0.0 0.25 !
 TYPE-DEF B GES AMEND_PHASE_DESCRIPTION @ MAGNETIC 0.0 0.37 !
 FUNCTION ZERO      298.15  0;                                         6000 N !
 FUNCTION UN_ASS    298.15  0;                                         6000 N !
 FUNCTION R           0.01  +8.31451;                                  6000 N !
 FUNCTION TINV      298.15  +T**(-1);                                  6000 N !
 FUNCTION RTINV     298.15  +R**(-1)*TINV;                             6000 N !
$ ------------------------------------------------------------------------------
$ Element data
$ ------------------------------------------------------------------------------
$ Fe
$
 PAR  G(BCC_A2,FE:VA),,                 +GHSERFE;,,                   N 01Che !
 PAR  THETA(BCC_A2,FE:VA),,             +LN(309);,,                   N 01Che !
 PAR  TC(BCC_A2,FE:VA),,                +1043.00;,,                   N 91Din !
 PAR  NT(BCC_A2,FE:VA),,                -1043.00;,,                   N 91Din !
 PAR  BMAG(BCC_A2,FE:VA),,                  2.22;,,                   N 91Din !
 PAR  G(FCC_A1,FE:VA),,                 +GFCCFE;,,                    N 01Che !
 PAR  THETA(FCC_A1,FE:VA),,             +LN(309);,,                   N 01Che !
 PAR  TC(FCC_A1,FE:VA),,                  -67.00;,,                   N 19Big !
 PAR  NT(FCC_A1,FE:VA),,                  +67.00;,,                   N 19Big !
 PAR  BMAG(FCC_A1,FE:VA),,                  0.70;,,                   N 19Big !
 PAR  G(HCP_A3,FE:VA),,                 +GHCPFE;,,                    N 16Big !
 PAR  THETA(HCP_A3,FE:VA),,             +LN(281);,,                   N 16Big !
 PAR  NT(HCP_A3,FE:VA),,                 +100.00;,,                   N 16Big !
 PAR  BMAG(HCP_A3,FE:VA),,                  0.10;,,                   N 16Big !
 PAR  G(CBCC_A12,FE:VA),,               +GHSERFE+4745;,,              N 91Din !
 PAR  THETA(CBCC_A12,FE:VA),,           +LN(309);,,                   N 19Big !
 PAR  G(CUB_A13,FE:VA),,                +GHSERFE+3745;,,              N 91Din !
 PAR  THETA(CUB_A13,FE:VA),,            +LN(309);,,                   N 19Big !
 PAR  G(LIQUID,FE),,                    +GLIQFE;,,                    N 01Che !
 PAR  THETA(LIQUID,FE),,                +LN(245);,,                   N 01Che !
 PAR  GD(LIQUID,FE),,                   +42754.9478-7.624*T
             -1.08230446*T*LN(T);,,                                   N 01Che !
 PAR  TC(LIQUID,FE),,                    +200.00;,,                   N 01Che !
 PAR  NT(LIQUID,FE),,                    -200.00;,,                   N 01Che !
 PAR  BMAG(LIQUID,FE),,                     1.70;,,                   N 01Che !
$
 FUNCTION GHSERFE     0.01  +GGBCCL+8927.2831-9.7228331*T;
      1811.00  Y  +GGBCCH+8927.2831-9.7228331*T;
      6000.00  N !
 FUNCTION GFCCFE      0.01  +GGFCCL+249.14486-4.4119139*T;
      1811.00  Y  +GGFCCH+249.14486-4.4119139*T;
      6000.00  N !
 FUNCTION GHCPFE      0.01  +GGHCPL+66.7922465-0.79245744*T;
      1811.00  Y  +GGHCPH+66.7922465-0.79245744*T;
      6000.00  N !
 FUNCTION GLIQFE      0.01  +7103.20801-0.0019730116*T**2
       +1392.1182-8.2584018*T;
      6000.00  N !
$
 FUNCTION GGBCCL      0.01  -8410.26596-0.0032390815*T**2
       -3.3191338E-14*T**5;
      6000.00  N !
 FUNCTION GGBCCH      0.01  -33208.4173+165.40504*T-21.0474823*T*LN(T)
       -2.7818280E+18*T**(-5)+4.2811788E+37*T**(-11);
      6000.00  N !
 FUNCTION GGFCCL      0.01  -2615.00904-0.0027933375*T**2
       -2.1239087E-14*T**5+G2STFCC;
      6000.00  N !
 FUNCTION GGFCCH      0.01  -32389.5438+168.31394*T-20.9834791*T*LN(T)
      +9.2444598E+18*T**(-5)-1.4750509E+37*T**(-11)+G2STFCC;
      6000.00  N !
 FUNCTION GGHCPL      0.01  -3307.07993-0.00431797569*T**2
       -2.1239086E-14*T**5;
      6000.00  N !
 FUNCTION GGHCPH      0.01  -24924.6659+161.764208*T-21.0325858*T*LN(T)
       -4.71013343E+18*T**(-5);
      6000.00  N !
$
 FUNCTION G2STFCC1    0.01  +9023.52375-2.49522260*T;                  6000 N !
 FUNCTION G2STFCC2    0.01  -G2STFCC1*RTINV;                           6000 N !
 FUNCTION G2STFCC3    0.01  +1+EXP(G2STFCC2);                          6000 N !
 FUNCTION G2STFCC4    0.01  +LN(G2STFCC3);                             6000 N !
 FUNCTION G2STFCC     0.01  -R*T*G2STFCC4;                             6000 N !
$ ------------------------------------------------------------------------------
$ Mn
$
 PAR  G(CBCC_A12,MN:VA),,               +GHSERMN;,,                   N 15Big !
 PAR  THETA(CBCC_A12,MN:VA),,           +LN(287.6);,,                 N 15Big !
 PAR  TC(CBCC_A12,MN:VA),,                -95.00;,,                   N 91Din !
 PAR  NT(CBCC_A12,MN:VA),,                +95.00;,,                   N 91Din !
 PAR  BMAG(CBCC_A12,MN:VA),,                0.22;,,                   N 91Din !
 PAR  G(CUB_A13,MN:VA),,                +GCUBMN;,,                    N 15Big !
 PAR  THETA(CUB_A13,MN:VA),,            +LN(247.8);,,                 N 15Big !
 PAR  G(FCC_A1,MN:VA),,                 +GFCCMN;,,                    N 15Big !
 PAR  THETA(FCC_A1,MN:VA),,             +LN(257.5);,,                 N 15Big !
 PAR  TC(FCC_A1,MN:VA),,                 -540.00;,,                   N 91Din !
 PAR  NT(FCC_A1,MN:VA),,                 +540.00;,,                   N 91Din !
 PAR  BMAG(FCC_A1,MN:VA),,                  0.62;,,                   N 91Din !
 PAR  G(BCC_A2,MN:VA),,                 +GBCCMN;,,                    N 15Big !
 PAR  THETA(BCC_A2,MN:VA),,             +LN(265);,,                   N 15Big !
 PAR  TC(BCC_A2,MN:VA),,                 -580.00;,,                   N 91Din !
 PAR  NT(BCC_A2,MN:VA),,                 +580.00;,,                   N 91Din !
 PAR  BMAG(BCC_A2,MN:VA),,                  0.27;,,                   N 91Din !
 PAR  G(HCP_A3,MN:VA),,                 +GHCPMN;,,                    N 16Big !
 PAR  THETA(HCP_A3,MN:VA),,             +LN(438.5);,,                 N 16Big !
 PAR  G(LIQUID,MN),,                    +13256.8283
             -0.00175574940*T**2;,,                                   N 15Big !
 PAR  THETA(LIQUID,MN),,                +LN(119.5);,,                 N 15Big !
 PAR  GD(LIQUID,MN),,                   +50493.6966-8.314*T
             -1.07778322*T*LN(T);,,                                   N 15Big !
$
 FUNCTION GHSERMN     0.01  +GGMNCBCL+665.748761*MNCBCCB
       -8.31451*MNCBCCB*T;
      1519.00  Y  +GGMNCBCH+665.748761*MNCBCCB-8.31451*MNCBCCB*T;
      6000.00  N !
 FUNCTION GCUBMN      0.01  +GGMNCUBL;
      1519.00  Y  +GGMNCUBH;
      6000.00  N !
 FUNCTION GFCCMN      0.01  +GGMNFCCL+3784.25628*MNFCCB
       -8.31451*MNFCCB*T;
      1519.00  Y  +GGMNFCCH+3784.25628*MNFCCB-8.31451*MNFCCB*T;
      6000.00  N !
 FUNCTION GBCCMN      0.01  +GGMNBCCL+4245.28448*MNBCCB
       -8.31451*MNBCCB*T;
      1519.00  Y  +GGMNBCCH+4245.28448*MNBCCB-8.31451*MNBCCB*T;
      6000.00  N !
 FUNCTION GHCPMN      0.01  +GGMNHCPL;
      1519.00  Y  +GGMNHCPH;
      6000.00  N !
$
 FUNCTION GGMNCBCL    0.01  -8621.707-0.0054695069*T**2
       +3.6645644E-08*T**3-2.5888450E-14*T**5;
      6000.00  N !
 FUNCTION GGMNCBCH    0.01  -25954.3280+130.733410*T+20.1788630*T
       -20.1788630*T*LN(T)-7.41738730E+17*T**(-5)+3.57220000E+36*T**(-11);
      6000.00  N !
 FUNCTION MNCBCCB     0.01  +LN(1.22);                                 6000 N !
 FUNCTION GGMNCUBL    0.01  -6181.4708-0.0057218755*T**2
       +8.9632678E-12*T**3-1.9360399E-14*T**5;
      6000.00  N !
 FUNCTION GGMNCUBH    0.01  -24465.161+136.701980*T+21.0957190*T
       -21.0957190*T*LN(T)-3.96700000E+17*T**(-5)+2.9953E+36*T**(-11);
      6000.00  N !
 FUNCTION GGMNFCCL    0.01  -5356.3280-0.0044627084*T**2
       -3.7906096E-10*T**4+8.1018765E-14*T**5;
      6000.00  N !
 FUNCTION GGMNFCCH    0.01  -22440.434+135.25456*T+20.797951*T
       -20.797951*T*LN(T)-1.8964000E+18*T**(-5)+5.2080000E+36*T**(-11);
      6000.00  N !
 FUNCTION MNFCCB      0.01  +LN(1.62);                                 6000 N !
 FUNCTION GGMNBCCL    0.01  -4692.6774-0.0068464920*T**2
       -3.2311349E-15*T**5;
      6000.00  N !
 FUNCTION GGMNBCCH    0.01  -18620.432+127.31728*T+20.301009*T
       -20.301009*T*LN(T)-2.2035000E+18*T**(-5)+5.1886000E+36*T**(-11);
      6000.00  N !
 FUNCTION MNBCCB      0.01  +LN(1.27);                                 6000 N !
 FUNCTION GGMNHCPL    0.01  -9755.88935-0.00699764166*T**2
       +4.12888434E-15*T**5;
      6000.00  N !
 FUNCTION GGMNHCPH    0.01  -25379.581+133.19315*T+21.0957581*T
       -21.0957581*T*LN(T)-1.1043E+18*T**(-5)+3.3993E+36*T**(-11);
      6000.00  N !
$ ------------------------------------------------------------------------------
$ Binary system
$
$ S. Bigdeli, M. Selleby, Calphad, 64, 185-95(2019).
$
$ Checked against paper and author's tdb. Checked at 6000 K.
$
$ This database cannot be used with GES6. It does not understand the THETA
$ identifier.
$
$ 3rd generation modelling. New magnetic models.
$
$ The dataset was created based on the tdb from the authors in the
$ supplemental material. It would not have been possible to construct the
$ present tdb from the information in the paper only.
$
$ Note! The elemental G-functions do not include the Einstein contribution.
$ This is included in the separate THETA functions.
$
 PAR  L(LIQUID,FE,MN;0),,               -3235.6397+1.7*T;,,           N 19Big !
 PAR  L(LIQUID,FE,MN;1),,               +1238.0658;,,                 N 19Big !
$
 PAR  L(FCC_A1,FE,MN:VA;0),,            -6028.5622+4.4*T;,,           N 19Big !
 PAR  L(FCC_A1,FE,MN:VA;1),,            -6276.8602+4.1*T;,,           N 19Big !
 PAR  NT(FCC_A1,FE,MN:VA;0),,            +822.58149;,,                N 19Big !
 PAR  NT(FCC_A1,FE,MN:VA;1),,            +987.65039;,,                N 19Big !
 PAR  NT(FCC_A1,FE,MN:VA;2),,           -1459.9075;,,                 N 19Big !
 PAR  BMAG(FCC_A1,FE,MN:VA;0),,            +2.1;,,                    N 19Big !
 PAR  BMAG(FCC_A1,FE,MN:VA;1),,            +6.3;,,                    N 19Big !
 PAR  BMAG(FCC_A1,FE,MN:VA;2),,            +9.4;,,                    N 19Big !
$
 PAR  L(BCC_A2,FE,MN:VA;0),,            +3224.5301-0.54315679*T;,,    N 19Big !
 PAR  L(BCC_A2,FE,MN:VA;1),,            +623.35797+0.34024676*T;,,    N 19Big !
 PAR  TC(BCC_A2,FE,MN:VA;0),,            +703.58783;,,                N 19Big !
 PAR  NT(BCC_A2,FE,MN:VA;0),,            -703.58783;,,                N 19Big !
 PAR  BMAG(BCC_A2,FE,MN:VA;0),,            +1.0623787;,,              N 19Big !
$
 PAR  L(HCP_A3,FE,MN:VA;0),,            -7068.8014+16.551037*T;,,     N 19Big !
 PAR  L(HCP_A3,FE,MN:VA;1),,            -14337.849;,,                 N 19Big !
$
 PAR  L(CBCC_A12,FE,MN:VA;0),,          -7187.9245;,,                 N 19Big !
 PAR  NT(CBCC_A12,FE,MN:VA;0),,         -2353.1230;,,                 N 19Big !
 PAR  NT(CBCC_A12,FE,MN:VA;1),,         -4034.2934;,,                 N 19Big !
$
 PAR  L(CUB_A13,FE,MN:VA;0),,           -7460.4218+1.8*T;,,           N 19Big !
$ ------------------------------------------------------------------------------
$
 ASSESSED_SYSTEM
  FE-MN(TDB -* +LIQUID +BCC_A2 +FCC_A1 +CBCC_A12 +CUB_A13
  ;P3 TMM:300/2300 STP:.4/1300/2/-2) !
$
$
 LIST-OF-REFERENCE
 NUMBER  SOURCE
  Null   'Unknown source'
  REFLAV 'Laves phase convention: G(LAVES,X:X)=+3*GHSERXX+15000'
  91Din  'A.T. Dinsdale, Calphad, 15, 317-425(1991).'
  01Che  'Q. Chen, B. Sundman, J. Phase Equilib., 22, 631-44(2001); Fe'
  15Big  'S. Bigdeli, H. Mao, M. Selleby,
          Phys. Status Solidi B, 252, 2199-2208(2015); Mn'
  16Big  'S. Bigdeli, H. Ehtehsami, Q. Chen, H. Mao, P. Korzhavy, M. Selleby,
          Phys. Status Solidi B, 253, 1830-36(2016); Fe, Mn'
  19Big  'S. Bigdeli, M. Selleby, Calphad, 64, 185-95(2019); Fe-Mn'
!

File: data/databases/sgte-binary/FeMn-23Jac.tdb
$
$ Database for Fe-Mn from A. Jacob et al. 2023.
$
$ A. Jacob, E. Povoden-Karadeniz, P. Retzl, E. Kozeschnik,
$ Calphad, 81, 102531(2023).
$
$ Dataset created 2023.01.06 by Bengt Hallstedt.
$
$ Based on 89Hua.
$
$ Only usable at low T. The liquidus and bcc extensions at high T are not good.
$
$ ------------------------------------------------------------------------------
 TEMP-LIM 298.15 6000.00 !
$
$ELEMENT NAME  REF. STATE               ATOMIC MASS H298-H0    S298    !
$
 ELEMENT VA   VACUUM                      0.0          0.0      0.0    ! 
 ELEMENT FE   BCC_A2                     55.847     4489.0     27.2797 ! 
 ELEMENT MN   CBCC_A12                   54.9380    4995.696   32.2206 ! 
$ ------------------------------------------------------------------------------
$ Phase definitions
$
 PHASE LIQUID:L % 1 1 !
 CONST LIQUID:L : FE MN : !
$
$ Fcc (cF4, Fm-3m) and MeX (cF8, Fm-3m)
$
 PHASE FCC_A1 %A 2 1 1 !
 CONST FCC_A1 : FE% MN% : VA : !
$
$ Bcc (cI2, Im-3m)
$
 PHASE BCC_A2 %B 2 1 3 !
 CONST BCC_A2 : FE% MN% : VA : !
$
$ Hcp (hP2, P6_3/mmc) and Me2X (NiAs-type, hP4, P6_3/mmc, B8_1)
$
 PHASE HCP_A3 %A 2 1 0.5 !
 CONST HCP_A3 : FE MN : VA : !
$
$ Prototype alpha-Mn (cI58, I-43m)
$
 PHASE CBCC_A12 %A 2 1 1 !
 CONST CBCC_A12 : FE MN% : VA : !
$
$ Prototype beta-Mn (cP20, P4_132)
$
 PHASE CUB_A13 % 2 1 1 !
 CONST CUB_A13 : FE MN% : VA : !
$ ------------------------------------------------------------------------------
$ Defaults
$
 DEFINE-SYSTEM-DEFAULT ELEMENT 2 !
 DEFAULT-COM DEFINE_SYSTEM_ELEMENT VA !
 TYPE-DEF % SEQ * !
 TYPE-DEF A GES AMEND_PHASE_DESCRIPTION @ MAGNETIC -3 0.28 !
 TYPE-DEF B GES AMEND_PHASE_DESCRIPTION @ MAGNETIC -1 0.4 !
 FUNCTION ZERO      298.15  0;                                         6000 N !
 FUNCTION UN_ASS    298.15  0;                                         6000 N !
$ ------------------------------------------------------------------------------
$ Element data
$ ------------------------------------------------------------------------------
$ Fe
$
$ ORTHORHOMBIC_A20 and TETRAGONAL_U added im unary 4.1
$
 PAR  G(BCC_A2,FE:VA),,                 +GHSERFE;,,                   N 91Din !
 PAR  TC(BCC_A2,FE:VA),,                 1043.00;,,                   N 91Din !
 PAR  BM(BCC_A2,FE:VA),,                    2.22;,,                   N 91Din !
 PAR  G(FCC_A1,FE:VA),,                 +GFCCFE;,,                    N 91Din !
 PAR  TC(FCC_A1,FE:VA),,                 -201.00;,,                   N 91Din !
 PAR  BM(FCC_A1,FE:VA),,                   -2.10;,,                   N 91Din !
 PAR  G(HCP_A3,FE:VA),,                 +GHCPFE;,,                    N 91Din !
 PAR  G(CBCC_A12,FE:VA),,               +GHSERFE+4745;,,              N 91Din !
 PAR  G(CUB_A13,FE:VA),,                +GHSERFE+3745;,,              N 91Din !
$PAR  G(ORTHORHOMBIC_A20,FE),,          +GHSERFE+5000;,,              N 99SGUN !
$PAR  G(TETRAGONAL_U,FE),,              +GHSERFE+5000;,,              N 99SGUN !
 PAR  G(LIQUID,FE),,                    +GLIQFE;,,                    N 91Din !
$
 FUNCTION GHSERFE   298.15  +1225.7+124.134*T-23.5143*T*LN(T)
       -0.00439752*T**2-5.8927E-08*T**3+77359*T**(-1);
      1811.00  Y  -25383.581+299.31255*T-46*T*LN(T)+2.29603E+31*T**(-9);
      6000.00  N !
 FUNCTION GFCCFE    298.15  -1462.4+8.282*T-1.15*T*LN(T)
       +6.4E-04*T**2+GHSERFE;
      1811.00  Y  -1713.815+0.940009*T+GHSERFE+4.9251E+30*T**(-9);
      6000.00  N !
 FUNCTION GHCPFE    298.15  -3705.78+12.591*T-1.15*T*LN(T)
       +6.4E-04*T**2+GHSERFE;
      1811.00  Y  -3957.195+5.249009*T+GHSERFE+4.9251E+30*T**(-9);
      6000.00  N !
 FUNCTION GLIQFE    298.15  +12040.17-6.55843*T+GHSERFE-3.67516E-21*T**7;
      1811.00  Y  -10838.83+291.302*T-46*T*LN(T);
      6000.00  N !
$ ------------------------------------------------------------------------------
$ Mn
$
 PAR  G(CBCC_A12,MN:VA),,               +GHSERMN;                2000 N 91Din !
 PAR  TC(CBCC_A12,MN:VA),,               -285.00;                2000 N 91Din !
 PAR  BM(CBCC_A12,MN:VA),,                 -0.66;                2000 N 91Din !
 PAR  G(CUB_A13,MN:VA),,                +GCUBMN;                 2000 N 91Din !
 PAR  G(FCC_A1,MN:VA),,                 +GFCCMN;                 2000 N 91Din !
 PAR  TC(FCC_A1,MN:VA),,                -1620.00;                2000 N 91Din !
 PAR  BM(FCC_A1,MN:VA),,                   -1.86;                2000 N 91Din !
 PAR  G(BCC_A2,MN:VA),,                 +GBCCMN;                 2000 N 91Din !
 PAR  TC(BCC_A2,MN:VA),,                 -580.00;                2000 N 91Din !
 PAR  BM(BCC_A2,MN:VA),,                   -0.27;                2000 N 91Din !
 PAR  G(HCP_A3,MN:VA),,                 +GHCPMN;                 2000 N 91Din !
 PAR  TC(HCP_A3,MN:VA),,                -1620.00;                2000 N 91Din !
 PAR  BM(HCP_A3,MN:VA),,                   -1.86;                2000 N 91Din !
 PAR  G(LIQUID,MN),,                    +GLIQMN;                 2000 N 91Din !
$
 FUNCTION GHSERMN   298.15  -8115.28+130.059*T-23.4582*T*LN(T)
       -0.00734768*T**2+69827*T**(-1);
      1519.00  Y  -28733.41+312.2648*T-48*T*LN(T)+1.656847E+30*T**(-9);
      2000.00  N !
 FUNCTION GCUBMN    298.15  -5800.4+135.995*T-24.8785*T*LN(T)
       -0.00583359*T**2+70269*T**(-1);
      1519.00  Y  +442.65-0.9715*T+GHSERMN+2.310723E+30*T**(-9);
      2000.00  N !
 FUNCTION GFCCMN    298.15  -3439.3+131.884*T-24.5177*T*LN(T)
       -0.006*T**2+69600*T**(-1);
      1519.00  Y  +2663.31-2.5984*T+GHSERMN+2.205113E+30*T**(-9);
      2000.00  N !
 FUNCTION GBCCMN    298.15  -3235.3+127.85*T-23.7*T*LN(T)
       -0.00744271*T**2+60000*T**(-1);
      1519.00  Y  +5544.58-4.5605*T+GHSERMN-3.91695E+29*T**(-9);
      2000.00  N !
 FUNCTION GHCPMN    298.15  -4439.3+133.007*T-24.5177*T*LN(T)
       -0.006*T**2+69600*T**(-1);
      1519.00  Y  +1663.31-1.4754*T+GHSERMN+2.205113E+30*T**(-9);
      2000.00  N !
 FUNCTION GLIQMN    298.15  +17859.91-12.6208*T+GHSERMN-4.41929E-21*T**7;
      1519.00  Y  -9993.9+299.036*T-48*T*LN(T);
      2000.00  N !
$ ------------------------------------------------------------------------------
$ Binary system
$
$ A. Jacob, E. Povoden-Karadeniz, P. Retzl, E. Kozeschnik,
$ Calphad, 81, 102531(2023).
$
$ Checked against paper and author's tdb. Checked at 6000 K.
$
$ Based on 89Hua.
$
$ Only usable at low T. The liquidus and bcc extensions at high T are not good.
$
 PAR  L(LIQUID,FE,MN;0),,               -3950+0.489*T;,,              N 89Hua2 !
 PAR  L(LIQUID,FE,MN;1),,               +1145;,,                      N 89Hua2 !
$
 PAR  L(FCC_A1,FE,MN:VA;0),,            -8602+3*T;,,                  N 23Jac !
 PAR  L(FCC_A1,FE,MN:VA;1),,            +1059-1.1*T;,,                N 23Jac !
 PAR  TC(FCC_A1,FE,MN:VA;0),,           -2380;,,                      N 23Jac !
 PAR  TC(FCC_A1,FE,MN:VA;1),,           -2068;,,                      N 89Hua2 !
 PAR  TC(FCC_A1,FE,MN:VA;2),,           +2800;,,                      N 23Jac !
 PAR  BMAG(FCC_A1,FE,MN:VA;0),,            +1.8;,,                    N 23Jac !
$
 PAR  L(BCC_A2,FE,MN:VA;0),,            +4300-4.55*T;,,               N 23Jac !
 PAR  L(BCC_A2,FE,MN:VA;1),,            +1000-0.35*T;,,               N 23Jac !
 PAR  TC(BCC_A2,FE,MN:VA;0),,            +603;,,                      N 23Jac !
 PAR  BMAG(BCC_A2,FE,MN:VA;0),,            +0.5;,,                    N 23Jac !
$
 PAR  L(HCP_A3,FE,MN:VA;0),,            -5650+2.5*T;,,                N 23Jac !
 PAR  L(HCP_A3,FE,MN:VA;1),,            +1821.46;,,                   N 23Jac !
$
 PAR  L(CBCC_A12,FE,MN:VA;0),,          -11650;,,                     N 23Jac !
$
 PAR  L(CUB_A13,FE,MN:VA;0),,           -11950+1.8*T;,,               N 23Jac !
$ ------------------------------------------------------------------------------
$
 ASSESSED_SYSTEM
  FE-MN(TDB -* +LIQUID +BCC_A2 +FCC_A1 +CBCC_A12 +CUB_A13
  ;P3 TMM:300/2300 STP:.4/1300/2/-2) !
$
$
 LIST-OF-REFERENCE
 NUMBER  SOURCE
  Null   'Unknown source'
  REFLAV 'Laves phase convention: G(LAVES,X:X)=+3*GHSERXX+15000'
  89Hua2 'W. Huang, Calphad, 13, 243-52(1989); Fe-Mn'
  91Din  'A.T. Dinsdale, Calphad, 15, 317-425(1991).'
  99SGUN 'SGTE unary database V.4.1, 1999.'
  23Jac  'A. Jacob, E. Povoden-Karadeniz, P. Retzl, E. Kozeschnik,
          Calphad, 81, 102531(2023); Fe-Mn'
!

File: data/databases/sgte-binary/FeMn-23Wal-3g.tdb
$
$ Database for Fe-Mn from A. Walnsch et al. 2023.
$
$ A. Walnsch, A. Leineweber, M.J. Kriegel, Calphad, 81, 102555(2023).
$
$ Dataset created 2024.03.01 by Bengt Hallstedt.
$
$ This database cannot be used with GES6. It does not understand the THETA
$ identifier.
$
$ 3rd generation modelling. New magnetic models. Based on the dataset from
$ 19Big. New (sublattice) models for CBCC_A12 and CUB_A13. Einstein
$ function used also for interactions (instead of A+B*T). The Einstein
$ interactions have been recalculated from 19Big interactions. Reference is
$ given to 23Wal although the interactions have not actually been changed.
$
$ The unary data are written in a different way compared to 19Big. The end
$ result seems to be the same. The Fe lattice stabilities for CBCC_A12 and
$ CUB_A13 have been changed.
$
$ Note! The elemental G-functions do not include the Einstein contribution.
$ This is included in the separate THETA functions.
$
$ ------------------------------------------------------------------------------
 TEMP-LIM 0.01 6000.00 !
$
$ELEMENT NAME  REF. STATE               ATOMIC MASS H298-H0    S298    !
$
 ELEMENT VA   VACUUM                      0.0          0.0      0.0    ! 
 ELEMENT FE   BCC_A2                     55.847     4489.0     27.2797 ! 
 ELEMENT MN   CBCC_A12                   54.9380    4995.696   32.2206 ! 
$ ------------------------------------------------------------------------------
$ Phase definitions
$
 PHASE LIQUID:L % 1 1 !
 CONST LIQUID:L : FE MN : !
$
$ Fcc (cF4, Fm-3m) and MeX (cF8, Fm-3m)
$
 PHASE FCC_A1 %A 2 1 1 !
 CONST FCC_A1 : FE% MN% : VA : !
$
$ Bcc (cI2, Im-3m)
$
 PHASE BCC_A2 %B 2 1 3 !
 CONST BCC_A2 : FE% MN% : VA : !
$
$ Hcp (hP2, P6_3/mmc) and Me2X (NiAs-type, hP4, P6_3/mmc, B8_1)
$
 PHASE HCP_A3 %A 2 1 0.5 !
 CONST HCP_A3 : FE MN : VA : !
$
$ Prototype alpha-Mn (cI58, I-43m)
$
 PHASE DIS_A12 %A 1 1 !
 CONST DIS_A12 : FE MN : !
$
$ Prototype alpha-Mn (cI58, I-43m)
$
 PHASE CBCC_A12 %VM 3 0.1724 0.4138 0.4138 !
 CONST CBCC_A12 : FE MN : FE MN : FE MN : !
$
$ Prototype beta-Mn (cP20, P4_132)
$
 PHASE DIS_A13 % 2 1 1 !
 CONST DIS_A13 : FE MN% : VA : !
$
$ Prototype beta-Mn (cP20, P4_132)
$
 PHASE CUB_A13 %K 3 0.4 0.6 1 !
 CONST CUB_A13 : FE MN : FE MN : VA : !
$ ------------------------------------------------------------------------------
$ Defaults
$
 DEFINE-SYSTEM-DEFAULT ELEMENT 2 !
 DEFAULT-COM DEFINE_SYSTEM_ELEMENT VA !
 TYPE-DEF % SEQ * !
 TYPE-DEF A GES AMEND_PHASE_DESCRIPTION @ MAGNETIC 0.0 0.25 !
 TYPE-DEF B GES AMEND_PHASE_DESCRIPTION @ MAGNETIC 0.0 0.37 !
 TYPE-DEF K GES AMEND_PHASE_DESCRIPTION CUB_A13 DIS_PART DIS_A13,,,!
 TYPE-DEF V GES AMEND_PHASE_DESCRIPTION CBCC_A12 STATUS 02200800 ,,,,,, !
 TYPE-DEF M GES AMEND_PHASE_DESCRIPTION CBCC_A12 DIS_PART DIS_A12,,, !
 FUNCTION ZERO      298.15  0;                                         6000 N !
 FUNCTION UN_ASS    298.15  0;                                         6000 N !
 FUNCTION R           0.01  +8.31451;                                  6000 N !
 FUNCTION TINV      298.15  +T**(-1);                                  6000 N !
 FUNCTION RTINV     298.15  +R**(-1)*TINV;                             6000 N !
$ ------------------------------------------------------------------------------
$ Element data
$ ------------------------------------------------------------------------------
$ Fe
$
 PAR  G(BCC_A2,FE:VA),,                 +GHSERFE;,,                   N 01Che !
 PAR  THETA(BCC_A2,FE:VA),,             +LN(309);,,                   N 01Che !
 PAR  TC(BCC_A2,FE:VA),,                +1043.00;,,                   N 91Din !
 PAR  NT(BCC_A2,FE:VA),,                -1043.00;,,                   N 91Din !
 PAR  BMAG(BCC_A2,FE:VA),,                  2.22;,,                   N 91Din !
 PAR  G(FCC_A1,FE:VA),,                 +GFCCFE;,,                    N 01Che !
 PAR  THETA(FCC_A1,FE:VA),,             +LN(309);,,                   N 01Che !
 PAR  TC(FCC_A1,FE:VA),,                  -67.00;,,                   N 19Big !
 PAR  NT(FCC_A1,FE:VA),,                  +67.00;,,                   N 19Big !
 PAR  BMAG(FCC_A1,FE:VA),,                  0.70;,,                   N 19Big !
 PAR  G(HCP_A3,FE:VA),,                 +GHCPFE;,,                    N 16Big !
 PAR  THETA(HCP_A3,FE:VA),,             +LN(281);,,                   N 16Big !
 PAR  NT(HCP_A3,FE:VA),,                 +100.00;,,                   N 16Big !
 PAR  BMAG(HCP_A3,FE:VA),,                  0.10;,,                   N 16Big !
 PAR  G(DIS_A12,FE),,                   +GA123FE;,,                   N 23Wal !
 PAR  THETA(DIS_A12,FE),,               +LN(309);,,                   N 19Big !
 PAR  G(DIS_A13,FE:VA),,                +GA133FE;,,                   N 23Wal !
 PAR  THETA(DIS_A13,FE:VA),,            +LN(309);,,                   N 19Big !
 PAR  G(LIQUID,FE),,                    +GLIQFE;,,                    N 01Che !
 PAR  THETA(LIQUID,FE),,                +LN(245);,,                   N 01Che !
 PAR  GD(LIQUID,FE),,                   +42754.9478-7.624*T
             -1.08230446*T*LN(T);,,                                   N 01Che !
 PAR  TC(LIQUID,FE),,                    +200.00;,,                   N 01Che !
 PAR  NT(LIQUID,FE),,                    -200.00;,,                   N 01Che !
 PAR  BMAG(LIQUID,FE),,                     1.70;,,                   N 01Che !
$
 FUNCTION GHSERFE     0.01  +GGBCCL+8927.2831-9.7228331*T;
      1811.00  Y  +GGBCCH+8927.2831-9.7228331*T;
      6000.00  N !
 FUNCTION GFCCFE      0.01  +GGFCCL+249.14486-4.4119139*T;
      1811.00  Y  +GGFCCH+249.14486-4.4119139*T;
      6000.00  N !
 FUNCTION GHCPFE      0.01  +GGHCPL+66.7922465-0.79245744*T;
      1811.00  Y  +GGHCPH+66.7922465-0.79245744*T;
      6000.00  N !
 FUNCTION GA123FE     0.01  -3665.26596-0.0032390815*T**2
       -3.3191338E-14*T**5;
      1811.00  Y  -28463.4173+165.40504*T-21.0474823*T*LN(T)
       -2.781828E+18*T**(-5)+4.2811788E+37*T**(-11);
      6000.00  N !
 FUNCTION GA133FE     0.01  -4665.26596-0.0032390815*T**2
       -3.3191338E-14*T**5;
      1811.00  Y  -29463.4173+165.40504*T-21.0474823*T*LN(T)
       -2.781828E+18*T**(-5)+4.2811788E+37*T**(-11);
      6000.00  N !
 FUNCTION GLIQFE      0.01  +7103.20801-0.0019730116*T**2
       +1392.1182-8.2584018*T;
      6000.00  N !
$
 FUNCTION GGBCCL      0.01  -8410.26596-0.0032390815*T**2
       -3.3191338E-14*T**5;
      6000.00  N !
 FUNCTION GGBCCH      0.01  -33208.4173+165.40504*T-21.0474823*T*LN(T)
       -2.7818280E+18*T**(-5)+4.2811788E+37*T**(-11);
      6000.00  N !
 FUNCTION GGFCCL      0.01  -2615.00904-0.0027933375*T**2
       -2.1239087E-14*T**5+G2STFCC;
      6000.00  N !
 FUNCTION GGFCCH      0.01  -32389.5438+168.31394*T-20.9834791*T*LN(T)
      +9.2444598E+18*T**(-5)-1.4750509E+37*T**(-11)+G2STFCC;
      6000.00  N !
 FUNCTION GGHCPL      0.01  -3307.07993-0.00431797569*T**2
       -2.1239086E-14*T**5;
      6000.00  N !
 FUNCTION GGHCPH      0.01  -24924.6659+161.764208*T-21.0325858*T*LN(T)
       -4.71013343E+18*T**(-5);
      6000.00  N !
$
 FUNCTION G2STFCC1    0.01  +9023.52375-2.49522260*T;                  6000 N !
 FUNCTION G2STFCC2    0.01  -G2STFCC1*RTINV;                           6000 N !
 FUNCTION G2STFCC3    0.01  +1+EXP(G2STFCC2);                          6000 N !
 FUNCTION G2STFCC4    0.01  +LN(G2STFCC3);                             6000 N !
 FUNCTION G2STFCC     0.01  -R*T*G2STFCC4;                             6000 N !
$ ------------------------------------------------------------------------------
$ Mn
$
 PAR  G(DIS_A12,MN),,                   +GHSERMN;,,                   N 15Big !
 PAR  THETA(DIS_A12,MN),,               +LN(287.6);,,                 N 15Big !
 PAR  TC(DIS_A12,MN),,                    -95.00;,,                   N 91Din !
 PAR  NT(DIS_A12,MN),,                    +95.00;,,                   N 91Din !
 PAR  BMAG(DIS_A12,MN),,                    0.22;,,                   N 91Din !
 PAR  G(DIS_A13,MN:VA),,                +GCUBMN;,,                    N 15Big !
 PAR  THETA(DIS_A13,MN:VA),,            +LN(247.8);,,                 N 15Big !
 PAR  G(FCC_A1,MN:VA),,                 +GFCCMN;,,                    N 15Big !
 PAR  THETA(FCC_A1,MN:VA),,             +LN(257.5);,,                 N 15Big !
 PAR  TC(FCC_A1,MN:VA),,                 -540.00;,,                   N 91Din !
 PAR  NT(FCC_A1,MN:VA),,                 +540.00;,,                   N 91Din !
 PAR  BMAG(FCC_A1,MN:VA),,                  0.62;,,                   N 91Din !
 PAR  G(BCC_A2,MN:VA),,                 +GBCCMN;,,                    N 15Big !
 PAR  THETA(BCC_A2,MN:VA),,             +LN(265);,,                   N 15Big !
 PAR  TC(BCC_A2,MN:VA),,                 -580.00;,,                   N 91Din !
 PAR  NT(BCC_A2,MN:VA),,                 +580.00;,,                   N 91Din !
 PAR  BMAG(BCC_A2,MN:VA),,                  0.27;,,                   N 91Din !
 PAR  G(HCP_A3,MN:VA),,                 +GHCPMN;,,                    N 16Big !
 PAR  THETA(HCP_A3,MN:VA),,             +LN(438.5);,,                 N 16Big !
 PAR  G(LIQUID,MN),,                    +13256.8283
             -0.00175574940*T**2;,,                                   N 15Big !
 PAR  THETA(LIQUID,MN),,                +LN(119.5);,,                 N 15Big !
 PAR  GD(LIQUID,MN),,                   +50493.6966-8.314*T
             -1.07778322*T*LN(T);,,                                   N 15Big !
$
 FUNCTION GHSERMN     0.01  +GGMNCBCL+665.748761*MNCBCCB
       -8.31451*MNCBCCB*T;
      1519.00  Y  +GGMNCBCH+665.748761*MNCBCCB-8.31451*MNCBCCB*T;
      6000.00  N !
 FUNCTION GCUBMN      0.01  +GGMNCUBL;
      1519.00  Y  +GGMNCUBH;
      6000.00  N !
 FUNCTION GFCCMN      0.01  +GGMNFCCL+3784.25628*MNFCCB
       -8.31451*MNFCCB*T;
      1519.00  Y  +GGMNFCCH+3784.25628*MNFCCB-8.31451*MNFCCB*T;
      6000.00  N !
 FUNCTION GBCCMN      0.01  +GGMNBCCL+4245.28448*MNBCCB
       -8.31451*MNBCCB*T;
      1519.00  Y  +GGMNBCCH+4245.28448*MNBCCB-8.31451*MNBCCB*T;
      6000.00  N !
 FUNCTION GHCPMN      0.01  +GGMNHCPL;
      1519.00  Y  +GGMNHCPH;
      6000.00  N !
$
 FUNCTION GGMNCBCL    0.01  -8621.707-0.0054695069*T**2
       +3.6645644E-08*T**3-2.5888450E-14*T**5;
      6000.00  N !
 FUNCTION GGMNCBCH    0.01  -25954.3280+130.733410*T+20.1788630*T
       -20.1788630*T*LN(T)-7.41738730E+17*T**(-5)+3.57220000E+36*T**(-11);
      6000.00  N !
 FUNCTION MNCBCCB     0.01  +LN(1.22);                                 6000 N !
 FUNCTION GGMNCUBL    0.01  -6181.4708-0.0057218755*T**2
       +8.9632678E-12*T**3-1.9360399E-14*T**5;
      6000.00  N !
 FUNCTION GGMNCUBH    0.01  -24465.161+136.701980*T+21.0957190*T
       -21.0957190*T*LN(T)-3.96700000E+17*T**(-5)+2.9953E+36*T**(-11);
      6000.00  N !
 FUNCTION GGMNFCCL    0.01  -5356.3280-0.0044627084*T**2
       -3.7906096E-10*T**4+8.1018765E-14*T**5;
      6000.00  N !
 FUNCTION GGMNFCCH    0.01  -22440.434+135.25456*T+20.797951*T
       -20.797951*T*LN(T)-1.8964000E+18*T**(-5)+5.2080000E+36*T**(-11);
      6000.00  N !
 FUNCTION MNFCCB      0.01  +LN(1.62);                                 6000 N !
 FUNCTION GGMNBCCL    0.01  -4692.6774-0.0068464920*T**2
       -3.2311349E-15*T**5;
      6000.00  N !
 FUNCTION GGMNBCCH    0.01  -18620.432+127.31728*T+20.301009*T
       -20.301009*T*LN(T)-2.2035000E+18*T**(-5)+5.1886000E+36*T**(-11);
      6000.00  N !
 FUNCTION MNBCCB      0.01  +LN(1.27);                                 6000 N !
 FUNCTION GGMNHCPL    0.01  -9755.88935-0.00699764166*T**2
       +4.12888434E-15*T**5;
      6000.00  N !
 FUNCTION GGMNHCPH    0.01  -25379.581+133.19315*T+21.0957581*T
       -21.0957581*T*LN(T)-1.1043E+18*T**(-5)+3.3993E+36*T**(-11);
      6000.00  N !
$ ------------------------------------------------------------------------------
$ Binary system
$
$ A. Walnsch, A. Leineweber, M.J. Kriegel, Calphad, 81, 102555(2023).
$
$ Checked against paper and author's tdb. Checked at 6000 K.
$
$ This database cannot be used with GES6. It does not understand the THETA
$ identifier.
$
$ 3rd generation modelling. New magnetic models. Based on the dataset from
$ 19Big. New (sublattice) models for CBCC_A12 and CUB_A13. Einstein
$ function used also for interactions (instead of A+B*T). The Einstein
$ interactions have been recalculated from 19Big interactions. Reference is
$ given to 23Wal although the interactions have not actually been changed.
$
$ The unary data are written in a different way compared to 19Big. The end
$ result seems to be the same. The Fe lattice stabilities for CBCC_A12 and
$ CUB_A13 have been changed.
$
$ Note! The elemental G-functions do not include the Einstein contribution.
$ This is included in the separate THETA functions.
$
 PAR  L(LIQUID,FE,MN;0),,               -3235.6397;,,                 N 19Big !
 PAR  THETA(LIQUID,FE,MN;0),,           +0.0681543345;,,              N 23Wal !
 PAR  L(LIQUID,FE,MN;1),,               +1238.0658;,,                 N 19Big !
$
 PAR  L(FCC_A1,FE,MN:VA;0),,            -6028.5622;,,                 N 19Big !
 PAR  THETA(FCC_A1,FE,MN:VA;0),,        +0.176399454;,,               N 23Wal !
 PAR  L(FCC_A1,FE,MN:VA;1),,            -6276.8602;,,                 N 19Big !
 PAR  THETA(FCC_A1,FE,MN:VA;1),,        +0.164372219;,,               N 23Wal !
 PAR  NT(FCC_A1,FE,MN:VA;0),,            +822.58149;,,                N 19Big !
 PAR  NT(FCC_A1,FE,MN:VA;1),,            +987.65039;,,                N 19Big !
 PAR  NT(FCC_A1,FE,MN:VA;2),,           -1459.9075;,,                 N 19Big !
 PAR  BMAG(FCC_A1,FE,MN:VA;0),,            +2.1;,,                    N 19Big !
 PAR  BMAG(FCC_A1,FE,MN:VA;1),,            +6.3;,,                    N 19Big !
 PAR  BMAG(FCC_A1,FE,MN:VA;2),,            +9.4;,,                    N 19Big !
$
 PAR  L(BCC_A2,FE,MN:VA;0),,            +3224.5301;,,                 N 19Big !
 PAR  THETA(BCC_A2,FE,MN:VA;0),,        -0.021775582;,,               N 23Wal !
 PAR  L(BCC_A2,FE,MN:VA;1),,            +623.35797;,,                 N 19Big !
 PAR  THETA(BCC_A2,FE,MN:VA;1),,        +0.0136407597;,,              N 23Wal !
 PAR  TC(BCC_A2,FE,MN:VA;0),,            +703.58783;,,                N 19Big !
 PAR  NT(BCC_A2,FE,MN:VA;0),,            -703.58783;,,                N 19Big !
 PAR  BMAG(BCC_A2,FE,MN:VA;0),,            +1.0623787;,,              N 19Big !
$
 PAR  L(HCP_A3,FE,MN:VA;0),,            -6068.8014;,,                 N 23Wal !
 PAR  THETA(HCP_A3,FE,MN:VA;0),,        +0.663544066;,,               N 23Wal !
 PAR  L(HCP_A3,FE,MN:VA;1),,            -14337.849;,,                 N 19Big !
$
 PAR  L(DIS_A12,FE,MN;0),,              +8658.79934;,,                N 23Wal !
 PAR  L(DIS_A12,FE,MN;1),,              +6009.95023;,,                N 23Wal !
 PAR  THETA(DIS_A12,FE,MN;0),,          -0.693128166;,,               N 23Wal !
 PAR  THETA(DIS_A12,FE,MN;1),,          -0.252942243;,,               N 23Wal !
 PAR  NT(DIS_A12,FE,MN;0),,             -2353.1230;,,                 N 19Big !
 PAR  NT(DIS_A12,FE,MN;1),,             -4034.2934;,,                 N 19Big !
$
 PAR  G(CBCC_A12,FE:MN:MN),,            +1500;,,                      N 23Wal !
 PAR  G(CBCC_A12,MN:FE:MN),,            -1000;,,                      N 23Wal !
$
 PAR  L(DIS_A13,FE,MN:VA;0),,           +13082.9267;,,                N 23Wal !
 PAR  L(DIS_A13,FE,MN:VA;1),,           +5205.86419;,,                N 23Wal !
 PAR  THETA(DIS_A13,FE,MN:VA;0),,       -0.518673495;,,               N 23Wal !
 PAR  THETA(DIS_A13,FE,MN:VA;1),,       -0.367171961;,,               N 23Wal !
$
 PAR  G(CUB_A13,FE:MN:VA),,             -4000;,,                      N 23Wal !
 PAR  G(CUB_A13,MN:FE:VA),,             +1500;,,                      N 23Wal !
 PAR  THETA(CUB_A13,MN:FE:VA),,         +0.3;,,                       N 23Wal !
 PAR  L(CUB_A13,FE,MN:MN:VA;0),,        -3000;,,                      N 23Wal !
$ ------------------------------------------------------------------------------
$
$
 LIST-OF-REFERENCE
 NUMBER  SOURCE
  Null   'Unknown source'
  REFLAV 'Laves phase convention: G(LAVES,X:X)=+3*GHSERXX+15000'
  91Din  'A.T. Dinsdale, Calphad, 15, 317-425(1991).'
  01Che  'Q. Chen, B. Sundman, J. Phase Equilib., 22, 631-44(2001); Fe'
  15Big  'S. Bigdeli, H. Mao, M. Selleby,
          Phys. Status Solidi B, 252, 2199-2208(2015); Mn'
  16Big  'S. Bigdeli, H. Ehtehsami, Q. Chen, H. Mao, P. Korzhavy, M. Selleby,
          Phys. Status Solidi B, 253, 1830-36(2016); Fe, Mn'
  19Big  'S. Bigdeli, M. Selleby, Calphad, 64, 185-95(2019); Fe-Mn'
  23Wal  'A. Walnsch, A. Leineweber, M.J. Kriegel,
          Calphad, 81, 102555(2023); Fe, Fe-Mn'
!
