Repository: orchid-calphad/orchid-project.org

# orchid-project.org

Website and released data of **ORCHID** (Open Repository for CALPHAD Hypotheses, Intelligence, and Discovery),
served by GitHub Pages at https://orchid-project.org. Releases are archived on Zenodo (one DOI per version).

- `index.html`, `catalog/`, `best-practices.html` — static, self-contained pages (generated in the ORCHID tooling).
- `data/` — released data: catalog, redistributable TDB files, convex hulls. Licences: `data/LICENSES.md`, `data/NOTICE.md`.
- `llms.txt`, `data/croissant.json`, `CITATION.cff`, `.zenodo.json` — machine-readable metadata.

Only data with clear redistribution rights are published.

File: data/databases/sgte-binary/FeMo-14Raj.tdb
$
$ Database for Fe-Mo from V.B. Rajkumar and K.C. Hari Kumar 2014
$
$ V.B. Rajkumar, K.C. Hari Kumar, J. Alloys Compd., 611, 303-12(2014).
$
$ Dataset created 2017.03.04 by Bengt Hallstedt.
$ 2017.03.20: Changed order of sublattices for MU_D85 to be consistent with
$             other datasets.
$ 2020.12.26: Modified for use with GES6.
$
$ New sublattice models for mu (1:4:2:6), R (32:18:3) and sigma (1:2).
$
$ ------------------------------------------------------------------------------
 TEMP-LIM 298.15 6000.00 !
$
$ELEMENT NAME  REF. STATE               ATOMIC MASS H298-H0    S298    !
$
 ELEMENT VA   VACUUM                      0.0          0.0      0.0    ! 
 ELEMENT FE   BCC_A2                     55.847     4489.0     27.2797 ! 
 ELEMENT MO   BCC_A2                     95.94      4589.0     28.56   ! 
$ ------------------------------------------------------------------------------
$ Phase definitions
$
 PHASE LIQUID:L % 1 1 !
 CONST LIQUID:L : FE MO : !
$
$ Fcc (cF4, Fm-3m) and MeX (cF8, Fm-3m)
$
 PHASE FCC_A1 %A 2 1 1 !
 CONST FCC_A1 : FE MO : VA : !
$
$ Bcc (cI2, Im-3m)
$
 PHASE BCC_A2 %B 2 1 3 !
 CONST BCC_A2 : FE MO : VA : !
$
$ Hcp (hP2, P6_3/mmc) and Me2X (NiAs-type, hP4, P6_3/mmc, B8_1)
$
 PHASE HCP_A3 % 2 1 0.5 !
 CONST HCP_A3 : FE MO : VA : !
$
$ Prototype MgZn2 (hP12, P6_3/mmc)
$
 PHASE C14_LAVES % 2 2 1 !
 CONST C14_LAVES : FE% MO : FE MO% : !
$
$ Prototype Fe7W6 (hR13, R-3m)
$
 PHASE MU_D85 % 4 1 4 2 6 !
 CONST MU_D85 : FE% MO : MO : FE MO : FE% MO : !
$
$ Prototype R-(Co,Cr,Mo) (hR53, R-3) also appears as Fe3Mo2
$
 PHASE R_PHASE % 3 32 18 3 !
 CONST R_PHASE : FE : MO : FE MO : !
$
$ Prototype CrFe (tP30, P4_2/mnm)
$
 PHASE SIGMA_D8B % 2 1 2 !
 CONST SIGMA_D8B : FE% MO : FE MO% : !
$ ------------------------------------------------------------------------------
$ Defaults
$
 DEFINE-SYSTEM-DEFAULT ELEMENT 2 !
 DEFAULT-COM DEFINE_SYSTEM_ELEMENT VA !
 TYPE-DEF % SEQ * !
 TYPE-DEF A GES AMEND_PHASE_DESCRIPTION @ MAGNETIC -3 0.28 !
 TYPE-DEF B GES AMEND_PHASE_DESCRIPTION @ MAGNETIC -1 0.4 !
 FUNCTION ZERO      298.15  0;                                         6000 N !
 FUNCTION UN_ASS    298.15  0;                                         6000 N !
$ ------------------------------------------------------------------------------
$ Element data
$ ------------------------------------------------------------------------------
$ Fe
$
$ ORTHORHOMBIC_A20 and TETRAGONAL_U added im unary 4.1
$
 PAR  G(BCC_A2,FE:VA),,                 +GHSERFE;,,                   N 91Din !
 PAR  TC(BCC_A2,FE:VA),,                 1043.00;,,                   N 91Din !
 PAR  BM(BCC_A2,FE:VA),,                    2.22;,,                   N 91Din !
 PAR  G(FCC_A1,FE:VA),,                 +GFCCFE;,,                    N 91Din !
 PAR  TC(FCC_A1,FE:VA),,                 -201.00;,,                   N 91Din !
 PAR  BM(FCC_A1,FE:VA),,                   -2.10;,,                   N 91Din !
 PAR  G(HCP_A3,FE:VA),,                 +GHCPFE;,,                    N 91Din !
$PAR  G(CBCC_A12,FE:VA),,               +GHSERFE+4745;,,              N 91Din !
$PAR  G(CUB_A13,FE:VA),,                +GHSERFE+3745;,,              N 91Din !
$PAR  G(ORTHORHOMBIC_A20,FE),,          +GHSERFE+5000;,,              N 99SGUN !
$PAR  G(TETRAGONAL_U,FE),,              +GHSERFE+5000;,,              N 99SGUN !
 PAR  G(LIQUID,FE),,                    +GLIQFE;,,                    N 91Din !
$
 PAR  G(C14_LAVES,FE:FE),,              +3*GHSERFE+15000;,,           N REFLAV !
 PAR  G(SIGMA_D8B,FE:FE),,              +3*GHSERFE+22650;,,           N 14Raj !
$
 FUNCTION GHSERFE   298.15  +1225.7+124.134*T-23.5143*T*LN(T)
       -0.00439752*T**2-5.8927E-08*T**3+77359*T**(-1);
      1811.00  Y  -25383.581+299.31255*T-46*T*LN(T)+2.29603E+31*T**(-9);
      6000.00  N !
 FUNCTION GFCCFE    298.15  -1462.4+8.282*T-1.15*T*LN(T)
       +6.4E-04*T**2+GHSERFE;
      1811.00  Y  -1713.815+0.940009*T+GHSERFE+4.9251E+30*T**(-9);
      6000.00  N !
 FUNCTION GHCPFE    298.15  -3705.78+12.591*T-1.15*T*LN(T)
       +6.4E-04*T**2+GHSERFE;
      1811.00  Y  -3957.195+5.249009*T+GHSERFE+4.9251E+30*T**(-9);
      6000.00  N !
 FUNCTION GLIQFE    298.15  +12040.17-6.55843*T+GHSERFE-3.67516E-21*T**7;
      1811.00  Y  -10838.83+291.302*T-46*T*LN(T);
      6000.00  N !
$ ------------------------------------------------------------------------------
$ Mo
$
 PAR  G(BCC_A2,MO:VA),,                 +GHSERMO;                5000 N 91Din !
 PAR  G(FCC_A1,MO:VA),,                 +GHSERMO+15200+0.63*T;   5000 N 91Din !
 PAR  G(HCP_A3,MO:VA),,                 +GHSERMO+11550;          5000 N 91Din !
 PAR  G(LIQUID,MO),,                    +GLIQMO;                 5000 N 91Din !
$
 PAR  G(C14_LAVES,MO:MO),,              +3*GHSERMO+15000;,,           N REFLAV !
 PAR  G(MU_D85,MO:MO:MO:MO),,           +13*GHSERMO+394940;,,         N 14Raj !
 PAR  G(SIGMA_D8B,MO:MO),,              +3*GHSERMO+48690;,,           N 14Raj !
$
 FUNCTION GHSERMO   298.15  -7746.302+131.9197*T-23.56414*T*LN(T)
       -0.003443396*T**2+5.66283E-07*T**3+65812*T**(-1)-1.30927E-10*T**4;
      2896.00  Y  -30556.41+283.559746*T-42.63829*T*LN(T)-4.849315E+33*T**(-9);
      5000.00  N !
 FUNCTION GLIQMO    298.15  +41831.347-14.694912*T+GHSERMO+4.24519E-22*T**7;
      2896.00  Y  +3538.963+271.6697*T-42.63829*T*LN(T);
      5000.00  N !
 FUNCTION GFCCMO    298.15  +GHSERMO+15200+0.63*T;                     6000 N !
$ ------------------------------------------------------------------------------
$ Binary system
$
$ V.B. Rajkumar, K.C. Hari Kumar, J. Alloys Compd., 611, 303-12(2014).
$
$ Checked against paper. Checked at 6000 K.
$
$ New sublattice models for mu (6:2:4:1), R (32:18:3) and sigma (1:2).
$
 PAR  L(LIQUID,FE,MO;0),,               -11712+2.917*T;,,             N 14Raj !
$
 PAR  L(FCC_A1,FE,MO:VA;0),,            +20978-11.843*T;,,            N 14Raj !
$
 PAR  L(BCC_A2,FE,MO:VA;0),,            +38849-9.539*T;,,             N 14Raj !
 PAR  L(BCC_A2,FE,MO:VA;1),,            -8988;,,                      N 14Raj !
 PAR  TC(BCC_A2,FE,MO:VA;0),,            +334;,,                      N 14Raj !
 PAR  TC(BCC_A2,FE,MO:VA;1),,            +531;,,                      N 14Raj !
$
 PAR  G(C14_LAVES,FE:MO),,              +2*GHSERFE+GHSERMO
             -20443+7.289*T;,,                                        N 14Raj !
 PAR  G(C14_LAVES,MO:FE),,              +2*GHSERMO+GHSERFE
             +50443-7.289*T;,,                                        N 14Raj !
 PAR  G(C14_LAVES,FE,MO:MO;0),,         +59450;,,                     N 14Raj !
 PAR  G(C14_LAVES,FE:FE,MO;0),,         +70000;,,                     N 14Raj !
$
 PAR  G(MU_D85,FE:MO:FE:FE),,           +9*GHSERFE+4*GHSERMO
             +74090-76.677*T;,,                                       N 14Raj !
 PAR  G(MU_D85,FE:MO:FE:MO),,           +3*GHSERFE+10*GHSERMO
             +445950;,,                                               N 14Raj !
 PAR  G(MU_D85,FE:MO:MO:FE),,           +7*GHSERFE+6*GHSERMO
             -68875+8.955*T;,,                                        N 14Raj !
 PAR  G(MU_D85,FE:MO:MO:MO),,           +GHSERFE+12*GHSERMO
             +340960;,,                                               N 14Raj !
 PAR  G(MU_D85,MO:MO:FE:FE),,           +8*GHSERFE+5*GHSERMO
             +100890;,,                                               N 14Raj !
 PAR  G(MU_D85,MO:MO:FE:MO),,           +2*GHSERFE+11*GHSERMO
             +484770;,,                                               N 14Raj !
 PAR  G(MU_D85,MO:MO:MO:FE),,           +6*GHSERFE+7*GHSERMO
             +23550;,,                                                N 14Raj !
 PAR  L(MU_D85,FE:MO:FE,MO:FE;0),,      -137510+105.096*T;,,          N 14Raj !
$
 PAR  G(R_PHASE,FE:MO:FE),,             +35*GHSERFE+18*GHSERMO
             +50909-177.308*T;,,                                      N 14Raj !
 PAR  G(R_PHASE,FE:MO:MO),,             +32*GHSERFE+21*GHSERMO
             -91498-83.151*T;,,                                       N 14Raj !
$
 PAR  G(SIGMA_D8B,FE:MO),,              +GHSERFE+2*GHSERMO
             +3140.7-4.3882*T;,,                                      N 14Raj !
 PAR  G(SIGMA_D8B,MO:FE),,              +GHSERMO+2*GHSERFE
             +48790;,,                                                N 14Raj !
 PAR  L(SIGMA_D8B,FE:FE,MO;0),,         -4811.4;,,                    N 14Raj !
$
$ metastable
$
 PAR  L(HCP_A3,FE,MO:VA;0),,            +20978-11.843*T;,,            N Same !
$
$PAR  G(CHI_A12,FE:MO:FE),,             +48*GFCCFE+10*GHSERMO
$            +305210-270*T;,,                                         N 88And4 !
$ Parameter below in TCFE-99
$PAR  G(CHI_A12,FE:MO:FE),,             +48*GFCCFE+10*GHSERMO
$            +156437-169*T;,,                                         N 95Lee !
$PAR  G(CHI_A12,FE:MO:MO),,             +24*GFCCFE+10*GHSERMO
$            +24*GFCCMO+97300-100*T;,,                                N 88And4 !
$
$PAR  G(MONI,FE:FE:MO),,                +6*GFCCFE+5*GHSERFE
$            +3*GHSERMO+25000;,,                                      N 92Fri1 !
$PAR  G(MONI,FE:MO:MO),,                +6*GFCCFE+8*GHSERMO+25000;,,  N 92Fri1 !
$
$PAR  G(P_PHASE,FE:FE:MO),,             +24*GFCCFE+20*GHSERFE
$            +12*GHSERMO+111361;,,                                    N 92Fri1 !
$PAR  G(P_PHASE,FE:MO:MO),,             +24*GFCCFE+32*GHSERMO
$            +362525-332.7*T;,,                                       N 92Fri1 !
$ ------------------------------------------------------------------------------
$
 ASSESSED_SYSTEM
  FE-MO(TDB -* +LIQUID +BCC_A2 +FCC_A1 +C14_LAVES +MU_D85 +R_PHASE
  +SIGMA_D8B ;P3 TMM:300/3000 STP:.1/2000/-2 STP:.01/1500/1) !
$
$
 LIST-OF-REFERENCE
 NUMBER  SOURCE
  Null   'Unknown source'
  Same   'Same or similar interaction as in the corresponding stable phase'
  REFLAV 'Laves phase convention: G(LAVES,X:X)=+3*GHSERXX+15000'
  88And4 'J.-O. Andersson, N. Lange,
          Metall. Trans. A, 19A, 1385-94(1988); Cr-Fe-Mo'
  91Din  'A.T. Dinsdale, Calphad, 15, 317-425(1991).'
  92Fri1 'K. Frisk, Metall. Trans. A, 23A, 639-49(1992); Fe-Mo-Ni'
  95Lee  'B.-J. Lee, unpublished, 1993-1995'
  99Lee  'B.-J. Lee, unpublished, 1999'
  99SGUN 'SGTE unary database V.4.1, 1999.'
  14Raj  'V.B. Rajkumar, K.C. Hari Kumar,
          J. Alloys Compd., 611, 303-12(2014); Fe-Mo'
!

File: data/databases/sgte-binary/FeMo-20Tak.tdb
$
$ Database for Fe-Mo from K. Takahashi et al. 2020.
$
$ K. Takahashi, K. Ishikawa, M. Fujioka, M. Enoki, H. Ohtani,
$ Tetsu-to-Hagane, 106, 310-20(2020).
$
$ Dataset created 2024.04.16 by Bengt Hallstedt.
$
$ Modified from 88And. Changed models for Fe2Mo (C14) and mu.
$
$ ------------------------------------------------------------------------------
 TEMP-LIM 298.15 6000.00 !
$
$ELEMENT NAME  REF. STATE               ATOMIC MASS H298-H0    S298    !
$
 ELEMENT VA   VACUUM                      0.0          0.0      0.0    ! 
 ELEMENT FE   BCC_A2                     55.847     4489.0     27.2797 ! 
 ELEMENT MO   BCC_A2                     95.94      4589.0     28.56   ! 
$ ------------------------------------------------------------------------------
$ Phase definitions
$
 PHASE LIQUID:L % 1 1 !
 CONST LIQUID:L : FE MO : !
$
$ Fcc (cF4, Fm-3m) and MeX (cF8, Fm-3m)
$
 PHASE FCC_A1 %A 2 1 1 !
 CONST FCC_A1 : FE MO : VA : !
$
$ Bcc (cI2, Im-3m)
$
 PHASE BCC_A2 %B 2 1 3 !
 CONST BCC_A2 : FE MO : VA : !
$
$ Hcp (hP2, P6_3/mmc) and Me2X (NiAs-type, hP4, P6_3/mmc, B8_1)
$
 PHASE HCP_A3 % 2 1 0.5 !
 CONST HCP_A3 : FE MO : VA : !
$
$ Prototype MgZn2 (hP12, P6_3/mmc)
$
 PHASE FE2MO_C14 % 3 2 4 6 !
 CONST FE2MO_C14 : FE% VA : FE MO% : FE : !
$
$ Prototype Fe7W6 (hR13, R-3m)
$
 PHASE MU_D85 % 4 1 4 2 6 !
 CONST MU_D85 : FE% MO : MO : FE MO% : FE : !
$
$ Prototype R-(Co,Cr,Mo) (hR53, R-3) also appears as Fe3Mo2
$
 PHASE R_PHASE % 3 27 14 12 !
 CONST R_PHASE : FE : MO : FE MO : !
$
$ Sigma in TCFE 2000 and SSOL V4
$
 PHASE SIGMA_OLD % 3 8 4 18 !
 CONST SIGMA_OLD : FE : MO : FE MO : !
$ ------------------------------------------------------------------------------
$ Defaults
$
 DEFINE-SYSTEM-DEFAULT ELEMENT 2 !
 DEFAULT-COM DEFINE_SYSTEM_ELEMENT VA !
 TYPE-DEF % SEQ * !
 TYPE-DEF A GES AMEND_PHASE_DESCRIPTION @ MAGNETIC -3 0.28 !
 TYPE-DEF B GES AMEND_PHASE_DESCRIPTION @ MAGNETIC -1 0.4 !
 FUNCTION ZERO      298.15  0;                                         6000 N !
 FUNCTION UN_ASS    298.15  0;                                         6000 N !
$ ------------------------------------------------------------------------------
$ Element data
$ ------------------------------------------------------------------------------
$ Fe
$
$ ORTHORHOMBIC_A20 and TETRAGONAL_U added im unary 4.1
$
 PAR  G(BCC_A2,FE:VA),,                 +GHSERFE;,,                   N 91Din !
 PAR  TC(BCC_A2,FE:VA),,                 1043.00;,,                   N 91Din !
 PAR  BM(BCC_A2,FE:VA),,                    2.22;,,                   N 91Din !
 PAR  G(FCC_A1,FE:VA),,                 +GFCCFE;,,                    N 91Din !
 PAR  TC(FCC_A1,FE:VA),,                 -201.00;,,                   N 91Din !
 PAR  BM(FCC_A1,FE:VA),,                   -2.10;,,                   N 91Din !
 PAR  G(HCP_A3,FE:VA),,                 +GHCPFE;,,                    N 91Din !
$PAR  G(CBCC_A12,FE:VA),,               +GHSERFE+4745;,,              N 91Din !
$PAR  G(CUB_A13,FE:VA),,                +GHSERFE+3745;,,              N 91Din !
$PAR  G(ORTHORHOMBIC_A20,FE),,          +GHSERFE+5000;,,              N 99SGUN !
$PAR  G(TETRAGONAL_U,FE),,              +GHSERFE+5000;,,              N 99SGUN !
 PAR  G(LIQUID,FE),,                    +GLIQFE;,,                    N 91Din !
$
 PAR  G(FE2MO_C14,FE:FE:FE),,           +8*GFCCFE+4*GHSERFE+69869;,,  N 20Tak !
 PAR  G(FE2MO_C14,VA:FE:FE),,           +6*GFCCFE+4*GHSERFE+60724;,,  N 20Tak !
$
 FUNCTION GHSERFE   298.15  +1225.7+124.134*T-23.5143*T*LN(T)
       -0.00439752*T**2-5.8927E-08*T**3+77359*T**(-1);
      1811.00  Y  -25383.581+299.31255*T-46*T*LN(T)+2.29603E+31*T**(-9);
      6000.00  N !
 FUNCTION GFCCFE    298.15  -1462.4+8.282*T-1.15*T*LN(T)
       +6.4E-04*T**2+GHSERFE;
      1811.00  Y  -1713.815+0.940009*T+GHSERFE+4.9251E+30*T**(-9);
      6000.00  N !
 FUNCTION GHCPFE    298.15  -3705.78+12.591*T-1.15*T*LN(T)
       +6.4E-04*T**2+GHSERFE;
      1811.00  Y  -3957.195+5.249009*T+GHSERFE+4.9251E+30*T**(-9);
      6000.00  N !
 FUNCTION GLIQFE    298.15  +12040.17-6.55843*T+GHSERFE-3.67516E-21*T**7;
      1811.00  Y  -10838.83+291.302*T-46*T*LN(T);
      6000.00  N !
$ ------------------------------------------------------------------------------
$ Mo
$
 PAR  G(BCC_A2,MO:VA),,                 +GHSERMO;                5000 N 91Din !
 PAR  G(FCC_A1,MO:VA),,                 +GHSERMO+15200+0.63*T;   5000 N 91Din !
 PAR  G(HCP_A3,MO:VA),,                 +GHSERMO+11550;          5000 N 91Din !
 PAR  G(LIQUID,MO),,                    +GLIQMO;                 5000 N 91Din !
$
 FUNCTION GHSERMO   298.15  -7746.302+131.9197*T-23.56414*T*LN(T)
       -0.003443396*T**2+5.66283E-07*T**3+65812*T**(-1)-1.30927E-10*T**4;
      2896.00  Y  -30556.41+283.559746*T-42.63829*T*LN(T)-4.849315E+33*T**(-9);
      5000.00  N !
 FUNCTION GLIQMO    298.15  +41831.347-14.694912*T+GHSERMO+4.24519E-22*T**7;
      2896.00  Y  +3538.963+271.6697*T-42.63829*T*LN(T);
      5000.00  N !
 FUNCTION GFCCMO    298.15  +GHSERMO+15200+0.63*T;                     6000 N !
$ ------------------------------------------------------------------------------
$ Binary system
$
$ K. Takahashi, K. Ishikawa, M. Fujioka, M. Enoki, H. Ohtani,
$ Tetsu-to-Hagane, 106, 310-20(2020).
$
$ Checked against paper. Checked at 6000 K.
$
$ Modified from 88And. Changed models for Fe2Mo (C14) and mu.
$
 PAR  L(LIQUID,FE,MO;0),,               -6973-0.37*T;,,               N 88And2 !
 PAR  L(LIQUID,FE,MO;1),,               -9424+4.502*T;,,              N 88And2 !
$
 PAR  L(FCC_A1,FE,MO:VA;0),,            +28347-17.691*T;,,            N 88And2 !
$
 PAR  L(BCC_A2,FE,MO:VA;0),,            +36818-9.141*T;,,             N 88And2 !
 PAR  L(BCC_A2,FE,MO:VA;1),,            -362-5.724*T;,,               N 88And2 !
 PAR  TC(BCC_A2,FE,MO:VA;0),,            +335;,,                      N 82Fer !
 PAR  TC(BCC_A2,FE,MO:VA;1),,            +526;,,                      N 82Fer !
$
 PAR  G(FE2MO_C14,FE:MO:FE),,           +8*GFCCFE+4*GHSERMO
             -80000+28*T;,,                                           N 20Tak !
 PAR  G(FE2MO_C14,VA:MO:FE),,           +6*GFCCFE+4*GHSERMO+30000;,,  N 20Tak !
 PAR  L(FE2MO_C14,FE:FE,MO:FE;0),,      +45000+5*T;,,                 N 20Tak !
$
 PAR  G(MU_D85,FE:MO:FE:FE),,           +7*GFCCFE+4*GHSERMO
             +2*GHSERFE;,,                                            N 20Tak !
 PAR  G(MU_D85,FE:MO:MO:FE),,           +7*GFCCFE+6*GHSERMO
             -88000+15*T;,,                                           N 20Tak !
 PAR  G(MU_D85,MO:MO:FE:FE),,           +GFCCMO+4*GHSERMO+2*GHSERFE
             +6*GFCCFE;,,                                             N 20Tak !
 PAR  G(MU_D85,MO:MO:MO:FE),,           +GFCCMO+6*GHSERMO+6*GFCCFE
             +30000;,,                                                N 20Tak !
$
 PAR  G(R_PHASE,FE:MO:FE),,             +27*GFCCFE+14*GHSERMO
             +12*GHSERFE-77487-50.486*T;,,                            N 88And2 !
 PAR  G(R_PHASE,FE:MO:MO),,             +27*GFCCFE+26*GHSERMO
             +313474-289.472*T;,,                                     N 88And2 !
$
 PAR  G(SIGMA_OLD,FE:MO:FE),,           +8*GFCCFE+18*GHSERFE
             +4*GHSERMO-1813-27.272*T;,,                              N 88And2 !
 PAR  G(SIGMA_OLD,FE:MO:MO),,           +8*GFCCFE+22*GHSERMO
             +83326-69.618*T;,,                                       N 88And2 !
 PAR  L(SIGMA_OLD,FE:MO:FE,MO;0),,      +222909;,,                    N 88And2 !
$
$ metastable
$
 PAR  L(HCP_A3,FE,MO:VA;0),,            +28347-17.691*T;,,            N 88And2 !
$ ------------------------------------------------------------------------------
$
 ASSESSED_SYSTEM
  FE-MO(TDB -* +LIQUID +BCC_A2 +FCC_A1 +FE2MO_C14 +MU_D85 +R_PHASE
  +SIGMA_OLD ;P3 TMM:300/3000 STP:.1/2000/-2 STP:.01/1500/1) !
$
$
 LIST-OF-REFERENCE
 NUMBER  SOURCE
  Null   'Unknown source'
  Lin    'Linear combination of lattice stabilities'
  REFLAV 'Laves phase convention: G(LAVES,X:X)=+3*GHSERXX+15000'
  82Fer  'A. Fernandez Guillermet, Calphad, 6, 127-40 (1982); Fe-Mo'
  88And2 'J.-O. Andersson, Calphad, 12, 9-23(1988); Fe-Mo, Fe-Mo-C'
  91Din  'A.T. Dinsdale, Calphad, 15, 317-425(1991).'
  99SGUN 'SGTE unary database V.4.1, 1999.'
  20Tak  'K. Takahashi, K. Ishikawa, M. Fujioka, M. Enoki, H. Ohtani,
          Tetsu-to-Hagane, 106, 310-20(2020); Fe-Mo'
!

File: data/databases/sgte-binary/FeMo-82Fer.tdb
$
$ Database for Fe-Mo from A. Fernandez Guillermet 1982
$
$ A. Fernandez Guillermet, Calphad, 6, 127-40 (1982).
$
$ Dataset created 2015.08.14 by Bengt Hallstedt.
$ 2020.12.26: Modified for use with GES6.
$
$ Note! Non-SGTE lattice stabilities used for fcc-Mo and liquid Mo.
$ Using SGTE lattice stabilities strongly stabilises bcc relative to liquid.
$
$ C14_LAVES is described as a stoichiometric compound.
$
$ Invariant equilibria differ by up to 6 K.
$ The gamma-loop is somewhat too large.
$ The differences are probably due to small changes in the Gibbs energy of
$ fcc-Fe from 82Fer to 91Din. The latter is used here.
$
$ ------------------------------------------------------------------------------
 TEMP-LIM 298.15 6000.00 !
$
$ELEMENT NAME  REF. STATE               ATOMIC MASS H298-H0    S298    !
$
 ELEMENT VA   VACUUM                      0.0          0.0      0.0    ! 
 ELEMENT FE   BCC_A2                     55.847     4489.0     27.2797 ! 
 ELEMENT MO   BCC_A2                     95.94      4589.0     28.56   ! 
$ ------------------------------------------------------------------------------
$ Phase definitions
$
 PHASE LIQUID:L % 1 1 !
 CONST LIQUID:L : FE MO : !
$
$ Fcc (cF4, Fm-3m) and MeX (cF8, Fm-3m)
$
 PHASE FCC_A1 %A 2 1 1 !
 CONST FCC_A1 : FE MO : VA : !
$
$ Bcc (cI2, Im-3m)
$
 PHASE BCC_A2 %B 2 1 3 !
 CONST BCC_A2 : FE MO : VA : !
$
$ Hcp (hP2, P6_3/mmc) and Me2X (NiAs-type, hP4, P6_3/mmc, B8_1)
$
 PHASE HCP_A3 % 2 1 0.5 !
 CONST HCP_A3 : FE MO : VA : !
$
$ Prototype MgZn2 (hP12, P6_3/mmc)
$
 PHASE C14_LAVES % 2 2 1 !
 CONST C14_LAVES : FE : MO : !
$
$ Prototype Fe7W6 (hR13, R-3m)
$
 PHASE MU_D85 % 3 7 2 4 !
 CONST MU_D85 : FE : MO : FE MO% : !
$
$ Prototype R-(Co,Cr,Mo) (hR53, R-3) also appears as Fe3Mo2
$
 PHASE R_PHASE % 3 27 14 12 !
 CONST R_PHASE : FE : MO : FE MO : !
$
$ Prototype CrFe (tP30, P4_2/mnm)
$
 PHASE SIGMA_D8B % 3 10 4 16 !
 CONST SIGMA_D8B : FE : MO : FE MO : !
$ ------------------------------------------------------------------------------
$ Defaults
$
 DEFINE-SYSTEM-DEFAULT ELEMENT 2 !
 DEFAULT-COM DEFINE_SYSTEM_ELEMENT VA !
 TYPE-DEF % SEQ * !
 TYPE-DEF A GES AMEND_PHASE_DESCRIPTION @ MAGNETIC -3 0.28 !
 TYPE-DEF B GES AMEND_PHASE_DESCRIPTION @ MAGNETIC -1 0.4 !
 FUNCTION ZERO      298.15  0;                                         6000 N !
 FUNCTION UN_ASS    298.15  0;                                         6000 N !
$ ------------------------------------------------------------------------------
$ Element data
$ ------------------------------------------------------------------------------
$ Fe
$
$ ORTHORHOMBIC_A20 and TETRAGONAL_U added im unary 4.1
$
 PAR  G(BCC_A2,FE:VA),,                 +GHSERFE;,,                   N 91Din !
 PAR  TC(BCC_A2,FE:VA),,                 1043.00;,,                   N 91Din !
 PAR  BM(BCC_A2,FE:VA),,                    2.22;,,                   N 91Din !
 PAR  G(FCC_A1,FE:VA),,                 +GFCCFE;,,                    N 91Din !
 PAR  TC(FCC_A1,FE:VA),,                 -201.00;,,                   N 91Din !
 PAR  BM(FCC_A1,FE:VA),,                   -2.10;,,                   N 91Din !
 PAR  G(HCP_A3,FE:VA),,                 +GHCPFE;,,                    N 91Din !
$PAR  G(CBCC_A12,FE:VA),,               +GHSERFE+4745;,,              N 91Din !
$PAR  G(CUB_A13,FE:VA),,                +GHSERFE+3745;,,              N 91Din !
$PAR  G(ORTHORHOMBIC_A20,FE),,          +GHSERFE+5000;,,              N 99SGUN !
$PAR  G(TETRAGONAL_U,FE),,              +GHSERFE+5000;,,              N 99SGUN !
 PAR  G(LIQUID,FE),,                    +GLIQFE;,,                    N 91Din !
$
$PAR  G(C14_LAVES,FE:FE),,              +3*GHSERFE+15000;,,           N REFLAV !
$
 FUNCTION GHSERFE   298.15  +1225.7+124.134*T-23.5143*T*LN(T)
       -0.00439752*T**2-5.8927E-08*T**3+77359*T**(-1);
      1811.00  Y  -25383.581+299.31255*T-46*T*LN(T)+2.29603E+31*T**(-9);
      6000.00  N !
 FUNCTION GFCCFE    298.15  -1462.4+8.282*T-1.15*T*LN(T)
       +6.4E-04*T**2+GHSERFE;
      1811.00  Y  -1713.815+0.940009*T+GHSERFE+4.9251E+30*T**(-9);
      6000.00  N !
 FUNCTION GHCPFE    298.15  -3705.78+12.591*T-1.15*T*LN(T)
       +6.4E-04*T**2+GHSERFE;
      1811.00  Y  -3957.195+5.249009*T+GHSERFE+4.9251E+30*T**(-9);
      6000.00  N !
 FUNCTION GLIQFE    298.15  +12040.17-6.55843*T+GHSERFE-3.67516E-21*T**7;
      1811.00  Y  -10838.83+291.302*T-46*T*LN(T);
      6000.00  N !
$ ------------------------------------------------------------------------------
$ Mo
$
$ Note! Non-SGTE lattice stabilities used for fcc-Mo and liquid Mo.
$
 PAR  G(BCC_A2,MO:VA),,                 +GHSERMO;                5000 N 91Din !
$PAR  G(FCC_A1,MO:VA),,                 +GHSERMO+15200+0.63*T;   5000 N 91Din !
 PAR  G(FCC_A1,MO:VA),,                 +GHSERMO+10460+0.628*T;  5000 N 82Fer !
 PAR  G(HCP_A3,MO:VA),,                 +GHSERMO+11550;          5000 N 91Din !
$PAR  G(LIQUID,MO),,                    +GLIQMO;                 5000 N 91Din !
 PAR  G(LIQUID,MO),,                    +GHSERMO+24416-20.524*T
             +1.5153*T*LN(T);                                    5000 N 82Fer !
$
$PAR  G(C14_LAVES,MO:MO),,              +3*GHSERMO+15000;,,           N REFLAV !
$
 FUNCTION GHSERMO   298.15  -7746.302+131.9197*T-23.56414*T*LN(T)
       -0.003443396*T**2+5.66283E-07*T**3+65812*T**(-1)-1.30927E-10*T**4;
      2896.00  Y  -30556.41+283.559746*T-42.63829*T*LN(T)-4.849315E+33*T**(-9);
      5000.00  N !
 FUNCTION GLIQMO    298.15  +41831.347-14.694912*T+GHSERMO+4.24519E-22*T**7;
      2896.00  Y  +3538.963+271.6697*T-42.63829*T*LN(T);
      5000.00  N !
 FUNCTION GFCCMO    298.15  +GHSERMO+15200+0.63*T;                     6000 N !
$ ------------------------------------------------------------------------------
$ Binary system
$
$ A. Fernandez Guillermet, Calphad, 6, 127-40 (1982).
$
$ Checked against and paper. Checked at 6000 K.
$
$ Note! Non-SGTE lattice stabilities used for fcc-Mo and liquid Mo.
$ Using SGTE lattice stabilities strongly stabilises bcc relative to liquid.
$
$ C14_LAVES is described as a stoichiometric compound.
$
$ Invariant equilibria differ by up to 6 K.
$ The gamma-loop is somewhat too large.
$ The differences are probably due to small changes in the Gibbs energy of
$ fcc-Fe from 82Fer to 91Din. The latter is used here.
$
 PAR  L(LIQUID,FE,MO;0),,               +8336-0.0864*T;,,             N 82Fer !
 PAR  L(LIQUID,FE,MO;1),,               -8262;,,                      N 82Fer !
$
 PAR  L(FCC_A1,FE,MO:VA;0),,            +26965-12.698*T;,,            N 82Fer !
$
 PAR  L(BCC_A2,FE,MO:VA;0),,            +35724-7.675*T;,,             N 82Fer !
 PAR  L(BCC_A2,FE,MO:VA;1),,            -5225-2.319*T;,,              N 82Fer !
$
 PAR  G(C14_LAVES,FE:MO),,              +2*GFCCFE+GHSERMO
             -16856+4.841*T;,,                                        N 82Fer !
$
 PAR  G(MU_D85,FE:MO:FE),,              +11*GFCCFE+2*GHSERMO
             +37575-1.428*T;,,                                        N 82Fer !
 PAR  G(MU_D85,FE:MO:MO),,              +7*GFCCFE+6*GHSERMO
             -58753+4.027*T;,,                                        N 82Fer !
$
 PAR  G(R_PHASE,FE:MO:FE),,             +39*GFCCFE+14*GHSERMO
             -32406-67.576*T;,,                                       N 82Fer !
 PAR  G(R_PHASE,FE:MO:MO),,             +27*GFCCFE+26*GHSERMO
             +115818-157.502*T;,,                                     N 82Fer !
$
 PAR  G(SIGMA_D8B,FE:MO:FE),,           +26*GFCCFE+4*GHSERMO
             -7619-23.842*T;,,                                        N 82Fer !
 PAR  G(SIGMA_D8B,FE:MO:MO),,           +10*GFCCFE+20*GHSERMO
             +46895-68.812*T;,,                                       N 82Fer !
 PAR  L(SIGMA_D8B,FE:MO:FE,MO;0),,      +269181;,,                    N 82Fer !
$
$ metastable
$
 PAR  L(HCP_A3,FE,MO:VA;0),,            +26965-12.698*T;,,            N Same !
$ ------------------------------------------------------------------------------
$
 ASSESSED_SYSTEM
  FE-MO(TDB -* +LIQUID +BCC_A2 +FCC_A1 +C14_LAVES +MU_D85 +R_PHASE
  +SIGMA_D8B ;P3 TMM:300/3000 STP:.1/2000/-2 STP:.01/1500/1) !
$
$
 LIST-OF-REFERENCE
 NUMBER  SOURCE
  Null   'Unknown source'
  Same   'Same or similar interaction as in the corresponding stable phase'
  REFLAV 'Laves phase convention: G(LAVES,X:X)=+3*GHSERXX+15000'
  82Fer  'A. Fernandez Guillermet, Calphad, 6, 127-40 (1982); Fe-Mo'
  91Din  'A.T. Dinsdale, Calphad, 15, 317-425(1991).'
  99SGUN 'SGTE unary database V.4.1, 1999.'
!

File: data/databases/sgte-binary/FeMo-88And-LB.tdb
$
$ Database for Fe-Mo from J.-O. Andersson 1988 (included in LB Vol. 3)
$
$ J.-O. Andersson, Calphad, 12, 9-23(1988).
$ Completely revised from the original Fernandez Guillermet 1982 version.
$
$ Dataset created 2010.01.23 by Bengt Hallstedt.
$ 2017.03.20: New parameters for C14_LAVES, old C14_LAVES renamed as FE2MO_C14.
$ 2017.03.20: New model for MU_D85, old model kept as MU_OLD.
$ 2017.06.02: Added Mo on the first sublattice of SIGMA_D8B.
$ 2020.12.26: Modified for use with GES6.
$
$ There are small differences (up to 2K) for the invariant temperatures
$ compared to the paper.
$
$ In LB FE2MO_C14 is described as a stoichiometric compound. The upper
$ stability limit of FE2MO_C14 is 4K lower in LB.
$
$ The SIGMA_OLD and SIGMA_D8B phase fields are rather similar. They have
$ somewhat different solubility limits, in particular on the Mo-rich side.
$
$ There are two models for Fe2Mo included. FE2MO_C14 is the original from 88And.
$ C14_LAVES includes new end-member values and refitted interactions.
$ The max temperature for C14_LAVES is 1192 K instead of 1177 K previously,
$ which is closer to 82Gui where it is 1200 K.
$
$ The change of model for MU_D85 results in a somewhat wider phase field
$ with preserved invariant temperatures.
$
$ Mo was added on the first sublattice of SIGMA_D8B. This was necessary in
$ order to use the 10:4:16 model in the Cr-Fe-Mo system. Otherwise the
$ experimentally determined Mo content in sigma cannot be reached. The previous
$ SIGMA_D8B phase field is closely reproduced and invariant temperatures
$ differ by less than 2-3 K.
$
$ The original 88And dataset can be reproduced by including SIGMA_OLD, MU_OLD
$ and FE2MO_C14 instead of SIGMA_D8B, MU_D85 and C14_LAVES.
$
$ ------------------------------------------------------------------------------
 TEMP-LIM 298.15 6000.00 !
$
$ELEMENT NAME  REF. STATE               ATOMIC MASS H298-H0    S298    !
$
 ELEMENT VA   VACUUM                      0.0          0.0      0.0    ! 
 ELEMENT FE   BCC_A2                     55.847     4489.0     27.2797 ! 
 ELEMENT MO   BCC_A2                     95.94      4589.0     28.56   ! 
$ ------------------------------------------------------------------------------
$ Phase definitions
$
 PHASE LIQUID:L % 1 1 !
 CONST LIQUID:L : FE MO : !
$
$ Fcc (cF4, Fm-3m) and MeX (cF8, Fm-3m)
$
 PHASE FCC_A1 %A 2 1 1 !
 CONST FCC_A1 : FE MO : VA : !
$
$ Bcc (cI2, Im-3m)
$
 PHASE BCC_A2 %B 2 1 3 !
 CONST BCC_A2 : FE MO : VA : !
$
$ Hcp (hP2, P6_3/mmc) and Me2X (NiAs-type, hP4, P6_3/mmc, B8_1)
$
 PHASE HCP_A3 % 2 1 0.5 !
 CONST HCP_A3 : FE MO : VA : !
$
$ Prototype MgZn2 (hP12, P6_3/mmc)
$
 PHASE FE2MO_C14 % 2 2 1 !
 CONST FE2MO_C14 : FE% MO : FE MO% : !
$
$ Prototype MgZn2 (hP12, P6_3/mmc)
$
 PHASE C14_LAVES % 2 2 1 !
 CONST C14_LAVES : FE% MO : FE MO% : !
$
$ Prototype Fe7W6 (hR13, R-3m)
$
 PHASE MU_OLD % 3 7 2 4 !
 CONST MU_OLD : FE : MO : FE MO% : !
$
$ Prototype Fe7W6 (hR13, R-3m)
$
 PHASE MU_D85 % 4 1 4 2 6 !
 CONST MU_D85 : FE : MO : FE MO% : FE% MO : !
$
$ Prototype R-(Co,Cr,Mo) (hR53, R-3) also appears as Fe3Mo2
$
 PHASE R_PHASE % 3 27 14 12 !
 CONST R_PHASE : FE : MO : FE MO : !
$
$ Prototype CrFe (tP30, P4_2/mnm)
$
 PHASE SIGMA_D8B % 3 10 4 16 !
 CONST SIGMA_D8B : FE MO : MO : FE MO : !
$
$ Sigma in TCFE 2000 and SSOL V4
$
 PHASE SIGMA_OLD % 3 8 4 18 !
 CONST SIGMA_OLD : FE : MO : FE MO : !
$ ------------------------------------------------------------------------------
$ Defaults
$
 DEFINE-SYSTEM-DEFAULT ELEMENT 2 !
 DEFAULT-COM DEFINE_SYSTEM_ELEMENT VA !
 DEFAULT_COM REJECT_PHASE SIGMA_OLD FE2MO_C14 MU_OLD !
 TYPE-DEF % SEQ * !
 TYPE-DEF A GES AMEND_PHASE_DESCRIPTION @ MAGNETIC -3 0.28 !
 TYPE-DEF B GES AMEND_PHASE_DESCRIPTION @ MAGNETIC -1 0.4 !
 FUNCTION ZERO      298.15  0;                                         6000 N !
 FUNCTION UN_ASS    298.15  0;                                         6000 N !
$ ------------------------------------------------------------------------------
$ Element data
$ ------------------------------------------------------------------------------
$ Fe
$
$ ORTHORHOMBIC_A20 and TETRAGONAL_U added im unary 4.1
$
 PAR  G(BCC_A2,FE:VA),,                 +GHSERFE;,,                   N 91Din !
 PAR  TC(BCC_A2,FE:VA),,                 1043.00;,,                   N 91Din !
 PAR  BM(BCC_A2,FE:VA),,                    2.22;,,                   N 91Din !
 PAR  G(FCC_A1,FE:VA),,                 +GFCCFE;,,                    N 91Din !
 PAR  TC(FCC_A1,FE:VA),,                 -201.00;,,                   N 91Din !
 PAR  BM(FCC_A1,FE:VA),,                   -2.10;,,                   N 91Din !
 PAR  G(HCP_A3,FE:VA),,                 +GHCPFE;,,                    N 91Din !
$PAR  G(CBCC_A12,FE:VA),,               +GHSERFE+4745;,,              N 91Din !
$PAR  G(CUB_A13,FE:VA),,                +GHSERFE+3745;,,              N 91Din !
$PAR  G(ORTHORHOMBIC_A20,FE),,          +GHSERFE+5000;,,              N 99SGUN !
$PAR  G(TETRAGONAL_U,FE),,              +GHSERFE+5000;,,              N 99SGUN !
 PAR  G(LIQUID,FE),,                    +GLIQFE;,,                    N 91Din !
$
 PAR  G(FE2MO_C14,FE:FE),,              +3*GHSERFE+15000;,,           N REFLAV !
 PAR  G(C14_LAVES,FE:FE),,              +3*GHSERFE+44130;,,           N 12Liu !
$
 FUNCTION GHSERFE   298.15  +1225.7+124.134*T-23.5143*T*LN(T)
       -0.00439752*T**2-5.8927E-08*T**3+77359*T**(-1);
      1811.00  Y  -25383.581+299.31255*T-46*T*LN(T)+2.29603E+31*T**(-9);
      6000.00  N !
 FUNCTION GFCCFE    298.15  -1462.4+8.282*T-1.15*T*LN(T)
       +6.4E-04*T**2+GHSERFE;
      1811.00  Y  -1713.815+0.940009*T+GHSERFE+4.9251E+30*T**(-9);
      6000.00  N !
 FUNCTION GHCPFE    298.15  -3705.78+12.591*T-1.15*T*LN(T)
       +6.4E-04*T**2+GHSERFE;
      1811.00  Y  -3957.195+5.249009*T+GHSERFE+4.9251E+30*T**(-9);
      6000.00  N !
 FUNCTION GLIQFE    298.15  +12040.17-6.55843*T+GHSERFE-3.67516E-21*T**7;
      1811.00  Y  -10838.83+291.302*T-46*T*LN(T);
      6000.00  N !
$ ------------------------------------------------------------------------------
$ Mo
$
 PAR  G(BCC_A2,MO:VA),,                 +GHSERMO;                5000 N 91Din !
 PAR  G(FCC_A1,MO:VA),,                 +GHSERMO+15200+0.63*T;   5000 N 91Din !
 PAR  G(HCP_A3,MO:VA),,                 +GHSERMO+11550;          5000 N 91Din !
 PAR  G(LIQUID,MO),,                    +GLIQMO;                 5000 N 91Din !
$
 PAR  G(FE2MO_C14,MO:MO),,              +3*GHSERMO+15000;,,           N REFLAV !
 PAR  G(C14_LAVES,MO:MO),,              +3*GHSERMO+109200;,,          N 06Slu !
$PAR  G(MU_OLD,MO:MO:MO),,              +7*GFCCMO+6*GHSERMO
$            -41400-4.41*T;,,                                         N 99Dav !
 PAR  G(SIGMA_D8B,MO:MO:MO),,           +30*GHSERMO+552000;,,         N 06Slu !
$
 FUNCTION GHSERMO   298.15  -7746.302+131.9197*T-23.56414*T*LN(T)
       -0.003443396*T**2+5.66283E-07*T**3+65812*T**(-1)-1.30927E-10*T**4;
      2896.00  Y  -30556.41+283.559746*T-42.63829*T*LN(T)-4.849315E+33*T**(-9);
      5000.00  N !
 FUNCTION GLIQMO    298.15  +41831.347-14.694912*T+GHSERMO+4.24519E-22*T**7;
      2896.00  Y  +3538.963+271.6697*T-42.63829*T*LN(T);
      5000.00  N !
 FUNCTION GFCCMO    298.15  +GHSERMO+15200+0.63*T;                     6000 N !
$ ------------------------------------------------------------------------------
$ Binary system
$
$ From J.-O. Andersson 1988 (included in LB Vol. 3)
$
$ J.-O. Andersson, Calphad, 12, 9-23(1988).
$ Completely revised from the original Fernandez Guillermet 1982 version.
$
$ Checked against LB (SIGMA_D8B) and paper (SIGMA_OLD). Checked at 6000 K.
$
$ There are small differences (up to 2K) for the invariant temperatures
$ compared to the paper.
$
$ In LB FE2MO_C14 is described as a stoichiometric compound. The upper
$ stability limit of FE2MO_C14 is 4K lower in LB.
$
$ The SIGMA_OLD and SIGMA_D8B phase fields are rather similar. They have
$ somewhat different solubility limits, in particular on the Mo-rich side.
$
$ There are two models for Fe2Mo included. FE2MO_C14 is the original from 88And.
$ C14_LAVES includes new end-member values and refitted interactions.
$ The max temperature for C14_LAVES is 1192 K instead of 1177 K previously,
$ which is closer to 82Gui where it is 1200 K.
$
$ The change of model for MU_D85 results in a somewhat wider phase field
$ with preserved invariant temperatures.
$
$ Mo was added on the first sublattice of SIGMA_D8B. This was necessary in
$ order to use the 10:4:16 model in the Cr-Fe-Mo system. Otherwise the
$ experimentally determined Mo content in sigma cannot be reached. The previous
$ SIGMA_D8B phase field is closely reproduced and invariant temperatures
$ differ by less than 2-3 K.
$
$ The original 88And dataset can be reproduced by including SIGMA_OLD, MU_OLD
$ and FE2MO_C14 instead of SIGMA_D8B, MU_D85 and C14_LAVES.
$
 PAR  L(LIQUID,FE,MO;0),,               -6973-0.37*T;,,               N 88And2 !
 PAR  L(LIQUID,FE,MO;1),,               -9424+4.502*T;,,              N 88And2 !
$
 PAR  L(FCC_A1,FE,MO:VA;0),,            +28347-17.691*T;,,            N 88And2 !
$
 PAR  L(BCC_A2,FE,MO:VA;0),,            +36818-9.141*T;,,             N 88And2 !
 PAR  L(BCC_A2,FE,MO:VA;1),,            -362-5.724*T;,,               N 88And2 !
 PAR  TC(BCC_A2,FE,MO:VA;0),,            +335;,,                      N 82Fer !
 PAR  TC(BCC_A2,FE,MO:VA;1),,            +526;,,                      N 82Fer !
$
 PAR  G(FE2MO_C14,FE:MO),,              +2*GFCCFE+GHSERMO
             -10798-0.132*T;,,                                        N 88And2 !
 PAR  G(FE2MO_C14,MO:FE),,              +2*GHSERMO+GHSERFE+15000;,,   N 99Lee !
 PAR  G(FE2MO_C14,FE,MO:*;0),,          +100000;,,                    N 99Lee !
 PAR  G(FE2MO_C14,*:FE,MO;0),,          +50000;,,                     N 99Lee !
$
 PAR  G(C14_LAVES,FE:MO),,              +2*GFCCFE+GHSERMO
             -10798-0.132*T;,,                                        N 88And2 !
 PAR  G(C14_LAVES,MO:FE),,              +2*GHSERMO+3*GHSERFE-2*GFCCFE
             +153330+10798+0.132*T;,,                                 N !
$
 PAR  G(MU_OLD,FE:MO:FE),,              +7*GFCCFE+2*GHSERMO+4*GHSERFE
             +39475-6.032*T;,,                                        N 88And2 !
 PAR  G(MU_OLD,FE:MO:MO),,              +7*GFCCFE+6*GHSERMO
             -46663-5.891*T;,,                                        N 88And2 !
$
 PAR  G(MU_D85,FE:MO:FE:FE),,           +7*GFCCFE+4*GHSERMO+2*GHSERFE
             -14320-18.9*T;,,                                         N 17Hal4 !
 PAR  G(MU_D85,FE:MO:FE:MO),,           +3*GHSERFE+10*GHSERMO
             +445950;,,                                               N 14Raj !
 PAR  G(MU_D85,FE:MO:MO:FE),,           +7*GFCCFE+6*GHSERMO
             -46663-5.891*T;,,                                        N 88And2 !
 PAR  G(MU_D85,FE:MO:MO:MO),,           +GHSERFE+12*GHSERMO
             +340960;,,                                               N 14Raj !
 PAR  L(MU_D85,FE:MO:FE,MO:FE;0),,      +17780;,,                     N 17Hal4 !
$
 PAR  G(R_PHASE,FE:MO:FE),,             +27*GFCCFE+14*GHSERMO
             +12*GHSERFE-77487-50.486*T;,,                            N 88And2 !
 PAR  G(R_PHASE,FE:MO:MO),,             +27*GFCCFE+26*GHSERMO
             +313474-289.472*T;,,                                     N 88And2 !
$
 PAR  G(SIGMA_D8B,FE:MO:FE),,           +10*GFCCFE+16*GHSERFE
             +4*GHSERMO+65550-62.2*T;,,                               N 17Hal4 !
 PAR  G(SIGMA_D8B,FE:MO:MO),,           +10*GFCCFE+20*GHSERMO
             +40000-62.2*T;,,                                         N 17Hal4 !
 PAR  G(SIGMA_D8B,MO:MO:FE),,           +10*GFCCMO+16*GHSERFE
             +4*GHSERMO+150000;,,                                     N 17Hal4 !
 PAR  L(SIGMA_D8B,FE:MO:FE,MO;0),,      +220253;,,                    N 00Wes !
$
$ Below are the previous SIGMA_D8B parameters (without Mo on 1st SL)
$PAR  G(SIGMA_D8B,FE:MO:FE),,           +10*GFCCFE+16*GHSERFE
$            +4*GHSERMO+87819-78.15*T;,,                              N 00Wes !
$PAR  G(SIGMA_D8B,FE:MO:MO),,           +10*GFCCFE+20*GHSERMO
$            +59996-78.15*T;,,                                        N 00Wes !
$PAR  L(SIGMA_D8B,FE:MO:FE,MO;0),,      +220253;,,                    N 00Wes !
$
 PAR  G(SIGMA_OLD,FE:MO:FE),,           +8*GFCCFE+18*GHSERFE
             +4*GHSERMO-1813-27.272*T;,,                              N 88And2 !
 PAR  G(SIGMA_OLD,FE:MO:MO),,           +8*GFCCFE+22*GHSERMO
             +83326-69.618*T;,,                                       N 88And2 !
 PAR  L(SIGMA_OLD,FE:MO:FE,MO;0),,      +222909;,,                    N 88And2 !
$
$ metastable
$
 PAR  L(HCP_A3,FE,MO:VA;0),,            +28347-17.691*T;,,            N 88And2 !
$
$PAR  G(CHI_A12,FE:MO:FE),,             +48*GFCCFE+10*GHSERMO
$            +305210-270*T;,,                                         N 88And4 !
$ Parameter below in TCFE-99
$PAR  G(CHI_A12,FE:MO:FE),,             +48*GFCCFE+10*GHSERMO
$            +156437-169*T;,,                                         N 95Lee !
$PAR  G(CHI_A12,FE:MO:MO),,             +24*GFCCFE+10*GHSERMO
$            +24*GFCCMO+97300-100*T;,,                                N 88And4 !
$
$PAR  G(MONI,FE:FE:MO),,                +6*GFCCFE+5*GHSERFE
$            +3*GHSERMO+25000;,,                                      N 92Fri1 !
$PAR  G(MONI,FE:MO:MO),,                +6*GFCCFE+8*GHSERMO+25000;,,  N 92Fri1 !
$
$PAR  G(P_PHASE,FE:FE:MO),,             +24*GFCCFE+20*GHSERFE
$            +12*GHSERMO+111361;,,                                    N 92Fri1 !
$PAR  G(P_PHASE,FE:MO:MO),,             +24*GFCCFE+32*GHSERMO
$            +362525-332.7*T;,,                                       N 92Fri1 !
$ ------------------------------------------------------------------------------
$
 ASSESSED_SYSTEM
  FE-MO(TDB -* +LIQUID +BCC_A2 +FCC_A1 +FE2MO_C14 +MU_OLD +R_PHASE
  +SIGMA_D8B ;P3 TMM:300/3000 STP:.1/2000/-2 STP:.01/1500/1) !
$
$
 LIST-OF-REFERENCE
 NUMBER  SOURCE
  Null   'Unknown source'
  Lin    'Linear combination of lattice stabilities'
  REFLAV 'Laves phase convention: G(LAVES,X:X)=+3*GHSERXX+15000'
  82Fer  'A. Fernandez Guillermet, Calphad, 6, 127-40 (1982); Fe-Mo'
  88And2 'J.-O. Andersson, Calphad, 12, 9-23(1988); Fe-Mo, Fe-Mo-C'
  88And4 'J.-O. Andersson, N. Lange,
          Metall. Trans. A, 19A, 1385-94(1988); Cr-Fe-Mo'
  91Din  'A.T. Dinsdale, Calphad, 15, 317-425(1991).'
  92Fri1 'K. Frisk, Metall. Trans. A, 23A, 639-49(1992); Fe-Mo-Ni'
  95Lee  'B.-J. Lee, unpublished, 1993-1995'
  99Lee  'B.-J. Lee, unpublished, 1999'
  99SGUN 'SGTE unary database V.4.1, 1999.'
  00Wes  'S. Westman, unpublished, 2000; Fe-Mo'
  06Slu  'M.H.F. Sluiter, Calphad, 30, 357-66(2006); Endmember values'
  12Liu  'S.H. Liu, B. Hallstedt, D. Music, Y. Du,
          Calphad, 38, 43-58(2012); Fe-Nb, Mn-Nb, Fe-Mn-Nb'
  14Raj  'V.B. Rajkumar, K.C. Hari Kumar,
          J. Alloys Compd., 611, 303-12(2014); Fe-Mo'
  17Hal4 'B. Hallstedt, new parameters for MU_D85, SIGMA_D8B, 2017; Fe-Mo'
!
