Repository: orchid-calphad/orchid-project.org

# orchid-project.org

Website and released data of **ORCHID** (Open Repository for CALPHAD Hypotheses, Intelligence, and Discovery),
served by GitHub Pages at https://orchid-project.org. Releases are archived on Zenodo (one DOI per version).

- `index.html`, `catalog/`, `best-practices.html` — static, self-contained pages (generated in the ORCHID tooling).
- `data/` — released data: catalog, redistributable TDB files, convex hulls. Licences: `data/LICENSES.md`, `data/NOTICE.md`.
- `llms.txt`, `data/croissant.json`, `CITATION.cff`, `.zenodo.json` — machine-readable metadata.

Only data with clear redistribution rights are published.

File: data/databases/sgte-binary/FeNb-12Khv.tdb
$
$ Database for Fe-Nb from A.V. Khvan and B. Hallstedt 2012
$
$ A.V. Khvan, B. Hallstedt, Calphad, 39, 62-69(2012).
$
$ Dataset created 2012.05.11 by Bengt Hallstedt.
$ 2021.01.02: Modified for use with GES6.
$
$ Modified from the description by S.H. Liu et al. 2012. It was necessary to
$ make the fcc phase (and also C14-Laves and Mu-D85) more stable to reproduce
$ NbC solubilities in fcc-Fe.
$
$ This dataset is not recommended for use. See 13Khv or 16Jac instead.
$
$ ------------------------------------------------------------------------------
 TEMP-LIM 298.15 6000.00 !
$
$ELEMENT NAME  REF. STATE               ATOMIC MASS H298-H0    S298    !
$
 ELEMENT VA   VACUUM                      0.0          0.0      0.0    ! 
 ELEMENT FE   BCC_A2                     55.847     4489.0     27.2797 ! 
 ELEMENT NB   BCC_A2                     92.9064    5220.0     36.27   ! 
$ ------------------------------------------------------------------------------
$ Phase definitions
$
 PHASE LIQUID:L % 1 1 !
 CONST LIQUID:L : FE NB : !
$
$ Fcc (cF4, Fm-3m) and MeX (cF8, Fm-3m)
$
 PHASE FCC_A1 %A 2 1 1 !
 CONST FCC_A1 : FE% NB : VA : !
$
$ Bcc (cI2, Im-3m)
$
 PHASE BCC_A2 %B 2 1 3 !
 CONST BCC_A2 : FE% NB% : VA : !
$
$ Hcp (hP2, P6_3/mmc) and Me2X (NiAs-type, hP4, P6_3/mmc, B8_1)
$
 PHASE HCP_A3 %A 2 1 0.5 !
 CONST HCP_A3 : FE NB : VA : !
$
$ Prototype MgZn2 (hP12, P6_3/mmc)
$
 PHASE C14_LAVES % 2 2 1 !
 CONST C14_LAVES : FE% NB : FE NB% : !
$
$ Prototype Fe7W6 (hR13, R-3m)
$
 PHASE MU_D85 % 4 1 4 2 6 !
 CONST MU_D85 : FE% NB : NB : FE NB% : FE% NB : !
$ ------------------------------------------------------------------------------
$ Defaults
$
 DEFINE-SYSTEM-DEFAULT ELEMENT 2 !
 DEFAULT-COM DEFINE_SYSTEM_ELEMENT VA !
 TYPE-DEF % SEQ * !
 TYPE-DEF A GES AMEND_PHASE_DESCRIPTION @ MAGNETIC -3 0.28 !
 TYPE-DEF B GES AMEND_PHASE_DESCRIPTION @ MAGNETIC -1 0.4 !
 FUNCTION ZERO      298.15  0;                                         6000 N !
 FUNCTION UN_ASS    298.15  0;                                         6000 N !
 FUNCTION R         298.15  +8.31451;                                  6000 N !
$ ------------------------------------------------------------------------------
$ Element data
$ ------------------------------------------------------------------------------
$ Fe
$
$ ORTHORHOMBIC_A20 and TETRAGONAL_U added im unary 4.1
$
 PAR  G(BCC_A2,FE:VA),,                 +GHSERFE;,,                   N 91Din !
 PAR  TC(BCC_A2,FE:VA),,                 1043.00;,,                   N 91Din !
 PAR  BM(BCC_A2,FE:VA),,                    2.22;,,                   N 91Din !
 PAR  G(FCC_A1,FE:VA),,                 +GFCCFE;,,                    N 91Din !
 PAR  TC(FCC_A1,FE:VA),,                 -201.00;,,                   N 91Din !
 PAR  BM(FCC_A1,FE:VA),,                   -2.10;,,                   N 91Din !
 PAR  G(HCP_A3,FE:VA),,                 +GHCPFE;,,                    N 91Din !
$PAR  G(CBCC_A12,FE:VA),,               +GHSERFE+4745;,,              N 91Din !
$PAR  G(CUB_A13,FE:VA),,                +GHSERFE+3745;,,              N 91Din !
$PAR  G(ORTHORHOMBIC_A20,FE),,          +GHSERFE+5000;,,              N 99SGUN !
$PAR  G(TETRAGONAL_U,FE),,              +GHSERFE+5000;,,              N 99SGUN !
 PAR  G(LIQUID,FE),,                    +GLIQFE;,,                    N 91Din !
$
 PAR  G(C14_LAVES,FE:FE),,              +3*GHSERFE+44130;,,           N 12Liu !
$
 FUNCTION GHSERFE   298.15  +1225.7+124.134*T-23.5143*T*LN(T)
       -0.00439752*T**2-5.8927E-08*T**3+77359*T**(-1);
      1811.00  Y  -25383.581+299.31255*T-46*T*LN(T)+2.29603E+31*T**(-9);
      6000.00  N !
 FUNCTION GFCCFE    298.15  -1462.4+8.282*T-1.15*T*LN(T)
       +6.4E-04*T**2+GHSERFE;
      1811.00  Y  -1713.815+0.940009*T+GHSERFE+4.9251E+30*T**(-9);
      6000.00  N !
 FUNCTION GHCPFE    298.15  -3705.78+12.591*T-1.15*T*LN(T)
       +6.4E-04*T**2+GHSERFE;
      1811.00  Y  -3957.195+5.249009*T+GHSERFE+4.9251E+30*T**(-9);
      6000.00  N !
 FUNCTION GLIQFE    298.15  +12040.17-6.55843*T+GHSERFE-3.67516E-21*T**7;
      1811.00  Y  -10838.83+291.302*T-46*T*LN(T);
      6000.00  N !
$ ------------------------------------------------------------------------------
$ Nb
$
 PAR  G(BCC_A2,NB:VA),,                 +GHSERNB;,,                   N 91Din !
 PAR  G(FCC_A1,NB:VA),,                 +GHSERNB+13500+1.7*T;,,       N 91Din !
 PAR  G(HCP_A3,NB:VA),,                 +GHSERNB+10000+2.4*T;,,       N 91Din !
$PAR  G(CBCC_A12,NB:VA;0),,             +GHSERNB+17600;,,             N 06Slu !
$PAR  G(CUB_A13,NB:VA),,                +GHSERNB+22000;,,             N 06Slu !
 PAR  G(LIQUID,NB),,                    +GLIQNB;,,                    N 91Din !
$
 PAR  G(C14_LAVES,NB:NB),,              +3*GHSERNB+49620;,,           N 12Liu !
 PAR  G(MU_D85,NB:NB:NB:NB),,           +13*GHSERNB+227500;,,         N 12Liu ! 
$
 FUNCTION GHSERNB   298.15  -8519.353+142.045475*T-26.4711*T*LN(T)
       +2.03475E-04*T**2-3.5012E-07*T**3+93399*T**(-1);
      2750.00  Y  -37669.3+271.720843*T-41.77*T*LN(T)+1.528238E+32*T**(-9);
      6000.00  N !
 FUNCTION GLIQNB    298.15  +29781.555-10.816418*T+GHSERNB-3.06098E-23*T**7;
      2750.00  Y  -7499.398+260.756148*T-41.77*T*LN(T);
      6000.00  N !
$ ------------------------------------------------------------------------------
$ Binary system
$
$ A.V. Khvan, B. Hallstedt, Calphad, 39, 62-69(2012).
$
$ Checked against paper. Checked at 6000 K.
$
$ Modified from the description by S.H. Liu et al. 2012. It was necessary to
$ make the fcc phase (and also C14-Laves and Mu-D85) more stable to reproduce
$ NbC solubilities in fcc-Fe.
$
$ This dataset is not recommended for use. See 13Khv or 16Jac instead.
$
 PAR  L(LIQUID,FE,NB;0),,               -72677+101.28*T-10*T*LN(T);,, N 12Khv2 !
 PAR  L(LIQUID,FE,NB;1),,               +13765-10.02*T;,,             N 12Khv2 !
$
 PAR  L(FCC_A1,FE,NB:VA;0),,            +7744-10.58*T;,,              N 12Khv2 !
$
 PAR  L(BCC_A2,FE,NB:VA;0),,            +938+5.08*T;,,                N 12Khv2 !
 PAR  L(BCC_A2,FE,NB:VA;1),,            +11532-11.63*T;,,             N 12Khv2 !
$
 PAR  G(C14_LAVES,FE:NB),,              +2*GHSERFE+GHSERNB
             -47803+5.81*T;,,                                         N 12Khv2 !
 PAR  G(C14_LAVES,NB:FE),,              +2*GHSERNB+GHSERFE+180030;,,  N 12Liu !
 PAR  L(C14_LAVES,FE,NB:FE;0),,         +ZERO;,,                      N 12Liu !
 PAR  L(C14_LAVES,FE,NB:NB;0),,         +ZERO;,,                      N 12Liu !
 PAR  L(C14_LAVES,FE:FE,NB;0),,         -47785;,,                     N 12Khv2 !
 PAR  L(C14_LAVES,NB:FE,NB;0),,         -47785;,,                     N 12Khv2 !
$
 PAR  G(MU_D85,FE:NB:FE:FE),,           +9*GHSERFE+4*GHSERNB
             -96407.54;,,                                             N 12Liu !
 PAR  G(MU_D85,FE:NB:FE:NB),,           +3*GHSERFE+10*GHSERNB
             +426530;,,                                               N 12Liu !
 PAR  G(MU_D85,FE:NB:NB:FE),,           +7*GHSERFE+6*GHSERNB
             -244106+53.16*T;,,                                       N 12Khv2 !
 PAR  G(MU_D85,FE:NB:NB:NB),,           +GHSERFE+12*GHSERNB+176020;,, N 12Liu !
 PAR  G(MU_D85,NB:NB:FE:FE),,           +8*GHSERFE+5*GHSERNB-27430;,, N 12Liu !
 PAR  G(MU_D85,NB:NB:FE:NB),,           +2*GHSERFE+11*GHSERNB
             +499200;,,                                               N 12Liu !
 PAR  G(MU_D85,NB:NB:NB:FE),,           +6*GHSERFE+7*GHSERNB
             -107687;,,                                               N 12Khv2 !
$
$ Metastable
$
 PAR  L(HCP_A3,FE,NB:VA;0),,            +7744-10.58*T;,,              N Same !
$
$PAR  G(SIGMA_OLD,FE:NB:FE),,           +8*GFCCFE+4*GHSERNB
$            +18*GHSERFE+UN_ASS;,,                                    N !
$PAR  G(SIGMA_OLD,FE:NB:NB),,           +8*GFCCFE+22*GHSERNB
$            +UN_ASS;,,                                               N !
$ ------------------------------------------------------------------------------
$
 ASSESSED_SYSTEM
  FE-NB(TDB -* +LIQUID +FCC_A1 +BCC_A2 +C14_LAVES +MU_D85
  ;P3 TMM:300/3000 STP:.1/1800/-2) !
$
$
 LIST-OF-REFERENCE
 NUMBER  SOURCE
  Null   'Unknown source'
  Same   'Same or similar interaction as in the corresponding stable phase'
  REFLAV 'Laves phase convention: G(LAVES,X:X)=+3*GHSERXX+15000'
  COST   'COST 507 database'
  90Hua3 'W. Huang, Z. Metallkd., 81, 397-404(1990); Fe-Nb'
  91Din  'A.T. Dinsdale, Calphad, 15, 317-425(1991).'
  99SGUN 'SGTE unary database V.4.1, 1999.'
  06Slu  'M.H.F. Sluiter, Calphad, 30, 357-44(2006); Nb'
  12Liu  'S.H. Liu, B. Hallstedt, D. Music, Y. Du,
          Calphad, Calphad, 38, 43-58(2012); Fe-Nb'
  12Khv2 'A.V. Khvan, B. Hallstedt, Calphad, 39, 62-69(2012); Fe-Nb, Fe-Nb-C'
!

File: data/databases/sgte-binary/FeNb-12Liu.tdb
$
$ Database for Fe-Nb from S. Liu et al. 2012
$
$ S. Liu, B. Hallstedt, D. Music, Y. Du, Calphad, 38, 43-58(2012).
$
$ Dataset created 2011.11.03 by Bengt Hallstedt.
$ 2021.01.02: Modified for use with GES6.
$
$ This dataset is not recommended for use. See 13Khv or 16Jac instead.
$
$ ------------------------------------------------------------------------------
 TEMP-LIM 298.15 6000.00 !
$
$ELEMENT NAME  REF. STATE               ATOMIC MASS H298-H0    S298    !
$
 ELEMENT VA   VACUUM                      0.0          0.0      0.0    ! 
 ELEMENT FE   BCC_A2                     55.847     4489.0     27.2797 ! 
 ELEMENT NB   BCC_A2                     92.9064    5220.0     36.27   ! 
$ ------------------------------------------------------------------------------
$ Phase definitions
$
 PHASE LIQUID:L % 1 1 !
 CONST LIQUID:L : FE NB : !
$
$ Fcc (cF4, Fm-3m) and MeX (cF8, Fm-3m)
$
 PHASE FCC_A1 %A 2 1 1 !
 CONST FCC_A1 : FE% NB : VA : !
$
$ Bcc (cI2, Im-3m)
$
 PHASE BCC_A2 %B 2 1 3 !
 CONST BCC_A2 : FE% NB% : VA : !
$
$ Hcp (hP2, P6_3/mmc) and Me2X (NiAs-type, hP4, P6_3/mmc, B8_1)
$
 PHASE HCP_A3 %A 2 1 0.5 !
 CONST HCP_A3 : FE NB : VA : !
$
$ Prototype MgZn2 (hP12, P6_3/mmc)
$
 PHASE C14_LAVES % 2 2 1 !
 CONST C14_LAVES : FE% NB : FE NB% : !
$
$ Prototype Fe7W6 (hR13, R-3m)
$
 PHASE MU_D85 % 4 1 4 2 6 !
 CONST MU_D85 : FE% NB : NB : FE NB% : FE% NB : !
$ ------------------------------------------------------------------------------
$ Defaults
$
 DEFINE-SYSTEM-DEFAULT ELEMENT 2 !
 DEFAULT-COM DEFINE_SYSTEM_ELEMENT VA !
 TYPE-DEF % SEQ * !
 TYPE-DEF A GES AMEND_PHASE_DESCRIPTION @ MAGNETIC -3 0.28 !
 TYPE-DEF B GES AMEND_PHASE_DESCRIPTION @ MAGNETIC -1 0.4 !
 FUNCTION ZERO      298.15  0;                                         6000 N !
 FUNCTION UN_ASS    298.15  0;                                         6000 N !
 FUNCTION R         298.15  +8.31451;                                  6000 N !
$ ------------------------------------------------------------------------------
$ Element data
$ ------------------------------------------------------------------------------
$ Fe
$
$ ORTHORHOMBIC_A20 and TETRAGONAL_U added im unary 4.1
$
 PAR  G(BCC_A2,FE:VA),,                 +GHSERFE;,,                   N 91Din !
 PAR  TC(BCC_A2,FE:VA),,                 1043.00;,,                   N 91Din !
 PAR  BM(BCC_A2,FE:VA),,                    2.22;,,                   N 91Din !
 PAR  G(FCC_A1,FE:VA),,                 +GFCCFE;,,                    N 91Din !
 PAR  TC(FCC_A1,FE:VA),,                 -201.00;,,                   N 91Din !
 PAR  BM(FCC_A1,FE:VA),,                   -2.10;,,                   N 91Din !
 PAR  G(HCP_A3,FE:VA),,                 +GHCPFE;,,                    N 91Din !
$PAR  G(CBCC_A12,FE:VA),,               +GHSERFE+4745;,,              N 91Din !
$PAR  G(CUB_A13,FE:VA),,                +GHSERFE+3745;,,              N 91Din !
$PAR  G(ORTHORHOMBIC_A20,FE),,          +GHSERFE+5000;,,              N 99SGUN !
$PAR  G(TETRAGONAL_U,FE),,              +GHSERFE+5000;,,              N 99SGUN !
 PAR  G(LIQUID,FE),,                    +GLIQFE;,,                    N 91Din !
$
 PAR  G(C14_LAVES,FE:FE),,              +3*GHSERFE+44130;,,           N 12Liu !
$
 FUNCTION GHSERFE   298.15  +1225.7+124.134*T-23.5143*T*LN(T)
       -0.00439752*T**2-5.8927E-08*T**3+77359*T**(-1);
      1811.00  Y  -25383.581+299.31255*T-46*T*LN(T)+2.29603E+31*T**(-9);
      6000.00  N !
 FUNCTION GFCCFE    298.15  -1462.4+8.282*T-1.15*T*LN(T)
       +6.4E-04*T**2+GHSERFE;
      1811.00  Y  -1713.815+0.940009*T+GHSERFE+4.9251E+30*T**(-9);
      6000.00  N !
 FUNCTION GHCPFE    298.15  -3705.78+12.591*T-1.15*T*LN(T)
       +6.4E-04*T**2+GHSERFE;
      1811.00  Y  -3957.195+5.249009*T+GHSERFE+4.9251E+30*T**(-9);
      6000.00  N !
 FUNCTION GLIQFE    298.15  +12040.17-6.55843*T+GHSERFE-3.67516E-21*T**7;
      1811.00  Y  -10838.83+291.302*T-46*T*LN(T);
      6000.00  N !
$ ------------------------------------------------------------------------------
$ Nb
$
 PAR  G(BCC_A2,NB:VA),,                 +GHSERNB;,,                   N 91Din !
 PAR  G(FCC_A1,NB:VA),,                 +GHSERNB+13500+1.7*T;,,       N 91Din !
 PAR  G(HCP_A3,NB:VA),,                 +GHSERNB+10000+2.4*T;,,       N 91Din !
$PAR  G(CBCC_A12,NB:VA;0),,             +GHSERNB+17600;,,             N 06Slu !
$PAR  G(CUB_A13,NB:VA),,                +GHSERNB+22000;,,             N 06Slu !
 PAR  G(LIQUID,NB),,                    +GLIQNB;,,                    N 91Din !
$
 PAR  G(C14_LAVES,NB:NB),,              +3*GHSERNB+49620;,,           N 12Liu !
 PAR  G(MU_D85,NB:NB:NB:NB),,           +13*GHSERNB+227500;,,         N 12Liu ! 
$
 FUNCTION GHSERNB   298.15  -8519.353+142.045475*T-26.4711*T*LN(T)
       +2.03475E-04*T**2-3.5012E-07*T**3+93399*T**(-1);
      2750.00  Y  -37669.3+271.720843*T-41.77*T*LN(T)+1.528238E+32*T**(-9);
      6000.00  N !
 FUNCTION GLIQNB    298.15  +29781.555-10.816418*T+GHSERNB-3.06098E-23*T**7;
      2750.00  Y  -7499.398+260.756148*T-41.77*T*LN(T);
      6000.00  N !
$ ------------------------------------------------------------------------------
$ Binary system
$
$ S. Liu, B. Hallstedt, D. Music, Y. Du, Calphad, 38, 43-58(2012).
$
$ Checked against paper. Checked at 6000 K.
$
$ This dataset is not recommended for use. See 13Khv or 16Jac instead.
$
 PAR  L(LIQUID,FE,NB;0),,               -73554.99+104.28*T
             -9.984*T*LN(T);,,                                        N 12Liu !
 PAR  L(LIQUID,FE,NB;1),,               +20336-13.525*T;,,            N 12Liu !
$
 PAR  L(FCC_A1,FE,NB:VA;0),,            +39429.64-27.084*T;,,         N 12Liu !
$
 PAR  L(BCC_A2,FE,NB:VA;0),,            +17116.99-2.054*T;,,          N 12Liu !
 PAR  L(BCC_A2,FE,NB:VA;1),,            +19211.28-15.937*T;,,         N 12Liu !
$
 PAR  G(C14_LAVES,FE:NB),,              +2*GHSERFE+GHSERNB
             -32757.785;,,                                            N 12Liu !
 PAR  G(C14_LAVES,NB:FE),,              +2*GHSERNB+GHSERFE+180030;,,  N 12Liu !
 PAR  G(C14_LAVES,FE,NB:FE;0),,         +ZERO;,,                      N 12Liu !
 PAR  G(C14_LAVES,FE,NB:NB;0),,         +ZERO;,,                      N 12Liu !
 PAR  L(C14_LAVES,FE:FE,NB;0),,         -49713.116;,,                 N 12Liu !
 PAR  L(C14_LAVES,NB:FE,NB;0),,         -49713.116;,,                 N 12Liu !
$
 PAR  G(MU_D85,FE:NB:FE:FE),,           +9*GHSERFE+4*GHSERNB
             -96407.54;,,                                             N 12Liu !
 PAR  G(MU_D85,FE:NB:FE:NB),,           +3*GHSERFE+10*GHSERNB
             +426530;,,                                               N 12Liu !
 PAR  G(MU_D85,FE:NB:NB:FE),,           +7*GHSERFE+6*GHSERNB
             -168016.8+21.029*T;,,                                    N 12Liu !
 PAR  G(MU_D85,FE:NB:NB:NB),,           +GHSERFE+12*GHSERNB+176020;,, N 12Liu !
 PAR  G(MU_D85,NB:NB:FE:FE),,           +8*GHSERFE+5*GHSERNB-27430;,, N 12Liu !
 PAR  G(MU_D85,NB:NB:FE:NB),,           +2*GHSERFE+11*GHSERNB
             +499200;,,                                               N 12Liu !
 PAR  G(MU_D85,NB:NB:NB:FE),,           +6*GHSERFE+7*GHSERNB
             -85181.18;,,                                             N 12Liu !
$
$ Metastable
$
 PAR  L(HCP_A3,FE,NB:VA;0),,            +39429.64-27.084*T;,,         N Same !
$
$PAR  G(SIGMA_OLD,FE:NB:FE),,           +8*GFCCFE+4*GHSERNB
$            +18*GHSERFE+UN_ASS;,,                                    N !
$PAR  G(SIGMA_OLD,FE:NB:NB),,           +8*GFCCFE+22*GHSERNB
$            +UN_ASS;,,                                               N !
$ ------------------------------------------------------------------------------
$
 ASSESSED_SYSTEM
  FE-NB(TDB -* +LIQUID +FCC_A1 +BCC_A2 +C14_LAVES +MU_D85
  ;P3 TMM:300/3000 STP:.1/1800/-2) !
$
$
 LIST-OF-REFERENCE
 NUMBER  SOURCE
  Null   'Unknown source'
  Same   'Same or similar interaction as in the corresponding stable phase'
  REFLAV 'Laves phase convention: G(LAVES,X:X)=+3*GHSERXX+15000'
  COST   'COST 507 database'
  90Hua3 'W. Huang, Z. Metallkd., 81, 397-404(1990); Fe-Nb'
  91Din  'A.T. Dinsdale, Calphad, 15, 317-425(1991).'
  99SGUN 'SGTE unary database V.4.1, 1999.'
  06Slu  'M.H.F. Sluiter, Calphad, 30, 357-44(2006); Nb'
  12Liu  'S. Liu, B. Hallstedt, D. Music, Y. Du,
          Calphad, 38, 43-58(2012); Fe-Nb'
!

File: data/databases/sgte-binary/FeNb-13Khv.tdb
$
$ Database for Fe-Nb from A.V. Khvan and B. Hallstedt 2013
$
$ A.V. Khvan, B. Hallstedt, Calphad, 40, 10-15(2013).
$
$ Dataset created 2013.04.23 by Bengt Hallstedt.
$ 2021.01.02: Modified for use with GES6.
$
$ Modified from the description by S.H. Liu et al. 2012. It was necessary to
$ make the fcc phase (and also C14-Laves and Mu-D85) more stable to reproduce
$ NbC and NbN solubilities in fcc-Fe.
$
$ ------------------------------------------------------------------------------
 TEMP-LIM 298.15 6000.00 !
$
$ELEMENT NAME  REF. STATE               ATOMIC MASS H298-H0    S298    !
$
 ELEMENT VA   VACUUM                      0.0          0.0      0.0    ! 
 ELEMENT FE   BCC_A2                     55.847     4489.0     27.2797 ! 
 ELEMENT NB   BCC_A2                     92.9064    5220.0     36.27   ! 
$ ------------------------------------------------------------------------------
$ Phase definitions
$
 PHASE LIQUID:L % 1 1 !
 CONST LIQUID:L : FE NB : !
$
$ Fcc (cF4, Fm-3m) and MeX (cF8, Fm-3m)
$
 PHASE FCC_A1 %A 2 1 1 !
 CONST FCC_A1 : FE% NB : VA : !
$
$ Bcc (cI2, Im-3m)
$
 PHASE BCC_A2 %B 2 1 3 !
 CONST BCC_A2 : FE% NB% : VA : !
$
$ Hcp (hP2, P6_3/mmc) and Me2X (NiAs-type, hP4, P6_3/mmc, B8_1)
$
 PHASE HCP_A3 %A 2 1 0.5 !
 CONST HCP_A3 : FE NB : VA : !
$
$ Prototype MgZn2 (hP12, P6_3/mmc)
$
 PHASE C14_LAVES % 2 2 1 !
 CONST C14_LAVES : FE% NB : FE NB% : !
$
$ Prototype Fe7W6 (hR13, R-3m)
$
 PHASE MU_D85 % 4 1 4 2 6 !
 CONST MU_D85 : FE% NB : NB : FE NB% : FE% NB : !
$ ------------------------------------------------------------------------------
$ Defaults
$
 DEFINE-SYSTEM-DEFAULT ELEMENT 2 !
 DEFAULT-COM DEFINE_SYSTEM_ELEMENT VA !
 TYPE-DEF % SEQ * !
 TYPE-DEF A GES AMEND_PHASE_DESCRIPTION @ MAGNETIC -3 0.28 !
 TYPE-DEF B GES AMEND_PHASE_DESCRIPTION @ MAGNETIC -1 0.4 !
 FUNCTION ZERO      298.15  0;                                         6000 N !
 FUNCTION UN_ASS    298.15  0;                                         6000 N !
 FUNCTION R         298.15  +8.31451;                                  6000 N !
$ ------------------------------------------------------------------------------
$ Element data
$ ------------------------------------------------------------------------------
$ Fe
$
$ ORTHORHOMBIC_A20 and TETRAGONAL_U added im unary 4.1
$
 PAR  G(BCC_A2,FE:VA),,                 +GHSERFE;,,                   N 91Din !
 PAR  TC(BCC_A2,FE:VA),,                 1043.00;,,                   N 91Din !
 PAR  BM(BCC_A2,FE:VA),,                    2.22;,,                   N 91Din !
 PAR  G(FCC_A1,FE:VA),,                 +GFCCFE;,,                    N 91Din !
 PAR  TC(FCC_A1,FE:VA),,                 -201.00;,,                   N 91Din !
 PAR  BM(FCC_A1,FE:VA),,                   -2.10;,,                   N 91Din !
 PAR  G(HCP_A3,FE:VA),,                 +GHCPFE;,,                    N 91Din !
$PAR  G(CBCC_A12,FE:VA),,               +GHSERFE+4745;,,              N 91Din !
$PAR  G(CUB_A13,FE:VA),,                +GHSERFE+3745;,,              N 91Din !
$PAR  G(ORTHORHOMBIC_A20,FE),,          +GHSERFE+5000;,,              N 99SGUN !
$PAR  G(TETRAGONAL_U,FE),,              +GHSERFE+5000;,,              N 99SGUN !
 PAR  G(LIQUID,FE),,                    +GLIQFE;,,                    N 91Din !
$
 PAR  G(C14_LAVES,FE:FE),,              +3*GHSERFE+44130;,,           N 12Liu !
$
 FUNCTION GHSERFE   298.15  +1225.7+124.134*T-23.5143*T*LN(T)
       -0.00439752*T**2-5.8927E-08*T**3+77359*T**(-1);
      1811.00  Y  -25383.581+299.31255*T-46*T*LN(T)+2.29603E+31*T**(-9);
      6000.00  N !
 FUNCTION GFCCFE    298.15  -1462.4+8.282*T-1.15*T*LN(T)
       +6.4E-04*T**2+GHSERFE;
      1811.00  Y  -1713.815+0.940009*T+GHSERFE+4.9251E+30*T**(-9);
      6000.00  N !
 FUNCTION GHCPFE    298.15  -3705.78+12.591*T-1.15*T*LN(T)
       +6.4E-04*T**2+GHSERFE;
      1811.00  Y  -3957.195+5.249009*T+GHSERFE+4.9251E+30*T**(-9);
      6000.00  N !
 FUNCTION GLIQFE    298.15  +12040.17-6.55843*T+GHSERFE-3.67516E-21*T**7;
      1811.00  Y  -10838.83+291.302*T-46*T*LN(T);
      6000.00  N !
$ ------------------------------------------------------------------------------
$ Nb
$
 PAR  G(BCC_A2,NB:VA),,                 +GHSERNB;,,                   N 91Din !
 PAR  G(FCC_A1,NB:VA),,                 +GHSERNB+13500+1.7*T;,,       N 91Din !
 PAR  G(HCP_A3,NB:VA),,                 +GHSERNB+10000+2.4*T;,,       N 91Din !
$PAR  G(CBCC_A12,NB:VA;0),,             +GHSERNB+17600;,,             N 06Slu !
$PAR  G(CUB_A13,NB:VA),,                +GHSERNB+22000;,,             N 06Slu !
 PAR  G(LIQUID,NB),,                    +GLIQNB;,,                    N 91Din !
$
 PAR  G(C14_LAVES,NB:NB),,              +3*GHSERNB+49620;,,           N 12Liu !
 PAR  G(MU_D85,NB:NB:NB:NB),,           +13*GHSERNB+227500;,,         N 12Liu ! 
$
 FUNCTION GHSERNB   298.15  -8519.353+142.045475*T-26.4711*T*LN(T)
       +2.03475E-04*T**2-3.5012E-07*T**3+93399*T**(-1);
      2750.00  Y  -37669.3+271.720843*T-41.77*T*LN(T)+1.528238E+32*T**(-9);
      6000.00  N !
 FUNCTION GLIQNB    298.15  +29781.555-10.816418*T+GHSERNB-3.06098E-23*T**7;
      2750.00  Y  -7499.398+260.756148*T-41.77*T*LN(T);
      6000.00  N !
$ ------------------------------------------------------------------------------
$ Binary system
$
$ A.V. Khvan, B. Hallstedt, Calphad, 40, 10-15(2013).
$
$ Checked against paper. Checked at 6000 K.
$
$ Modified from the description by S.H. Liu et al. 2012. It was necessary to
$ make the fcc phase (and also C14-Laves and Mu-D85) more stable to reproduce
$ NbC and NbN solubilities in fcc-Fe.
$
 PAR  L(LIQUID,FE,NB;0),,               -74257+99.67*T-10*T*LN(T);,,  N 13Khv !
 PAR  L(LIQUID,FE,NB;1),,               +17624-10.805*T;,,            N 13Khv !
$
 PAR  L(FCC_A1,FE,NB:VA;0),,            -6176-2.04*T;,,               N 13Khv !
$
 PAR  L(BCC_A2,FE,NB:VA;0),,            -10893+10.288*T;,,            N 13Khv !
 PAR  L(BCC_A2,FE,NB:VA;1),,            +4674-5.776*T;,,              N 13Khv !
$
 PAR  G(C14_LAVES,FE:NB),,              +2*GHSERFE+GHSERNB
             -67223+13.971*T;,,                                       N 13Khv !
 PAR  G(C14_LAVES,NB:FE),,              +2*GHSERNB+GHSERFE+180030;,,  N 12Liu !
 PAR  L(C14_LAVES,FE,NB:FE;0),,         +ZERO;,,                      N 12Liu !
 PAR  L(C14_LAVES,FE,NB:NB;0),,         +ZERO;,,                      N 12Liu !
 PAR  L(C14_LAVES,FE:FE,NB;0),,         -33816;,,                     N 13Khv !
 PAR  L(C14_LAVES,NB:FE,NB;0),,         -33816;,,                     N 13Khv !
$
 PAR  G(MU_D85,FE:NB:FE:FE),,           +9*GHSERFE+4*GHSERNB
             -100230;,,                                               N 12Liu !
 PAR  G(MU_D85,FE:NB:FE:NB),,           +3*GHSERFE+10*GHSERNB
             +426530;,,                                               N 12Liu !
 PAR  G(MU_D85,FE:NB:NB:FE),,           +7*GHSERFE+6*GHSERNB
             -354648+105.599*T;,,                                     N 13Khv !
 PAR  G(MU_D85,FE:NB:NB:NB),,           +GHSERFE+12*GHSERNB+176020;,, N 12Liu !
 PAR  G(MU_D85,NB:NB:FE:FE),,           +8*GHSERFE+5*GHSERNB-27430;,, N 12Liu !
 PAR  G(MU_D85,NB:NB:FE:NB),,           +2*GHSERFE+11*GHSERNB
             +499200;,,                                               N 12Liu !
 PAR  G(MU_D85,NB:NB:NB:FE),,           +6*GHSERFE+7*GHSERNB
             -131400;,,                                               N 12Liu !
$
$ Metastable
$
 PAR  L(HCP_A3,FE,NB:VA;0),,            -6176-2.04*T;,,               N Same !
$
$PAR  G(SIGMA_OLD,FE:NB:FE),,           +8*GFCCFE+4*GHSERNB
$            +18*GHSERFE+UN_ASS;,,                                    N !
$PAR  G(SIGMA_OLD,FE:NB:NB),,           +8*GFCCFE+22*GHSERNB
$            +UN_ASS;,,                                               N !
$ ------------------------------------------------------------------------------
$
 ASSESSED_SYSTEM
  FE-NB(TDB -* +LIQUID +FCC_A1 +BCC_A2 +C14_LAVES +MU_D85
  ;P3 TMM:300/3000 STP:.1/1800/-2) !
$
$
 LIST-OF-REFERENCE
 NUMBER  SOURCE
  Null   'Unknown source'
  Same   'Same or similar interaction as in the corresponding stable phase'
  REFLAV 'Laves phase convention: G(LAVES,X:X)=+3*GHSERXX+15000'
  COST   'COST 507 database'
  90Hua3 'W. Huang, Z. Metallkd., 81, 397-404(1990); Fe-Nb'
  91Din  'A.T. Dinsdale, Calphad, 15, 317-425(1991).'
  99SGUN 'SGTE unary database V.4.1, 1999.'
  06Slu  'M.H.F. Sluiter, Calphad, 30, 357-44(2006); Nb'
  12Liu  'S.H. Liu, B. Hallstedt, D. Music, Y. Du,
          Calphad, Calphad, 38, 43-58(2012); Fe-Nb'
  13Khv  'A.V. Khvan, B. Hallstedt,
          Calphad, 40, 10-15(2013); Fe-Nb, Fe-Nb-C, Fe-Nb-N'
!

File: data/databases/sgte-binary/FeNb-15Mie.tdb
$
$ Database for Fe-Nb from J. Miettinen and G. Vassilev 2015.
$
$ J. Miettinen, G. Vassilev, J. Phase Equilib. Diffus., 36, 68-77(2015).
$
$ Dataset created 2021.11.27 by Bengt Hallstedt.
$
$ Simplified description based on 01Lee and 00Tof.
$
$ ------------------------------------------------------------------------------
 TEMP-LIM 298.15 6000.00 !
$
$ELEMENT NAME  REF. STATE               ATOMIC MASS H298-H0    S298    !
$
 ELEMENT VA   VACUUM                      0.0          0.0      0.0    ! 
 ELEMENT FE   BCC_A2                     55.847     4489.0     27.2797 ! 
 ELEMENT NB   BCC_A2                     92.9064    5220.0     36.27   ! 
$ ------------------------------------------------------------------------------
$ Phase definitions
$
 PHASE LIQUID:L % 1 1 !
 CONST LIQUID:L : FE NB : !
$
$ Fcc (cF4, Fm-3m) and MeX (cF8, Fm-3m)
$
 PHASE FCC_A1 %A 2 1 1 !
 CONST FCC_A1 : FE% NB : VA : !
$
$ Bcc (cI2, Im-3m)
$
 PHASE BCC_A2 %B 2 1 3 !
 CONST BCC_A2 : FE% NB% : VA : !
$
$ Hcp (hP2, P6_3/mmc) and Me2X (NiAs-type, hP4, P6_3/mmc, B8_1)
$
 PHASE HCP_A3 %A 2 1 0.5 !
 CONST HCP_A3 : FE NB : VA : !
$
$ Prototype MgZn2 (hP12, P6_3/mmc)
$
 PHASE FE2NB_C14 % 2 2 1 !
 CONST FE2NB_C14 : FE : NB : !
$
$ Prototype Fe7W6 (hR13, R-3m)
$
 PHASE MU_D85 % 2 7 6 !
 CONST MU_D85 : FE% NB : NB : !
$ ------------------------------------------------------------------------------
$ Defaults
$
 DEFINE-SYSTEM-DEFAULT ELEMENT 2 !
 DEFAULT-COM DEFINE_SYSTEM_ELEMENT VA !
 TYPE-DEF % SEQ * !
 TYPE-DEF A GES AMEND_PHASE_DESCRIPTION @ MAGNETIC -3 0.28 !
 TYPE-DEF B GES AMEND_PHASE_DESCRIPTION @ MAGNETIC -1 0.4 !
 FUNCTION ZERO      298.15  0;                                         6000 N !
 FUNCTION UN_ASS    298.15  0;                                         6000 N !
 FUNCTION R         298.15  +8.31451;                                  6000 N !
$ ------------------------------------------------------------------------------
$ Element data
$ ------------------------------------------------------------------------------
$ Fe
$
$ ORTHORHOMBIC_A20 and TETRAGONAL_U added im unary 4.1
$
 PAR  G(BCC_A2,FE:VA),,                 +GHSERFE;,,                   N 91Din !
 PAR  TC(BCC_A2,FE:VA),,                 1043.00;,,                   N 91Din !
 PAR  BM(BCC_A2,FE:VA),,                    2.22;,,                   N 91Din !
 PAR  G(FCC_A1,FE:VA),,                 +GFCCFE;,,                    N 91Din !
 PAR  TC(FCC_A1,FE:VA),,                 -201.00;,,                   N 91Din !
 PAR  BM(FCC_A1,FE:VA),,                   -2.10;,,                   N 91Din !
 PAR  G(HCP_A3,FE:VA),,                 +GHCPFE;,,                    N 91Din !
$PAR  G(CBCC_A12,FE:VA),,               +GHSERFE+4745;,,              N 91Din !
$PAR  G(CUB_A13,FE:VA),,                +GHSERFE+3745;,,              N 91Din !
$PAR  G(ORTHORHOMBIC_A20,FE),,          +GHSERFE+5000;,,              N 99SGUN !
$PAR  G(TETRAGONAL_U,FE),,              +GHSERFE+5000;,,              N 99SGUN !
 PAR  G(LIQUID,FE),,                    +GLIQFE;,,                    N 91Din !
$
 FUNCTION GHSERFE   298.15  +1225.7+124.134*T-23.5143*T*LN(T)
       -0.00439752*T**2-5.8927E-08*T**3+77359*T**(-1);
      1811.00  Y  -25383.581+299.31255*T-46*T*LN(T)+2.29603E+31*T**(-9);
      6000.00  N !
 FUNCTION GFCCFE    298.15  -1462.4+8.282*T-1.15*T*LN(T)
       +6.4E-04*T**2+GHSERFE;
      1811.00  Y  -1713.815+0.940009*T+GHSERFE+4.9251E+30*T**(-9);
      6000.00  N !
 FUNCTION GHCPFE    298.15  -3705.78+12.591*T-1.15*T*LN(T)
       +6.4E-04*T**2+GHSERFE;
      1811.00  Y  -3957.195+5.249009*T+GHSERFE+4.9251E+30*T**(-9);
      6000.00  N !
 FUNCTION GLIQFE    298.15  +12040.17-6.55843*T+GHSERFE-3.67516E-21*T**7;
      1811.00  Y  -10838.83+291.302*T-46*T*LN(T);
      6000.00  N !
$ ------------------------------------------------------------------------------
$ Nb
$
 PAR  G(BCC_A2,NB:VA),,                 +GHSERNB;,,                   N 91Din !
 PAR  G(FCC_A1,NB:VA),,                 +GHSERNB+13500+1.7*T;,,       N 91Din !
 PAR  G(HCP_A3,NB:VA),,                 +GHSERNB+10000+2.4*T;,,       N 91Din !
 PAR  G(LIQUID,NB),,                    +GLIQNB;,,                    N 91Din !
$
 PAR  G(MU_D85,NB:NB),,                 +13*GHSERNB+50000+30*T;,,     N 15Mie !
$
 FUNCTION GHSERNB   298.15  -8519.353+142.045475*T-26.4711*T*LN(T)
       +2.03475E-04*T**2-3.5012E-07*T**3+93399*T**(-1);
      2750.00  Y  -37669.3+271.720843*T-41.77*T*LN(T)+1.528238E+32*T**(-9);
      6000.00  N !
 FUNCTION GLIQNB    298.15  +29781.555-10.816418*T+GHSERNB-3.06098E-23*T**7;
      2750.00  Y  -7499.398+260.756148*T-41.77*T*LN(T);
      6000.00  N !
$ ------------------------------------------------------------------------------
$ Binary system
$
$ J. Miettinen, G. Vassilev, J. Phase Equilib. Diffus., 36, 68-77(2015).
$
$ Checked against paper. Checked at 6000K.
$
$ Simplified description based on 01Lee and 00Tof.
$
 PAR  L(LIQUID,FE,NB;0),,               -51000+8.5*T;,,               N 15Mie !
 PAR  L(LIQUID,FE,NB;1),,               +ZERO;,,                      N 15Mie !
 PAR  L(LIQUID,FE,NB;2),,               +9000;,,                      N 15Mie !
$
 PAR  L(FCC_A1,FE,NB:VA;0),,            -23800+9*T;,,                 N 15Mie !
$
 PAR  L(BCC_A2,FE,NB:VA;0),,            -18000+15*T;,,                N 15Mie !
 PAR  L(BCC_A2,FE,NB:VA;1),,            -5000;,,                      N 15Mie !
$
 PAR  G(FE2NB_C14,FE:NB),,              +2*GFCCFE+GHSERNB
             -70000+13.2*T;,,                                         N 15Mie !
$
 PAR  G(MU_D85,FE:NB),,                 +7*GHSERFE+6*GHSERNB
             -310000+70*T;,,                                          N 15Mie !
 PAR  L(MU_D85,FE,NB:NB;0),,            +100000+50*T;,,               N 15Mie !
$
$ Metastable
$
 PAR  L(HCP_A3,FE,NB:VA;0),,            -23800+9*T;,,                 N Same !
$ ------------------------------------------------------------------------------
$
 ASSESSED_SYSTEM
  FE-NB(TDB -* +LIQUID +FCC_A1 +BCC_A2 +FE2NB_C14 +MU_D85
  ;P3 TMM:300/3000 STP:.1/1800/-2) !
$
$
 LIST-OF-REFERENCE
 NUMBER  SOURCE
  Null   'Unknown source'
  Same   'Same or similar interaction as in the corresponding stable phase'
  REFLAV 'Laves phase convention: G(LAVES,X:X)=+3*GHSERXX+15000'
  COST   'COST 507 database'
  91Din  'A.T. Dinsdale, Calphad, 15, 317-425(1991).'
  99SGUN 'SGTE unary database V.4.1, 1999.'
  15Mie  'J. Miettinen, G. Vassilev,
          J. Phase Equilib. Diffus., 36, 68-77(2015); Fe-Nb'
!

File: data/databases/sgte-binary/FeNb-16Jac.tdb
$
$ Database for Fe-Nb from A. Jacob et al. 2016
$
$ A. Jacob, C. Schmetterer, A. Khvan, A. Kondratiev, D. Ivanov, B. Hallstedt,
$ Calphad, 54, 1-15(2016).
$
$ Dataset created 2016.02.22 by Bengt Hallstedt.
$ 2021.01.02: Modified for use with GES6.
$
$ Modified from the description by 13Khv.
$ It was necessary to reduce the stability of the mu phase to model Cr-Fe-Nb.
$
$ B2 ordering added to have a reasonable extension of FeTi-B2 in Fe-Nb-Ti.
$
$ ------------------------------------------------------------------------------
 TEMP-LIM 298.15 6000.00 !
$
$ELEMENT NAME  REF. STATE               ATOMIC MASS H298-H0    S298    !
$
 ELEMENT VA   VACUUM                      0.0          0.0      0.0    ! 
 ELEMENT FE   BCC_A2                     55.847     4489.0     27.2797 ! 
 ELEMENT NB   BCC_A2                     92.9064    5220.0     36.27   ! 
$ ------------------------------------------------------------------------------
$ Phase definitions
$
 PHASE LIQUID:L % 1 1 !
 CONST LIQUID:L : FE NB : !
$
$ Fcc (cF4, Fm-3m) and MeX (cF8, Fm-3m)
$
 PHASE FCC_A1 %A 2 1 1 !
 CONST FCC_A1 : FE% NB : VA : !
$
$ Bcc (cI2, Im-3m)
$
 PHASE BCC_A2 %B 2 1 3 !
 CONST BCC_A2 : FE% NB% : VA : !
$
$ Hcp (hP2, P6_3/mmc) and Me2X (NiAs-type, hP4, P6_3/mmc, B8_1)
$
 PHASE HCP_A3 %A 2 1 0.5 !
 CONST HCP_A3 : FE NB : VA : !
$
$ Prototype MgZn2 (hP12, P6_3/mmc)
$
 PHASE C14_LAVES % 2 2 1 !
 CONST C14_LAVES : FE% NB : FE NB% : !
$
$ Prototype Fe7W6 (hR13, R-3m)
$
 PHASE MU_D85 % 4 1 4 2 6 !
 CONST MU_D85 : FE% NB : NB : FE NB% : FE% NB : !
$ ------------------------------------------------------------------------------
$ Defaults
$
 DEFINE-SYSTEM-DEFAULT ELEMENT 2 !
 DEFAULT-COM DEFINE_SYSTEM_ELEMENT VA !
 TYPE-DEF % SEQ * !
 TYPE-DEF A GES AMEND_PHASE_DESCRIPTION @ MAGNETIC -3 0.28 !
 TYPE-DEF B GES AMEND_PHASE_DESCRIPTION @ MAGNETIC -1 0.4 !
 FUNCTION ZERO      298.15  0;                                         6000 N !
 FUNCTION UN_ASS    298.15  0;                                         6000 N !
 FUNCTION R         298.15  +8.31451;                                  6000 N !
$ ------------------------------------------------------------------------------
$ Element data
$ ------------------------------------------------------------------------------
$ Fe
$
$ ORTHORHOMBIC_A20 and TETRAGONAL_U added im unary 4.1
$
 PAR  G(BCC_A2,FE:VA),,                 +GHSERFE;,,                   N 91Din !
 PAR  TC(BCC_A2,FE:VA),,                 1043.00;,,                   N 91Din !
 PAR  BM(BCC_A2,FE:VA),,                    2.22;,,                   N 91Din !
 PAR  G(FCC_A1,FE:VA),,                 +GFCCFE;,,                    N 91Din !
 PAR  TC(FCC_A1,FE:VA),,                 -201.00;,,                   N 91Din !
 PAR  BM(FCC_A1,FE:VA),,                   -2.10;,,                   N 91Din !
 PAR  G(HCP_A3,FE:VA),,                 +GHCPFE;,,                    N 91Din !
$PAR  G(CBCC_A12,FE:VA),,               +GHSERFE+4745;,,              N 91Din !
$PAR  G(CUB_A13,FE:VA),,                +GHSERFE+3745;,,              N 91Din !
$PAR  G(ORTHORHOMBIC_A20,FE),,          +GHSERFE+5000;,,              N 99SGUN !
$PAR  G(TETRAGONAL_U,FE),,              +GHSERFE+5000;,,              N 99SGUN !
 PAR  G(LIQUID,FE),,                    +GLIQFE;,,                    N 91Din !
$
 PAR  G(C14_LAVES,FE:FE),,              +3*GHSERFE+44130;,,           N 12Liu !
$PAR  G(C15_LAVES,FE:FE),,              +3*GHSERFE+110290;,,          N 16Jac !
$
 FUNCTION GHSERFE   298.15  +1225.7+124.134*T-23.5143*T*LN(T)
       -0.00439752*T**2-5.8927E-08*T**3+77359*T**(-1);
      1811.00  Y  -25383.581+299.31255*T-46*T*LN(T)+2.29603E+31*T**(-9);
      6000.00  N !
 FUNCTION GFCCFE    298.15  -1462.4+8.282*T-1.15*T*LN(T)
       +6.4E-04*T**2+GHSERFE;
      1811.00  Y  -1713.815+0.940009*T+GHSERFE+4.9251E+30*T**(-9);
      6000.00  N !
 FUNCTION GHCPFE    298.15  -3705.78+12.591*T-1.15*T*LN(T)
       +6.4E-04*T**2+GHSERFE;
      1811.00  Y  -3957.195+5.249009*T+GHSERFE+4.9251E+30*T**(-9);
      6000.00  N !
 FUNCTION GLIQFE    298.15  +12040.17-6.55843*T+GHSERFE-3.67516E-21*T**7;
      1811.00  Y  -10838.83+291.302*T-46*T*LN(T);
      6000.00  N !
$ ------------------------------------------------------------------------------
$ Nb
$
 PAR  G(BCC_A2,NB:VA),,                 +GHSERNB;,,                   N 91Din !
 PAR  G(FCC_A1,NB:VA),,                 +GHSERNB+13500+1.7*T;,,       N 91Din !
 PAR  G(HCP_A3,NB:VA),,                 +GHSERNB+10000+2.4*T;,,       N 91Din !
$PAR  G(CBCC_A12,NB:VA;0),,             +GHSERNB+17600;,,             N 06Slu !
$PAR  G(CUB_A13,NB:VA),,                +GHSERNB+22000;,,             N 06Slu !
 PAR  G(LIQUID,NB),,                    +GLIQNB;,,                    N 91Din !
$
 PAR  G(C14_LAVES,NB:NB),,              +3*GHSERNB+49620;,,           N 12Liu !
$PAR  G(C15_LAVES,NB:NB),,              +3*GHSERNB+48600;,,           N 06Slu !
 PAR  G(MU_D85,NB:NB:NB:NB),,           +13*GHSERNB+227500;,,         N 12Liu ! 
$PAR  G(SIGMA_D8B,NB:NB:NB),,           +30*GHSERNB+369000;,,         N 16Jac ! 
$
 FUNCTION GHSERNB   298.15  -8519.353+142.045475*T-26.4711*T*LN(T)
       +2.03475E-04*T**2-3.5012E-07*T**3+93399*T**(-1);
      2750.00  Y  -37669.3+271.720843*T-41.77*T*LN(T)+1.528238E+32*T**(-9);
      6000.00  N !
 FUNCTION GLIQNB    298.15  +29781.555-10.816418*T+GHSERNB-3.06098E-23*T**7;
      2750.00  Y  -7499.398+260.756148*T-41.77*T*LN(T);
      6000.00  N !
$ ------------------------------------------------------------------------------
$ Binary system
$
$ A. Jacob, C. Schmetterer, A. Khvan, A. Kondratiev, D. Ivanov, B. Hallstedt,
$ Calphad, 54, 1-15(2016).
$
$ Checked against paper. Checked at 6000 K.
$
$ Modified from the description by 13Khv.
$ It was necessary to reduce the stability of the mu phase to model Cr-Fe-Nb.
$
$ B2 ordering added to have a reasonable extension of FeTi-B2 in Fe-Nb-Ti.
$
 PAR  L(LIQUID,FE,NB;0),,               -74257+99.67*T-10*T*LN(T);,,  N 13Khv !
 PAR  L(LIQUID,FE,NB;1),,               +17624-10.805*T;,,            N 13Khv !
$
 PAR  L(FCC_A1,FE,NB:VA;0),,            -6176-2.04*T;,,               N 13Khv !
$
 PAR  L(BCC_A2,FE,NB:VA;0),,            -10893+10.288*T;,,            N 13Khv !
 PAR  L(BCC_A2,FE,NB:VA;1),,            +4674-5.776*T;,,              N 13Khv !
$
$PAR  G(B2_BCC,FE:NB:VA),,              -10000;,,                    N 17Hal17 !
$PAR  G(B2_BCC,NB:FE:VA),,              -10000;,,                    N 17Hal17 !
$
 PAR  G(C14_LAVES,FE:NB),,              +2*GHSERFE+GHSERNB
             -67223+13.971*T;,,                                       N 13Khv !
 PAR  G(C14_LAVES,NB:FE),,              +2*GHSERNB+GHSERFE+180030;,,  N 12Liu !
 PAR  L(C14_LAVES,FE,NB:FE;0),,         +ZERO;,,                      N 12Liu !
 PAR  L(C14_LAVES,FE,NB:NB;0),,         +ZERO;,,                      N 12Liu !
 PAR  L(C14_LAVES,FE:FE,NB;0),,         -33816;,,                     N 13Khv !
 PAR  L(C14_LAVES,NB:FE,NB;0),,         -33816;,,                     N 13Khv !
$
 PAR  G(MU_D85,FE:NB:FE:FE),,           +9*GHSERFE+4*GHSERNB
             -100230;,,                                               N 12Liu !
 PAR  G(MU_D85,FE:NB:FE:NB),,           +3*GHSERFE+10*GHSERNB
             +426530;,,                                               N 12Liu !
 PAR  G(MU_D85,FE:NB:NB:FE),,           +7*GHSERFE+6*GHSERNB
             -266116+56*T;,,                                          N 16Jac !
 PAR  G(MU_D85,FE:NB:NB:NB),,           +GHSERFE+12*GHSERNB+176020;,, N 12Liu !
 PAR  G(MU_D85,NB:NB:FE:FE),,           +8*GHSERFE+5*GHSERNB-27430;,, N 12Liu !
 PAR  G(MU_D85,NB:NB:FE:NB),,           +2*GHSERFE+11*GHSERNB
             +499200;,,                                               N 12Liu !
 PAR  G(MU_D85,NB:NB:NB:FE),,           +6*GHSERFE+7*GHSERNB
             -131400;,,                                               N 12Liu !
$
$ Metastable
$
 PAR  L(HCP_A3,FE,NB:VA;0),,            -6176-2.04*T;,,               N Same !
$
$PAR  G(C15_LAVES,FE:NB),,              +2*GHSERFE+GHSERNB
$            -50000+13.971*T;,,                                       N 16Jac !
$PAR  G(C15_LAVES,NB:FE),,              +2*GHSERNB+GHSERFE+178263;,,  N 16Jac !
$
$PAR  G(SIGMA_D8B,FE:NB:FE),,           +26*GHSERFE+4*GHSERNB
$            +57084;,,                                                N 16Jac ! 
$PAR  G(SIGMA_D8B,FE:NB:NB),,           +10*GHSERFE+20*GHSERNB
$            +497885;,,                                               N 16Jac ! 
$PAR  G(SIGMA_D8B,NB:NB:FE),,           +16*GHSERFE+14*GHSERNB
$            +602333;,,                                               N 16Jac ! 
$ ------------------------------------------------------------------------------
$
 ASSESSED_SYSTEM
  FE-NB(TDB -* +LIQUID +FCC_A1 +BCC_A2 +C14_LAVES +MU_D85
  ;P3 TMM:300/3000 STP:.1/1800/-2) !
$
$
 LIST-OF-REFERENCE
 NUMBER  SOURCE
  Null   'Unknown source'
  Same   'Same or similar interaction as in the corresponding stable phase'
  REFLAV 'Laves phase convention: G(LAVES,X:X)=+3*GHSERXX+15000'
  COST   'COST 507 database'
  90Hua3 'W. Huang, Z. Metallkd., 81, 397-404(1990); Fe-Nb'
  91Din  'A.T. Dinsdale, Calphad, 15, 317-425(1991).'
  99SGUN 'SGTE unary database V.4.1, 1999.'
  06Slu  'M.H.F. Sluiter, Calphad, 30, 357-44(2006); Nb'
  12Liu  'S.H. Liu, B. Hallstedt, D. Music, Y. Du,
          Calphad, Calphad, 38, 43-58(2012); Fe-Nb'
  13Khv  'A.V. Khvan, B. Hallstedt,
          Calphad, 40, 10-15(2013); Fe-Nb, Fe-Nb-C, Fe-Nb-N'
  16Jac  'A. Jacob, C. Schmetterer, A. Khvan, A. Kondratiev, D. Ivanov,
          B. Hallstedt, Calphad, 54, 1-15(2016); Fe-Nb, Cr-Fe-Nb'
!
