Repository: orchid-calphad/orchid-project.org

# orchid-project.org

Website and released data of **ORCHID** (Open Repository for CALPHAD Hypotheses, Intelligence, and Discovery),
served by GitHub Pages at https://orchid-project.org. Releases are archived on Zenodo (one DOI per version).

- `index.html`, `catalog/`, `best-practices.html` — static, self-contained pages (generated in the ORCHID tooling).
- `data/` — released data: catalog, redistributable TDB files, convex hulls. Licences: `data/LICENSES.md`, `data/NOTICE.md`.
- `llms.txt`, `data/croissant.json`, `CITATION.cff`, `.zenodo.json` — machine-readable metadata.

Only data with clear redistribution rights are published.

File: data/databases/sgte-binary/FeNb-94Coe.tdb
$
$ Database for Fe-Nb from G.C. Coelho et al. 1994
$
$ G.C. Coelho, S.G. Fries, H.L. Lukas, P. Majewski, J.M. Zelaya Bejarano,
$ S. Gama, C.A. Ribeiro, G. Effenberg, Materials Week 93, TMS, Pittsburgh,
$ 1994, pp. 51-70.
$
$ Dataset created 2012.09.30 by Bengt Hallstedt.
$ 2021.01.02: Modified for use with GES6.
$
$ ------------------------------------------------------------------------------
 TEMP-LIM 298.15 6000.00 !
$
$ELEMENT NAME  REF. STATE               ATOMIC MASS H298-H0    S298    !
$
 ELEMENT VA   VACUUM                      0.0          0.0      0.0    ! 
 ELEMENT FE   BCC_A2                     55.847     4489.0     27.2797 ! 
 ELEMENT NB   BCC_A2                     92.9064    5220.0     36.27   ! 
$ ------------------------------------------------------------------------------
$ Phase definitions
$
 PHASE LIQUID:L % 1 1 !
 CONST LIQUID:L : FE NB : !
$
$ Fcc (cF4, Fm-3m) and MeX (cF8, Fm-3m)
$
 PHASE FCC_A1 %A 2 1 1 !
 CONST FCC_A1 : FE% NB : VA : !
$
$ Bcc (cI2, Im-3m)
$
 PHASE BCC_A2 %B 2 1 3 !
 CONST BCC_A2 : FE% NB% : VA : !
$
$ Hcp (hP2, P6_3/mmc) and Me2X (NiAs-type, hP4, P6_3/mmc, B8_1)
$
 PHASE HCP_A3 %A 2 1 0.5 !
 CONST HCP_A3 : FE NB : VA : !
$
$ Prototype MgZn2 (hP12, P6_3/mmc)
$
 PHASE C14_LAVES % 2 2 1 !
 CONST C14_LAVES : FE% NB : FE NB% : !
$
$ Prototype Fe7W6 (hR13, R-3m)
$
 PHASE MU_D85 % 2 7 6 !
 CONST MU_D85 : FE% NB : NB : !
$ ------------------------------------------------------------------------------
$ Defaults
$
 DEFINE-SYSTEM-DEFAULT ELEMENT 2 !
 DEFAULT-COM DEFINE_SYSTEM_ELEMENT VA !
 TYPE-DEF % SEQ * !
 TYPE-DEF A GES AMEND_PHASE_DESCRIPTION @ MAGNETIC -3 0.28 !
 TYPE-DEF B GES AMEND_PHASE_DESCRIPTION @ MAGNETIC -1 0.4 !
 FUNCTION ZERO      298.15  0;                                         6000 N !
 FUNCTION UN_ASS    298.15  0;                                         6000 N !
 FUNCTION R         298.15  +8.31451;                                  6000 N !
$ ------------------------------------------------------------------------------
$ Element data
$ ------------------------------------------------------------------------------
$ Fe
$
$ ORTHORHOMBIC_A20 and TETRAGONAL_U added im unary 4.1
$
 PAR  G(BCC_A2,FE:VA),,                 +GHSERFE;,,                   N 91Din !
 PAR  TC(BCC_A2,FE:VA),,                 1043.00;,,                   N 91Din !
 PAR  BM(BCC_A2,FE:VA),,                    2.22;,,                   N 91Din !
 PAR  G(FCC_A1,FE:VA),,                 +GFCCFE;,,                    N 91Din !
 PAR  TC(FCC_A1,FE:VA),,                 -201.00;,,                   N 91Din !
 PAR  BM(FCC_A1,FE:VA),,                   -2.10;,,                   N 91Din !
 PAR  G(HCP_A3,FE:VA),,                 +GHCPFE;,,                    N 91Din !
$PAR  G(CBCC_A12,FE:VA),,               +GHSERFE+4745;,,              N 91Din !
$PAR  G(CUB_A13,FE:VA),,                +GHSERFE+3745;,,              N 91Din !
$PAR  G(ORTHORHOMBIC_A20,FE),,          +GHSERFE+5000;,,              N 99SGUN !
$PAR  G(TETRAGONAL_U,FE),,              +GHSERFE+5000;,,              N 99SGUN !
 PAR  G(LIQUID,FE),,                    +GLIQFE;,,                    N 91Din !
$
 PAR  G(C14_LAVES,FE:FE),,              +3*GHSERFE+15000;,,           N REFLAV !
$
 FUNCTION GHSERFE   298.15  +1225.7+124.134*T-23.5143*T*LN(T)
       -0.00439752*T**2-5.8927E-08*T**3+77359*T**(-1);
      1811.00  Y  -25383.581+299.31255*T-46*T*LN(T)+2.29603E+31*T**(-9);
      6000.00  N !
 FUNCTION GFCCFE    298.15  -1462.4+8.282*T-1.15*T*LN(T)
       +6.4E-04*T**2+GHSERFE;
      1811.00  Y  -1713.815+0.940009*T+GHSERFE+4.9251E+30*T**(-9);
      6000.00  N !
 FUNCTION GHCPFE    298.15  -3705.78+12.591*T-1.15*T*LN(T)
       +6.4E-04*T**2+GHSERFE;
      1811.00  Y  -3957.195+5.249009*T+GHSERFE+4.9251E+30*T**(-9);
      6000.00  N !
 FUNCTION GLIQFE    298.15  +12040.17-6.55843*T+GHSERFE-3.67516E-21*T**7;
      1811.00  Y  -10838.83+291.302*T-46*T*LN(T);
      6000.00  N !
$ ------------------------------------------------------------------------------
$ Nb
$
 PAR  G(BCC_A2,NB:VA),,                 +GHSERNB;,,                   N 91Din !
 PAR  G(FCC_A1,NB:VA),,                 +GHSERNB+13500+1.7*T;,,       N 91Din !
 PAR  G(HCP_A3,NB:VA),,                 +GHSERNB+10000+2.4*T;,,       N 91Din !
 PAR  G(LIQUID,NB),,                    +GLIQNB;,,                    N 91Din !
$
 PAR  G(C14_LAVES,NB:NB),,              +3*GHSERNB+15000;,,           N REFLAV !
 PAR  G(MU_D85,NB:NB),,                 +13*GHSERNB+65000;,,          N 94Coe !
$
 FUNCTION GHSERNB   298.15  -8519.353+142.045475*T-26.4711*T*LN(T)
       +2.03475E-04*T**2-3.5012E-07*T**3+93399*T**(-1);
      2750.00  Y  -37669.3+271.720843*T-41.77*T*LN(T)+1.528238E+32*T**(-9);
      6000.00  N !
 FUNCTION GLIQNB    298.15  +29781.555-10.816418*T+GHSERNB-3.06098E-23*T**7;
      2750.00  Y  -7499.398+260.756148*T-41.77*T*LN(T);
      6000.00  N !
$ ------------------------------------------------------------------------------
$ Binary system
$
$ G.C. Coelho, S.G. Fries, H.L. Lukas, P. Majewski, J.M. Zelaya Bejarano,
$ S. Gama, C.A. Ribeiro, G. Effenberg, Materials Week 93, TMS, Pittsburgh,
$ 1994, pp. 51-70.
$
$ Checked against paper. Checked at 6000K.
$
 PAR  L(LIQUID,FE,NB;0),,               -41505.28+11.68518*T;,,       N 94Coe !
 PAR  L(LIQUID,FE,NB;1),,               +1671.44-0.11139*T;,,         N 94Coe !
$
 PAR  L(FCC_A1,FE,NB:VA;0),,            +18009.47-9.7185*T;,,         N 94Coe !
$
 PAR  L(BCC_A2,FE,NB:VA;0),,            +15246.13+0.37125*T;,,        N 94Coe !
 PAR  L(BCC_A2,FE,NB:VA;1),,            -2696.02+0.17974*T;,,         N 94Coe !
$
 PAR  G(C14_LAVES,FE:NB),,              +2*GHSERFE+GHSERNB
             -39356.75+2.62379*T;,,                                   N 94Coe !
 PAR  G(C14_LAVES,NB:FE),,              +2*GHSERNB+GHSERFE
             +69356.75-2.62379*T;,,                                   N 94Coe !
 PAR  G(C14_LAVES,FE,NB:FE;0),,         +62819.8-4.18799*T;,,         N 94Coe !
 PAR  G(C14_LAVES,FE,NB:NB;0),,         +62819.8-4.18799*T;,,         N 94Coe !
 PAR  G(C14_LAVES,FE:FE,NB;0),,         +7400.12-0.49333*T;,,         N 94Coe !
 PAR  G(C14_LAVES,NB:FE,NB;0),,         +7400.12-0.49333*T;,,         N 94Coe !
$
 PAR  G(MU_D85,FE:NB),,                 +7*GHSERFE+6*GHSERNB
             -169771.16+19.64599*T;,,                                 N 94Coe !
 PAR  L(MU_D85,FE,NB:NB;0),,            +226505.63-15.10054*T;,,      N 94Coe !
$ ------------------------------------------------------------------------------
$
 ASSESSED_SYSTEM
  FE-NB(TDB -* +LIQUID +FCC_A1 +BCC_A2 +C14_LAVES +MU_D85
  ;P3 TMM:300/3000 STP:.1/1800/-2) !
$
$
 LIST-OF-REFERENCE
 NUMBER  SOURCE
  Null   'Unknown source'
  Same   'Same or similar interaction as in the corresponding stable phase'
  REFLAV 'Laves phase convention: G(LAVES,X:X)=+3*GHSERXX+15000'
  COST   'COST 507 database'
  91Din  'A.T. Dinsdale, Calphad, 15, 317-425(1991).'
  94Coe  'G.C. Coelho, S.G. Fries, H.L. Lukas, P. Majewski,
          J.M. Zelaya Bejarano, S. Gama, C.A. Ribeiro, G. Effenberg,
          Materials Week 93, TMS, Pittsburgh, 1994, pp. 51-70; Fe-Nb'
  99SGUN 'SGTE unary database V.4.1, 1999.'
!

File: data/databases/sgte-binary/FeNd-16Che.tdb
$
$ Database for Fe-Nd from T.L. Chen et al. 2016.
$
$ T.L. Chen, J. Wang, M.H. Rong, G.H. Rao, H.Y. Zhou, Calphad, 55, 270-80(2016).
$
$ Dataset created 2019.04.28 by Bengt Hallstedt.
$ 2021.01.02: Modified for use with GES6.
$
$ BM for the compounds are presumably for 1 mol of atoms (not formula units),
$ i.e. incorrect in the paper.
$
$ Fcc-Nd lattice stability and fcc and bcc interactions should be revised.
$
$ ------------------------------------------------------------------------------
 TEMP-LIM 298.15 6000.00 !
$
$ELEMENT NAME  REF. STATE               ATOMIC MASS H298-H0    S298    !
$
 ELEMENT VA   VACUUM                      0.0          0.0      0.0    ! 
 ELEMENT FE   BCC_A2                     55.847     4489.0     27.2797 ! 
 ELEMENT ND   DHCP                      144.24      7133.72    71.0862 ! 
$ ------------------------------------------------------------------------------
$ Phase definitions
$
 PHASE LIQUID:L % 1 1 !
 CONST LIQUID:L : FE ND : !
$
$ Fcc (cF4, Fm-3m) and MeX (cF8, Fm-3m)
$
 PHASE FCC_A1 %A 2 1 1 !
 CONST FCC_A1 : FE% ND : VA : !
$
$ Bcc (cI2, Im-3m)
$
 PHASE BCC_A2 %B 2 1 3 !
 CONST BCC_A2 : FE% ND% : VA : !
$
$ Hcp (hP2, P6_3/mmc) and Me2X (NiAs-type, hP4, P6_3/mmc, B8_1)
$
 PHASE HCP_A3 %A 2 1 0.5 !
 CONST HCP_A3 : FE ND : VA : !
$
$ Prototype alpha-La (hP4, P6_3/mmc)
$
 PHASE DHCP % 1 1 !
 CONST DHCP : ND : !
$
$ Prototype Th2Zn17 (hR19, R-3m)
$
 PHASE FE17ND2 %A 2 17 2 !
 CONST FE17ND2 : FE : ND : !
$
$ Prototype Fe17Nd5 (hP264, P6_3/mcm)
$
 PHASE FE17ND5 %A 2 17 5 !
 CONST FE17ND5 : FE : ND : !
$ ------------------------------------------------------------------------------
$ Defaults
$
 DEFINE-SYSTEM-DEFAULT ELEMENT 2 !
 DEFAULT-COM DEFINE_SYSTEM_ELEMENT VA !
 TYPE-DEFINITION % SEQ * !
 TYPE_DEF A GES AMEND_PHASE_DESCRIPTION @ MAGNETIC -3 0.28 !
 TYPE_DEF B GES AMEND_PHASE_DESCRIPTION @ MAGNETIC -1 0.4 !
 FUNCTION ZERO      298.15  0;                                         6000 N !
 FUNCTION UN_ASS    298.15  0;                                         6000 N !
 FUNCTION R         298.15  +8.31451;                                  6000 N !
$ ------------------------------------------------------------------------------
$ Element data
$ ------------------------------------------------------------------------------
$ Fe
$
$ ORTHORHOMBIC_A20 and TETRAGONAL_U added im unary 4.1
$
$ RHOMB_C19 from 02Zin not included in unary
$
 PAR  G(BCC_A2,FE:VA),,                 +GHSERFE;,,                   N 91Din !
 PAR  TC(BCC_A2,FE:VA),,                 1043.00;,,                   N 91Din !
 PAR  BM(BCC_A2,FE:VA),,                    2.22;,,                   N 91Din !
 PAR  G(FCC_A1,FE:VA),,                 +GFCCFE;,,                    N 91Din !
 PAR  TC(FCC_A1,FE:VA),,                 -201.00;,,                   N 91Din !
 PAR  BM(FCC_A1,FE:VA),,                   -2.10;,,                   N 91Din !
 PAR  G(HCP_A3,FE:VA),,                 +GHCPFE;,,                    N 91Din !
$PAR  G(CBCC_A12,FE:VA),,               +GHSERFE+4745;,,              N 91Din !
$PAR  G(CUB_A13,FE:VA),,                +GHSERFE+3745;,,              N 91Din !
$PAR  G(ORTHORHOMBIC_A20,FE),,          +GHSERFE+5000;,,              N 99SGUN !
$PAR  G(TETRAGONAL_U,FE),,              +GHSERFE+5000;,,              N 99SGUN !
$PAR  G(RHOMB_C19,FE),,                 +GHSERFE+5000;,,              N 02Zin !
 PAR  G(LIQUID,FE),,                    +GLIQFE;,,                    N 91Din !
$
 FUNCTION GHSERFE   298.15  +1225.7+124.134*T-23.5143*T*LN(T)
       -0.00439752*T**2-5.8927E-08*T**3+77359*T**(-1);
      1811.00  Y  -25383.581+299.31255*T-46*T*LN(T)+2.29603E+31*T**(-9);
      6000.00  N !
 FUNCTION GFCCFE    298.15  -1462.4+8.282*T-1.15*T*LN(T)
       +6.4E-04*T**2+GHSERFE;
      1811.00  Y  -1713.815+0.940009*T+GHSERFE+4.9251E+30*T**(-9);
      6000.00  N !
 FUNCTION GHCPFE    298.15  -3705.78+12.591*T-1.15*T*LN(T)
       +6.4E-04*T**2+GHSERFE;
      1811.00  Y  -3957.195+5.249009*T+GHSERFE+4.9251E+30*T**(-9);
      6000.00  N !
 FUNCTION GLIQFE    298.15  +12040.17-6.55843*T+GHSERFE-3.67516E-21*T**7;
      1811.00  Y  -10838.83+291.302*T-46*T*LN(T);
      6000.00  N !
$ ------------------------------------------------------------------------------
$ Nd
$
$ DHCP and LIQUID modified in unary 3.0 (upper/lower T interval added)
$ FCC_A1 added in unary 3.0
$ HCP_A3 added in unary 4.4
$
$ FCC_A1 from 16Che not included in unary (and not acceptable)
$
 PAR  G(DHCP,ND),,                      +GHSERND;                1800 N 91Din !
 PAR  G(BCC_A2,ND:VA),,                 +GBCCND;                 1800 N 91Din !
$PAR  G(FCC_A1,ND:VA),,                 +GHSERND+500;            1800 N SGCOST !
 PAR  G(FCC_A1,ND:VA),,                 +GHSERND+20000;          1800 N 16Che !
 PAR  G(HCP_A3,ND:VA),,                 +GHSERND
             +1500-0.415725*T;                                   1800 N 00Nor2 !
 PAR  G(LIQUID,ND),,                    +GLIQND;                 1800 N 91Din !
$
 FUNCTION GHSERND   298.15  -8402.93+111.10239*T-27.0858*T*LN(T)
       +5.56125E-04*T**2-2.6923E-06*T**3+34887*T**(-1);
       900.00  Y  -6984.083+83.662617*T-22.7536*T*LN(T)
       -0.00420402*T**2-1.802E-06*T**3;
      1128.00  Y  -225610.846+1673.04075*T-238.182873*T*LN(T)
       +0.078615997*T**2-6.048207E-06*T**3+38810350*T**(-1);
      1799.00  Y  -25742.331+276.257088*T-48.7854*T*LN(T);
      1800.00  N !
 FUNCTION GBCCND    298.15  +1437.295-0.546281*T+GHSERND;
       400.00  Y  +7312.2-153.033976*T+14.9956777*T*LN(T)
       -0.050479*T**2+7.287217E-06*T**3-831810*T**(-1);
      1128.00  Y  -18030.266+239.677322*T-44.5596*T*LN(T);
      1289.00  Y  +334513.017-2363.9199*T+311.409193*T*LN(T)
       -0.156030778*T**2+1.2408421E-05*T**3-64319604*T**(-1);
      1800.00  N !
 FUNCTION GLIQND    298.15  +5051.743-1.585076*T+GHSERND;
       300.00  Y  +5350.01-86.593963*T+5.357301*T*LN(T)
       -0.046955463*T**2+6.860782E-06*T**3-374380*T**(-1);
      1128.00  Y  -16335.232+268.625903*T-48.7854*T*LN(T);
      1799.00  Y  +9407.099-7.631185*T+GHSERND;
      1800.00  N !
$ ------------------------------------------------------------------------------
$ Binary system
$
$ T.L. Chen, J. Wang, M.H. Rong, G.H. Rao, H.Y. Zhou, Calphad, 55, 270-80(2016).
$
$ Checked against paper and author's tdb. Checked at 6000 K.
$
$ BM for the compounds are presumably for 1 mol of atoms (not formula units),
$ i.e. incorrect in the paper.
$
$ Fcc-Nd lattice stability and fcc and bcc interactions should be revised.
$
 PAR  L(LIQUID,FE,ND;0),,               -4103.5+7.7*T;,,              N 16Che !
 PAR  L(LIQUID,FE,ND;1),,               -1883.84+6.8*T;,,             N 16Che !
 PAR  L(LIQUID,FE,ND;2),,               +153.74+1.65*T;,,             N 16Che !
$
 PAR  L(FCC_A1,FE,ND:VA;0),,            +50000;,,                     N 16Che !
 PAR  L(BCC_A2,FE,ND:VA;0),,            +72000;,,                     N 16Che !
$
 PAR  G(FE17ND2,FE:ND),,                +17*GHSERFE+2*GHSERND
             -165000+89.542*T;,,                                      N 16Che !
 PAR  TC(FE17ND2,FE:ND),,                 327.00;,,                   N 16Che !
 PAR  BM(FE17ND2,FE:ND),,                   2.30;,,                   N 16Che !
$
 PAR  G(FE17ND5,FE:ND),,                +17*GHSERFE+5*GHSERND
             -165000+83.888*T;,,                                      N 16Che !
 PAR  TC(FE17ND5,FE:ND),,                 503.00;,,                   N 16Che !
 PAR  BM(FE17ND5,FE:ND),,                   2.30;,,                   N 16Che !
$
$ Metastable
$
 PAR  L(HCP_A3,FE,ND:VA;0),,            +50000;,,                     N Same !
$ ------------------------------------------------------------------------------
$
 ASSESSED_SYSTEM
  FE-ND(TDB -* +LIQUID +FCC_A1 +BCC_A2 +DHCP +FE17ND5 +FE17ND2
  ;P3 TMM:300/2000 *) !
$
$
 LIST-OF-REFERENCE
 NUMBER  SOURCE
  Null   'Unknown source'
  Same   'Same or similar interaction as in the corresponding stable phase'
  COST   'COST 507 database'
  SGCOST 'COST 507 database, SGTE unary database V.3.0, 1996; Al, B, Nd, Ti, Zn'
  91Din  'A.T. Dinsdale, Calphad, 15, 317-425(1991).'
  99SGUN 'SGTE unary database V.4.1, 1999.'
  00Nor2 'S. Norgren, PhD Thesis, KTH, Stockholm, 2000,
          SGTE unary database V.4.4, 2001; Nd, Sc'
  02Zin  'M. Zinkevich, N. Mattern, A. Handstein, O. Gutfleisch,
          J. Alloys Compd., 339, 118-139(2002); Fe, Sm'
  16Che  'T.L. Chen, J. Wang, M.H. Rong, G.H. Rao, H.Y. Zhou,
          Calphad, 55, 270-80(2016); Nd, Pr, Fe-Nd'
!

File: data/databases/sgte-binary/FeNd-16Wan.tdb
$
$ Database for Fe-Nd from W. Wang et al. 2016.
$
$ W. Wang, T. Liu, H. Song, S. Xue, W. Zhang, H. Zhang, L. Zhang, Y. Jia,
$ N. Wang, X. Cheng, C. Zeng, Mater. Trans. (JIM), 57, 103-11(2016).
$
$ Dataset created 2021.11.28 by Bengt Hallstedt.
$
$ BM for the compounds are presumably for 1 mol of atoms (not formula units),
$ i.e. incorrect in the paper.
$
$ The Liquid + bcc-Nd + dhcp reaction is at 1136 K instead of 1141 K.
$
$ ------------------------------------------------------------------------------
 TEMP-LIM 298.15 6000.00 !
$
$ELEMENT NAME  REF. STATE               ATOMIC MASS H298-H0    S298    !
$
 ELEMENT VA   VACUUM                      0.0          0.0      0.0    ! 
 ELEMENT FE   BCC_A2                     55.847     4489.0     27.2797 ! 
 ELEMENT ND   DHCP                      144.24      7133.72    71.0862 ! 
$ ------------------------------------------------------------------------------
$ Phase definitions
$
 PHASE LIQUID:L % 1 1 !
 CONST LIQUID:L : FE ND : !
$
$ Fcc (cF4, Fm-3m) and MeX (cF8, Fm-3m)
$
 PHASE FCC_A1 %A 2 1 1 !
 CONST FCC_A1 : FE% ND : VA : !
$
$ Bcc (cI2, Im-3m)
$
 PHASE BCC_A2 %B 2 1 3 !
 CONST BCC_A2 : FE% ND% : VA : !
$
$ Hcp (hP2, P6_3/mmc) and Me2X (NiAs-type, hP4, P6_3/mmc, B8_1)
$
 PHASE HCP_A3 %A 2 1 0.5 !
 CONST HCP_A3 : FE ND : VA : !
$
$ Prototype alpha-La (hP4, P6_3/mmc)
$
 PHASE DHCP % 1 1 !
 CONST DHCP : FE ND% : !
$
$ Prototype Th2Zn17 (hR19, R-3m)
$
 PHASE FE17ND2 %A 2 17 2 !
 CONST FE17ND2 : FE : ND : !
$
$ Prototype Fe17Nd5 (hP264, P6_3/mcm)
$
 PHASE FE17ND5 %A 2 17 5 !
 CONST FE17ND5 : FE : ND : !
$ ------------------------------------------------------------------------------
$ Defaults
$
 DEFINE-SYSTEM-DEFAULT ELEMENT 2 !
 DEFAULT-COM DEFINE_SYSTEM_ELEMENT VA !
 TYPE-DEFINITION % SEQ * !
 TYPE_DEF A GES AMEND_PHASE_DESCRIPTION @ MAGNETIC -3 0.28 !
 TYPE_DEF B GES AMEND_PHASE_DESCRIPTION @ MAGNETIC -1 0.4 !
 FUNCTION ZERO      298.15  0;                                         6000 N !
 FUNCTION UN_ASS    298.15  0;                                         6000 N !
 FUNCTION R         298.15  +8.31451;                                  6000 N !
$ ------------------------------------------------------------------------------
$ Element data
$ ------------------------------------------------------------------------------
$ Fe
$
$ ORTHORHOMBIC_A20 and TETRAGONAL_U added im unary 4.1
$
$ DHCP from 16Wan not included in unary.
$
 PAR  G(BCC_A2,FE:VA),,                 +GHSERFE;,,                   N 91Din !
 PAR  TC(BCC_A2,FE:VA),,                 1043.00;,,                   N 91Din !
 PAR  BM(BCC_A2,FE:VA),,                    2.22;,,                   N 91Din !
 PAR  G(FCC_A1,FE:VA),,                 +GFCCFE;,,                    N 91Din !
 PAR  TC(FCC_A1,FE:VA),,                 -201.00;,,                   N 91Din !
 PAR  BM(FCC_A1,FE:VA),,                   -2.10;,,                   N 91Din !
 PAR  G(HCP_A3,FE:VA),,                 +GHCPFE;,,                    N 91Din !
 PAR  G(DHCP,FE),,                      +GHSERFE+5000;,,              N 16Wan !
$PAR  G(CBCC_A12,FE:VA),,               +GHSERFE+4745;,,              N 91Din !
$PAR  G(CUB_A13,FE:VA),,                +GHSERFE+3745;,,              N 91Din !
$PAR  G(ORTHORHOMBIC_A20,FE),,          +GHSERFE+5000;,,              N 99SGUN !
$PAR  G(TETRAGONAL_U,FE),,              +GHSERFE+5000;,,              N 99SGUN !
 PAR  G(LIQUID,FE),,                    +GLIQFE;,,                    N 91Din !
$
 FUNCTION GHSERFE   298.15  +1225.7+124.134*T-23.5143*T*LN(T)
       -0.00439752*T**2-5.8927E-08*T**3+77359*T**(-1);
      1811.00  Y  -25383.581+299.31255*T-46*T*LN(T)+2.29603E+31*T**(-9);
      6000.00  N !
 FUNCTION GFCCFE    298.15  -1462.4+8.282*T-1.15*T*LN(T)
       +6.4E-04*T**2+GHSERFE;
      1811.00  Y  -1713.815+0.940009*T+GHSERFE+4.9251E+30*T**(-9);
      6000.00  N !
 FUNCTION GHCPFE    298.15  -3705.78+12.591*T-1.15*T*LN(T)
       +6.4E-04*T**2+GHSERFE;
      1811.00  Y  -3957.195+5.249009*T+GHSERFE+4.9251E+30*T**(-9);
      6000.00  N !
 FUNCTION GLIQFE    298.15  +12040.17-6.55843*T+GHSERFE-3.67516E-21*T**7;
      1811.00  Y  -10838.83+291.302*T-46*T*LN(T);
      6000.00  N !
$ ------------------------------------------------------------------------------
$ Nd
$
$ DHCP and LIQUID modified in unary 3.0 (upper/lower T interval added)
$ FCC_A1 added in unary 3.0
$ HCP_A3 added in unary 4.4
$
 PAR  G(DHCP,ND),,                      +GHSERND;                1800 N 91Din !
 PAR  G(BCC_A2,ND:VA),,                 +GBCCND;                 1800 N 91Din !
 PAR  G(FCC_A1,ND:VA),,                 +GHSERND+500;            1800 N SGCOST !
 PAR  G(HCP_A3,ND:VA),,                 +GHSERND
             +1500-0.415725*T;                                   1800 N 00Nor2 !
 PAR  G(LIQUID,ND),,                    +GLIQND;                 1800 N 91Din !
$
 FUNCTION GHSERND   298.15  -8402.93+111.10239*T-27.0858*T*LN(T)
       +5.56125E-04*T**2-2.6923E-06*T**3+34887*T**(-1);
       900.00  Y  -6984.083+83.662617*T-22.7536*T*LN(T)
       -0.00420402*T**2-1.802E-06*T**3;
      1128.00  Y  -225610.846+1673.04075*T-238.182873*T*LN(T)
       +0.078615997*T**2-6.048207E-06*T**3+38810350*T**(-1);
      1799.00  Y  -25742.331+276.257088*T-48.7854*T*LN(T);
      1800.00  N !
 FUNCTION GBCCND    298.15  +1437.295-0.546281*T+GHSERND;
       400.00  Y  +7312.2-153.033976*T+14.9956777*T*LN(T)
       -0.050479*T**2+7.287217E-06*T**3-831810*T**(-1);
      1128.00  Y  -18030.266+239.677322*T-44.5596*T*LN(T);
      1289.00  Y  +334513.017-2363.9199*T+311.409193*T*LN(T)
       -0.156030778*T**2+1.2408421E-05*T**3-64319604*T**(-1);
      1800.00  N !
 FUNCTION GLIQND    298.15  +5051.743-1.585076*T+GHSERND;
       300.00  Y  +5350.01-86.593963*T+5.357301*T*LN(T)
       -0.046955463*T**2+6.860782E-06*T**3-374380*T**(-1);
      1128.00  Y  -16335.232+268.625903*T-48.7854*T*LN(T);
      1799.00  Y  +9407.099-7.631185*T+GHSERND;
      1800.00  N !
$ ------------------------------------------------------------------------------
$ Binary system
$
$ W. Wang, T. Liu, H. Song, S. Xue, W. Zhang, H. Zhang, L. Zhang, Y. Jia,
$ N. Wang, X. Cheng, C. Zeng, Mater. Trans. (JIM), 57, 103-11(2016).
$
$ Checked against paper. Checked at 6000 K.
$
$ BM for the compounds are presumably for 1 mol of atoms (not formula units),
$ i.e. incorrect in the paper.
$
$ The Liquid + bcc-Nd + dhcp reaction is at 1136 K instead of 1141 K.
$
 PAR  L(LIQUID,FE,ND;0),,               +2831.1824;,,                 N 16Wan !
 PAR  L(LIQUID,FE,ND;1),,               +6289.8072;,,                 N 16Wan !
 PAR  L(LIQUID,FE,ND;2),,               +5317.4315;,,                 N 16Wan !
$
 PAR  L(FCC_A1,FE,ND:VA;0),,            +114718.6-2.3022*T;,,         N 16Wan !
 PAR  L(BCC_A2,FE,ND:VA;0),,            +121536.1;,,                  N 16Wan !
 PAR  L(DHCP,FE,ND;0),,                 +29686.9+4.4826*T;,,          N 16Wan !
$
 PAR  G(FE17ND2,FE:ND),,                +17*GHSERFE+2*GHSERND
             -161745+83.921*T;,,                                      N 16Wan !
 PAR  TC(FE17ND2,FE:ND),,                 327.00;,,                   N 16Wan !
 PAR  BM(FE17ND2,FE:ND),,                   2.30;,,                   N 16Wan !
$
 PAR  G(FE17ND5,FE:ND),,                +17*GHSERFE+5*GHSERND
             -174481.3+92.3811*T;,,                                   N 16Wan !
 PAR  TC(FE17ND5,FE:ND),,                 503.00;,,                   N 16Wan !
 PAR  BM(FE17ND5,FE:ND),,                   2.30;,,                   N 16Wan !
$
$ Metastable
$
 PAR  L(HCP_A3,FE,ND:VA;0),,            +114718.6-2.3022*T;,,         N Same !
$ ------------------------------------------------------------------------------
$
 ASSESSED_SYSTEM
  FE-ND(TDB -* +LIQUID +FCC_A1 +BCC_A2 +DHCP +FE17ND5 +FE17ND2
  ;P3 TMM:300/2000 *) !
$
$
 LIST-OF-REFERENCE
 NUMBER  SOURCE
  Null   'Unknown source'
  Same   'Same or similar interaction as in the corresponding stable phase'
  COST   'COST 507 database'
  SGCOST 'COST 507 database, SGTE unary database V.3.0, 1996; Al, B, Nd, Ti, Zn'
  91Din  'A.T. Dinsdale, Calphad, 15, 317-425(1991).'
  99SGUN 'SGTE unary database V.4.1, 1999.'
  00Nor2 'S. Norgren, PhD Thesis, KTH, Stockholm, 2000,
          SGTE unary database V.4.4, 2001; Nd, Sc'
  16Wan  'W. Wang, T. Liu, H. Song, S. Xue, W. Zhang, H. Zhang, L. Zhang,
          Y. Jia, N. Wang, X. Cheng, C. Zeng,
          Mater. Trans. (JIM), 57, 103-11(2016); Fe, Fe-Nd'
!

File: data/databases/sgte-binary/FeNd-95Hal-LB.tdb
$
$ Database for Fe-Nd from B. Hallemans et al. 1995 (included in LB Vol. 3)
$
$ B. Hallemans, P. Wollants, J.R. Roos, J. Phase Equilib., 16, 137-49(1995).
$
$ Dataset created 2015.06.06 by Bengt Hallstedt.
$ 2021.01.02: Modified for use with GES6.
$
$ ------------------------------------------------------------------------------
 TEMP-LIM 298.15 6000.00 !
$
$ELEMENT NAME  REF. STATE               ATOMIC MASS H298-H0    S298    !
$
 ELEMENT VA   VACUUM                      0.0          0.0      0.0    ! 
 ELEMENT FE   BCC_A2                     55.847     4489.0     27.2797 ! 
 ELEMENT ND   DHCP                      144.24      7133.72    71.0862 ! 
$ ------------------------------------------------------------------------------
$ Phase definitions
$
 PHASE LIQUID:L % 1 1 !
 CONST LIQUID:L : FE ND : !
$
$ Fcc (cF4, Fm-3m) and MeX (cF8, Fm-3m)
$
 PHASE FCC_A1 %A 2 1 1 !
 CONST FCC_A1 : FE% ND : VA : !
$
$ Bcc (cI2, Im-3m)
$
 PHASE BCC_A2 %B 2 1 3 !
 CONST BCC_A2 : FE% ND% : VA : !
$
$ Hcp (hP2, P6_3/mmc) and Me2X (NiAs-type, hP4, P6_3/mmc, B8_1)
$
 PHASE HCP_A3 %A 2 1 0.5 !
 CONST HCP_A3 : FE ND : VA : !
$
$ Prototype alpha-La (hP4, P6_3/mmc)
$
 PHASE DHCP % 1 1 !
 CONST DHCP : ND : !
$
$ Prototype Th2Zn17 (hR19, R-3m)
$
 PHASE FE17ND2 %A 2 17 2 !
 CONST FE17ND2 : FE : ND : !
$
$ Prototype Fe17Nd5 (hP264, P6_3/mcm)
$
 PHASE FE17ND5 %A 2 17 5 !
 CONST FE17ND5 : FE : ND : !
$ ------------------------------------------------------------------------------
$ Defaults
$
 DEFINE-SYSTEM-DEFAULT ELEMENT 2 !
 DEFAULT-COM DEFINE_SYSTEM_ELEMENT VA !
 TYPE-DEFINITION % SEQ * !
 TYPE_DEF A GES AMEND_PHASE_DESCRIPTION @ MAGNETIC -3 0.28 !
 TYPE_DEF B GES AMEND_PHASE_DESCRIPTION @ MAGNETIC -1 0.4 !
 FUNCTION ZERO      298.15  0;                                         6000 N !
 FUNCTION UN_ASS    298.15  0;                                         6000 N !
 FUNCTION R         298.15  +8.31451;                                  6000 N !
$ ------------------------------------------------------------------------------
$ Element data
$ ------------------------------------------------------------------------------
$ Fe
$
$ ORTHORHOMBIC_A20 and TETRAGONAL_U added im unary 4.1
$
$ RHOMB_C19 from 02Zin not included in unary
$
 PAR  G(BCC_A2,FE:VA),,                 +GHSERFE;,,                   N 91Din !
 PAR  TC(BCC_A2,FE:VA),,                 1043.00;,,                   N 91Din !
 PAR  BM(BCC_A2,FE:VA),,                    2.22;,,                   N 91Din !
 PAR  G(FCC_A1,FE:VA),,                 +GFCCFE;,,                    N 91Din !
 PAR  TC(FCC_A1,FE:VA),,                 -201.00;,,                   N 91Din !
 PAR  BM(FCC_A1,FE:VA),,                   -2.10;,,                   N 91Din !
 PAR  G(HCP_A3,FE:VA),,                 +GHCPFE;,,                    N 91Din !
$PAR  G(CBCC_A12,FE:VA),,               +GHSERFE+4745;,,              N 91Din !
$PAR  G(CUB_A13,FE:VA),,                +GHSERFE+3745;,,              N 91Din !
$PAR  G(ORTHORHOMBIC_A20,FE),,          +GHSERFE+5000;,,              N 99SGUN !
$PAR  G(TETRAGONAL_U,FE),,              +GHSERFE+5000;,,              N 99SGUN !
$PAR  G(RHOMB_C19,FE),,                 +GHSERFE+5000;,,              N 02Zin !
 PAR  G(LIQUID,FE),,                    +GLIQFE;,,                    N 91Din !
$
 FUNCTION GHSERFE   298.15  +1225.7+124.134*T-23.5143*T*LN(T)
       -0.00439752*T**2-5.8927E-08*T**3+77359*T**(-1);
      1811.00  Y  -25383.581+299.31255*T-46*T*LN(T)+2.29603E+31*T**(-9);
      6000.00  N !
 FUNCTION GFCCFE    298.15  -1462.4+8.282*T-1.15*T*LN(T)
       +6.4E-04*T**2+GHSERFE;
      1811.00  Y  -1713.815+0.940009*T+GHSERFE+4.9251E+30*T**(-9);
      6000.00  N !
 FUNCTION GHCPFE    298.15  -3705.78+12.591*T-1.15*T*LN(T)
       +6.4E-04*T**2+GHSERFE;
      1811.00  Y  -3957.195+5.249009*T+GHSERFE+4.9251E+30*T**(-9);
      6000.00  N !
 FUNCTION GLIQFE    298.15  +12040.17-6.55843*T+GHSERFE-3.67516E-21*T**7;
      1811.00  Y  -10838.83+291.302*T-46*T*LN(T);
      6000.00  N !
$ ------------------------------------------------------------------------------
$ Nd
$
$ DHCP and LIQUID modified in unary 3.0 (upper/lower T interval added)
$ FCC_A1 added in unary 3.0
$ HCP_A3 added in unary 4.4
$
 PAR  G(DHCP,ND),,                      +GHSERND;                1800 N 91Din !
 PAR  G(BCC_A2,ND:VA),,                 +GBCCND;                 1800 N 91Din !
 PAR  G(FCC_A1,ND:VA),,                 +GHSERND+500;            1800 N SGCOST !
 PAR  G(HCP_A3,ND:VA),,                 +GHSERND
             +1500-0.415725*T;                                   1800 N 00Nor2 !
 PAR  G(LIQUID,ND),,                    +GLIQND;                 1800 N 91Din !
$
 FUNCTION GHSERND   298.15  -8402.93+111.10239*T-27.0858*T*LN(T)
       +5.56125E-04*T**2-2.6923E-06*T**3+34887*T**(-1);
       900.00  Y  -6984.083+83.662617*T-22.7536*T*LN(T)
       -0.00420402*T**2-1.802E-06*T**3;
      1128.00  Y  -225610.846+1673.04075*T-238.182873*T*LN(T)
       +0.078615997*T**2-6.048207E-06*T**3+38810350*T**(-1);
      1799.00  Y  -25742.331+276.257088*T-48.7854*T*LN(T);
      1800.00  N !
 FUNCTION GBCCND    298.15  +1437.295-0.546281*T+GHSERND;
       400.00  Y  +7312.2-153.033976*T+14.9956777*T*LN(T)
       -0.050479*T**2+7.287217E-06*T**3-831810*T**(-1);
      1128.00  Y  -18030.266+239.677322*T-44.5596*T*LN(T);
      1289.00  Y  +334513.017-2363.9199*T+311.409193*T*LN(T)
       -0.156030778*T**2+1.2408421E-05*T**3-64319604*T**(-1);
      1800.00  N !
 FUNCTION GLIQND    298.15  +5051.743-1.585076*T+GHSERND;
       300.00  Y  +5350.01-86.593963*T+5.357301*T*LN(T)
       -0.046955463*T**2+6.860782E-06*T**3-374380*T**(-1);
      1128.00  Y  -16335.232+268.625903*T-48.7854*T*LN(T);
      1799.00  Y  +9407.099-7.631185*T+GHSERND;
      1800.00  N !
$ ------------------------------------------------------------------------------
$ Binary system
$
$ From B. Hallemans et al. 1995 (included in LB Vol. 3)
$
$ B. Hallemans, P. Wollants, J.R. Roos, J. Phase Equilib., 16, 137-49(1995).
$
$ Checked against LB and paper. Checked at 6000 K.
$
$ Interaction for FCC_A1 adjusted to new lattice stability for fcc-Nd.
$
 PAR  L(LIQUID,FE,ND;0),,               +3221;,,                      N 95Hal !
 PAR  L(LIQUID,FE,ND;1),,               +6216;,,                      N 95Hal !
 PAR  L(LIQUID,FE,ND;2),,               +4826;,,                      N 95Hal !
$
 PAR  L(FCC_A1,FE,ND:VA;0),,            +39900-2.95*T;,,              N 95Hal !
$ Original parameter from 95Hal below
$PAR  L(FCC_A1,FE,ND:VA;0),,            +35356-2.962*T;,,             N 95Hal !
$
 PAR  L(BCC_A2,FE,ND:VA;0),,            +50562-4.97*T;,,              N 95Hal !
 PAR  L(BCC_A2,FE,ND:VA;1),,            -38667+19.1*T;,,              N 95Hal !
$
 PAR  G(FE17ND2,FE:ND),,                +17*GHSERFE+2*GHSERND
             -140315+68.4*T;,,                                        N 95Hal !
 PAR  TC(FE17ND2,FE:ND),,                 327.00;,,                   N 95Hal !
 PAR  BM(FE17ND2,FE:ND),,                 7.1083E+09;,,               N 95Hal !
$ For 1 mol metal atoms
$PAR  BM(FE17ND2,FE:ND),,                   2.3;,,                    N 95Hal !
$
 PAR  G(FE17ND5,FE:ND),,                +17*GHSERFE+5*GHSERND
             -135850+59.356*T;,,                                      N 95Hal !
 PAR  TC(FE17ND5,FE:ND),,                 503.00;,,                   N 95Hal !
 PAR  BM(FE17ND5,FE:ND),,                 2.5545E+11;,,               N 95Hal !
$ For 1 mol metal atoms
$PAR  BM(FE17ND5,FE:ND),,                   2.3;,,                    N 95Hal !
$
$ Metastable
$
 PAR  L(HCP_A3,FE,ND:VA;0),,            +39900-2.95*T;,,              N Same !
$ ------------------------------------------------------------------------------
$
 ASSESSED_SYSTEM
  FE-ND(TDB -* +LIQUID +FCC_A1 +BCC_A2 +DHCP +FE17ND5 +FE17ND2
  ;P3 TMM:300/2000 *) !
$
$
 LIST-OF-REFERENCE
 NUMBER  SOURCE
  Null   'Unknown source'
  Same   'Same or similar interaction as in the corresponding stable phase'
  COST   'COST 507 database'
  SGCOST 'COST 507 database, SGTE unary database V.3.0, 1996; Al, B, Nd, Ti, Zn'
  91Din  'A.T. Dinsdale, Calphad, 15, 317-425(1991).'
  95Hal  'B. Hallemans, P. Wollants, J.R. Roos,
          J. Phase Equilib., 16, 137-49(1995); Fe-Nd'
  99SGUN 'SGTE unary database V.4.1, 1999.'
  00Nor2 'S. Norgren, PhD Thesis, KTH, Stockholm, 2000,
          SGTE unary database V.4.4, 2001; Nd, Sc'
  02Zin  'M. Zinkevich, N. Mattern, A. Handstein, O. Gutfleisch,
          J. Alloys Compd., 339, 118-139(2002); Fe, Sm, Fe-Sm'
!
