Repository: orchid-calphad/orchid-project.org

# orchid-project.org

Website and released data of **ORCHID** (Open Repository for CALPHAD Hypotheses, Intelligence, and Discovery),
served by GitHub Pages at https://orchid-project.org. Releases are archived on Zenodo (one DOI per version).

- `index.html`, `catalog/`, `best-practices.html` — static, self-contained pages (generated in the ORCHID tooling).
- `data/` — released data: catalog, redistributable TDB files, convex hulls. Licences: `data/LICENSES.md`, `data/NOTICE.md`.
- `llms.txt`, `data/croissant.json`, `CITATION.cff`, `.zenodo.json` — machine-readable metadata.

Only data with clear redistribution rights are published.

File: data/databases/sgte-binary/FeO-96Sel.tdb
$
$ Database for Fe-O from M. Selleby and B. Sundman 1996.
$
$ M. Selleby, B. Sundman, Calphad, 20, 381-92(1996).
$
$ Dataset created 2023.07.15 by Bengt Hallstedt.
$
$ Modified from 91Sun. Changing from Fe+3 to FeO1.5 in the ionic liquid.
$ Fcc and bcc modified. The modified liquid parameters are the same as in 93Tay,
$ but their actual origin is unclear.
$
$ The phase diagram is very close to 91Sun. The miscibility gap now closes.
$ Fcc and high-T bcc solubilities are lower than in 91Sun.
$
$ ------------------------------------------------------------------------------
 TEMP-LIM 298.15 6000.00 !
$
$ELEMENT NAME  REF. STATE               ATOMIC MASS H298-H0    S298    !
$
 ELEMENT /-   ELECTRON_GAS                0.0          0.0      0.0    ! 
 ELEMENT VA   VACUUM                      0.0          0.0      0.0    ! 
 ELEMENT FE   BCC_A2                     55.847     4489.0     27.2797 ! 
 ELEMENT O    1/2_MOLE_O2(G)             15.999     4341.0    102.52   ! 
$ ------------------------------------------------------------------------------
$ Species
$
 SPECIE  FE+2                               FE1/+2 !
 SPECIE  FE+3                               FE1/+3 !
 SPECIE  FE2                                FE2 !
 SPECIE  FE2O3                              FE2O3 !
 SPECIE  FEO                                FE1O1 !
 SPECIE  FEO1.5                             FE1O1.5 !
 SPECIE  FEO2                               FE1O2 !
 SPECIE  O-2                                O/-2 !
 SPECIE  O2                                 O2 !
 SPECIE  O3                                 O3 !
$ ------------------------------------------------------------------------------
$ Phase definitions
$
 PHASE ION:Y % 2 1 1 !
 CONST ION:Y : FE+2 : O-2 VA FEO1.5 : !
$
$ Fcc (cF4, Fm-3m) and MeX (cF8, Fm-3m)
$
 PHASE FCC_A1 %A 2 1 1 !
 CONST FCC_A1 : FE O : VA : !
$
$ Bcc (cI2, Im-3m)
$
 PHASE BCC_A2 %B 2 1 3 !
 CONST BCC_A2 : FE O : VA : !
$
$ Hcp (hP2, P6_3/mmc) and Me2X (NiAs-type, hP4, P6_3/mmc, B8_1)
$
 PHASE HCP_A3 %A 2 1 0.5 !
 CONST HCP_A3 : FE : VA : !
$
$ Prototype alpha-Al2O3 (hR10, R-3c)
$ This is Fe2O3 (Hematite)
$
 PHASE CORUNDUM_D51:I %A 2 2 3 !
 CONST CORUNDUM_D51:I : FE+3 : O-2 : !
$
$ Prototype NaCl (cF8, Fm-3m)
$ This is FeO (Wuestite)
$
 PHASE HALITE_B1:I % 2 1 1 !
 CONST HALITE_B1:I : FE+2% FE+3 VA : O-2 : !
$
$ Prototype Al2MgO4 (cF56, Fd-3m)
$ This is Fe3O4 (Magnetite)
$
 PHASE SPINEL_H11:I %A 4 1 2 2 4 !
 CONST SPINEL_H11:I : FE+2% FE+3 : FE+2 FE+3% VA : FE+2 VA% : O-2 : !
$
 PHASE GAS:G % 1 1 !
 CONST GAS:G : FE FE2 FEO FEO2 O O2% O3 : !
$
 PHASE O2GAS % 1 1 !
 CONST O2GAS : O2 : !
$ ------------------------------------------------------------------------------
$ Defaults
$
 DEFINE-SYSTEM-DEFAULT ELEMENT 2 !
 DEFAULT-COM DEFINE_SYSTEM_ELEMENT VA /- !
 DEFAULT_COM REJECT_PHASE GAS !
 TYPE-DEF % SEQ * !
 TYPE-DEF A GES AMEND_PHASE_DESCRIPTION @ MAGNETIC -3 0.28 !
 TYPE-DEF B GES AMEND_PHASE_DESCRIPTION @ MAGNETIC -1 0.4 !
 FUNCTION ZERO      298.15  0;                                         6000 N !
 FUNCTION UN_ASS    298.15  0;                                         6000 N !
 FUNCTION R         298.15  +8.31451;                                  6000 N !
 FUNCTION RTLNP     298.15  +8.31451*T*LN(1E-05*P);                    6000 N !
$ ------------------------------------------------------------------------------
$ Element data
$ ------------------------------------------------------------------------------
$ Fe
$
$ ORTHORHOMBIC_A20 and TETRAGONAL_U added im unary 4.1
$
 PAR  G(BCC_A2,FE:VA),,                 +GHSERFE;,,                   N 91Din !
 PAR  TC(BCC_A2,FE:VA),,                 1043.00;,,                   N 91Din !
 PAR  BM(BCC_A2,FE:VA),,                    2.22;,,                   N 91Din !
 PAR  G(FCC_A1,FE:VA),,                 +GFCCFE;,,                    N 91Din !
 PAR  TC(FCC_A1,FE:VA),,                 -201.00;,,                   N 91Din !
 PAR  BM(FCC_A1,FE:VA),,                   -2.10;,,                   N 91Din !
 PAR  G(HCP_A3,FE:VA),,                 +GHCPFE;,,                    N 91Din !
$PAR  G(CBCC_A12,FE:VA),,               +GHSERFE+4745;,,              N 91Din !
$PAR  G(CUB_A13,FE:VA),,                +GHSERFE+3745;,,              N 91Din !
$PAR  G(ORTHORHOMBIC_A20,FE),,          +GHSERFE+5000;,,              N 99SGUN !
$PAR  G(TETRAGONAL_U,FE),,              +GHSERFE+5000;,,              N 99SGUN !
$PAR  G(LIQUID,FE),,                    +GLIQFE;,,                    N 91Din !
$
 PAR  G(ION,FE+2:VA),,                  +GLIQFE;,,                    N 91Din !
$
 PAR  G(GAS,FE),,                       +F10039T+RTLNP;,,             N 97SUB !
 PAR  G(GAS,FE2),,                      +F10090T+RTLNP;,,             N 97SUB !
$
 FUNCTION GHSERFE   298.15  +1225.7+124.134*T-23.5143*T*LN(T)
       -0.00439752*T**2-5.8927E-08*T**3+77359*T**(-1);
      1811.00  Y  -25383.581+299.31255*T-46*T*LN(T)+2.29603E+31*T**(-9);
      6000.00  N !
 FUNCTION GFCCFE    298.15  -1462.4+8.282*T-1.15*T*LN(T)
       +6.4E-04*T**2+GHSERFE;
      1811.00  Y  -1713.815+0.940009*T+GHSERFE+4.9251E+30*T**(-9);
      6000.00  N !
 FUNCTION GHCPFE    298.15  -3705.78+12.591*T-1.15*T*LN(T)
       +6.4E-04*T**2+GHSERFE;
      1811.00  Y  -3957.195+5.249009*T+GHSERFE+4.9251E+30*T**(-9);
      6000.00  N !
 FUNCTION GLIQFE    298.15  +12040.17-6.55843*T+GHSERFE-3.67516E-21*T**7;
      1811.00  Y  -10838.83+291.302*T-46*T*LN(T);
      6000.00  N !
$ Fe(g)
 FUNCTION F10039T   298.15  +404205.713+35.7374159*T-32.857*T*LN(T)
       +0.00911365*T**2-1.35405833E-06*T**3+109770*T**(-1);
       900.00  Y  +412790.047-53.8374237*T-19.843*T*LN(T)
       +6.96E-05*T**2-1.30683333E-07*T**3-976410*T**(-1);
      2400.00  Y  +409046.151-49.3274618*T-20.125*T*LN(T)
       -5.6655E-04*T**2-5.29033333E-08*T**3+887590*T**(-1);
      5500.00  Y  +511845.843-358.371229*T+16.811*T*LN(T)
       -0.00616325*T**2+1.00678333E-07*T**3-48193220*T**(-1);
     10000.00  N !
$ Fe2(g)
 FUNCTION F10090T   298.15  +704549.823+89.2549323*T-50.743*T*LN(T)
       +0.00803125*T**2-2.18098667E-06*T**3+169270*T**(-1);
       800.00  Y  +717674.096-87.8134515*T-23.957*T*LN(T)
       -0.0157846*T**2+1.723485E-06*T**3-1006505*T**(-1);
      1700.00  Y  +655211.274+352.671354*T-83.82001*T*LN(T)
       +0.0095931*T**2-2.85336667E-07*T**3+11147285*T**(-1);
      4500.00  Y  +780963.168-41.3623277*T-36.245*T*LN(T)
       +0.00155795*T**2-3.05716667E-08*T**3-51729450*T**(-1);
      6000.00  N !
$ ------------------------------------------------------------------------------
$ O
$
$ GHSEROO modified in unary 3.0
$
 PAR  G(O2GAS,O2),,                     +2*GHSEROO+RTLNP;,,           N 91Din !
$
 PAR  G(GAS,O),,                        +F12575T+RTLNP;,,             N 94SUB !
 PAR  G(GAS,O2),,                       +2*GHSEROO+RTLNP;,,           N 91Din !
 PAR  G(GAS,O3),,                       +F13204T+RTLNP;,,             N 94SUB !
$
$PAR  G(LIQUID,O),,                     +GHSEROO-2648.9+31.44*T;,,    N 91Din !
$
 PAR  G(FCC_A1,O:VA),,                  +GHSEROO+1000000;,,           N 96Sel !
 PAR  G(BCC_A2,O:VA),,                  +GHSEROO+1000000;,,           N 96Sel !
 PAR  G(HALITE_B1,VA:O-2),,             +ZERO;,,                      N 91Sun !
$
$ 1/2 O2(g)
 FUNCTION GHSEROO   298.15  -3480.87-25.503038*T-11.1355*T*LN(T)
       -0.005098875*T**2+6.61845833E-07*T**3-38365*T**(-1);
      1000.00  Y  -6568.763+12.659879*T-16.8138*T*LN(T)
       -5.957975E-04*T**2+6.781E-09*T**3+262905*T**(-1);
      3300.00  Y  -13986.728+31.259624*T-18.9536*T*LN(T)
       -4.25243E-04*T**2+1.0721E-08*T**3+4383200*T**(-1);
      6000.00  N !
$ O(g)
 FUNCTION F12575T   298.15  +243206.494-20.8612587*T-21.01555*T*LN(T)
       +1.2687055E-04*T**2-1.23131283E-08*T**3-42897.09*T**(-1);
      2950.00  Y  +252301.423-52.0847285*T-17.21188*T*LN(T)
       -5.413565E-04*T**2+7.64520667E-09*T**3-3973170.5*T**(-1);
      6000.00  N !
$ O3(g)
 FUNCTION F13204T   298.15  +130696.944-37.9096651*T-27.58118*T*LN(T)
     -0.02763076*T**2+4.60539333E-06*T**3+99530.45*T**(-1);
     700.00  Y  +114760.623+176.626736*T-60.10286*T*LN(T)
     +0.00206456*T**2-5.17486667E-07*T**3+1572175*T**(-1);
    1300.00  Y  +49468.3958+710.094819*T-134.3696*T*LN(T)
     +0.039707355*T**2-4.10457667E-06*T**3+12362250*T**(-1);
    2100.00  Y  +866367.075-3566.80563*T+421.2001*T*LN(T)
     -0.1284109*T**2+5.44768833E-06*T**3-2.1304835E+08*T**(-1);
    2800.00  Y  +409416.384-1950.70834*T+223.4437*T*LN(T)
     -0.0922361*T**2+4.306855E-06*T**3-21589870*T**(-1);
    3500.00  Y  -1866338.6+6101.13383*T-764.8435*T*LN(T)
     +0.09852775*T**2-2.59784667E-06*T**3+9.610855E+08*T**(-1);
    4900.00  Y  +97590.0432+890.79836*T-149.9608*T*LN(T)
     +0.01283575*T**2-3.555105E-07*T**3-2.1699975E+08*T**(-1);
    6000.00  N !
$ ------------------------------------------------------------------------------
$ Binary system
$
$ M. Selleby, B. Sundman, Calphad, 20, 381-92(1996).
$
$ Checked against paper. Checked at 6000 K.
$
$ Modified from 91Sun. Changing from Fe+3 to FeO1.5 in the ionic liquid.
$ Fcc and bcc modified. The modified liquid parameters are the same as in 93Tay,
$ but their actual origin is unclear.
$
$ The phase diagram is very close to 91Sun. The miscibility gap now closes.
$ Fcc and high-T bcc solubilities are lower than in 91Sun.
$
 PAR  G(ION,FE+2:O-2),,                 +4*GFEOLIQ;,,                 N 96Sel !
 PAR  G(ION,FEO1.5),,                   +2.5*GFEOLIQ
             -89819+39.962*T;,,                                       N 96Sel !
 PAR  L(ION,FE+2:O-2,FEO1.5;0),,        -26362;,,                     N 91Sun !
 PAR  L(ION,FE+2:O-2,FEO1.5;1),,        +13353;,,                     N 91Sun !
 PAR  L(ION,FE+2:O-2,VA;0),,            +176681-16.368*T;,,           N 96Sel !
 PAR  L(ION,FE+2:O-2,VA;1),,            -65655+30.869*T;,,            N 96Sel !
 PAR  L(ION,FE+2:VA,FEO1.5;0),,         +110000;,,                    N 96Sel !
$
 PAR  L(FCC_A1,FE,O:VA;0),,             -1163450+84*T;,,              N 96Sel !
 PAR  L(BCC_A2,FE,O:VA;0),,             -1179794+84*T;,,              N 96Sel !
$
 PAR  G(CORUNDUM_D51,FE+3:O-2),,        +GFE2O3S;,,                   N 91Sun !
 PAR  TC(CORUNDUM_D51,FE+3:O-2),,       -2867;,,                      N 91Sun !
 PAR  BM(CORUNDUM_D51,FE+3:O-2),,         -25.1;,,                    N 91Sun !
$
 PAR  G(HALITE_B1,FE+2:O-2),,           +GWUSTITE;,,                  N 91Sun !
 PAR  G(HALITE_B1,FE+3:O-2),,           +1.25*AWUSTITE
             +1.25*GWUSTITE;,,                                        N 91Sun !
 PAR  L(HALITE_B1,FE+2,FE+3:O-2;0),,    -12324;,,                     N 91Sun !
 PAR  L(HALITE_B1,FE+2,FE+3:O-2;1),,    +20070;,,                     N 91Sun !
$
 PAR  G(SPINEL_H11,FE+2:FE+2:FE+2:O-2),,  +9*GFE3O4+DFE3O4;,,         N 91Sun !
 PAR  TC(SPINEL_H11,FE+2:FE+2:FE+2:O-2),,  +848;,,                    N 91Sun !
 PAR  BM(SPINEL_H11,FE+2:FE+2:FE+2:O-2),,   +44.54;,,                 N 91Sun !
 PAR  G(SPINEL_H11,FE+3:FE+2:FE+2:O-2),,  +9*GFE3O4+DFE3O4-BFE3O4;,,  N 91Sun !
 PAR  TC(SPINEL_H11,FE+3:FE+2:FE+2:O-2),,  +848;,,                    N 91Sun !
 PAR  BM(SPINEL_H11,FE+3:FE+2:FE+2:O-2),,   +44.54;,,                 N 91Sun !
 PAR  G(SPINEL_H11,FE+2:FE+3:FE+2:O-2),,  +9*GFE3O4+DFE3O4-BFE3O4;,,  N 91Sun !
 PAR  TC(SPINEL_H11,FE+2:FE+3:FE+2:O-2),,  +848;,,                    N 91Sun !
 PAR  BM(SPINEL_H11,FE+2:FE+3:FE+2:O-2),,   +44.54;,,                 N 91Sun !
 PAR  G(SPINEL_H11,FE+3:FE+3:FE+2:O-2),,  +9*GFE3O4+DFE3O4
             -2*BFE3O4;,,                                             N 91Sun !
 PAR  TC(SPINEL_H11,FE+3:FE+3:FE+2:O-2),,  +848;,,                    N 91Sun !
 PAR  BM(SPINEL_H11,FE+3:FE+3:FE+2:O-2),,   +44.54;,,                 N 91Sun !
 PAR  G(SPINEL_H11,FE+2:VA:FE+2:O-2),,    +7*GFE3O4+DFE3O4+CFE3O4
             -BFE3O4;,,                                               N 91Sun !
 PAR  TC(SPINEL_H11,FE+2:VA:FE+2:O-2),,    +848;,,                    N 91Sun !
 PAR  BM(SPINEL_H11,FE+2:VA:FE+2:O-2),,     +44.54;,,                 N 91Sun !
 PAR  G(SPINEL_H11,FE+3:VA:FE+2:O-2),,    +7*GFE3O4+DFE3O4+CFE3O4
             -2*BFE3O4;,,                                             N 91Sun !
 PAR  TC(SPINEL_H11,FE+3:VA:FE+2:O-2),,    +848;,,                    N 91Sun !
 PAR  BM(SPINEL_H11,FE+3:VA:FE+2:O-2),,     +44.54;,,                 N 91Sun !
 PAR  G(SPINEL_H11,FE+2:FE+2:VA:O-2),,    +7*GFE3O4+BFE3O4;,,         N 91Sun !
 PAR  TC(SPINEL_H11,FE+2:FE+2:VA:O-2),,    +848;,,                    N 91Sun !
 PAR  BM(SPINEL_H11,FE+2:FE+2:VA:O-2),,     +44.54;,,                 N 91Sun !
 PAR  G(SPINEL_H11,FE+3:FE+2:VA:O-2),,    +7*GFE3O4;,,                N 91Sun !
 PAR  TC(SPINEL_H11,FE+3:FE+2:VA:O-2),,    +848;,,                    N 91Sun !
 PAR  BM(SPINEL_H11,FE+3:FE+2:VA:O-2),,     +44.54;,,                 N 91Sun !
 PAR  G(SPINEL_H11,FE+2:FE+3:VA:O-2),,    +7*GFE3O4;,,                N 91Sun !
 PAR  TC(SPINEL_H11,FE+2:FE+3:VA:O-2),,    +848;,,                    N 91Sun !
 PAR  BM(SPINEL_H11,FE+2:FE+3:VA:O-2),,     +44.54;,,                 N 91Sun !
 PAR  G(SPINEL_H11,FE+3:FE+3:VA:O-2),,    +7*GFE3O4-BFE3O4;,,         N 91Sun !
 PAR  TC(SPINEL_H11,FE+3:FE+3:VA:O-2),,    +848;,,                    N 91Sun !
 PAR  BM(SPINEL_H11,FE+3:FE+3:VA:O-2),,     +44.54;,,                 N 91Sun !
 PAR  G(SPINEL_H11,FE+2:VA:VA:O-2),,      +5*GFE3O4+CFE3O4;,,         N 91Sun !
 PAR  TC(SPINEL_H11,FE+2:VA:VA:O-2),,      +848;,,                    N 91Sun !
 PAR  BM(SPINEL_H11,FE+2:VA:VA:O-2),,       +44.54;,,                 N 91Sun !
 PAR  G(SPINEL_H11,FE+3:VA:VA:O-2),,      +5*GFE3O4+CFE3O4-BFE3O4;,,  N 91Sun !
 PAR  TC(SPINEL_H11,FE+3:VA:VA:O-2),,      +848;,,                    N 91Sun !
 PAR  BM(SPINEL_H11,FE+3:VA:VA:O-2),,       +44.54;,,                 N 91Sun !
$
 PAR  G(GAS,FEO),,                      +F9962T+RTLNP;,,              N 97SUB !
 PAR  G(GAS,FEO2),,                     +F9967T+RTLNP;,,              N 97SUB !
$
 FUNCTION GFEOLIQ   298.15  -137252+224.641*T-37.1815*T*LN(T);         3000 N !
 FUNCTION GFE2O3S   298.15  -858683+827.946*T-137.0089*T*LN(T)
       +1453810*T**(-1);
      3000.00  N !
 FUNCTION GWUSTITE  298.15  -279318+252.848*T-46.12826*T*LN(T)
       -0.0057402984*T**2;
      3000.00  N !
 FUNCTION AWUSTITE  298.15  -55384+27.888*T;                           3000 N !
 FUNCTION GFE3O4    298.15  -161731+144.873*T-24.9879*T*LN(T)
       -0.0011952256*T**2+206520*T**(-1);
      3000.00  N !
 FUNCTION DFE3O4    298.15  +402520-30.529*T;                          3000 N !
 FUNCTION BFE3O4    298.15  +46826-27.266*T;                           3000 N !
 FUNCTION CFE3O4    298.15  +120730-20.102*T;                          3000 N !
$ FeO(g)
 FUNCTION F9962T    298.15  +246332.42+80.492905*T-47.385*T*LN(T)
       +0.0060176*T**2-7.77001667E-07*T**3+229200*T**(-1);
      1300.00  Y  +254438.155+9.44818702*T-37.338*T*LN(T)
       +2.03E-04*T**2-1.24958333E-07*T**3-1074850*T**(-1);
      4300.00  Y  +459171.603-610.333833*T+37.167*T*LN(T)
       -0.011972*T**2+2.51343333E-07*T**3-1.0780185E+08*T**(-1);
      6000.00  N !
$ FeO2(g)
 FUNCTION F9967T    298.15  +58475.2385-2.02034537*T-37.569*T*LN(T)
       -0.01894785*T**2+3.36232667E-06*T**3+205940*T**(-1);
       700.00  Y  +48666.2152+131.130136*T-57.802*T*LN(T)
       -7.83E-05*T**2+2.57666667E-09*T**3+1111465*T**(-1);
      6000.00  N !
$ ------------------------------------------------------------------------------
$
 ASSESSED_SYSTEM
  FE-O(TDB -* +O2GAS +ION +FCC_A1 +BCC_A2 +HALITE +SPINEL +CORUND
  ;G5 C_S:ION/FE+2:O-2 MAJ:ION/FE+2:VA
  ;P3 TMM:300/2000 STP:0.1/1200/1 STP:0.58/1200/1) !
$
$
 LIST-OF-REFERENCE
 NUMBER  SOURCE
  Null   'Unknown source'
  Same   'Same or similar interaction as in the corresponding stable phase'
  REFLAV 'Laves phase convention: G(LAVES,X:X)=+3*GHSERXX+15000'
  91Din  'A.T. Dinsdale, Calphad, 15, 317-425(1991).'
  91Sun  'B. Sundman, J. Phase Equilib., 12, 127-40(1991); Fe-O'
  96Sel  'M. Selleby, B. Sundman, Calphad, 20, 381-92(1996); Fe-O'
  97SUB  'SGTE substance database, version 1997'
  99SGUN 'SGTE unary database V.4.1, 1999.'
!

File: data/databases/sgte-binary/FeOs-83Swa.tdb
$
$ Database for Fe-Os from L.J. Swartzendruber and B. Sundman 1983.
$
$ L.J. Swartzendruber, B. Sundman, Bull. Alloy Phase Diag., 4, 396-99(1983).
$
$ Dataset created 2021.12.05 by Bengt Hallstedt.
$
$ The fcc-Os and bcc-Os lattice stabilities are very different from the
$ SGTE lattice stabilities.
$
$ The phase diagram is only roughly reproduced. The L+fcc=bcc peritectic is at
$ 1853 K instead of 1825 K and the L+hcp=fcc peritectic is at 2123 K instead
$ of about 2000 K.
$
$ ------------------------------------------------------------------------------
 TEMP-LIM 298.15 6000.00 !
$
$ELEMENT NAME  REF. STATE               ATOMIC MASS H298-H0    S298    !
$
 ELEMENT VA   VACUUM                      0.0          0.0      0.0    ! 
 ELEMENT FE   BCC_A2                     55.847     4489.0     27.2797 ! 
 ELEMENT OS   HCP_A3                    190.20         0.      32.6352 ! 
$ ------------------------------------------------------------------------------
$ Phase definitions
$
 PHASE LIQUID:L % 1 1 !
 CONST LIQUID:L : FE OS : !
$
$ Fcc (cF4, Fm-3m) and MeX (cF8, Fm-3m)
$
 PHASE FCC_A1 %A 2 1 1 !
 CONST FCC_A1 : FE OS : VA : !
$
$ Bcc (cI2, Im-3m)
$
 PHASE BCC_A2 %B 2 1 3 !
 CONST BCC_A2 : FE% OS : VA : !
$
$ Hcp (hP2, P6_3/mmc) and Me2X (NiAs-type, hP4, P6_3/mmc, B8_1)
$
 PHASE HCP_A3 % 2 1 0.5 !
 CONST HCP_A3 : FE OS : VA : !
$ ------------------------------------------------------------------------------
$ Defaults
$
 DEFINE-SYSTEM-DEFAULT ELEMENT 2 !
 DEFAULT-COM DEFINE_SYSTEM_ELEMENT VA !
 TYPE-DEF % SEQ * !
 TYPE-DEF A GES AMEND_PHASE_DESCRIPTION @ MAGNETIC -3 0.28 !
 TYPE-DEF B GES AMEND_PHASE_DESCRIPTION @ MAGNETIC -1 0.4 !
 FUNCTION ZERO      298.15  0;                                         6000 N !
 FUNCTION UN_ASS    298.15  0;                                         6000 N !
 FUNCTION R         298.15  +8.31451;                                  6000 N !
$ ------------------------------------------------------------------------------
$ Element data
$ ------------------------------------------------------------------------------
$ Fe
$
$ ORTHORHOMBIC_A20 and TETRAGONAL_U added im unary 4.1
$
 PAR  G(BCC_A2,FE:VA),,                 +GHSERFE;,,                   N 91Din !
 PAR  TC(BCC_A2,FE:VA),,                 1043.00;,,                   N 91Din !
 PAR  BMAG(BCC_A2,FE:VA),,                  2.22;,,                   N 91Din !
 PAR  G(FCC_A1,FE:VA),,                 +GFCCFE;,,                    N 91Din !
 PAR  TC(FCC_A1,FE:VA),,                 -201.00;,,                   N 91Din !
 PAR  BMAG(FCC_A1,FE:VA),,                 -2.10;,,                   N 91Din !
 PAR  G(HCP_A3,FE:VA),,                 +GHCPFE;,,                    N 91Din !
$PAR  G(CBCC_A12,FE:VA),,               +GHSERFE+4745;,,              N 91Din !
$PAR  G(CUB_A13,FE:VA),,                +GHSERFE+3745;,,              N 91Din !
$PAR  G(ORTHORHOMBIC_A20,FE),,          +GHSERFE+5000;,,              N 99SGUN !
$PAR  G(TETRAGONAL_U,FE),,              +GHSERFE+5000;,,              N 99SGUN !
 PAR  G(LIQUID,FE),,                    +GLIQFE;,,                    N 91Din !
$
 FUNCTION GHSERFE   298.15  +1225.7+124.134*T-23.5143*T*LN(T)
       -0.00439752*T**2-5.8927E-08*T**3+77359*T**(-1);
      1811.00  Y  -25383.581+299.31255*T-46*T*LN(T)+2.29603E+31*T**(-9);
      6000.00  N !
 FUNCTION GFCCFE    298.15  -1462.4+8.282*T-1.15*T*LN(T)
       +6.4E-04*T**2+GHSERFE;
      1811.00  Y  -1713.815+0.940009*T+GHSERFE+4.9251E+30*T**(-9);
      6000.00  N !
 FUNCTION GHCPFE    298.15  -3705.78+12.591*T-1.15*T*LN(T)
       +6.4E-04*T**2+GHSERFE;
      1811.00  Y  -3957.195+5.249009*T+GHSERFE+4.9251E+30*T**(-9);
      6000.00  N !
 FUNCTION GLIQFE    298.15  +12040.17-6.55843*T+GHSERFE-3.67516E-21*T**7;
      1811.00  Y  -10838.83+291.302*T-46*T*LN(T);
      6000.00  N !
$ ------------------------------------------------------------------------------
$ Os
$
$ BCC_A2 revised in unary 4.4
$
$ FCC_A1 and BCC_A2 from 83Swa not included in unary
$
 PAR  G(HCP_A3,OS:VA),,                 +GHSEROS;                5500 N 91Din !
$PAR  G(FCC_A1,OS:VA),,                 +GHSEROS+13000-2.5*T;    5500 N 91Din !
 PAR  G(FCC_A1,OS:VA),,                 +GHSEROS+552+3.347*T;    5500 N 83Swa !
$PAR  G(BCC_A2,OS:VA),,                 +GHSEROS+27500-4.4*T;    5500 N 01SGUN !
 PAR  G(BCC_A2,OS:VA),,                 +GHSEROS+4736+3.347*T;   5500 N 83Swa !
$PAR  G(BCC_A2,OS:VA),,                 +GHSEROS+43500-9*T;      5500 N 91Din !
 PAR  G(LIQUID,OS),,                    +GLIQOS;                 5500 N 91Din !
$
 FUNCTION GHSEROS   298.15  -7196.978+126.369531*T-23.5710242*T*LN(T)
       -0.00190427*T**2;
      3306.00  Y  +644910.07-1935.2137*T+224.998034*T*LN(T)
       -0.042489827*T**2+1.173861E-06*T**3-3.12569031E+08*T**(-1);
      5500.00  N !
 FUNCTION GLIQOS    298.15  +36460.17-8.473743*T+GHSEROS;
      1000.00  Y  +68715.318-198.324341*T+19.9382156*T*LN(T)
       -0.020464464*T**2+1.014279E-06*T**3-6237261*T**(-1);
      3306.00  Y  -15903.192+336.874526*T-50*T*LN(T);
      5500.00  N !
$ ------------------------------------------------------------------------------
$ Binary system
$
$ L.J. Swartzendruber, B. Sundman, Bull. Alloy Phase Diag., 4, 396-99(1983).
$
$ Checked against paper. Checked at 6000 K.
$
$ The fcc-Os and bcc-Os lattice stabilities are very different from the
$ SGTE lattice stabilities.
$
$ The phase diagram is only roughly reproduced. The L+fcc=bcc peritectic is at
$ 1853 K instead of 1825 K and the L+hcp=fcc peritectic is at 2123 K instead
$ of about 2000 K.
$
 PAR  L(LIQUID,FE,OS;0),,               -10883;,,                     N 83Swa !
$
 PAR  L(FCC_A1,FE,OS:VA;0),,            -12200;,,                     N 83Swa !
 PAR  L(BCC_A2,FE,OS:VA;0),,            -5730-4.47*T;,,               N 83Swa !
 PAR  L(HCP_A3,FE,OS:VA;0),,            -21175;,,                     N 83Swa !
$ ------------------------------------------------------------------------------
$
$
 LIST-OF-REFERENCE
 NUMBER  SOURCE
  Null   'Unknown source'
  Same   'Same or similar interaction as in the corresponding stable phase'
  REFLAV 'Laves phase convention: G(LAVES,X:X)=+3*GHSERXX+15000'
  83Swa  'L.J. Swartzendruber, B. Sundman,
          Bull. Alloy Phase Diag., 4, 396-99(1983); Os, Fe-Os'
  91Din  'A.T. Dinsdale, Calphad, 15, 317-425(1991).'
  99SGUN 'SGTE unary database V.4.1, 1999.'
  01SGUN 'SGTE unary database V.4.4, 2001.'
!

File: data/databases/sgte-binary/FeP-06Oht.tdb
$
$ Database for Fe-P from H. Ohtani et al. 2006
$
$ H. Ohtani, N. Hanaya, M. Hasebe, S. Teraoka, M. Abe,
$ Calphad, 30, 147-58(2006).
$
$ Dataset created 2009.11.21 by Bengt Hallstedt.
$ 2020.08.21: Modified for use with GES6.
$
$ There is an inverse miscibility gap with a minimum at x(P)=0.50 and 5540 K.
$
$ ------------------------------------------------------------------------------
 TEMP-LIM 298.15 6000.00 !
$
$ELEMENT NAME  REF. STATE               ATOMIC MASS H298-H0    S298    !
$
 ELEMENT VA   VACUUM                      0.0          0.0      0.0    ! 
 ELEMENT FE   BCC_A2                     55.847     4489.0     27.2797 ! 
 ELEMENT P    WHITE_P                    30.97376   5360.0     41.09   ! 
$ ------------------------------------------------------------------------------
$ Phase definitions
$
 PHASE LIQUID:L % 1 1 !
 CONST LIQUID:L : FE P : !
$
$ Fcc (cF4, Fm-3m) and MeX (cF8, Fm-3m)
$
 PHASE FCC_A1 %A 2 1 1 !
 CONST FCC_A1 : FE% P : VA : !
$
$ Bcc (cI2, Im-3m)
$
 PHASE BCC_A2 %B 2 1 3 !
 CONST BCC_A2 : FE% P : VA : !
$
$ Hcp (hP2, P6_3/mmc) and Me2X (NiAs-type, hP4, P6_3/mmc, B8_1)
$
 PHASE HCP_A3 %A 2 1 0.5 !
 CONST HCP_A3 : FE : VA : !
$
$ Crystal structure seems not to be well defined
$
 PHASE WHITE_P % 1 1 !
 CONST WHITE_P : P : !
$
$ Crystal structure seems not to be well defined
$
 PHASE RED_P % 1 1 !
 CONST RED_P : P : !
$
$ Prototype Ni3P (tI32, I-4)
$
 PHASE M3P_D0E % 2 3 1 !
 CONST M3P_D0E : FE : P : !
$
$ Prototype Fe2P (hP9, P-62m)
$
 PHASE M2P_C22 % 2 2 1 !
 CONST M2P_C22 : FE : P : !
$
$ Prototype MnP (oP8, Pna2_1 ?)
$
 PHASE FEP_B31 % 2 1 1 !
 CONST FEP_B31 : FE : P : !
$
$ Prototype alpha-FeS2 (oP6, Pnnm)
$
 PHASE FEP2_C18 % 2 1 2 !
 CONST FEP2_C18 : FE : P : !
$
$ Prototype ? (mP*, P2_1/c)
$
 PHASE FEP4 % 2 1 4 !
 CONST FEP4 : FE : P : !
$ ------------------------------------------------------------------------------
$ Defaults
$
 DEFINE-SYSTEM-DEFAULT ELEMENT 2 !
 DEFAULT-COM DEFINE_SYSTEM_ELEMENT VA !
 TYPE-DEF % SEQ * !
 TYPE-DEF A GES AMEND_PHASE_DESCRIPTION @ MAGNETIC -3 0.28 !
 TYPE-DEF B GES AMEND_PHASE_DESCRIPTION @ MAGNETIC -1 0.4 !
 FUNCTION ZERO      298.15  0;                                         6000 N !
 FUNCTION UN_ASS    298.15  0;                                         6000 N !
$ ------------------------------------------------------------------------------
$ Element data
$ ------------------------------------------------------------------------------
$ Fe
$
$ ORTHORHOMBIC_A20 and TETRAGONAL_U added im unary 4.1
$
 PAR  G(BCC_A2,FE:VA),,                 +GHSERFE;,,                   N 91Din !
 PAR  TC(BCC_A2,FE:VA),,                 1043.00;,,                   N 91Din !
 PAR  BM(BCC_A2,FE:VA),,                    2.22;,,                   N 91Din !
 PAR  G(FCC_A1,FE:VA),,                 +GFCCFE;,,                    N 91Din !
 PAR  TC(FCC_A1,FE:VA),,                 -201.00;,,                   N 91Din !
 PAR  BM(FCC_A1,FE:VA),,                   -2.10;,,                   N 91Din !
 PAR  G(HCP_A3,FE:VA),,                 +GHCPFE;,,                    N 91Din !
$PAR  G(CBCC_A12,FE:VA),,               +GHSERFE+4745;,,              N 91Din !
$PAR  G(CUB_A13,FE:VA),,                +GHSERFE+3745;,,              N 91Din !
$PAR  G(ORTHORHOMBIC_A20,FE),,          +GHSERFE+5000;,,              N 99SGUN !
$PAR  G(TETRAGONAL_U,FE),,              +GHSERFE+5000;,,              N 99SGUN !
 PAR  G(LIQUID,FE),,                    +GLIQFE;,,                    N 91Din !
$
 FUNCTION GHSERFE   298.15  +1225.7+124.134*T-23.5143*T*LN(T)
       -0.00439752*T**2-5.8927E-08*T**3+77359*T**(-1);
      1811.00  Y  -25383.581+299.31255*T-46*T*LN(T)+2.29603E+31*T**(-9);
      6000.00  N !
 FUNCTION GFCCFE    298.15  -1462.4+8.282*T-1.15*T*LN(T)
       +6.4E-04*T**2+GHSERFE;
      1811.00  Y  -1713.815+0.940009*T+GHSERFE+4.9251E+30*T**(-9);
      6000.00  N !
 FUNCTION GHCPFE    298.15  -3705.78+12.591*T-1.15*T*LN(T)
       +6.4E-04*T**2+GHSERFE;
      1811.00  Y  -3957.195+5.249009*T+GHSERFE+4.9251E+30*T**(-9);
      6000.00  N !
 FUNCTION GLIQFE    298.15  +12040.17-6.55843*T+GHSERFE-3.67516E-21*T**7;
      1811.00  Y  -10838.83+291.302*T-46*T*LN(T);
      6000.00  N !
$ ------------------------------------------------------------------------------
$ P
$
$ RHOMBOHEDRAL_A7 added in unary 4.4
$
 PAR  G(WHITE_P,P)              250.00  +GHSERPP;                3000 N 91Din !
 PAR  G(RED_P,P)                250.00  +GREDPP;                 3000 N 91Din !
 PAR  G(FCC_A1,P:VA)            250.00  +GREDPP+36819-13.138*T;  3000 N 91Din !
 PAR  G(BCC_A2,P:VA)            250.00  +GREDPP+44768.8-13.26*T; 3000 N 91Din !
$PAR  G(RHOMBOHEDRAL_A7,P)      250.00  +GHSERPP-188+0.12527*T;  3000 N 01SGUN !
 PAR  G(LIQUID,P)               250.00  +GLIQPP;                 3000 N 91Din !
$
 FUNCTION GHSERPP   250.00  -43821.799+1026.69389*T-178.426*T*LN(T)
       +0.290708*T**2-1.04022667E-04*T**3+1632695*T**(-1);
       317.30  Y  -9587.448+152.341487*T-28.7335301*T*LN(T)
       +0.001715669*T**2-2.2829E-07*T**3+172966*T**(-1);
      1000.00  Y  -8093.075+135.876831*T-26.326*T*LN(T);
      3000.00  N !
 FUNCTION GREDPP    250.00  -25976.559+148.672002*T-25.55*T*LN(T)
       +0.0034121*T**2-2.418867E-06*T**3+160095*T**(-1);
       500.00  Y  -21723.721+77.671737*T-14.368*T*LN(T)
       -0.00957685*T**2+3.93917E-07*T**3-141375*T**(-1);
       852.35  Y  -119408.413+1026.02962*T-149.449556*T*LN(T)
       +0.067272364*T**2-6.651929E-06*T**3+12495943*T**(-1);
      1500.00  Y  -16431.044+17.96235*T+GHSERPP;
      3000.00  N !
 FUNCTION GLIQPP    250.00  -26316.111+434.930931*T-70.7440584*T*LN(T)
       -0.002898936*T**2+3.9049371E-05*T**3+1141147*T**(-1);
       317.30  Y  -7232.449+133.291873*T-26.326*T*LN(T);
      3000.00  N !
$ ------------------------------------------------------------------------------
$ Binary system
$
$ H. Ohtani, N. Hanaya, M. Hasebe, S. Teraoka, M. Abe,
$ Calphad, 30, 147-58(2006).
$
$ Checked against paper. Checked at 6000 K.
$
$ There is an inverse miscibility gap with a minimum at x(P)=0.50 and 5540 K.
$
 PAR  L(LIQUID,FE,P;0),,                -266000+41.3*T;,,             N 06Oht !
 PAR  L(LIQUID,FE,P;2),,                +96900-40.84*T;,,             N 06Oht !
$
 PAR  L(FCC_A1,FE,P:VA;0),,             -198500+19.24*T;,,            N 06Oht !
 PAR  L(BCC_A2,FE,P:VA;0),,             -200300+9*T;,,                N 06Oht !
$
 PAR  G(M3P_D0E,FE:P),,                 +3*GHSERFE+GREDPP
             -193600+9.75*T;,,                                        N 06Oht !
 PAR  G(M2P_C22,FE:P),,                 +2*GHSERFE+GREDPP
             -184546+8.8*T;,,                                         N 06Oht !
 PAR  G(FEP_B31,FE:P),,                 +GHSERFE+GREDPP
             -165000+18.84*T;,,                                       N 06Oht !
 PAR  G(FEP2_C18,FE:P),,                +GHSERFE+2*GREDPP
             -282880+45*T;,,                                          N 06Oht !
 PAR  G(FEP4,FE:P),,                    +GHSERFE+4*GREDPP
             -435500+80*T;,,                                          N 06Oht !
$ ------------------------------------------------------------------------------
$
$
 LIST-OF-REFERENCE
 NUMBER  SOURCE
  Null   'Unknown source'
  Same   'Same or similar interaction as in the corresponding stable phase'
  REFLAV 'Laves phase convention: G(LAVES,X:X)=+3*GHSERXX+15000'
  91Din  'A.T. Dinsdale, Calphad, 15, 317-425(1991).'
  99SGUN 'SGTE unary database V.4.1, 1999.'
  01SGUN 'SGTE unary database V.4.4, 2001.'
  06Oht  'H. Ohtani, N. Hanaya, M. Hasebe, S. Teraoka, M. Abe,
          Calphad, 30, 147-58(2006); Fe-P'
!
