Repository: orchid-calphad/orchid-project.org

# orchid-project.org

Website and released data of **ORCHID** (Open Repository for CALPHAD Hypotheses, Intelligence, and Discovery),
served by GitHub Pages at https://orchid-project.org. Releases are archived on Zenodo (one DOI per version).

- `index.html`, `catalog/`, `best-practices.html` — static, self-contained pages (generated in the ORCHID tooling).
- `data/` — released data: catalog, redistributable TDB files, convex hulls. Licences: `data/LICENSES.md`, `data/NOTICE.md`.
- `llms.txt`, `data/croissant.json`, `CITATION.cff`, `.zenodo.json` — machine-readable metadata.

Only data with clear redistribution rights are published.

File: data/databases/sgte-binary/FePd-99Gho-LB.tdb
$
$ Database for Fe-Pd from G. Ghosh et al. 1999 (included in LB Vol. 3)
$
$ G. Ghosh, C. Kantner, G.B. Olson, J. Phase Equilib., 20, 295-308(1999).
$
$ Dataset created 2015.06.06 by Bengt Hallstedt.
$ 2021.01.02: Modified for use with GES6.
$ 2024.09.23: Removed duplicate parameters.
$
$ FEPD_L10 is named B2_FEPD in LB.
$
$ There is a magnetic miscibility gap in FEPD3_L12 below 425 K (not noticed
$ in previous calculations).
$
$ ------------------------------------------------------------------------------
 TEMP-LIM 298.15 6000.00 !
$
$ELEMENT NAME  REF. STATE               ATOMIC MASS H298-H0    S298    !
$
 ELEMENT VA   VACUUM                      0.0          0.0      0.0    ! 
 ELEMENT FE   BCC_A2                     55.847     4489.0     27.2797 ! 
 ELEMENT PD   FCC_A1                    106.42      5468.488   37.8234 ! 
$ ------------------------------------------------------------------------------
$ Phase definitions
$
 PHASE LIQUID:L % 1 1 !
 CONST LIQUID:L : FE PD : !
$
$ Fcc (cF4, Fm-3m) and MeX (cF8, Fm-3m)
$
 PHASE FCC_A1 %A 2 1 1 !
 CONST FCC_A1 : FE% PD% : VA : !
$
$ Bcc (cI2, Im-3m)
$
 PHASE BCC_A2 %B 2 1 3 !
 CONST BCC_A2 : FE% PD : VA : !
$
$ Hcp (hP2, P6_3/mmc) and Me2X (NiAs-type, hP4, P6_3/mmc, B8_1)
$
 PHASE HCP_A3 %A 2 1 0.5 !
 CONST HCP_A3 : FE PD : VA : !
$
$ Prototype AuCu (tP2, P4/mmm)
$
 PHASE FEPD_L10 %A 2 0.5 0.5 !
 CONST FEPD_L10 : FE% PD : FE PD% : !
$
$ Prototype AuCu3 (cP4, Pm-3m)
$
 PHASE FEPD3_L12 %A 2 0.25 0.75 !
 CONST FEPD3_L12 : FE% PD : FE PD% : !
$ ------------------------------------------------------------------------------
$ Defaults
$
 DEFINE-SYSTEM-DEFAULT ELEMENT 2 !
 DEFAULT-COM DEFINE_SYSTEM_ELEMENT VA !
 TYPE-DEFINITION % SEQ * !
 TYPE_DEF A GES AMEND_PHASE_DESCRIPTION @ MAGNETIC -3 0.28 !
 TYPE_DEF B GES AMEND_PHASE_DESCRIPTION @ MAGNETIC -1 0.4 !
 FUNCTION ZERO      298.15  0;                                         6000 N !
 FUNCTION UN_ASS    298.15  0;                                         6000 N !
 FUNCTION R         298.15  +8.31451;                                  6000 N !
$ ------------------------------------------------------------------------------
$ Element data
$ ------------------------------------------------------------------------------
$ Fe
$
$ ORTHORHOMBIC_A20 and TETRAGONAL_U added im unary 4.1
$
$ RHOMB_C19 from 02Zin not included in unary
$
 PAR  G(BCC_A2,FE:VA),,                 +GHSERFE;,,                   N 91Din !
 PAR  TC(BCC_A2,FE:VA),,                 1043.00;,,                   N 91Din !
 PAR  BM(BCC_A2,FE:VA),,                    2.22;,,                   N 91Din !
 PAR  G(FCC_A1,FE:VA),,                 +GFCCFE;,,                    N 91Din !
 PAR  TC(FCC_A1,FE:VA),,                 -201.00;,,                   N 91Din !
 PAR  BM(FCC_A1,FE:VA),,                   -2.10;,,                   N 91Din !
 PAR  G(HCP_A3,FE:VA),,                 +GHCPFE;,,                    N 91Din !
$PAR  G(CBCC_A12,FE:VA),,               +GHSERFE+4745;,,              N 91Din !
$PAR  G(CUB_A13,FE:VA),,                +GHSERFE+3745;,,              N 91Din !
$PAR  G(ORTHORHOMBIC_A20,FE),,          +GHSERFE+5000;,,              N 99SGUN !
$PAR  G(TETRAGONAL_U,FE),,              +GHSERFE+5000;,,              N 99SGUN !
$PAR  G(RHOMB_C19,FE),,                 +GHSERFE+5000;,,              N 02Zin !
 PAR  G(LIQUID,FE),,                    +GLIQFE;,,                    N 91Din !
$
 PAR  G(FEPD_L10,FE:FE),,               +GHSERFE+10000;,,             N 99Gho !
 PAR  TC(FEPD_L10,FE:FE),,                 67.00;,,                   N 99Gho !
 PAR  BM(FEPD_L10,FE:FE),,                  0.7;,,                    N 99Gho !
 PAR  G(FEPD3_L12,FE:FE),,              +GFCCFE;,,                    N 99Gho !
 PAR  TC(FEPD3_L12,FE:FE),,                67.00;,,                   N 99Gho !
 PAR  BM(FEPD3_L12,FE:FE),,                 0.7;,,                    N 99Gho !
$
 FUNCTION GHSERFE   298.15  +1225.7+124.134*T-23.5143*T*LN(T)
       -0.00439752*T**2-5.8927E-08*T**3+77359*T**(-1);
      1811.00  Y  -25383.581+299.31255*T-46*T*LN(T)+2.29603E+31*T**(-9);
      6000.00  N !
 FUNCTION GFCCFE    298.15  -1462.4+8.282*T-1.15*T*LN(T)
       +6.4E-04*T**2+GHSERFE;
      1811.00  Y  -1713.815+0.940009*T+GHSERFE+4.9251E+30*T**(-9);
      6000.00  N !
 FUNCTION GHCPFE    298.15  -3705.78+12.591*T-1.15*T*LN(T)
       +6.4E-04*T**2+GHSERFE;
      1811.00  Y  -3957.195+5.249009*T+GHSERFE+4.9251E+30*T**(-9);
      6000.00  N !
 FUNCTION GLIQFE    298.15  +12040.17-6.55843*T+GHSERFE-3.67516E-21*T**7;
      1811.00  Y  -10838.83+291.302*T-46*T*LN(T);
      6000.00  N !
$ ------------------------------------------------------------------------------
$ Pd
$
$ RHOMBOHEDRAL_A7 added in unary 5.0
$
 PAR  G(FCC_A1,PD:VA),,                 +GHSERPD;                4000 N 91Din !
 PAR  G(BCC_A2,PD:VA),,                 +GHSERPD+10500-1.8*T;    4000 N 91Din !
 PAR  G(HCP_A3,PD:VA),,                 +GHSERPD+2000+0.1*T;     4000 N 91Din !
$PAR  G(RHOMBOHEDRAL_A7,PD),,           +GHSERPD+4000;           4000 N 06Vre !
 PAR  G(LIQUID,PD),,                    +GLIQPD;                 4000 N 91Din !
$
 PAR  G(FEPD_L10,PD:PD),,               +GHSERPD+2000;           4000 N 99Gho !
 PAR  G(FEPD3_L12,PD:PD),,              +GHSERPD;                4000 N 99Gho !
$
 FUNCTION GHSERPD   298.15  -10204.027+176.076315*T-32.211*T*LN(T)
       +0.007120975*T**2-1.919875E-06*T**3+168687*T**(-1);
       900.00  Y  +917.062+49.659892*T-13.5708*T*LN(T)
       -0.00717522*T**2+1.91115E-07*T**3-1112465*T**(-1);
      1828.00  Y  -67161.018+370.102147*T-54.2067086*T*LN(T)
       +0.002091396*T**2-6.2811E-08*T**3+18683526*T**(-1);
      4000.00  N !
 FUNCTION GLIQPD    298.15  +11506.758-5.112162*T+GHSERPD;
       600.00  Y  +23405.778-116.918419*T+10.8922031*T*LN(T)
       -0.027266568*T**2+2.430675E-06*T**3-1853674*T**(-1);
      1828.00  Y  -12373.637+251.416903*T-41.17*T*LN(T);
      4000.00  N !
$ ------------------------------------------------------------------------------
$ Binary system
$
$ From G. Ghosh et al. 1999 (included in LB Vol. 3)
$
$ G. Ghosh, C. Kantner, G.B. Olson, J. Phase Equilib., 20, 295-308(1999).
$
$ Checked against LB and paper. Checked at 6000 K.
$
$ FEPD_L10 is named B2_FEPD in LB.
$
$ There is a magnetic miscibility gap in FEPD3_L12 below 425 K (not noticed
$ in previous calculations).
$
 PAR  L(LIQUID,FE,PD;0),,               +10666.2262-45.9291*T;,,      N 99Gho !
 PAR  L(LIQUID,FE,PD;1),,               +5171.3739+17.9258*T;,,       N 99Gho !
$
 PAR  L(FCC_A1,FE,PD:VA;0),,            -36989.664-10.8485*T;,,       N 99Gho !
 PAR  L(FCC_A1,FE,PD:VA;1),,            +63662.7285-19.5828*T;,,      N 99Gho !
 PAR  TC(FCC_A1,FE,PD:VA;0),,           +3288.8573;,,                 N 99Gho !
 PAR  TC(FCC_A1,FE,PD:VA;1),,            +270.6573;,,                 N 99Gho !
 PAR  BM(FCC_A1,FE,PD:VA;0),,              +7.5933;,,                 N 99Gho !
 PAR  BM(FCC_A1,FE,PD:VA;1),,              -1.7957;,,                 N 99Gho !
$
 PAR  L(BCC_A2,FE,PD:VA;0),,            -38705.8678-12.987*T;,,       N 99Gho !
 PAR  L(BCC_A2,FE,PD:VA;1),,            +54410.3132-15.1683*T;,,      N 99Gho !
$
 PAR  G(FEPD_L10,FE:PD),,               +0.5*GHSERFE+0.5*GHSERPD
             -15600.1941+2.5125*T;,,                                  N 99Gho !
 PAR  TC(FEPD_L10,FE:PD),,                850.00;,,                   N 99Gho !
 PAR  BM(FEPD_L10,FE:PD),,                  0.8;,,                    N 99Gho !
 PAR  G(FEPD_L10,PD:FE),,               +0.5*GHSERPD+0.5*GHSERFE
             -15600.1941+2.5125*T;,,                                  N 99Gho !
 PAR  TC(FEPD_L10,PD:FE),,                850.00;,,                   N 99Gho !
 PAR  BM(FEPD_L10,PD:FE),,                  0.8;,,                    N 99Gho !
 PAR  L(FEPD_L10,FE,PD:FE;0),,          -6036.1203+7.8404*T;,,        N 99Gho !
 PAR  L(FEPD_L10,FE,PD:FE;1),,          +761.1389+10.2047*T;,,        N 99Gho !
 PAR  L(FEPD_L10,FE:FE,PD;0),,          -6036.1203+7.8404*T;,,        N 99Gho !
 PAR  L(FEPD_L10,FE:FE,PD;1),,          +761.1389+10.2047*T;,,        N 99Gho !
 PAR  L(FEPD_L10,FE,PD:PD;0),,          -35688.1325+4.1642*T;,,       N 99Gho !
 PAR  L(FEPD_L10,FE,PD:PD;1),,          -1692.1112-15.8677*T;,,       N 99Gho !
 PAR  L(FEPD_L10,FE,PD:PD;2),,          +2364.664-7.8803*T;,,         N 99Gho !
 PAR  L(FEPD_L10,PD:FE,PD;0),,          -35688.1325+4.1642*T;,,       N 99Gho !
 PAR  L(FEPD_L10,PD:FE,PD;1),,          -1692.1112-15.8677*T;,,       N 99Gho !
 PAR  L(FEPD_L10,PD:FE,PD;2),,          +2364.664-7.8803*T;,,         N 99Gho !
$
 PAR  G(FEPD3_L12,FE:PD),,              +0.25*GHSERFE+0.75*GHSERPD
             -21619.2689+3.2068*T;,,                                  N 99Gho !
 PAR  TC(FEPD3_L12,FE:PD),,               536.00;,,                   N 99Gho !
 PAR  BM(FEPD3_L12,FE:PD),,                 1.1;,,                    N 99Gho !
 PAR  G(FEPD3_L12,PD:FE),,              +0.25*GHSERPD+0.75*GHSERFE
             +21619.2689-3.2068*T;,,                                  N 99Gho !
 PAR  TC(FEPD3_L12,PD:FE),,               363.00;,,                   N 99Gho !
 PAR  L(FEPD3_L12,FE,PD:PD;0),,         -2467.4791+1.261*T;,,         N 99Gho !
 PAR  TC(FEPD3_L12,FE,PD:PD;0),,          205.00;,,                   N 99Gho !
 PAR  BM(FEPD3_L12,FE,PD:PD;0),,            0.35;,,                   N 99Gho !
 PAR  L(FEPD3_L12,FE:FE,PD;0),,         +8237.6898+1.261*T;,,         N 99Gho !
 PAR  L(FEPD3_L12,FE:FE,PD;1),,         +19320.1824+6.2266*T;,,       N 99Gho !
 PAR  TC(FEPD3_L12,FE:FE,PD;0),,         -205.00;,,                   N 99Gho !
$
$ Metastable
$
 PAR  L(HCP_A3,FE,PD:VA;0),,            -36989.664-10.8485*T;,,       N Same !
 PAR  L(HCP_A3,FE,PD:VA;1),,            +63662.7285-19.5828*T;,,      N Same !
$ ------------------------------------------------------------------------------
$
 ASSESSED_SYSTEM
  FE-PD(TDB -* +LIQUID +FCC_A1 +BCC_A2 +FEPD_L10 +FEPD3_L12
  ;G5 C_S:FCC_A1/FE:VA MAJ:FCC_A1/PD:VA ;P3 TMM:300/2300 STP:.4/1300/2/-2) !
$
$
 LIST-OF-REFERENCE
 NUMBER  SOURCE
  Null   'Unknown source'
  Same   'Same or similar interaction as in the corresponding stable phase'
  COST   'COST 507 database'
  SGCOST 'COST 507 database, SGTE unary database V.3.0, 1996; Al, B, Nd, Ti, Zn'
  91Din  'A.T. Dinsdale, Calphad, 15, 317-425(1991).'
  99Gho  'G. Ghosh, C. Kantner, G.B. Olson,
          J. Phase Equilib., 20, 295-308(1999); Fe-Pd'
  99SGUN 'SGTE unary database V.4.1, 1999.'
  02Zin  'M. Zinkevich, N. Mattern, A. Handstein, O. Gutfleisch,
          J. Alloys Compd., 339, 118-139(2002); Fe, Sm, Fe-Sm'
  06Vre  'J. Vrestal, J. Pinkas, A. Watson, A. Scott, J. Houserova, A. Kroupa,
          Calphad, 30, 14-17(2006), SGTE unary database V.5.0, 2009; Pd'
!

File: data/databases/sgte-binary/FePr-16Che.tdb
$
$ Database for Fe-Pr from T.L. Chen et al. 2016.
$
$ T.L. Chen, J. Wang, M.H. Rong, G.H. Rao, H.Y. Zhou, Calphad, 55, 270-80(2016).
$
$ Dataset created 2019.04.28 by Bengt Hallstedt.
$ 2021.01.02: Modified for use with GES6.
$
$ Fcc-Pr lattice stability and fcc and bcc interactions should be revised.
$
$ ------------------------------------------------------------------------------
 TEMP-LIM 298.15 6000.00 !
$
$ELEMENT NAME  REF. STATE               ATOMIC MASS H298-H0    S298    !
$
 ELEMENT VA   VACUUM                      0.0          0.0      0.0    ! 
 ELEMENT FE   BCC_A2                     55.847     4489.0     27.2797 ! 
 ELEMENT PR   DHCP                      140.9077    7418.232   73.9313 ! 
$ ------------------------------------------------------------------------------
$ Phase definitions
$
 PHASE LIQUID:L % 1 1 !
 CONST LIQUID:L : FE PR : !
$
$ Fcc (cF4, Fm-3m) and MeX (cF8, Fm-3m)
$
 PHASE FCC_A1 %A 2 1 1 !
 CONST FCC_A1 : FE% PR : VA : !
$
$ Bcc (cI2, Im-3m)
$
 PHASE BCC_A2 %B 2 1 3 !
 CONST BCC_A2 : FE% PR% : VA : !
$
$ Hcp (hP2, P6_3/mmc) and Me2X (NiAs-type, hP4, P6_3/mmc, B8_1)
$
 PHASE HCP_A3 %A 2 1 0.5 !
 CONST HCP_A3 : FE : VA : !
$
$ Prototype alpha-La (hP4, P6_3/mmc)
$
 PHASE DHCP % 1 1 !
 CONST DHCP : PR : !
$
$ Prototype Th2Zn17 (hR19, R-3m)
$
 PHASE FE17PR2 %A 2 17 2 !
 CONST FE17PR2 : FE : PR : !
$ ------------------------------------------------------------------------------
$ Defaults
$
 DEFINE-SYSTEM-DEFAULT ELEMENT 2 !
 DEFAULT-COM DEFINE_SYSTEM_ELEMENT VA !
 TYPE-DEFINITION % SEQ * !
 TYPE_DEF A GES AMEND_PHASE_DESCRIPTION @ MAGNETIC -3 0.28 !
 TYPE_DEF B GES AMEND_PHASE_DESCRIPTION @ MAGNETIC -1 0.4 !
 FUNCTION ZERO      298.15  0;                                         6000 N !
 FUNCTION UN_ASS    298.15  0;                                         6000 N !
 FUNCTION R         298.15  +8.31451;                                  6000 N !
$ ------------------------------------------------------------------------------
$ Element data
$ ------------------------------------------------------------------------------
$ Fe
$
$ ORTHORHOMBIC_A20 and TETRAGONAL_U added im unary 4.1
$
$ RHOMB_C19 from 02Zin not included in unary
$
 PAR  G(BCC_A2,FE:VA),,                 +GHSERFE;,,                   N 91Din !
 PAR  TC(BCC_A2,FE:VA),,                 1043.00;,,                   N 91Din !
 PAR  BM(BCC_A2,FE:VA),,                    2.22;,,                   N 91Din !
 PAR  G(FCC_A1,FE:VA),,                 +GFCCFE;,,                    N 91Din !
 PAR  TC(FCC_A1,FE:VA),,                 -201.00;,,                   N 91Din !
 PAR  BM(FCC_A1,FE:VA),,                   -2.10;,,                   N 91Din !
 PAR  G(HCP_A3,FE:VA),,                 +GHCPFE;,,                    N 91Din !
$PAR  G(CBCC_A12,FE:VA),,               +GHSERFE+4745;,,              N 91Din !
$PAR  G(CUB_A13,FE:VA),,                +GHSERFE+3745;,,              N 91Din !
$PAR  G(ORTHORHOMBIC_A20,FE),,          +GHSERFE+5000;,,              N 99SGUN !
$PAR  G(TETRAGONAL_U,FE),,              +GHSERFE+5000;,,              N 99SGUN !
$PAR  G(RHOMB_C19,FE),,                 +GHSERFE+5000;,,              N 02Zin !
 PAR  G(LIQUID,FE),,                    +GLIQFE;,,                    N 91Din !
$
 FUNCTION GHSERFE   298.15  +1225.7+124.134*T-23.5143*T*LN(T)
       -0.00439752*T**2-5.8927E-08*T**3+77359*T**(-1);
      1811.00  Y  -25383.581+299.31255*T-46*T*LN(T)+2.29603E+31*T**(-9);
      6000.00  N !
 FUNCTION GFCCFE    298.15  -1462.4+8.282*T-1.15*T*LN(T)
       +6.4E-04*T**2+GHSERFE;
      1811.00  Y  -1713.815+0.940009*T+GHSERFE+4.9251E+30*T**(-9);
      6000.00  N !
 FUNCTION GHCPFE    298.15  -3705.78+12.591*T-1.15*T*LN(T)
       +6.4E-04*T**2+GHSERFE;
      1811.00  Y  -3957.195+5.249009*T+GHSERFE+4.9251E+30*T**(-9);
      6000.00  N !
 FUNCTION GLIQFE    298.15  +12040.17-6.55843*T+GHSERFE-3.67516E-21*T**7;
      1811.00  Y  -10838.83+291.302*T-46*T*LN(T);
      6000.00  N !
$ ------------------------------------------------------------------------------
$ Pr
$
$ FCC_A1 from 16Che not included in unary (and not acceptable)
$
 PAR  G(DHCP,PR),,                      +GHSERPR;                3800 N 91Din !
 PAR  G(FCC_A1,PR:VA),,                 +GHSERPR+50000;          3800 N 16Che !
 PAR  G(BCC_A2,PR:VA),,                 +GBCCPR;                 3800 N 91Din !
 PAR  G(LIQUID,PR),,                    +GLIQPR;                 3800 N 91Din !
$
 FUNCTION GHSERPR   298.15  -18803.379+356.587384*T-68.9176*T*LN(T)
       +0.072929*T**2-2.5184333E-05*T**3+507385*T**(-1);
       500.00  Y  -7246.848+82.427384*T-22.8909*T*LN(T)
       -0.00497126*T**2-1.22951E-06*T**3;
       800.00  Y  +95411.023-1073.55111*T+146.764*T*LN(T)
       -0.1288205*T**2+1.5592233E-05*T**3-11588800*T**(-1);
      1068.00  Y  -481663.131+4234.33311*T-606.120311*T*LN(T)
       +0.305181506*T**2-3.0994702E-05*T**3+70926840*T**(-1);
      1204.00  Y  -20014.678+227.685155*T-42.9697*T*LN(T);
      3800.00  N !
 FUNCTION GBCCPR    298.15  -2863.651+28.274853*T-13.7470527*T*LN(T)
       -0.02284377*T**2+3.542468E-06*T**3-87486*T**(-1);
      1068.00  Y  -11985.919+188.657121*T-38.451*T*LN(T);
      1204.00  Y  +953.224+100.826281*T-26.6824313*T*LN(T)
       -0.004106833*T**2+1.76214E-07*T**3-2473024*T**(-1);
      3800.00  N !
 FUNCTION GLIQPR    298.15  +3848.961-29.099465*T-4.7344931*T*LN(T)
       -0.035119723*T**2+5.427467E-06*T**3-207406*T**(-1);
      1068.00  Y  -10539.574+219.508805*T-42.9697*T*LN(T);
      3800.00  N !
$ ------------------------------------------------------------------------------
$ Binary system
$
$ T.L. Chen, J. Wang, M.H. Rong, G.H. Rao, H.Y. Zhou, Calphad, 55, 270-80(2016).
$
$ Checked against paper and author's tdb. Checked at 6000 K.
$
$ Fcc-Pr lattice stability and fcc and bcc interactions should be revised.
$
 PAR  L(LIQUID,FE,PR;0),,               +635.245+6.87*T;,,            N 16Che !
 PAR  L(LIQUID,FE,PR;1),,               -5681.778+9.6*T;,,            N 16Che !
 PAR  L(LIQUID,FE,PR;2),,               +1373.68-2*T;,,               N 16Che !
$
 PAR  L(FCC_A1,FE,PR:VA;0),,            +40000;,,                     N 16Che !
 PAR  L(BCC_A2,FE,PR:VA;0),,            +100000;,,                    N 16Che !
$
 PAR  G(FE17PR2,FE:PR),,                +17*GHSERFE+2*GHSERPR
             -174947.1+411.43*T-35*T*LOG(T)-0.0355*T**2;,,            N 16Che !
 PAR  TC(FE17PR2,FE:PR),,                 283.00;,,                   N 16Che !
 PAR  BM(FE17PR2,FE:PR),,                  30.60;,,                   N 16Che !
$ ------------------------------------------------------------------------------
$
 ASSESSED_SYSTEM
  FE-PR(TDB -* +LIQUID +FCC_A1 +BCC_A2 +DHCP +FE17PR2 ;G5 C_S:BCC_A2/PR:VA
  ;P3 TMM:300/2000 STP:.01/1000 ) !
$
$
 LIST-OF-REFERENCE
 NUMBER  SOURCE
  Null   'Unknown source'
  Same   'Same or similar interaction as in the corresponding stable phase'
  COST   'COST 507 database'
  91Din  'A.T. Dinsdale, Calphad, 15, 317-425(1991).'
  99SGUN 'SGTE unary database V.4.1, 1999.'
  02Zin  'M. Zinkevich, N. Mattern, A. Handstein, O. Gutfleisch,
          J. Alloys Compd., 339, 118-139(2002); Fe, Sm, Fe-Sm'
  16Che  'T.L. Chen, J. Wang, M.H. Rong, G.H. Rao, H.Y. Zhou,
          Calphad, 55, 270-80(2016); Nd, Pr, Fe-Pr'
!

File: data/databases/sgte-binary/FePr-95Bae-LB.tdb
$
$ Database for Fe-Pr from S. Baer and H.-J. Schaller 1995
$ (included in LB Vol. 3)
$
$ S. Baer, H.-J. Schaller, Z. Metallkd., 86, 388-94(1995).
$ 2021.01.02: Modified for use with GES6.
$
$ Dataset created 2015.06.07 by Bengt Hallstedt.
$
$ The magnetic parameters for Fe17Pr2 are not included in LB. This makes no
$ difference in the calculated phase diagram.
$
$ FE17PR2 has an inverse stability range above 5019 K.
$
$ ------------------------------------------------------------------------------
 TEMP-LIM 298.15 6000.00 !
$
$ELEMENT NAME  REF. STATE               ATOMIC MASS H298-H0    S298    !
$
 ELEMENT VA   VACUUM                      0.0          0.0      0.0    ! 
 ELEMENT FE   BCC_A2                     55.847     4489.0     27.2797 ! 
 ELEMENT PR   DHCP                      140.9077    7418.232   73.9313 ! 
$ ------------------------------------------------------------------------------
$ Phase definitions
$
 PHASE LIQUID:L % 1 1 !
 CONST LIQUID:L : FE PR : !
$
$ Fcc (cF4, Fm-3m) and MeX (cF8, Fm-3m)
$
 PHASE FCC_A1 %A 2 1 1 !
 CONST FCC_A1 : FE : VA : !
$
$ Bcc (cI2, Im-3m)
$
 PHASE BCC_A2 %B 2 1 3 !
 CONST BCC_A2 : FE% PR% : VA : !
$
$ Hcp (hP2, P6_3/mmc) and Me2X (NiAs-type, hP4, P6_3/mmc, B8_1)
$
 PHASE HCP_A3 %A 2 1 0.5 !
 CONST HCP_A3 : FE : VA : !
$
$ Prototype alpha-La (hP4, P6_3/mmc)
$
 PHASE DHCP % 1 1 !
 CONST DHCP : PR : !
$
$ Prototype Th2Zn17 (hR19, R-3m)
$
 PHASE FE17PR2 %B 2 17 2 !
 CONST FE17PR2 : FE : PR : !
$ ------------------------------------------------------------------------------
$ Defaults
$
 DEFINE-SYSTEM-DEFAULT ELEMENT 2 !
 DEFAULT-COM DEFINE_SYSTEM_ELEMENT VA !
 TYPE-DEFINITION % SEQ * !
 TYPE_DEF A GES AMEND_PHASE_DESCRIPTION @ MAGNETIC -3 0.28 !
 TYPE_DEF B GES AMEND_PHASE_DESCRIPTION @ MAGNETIC -1 0.4 !
 FUNCTION ZERO      298.15  0;                                         6000 N !
 FUNCTION UN_ASS    298.15  0;                                         6000 N !
 FUNCTION R         298.15  +8.31451;                                  6000 N !
$ ------------------------------------------------------------------------------
$ Element data
$ ------------------------------------------------------------------------------
$ Fe
$
$ ORTHORHOMBIC_A20 and TETRAGONAL_U added im unary 4.1
$
$ RHOMB_C19 from 02Zin not included in unary
$
 PAR  G(BCC_A2,FE:VA),,                 +GHSERFE;,,                   N 91Din !
 PAR  TC(BCC_A2,FE:VA),,                 1043.00;,,                   N 91Din !
 PAR  BM(BCC_A2,FE:VA),,                    2.22;,,                   N 91Din !
 PAR  G(FCC_A1,FE:VA),,                 +GFCCFE;,,                    N 91Din !
 PAR  TC(FCC_A1,FE:VA),,                 -201.00;,,                   N 91Din !
 PAR  BM(FCC_A1,FE:VA),,                   -2.10;,,                   N 91Din !
 PAR  G(HCP_A3,FE:VA),,                 +GHCPFE;,,                    N 91Din !
$PAR  G(CBCC_A12,FE:VA),,               +GHSERFE+4745;,,              N 91Din !
$PAR  G(CUB_A13,FE:VA),,                +GHSERFE+3745;,,              N 91Din !
$PAR  G(ORTHORHOMBIC_A20,FE),,          +GHSERFE+5000;,,              N 99SGUN !
$PAR  G(TETRAGONAL_U,FE),,              +GHSERFE+5000;,,              N 99SGUN !
$PAR  G(RHOMB_C19,FE),,                 +GHSERFE+5000;,,              N 02Zin !
 PAR  G(LIQUID,FE),,                    +GLIQFE;,,                    N 91Din !
$
 FUNCTION GHSERFE   298.15  +1225.7+124.134*T-23.5143*T*LN(T)
       -0.00439752*T**2-5.8927E-08*T**3+77359*T**(-1);
      1811.00  Y  -25383.581+299.31255*T-46*T*LN(T)+2.29603E+31*T**(-9);
      6000.00  N !
 FUNCTION GFCCFE    298.15  -1462.4+8.282*T-1.15*T*LN(T)
       +6.4E-04*T**2+GHSERFE;
      1811.00  Y  -1713.815+0.940009*T+GHSERFE+4.9251E+30*T**(-9);
      6000.00  N !
 FUNCTION GHCPFE    298.15  -3705.78+12.591*T-1.15*T*LN(T)
       +6.4E-04*T**2+GHSERFE;
      1811.00  Y  -3957.195+5.249009*T+GHSERFE+4.9251E+30*T**(-9);
      6000.00  N !
 FUNCTION GLIQFE    298.15  +12040.17-6.55843*T+GHSERFE-3.67516E-21*T**7;
      1811.00  Y  -10838.83+291.302*T-46*T*LN(T);
      6000.00  N !
$ ------------------------------------------------------------------------------
$ Pr
$
 PAR  G(DHCP,PR),,                      +GHSERPR;                3800 N 91Din !
 PAR  G(BCC_A2,PR:VA),,                 +GBCCPR;                 3800 N 91Din !
 PAR  G(LIQUID,PR),,                    +GLIQPR;                 3800 N 91Din !
$
 FUNCTION GHSERPR   298.15  -18803.379+356.587384*T-68.9176*T*LN(T)
       +0.072929*T**2-2.5184333E-05*T**3+507385*T**(-1);
       500.00  Y  -7246.848+82.427384*T-22.8909*T*LN(T)
       -0.00497126*T**2-1.22951E-06*T**3;
       800.00  Y  +95411.023-1073.55111*T+146.764*T*LN(T)
       -0.1288205*T**2+1.5592233E-05*T**3-11588800*T**(-1);
      1068.00  Y  -481663.131+4234.33311*T-606.120311*T*LN(T)
       +0.305181506*T**2-3.0994702E-05*T**3+70926840*T**(-1);
      1204.00  Y  -20014.678+227.685155*T-42.9697*T*LN(T);
      3800.00  N !
 FUNCTION GBCCPR    298.15  -2863.651+28.274853*T-13.7470527*T*LN(T)
       -0.02284377*T**2+3.542468E-06*T**3-87486*T**(-1);
      1068.00  Y  -11985.919+188.657121*T-38.451*T*LN(T);
      1204.00  Y  +953.224+100.826281*T-26.6824313*T*LN(T)
       -0.004106833*T**2+1.76214E-07*T**3-2473024*T**(-1);
      3800.00  N !
 FUNCTION GLIQPR    298.15  +3848.961-29.099465*T-4.7344931*T*LN(T)
       -0.035119723*T**2+5.427467E-06*T**3-207406*T**(-1);
      1068.00  Y  -10539.574+219.508805*T-42.9697*T*LN(T);
      3800.00  N !
$ ------------------------------------------------------------------------------
$ Binary system
$
$ From S. Baer and H.-J. Schaller 1995 (included in LB Vol. 3)
$
$ S. Baer, H.-J. Schaller, Z. Metallkd., 86, 388-94(1995).
$
$ Checked against LB and paper. Checked at 6000 K.
$
$ The magnetic parameters for Fe17Pr2 are not included in LB. This makes no
$ difference in the calculated phase diagram.
$
$ FE17PR2 has an inverse stability range above 5019 K.
$
 PAR  L(LIQUID,FE,PR;0),,               +10535.1-1.05351*T;,,         N 95Bae !
 PAR  L(LIQUID,FE,PR;1),,               +9058.9-0.90589*T;,,          N 95Bae !
 PAR  L(LIQUID,FE,PR;2),,               +1123.9-0.11239*T;,,          N 95Bae !
$
 PAR  L(BCC_A2,FE,PR:VA;0),,            +80*T;,,                      N 95Bae !
$
 PAR  G(FE17PR2,FE:PR),,                -159600+2651.43423*T
             -475*T*LN(T)-0.133*T**2;,,                               N 95Bae !
 PAR  TC(FE17PR2,FE:PR),,                 283.00;,,                   N 95Bae !
 PAR  BM(FE17PR2,FE:PR),,                 7.1083E+09;,,               N 95Bae !
$ For 1 mol metal atoms
$PAR  BM(FE17PR2,FE:PR),,                   2.3;,,                    N 95Bae !
$ ------------------------------------------------------------------------------
$
 ASSESSED_SYSTEM
  FE-PR(TDB -* +LIQUID +FCC_A1 +BCC_A2 +DHCP +FE17PR2 ;G5 C_S:BCC_A2/PR:VA
  ;P3 TMM:300/2000 STP:.01/1000 ) !
$
$
 LIST-OF-REFERENCE
 NUMBER  SOURCE
  Null   'Unknown source'
  Same   'Same or similar interaction as in the corresponding stable phase'
  COST   'COST 507 database'
  91Din  'A.T. Dinsdale, Calphad, 15, 317-425(1991).'
  95Bae  'S. Baer, H.-J. Schaller, Z. Metallkd., 86, 388-94(1995); Fe-Pr'
  99SGUN 'SGTE unary database V.4.1, 1999.'
  02Zin  'M. Zinkevich, N. Mattern, A. Handstein, O. Gutfleisch,
          J. Alloys Compd., 339, 118-139(2002); Fe, Sm, Fe-Sm'
!

File: data/databases/sgte-binary/FePt-01Fre-LB.tdb
$
$ Database for Fe-Pt from P. Fredriksson and B. Sundman 2001
$ (included in LB Vol. 3)
$
$ P. Fredriksson, B. Sundman, Calphad, 25, 535-48(2001).
$
$ Dataset created 2015.06.07 by Bengt Hallstedt.
$ 2021.01.02: Modified for use with GES6.
$
$ The fcc parameters (both FCC_A1 and FCC_4SL) in LB are different from those
$ in the original paper. This dataset contains the parameters from LB.
$ There are some differences in the phase diagram, but they are rather limited.
$ None of the parameter sets quite reproduces the phase diagram in the paper.
$
$ The global minimisation in Thermo-Calc found additional ordered states
$ between the L1_2 and L1_0 phases. These only affect equilibria below the
$ previous invariant reactions. The invariant reactions in LB are exactly
$ reproduced.
$
$ There is an inverse miscibility gap with a minimum at 3791 K and x(Pt)=0.24.
$
$ ------------------------------------------------------------------------------
 TEMP-LIM 298.15 6000.00 !
$
$ELEMENT NAME  REF. STATE               ATOMIC MASS H298-H0    S298    !
$
 ELEMENT VA   VACUUM                      0.0          0.0      0.0    ! 
 ELEMENT FE   BCC_A2                     55.847     4489.0     27.2797 ! 
 ELEMENT PT   FCC_A1                    195.08      5723.712   41.6308 !
$ ------------------------------------------------------------------------------
$ Phase definitions
$
 PHASE LIQUID:L % 1 1 !
 CONST LIQUID:L : FE PT : !
$
$ Fcc (cF4, Fm-3m) and MeX (cF8, Fm-3m)
$
 PHASE FCC_A1 %A 2 1 1 !
 CONST FCC_A1 : FE PT : VA : !
$
$ Disordered part of L102_FCC, identical to FCC_A1
$
 PHASE A1_FCC %A 2 1 1 !
 CONST A1_FCC : FE PT : VA : !
$
$ Prototype AuCu3 (cP4, Pm-3m, L1_2) and AuCu (tP4, P4/mmm, L1_0)
$
 PHASE FCC_4SL:F %AY 5 0.25 0.25 0.25 0.25 1 !
 CONST FCC_4SL:F : FE PT : FE PT : FE PT : FE PT : VA :  !
$
$ Bcc (cI2, Im-3m)
$
 PHASE BCC_A2 %B 2 1 3 !
 CONST BCC_A2 : FE% PT : VA : !
$
$ Hcp (hP2, P6_3/mmc) and Me2X (NiAs-type, hP4, P6_3/mmc, B8_1)
$
 PHASE HCP_A3 %A 2 1 0.5 !
 CONST HCP_A3 : FE PT : VA : !
$ ------------------------------------------------------------------------------
$ Defaults
$
 DEFINE-SYSTEM-DEFAULT ELEMENT 2 !
 DEFAULT-COM DEFINE_SYSTEM_ELEMENT VA !
 DEFAULT-COM REJECT_PHASE FCC_A1 !
 TYPE-DEF % SEQ * !
 TYPE-DEF A GES AMEND_PHASE_DESCRIPTION @ MAGNETIC -3 0.28 !
 TYPE-DEF B GES AMEND_PHASE_DESCRIPTION @ MAGNETIC -1 0.4 !
 TYPE-DEF Y GES AMEND_PHASE_DESCRIPTION FCC_4SL DIS_PART A1_FCC !
 FUNCTION ZERO      298.15  0;                                         6000 N !
 FUNCTION UN_ASS    298.15  0;                                         6000 N !
 FUNCTION R         298.15  +8.31451;                                  6000 N !
$ ------------------------------------------------------------------------------
$ Element data
$ ------------------------------------------------------------------------------
$ Fe
$
$ ORTHORHOMBIC_A20 and TETRAGONAL_U added im unary 4.1
$
 PAR  G(BCC_A2,FE:VA),,                 +GHSERFE;,,                   N 91Din !
 PAR  TC(BCC_A2,FE:VA),,                 1043.00;,,                   N 91Din !
 PAR  BM(BCC_A2,FE:VA),,                    2.22;,,                   N 91Din !
 PAR  G(FCC_A1,FE:VA),,                 +GFCCFE;,,                    N 91Din !
 PAR  TC(FCC_A1,FE:VA),,                 -201.00;,,                   N 91Din !
 PAR  BM(FCC_A1,FE:VA),,                   -2.10;,,                   N 91Din !
 PAR  G(A1_FCC,FE:VA),,                 +GFCCFE;,,                    N 91Din !
 PAR  TC(A1_FCC,FE:VA),,                 -201.00;,,                   N 91Din !
 PAR  BM(A1_FCC,FE:VA),,                   -2.10;,,                   N 91Din !
 PAR  G(HCP_A3,FE:VA),,                 +GHCPFE;,,                    N 91Din !
$PAR  G(CBCC_A12,FE:VA),,               +GHSERFE+4745;,,              N 91Din !
$PAR  G(CUB_A13,FE:VA),,                +GHSERFE+3745;,,              N 91Din !
$PAR  G(ORTHORHOMBIC_A20,FE),,          +GHSERFE+5000;,,              N 99SGUN !
$PAR  G(TETRAGONAL_U,FE),,              +GHSERFE+5000;,,              N 99SGUN !
 PAR  G(LIQUID,FE),,                    +GLIQFE;,,                    N 91Din !
$
 FUNCTION GHSERFE   298.15  +1225.7+124.134*T-23.5143*T*LN(T)
       -0.00439752*T**2-5.8927E-08*T**3+77359*T**(-1);
      1811.00  Y  -25383.581+299.31255*T-46*T*LN(T)+2.29603E+31*T**(-9);
      6000.00  N !
 FUNCTION GFCCFE    298.15  -1462.4+8.282*T-1.15*T*LN(T)
       +6.4E-04*T**2+GHSERFE;
      1811.00  Y  -1713.815+0.940009*T+GHSERFE+4.9251E+30*T**(-9);
      6000.00  N !
 FUNCTION GHCPFE    298.15  -3705.78+12.591*T-1.15*T*LN(T)
       +6.4E-04*T**2+GHSERFE;
      1811.00  Y  -3957.195+5.249009*T+GHSERFE+4.9251E+30*T**(-9);
      6000.00  N !
 FUNCTION GLIQFE    298.15  +12040.17-6.55843*T+GHSERFE-3.67516E-21*T**7;
      1811.00  Y  -10838.83+291.302*T-46*T*LN(T);
      6000.00  N !
$ ------------------------------------------------------------------------------
$ Pt
$
 PAR  G(FCC_A1,PT:VA),,                 +GHSERPT;                4000 N 91Din !
 PAR  G(A1_FCC,PT:VA),,                 +GHSERPT;                4000 N 91Din !
 PAR  G(BCC_A2,PT:VA),,                 +GHSERPT+15000-2.4*T;    4000 N 91Din !
 PAR  G(HCP_A3,PT:VA),,                 +GHSERPT+2500+0.1*T;     4000 N 91Din !
 PAR  G(LIQUID,PT),,                    +GLIQPT;                 4000 N 91Din !
$
 FUNCTION GHSERPT   298.15  -7595.631+124.388275*T-24.5526*T*LN(T)
       -0.00248297*T**2-2.0138E-08*T**3+7974*T**(-1);
      1300.00  Y  -9253.174+161.529615*T-30.2527*T*LN(T)
       +0.002321665*T**2-6.56946E-07*T**3-272106*T**(-1);
      2041.50  Y  -222048.216+1019.35892*T-136.192996*T*LN(T)
       +0.020454938*T**2-7.59259E-07*T**3+71539020*T**(-1);
      4000.00  N !
 FUNCTION GLIQPT    298.15  +20114.016-9.275183*T+GHSERPT;
       600.00  Y  +19023.491+32.94182*T-12.3403769*T*LN(T)
       -0.011551507*T**2+9.31516E-07*T**3-601426*T**(-1);
      2041.50  Y  +1404.468+205.858962*T-36.5*T*LN(T);
      4000.00  N !
 FUNCTION GBCCPT    298.15  +GHSERPT+15000-2.4*T;                      6000 N !
$ ------------------------------------------------------------------------------
$ Binary system
$
$ From P. Fredriksson and B. Sundman 2001 (included in LB Vol. 3)
$
$ P. Fredriksson, B. Sundman, Calphad, 25, 535-48(2001).
$
$ Checked against LB and paper. Checked at 6000 K.
$
$ The fcc parameters (both FCC_A1 and FCC_4SL) in LB are different from those
$ in the original paper. This dataset contains the parameters from LB.
$ There are some differences in the phase diagram, but they are rather limited.
$ None of the parameter sets quite reproduces the phase diagram in the paper.
$
$ The global minimisation in Thermo-Calc found additional ordered states
$ between the L1_2 and L1_0 phases. These only affect equilibria below the
$ previous invariant reactions. The invariant reactions in LB are exactly
$ reproduced.
$
$ There is an inverse miscibility gap with a minimum at 3791 K and x(Pt)=0.24.
$
 PAR  L(LIQUID,FE,PT;0),,               -238000+72*T;,,               N 01Fre !
 PAR  L(LIQUID,FE,PT;1),,               +31000;,,                     N 01Fre !
 PAR  L(LIQUID,FE,PT;2),,               +5000;,,                      N 01Fre !
$
 PAR  L(FCC_A1,FE,PT:VA;0),,            +DGF0FEPT+3*LFFEFE+6*LFFEPT
             +3*LFPTPT+40000+57.8*T;,,                                N 01Fre !
 PAR  L(FCC_A1,FE,PT:VA;1),,            +DGF1FEPT+6*LFFEFE-6*LFPTPT
             +18000;,,                                                N 01Fre !
 PAR  L(FCC_A1,FE,PT:VA;2),,            +DGF2FEPT-12*LFFEPT-102000;,, N 01Fre !
 PAR  L(FCC_A1,FE,PT:VA;3),,            -6*LFFEPT+6*LFPTPT;,,         N 01Fre !
 PAR  L(FCC_A1,FE,PT:VA;4),,            -3*LFFEFE+6*LFFEPT
             -3*LFPTPT;,,                                             N 01Fre !
$
 PAR  L(A1_FCC,FE,PT:VA;0),,            +DGF0FEPT+3*LFFEFE+6*LFFEPT
             +3*LFPTPT+40000+57.8*T;,,                                N 01Fre !
 PAR  L(A1_FCC,FE,PT:VA;1),,            +DGF1FEPT+6*LFFEFE-6*LFPTPT
             +18000;,,                                                N 01Fre !
 PAR  L(A1_FCC,FE,PT:VA;2),,            +DGF2FEPT-12*LFFEPT-102000;,, N 01Fre !
 PAR  L(A1_FCC,FE,PT:VA;3),,            -6*LFFEPT+6*LFPTPT;,,         N 01Fre !
 PAR  L(A1_FCC,FE,PT:VA;4),,            -3*LFFEFE+6*LFFEPT
             -3*LFPTPT;,,                                             N 01Fre !
$
 PAR  G(FCC_4SL,FE:FE:FE:PT:VA),,       +GFFE3PT;,,                   N 01Fre !
 PAR  G(FCC_4SL,FE:FE:PT:PT:VA),,       +GFFE2PT2;,,                  N 01Fre !
 PAR  G(FCC_4SL,FE:PT:PT:PT:VA),,       +GFFEPT3;,,                   N 01Fre !
 PAR  L(FCC_4SL,FE,PT:FE,PT:*:*:VA),,   +SFFEPT;,,                    N 01Fre !
$
 PAR  L(BCC_A2,FE,PT:VA;0),,            -246000+71*T;,,               N 01Fre !
 PAR  L(BCC_A2,FE,PT:VA;1),,            +44000;,,                     N 01Fre !
$
$ metastable
$
 PAR  L(HCP_A3,FE,PT:VA;0),,            +DGF0FEPT+3*LFFEFE+6*LFFEPT
             +3*LFPTPT+40000+57.8*T;,,                                N Same !
 PAR  L(HCP_A3,FE,PT:VA;1),,            +DGF1FEPT+6*LFFEFE-6*LFPTPT
             +18000;,,                                                N Same !
 PAR  L(HCP_A3,FE,PT:VA;2),,            +DGF2FEPT-12*LFFEPT-102000;,, N Same !
 PAR  L(HCP_A3,FE,PT:VA;3),,            -6*LFFEPT+6*LFPTPT;,,         N Same !
 PAR  L(HCP_A3,FE,PT:VA;4),,            -3*LFFEFE+6*LFFEPT
             -3*LFPTPT;,,                                             N Same !
$
 FUNCTION UFFEPT    298.15  -12661;                                    6000 N !
 FUNCTION LFFEPT    298.15  +UFFEPT+1.9*T;                             6000 N !
 FUNCTION LFFEFE    298.15  +LFFEPT;                                   6000 N !
 FUNCTION LFPTPT    298.15  +LFFEPT;                                   6000 N !
 FUNCTION GFFE3PT   298.15  +3*UFFEPT+3300+1.8*T;                      6000 N !
 FUNCTION GFFE2PT2  298.15  +4*UFFEPT+2.4*T;                           6000 N !
 FUNCTION GFFEPT3   298.15  +3*UFFEPT+390+1.8*T;                       6000 N !
 FUNCTION DGF0FEPT  298.15  +GFFE3PT+1.5*GFFE2PT2+GFFEPT3;             6000 N !
 FUNCTION DGF1FEPT  298.15  +2*GFFE3PT-2*GFFEPT3;                      6000 N !
 FUNCTION DGF2FEPT  298.15  +GFFE3PT-1.5*GFFE2PT2+GFFEPT3;             6000 N !
 FUNCTION SFFEPT    298.15  +LFFEPT;                                   6000 N !
$ ------------------------------------------------------------------------------
$
 ASSESSED_SYSTEM
  FE-PT(TDB -* +LIQUID +A1_FCC +FCC_4SL +BCC_A2
  ;G5 C_S:FCC_4SL/FE:FE:FE:PT:VA C_S:FCC_4SL/FE:FE:PT:PT:VA
  C_S:FCC_4SL/FE:PT:PT:PT:VA ;P3 TMM:300/2300 
  STP:0.35/873/1 STP:0.5/1700/2 STP:.98/2200/-2 STP:.01/2000/-2) !
$
$
 LIST-OF-REFERENCE
 NUMBER  SOURCE
  Null   'Unknown source'
  Same   'Same or similar interaction as in the corresponding stable phase'
  REFLAV 'Laves phase convention: G(LAVES,X:X)=+3*GHSERXX+15000'
  91Din  'A.T. Dinsdale, Calphad, 15, 317-425(1991).'
  99SGUN 'SGTE unary database V.4.1, 1999.'
  01Fre  'P. Fredriksson, B. Sundman, Calphad, 25, 535-48(2001); Fe-Pt'
!
