Repository: orchid-calphad/orchid-project.org

# orchid-project.org

Website and released data of **ORCHID** (Open Repository for CALPHAD Hypotheses, Intelligence, and Discovery),
served by GitHub Pages at https://orchid-project.org. Releases are archived on Zenodo (one DOI per version).

- `index.html`, `catalog/`, `best-practices.html` — static, self-contained pages (generated in the ORCHID tooling).
- `data/` — released data: catalog, redistributable TDB files, convex hulls. Licences: `data/LICENSES.md`, `data/NOTICE.md`.
- `llms.txt`, `data/croissant.json`, `CITATION.cff`, `.zenodo.json` — machine-readable metadata.

Only data with clear redistribution rights are published.

File: data/databases/sgte-binary/FePt-01Fre-orig.tdb
$
$ Database for Fe-Pt from P. Fredriksson and B. Sundman 2001
$ (included in LB Vol. 3)
$
$ P. Fredriksson, B. Sundman, Calphad, 25, 535-48(2001).
$
$ Dataset created 2015.06.07 by Bengt Hallstedt.
$ 2021.01.02: Modified for use with GES6.
$
$ The fcc parameters (both FCC_A1 and FCC_4SL) in LB are different from those
$ in the original paper. This dataset contains the parameters from the paper.
$ There are some differences in the phase diagram, but they are rather limited.
$ None of the parameter sets quite reproduces the phase diagram in the paper.
$
$ The global minimisation in Thermo-Calc found additional ordered states
$ between the L1_2 and L1_0 phases. These only affect equilibria below the
$ previous invariant reactions.
$
$ There is an inverse miscibility gap with a minimum at 3791 K and x(Pt)=0.24.
$
$ ------------------------------------------------------------------------------
 TEMP-LIM 298.15 6000.00 !
$
$ELEMENT NAME  REF. STATE               ATOMIC MASS H298-H0    S298    !
$
 ELEMENT VA   VACUUM                      0.0          0.0      0.0    ! 
 ELEMENT FE   BCC_A2                     55.847     4489.0     27.2797 ! 
 ELEMENT PT   FCC_A1                    195.08      5723.712   41.6308 !
$ ------------------------------------------------------------------------------
$ Phase definitions
$
 PHASE LIQUID:L % 1 1 !
 CONST LIQUID:L : FE PT : !
$
$ Fcc (cF4, Fm-3m) and MeX (cF8, Fm-3m)
$
 PHASE FCC_A1 %A 2 1 1 !
 CONST FCC_A1 : FE PT : VA : !
$
$ Disordered part of L102_FCC, identical to FCC_A1
$
 PHASE A1_FCC %A 2 1 1 !
 CONST A1_FCC : FE PT : VA : !
$
$ Prototype AuCu3 (cP4, Pm-3m, L1_2) and AuCu (tP4, P4/mmm, L1_0)
$
 PHASE FCC_4SL:F %AY 5 0.25 0.25 0.25 0.25 1 !
 CONST FCC_4SL:F : FE PT : FE PT : FE PT : FE PT : VA :  !
$
$ Bcc (cI2, Im-3m)
$
 PHASE BCC_A2 %B 2 1 3 !
 CONST BCC_A2 : FE% PT : VA : !
$
$ Hcp (hP2, P6_3/mmc) and Me2X (NiAs-type, hP4, P6_3/mmc, B8_1)
$
 PHASE HCP_A3 %A 2 1 0.5 !
 CONST HCP_A3 : FE PT : VA : !
$ ------------------------------------------------------------------------------
$ Defaults
$
 DEFINE-SYSTEM-DEFAULT ELEMENT 2 !
 DEFAULT-COM DEFINE_SYSTEM_ELEMENT VA !
 DEFAULT-COM REJECT_PHASE FCC_A1 !
 TYPE-DEF % SEQ * !
 TYPE-DEF A GES AMEND_PHASE_DESCRIPTION @ MAGNETIC -3 0.28 !
 TYPE-DEF B GES AMEND_PHASE_DESCRIPTION @ MAGNETIC -1 0.4 !
 TYPE-DEF Y GES AMEND_PHASE_DESCRIPTION FCC_4SL DIS_PART A1_FCC !
 FUNCTION ZERO      298.15  0;                                         6000 N !
 FUNCTION UN_ASS    298.15  0;                                         6000 N !
 FUNCTION R         298.15  +8.31451;                                  6000 N !
$ ------------------------------------------------------------------------------
$ Element data
$ ------------------------------------------------------------------------------
$ Fe
$
$ ORTHORHOMBIC_A20 and TETRAGONAL_U added im unary 4.1
$
 PAR  G(BCC_A2,FE:VA),,                 +GHSERFE;,,                   N 91Din !
 PAR  TC(BCC_A2,FE:VA),,                 1043.00;,,                   N 91Din !
 PAR  BM(BCC_A2,FE:VA),,                    2.22;,,                   N 91Din !
 PAR  G(FCC_A1,FE:VA),,                 +GFCCFE;,,                    N 91Din !
 PAR  TC(FCC_A1,FE:VA),,                 -201.00;,,                   N 91Din !
 PAR  BM(FCC_A1,FE:VA),,                   -2.10;,,                   N 91Din !
 PAR  G(A1_FCC,FE:VA),,                 +GFCCFE;,,                    N 91Din !
 PAR  TC(A1_FCC,FE:VA),,                 -201.00;,,                   N 91Din !
 PAR  BM(A1_FCC,FE:VA),,                   -2.10;,,                   N 91Din !
 PAR  G(HCP_A3,FE:VA),,                 +GHCPFE;,,                    N 91Din !
$PAR  G(CBCC_A12,FE:VA),,               +GHSERFE+4745;,,              N 91Din !
$PAR  G(CUB_A13,FE:VA),,                +GHSERFE+3745;,,              N 91Din !
$PAR  G(ORTHORHOMBIC_A20,FE),,          +GHSERFE+5000;,,              N 99SGUN !
$PAR  G(TETRAGONAL_U,FE),,              +GHSERFE+5000;,,              N 99SGUN !
 PAR  G(LIQUID,FE),,                    +GLIQFE;,,                    N 91Din !
$
 FUNCTION GHSERFE   298.15  +1225.7+124.134*T-23.5143*T*LN(T)
       -0.00439752*T**2-5.8927E-08*T**3+77359*T**(-1);
      1811.00  Y  -25383.581+299.31255*T-46*T*LN(T)+2.29603E+31*T**(-9);
      6000.00  N !
 FUNCTION GFCCFE    298.15  -1462.4+8.282*T-1.15*T*LN(T)
       +6.4E-04*T**2+GHSERFE;
      1811.00  Y  -1713.815+0.940009*T+GHSERFE+4.9251E+30*T**(-9);
      6000.00  N !
 FUNCTION GHCPFE    298.15  -3705.78+12.591*T-1.15*T*LN(T)
       +6.4E-04*T**2+GHSERFE;
      1811.00  Y  -3957.195+5.249009*T+GHSERFE+4.9251E+30*T**(-9);
      6000.00  N !
 FUNCTION GLIQFE    298.15  +12040.17-6.55843*T+GHSERFE-3.67516E-21*T**7;
      1811.00  Y  -10838.83+291.302*T-46*T*LN(T);
      6000.00  N !
$ ------------------------------------------------------------------------------
$ Pt
$
 PAR  G(FCC_A1,PT:VA),,                 +GHSERPT;                4000 N 91Din !
 PAR  G(A1_FCC,PT:VA),,                 +GHSERPT;                4000 N 91Din !
 PAR  G(BCC_A2,PT:VA),,                 +GHSERPT+15000-2.4*T;    4000 N 91Din !
 PAR  G(HCP_A3,PT:VA),,                 +GHSERPT+2500+0.1*T;     4000 N 91Din !
 PAR  G(LIQUID,PT),,                    +GLIQPT;                 4000 N 91Din !
$
 FUNCTION GHSERPT   298.15  -7595.631+124.388275*T-24.5526*T*LN(T)
       -0.00248297*T**2-2.0138E-08*T**3+7974*T**(-1);
      1300.00  Y  -9253.174+161.529615*T-30.2527*T*LN(T)
       +0.002321665*T**2-6.56946E-07*T**3-272106*T**(-1);
      2041.50  Y  -222048.216+1019.35892*T-136.192996*T*LN(T)
       +0.020454938*T**2-7.59259E-07*T**3+71539020*T**(-1);
      4000.00  N !
 FUNCTION GLIQPT    298.15  +20114.016-9.275183*T+GHSERPT;
       600.00  Y  +19023.491+32.94182*T-12.3403769*T*LN(T)
       -0.011551507*T**2+9.31516E-07*T**3-601426*T**(-1);
      2041.50  Y  +1404.468+205.858962*T-36.5*T*LN(T);
      4000.00  N !
 FUNCTION GBCCPT    298.15  +GHSERPT+15000-2.4*T;                      6000 N !
$ ------------------------------------------------------------------------------
$ Binary system
$
$ From P. Fredriksson and B. Sundman 2001 (included in LB Vol. 3)
$
$ P. Fredriksson, B. Sundman, Calphad, 25, 535-48(2001).
$
$ Checked against LB and paper. Checked at 6000 K.
$
$ The fcc parameters (both FCC_A1 and FCC_4SL) in LB are different from those
$ in the original paper. This dataset contains the parameters from the paper.
$ There are some differences in the phase diagram, but they are rather limited.
$ None of the parameter sets quite reproduces the phase diagram in the paper.
$
$ The global minimisation in Thermo-Calc found additional ordered states
$ between the L1_2 and L1_0 phases. These only affect equilibria below the
$ previous invariant reactions.
$
$ There is an inverse miscibility gap with a minimum at 3791 K and x(Pt)=0.24.
$
 PAR  L(LIQUID,FE,PT;0),,               -238000+72*T;,,               N 01Fre !
 PAR  L(LIQUID,FE,PT;1),,               +31000;,,                     N 01Fre !
 PAR  L(LIQUID,FE,PT;2),,               +5000;,,                      N 01Fre !
$
 PAR  L(FCC_A1,FE,PT:VA;0),,            -261000+87.8*T;,,             N 01Fre !
 PAR  L(FCC_A1,FE,PT:VA;1),,            +25000;,,                     N 01Fre !
 PAR  L(FCC_A1,FE,PT:VA;2),,            +50000-22.8*T;,,              N 01Fre !
$
 PAR  L(A1_FCC,FE,PT:VA;0),,            -261000+87.8*T;,,             N 01Fre !
 PAR  L(A1_FCC,FE,PT:VA;1),,            +25000;,,                     N 01Fre !
 PAR  L(A1_FCC,FE,PT:VA;2),,            +50000-22.8*T;,,              N 01Fre !
$
 PAR  G(FCC_4SL,FE:FE:FE:PT:VA),,       +GFFE3PT;,,                   N 01Fre !
 PAR  G(FCC_4SL,FE:FE:PT:PT:VA),,       +GFFE2PT2;,,                  N 01Fre !
 PAR  G(FCC_4SL,FE:PT:PT:PT:VA),,       +GFFEPT3;,,                   N 01Fre !
 PAR  L(FCC_4SL,FE,PT:FE,PT:*:*:VA),,   +SFFEPT;,,                    N 01Fre !
$
 PAR  L(BCC_A2,FE,PT:VA;0),,            -246000+71*T;,,               N 01Fre !
 PAR  L(BCC_A2,FE,PT:VA;1),,            +44000;,,                     N 01Fre !
$
$ metastable
$
 PAR  L(HCP_A3,FE,PT:VA;0),,            -261000+87.8*T;,,             N Same !
 PAR  L(HCP_A3,FE,PT:VA;1),,            +25000;,,                     N Same !
 PAR  L(HCP_A3,FE,PT:VA;2),,            +50000-22.8*T;,,              N Same !
$
 FUNCTION GFFE3PT   298.15  -35000+1.8*T;                              6000 N !
 FUNCTION GFFE2PT2  298.15  -51000+2.4*T;                              6000 N !
 FUNCTION GFFEPT3   298.15  -38000+1.8*T;                              6000 N !
 FUNCTION SFFEPT    298.15  -13000+1.9*T;                              6000 N !
$ ------------------------------------------------------------------------------
$
 ASSESSED_SYSTEM
  FE-PT(TDB -* +LIQUID +A1_FCC +FCC_4SL +BCC_A2
  ;G5 C_S:FCC_4SL/FE:FE:FE:PT:VA C_S:FCC_4SL/FE:FE:PT:PT:VA
  C_S:FCC_4SL/FE:PT:PT:PT:VA ;P3 TMM:300/2300 
  STP:0.35/873/1 STP:0.5/1700/2 STP:.98/2200/-2 STP:.01/2000/-2) !
$
$
 LIST-OF-REFERENCE
 NUMBER  SOURCE
  Null   'Unknown source'
  Same   'Same or similar interaction as in the corresponding stable phase'
  REFLAV 'Laves phase convention: G(LAVES,X:X)=+3*GHSERXX+15000'
  91Din  'A.T. Dinsdale, Calphad, 15, 317-425(1991).'
  99SGUN 'SGTE unary database V.4.1, 1999.'
  01Fre  'P. Fredriksson, B. Sundman, Calphad, 25, 535-48(2001); Fe-Pt'
!

File: data/databases/sgte-binary/FePu-01Kur.tdb
$
$ Database for Fe-Pu from M. Kurata et al. 2001.
$
$ M. Kurata, K. Nakamura, T. Ogata, J. Nucl. Mater., 294, 123-29(2001).
$
$ Dataset created 2021.12.05 by Bengt Hallstedt.
$
$ The liquid interaction is scary.
$
$ ------------------------------------------------------------------------------
 TEMP-LIM 298.15 6000.00 !
$
$ELEMENT NAME  REF. STATE               ATOMIC MASS H298-H0    S298    !
$
 ELEMENT VA   VACUUM                      0.0          0.0      0.0    ! 
 ELEMENT FE   BCC_A2                     55.847     4489.0     27.2797 ! 
 ELEMENT PU   ALPHA_PU                  244.        6902.0     54.4610 ! 
$ ------------------------------------------------------------------------------
$ Phase definitions
$
 PHASE LIQUID:L % 1 1 !
 CONST LIQUID:L : FE PU : !
$
$ Fcc (cF4, Fm-3m) and MeX (cF8, Fm-3m)
$
 PHASE FCC_A1 %A 2 1 1 !
 CONST FCC_A1 : FE% PU : VA : !
$
$ Bcc (cI2, Im-3m)
$
 PHASE BCC_A2 %B 2 1 3 !
 CONST BCC_A2 : FE% PU% : VA : !
$
$ Hcp (hP2, P6_3/mmc) and Me2X (NiAs-type, hP4, P6_3/mmc, B8_1)
$
 PHASE HCP_A3 %A 2 1 0.5 !
 CONST HCP_A3 : FE : VA : !
$
$ Prototype In (tI2, I4/mmm), delta-prime
$
 PHASE TETRAGONAL_A6 % 1 1 !
 CONST TETRAGONAL_A6 : PU : !
$
$ Prototype alpha-Pu (mP16, P2_1/m)
$
 PHASE ALPHA_PU % 1 1 !
 CONST ALPHA_PU : PU : !
$
$ Prototype beta-Pu (mC34, C2/m)
$
 PHASE BETA_PU % 1 1 !
 CONST BETA_PU : PU : !
$
$ Prototype gamma-Pu (oF8, Fddd)
$
 PHASE GAMMA_PU % 1 1 !
 CONST GAMMA_PU : PU : !
$
$ Prototype Cu2Mg (cF24, Fd-3m)
$
 PHASE FE2PU_C15 % 2 2 1 !
 CONST FE2PU_C15 : FE : PU : !
$
$ Prototype MnU6 (tI28, I4/mcm)
$
 PHASE FEPU6_D2C % 2 1 6 !
 CONST FEPU6_D2C : FE : PU : !
$ ------------------------------------------------------------------------------
$ Defaults
$
 DEFINE-SYSTEM-DEFAULT ELEMENT 2 !
 DEFAULT-COM DEFINE_SYSTEM_ELEMENT VA !
 TYPE-DEF % SEQ * !
 TYPE-DEF A GES AMEND_PHASE_DESCRIPTION @ MAGNETIC -3 0.28 !
 TYPE-DEF B GES AMEND_PHASE_DESCRIPTION @ MAGNETIC -1 0.4 !
 FUNCTION ZERO      298.15  0;                                         6000 N !
 FUNCTION UN_ASS    298.15  0;                                         6000 N !
 FUNCTION R         298.15  +8.31451;                                  6000 N !
$ ------------------------------------------------------------------------------
$ Element data
$ ------------------------------------------------------------------------------
$ Fe
$
$ ORTHORHOMBIC_A20 and TETRAGONAL_U added im unary 4.1
$
 PAR  G(BCC_A2,FE:VA),,                 +GHSERFE;,,                   N 91Din !
 PAR  TC(BCC_A2,FE:VA),,                 1043.00;,,                   N 91Din !
 PAR  BM(BCC_A2,FE:VA),,                    2.22;,,                   N 91Din !
 PAR  G(FCC_A1,FE:VA),,                 +GFCCFE;,,                    N 91Din !
 PAR  TC(FCC_A1,FE:VA),,                 -201.00;,,                   N 91Din !
 PAR  BM(FCC_A1,FE:VA),,                   -2.10;,,                   N 91Din !
 PAR  G(HCP_A3,FE:VA),,                 +GHCPFE;,,                    N 91Din !
$PAR  G(CBCC_A12,FE:VA),,               +GHSERFE+4745;,,              N 91Din !
$PAR  G(CUB_A13,FE:VA),,                +GHSERFE+3745;,,              N 91Din !
$PAR  G(ORTHORHOMBIC_A20,FE),,          +GHSERFE+5000;,,              N 99SGUN !
$PAR  G(TETRAGONAL_U,FE),,              +GHSERFE+5000;,,              N 99SGUN !
 PAR  G(LIQUID,FE),,                    +GLIQFE;,,                    N 91Din !
$
 FUNCTION GHSERFE   298.15  +1225.7+124.134*T-23.5143*T*LN(T)
       -0.00439752*T**2-5.8927E-08*T**3+77359*T**(-1);
      1811.00  Y  -25383.581+299.31255*T-46*T*LN(T)+2.29603E+31*T**(-9);
      6000.00  N !
 FUNCTION GFCCFE    298.15  -1462.4+8.282*T-1.15*T*LN(T)
       +6.4E-04*T**2+GHSERFE;
      1811.00  Y  -1713.815+0.940009*T+GHSERFE+4.9251E+30*T**(-9);
      6000.00  N !
 FUNCTION GHCPFE    298.15  -3705.78+12.591*T-1.15*T*LN(T)
       +6.4E-04*T**2+GHSERFE;
      1811.00  Y  -3957.195+5.249009*T+GHSERFE+4.9251E+30*T**(-9);
      6000.00  N !
 FUNCTION GLIQFE    298.15  +12040.17-6.55843*T+GHSERFE-3.67516E-21*T**7;
      1811.00  Y  -10838.83+291.302*T-46*T*LN(T);
      6000.00  N !
$ ------------------------------------------------------------------------------
$ Pu
$
 PAR  G(ALPHA_PU,PU),,                  +GHSERPU;                3000 N 91Din !
 PAR  G(BCC_A2,PU:VA),,                 +GBCCPU;                 3000 N 91Din !
 PAR  G(BETA_PU,PU),,                   +GBETPU;                 3000 N 91Din !
 PAR  G(FCC_A1,PU:VA),,                 +GFCCPU;                 3000 N 91Din !
 PAR  G(GAMMA_PU,PU),,                  +GGAMPU;                 3000 N 91Din !
 PAR  G(TETRAGONAL_A6,PU),,             +GTETPU;                 3000 N 91Din !
 PAR  G(LIQUID,PU),,                    +GHSERPU
             +6608.1-12.5133*T;                                  3000 N 91Din !
$
 FUNCTION GHSERPU   298.15  -7396.309+80.301382*T-18.1258*T*LN(T)
       -0.02241*T**2;
       400.00  Y  -16605.962+236.786603*T-42.4187*T*LN(T)
       -0.00134493*T**2+2.63443E-07*T**3+579325*T**(-1);
       944.00  Y  -14462.156+232.961553*T-42.248*T*LN(T);
      3000.00  N !
 FUNCTION GBCCPU    298.15  -1358.984+116.603882*T-27.094*T*LN(T)
       -0.009105*T**2+2.061667E-06*T**3+20863*T**(-1);
       745.00  Y  -2890.817+156.878957*T-33.72*T*LN(T);
       956.00  Y  +29313.619-132.788248*T+6.921*T*LN(T)
       -0.02023305*T**2+1.426922E-06*T**3-4469245*T**(-1);
      2071.00  Y  -938.429-5.539698*T+GHSERPU;
      3000.00  N !
 FUNCTION GBETPU    298.15  -4873.654+123.249151*T-27.416*T*LN(T)
       -0.00653*T**2;
       679.50  Y  +2435.094+43.566585*T-15.7351*T*LN(T)
       -0.0154772*T**2+1.524942E-06*T**3-864940*T**(-1);
      1464.00  Y  +503.094-4.739938*T+GHSERPU;
      3000.00  N !
 FUNCTION GFCCPU    298.15  -3920.781+127.586536*T-28.4781*T*LN(T)
       -0.0054035*T**2;
       990.00  Y  +3528.208+41.52572*T-15.7351*T*LN(T)
       -0.0154772*T**2+1.524942E-06*T**3-864940*T**(-1);
      1464.00  Y  +1596.208-6.780803*T+GHSERPU;
      3000.00  N !
 FUNCTION GGAMPU    298.15  -16766.303+419.402655*T-77.5802*T*LN(T)
       +0.0816415*T**2-2.8103833E-05*T**3+574825*T**(-1);
       487.90  Y  -2942.77+88.325069*T-22.0233*T*LN(T)-0.0114795*T**2;
       593.90  Y  -9336.967+160.314641*T-32.3405*T*LN(T)
       -0.0070383*T**2+6.92887E-07*T**3+630600*T**(-1);
      1179.00  Y  +2026.406-6.829936*T+GHSERPU;
      3000.00  N !
 FUNCTION GTETPU    298.15  -496.178+54.586547*T-16.43*T*LN(T)
       -0.024006*T**2+5.166667E-06*T**3-158470*T**(-1);
       736.00  Y  -6122.307+173.35008*T-35.56*T*LN(T);
       757.00  Y  +3982.078+63.890352*T-19.756*T*LN(T)
       -0.00937295*T**2+6.59882E-07*T**3-1112565*T**(-1);
      2157.00  Y  -738.383-4.905143*T+GHSERPU;
      3000.00  N !
 FUNCTION GLIQPU    298.15  +GHSERPU+6608.1-12.5133*T;                 3000 N !
$ ------------------------------------------------------------------------------
$ Binary system
$
$ M. Kurata, K. Nakamura, T. Ogata, J. Nucl. Mater., 294, 123-29(2001).
$
$ Checked against paper. Checked at 6000 K.
$
$ The liquid interaction is scary.
$
 PAR  L(LIQUID,FE,PU;0),,               +28000-48.22*T;,,             N 01Kur !
 PAR  L(LIQUID,FE,PU;1),,               +21080;,,                     N 01Kur !
 PAR  L(LIQUID,FE,PU;2),,               -16630;,,                     N 01Kur !
$
 PAR  L(FCC_A1,FE,PU:VA;0),,            +5000;,,                      N 01Kur !
 PAR  L(BCC_A2,FE,PU:VA;1),,            +20000;,,                     N 01Kur !
$
 PAR  G(FE2PU_C15,FE:PU),,              +2*GLIQFE+GLIQPU
             -55130+3.038*T;,,                                        N 01Kur !
 PAR  G(FEPU6_D2C,FE:PU),,              +GLIQFE+6*GLIQPU
             -161300+170.4*T;,,                                       N 01Kur !
$ ------------------------------------------------------------------------------
$
$
 LIST-OF-REFERENCE
 NUMBER  SOURCE
  Null   'Unknown source'
  Same   'Same or similar interaction as in the corresponding stable phase'
  REFLAV 'Laves phase convention: G(LAVES,X:X)=+3*GHSERXX+15000'
  91Din  'A.T. Dinsdale, Calphad, 15, 317-425(1991).'
  99SGUN 'SGTE unary database V.4.1, 1999.'
  01Kur  'M. Kurata, K. Nakamura, T. Ogata,
          J. Nucl. Mater., 294, 123-29(2001); Fe-Pu'
!

File: data/databases/sgte-binary/FePu-04Tur.tdb
$
$ Database for Fe-Pu from P.E.A. Turchi et al. 2004.
$
$ P.E.A. Turchi, L. Kaufman, Z.-K. Liu, S. Zhou,
$ LLNL Report, UCRL-TR-206658, 2004.
$
$ Dataset created 2022.04.23 by Bengt Hallstedt.
$
$ ------------------------------------------------------------------------------
 TEMP-LIM 298.15 6000.00 !
$
$ELEMENT NAME  REF. STATE               ATOMIC MASS H298-H0    S298    !
$
 ELEMENT VA   VACUUM                      0.0          0.0      0.0    ! 
 ELEMENT FE   BCC_A2                     55.847     4489.0     27.2797 ! 
 ELEMENT PU   ALPHA_PU                  244.        6902.0     54.4610 ! 
$ ------------------------------------------------------------------------------
$ Phase definitions
$
 PHASE LIQUID:L % 1 1 !
 CONST LIQUID:L : FE PU : !
$
$ Fcc (cF4, Fm-3m) and MeX (cF8, Fm-3m)
$
 PHASE FCC_A1 %A 2 1 1 !
 CONST FCC_A1 : FE% PU : VA : !
$
$ Bcc (cI2, Im-3m)
$
 PHASE BCC_A2 %B 2 1 3 !
 CONST BCC_A2 : FE% PU% : VA : !
$
$ Hcp (hP2, P6_3/mmc) and Me2X (NiAs-type, hP4, P6_3/mmc, B8_1)
$
 PHASE HCP_A3 %A 2 1 0.5 !
 CONST HCP_A3 : FE : VA : !
$
$ Prototype In (tI2, I4/mmm), delta-prime
$
 PHASE TETRAGONAL_A6 % 1 1 !
 CONST TETRAGONAL_A6 : PU : !
$
$ Prototype alpha-Pu (mP16, P2_1/m)
$
 PHASE ALPHA_PU % 1 1 !
 CONST ALPHA_PU : PU : !
$
$ Prototype beta-Pu (mC34, C2/m)
$
 PHASE BETA_PU % 1 1 !
 CONST BETA_PU : PU : !
$
$ Prototype gamma-Pu (oF8, Fddd)
$
 PHASE GAMMA_PU % 1 1 !
 CONST GAMMA_PU : PU : !
$
$ Prototype Cu2Mg (cF24, Fd-3m)
$
 PHASE FE2PU_C15 % 2 2 1 !
 CONST FE2PU_C15 : FE% PU : FE PU% : !
$
$ Prototype MnU6 (tI28, I4/mcm)
$
 PHASE FEPU6_D2C % 2 1 6 !
 CONST FEPU6_D2C : FE% PU : FE PU% : !
$ ------------------------------------------------------------------------------
$ Defaults
$
 DEFINE-SYSTEM-DEFAULT ELEMENT 2 !
 DEFAULT-COM DEFINE_SYSTEM_ELEMENT VA !
 TYPE-DEF % SEQ * !
 TYPE-DEF A GES AMEND_PHASE_DESCRIPTION @ MAGNETIC -3 0.28 !
 TYPE-DEF B GES AMEND_PHASE_DESCRIPTION @ MAGNETIC -1 0.4 !
 FUNCTION ZERO      298.15  0;                                         6000 N !
 FUNCTION UN_ASS    298.15  0;                                         6000 N !
 FUNCTION R         298.15  +8.31451;                                  6000 N !
$ ------------------------------------------------------------------------------
$ Element data
$ ------------------------------------------------------------------------------
$ Fe
$
$ ORTHORHOMBIC_A20 and TETRAGONAL_U added im unary 4.1
$
 PAR  G(BCC_A2,FE:VA),,                 +GHSERFE;,,                   N 91Din !
 PAR  TC(BCC_A2,FE:VA),,                 1043.00;,,                   N 91Din !
 PAR  BM(BCC_A2,FE:VA),,                    2.22;,,                   N 91Din !
 PAR  G(FCC_A1,FE:VA),,                 +GFCCFE;,,                    N 91Din !
 PAR  TC(FCC_A1,FE:VA),,                 -201.00;,,                   N 91Din !
 PAR  BM(FCC_A1,FE:VA),,                   -2.10;,,                   N 91Din !
 PAR  G(HCP_A3,FE:VA),,                 +GHCPFE;,,                    N 91Din !
$PAR  G(CBCC_A12,FE:VA),,               +GHSERFE+4745;,,              N 91Din !
$PAR  G(CUB_A13,FE:VA),,                +GHSERFE+3745;,,              N 91Din !
$PAR  G(ORTHORHOMBIC_A20,FE),,          +GHSERFE+5000;,,              N 99SGUN !
$PAR  G(TETRAGONAL_U,FE),,              +GHSERFE+5000;,,              N 99SGUN !
 PAR  G(LIQUID,FE),,                    +GLIQFE;,,                    N 91Din !
$
 PAR  G(FE2PU_C15,FE:FE),,              +3*GHSERFE+15000;,,           N 04Tur !
 PAR  G(FEPU6_D2C,FE:FE),,              +7*GHSERFE+15000;,,           N 04Tur !
$
 FUNCTION GHSERFE   298.15  +1225.7+124.134*T-23.5143*T*LN(T)
       -0.00439752*T**2-5.8927E-08*T**3+77359*T**(-1);
      1811.00  Y  -25383.581+299.31255*T-46*T*LN(T)+2.29603E+31*T**(-9);
      6000.00  N !
 FUNCTION GFCCFE    298.15  -1462.4+8.282*T-1.15*T*LN(T)
       +6.4E-04*T**2+GHSERFE;
      1811.00  Y  -1713.815+0.940009*T+GHSERFE+4.9251E+30*T**(-9);
      6000.00  N !
 FUNCTION GHCPFE    298.15  -3705.78+12.591*T-1.15*T*LN(T)
       +6.4E-04*T**2+GHSERFE;
      1811.00  Y  -3957.195+5.249009*T+GHSERFE+4.9251E+30*T**(-9);
      6000.00  N !
 FUNCTION GLIQFE    298.15  +12040.17-6.55843*T+GHSERFE-3.67516E-21*T**7;
      1811.00  Y  -10838.83+291.302*T-46*T*LN(T);
      6000.00  N !
$ ------------------------------------------------------------------------------
$ Pu
$
 PAR  G(ALPHA_PU,PU),,                  +GHSERPU;                3000 N 91Din !
 PAR  G(BCC_A2,PU:VA),,                 +GBCCPU;                 3000 N 91Din !
 PAR  G(BETA_PU,PU),,                   +GBETPU;                 3000 N 91Din !
 PAR  G(FCC_A1,PU:VA),,                 +GFCCPU;                 3000 N 91Din !
 PAR  G(GAMMA_PU,PU),,                  +GGAMPU;                 3000 N 91Din !
 PAR  G(TETRAGONAL_A6,PU),,             +GTETPU;                 3000 N 91Din !
 PAR  G(LIQUID,PU),,                    +GHSERPU
             +6608.1-12.5133*T;                                  3000 N 91Din !
$
 PAR  G(FE2PU_C15,PU:PU),,              +3*GHSERPU+35000-16.287;,,    N 04Tur !
 PAR  G(FEPU6_D2C,PU:PU),,              +7*GHSERPU+81000-88*T;,,      N 04Tur !
$
 FUNCTION GHSERPU   298.15  -7396.309+80.301382*T-18.1258*T*LN(T)
       -0.02241*T**2;
       400.00  Y  -16605.962+236.786603*T-42.4187*T*LN(T)
       -0.00134493*T**2+2.63443E-07*T**3+579325*T**(-1);
       944.00  Y  -14462.156+232.961553*T-42.248*T*LN(T);
      3000.00  N !
 FUNCTION GBCCPU    298.15  -1358.984+116.603882*T-27.094*T*LN(T)
       -0.009105*T**2+2.061667E-06*T**3+20863*T**(-1);
       745.00  Y  -2890.817+156.878957*T-33.72*T*LN(T);
       956.00  Y  +29313.619-132.788248*T+6.921*T*LN(T)
       -0.02023305*T**2+1.426922E-06*T**3-4469245*T**(-1);
      2071.00  Y  -938.429-5.539698*T+GHSERPU;
      3000.00  N !
 FUNCTION GBETPU    298.15  -4873.654+123.249151*T-27.416*T*LN(T)
       -0.00653*T**2;
       679.50  Y  +2435.094+43.566585*T-15.7351*T*LN(T)
       -0.0154772*T**2+1.524942E-06*T**3-864940*T**(-1);
      1464.00  Y  +503.094-4.739938*T+GHSERPU;
      3000.00  N !
 FUNCTION GFCCPU    298.15  -3920.781+127.586536*T-28.4781*T*LN(T)
       -0.0054035*T**2;
       990.00  Y  +3528.208+41.52572*T-15.7351*T*LN(T)
       -0.0154772*T**2+1.524942E-06*T**3-864940*T**(-1);
      1464.00  Y  +1596.208-6.780803*T+GHSERPU;
      3000.00  N !
 FUNCTION GGAMPU    298.15  -16766.303+419.402655*T-77.5802*T*LN(T)
       +0.0816415*T**2-2.8103833E-05*T**3+574825*T**(-1);
       487.90  Y  -2942.77+88.325069*T-22.0233*T*LN(T)-0.0114795*T**2;
       593.90  Y  -9336.967+160.314641*T-32.3405*T*LN(T)
       -0.0070383*T**2+6.92887E-07*T**3+630600*T**(-1);
      1179.00  Y  +2026.406-6.829936*T+GHSERPU;
      3000.00  N !
 FUNCTION GTETPU    298.15  -496.178+54.586547*T-16.43*T*LN(T)
       -0.024006*T**2+5.166667E-06*T**3-158470*T**(-1);
       736.00  Y  -6122.307+173.35008*T-35.56*T*LN(T);
       757.00  Y  +3982.078+63.890352*T-19.756*T*LN(T)
       -0.00937295*T**2+6.59882E-07*T**3-1112565*T**(-1);
      2157.00  Y  -738.383-4.905143*T+GHSERPU;
      3000.00  N !
 FUNCTION GLIQPU    298.15  +GHSERPU+6608.1-12.5133*T;                 3000 N !
$ ------------------------------------------------------------------------------
$ Binary system
$
$ P.E.A. Turchi, L. Kaufman, Z.-K. Liu, S. Zhou,
$ LLNL Report, UCRL-TR-206658, 2004.
$
$ Checked against paper. Checked at 6000 K.
$
 PAR  L(LIQUID,FE,PU;0),,               -24000+3*T;,,                 N 04Tur !
 PAR  L(LIQUID,FE,PU;1),,               -4000;,,                      N 04Tur !
$
 PAR  L(FCC_A1,FE,PU:VA;0),,            +5000;,,                      N 04Tur !
 PAR  L(BCC_A2,FE,PU:VA;1),,            +5000;,,                      N 04Tur !
$
 PAR  G(FE2PU_C15,FE:PU),,              +2*GHSERFE+GHSERPU
             -24000-14.55*T;,,                                        N 04Tur !
 PAR  G(FE2PU_C15,PU:FE),,              +2*GHSERPU+GHSERFE
             +100000-30*T;,,                                          N 04Tur !
 PAR  L(FE2PU_C15,FE,PU:FE;0),,         +60000;,,                     N 04Tur !
 PAR  L(FE2PU_C15,FE,PU:PU;0),,         +60000;,,                     N 04Tur !
 PAR  L(FE2PU_C15,FE:FE,PU;0),,         +30000;,,                     N 04Tur !
 PAR  L(FE2PU_C15,PU:FE,PU;0),,         +30000;,,                     N 04Tur !
$
 PAR  G(FEPU6_D2C,FE:PU),,              +GHSERFE+6*GHSERPU
             -12173-37.002*T;,,                                       N 04Tur !
 PAR  G(FEPU6_D2C,PU:FE),,              +GHSERPU+6*GHSERFE
             +240000+6*T;,,                                           N 04Tur !
 PAR  L(FEPU6_D2C,FE,PU:FE;0),,         +10000;,,                     N 04Tur !
 PAR  L(FEPU6_D2C,FE,PU:PU;0),,         +10000;,,                     N 04Tur !
 PAR  L(FEPU6_D2C,FE:FE,PU;0),,         +60000;,,                     N 04Tur !
 PAR  L(FEPU6_D2C,PU:FE,PU;0),,         +60000;,,                     N 04Tur !
$ ------------------------------------------------------------------------------
$
$
 LIST-OF-REFERENCE
 NUMBER  SOURCE
  Null   'Unknown source'
  Same   'Same or similar interaction as in the corresponding stable phase'
  REFLAV 'Laves phase convention: G(LAVES,X:X)=+3*GHSERXX+15000'
  91Din  'A.T. Dinsdale, Calphad, 15, 317-425(1991).'
  99SGUN 'SGTE unary database V.4.1, 1999.'
  04Tur  'P.E.A. Turchi, L. Kaufman, Z.-K. Liu, S. Zhou,
          LLNL Report, UCRL-TR-206658, 2004; Fe-Pu'
!

File: data/databases/sgte-binary/FeRh-09Ohn.tdb
$
$ Database for Fe-Rh from I. Ohnuma et al. 2009.
$
$ I. Ohnuma, T. Gendo, R. Kainuma, G. Inden, K. Ishida,
$ ISIJ Int., 49, 1212-19(2009).
$
$ Dataset created 2018.07.08 by Bengt Hallstedt.
$ 2021.01.02: Modified for use with GES6.
$
$ ------------------------------------------------------------------------------
 TEMP-LIM 298.15 6000.00 !
$
$ELEMENT NAME  REF. STATE               ATOMIC MASS H298-H0    S298    !
$
 ELEMENT VA   VACUUM                      0.0          0.0      0.0    ! 
 ELEMENT FE   BCC_A2                     55.847     4489.0     27.2797 ! 
 ELEMENT RH   FCC_A1                    102.9055    4920.384   31.5557 ! 
$ ------------------------------------------------------------------------------
$ Phase definitions
$
 PHASE LIQUID:L % 1 1 !
 CONST LIQUID:L : FE RH : !
$
$ Fcc (cF4, Fm-3m) and MeX (cF8, Fm-3m)
$
 PHASE FCC_A1 %A 2 1 1 !
 CONST FCC_A1 : FE% RH% : VA : !
$
$ Bcc (cI2, Im-3m)
$
 PHASE BCC_A2 %B 2 1 3 !
 CONST BCC_A2 : FE% RH : VA : !
$
$ Disordered part of B2_BCC, identical to BCC_A2 (except Va)
$
 PHASE A2_BCC %B 2 1 3 !
 CONST A2_BCC : FE% RH : VA : !
$
$ Prototype CsCl (cP2, Pm-3m)
$
 PHASE B2_BCC %BO 3 0.5 0.5 3 !
 CONST B2_BCC : FE% RH : FE RH% : VA : !
$
$ Hcp (hP2, P6_3/mmc) and Me2X (NiAs-type, hP4, P6_3/mmc, B8_1)
$
 PHASE HCP_A3 %A 2 1 0.5 !
 CONST HCP_A3 : FE RH : VA : !
$ ------------------------------------------------------------------------------
$ Defaults
$
 DEFINE-SYSTEM-DEFAULT ELEMENT 2 !
 DEFAULT-COM DEFINE_SYSTEM_ELEMENT VA !
 DEFAULT-COM REJECT_PHASE BCC_A2 !
 TYPE-DEF % SEQ * !
 TYPE-DEF A GES AMEND_PHASE_DESCRIPTION @ MAGNETIC -3 0.28 !
 TYPE-DEF B GES AMEND_PHASE_DESCRIPTION @ MAGNETIC -1 0.4 !
 TYPE-DEF O GES AMEND_PHASE_DESCRIPTION B2_BCC DIS_PART A2_BCC !
 FUNCTION ZERO      298.15  0;                                         6000 N !
 FUNCTION UN_ASS    298.15  0;                                         6000 N !
$ ------------------------------------------------------------------------------
$ Element data
$ ------------------------------------------------------------------------------
$ Fe
$
$ ORTHORHOMBIC_A20 and TETRAGONAL_U added im unary 4.1
$
 PAR  G(BCC_A2,FE:VA),,                 +GHSERFE;,,                   N 91Din !
 PAR  TC(BCC_A2,FE:VA),,                 1043.00;,,                   N 91Din !
 PAR  BM(BCC_A2,FE:VA),,                    2.22;,,                   N 91Din !
 PAR  G(A2_BCC,FE:VA),,                 +GHSERFE;,,                   N 91Din !
 PAR  TC(A2_BCC,FE:VA),,                 1043.00;,,                   N 91Din !
 PAR  BM(A2_BCC,FE:VA),,                    2.22;,,                   N 91Din !
 PAR  G(FCC_A1,FE:VA),,                 +GFCCFE;,,                    N 91Din !
 PAR  TC(FCC_A1,FE:VA),,                 -201.00;,,                   N 91Din !
 PAR  BM(FCC_A1,FE:VA),,                   -2.10;,,                   N 91Din !
 PAR  G(HCP_A3,FE:VA),,                 +GHCPFE;,,                    N 91Din !
$PAR  G(CBCC_A12,FE:VA),,               +GHSERFE+4745;,,              N 91Din !
$PAR  G(CUB_A13,FE:VA),,                +GHSERFE+3745;,,              N 91Din !
$PAR  G(ORTHORHOMBIC_A20,FE),,          +GHSERFE+5000;,,              N 99SGUN !
$PAR  G(TETRAGONAL_U,FE),,              +GHSERFE+5000;,,              N 99SGUN !
 PAR  G(LIQUID,FE),,                    +GLIQFE;,,                    N 91Din !
$
 FUNCTION GHSERFE   298.15  +1225.7+124.134*T-23.5143*T*LN(T)
       -0.00439752*T**2-5.8927E-08*T**3+77359*T**(-1);
      1811.00  Y  -25383.581+299.31255*T-46*T*LN(T)+2.29603E+31*T**(-9);
      6000.00  N !
 FUNCTION GFCCFE    298.15  -1462.4+8.282*T-1.15*T*LN(T)
       +6.4E-04*T**2+GHSERFE;
      1811.00  Y  -1713.815+0.940009*T+GHSERFE+4.9251E+30*T**(-9);
      6000.00  N !
 FUNCTION GHCPFE    298.15  -3705.78+12.591*T-1.15*T*LN(T)
       +6.4E-04*T**2+GHSERFE;
      1811.00  Y  -3957.195+5.249009*T+GHSERFE+4.9251E+30*T**(-9);
      6000.00  N !
 FUNCTION GLIQFE    298.15  +12040.17-6.55843*T+GHSERFE-3.67516E-21*T**7;
      1811.00  Y  -10838.83+291.302*T-46*T*LN(T);
      6000.00  N !
$ ------------------------------------------------------------------------------
$ Rh
$
 PAR  G(FCC_A1,RH:VA),,                 +GHSERRH;                2500 N 91Din !
 PAR  G(BCC_A2,RH:VA),,                 +GHSERRH+19000-4.7*T;    2500 N 91Din !
 PAR  G(A2_BCC,RH:VA),,                 +GHSERRH+19000-4.7*T;    2500 N 91Din !
 PAR  G(HCP_A3,RH:VA),,                 +GHSERRH+3000-0.5*T;     2500 N 91Din !
 PAR  G(LIQUID,RH),,                    +GLIQRH;                 2500 N 91Din !
$
 FUNCTION GHSERRH   298.15  -7848.828+132.020923*T-24.0178336*T*LN(T)
       -0.003424186*T**2-1.68032E-07*T**3+55846*T**(-1);
      1200.00  Y  -28367.852+305.771019*T-48.3766632*T*LN(T)
       +0.00966345*T**2-1.512774E-06*T**3+3348162*T**(-1);
      2237.00  Y  -6237470.48+30151.6342*T-3874.21058*T*LN(T)
       +1.04921361*T**2-5.3978814E-05*T**3+1.88036218E+09*T**(-1);
      2450.00  Y  -44863.489+344.889895*T-50.58456*T*LN(T);
      2500.00  N !
 FUNCTION GLIQRH    298.15  +19092.91-6.92133*T+GHSERRH;
       700.00  Y  +35898.508-147.926418*T+15.6492377*T*LN(T)
       -0.028665357*T**2+2.100572E-06*T**3-2638940*T**(-1);
      2237.00  Y  -18208.54+332.974832*T-50.58456*T*LN(T);
      2500.00  N !
$ ------------------------------------------------------------------------------
$ Binary system
$
$ I. Ohnuma, T. Gendo, R. Kainuma, G. Inden, K. Ishida,
$ ISIJ Int., 49, 1212-19(2009).
$
$ Checked against paper. Checked at 6000 K.
$
 PAR  L(LIQUID,FE,RH;0),,               -63203.9;,,                   N 09Ohn !
 PAR  L(LIQUID,FE,RH;1),,               +6493.12;,,                   N 09Ohn !
$
 PAR  L(FCC_A1,FE,RH:VA;0),,            -40058.1-9.2954*T;,,          N 09Ohn !
 PAR  L(FCC_A1,FE,RH:VA;1),,            +6237.12;,,                   N 09Ohn !
 PAR  L(FCC_A1,FE,RH:VA;2),,            +226.955;,,                   N 09Ohn !
$
 PAR  L(BCC_A2,FE,RH:VA;0),,            -55552.3-5.30177*T
             +0.25*SB0FERH;,,                                         N 09Ohn !
 PAR  L(BCC_A2,FE,RH:VA;1),,            +6272.77+0.5*SB1FERH;,,       N 09Ohn !
 PAR  L(BCC_A2,FE,RH:VA;2),,            -0.25*SB0FERH;,,              N 09Ohn !
 PAR  L(BCC_A2,FE,RH:VA;3),,            -0.5*SB1FERH;,,               N 09Ohn !
 PAR  TC(BCC_A2,FE,RH:VA;0),,           +1230.00;,,                   N 09Ohn !
 PAR  BM(BCC_A2,FE,RH:VA;0),,              +3.86;,,                   N 09Ohn !
$
 PAR  L(A2_BCC,FE,RH:VA;0),,            -55552.3-5.30177*T
             +0.25*SB0FERH;,,                                         N 09Ohn !
 PAR  L(A2_BCC,FE,RH:VA;1),,            +6272.77+0.5*SB1FERH;,,       N 09Ohn !
 PAR  L(A2_BCC,FE,RH:VA;2),,            -0.25*SB0FERH;,,              N 09Ohn !
 PAR  L(A2_BCC,FE,RH:VA;3),,            -0.5*SB1FERH;,,               N 09Ohn !
 PAR  TC(A2_BCC,FE,RH:VA;0),,           +1230.00;,,                   N 09Ohn !
 PAR  BM(A2_BCC,FE,RH:VA;0),,              +3.86;,,                   N 09Ohn !
$
 PAR  G(B2_BCC,FE:RH:VA),,              -12711.9;,,                   N 09Ohn !
 PAR  G(B2_BCC,RH:FE:VA),,              -12711.9;,,                   N 09Ohn !
 PAR  L(B2_BCC,FE,RH:FE:VA;0),,         +14731.4;,,                   N 09Ohn !
 PAR  L(B2_BCC,FE:FE,RH:VA;0),,         +14731.4;,,                   N 09Ohn !
 PAR  L(B2_BCC,FE,RH:FE:VA;1),,         -2019.47;,,                   N 09Ohn !
 PAR  L(B2_BCC,FE:FE,RH:VA;1),,         -2019.47;,,                   N 09Ohn !
 PAR  L(B2_BCC,FE,RH:RH:VA;0),,         +10692.4;,,                   N 09Ohn !
 PAR  L(B2_BCC,RH:FE,RH:VA;0),,         +10692.4;,,                   N 09Ohn !
 PAR  L(B2_BCC,FE,RH:RH:VA;1),,         -2019.47;,,                   N 09Ohn !
 PAR  L(B2_BCC,RH:FE,RH:VA;1),,         -2019.47;,,                   N 09Ohn !
 PAR  L(B2_BCC,FE,RH:FE,RH:VA;0),,      +SB0FERH;,,                   N 09Ohn !
 PAR  L(B2_BCC,FE,RH:FE,RH:VA;1),,      +SB1FERH;,,                   N 09Ohn !
 PAR  L(B2_BCC,FE,RH:FE,RH:VA;2),,      +SB1FERH;,,                   N 09Ohn !
 PAR  TC(B2_BCC,FE:RH:VA),,              -150.00;,,                   N 09Ohn !
 PAR  TC(B2_BCC,RH:FE:VA),,              -150.00;,,                   N 09Ohn !
 PAR  TC(B2_BCC,FE,RH:FE:VA;0),,         +150.00;,,                   N 09Ohn !
 PAR  TC(B2_BCC,FE:FE,RH:VA;0),,         +150.00;,,                   N 09Ohn !
 PAR  TC(B2_BCC,FE,RH:RH:VA;0),,         +150.00;,,                   N 09Ohn !
 PAR  TC(B2_BCC,RH:FE,RH:VA;0),,         +150.00;,,                   N 09Ohn !
 PAR  BM(B2_BCC,FE:RH:VA),,                -0.13;,,                   N 09Ohn !
 PAR  BM(B2_BCC,RH:FE:VA),,                -0.13;,,                   N 09Ohn !
 PAR  BM(B2_BCC,FE,RH:FE:VA;0),,           +0.13;,,                   N 09Ohn !
 PAR  BM(B2_BCC,FE:FE,RH:VA;0),,           +0.13;,,                   N 09Ohn !
 PAR  BM(B2_BCC,FE,RH:RH:VA;0),,           +0.13;,,                   N 09Ohn !
 PAR  BM(B2_BCC,RH:FE,RH:VA;0),,           +0.13;,,                   N 09Ohn !
$
$ Metastable
$
 PAR  L(HCP_A3,FE,RH:VA;0),,            -40058.1-9.2954*T;,,          N Same !
 PAR  L(HCP_A3,FE,RH:VA;1),,            +6237.12;,,                   N Same !
 PAR  L(HCP_A3,FE,RH:VA;2),,            +226.955;,,                   N Same !
$
 FUNCTION SB0FERH   298.15  -1.39934E+07*T**(-1);                      6000 N !
 FUNCTION SB1FERH   298.15  -61313.4*T**(-1);                          6000 N !
$ ------------------------------------------------------------------------------
$
$
 LIST-OF-REFERENCE
 NUMBER  SOURCE
  Null   'Unknown source'
  Same   'Same or similar interaction as in the corresponding stable phase'
  91Din  'A.T. Dinsdale, Calphad, 15, 317-425(1991).'
  99SGUN 'SGTE unary database V.4.1, 1999.'
  09Ohn  'I. Ohnuma, T. Gendo, R. Kainuma, G. Inden, K. Ishida,
          ISIJ Int., 49, 1212-19(2009); Fe-Rh'
!
