Repository: orchid-calphad/orchid-project.org

# orchid-project.org

Website and released data of **ORCHID** (Open Repository for CALPHAD Hypotheses, Intelligence, and Discovery),
served by GitHub Pages at https://orchid-project.org. Releases are archived on Zenodo (one DOI per version).

- `index.html`, `catalog/`, `best-practices.html` — static, self-contained pages (generated in the ORCHID tooling).
- `data/` — released data: catalog, redistributable TDB files, convex hulls. Licences: `data/LICENSES.md`, `data/NOTICE.md`.
- `llms.txt`, `data/croissant.json`, `CITATION.cff`, `.zenodo.json` — machine-readable metadata.

Only data with clear redistribution rights are published.

File: data/databases/sgte-binary/FeRu-05Che-LB.tdb
$
$ Database for Fe-Ru from P.-Y. Chevalier and E. Fischer 2005
$ (included in LB Vol. 5)
$
$ P.-Y. Chevalier, E. Fischer, unpublished work, 2005.
$
$ Dataset created 2015.06.14 by Bengt Hallstedt.
$ 2021.01.02: Modified for use with GES6.
$
$ ------------------------------------------------------------------------------
 TEMP-LIM 298.15 6000.00 !
$
$ELEMENT NAME  REF. STATE               ATOMIC MASS H298-H0    S298    !
$
 ELEMENT VA   VACUUM                      0.0          0.0      0.0    ! 
 ELEMENT FE   BCC_A2                     55.847     4489.0     27.2797 ! 
 ELEMENT RU   HCP_A3                    101.07      4602.4     28.6144 ! 
$ ------------------------------------------------------------------------------
$ Phase definitions
$
 PHASE LIQUID:L % 1 1 !
 CONST LIQUID:L : FE RU : !
$
$ Fcc (cF4, Fm-3m) and MeX (cF8, Fm-3m)
$
 PHASE FCC_A1 %A 2 1 1 !
 CONST FCC_A1 : FE% RU : VA : !
$
$ Bcc (cI2, Im-3m)
$
 PHASE BCC_A2 %B 2 1 3 !
 CONST BCC_A2 : FE% RU : VA : !
$
$ Hcp (hP2, P6_3/mmc) and Me2X (NiAs-type, hP4, P6_3/mmc, B8_1)
$
 PHASE HCP_A3 %A 2 1 0.5 !
 CONST HCP_A3 : FE RU% : VA : !
$ ------------------------------------------------------------------------------
$ Defaults
$
 DEFINE-SYSTEM-DEFAULT ELEMENT 2 !
 DEFAULT-COM DEFINE_SYSTEM_ELEMENT VA !
 TYPE-DEF % SEQ * !
 TYPE-DEF A GES AMEND_PHASE_DESCRIPTION @ MAGNETIC -3 0.28 !
 TYPE-DEF B GES AMEND_PHASE_DESCRIPTION @ MAGNETIC -1 0.4 !
 FUNCTION ZERO      298.15  0;                                         6000 N !
 FUNCTION UN_ASS    298.15  0;                                         6000 N !
$ ------------------------------------------------------------------------------
$ Element data
$ ------------------------------------------------------------------------------
$ Fe
$
$ ORTHORHOMBIC_A20 and TETRAGONAL_U added im unary 4.1
$
 PAR  G(BCC_A2,FE:VA),,                 +GHSERFE;,,                   N 91Din !
 PAR  TC(BCC_A2,FE:VA),,                 1043.00;,,                   N 91Din !
 PAR  BM(BCC_A2,FE:VA),,                    2.22;,,                   N 91Din !
 PAR  G(FCC_A1,FE:VA),,                 +GFCCFE;,,                    N 91Din !
 PAR  TC(FCC_A1,FE:VA),,                 -201.00;,,                   N 91Din !
 PAR  BM(FCC_A1,FE:VA),,                   -2.10;,,                   N 91Din !
 PAR  G(HCP_A3,FE:VA),,                 +GHCPFE;,,                    N 91Din !
$PAR  G(CBCC_A12,FE:VA),,               +GHSERFE+4745;,,              N 91Din !
$PAR  G(CUB_A13,FE:VA),,                +GHSERFE+3745;,,              N 91Din !
$PAR  G(ORTHORHOMBIC_A20,FE),,          +GHSERFE+5000;,,              N 99SGUN !
$PAR  G(TETRAGONAL_U,FE),,              +GHSERFE+5000;,,              N 99SGUN !
 PAR  G(LIQUID,FE),,                    +GLIQFE;,,                    N 91Din !
$
 FUNCTION GHSERFE   298.15  +1225.7+124.134*T-23.5143*T*LN(T)
       -0.00439752*T**2-5.8927E-08*T**3+77359*T**(-1);
      1811.00  Y  -25383.581+299.31255*T-46*T*LN(T)+2.29603E+31*T**(-9);
      6000.00  N !
 FUNCTION GFCCFE    298.15  -1462.4+8.282*T-1.15*T*LN(T)
       +6.4E-04*T**2+GHSERFE;
      1811.00  Y  -1713.815+0.940009*T+GHSERFE+4.9251E+30*T**(-9);
      6000.00  N !
 FUNCTION GHCPFE    298.15  -3705.78+12.591*T-1.15*T*LN(T)
       +6.4E-04*T**2+GHSERFE;
      1811.00  Y  -3957.195+5.249009*T+GHSERFE+4.9251E+30*T**(-9);
      6000.00  N !
 FUNCTION GLIQFE    298.15  +12040.17-6.55843*T+GHSERFE-3.67516E-21*T**7;
      1811.00  Y  -10838.83+291.302*T-46*T*LN(T);
      6000.00  N !
$ ------------------------------------------------------------------------------
$ Ru
$
$ BCC_A2 revised in unary 4.4
$
 PAR  G(HCP_A3,RU:VA),,                 +GHSERRU;                4500 N 91Din !
 PAR  G(FCC_A1,RU:VA),,                 +GHSERRU+12500-2.4*T;    4500 N 91Din !
 PAR  G(BCC_A2,RU:VA),,                 +GHSERRU+21500-5.05*T;   4500 N 01SGUN !
$PAR  G(BCC_A2,RU:VA),,                 +GHSERRU+26500-6.2*T;    4500 N 91Din !
 PAR  G(LIQUID,RU),,                    +GLIQRU;                 4500 N 91Din !
$
 FUNCTION GHSERRU   298.15  -7561.873+127.866233*T-22.9143287*T*LN(T)
       -0.004062566*T**2+1.7641E-07*T**3+56377*T**(-1);
      1500.00  Y  -59448.103+489.516214*T-72.3241219*T*LN(T)
       +0.018726245*T**2-1.952433E-06*T**3+11063885*T**(-1);
      2607.00  Y  -38588773+168610.517*T-21329.705*T*LN(T)
       +5.221639*T**2-2.40245985E-04*T**3+1.30829926E+10*T**(-1);
      2740.00  Y  -55768.304+364.482314*T-51.8816*T*LN(T);
      4500.00  N !
 FUNCTION GLIQRU    298.15  +27480.616-8.398748*T+GHSERRU;
       800.00  Y  +50827.232-179.818561*T+19.539341*T*LN(T)
       -0.026524167*T**2+1.667839E-06*T**3-3861125*T**(-1);
      2607.00  Y  -17161.807+349.673561*T-51.8816*T*LN(T);
      4500.00  N !
$ ------------------------------------------------------------------------------
$ Binary system
$
$ From P.-Y. Chevalier and E. Fischer 2005 (included in LB Vol. 5)
$
$ P.-Y. Chevalier, E. Fischer, unpublished work, 2005.
$
$ Checked against LB. Checked at 6000 K.
$
 PAR  L(LIQUID,FE,RU;0),,               -19949.55;,,                  N 05Che !
$
 PAR  L(FCC_A1,FE,RU:VA;0),,            -34270.9+9.04797*T;,,         N 05Che !
 PAR  L(BCC_A2,FE,RU:VA;0),,            -29198.02+4.32364*T;,,        N 05Che !
 PAR  L(HCP_A3,FE,RU:VA;0),,            -18914.95-1.32972*T;,,        N 05Che !
$ ------------------------------------------------------------------------------
$
 ASSESSED_SYSTEM
  FE-RU(TDB -* +LIQUID +FCC_A1 +BCC_A2 +HCP_A3 ;P3 *) !
$
$
 LIST-OF-REFERENCE
 NUMBER  SOURCE
  Null   'Unknown source'
  REFLAV 'Laves phase convention: G(LAVES,X:X)=+3*GHSERXX+15000'
  Same   'Same or similar interaction as in the corresponding stable phase'
  91Din  'A.T. Dinsdale, Calphad, 15, 317-425(1991).'
  99SGUN 'SGTE unary database V.4.1, 1999.'
  01SGUN 'SGTE unary database V.4.4, 2001.'
  05Che  'P.-Y. Chevalier, E. Fischer, unpublished work, 2005; Fe-Ru'
!

File: data/databases/sgte-binary/FeS-07Lee.tdb
$
$ Database for Fe-S from B.-J. Lee et al. 2007.
$
$ B.-J. Lee, B. Sundman, S. I. Kim, K.-G. Chin, ISIJ Int., 47, 163-71(2007).
$
$ Dataset created 2021.12.12 by Bengt Hallstedt.
$
$ Modified from 92Sun using an associate model.
$
$ Old SGTE data for S are used (Ver. 4.1).
$
$ The eutectic and monotectic temperatures are 2 K lower when the ionic liquid
$ is used.
$
$ The S solubility in bcc-Fe and fcc-Fe is somewhat lower than in 92Sun and
$ probably closer to experimental data.
$
$ ------------------------------------------------------------------------------
 TEMP-LIM 298.15 6000.00 !
$
$ELEMENT NAME  REF. STATE               ATOMIC MASS H298-H0    S298    !
$
 ELEMENT /-   ELECTRON_GAS                0.0          0.0      0.0    ! 
 ELEMENT VA   VACUUM                      0.0          0.0      0.0    ! 
 ELEMENT FE   BCC_A2                     55.847     4489.0     27.2797 ! 
 ELEMENT S    ORTHORHOMBIC_S             32.06      4412.0     32.07   ! 
$ ------------------------------------------------------------------------------
$ Species
$
 SPECIE  FE+2                               FE1/+2 !
 SPECIE  FES                                FE1S1 !
 SPECIE  S-2                                S/-2 !
$ ------------------------------------------------------------------------------
$ Phase definitions
$
 PHASE ION:Y % 2 1 1 !
 CONST ION:Y : FE+2 : S-2 VA S : !
$
 PHASE LIQUID:L % 1 1 !
 CONST LIQUID:L : FE FES S : !
$
$ Fcc (cF4, Fm-3m) and MeX (cF8, Fm-3m)
$
 PHASE FCC_A1 %A 2 1 1 !
 CONST FCC_A1 : FE% S : VA : !
$
$ Bcc (cI2, Im-3m)
$
 PHASE BCC_A2 %B 2 1 3 !
 CONST BCC_A2 : FE% S : VA : !
$
$ Hcp (hP2, P6_3/mmc) and Me2X (NiAs-type, hP4, P6_3/mmc, B8_1)
$
 PHASE HCP_A3 %A 2 1 0.5 !
 CONST HCP_A3 : FE : VA : !
$
$ Prototype alpha-S (oF128, Fddd), A16
$
 PHASE ORTHORHOMBIC_S % 1 1 !
 CONST ORTHORHOMBIC_S : S : !
$
$ Prototype beta-S (mP48, P2_1/a)
$
 PHASE MONOCLINIC_S % 1 1 !
 CONST MONOCLINIC_S : S : !
$
$ Prototype FeS (hP24, P-62c), alpha
$ Prototype NbS (hP16, P6_3mc), beta
$ Prototype NiAs (hP4, P6_3/mmc), B8_1, gamma (pyrrhotite)
$
 PHASE FES % 2 1 1 !
 CONST FES : FE VA : S : !
$
$ Prototype alpha-FeS2 (oP6, Pnnm), C18, alpha (marcasite)
$ Prototype beta-FeS2 (cP12, Pa-3), C2, beta (pyrite)
$
 PHASE FES2 % 2 1 2 !
 CONST FES2 : FE : S : !
$ ------------------------------------------------------------------------------
$ Defaults
$
 DEFINE-SYSTEM-DEFAULT ELEMENT 2 !
 DEFAULT-COM DEFINE_SYSTEM_ELEMENT VA /- !
 DEFAULT_COM REJECT_PHASE ION !
 TYPE-DEF % SEQ * !
 TYPE-DEF A GES AMEND_PHASE_DESCRIPTION @ MAGNETIC -3 0.28 !
 TYPE-DEF B GES AMEND_PHASE_DESCRIPTION @ MAGNETIC -1 0.4 !
 FUNCTION ZERO      298.15  0;                                         6000 N !
 FUNCTION UN_ASS    298.15  0;                                         6000 N !
 FUNCTION R         298.15  +8.31451;                                  6000 N !
$ ------------------------------------------------------------------------------
$ Element data
$ ------------------------------------------------------------------------------
$ Fe
$
$ ORTHORHOMBIC_A20 and TETRAGONAL_U added im unary 4.1
$
 PAR  G(BCC_A2,FE:VA),,                 +GHSERFE;,,                   N 91Din !
 PAR  TC(BCC_A2,FE:VA),,                 1043.00;,,                   N 91Din !
 PAR  BM(BCC_A2,FE:VA),,                    2.22;,,                   N 91Din !
 PAR  G(FCC_A1,FE:VA),,                 +GFCCFE;,,                    N 91Din !
 PAR  TC(FCC_A1,FE:VA),,                 -201.00;,,                   N 91Din !
 PAR  BM(FCC_A1,FE:VA),,                   -2.10;,,                   N 91Din !
 PAR  G(HCP_A3,FE:VA),,                 +GHCPFE;,,                    N 91Din !
$PAR  G(CBCC_A12,FE:VA),,               +GHSERFE+4745;,,              N 91Din !
$PAR  G(CUB_A13,FE:VA),,                +GHSERFE+3745;,,              N 91Din !
$PAR  G(ORTHORHOMBIC_A20,FE),,          +GHSERFE+5000;,,              N 99SGUN !
$PAR  G(TETRAGONAL_U,FE),,              +GHSERFE+5000;,,              N 99SGUN !
 PAR  G(LIQUID,FE),,                    +GLIQFE;,,                    N 91Din !
$
 PAR  G(ION,FE+2:VA),,                  +GLIQFE;,,                    N 91Din !
$
 FUNCTION GHSERFE   298.15  +1225.7+124.134*T-23.5143*T*LN(T)
       -0.00439752*T**2-5.8927E-08*T**3+77359*T**(-1);
      1811.00  Y  -25383.581+299.31255*T-46*T*LN(T)+2.29603E+31*T**(-9);
      6000.00  N !
 FUNCTION GFCCFE    298.15  -1462.4+8.282*T-1.15*T*LN(T)
       +6.4E-04*T**2+GHSERFE;
      1811.00  Y  -1713.815+0.940009*T+GHSERFE+4.9251E+30*T**(-9);
      6000.00  N !
 FUNCTION GHCPFE    298.15  -3705.78+12.591*T-1.15*T*LN(T)
       +6.4E-04*T**2+GHSERFE;
      1811.00  Y  -3957.195+5.249009*T+GHSERFE+4.9251E+30*T**(-9);
      6000.00  N !
 FUNCTION GLIQFE    298.15  +12040.17-6.55843*T+GHSERFE-3.67516E-21*T**7;
      1811.00  Y  -10838.83+291.302*T-46*T*LN(T);
      6000.00  N !
$ ------------------------------------------------------------------------------
$ S
$
$ FCC_A1 and BCC_A2 revised in unary 3.0
$ ORTHORHOMBIC_S and LIQUID modified in unary 4.1
$ MONOCLINIC revised in unary 4.1
$ ORTHORHOMBIC_S and LIQUID revised in unary 4.4
$
$ Data for S changed from SGTE unary database v4.1 (1999) to v4.4 (2001).
$ The source of these data is unknown.
$ The older data are used in LBall-v7+fun.tdb.
$ The newer data are used in SGSOL 5.0.
$ The older data are kept here as well.
$
 PAR  G(ORTHORHOMBIC_S,S),,             +GHSERSS;                1300 N 99SGUN !
 PAR  G(MONOCLINIC_S,S),,               +GHSERSS+188.29+2.8932*T
             -0.57614*T*LN(T);                                   1300 N 99SGUN !
 PAR  G(FCC_A1,S:VA),,                  +GHSERSS+105000;         1300 N Sundm !
$PAR  G(FCC_A1,S:VA),,                  +GHSERSS+30000+32*T;     1300 N 91Din !
 PAR  G(BCC_A2,S:VA),,                  +GHSERSS+105000;         1300 N Sundm !
$PAR  G(BCC_A2,S:VA),,                  +GHSERSS+31000+32*T;     1300 N 91Din !
 PAR  G(LIQUID,S),,                     +GLIQSS;                 1300 N 99SGUN !
$
 PAR  G(ION,S),,                        +GLIQSS;                 1300 N 99SGUN !
$
 PAR  G(FES,VA:S),,                     +GHSERSS+258600;         1300 N 07Lee !
$
 FUNCTION GHSERSS   298.15  -5228.956+55.401762*T-11.007*T*LN(T)
       -0.026529*T**2+7.754333E-06*T**3;
       368.30  Y  -6513.769+94.676922*T-17.941839*T*LN(T)
       -0.010895125*T**2+1.402558E-06*T**3+39910*T**(-1);
      1300.00  N !
 FUNCTION GLIQSS    298.15  -4001.549+77.889686*T-15.504*T*LN(T)
       -0.018629*T**2-2.4942E-07*T**3-113945*T**(-1);
       388.36  Y  -5285183.35+118449.585*T-19762.4*T*LN(T)
       +32.79275*T**2-0.0102214167*T**3+2.646735E+08*T**(-1);
       428.15  Y  -8174995.23+319914.078*T-57607.3*T*LN(T)
       +135.3045*T**2-0.0529973333*T**3;
       432.25  Y  -219408.801+7758.83993*T-1371.85*T*LN(T)
       +2.845035*T**2-0.00101380333*T**3;
       453.15  Y  +92539.872-1336.36627*T+202.958*T*LN(T)
       -0.2531915*T**2+5.18835E-05*T**3-8202200*T**(-1);
       717.00  Y  -6889.972+176.35482*T-32*T*LN(T);
      1300.00  N !
$ ------------------------------------------------------------------------------
$ Binary system
$
$ B.-J. Lee, B. Sundman, S. I. Kim, K.-G. Chin, ISIJ Int., 47, 163-71(2007).
$
$ Checked against paper. Checked at 6000 K.
$
$ Modified from 92Sun using an associate model.
$
$ Old SGTE data for S are used (Ver. 4.1).
$
$ The eutectic and monotectic temperatures are 2 K lower when the ionic liquid
$ is used.
$
$ The S solubility in bcc-Fe and fcc-Fe is somewhat lower than in 92Sun and
$ probably closer to experimental data.
$
 PAR  G(LIQUID,FES),,                   +GLIQFE+GLIQSS
             -104225-1.479*T;,,                                       N 92Sun2 !
 PAR  L(LIQUID,FE,FES;0),,              +51879-23.1867*T;,,           N 07Lee !
 PAR  L(LIQUID,FE,FES;1),,              +13765;,,                     N 07Lee !
 PAR  L(LIQUID,FES,S;0),,               +48313-21.807*T;,,            N 92Sun2 !
 PAR  L(LIQUID,FES,S;1),,               -72983+24.7145*T;,,           N 92Sun2 !
$
 PAR  G(ION,FE+2:S-2),,                 +2*GLIQFE+2*GLIQSS
             -208550-2.958*T;,,                                       N 92Sun2 !
 PAR  L(ION,FE+2:S-2,S;0),,             +96626-43.614*T;,,            N 92Sun2 !
 PAR  L(ION,FE+2:S-2,S;1),,             -145966+49.429*T;,,           N 92Sun2 !
 PAR  L(ION,FE+2:S-2,VA;0),,            +103758-46.3734*T;,,          N 07Lee !
 PAR  L(ION,FE+2:S-2,VA;1),,            -27530;,,                     N 07Lee !
$
 PAR  L(FCC_A1,FE,S:VA;0),,             -108733-18*T;,,               N 07Lee !
 PAR  L(BCC_A2,FE,S:VA;0),,             -119675-18.7201*T;,,          N 07Lee !
$
 PAR  G(FES,FE:S),,                     +GHSERFE+GHSERSS
             -107518-18.19*T+1.78*T*LN(T);,,                          N 07Lee !
 PAR  L(FES,FE,VA:S;0),,                -407000+10*T;,,               N 07Lee !
 PAR  L(FES,FE,VA:S;1),,                +60000+20*T;,,                N 07Lee !
$
 PAR  G(FES2,FE:S),,                    +GHSERFE+2*GHSERSS
             -177763+48.567*T;,,                                      N 07Lee !
$ ------------------------------------------------------------------------------
$
 ASSESSED_SYSTEM
  FE-S(TDB -* +LIQUID +FCC_A1 +BCC_A2 +MONOCLINIC_S
  +ORTHORHOMBIC_S +FES +FES2 ;G5 C_S:IONIC/FE+2:S MAJ:IONIC/FE+2:VA
  ;P3 TMM:300/2000 STP:.51/1700/-2) !
$
$
 LIST-OF-REFERENCE
 NUMBER  SOURCE
  Null   'Unknown source'
  Same   'Same or similar interaction as in the corresponding stable phase'
  REFLAV 'Laves phase convention: G(LAVES,X:X)=+3*GHSERXX+15000'
  Sundm  'B. Sundman, unpublished, SGTE unary database V.3.0, 1996; S'
  91Din  'A.T. Dinsdale, Calphad, 15, 317-425(1991).'
  92Sun2 'B. Sundman, unpublished work, 1992; Fe-S'
  99SGUN 'SGTE unary database V.4.1, 1999.'
  07Lee  'B.-J. Lee, B. Sundman, S. I. Kim, K.-G. Chin,
          ISIJ Int., 47, 163-71(2007); Fe-S'
!

File: data/databases/sgte-binary/FeS-81Fer.tdb
$
$ Database for Fe-S from A. Fernandez Guillermet et al. 1981.
$
$ A. Fernandez Guillermet, M. Hillert, B. Jansson, B. Sundman,
$ Metall. Trans. B, 12B, 745-54(1981).
$
$ Dataset created 2021.12.11 by Bengt Hallstedt.
$
$ Old SGTE data for S are used (Ver. 4.1).
$
$ The liquid model is unusual.
$
$ Invariant equilibria differ by up to 5 K, probably due to differences in
$ unary Fe.
$
$ The ionic liquid produces an identical (within the screen resolution) phase
$ diagram, but Thermo-Calc (version 2021b) has problems calculating the
$ miscibility gap in the S-rich part of the phase diagram.
$
$ ------------------------------------------------------------------------------
 TEMP-LIM 298.15 6000.00 !
$
$ELEMENT NAME  REF. STATE               ATOMIC MASS H298-H0    S298    !
$
 ELEMENT /-   ELECTRON_GAS                0.0          0.0      0.0    ! 
 ELEMENT VA   VACUUM                      0.0          0.0      0.0    ! 
 ELEMENT FE   BCC_A2                     55.847     4489.0     27.2797 ! 
 ELEMENT S    ORTHORHOMBIC_S             32.06      4412.0     32.07   ! 
$ ------------------------------------------------------------------------------
$ Species
$
 SPECIE  FE+2                               FE1/+2 !
 SPECIE  S-2                                S/-2 !
$ ------------------------------------------------------------------------------
$ Phase definitions
$
 PHASE ION:Y % 2 1 1 !
 CONST ION:Y : FE+2 : S-2 VA S : !
$
 PHASE LIQUID:L % 2 1 1 !
 CONST LIQUID:L : FE VA : VA S : !
$
$ Fcc (cF4, Fm-3m) and MeX (cF8, Fm-3m)
$
 PHASE FCC_A1 %A 2 1 1 !
 CONST FCC_A1 : FE% S : VA : !
$
$ Bcc (cI2, Im-3m)
$
 PHASE BCC_A2 %B 2 1 3 !
 CONST BCC_A2 : FE% S : VA : !
$
$ Hcp (hP2, P6_3/mmc) and Me2X (NiAs-type, hP4, P6_3/mmc, B8_1)
$
 PHASE HCP_A3 %A 2 1 0.5 !
 CONST HCP_A3 : FE : VA : !
$
$ Prototype alpha-S (oF128, Fddd), A16
$
 PHASE ORTHORHOMBIC_S % 1 1 !
 CONST ORTHORHOMBIC_S : S : !
$
$ Prototype beta-S (mP48, P2_1/a)
$
 PHASE MONOCLINIC_S % 1 1 !
 CONST MONOCLINIC_S : S : !
$
$ Prototype FeS (hP24, P-62c), alpha
$ Prototype NbS (hP16, P6_3mc), beta
$ Prototype NiAs (hP4, P6_3/mmc), B8_1, gamma (pyrrhotite)
$
 PHASE FES % 2 1 1 !
 CONST FES : FE VA : S : !
$
$ Prototype alpha-FeS2 (oP6, Pnnm), C18, alpha (marcasite)
$ Prototype beta-FeS2 (cP12, Pa-3), C2, beta (pyrite)
$
 PHASE FES2 % 2 1 2 !
 CONST FES2 : FE : S : !
$ ------------------------------------------------------------------------------
$ Defaults
$
 DEFINE-SYSTEM-DEFAULT ELEMENT 2 !
 DEFAULT-COM DEFINE_SYSTEM_ELEMENT VA /- !
 DEFAULT_COM REJECT_PHASE ION !
 TYPE-DEF % SEQ * !
 TYPE-DEF A GES AMEND_PHASE_DESCRIPTION @ MAGNETIC -3 0.28 !
 TYPE-DEF B GES AMEND_PHASE_DESCRIPTION @ MAGNETIC -1 0.4 !
 FUNCTION ZERO      298.15  0;                                         6000 N !
 FUNCTION UN_ASS    298.15  0;                                         6000 N !
 FUNCTION R         298.15  +8.31451;                                  6000 N !
$ ------------------------------------------------------------------------------
$ Element data
$ ------------------------------------------------------------------------------
$ Fe
$
$ ORTHORHOMBIC_A20 and TETRAGONAL_U added im unary 4.1
$
 PAR  G(BCC_A2,FE:VA),,                 +GHSERFE;,,                   N 91Din !
 PAR  TC(BCC_A2,FE:VA),,                 1043.00;,,                   N 91Din !
 PAR  BM(BCC_A2,FE:VA),,                    2.22;,,                   N 91Din !
 PAR  G(FCC_A1,FE:VA),,                 +GFCCFE;,,                    N 91Din !
 PAR  TC(FCC_A1,FE:VA),,                 -201.00;,,                   N 91Din !
 PAR  BM(FCC_A1,FE:VA),,                   -2.10;,,                   N 91Din !
 PAR  G(HCP_A3,FE:VA),,                 +GHCPFE;,,                    N 91Din !
$PAR  G(CBCC_A12,FE:VA),,               +GHSERFE+4745;,,              N 91Din !
$PAR  G(CUB_A13,FE:VA),,                +GHSERFE+3745;,,              N 91Din !
$PAR  G(ORTHORHOMBIC_A20,FE),,          +GHSERFE+5000;,,              N 99SGUN !
$PAR  G(TETRAGONAL_U,FE),,              +GHSERFE+5000;,,              N 99SGUN !
 PAR  G(LIQUID,FE:VA),,                 +GLIQFE;,,                    N 91Din !
$
 PAR  L(LIQUID,FE,VA:VA;0),,            +100*T;,,                     N 81Fer !
 PAR  G(ION,FE+2:VA),,                  +GLIQFE;,,                    N 91Din !
$
 FUNCTION GHSERFE   298.15  +1225.7+124.134*T-23.5143*T*LN(T)
       -0.00439752*T**2-5.8927E-08*T**3+77359*T**(-1);
      1811.00  Y  -25383.581+299.31255*T-46*T*LN(T)+2.29603E+31*T**(-9);
      6000.00  N !
 FUNCTION GFCCFE    298.15  -1462.4+8.282*T-1.15*T*LN(T)
       +6.4E-04*T**2+GHSERFE;
      1811.00  Y  -1713.815+0.940009*T+GHSERFE+4.9251E+30*T**(-9);
      6000.00  N !
 FUNCTION GHCPFE    298.15  -3705.78+12.591*T-1.15*T*LN(T)
       +6.4E-04*T**2+GHSERFE;
      1811.00  Y  -3957.195+5.249009*T+GHSERFE+4.9251E+30*T**(-9);
      6000.00  N !
 FUNCTION GLIQFE    298.15  +12040.17-6.55843*T+GHSERFE-3.67516E-21*T**7;
      1811.00  Y  -10838.83+291.302*T-46*T*LN(T);
      6000.00  N !
$ ------------------------------------------------------------------------------
$ S
$
$ FCC_A1 and BCC_A2 revised in unary 3.0
$ ORTHORHOMBIC_S and LIQUID modified in unary 4.1
$ MONOCLINIC revised in unary 4.1
$ ORTHORHOMBIC_S and LIQUID revised in unary 4.4
$
$ Data for S changed from SGTE unary database v4.1 (1999) to v4.4 (2001).
$ The later data do not seem to produce reasonable results.
$ The source of these data is unknown.
$ The older data are used in LBall-v7+fun.tdb.
$ The newer data are used in SGSOL 5.0.
$ The older data are kept here as well.
$
 PAR  G(ORTHORHOMBIC_S,S),,             +GHSERSS;                1300 N 99SGUN !
 PAR  G(MONOCLINIC_S,S),,               +GHSERSS+188.29+2.8932*T
             -0.57614*T*LN(T);                                   1300 N 99SGUN !
$PAR  G(FCC_A1,S:VA),,                  +GHSERSS+105000;         1300 N Sundm !
$PAR  G(FCC_A1,S:VA),,                  +GHSERSS+30000+32*T;     1300 N 91Din !
 PAR  G(FCC_A1,S:VA),,                  +0.5*GS2GAS-30000+50*T;  1300 N 81Fer !
$PAR  G(BCC_A2,S:VA),,                  +GHSERSS+105000;         1300 N Sundm !
$PAR  G(BCC_A2,S:VA),,                  +GHSERSS+31000+32*T;     1300 N 91Din !
 PAR  G(BCC_A2,S:VA),,                  +0.5*GS2GAS-31000+50*T;  1300 N 81Fer !
$PAR  G(LIQUID,S),,                     +GLIQSS;                 1300 N 99SGUN !
 PAR  G(LIQUID,VA:S),,                  +0.5*GS2GAS
             -65357+165.396*T-13.513*T*LN(T);                    1300 N 81Fer !
$
 PAR  L(LIQUID,VA:S,VA;0),,             +100*T;,,                     N 81Fer !
 PAR  G(ION,S),,                        +0.5*GS2GAS
             -65357+165.396*T-13.513*T*LN(T);                    1300 N 81Fer !
$
 PAR  G(FES,VA:S),,                     +0.5*GS2GAS+6433+145.376*T;,, N 81Fer !
$
 FUNCTION GHSERSS   298.15  -5228.956+55.401762*T-11.007*T*LN(T)
       -0.026529*T**2+7.754333E-06*T**3;
       368.30  Y  -6513.769+94.676922*T-17.941839*T*LN(T)
       -0.010895125*T**2+1.402558E-06*T**3+39910*T**(-1);
      1300.00  N !
 FUNCTION GLIQSS    298.15  -4001.549+77.889686*T-15.504*T*LN(T)
       -0.018629*T**2-2.4942E-07*T**3-113945*T**(-1);
       388.36  Y  -5285183.35+118449.585*T-19762.4*T*LN(T)
       +32.79275*T**2-0.0102214167*T**3+2.646735E+08*T**(-1);
       428.15  Y  -8174995.23+319914.078*T-57607.3*T*LN(T)
       +135.3045*T**2-0.0529973333*T**3;
       432.25  Y  -219408.801+7758.83993*T-1371.85*T*LN(T)
       +2.845035*T**2-0.00101380333*T**3;
       453.15  Y  +92539.872-1336.36627*T+202.958*T*LN(T)
       -0.2531915*T**2+5.18835E-05*T**3-8202200*T**(-1);
       717.00  Y  -6889.972+176.35482*T-32*T*LN(T);
      1300.00  N !
 FUNCTION GS2GAS    298.15  +117374.548+2.98629624*T-34.09678*T*LN(T)
       -0.002325464*T**2+1.85480167E-07*T**3+128593.6*T**(-1);
      1000.00  Y  +117352.438+2.50383325*T-34.04744*T*LN(T)
       -0.0021150245*T**2+9.16602333E-08*T**3+175718.45*T**(-1);
      3400.00  Y  +124361.091+14.5182901*T-36.1923*T*LN(T)
       -5.930925E-04*T**2-7.54259333E-09*T**3-7484105*T**(-1);
      6000.00  N !
$ ------------------------------------------------------------------------------
$ Binary system
$
$ A. Fernandez Guillermet, M. Hillert, B. Jansson, B. Sundman,
$ Metall. Trans. B, 12B, 745-54(1981).
$
$ Checked against paper. Checked at 6000 K.
$
$ Old SGTE data for S are used (Ver. 4.1).
$
$ The liquid model is unusual.
$
$ Invariant equilibria differ by up to 5 K, probably due to differences in
$ unary Fe.
$
$ The ionic liquid produces an identical (within the screen resolution) phase
$ diagram, but Thermo-Calc (version 2021b) has problems calculating the
$ miscibility gap in the S-rich part of the phase diagram.
$
 PAR  G(LIQUID,FE:S),,                  +GFESLIQ;,,                   N 81Fer !
 PAR  G(LIQUID,VA:VA),,                 +ZERO;,,                      N 81Fer !
 PAR  L(LIQUID,FE,VA:S;0),,             +79779-45.139*T;,,            N 81Fer !
 PAR  L(LIQUID,FE,VA:S;1),,             -57510+17.082*T;,,            N 81Fer !
 PAR  L(LIQUID,FE:S,VA;0),,             +31761-9.202*T;,,             N 81Fer !
 PAR  L(LIQUID,FE:S,VA;1),,             -10761-0.477*T;,,             N 81Fer !
$
 PAR  G(ION,FE+2:S-2),,                 +2*GFESLIQ;,,                 N 81Fer !
 PAR  L(ION,FE+2:S-2,S;0),,             +159558-90.278*T;,,           N 81Fer !
 PAR  L(ION,FE+2:S-2,S;1),,             -115020+34.164*T;,,           N 81Fer !
 PAR  L(ION,FE+2:S-2,VA;0),,            +63522-18.404*T;,,            N 81Fer !
 PAR  L(ION,FE+2:S-2,VA;1),,            -21522-0.954*T;,,             N 81Fer !
$
 PAR  L(FCC_A1,FE,S:VA;0),,             +11442-24.855*T;,,            N 81Fer !
 PAR  L(BCC_A2,FE,S:VA;0),,             -27053-8.18*T;,,              N 81Fer !
$
 PAR  G(FES,FE:S),,                     +GFCCFE+0.5*GS2GAS
             -150957+15.076*T+5.598*T*LN(T);,,                        N 81Fer !
 PAR  L(FES,FE,VA:S;0),,                -126374-69.27*T;,,            N 81Fer !
$
 PAR  G(FES2,FE:S),,                    +GFCCFE+GS2GAS
             -289404+189.626*T;,,                                     N 81Fer !
$
 FUNCTION GFESLIQ   298.15  +GFCCFE+0.5*GS2GAS
       -157578+200.119*T-19.252*T*LN(T);
      6000.00  N !
$ ------------------------------------------------------------------------------
$
 ASSESSED_SYSTEM
  FE-S(TDB -* +ION +FCC_A1 +BCC_A2 +MONOCLINIC_S
  +ORTHORHOMBIC_S +FES +FES2 ;G5 C_S:IONIC/FE+2:S MAJ:IONIC/FE+2:VA
  ;P3 TMM:300/2000 STP:.51/1700/-2) !
$
$
 LIST-OF-REFERENCE
 NUMBER  SOURCE
  Null   'Unknown source'
  Same   'Same or similar interaction as in the corresponding stable phase'
  REFLAV 'Laves phase convention: G(LAVES,X:X)=+3*GHSERXX+15000'
  Sundm  'B. Sundman, unpublished, SGTE unary database V.3.0, 1996; S'
  81Fer  'A. Fernandez Guillermet, M. Hillert, B. Jansson, B. Sundman,
          Metall. Trans. B, 12B, 745-54(1981); Fe-S'
  91Din  'A.T. Dinsdale, Calphad, 15, 317-425(1991).'
  99SGUN 'SGTE unary database V.4.1, 1999.'
!

File: data/databases/sgte-binary/FeS-92Sun-LB.tdb
$
$ Database for Fe-S from B. Sundman 1992 (included in LB Vol. 3)
$
$ B. Sundman, unpublished work, 1992.
$
$ Dataset created 2015.06.14 by Bengt Hallstedt.
$ 2021.01.02: Modified for use with GES6.
$ 2021.09.05: ION order fixed for GES6.
$
$ Old SGTE data for S are used (Ver. 4.1).
$
$ ------------------------------------------------------------------------------
 TEMP-LIM 298.15 6000.00 !
$
$ELEMENT NAME  REF. STATE               ATOMIC MASS H298-H0    S298    !
$
 ELEMENT /-   ELECTRON_GAS                0.0          0.0      0.0    ! 
 ELEMENT VA   VACUUM                      0.0          0.0      0.0    ! 
 ELEMENT FE   BCC_A2                     55.847     4489.0     27.2797 ! 
 ELEMENT S    ORTHORHOMBIC_S             32.06      4412.0     32.07   ! 
$ ------------------------------------------------------------------------------
$ Species
$
 SPECIE  FE+2                               FE1/+2 !
 SPECIE  S-2                                S/-2 !
$ ------------------------------------------------------------------------------
$ Phase definitions
$
 PHASE ION:Y % 2 1 1 !
 CONST ION:Y : FE+2 : S-2 VA S : !
$
 PHASE LIQUID:L % 1 1 !
 CONST LIQUID:L : FE S : !
$
$ Fcc (cF4, Fm-3m) and MeX (cF8, Fm-3m)
$
 PHASE FCC_A1 %A 2 1 1 !
 CONST FCC_A1 : FE% S : VA : !
$
$ Bcc (cI2, Im-3m)
$
 PHASE BCC_A2 %B 2 1 3 !
 CONST BCC_A2 : FE% S : VA : !
$
$ Hcp (hP2, P6_3/mmc) and Me2X (NiAs-type, hP4, P6_3/mmc, B8_1)
$
 PHASE HCP_A3 %A 2 1 0.5 !
 CONST HCP_A3 : FE S : VA : !
$
$ Prototype alpha-S (oF128, Fddd), A16
$
 PHASE ORTHORHOMBIC_S % 1 1 !
 CONST ORTHORHOMBIC_S : S : !
$
$ Prototype beta-S (mP48, P2_1/a)
$
 PHASE MONOCLINIC_S % 1 1 !
 CONST MONOCLINIC_S : S : !
$
$ Prototype FeS (hP24, P-62c), alpha
$ Prototype NbS (hP16, P6_3mc), beta
$ Prototype NiAs (hP4, P6_3/mmc), B8_1, gamma (pyrrhotite)
$
 PHASE FES % 2 1 1 !
 CONST FES : FE VA : S : !
$
$ Prototype alpha-FeS2 (oP6, Pnnm), C18, alpha (marcasite)
$ Prototype beta-FeS2 (cP12, Pa-3), C2, beta (pyrite)
$
 PHASE FES2 % 2 1 2 !
 CONST FES2 : FE : S : !
$ ------------------------------------------------------------------------------
$ Defaults
$
 DEFINE-SYSTEM-DEFAULT ELEMENT 2 !
 DEFAULT-COM DEFINE_SYSTEM_ELEMENT VA /- !
 DEFAULT_COM REJECT_PHASE LIQUID !
 TYPE-DEF % SEQ * !
 TYPE-DEF A GES AMEND_PHASE_DESCRIPTION @ MAGNETIC -3 0.28 !
 TYPE-DEF B GES AMEND_PHASE_DESCRIPTION @ MAGNETIC -1 0.4 !
 FUNCTION ZERO      298.15  0;                                         6000 N !
 FUNCTION UN_ASS    298.15  0;                                         6000 N !
 FUNCTION R         298.15  +8.31451;                                  6000 N !
$ ------------------------------------------------------------------------------
$ Element data
$ ------------------------------------------------------------------------------
$ Fe
$
$ ORTHORHOMBIC_A20 and TETRAGONAL_U added im unary 4.1
$
 PAR  G(BCC_A2,FE:VA),,                 +GHSERFE;,,                   N 91Din !
 PAR  TC(BCC_A2,FE:VA),,                 1043.00;,,                   N 91Din !
 PAR  BM(BCC_A2,FE:VA),,                    2.22;,,                   N 91Din !
 PAR  G(FCC_A1,FE:VA),,                 +GFCCFE;,,                    N 91Din !
 PAR  TC(FCC_A1,FE:VA),,                 -201.00;,,                   N 91Din !
 PAR  BM(FCC_A1,FE:VA),,                   -2.10;,,                   N 91Din !
 PAR  G(HCP_A3,FE:VA),,                 +GHCPFE;,,                    N 91Din !
$PAR  G(CBCC_A12,FE:VA),,               +GHSERFE+4745;,,              N 91Din !
$PAR  G(CUB_A13,FE:VA),,                +GHSERFE+3745;,,              N 91Din !
$PAR  G(ORTHORHOMBIC_A20,FE),,          +GHSERFE+5000;,,              N 99SGUN !
$PAR  G(TETRAGONAL_U,FE),,              +GHSERFE+5000;,,              N 99SGUN !
 PAR  G(LIQUID,FE),,                    +GLIQFE;,,                    N 91Din !
$
 PAR  G(ION,FE+2:VA),,                  +GLIQFE;,,                    N 91Din !
$
 FUNCTION GHSERFE   298.15  +1225.7+124.134*T-23.5143*T*LN(T)
       -0.00439752*T**2-5.8927E-08*T**3+77359*T**(-1);
      1811.00  Y  -25383.581+299.31255*T-46*T*LN(T)+2.29603E+31*T**(-9);
      6000.00  N !
 FUNCTION GFCCFE    298.15  -1462.4+8.282*T-1.15*T*LN(T)
       +6.4E-04*T**2+GHSERFE;
      1811.00  Y  -1713.815+0.940009*T+GHSERFE+4.9251E+30*T**(-9);
      6000.00  N !
 FUNCTION GHCPFE    298.15  -3705.78+12.591*T-1.15*T*LN(T)
       +6.4E-04*T**2+GHSERFE;
      1811.00  Y  -3957.195+5.249009*T+GHSERFE+4.9251E+30*T**(-9);
      6000.00  N !
 FUNCTION GLIQFE    298.15  +12040.17-6.55843*T+GHSERFE-3.67516E-21*T**7;
      1811.00  Y  -10838.83+291.302*T-46*T*LN(T);
      6000.00  N !
$ ------------------------------------------------------------------------------
$ S
$
$ FCC_A1 and BCC_A2 revised in unary 3.0
$ ORTHORHOMBIC_S and LIQUID modified in unary 4.1
$ MONOCLINIC revised in unary 4.1
$ ORTHORHOMBIC_S and LIQUID revised in unary 4.4
$
$ Data for S changed from SGTE unary database v4.1 (1999) to v4.4 (2001).
$ The source of these data is unknown.
$ The older data are used in LBall-v7+fun.tdb.
$ The newer data are used in SGSOL 5.0.
$ The older data are kept here as well.
$
 PAR  G(ORTHORHOMBIC_S,S),,             +GHSERSS;                1300 N 99SGUN !
 PAR  G(MONOCLINIC_S,S),,               +GHSERSS+188.29+2.8932*T
             -0.57614*T*LN(T);                                   1300 N 99SGUN !
 PAR  G(FCC_A1,S:VA),,                  +GHSERSS+105000;         1300 N Sundm !
$PAR  G(FCC_A1,S:VA),,                  +GHSERSS+30000+32*T;     1300 N 91Din !
 PAR  G(BCC_A2,S:VA),,                  +GHSERSS+105000;         1300 N Sundm !
$PAR  G(BCC_A2,S:VA),,                  +GHSERSS+31000+32*T;     1300 N 91Din !
 PAR  G(LIQUID,S),,                     +GLIQSS;                 1300 N 99SGUN !
$
 PAR  G(ION,S),,                        +GLIQSS;                 1300 N 99SGUN !
$
 PAR  G(FES,VA:S),,                     +GHSERSS+106203+32*T;    1300 N 92Sun2 !
$
 FUNCTION GHSERSS   298.15  -5228.956+55.401762*T-11.007*T*LN(T)
       -0.026529*T**2+7.754333E-06*T**3;
       368.30  Y  -6513.769+94.676922*T-17.941839*T*LN(T)
       -0.010895125*T**2+1.402558E-06*T**3+39910*T**(-1);
      1300.00  N !
 FUNCTION GLIQSS    298.15  -4001.549+77.889686*T-15.504*T*LN(T)
       -0.018629*T**2-2.4942E-07*T**3-113945*T**(-1);
       388.36  Y  -5285183.35+118449.585*T-19762.4*T*LN(T)
       +32.79275*T**2-0.0102214167*T**3+2.646735E+08*T**(-1);
       428.15  Y  -8174995.23+319914.078*T-57607.3*T*LN(T)
       +135.3045*T**2-0.0529973333*T**3;
       432.25  Y  -219408.801+7758.83993*T-1371.85*T*LN(T)
       +2.845035*T**2-0.00101380333*T**3;
       453.15  Y  +92539.872-1336.36627*T+202.958*T*LN(T)
       -0.2531915*T**2+5.18835E-05*T**3-8202200*T**(-1);
       717.00  Y  -6889.972+176.35482*T-32*T*LN(T);
      1300.00  N !
$ ------------------------------------------------------------------------------
$ Binary system
$
$ From B. Sundman 1992 (included in LB Vol. 3)
$
$ B. Sundman, unpublished work, 1992.
$
$ Checked against LB. Checked at 6000 K.
$
$ Old SGTE data for S are used (Ver. 4.1).
$
 PAR  G(ION,FE+2:S-2),,                 +2*GLIQFE+2*GLIQSS
             -208550-2.958*T;,,                                       N 92Sun2 !
 PAR  L(ION,FE+2:S-2,S;0),,             +96626-43.614*T;,,            N 92Sun2 !
 PAR  L(ION,FE+2:S-2,S;1),,             -145966+49.429*T;,,           N 92Sun2 !
 PAR  L(ION,FE+2:S-2,VA;0),,            +63012-17.778*T;,,            N 92Sun2 !
 PAR  L(ION,FE+2:S-2,VA;1),,            -2277-13.217*T;,,             N 92Sun2 !
$
 PAR  L(FCC_A1,FE,S:VA;0),,             -106800-21*T;,,               N 92Sun2 !
 PAR  L(BCC_A2,FE,S:VA;0),,             -122743-17*T;,,               N 92Sun2 !
$
 PAR  G(FES,FE:S),,                     +GHSERFE+GHSERSS
             -106590-19.229*T+1.81726*T*LN(T);,,                      N 92Sun2 !
 PAR  L(FES,FE,VA:S;0),,                -190667-7.1633*T;,,           N 92Sun2 !
$
 PAR  G(FES2,FE:S),,                    +GHSERFE+2*GHSERSS
             -177848+48.566*T;,,                                      N 92Sun2 !
$ ------------------------------------------------------------------------------
$
 ASSESSED_SYSTEM
  FE-S(TDB -* +ION +FCC_A1 +BCC_A2 +MONOCLINIC_S
  +ORTHORHOMBIC_S +FES +FES2 ;G5 C_S:IONIC/FE+2:S MAJ:IONIC/FE+2:VA
  ;P3 TMM:300/2000 STP:.51/1700/-2) !
$
$
 LIST-OF-REFERENCE
 NUMBER  SOURCE
  Null   'Unknown source'
  Same   'Same or similar interaction as in the corresponding stable phase'
  REFLAV 'Laves phase convention: G(LAVES,X:X)=+3*GHSERXX+15000'
  Sundm  'B. Sundman, unpublished, SGTE unary database V.3.0, 1996; S'
  91Din  'A.T. Dinsdale, Calphad, 15, 317-425(1991).'
  92Sun2 'B. Sundman, unpublished work, 1992; Fe-S'
  99SGUN 'SGTE unary database V.4.1, 1999.'
!

File: data/databases/sgte-binary/FeS-92Sun-newS.tdb
$
$ Database for Fe-S from B. Sundman 1992 (included in LB Vol. 3)
$
$ B. Sundman, unpublished work, 1992.
$
$ Dataset created 2015.06.14 by Bengt Hallstedt.
$ 2021.01.02: Modified for use with GES6.
$
$ Note! This dataset should be reoptimised. The introduction
$ of new data for S in unary 4.4 leads to changes.
$
$ New data for S introduced in unary 4.4 are used here. The L=Fe+FeS eutectic
$ decreases by 20 K. The monotectic decreases by 24 K.
$ The congruent melting temperature of FeS drops from 1463 K to 1425 K.
$
$ ------------------------------------------------------------------------------
 TEMP-LIM 298.15 6000.00 !
$
$ELEMENT NAME  REF. STATE               ATOMIC MASS H298-H0    S298    !
$
 ELEMENT /-   ELECTRON_GAS                0.0          0.0      0.0    ! 
 ELEMENT VA   VACUUM                      0.0          0.0      0.0    ! 
 ELEMENT FE   BCC_A2                     55.847     4489.0     27.2797 ! 
 ELEMENT S    ORTHORHOMBIC_S             32.06      4412.0     32.07   ! 
$ ------------------------------------------------------------------------------
$ Species
$
 SPECIE  FE+2                               FE1/+2 !
 SPECIE  S-2                                S/-2 !
$ ------------------------------------------------------------------------------
$ Phase definitions
$
 PHASE ION:Y % 2 1 1 !
 CONST ION:Y : FE+2 : S-2 VA S : !
$
 PHASE LIQUID:L % 1 1 !
 CONST LIQUID:L : FE S : !
$
$ Fcc (cF4, Fm-3m) and MeX (cF8, Fm-3m)
$
 PHASE FCC_A1 %A 2 1 1 !
 CONST FCC_A1 : FE% S : VA : !
$
$ Bcc (cI2, Im-3m)
$
 PHASE BCC_A2 %B 2 1 3 !
 CONST BCC_A2 : FE% S : VA : !
$
$ Hcp (hP2, P6_3/mmc) and Me2X (NiAs-type, hP4, P6_3/mmc, B8_1)
$
 PHASE HCP_A3 %A 2 1 0.5 !
 CONST HCP_A3 : FE S : VA : !
$
$ Prototype alpha-S (oF128, Fddd), A16
$
 PHASE ORTHORHOMBIC_S % 1 1 !
 CONST ORTHORHOMBIC_S : S : !
$
$ Prototype beta-S (mP48, P2_1/a)
$
 PHASE MONOCLINIC_S % 1 1 !
 CONST MONOCLINIC_S : S : !
$
$ Prototype FeS (hP24, P-62c), alpha
$ Prototype NbS (hP16, P6_3mc), beta
$ Prototype NiAs (hP4, P6_3/mmc), B8_1, gamma (pyrrhotite)
$
 PHASE FES % 2 1 1 !
 CONST FES : FE VA : S : !
$
$ Prototype alpha-FeS2 (oP6, Pnnm), C18, alpha (marcasite)
$ Prototype beta-FeS2 (cP12, Pa-3), C2, beta (pyrite)
$
 PHASE FES2 % 2 1 2 !
 CONST FES2 : FE : S : !
$ ------------------------------------------------------------------------------
$ Defaults
$
 DEFINE-SYSTEM-DEFAULT ELEMENT 2 !
 DEFAULT-COM DEFINE_SYSTEM_ELEMENT VA /- !
 DEFAULT_COM REJECT_PHASE LIQUID !
 TYPE-DEF % SEQ * !
 TYPE-DEF A GES AMEND_PHASE_DESCRIPTION @ MAGNETIC -3 0.28 !
 TYPE-DEF B GES AMEND_PHASE_DESCRIPTION @ MAGNETIC -1 0.4 !
 FUNCTION ZERO      298.15  0;                                         6000 N !
 FUNCTION UN_ASS    298.15  0;                                         6000 N !
 FUNCTION R         298.15  +8.31451;                                  6000 N !
$ ------------------------------------------------------------------------------
$ Element data
$ ------------------------------------------------------------------------------
$ Fe
$
$ ORTHORHOMBIC_A20 and TETRAGONAL_U added im unary 4.1
$
 PAR  G(BCC_A2,FE:VA),,                 +GHSERFE;,,                   N 91Din !
 PAR  TC(BCC_A2,FE:VA),,                 1043.00;,,                   N 91Din !
 PAR  BM(BCC_A2,FE:VA),,                    2.22;,,                   N 91Din !
 PAR  G(FCC_A1,FE:VA),,                 +GFCCFE;,,                    N 91Din !
 PAR  TC(FCC_A1,FE:VA),,                 -201.00;,,                   N 91Din !
 PAR  BM(FCC_A1,FE:VA),,                   -2.10;,,                   N 91Din !
 PAR  G(HCP_A3,FE:VA),,                 +GHCPFE;,,                    N 91Din !
$PAR  G(CBCC_A12,FE:VA),,               +GHSERFE+4745;,,              N 91Din !
$PAR  G(CUB_A13,FE:VA),,                +GHSERFE+3745;,,              N 91Din !
$PAR  G(ORTHORHOMBIC_A20,FE),,          +GHSERFE+5000;,,              N 99SGUN !
$PAR  G(TETRAGONAL_U,FE),,              +GHSERFE+5000;,,              N 99SGUN !
 PAR  G(LIQUID,FE),,                    +GLIQFE;,,                    N 91Din !
$
 PAR  G(ION,FE+2:VA),,                  +GLIQFE;,,                    N 91Din !
$
 FUNCTION GHSERFE   298.15  +1225.7+124.134*T-23.5143*T*LN(T)
       -0.00439752*T**2-5.8927E-08*T**3+77359*T**(-1);
      1811.00  Y  -25383.581+299.31255*T-46*T*LN(T)+2.29603E+31*T**(-9);
      6000.00  N !
 FUNCTION GFCCFE    298.15  -1462.4+8.282*T-1.15*T*LN(T)
       +6.4E-04*T**2+GHSERFE;
      1811.00  Y  -1713.815+0.940009*T+GHSERFE+4.9251E+30*T**(-9);
      6000.00  N !
 FUNCTION GHCPFE    298.15  -3705.78+12.591*T-1.15*T*LN(T)
       +6.4E-04*T**2+GHSERFE;
      1811.00  Y  -3957.195+5.249009*T+GHSERFE+4.9251E+30*T**(-9);
      6000.00  N !
 FUNCTION GLIQFE    298.15  +12040.17-6.55843*T+GHSERFE-3.67516E-21*T**7;
      1811.00  Y  -10838.83+291.302*T-46*T*LN(T);
      6000.00  N !
$ ------------------------------------------------------------------------------
$ S
$
$ FCC_A1 and BCC_A2 revised in unary 3.0
$ ORTHORHOMBIC_S and LIQUID modified in unary 4.1
$ MONOCLINIC revised in unary 4.1
$ ORTHORHOMBIC_S and LIQUID revised in unary 4.4
$
 PAR  G(ORTHORHOMBIC_S,S),,             +GHSERSS;                1300 N 01SGUN !
 PAR  G(MONOCLINIC_S,S),,               +GMONSS;                 1300 N 01SGUN !
 PAR  G(FCC_A1,S:VA),,                  +GHSERSS+105000;         1300 N Sundm !
$PAR  G(FCC_A1,S:VA),,                  +GHSERSS+30000+32*T;     1300 N 91Din !
 PAR  G(BCC_A2,S:VA),,                  +GHSERSS+105000;         1300 N Sundm !
$PAR  G(BCC_A2,S:VA),,                  +GHSERSS+31000+32*T;     1300 N 91Din !
 PAR  G(LIQUID,S),,                     +GLIQSS;                 1300 N 01SGUN !
$
 PAR  G(ION,S),,                        +GLIQSS;                 1300 N 01SGUN !
$
 PAR  G(FES,VA:S),,                     +GHSERSS+106203+32*T;    1300 N 92Sun2 !
$
 FUNCTION GHSERSS   298.15  -5198.294+53.913855*T-10.726*T*LN(T)
       -0.0273801*T**2+8.179537E-6*T**3; 
       368.30  Y  -6475.706+94.182332*T-17.8693298*T*LN(T)
       -0.010936877*T**2+1.406467E-6*T**3+36871*T**(-1); 
      1300.00  Y  -12485.546+188.304687*T-32*T*LN(T); 
      1301.00  N !
 FUNCTION GMONSS    298.15  -5725.422+89.544275*T-17.413*T*LN(T)
       -0.00993935*T**2-0.070062E-6*T**3+1250*T**(-1); 
       388.36  Y  -7455.008+114.782945*T-21.1531404*T*LN(T)
       -0.008566163*T**2+1.112484E-6*T**3+122167*T**(-1); 
      1300.00  Y  -11779.415+186.699065*T-32*T*LN(T); 
      1301.00  N !
 FUNCTION GLIQSS    298.15  -4196.575+85.63027*T-17.413*T*LN(T)
       -0.00993935*T**2-0.070062E-6*T**3+1250*T**(-1); 
       335.00  Y  1790361.982-44195.451432*T+7511.6194258*T*LN(T)
       -13.985517511*T**2+4838.738601E-6*T**3-79880891*T**(-1); 
       388.36  Y  -876313.954+23366.872986*T-4028.756*T*LN(T)
       +7.954595*T**2-2908.513333E-6*T**3+33980035*T**(-1); 
       432.25  Y  454088.687-7814.670231*T+1237.001*T*LN(T)
       -1.5607295*T**2+359.883667E-6*T**3-31765395*T**(-1); 
       500.00  Y  18554.561-144.895285*T+16.535*T*LN(T)
       -0.0454119*T**2+8.327402E-6*T**3-2705030*T**(-1); 
       700.00  Y  21243.126-113.298877*T+9.944*T*LN(T)
       -0.0288384*T**2+3.791365E-6*T**3-3507570*T**(-1); 
       900.00  Y  16117.849-32.79523*T-2.425*T*LN(T)
       -0.01712545*T**2+1.84974E-6*T**3-3215170*T**(-1); 
      1300.00  Y  -6461.814+175.590536*T-32*T*LN(T); 
      1301.00  N !
$ ------------------------------------------------------------------------------
$ Binary system
$
$ From B. Sundman 1992 (included in LB Vol. 3)
$
$ B. Sundman, unpublished work, 1992.
$
$ Checked against LB. Checked at 6000 K.
$
$ Note! This dataset should be reoptimised. The introduction
$ of new data for S in unary 4.4 leads to changes.
$
$ New data for S introduced in unary 4.4 are used here. The L=Fe+FeS eutectic
$ decreases by 20 K. The monotectic decreases by 24 K.
$ The congruent melting temperature of FeS drops from 1463 K to 1425 K.
$
 PAR  G(ION,FE+2:S-2),,                 +2*GLIQFE+2*GLIQSS
             -208550-2.958*T;,,                                       N 92Sun2 !
 PAR  L(ION,FE+2:S-2,S;0),,             +96626-43.614*T;,,            N 92Sun2 !
 PAR  L(ION,FE+2:S-2,S;1),,             -145966+49.429*T;,,           N 92Sun2 !
 PAR  L(ION,FE+2:S-2,VA;0),,            +63012-17.778*T;,,            N 92Sun2 !
 PAR  L(ION,FE+2:S-2,VA;1),,            -2277-13.217*T;,,             N 92Sun2 !
$
 PAR  L(FCC_A1,FE,S:VA;0),,             -106800-21*T;,,               N 92Sun2 !
 PAR  L(BCC_A2,FE,S:VA;0),,             -122743-17*T;,,               N 92Sun2 !
$
 PAR  G(FES,FE:S),,                     +GHSERFE+GHSERSS
             -106590-19.229*T+1.81726*T*LN(T);,,                      N 92Sun2 !
 PAR  L(FES,FE,VA:S;0),,                -190667-7.1633*T;,,           N 92Sun2 !
$
 PAR  G(FES2,FE:S),,                    +GHSERFE+2*GHSERSS
             -177848+48.566*T;,,                                      N 92Sun2 !
$ ------------------------------------------------------------------------------
$
 ASSESSED_SYSTEM
  FE-S(TDB -* +ION +FCC_A1 +BCC_A2 +MONOCLINIC_S
  +ORTHORHOMBIC_S +FES +FES2 ;G5 C_S:IONIC/FE+2:S MAJ:IONIC/FE+2:VA
  ;P3 TMM:300/2000 STP:.51/1700/-2) !
$
$
 LIST-OF-REFERENCE
 NUMBER  SOURCE
  Null   'Unknown source'
  Same   'Same or similar interaction as in the corresponding stable phase'
  REFLAV 'Laves phase convention: G(LAVES,X:X)=+3*GHSERXX+15000'
  Sundm  'B. Sundman, unpublished, SGTE unary database V.3.0, 1996; S'
  91Din  'A.T. Dinsdale, Calphad, 15, 317-425(1991).'
  92Sun2 'B. Sundman, unpublished work, 1992; Fe-S'
  99SGUN 'SGTE unary database V.4.1, 1999.'
  01SGUN 'SGTE unary database V.4.4, 2001.'
!
