Repository: orchid-calphad/orchid-project.org

# orchid-project.org

Website and released data of **ORCHID** (Open Repository for CALPHAD Hypotheses, Intelligence, and Discovery),
served by GitHub Pages at https://orchid-project.org. Releases are archived on Zenodo (one DOI per version).

- `index.html`, `catalog/`, `best-practices.html` — static, self-contained pages (generated in the ORCHID tooling).
- `data/` — released data: catalog, redistributable TDB files, convex hulls. Licences: `data/LICENSES.md`, `data/NOTICE.md`.
- `llms.txt`, `data/croissant.json`, `CITATION.cff`, `.zenodo.json` — machine-readable metadata.

Only data with clear redistribution rights are published.

File: data/databases/sgte-binary/FeSb-08Boa.tdb
$
$ Database for Fe-Sb from D. Boa et al. 2008.
$
$ D. Boa, S. Hassam, G. Kra, K.P. Kotchi, J. Rogez, Calphad, 32, 227-39(2008).
$
$ Dataset created 2021.12.12 by Bengt Hallstedt.
$
$ There is an inverse miscibility gap with a minimum at 3854 K and x(Sb)=0.29.
$
$ FeSb is not stable below 270 K.
$
$ ------------------------------------------------------------------------------
 TEMP-LIM 298.15 6000.00 !
$
$ELEMENT NAME  REF. STATE               ATOMIC MASS H298-H0    S298    !
$
 ELEMENT VA   VACUUM                      0.0          0.0      0.0    ! 
 ELEMENT FE   BCC_A2                     55.847     4489.0     27.2797 ! 
 ELEMENT SB   RHOMBOHEDRAL_A7           121.75      5870.152   45.5219 ! 
$ ------------------------------------------------------------------------------
$ Phase definitions
$
 PHASE LIQUID:L % 1 1 !
 CONST LIQUID:L : FE SB : !
$
$ Fcc (cF4, Fm-3m) and MeX (cF8, Fm-3m)
$
 PHASE FCC_A1 %A 2 1 1 !
 CONST FCC_A1 : FE% SB : VA : !
$
$ Bcc (cI2, Im-3m)
$
 PHASE BCC_A2 %B 2 1 3 !
 CONST BCC_A2 : FE% SB : VA : !
$
$ Hcp (hP2, P6_3/mmc) and Me2X (NiAs-type, hP4, P6_3/mmc, B8_1)
$
 PHASE HCP_A3 %A 2 1 0.5 !
 CONST HCP_A3 : FE SB : VA : !
$
$ Prototype alpha-As (hR2, R-3m)
$
 PHASE RHOMBOHEDRAL_A7 % 1 1 !
 CONST RHOMBOHEDRAL_A7 : SB : !
$
$ Prototype NiAs (hP6, P6_3/mmc)
$ (InNi2, B8_2 according to LB structure)
$
 PHASE FESB_B81 % 2 1 1  !
 CONST FESB_B81 : FE : FE SB : !
$
$ Prototype alpha-FeS2 (oP6, Pnnm)
$
 PHASE FESB2_C18 % 2 1 2  !
 CONST FESB2_C18 : FE : SB : !
$ ------------------------------------------------------------------------------
$ Defaults
$
 DEFINE-SYSTEM-DEFAULT ELEMENT 2 !
 DEFAULT-COM DEFINE_SYSTEM_ELEMENT VA !
 TYPE-DEF % SEQ * !
 TYPE-DEF A GES AMEND_PHASE_DESCRIPTION @ MAGNETIC -3 0.28 !
 TYPE-DEF B GES AMEND_PHASE_DESCRIPTION @ MAGNETIC -1 0.4 !
 FUNCTION ZERO      298.15  0;                                         6000 N !
 FUNCTION UN_ASS    298.15  0;                                         6000 N !
 FUNCTION R         298.15  +8.31451;                                  6000 N !
$ ------------------------------------------------------------------------------
$ Element data
$ ------------------------------------------------------------------------------
$ Fe
$
$ ORTHORHOMBIC_A20 and TETRAGONAL_U added im unary 4.1
$
 PAR  G(BCC_A2,FE:VA),,                 +GHSERFE;,,                   N 91Din !
 PAR  TC(BCC_A2,FE:VA),,                 1043.00;,,                   N 91Din !
 PAR  BM(BCC_A2,FE:VA),,                    2.22;,,                   N 91Din !
 PAR  G(FCC_A1,FE:VA),,                 +GFCCFE;,,                    N 91Din !
 PAR  TC(FCC_A1,FE:VA),,                 -201.00;,,                   N 91Din !
 PAR  BM(FCC_A1,FE:VA),,                   -2.10;,,                   N 91Din !
 PAR  G(HCP_A3,FE:VA),,                 +GHCPFE;,,                    N 91Din !
$PAR  G(CBCC_A12,FE:VA),,               +GHSERFE+4745;,,              N 91Din !
$PAR  G(CUB_A13,FE:VA),,                +GHSERFE+3745;,,              N 91Din !
$PAR  G(ORTHORHOMBIC_A20,FE),,          +GHSERFE+5000;,,              N 99SGUN !
$PAR  G(TETRAGONAL_U,FE),,              +GHSERFE+5000;,,              N 99SGUN !
 PAR  G(LIQUID,FE),,                    +GLIQFE;,,                    N 91Din !
$
 PAR  G(FESB_B81,FE:FE),,               +2*GHCPFE;,,                  N 08Boa !
$
 FUNCTION GHSERFE   298.15  +1225.7+124.134*T-23.5143*T*LN(T)
       -0.00439752*T**2-5.8927E-08*T**3+77359*T**(-1);
      1811.00  Y  -25383.581+299.31255*T-46*T*LN(T)+2.29603E+31*T**(-9);
      6000.00  N !
 FUNCTION GFCCFE    298.15  -1462.4+8.282*T-1.15*T*LN(T)
       +6.4E-04*T**2+GHSERFE;
      1811.00  Y  -1713.815+0.940009*T+GHSERFE+4.9251E+30*T**(-9);
      6000.00  N !
 FUNCTION GHCPFE    298.15  -3705.78+12.591*T-1.15*T*LN(T)
       +6.4E-04*T**2+GHSERFE;
      1811.00  Y  -3957.195+5.249009*T+GHSERFE+4.9251E+30*T**(-9);
      6000.00  N !
 FUNCTION GLIQFE    298.15  +12040.17-6.55843*T+GHSERFE-3.67516E-21*T**7;
      1811.00  Y  -10838.83+291.302*T-46*T*LN(T);
      6000.00  N !
$ ------------------------------------------------------------------------------
$ Sb
$
$ BCT_A5 revised in unary 3.0
$
$ BCT_A5 the value from 91Din is used in LBall-v7+fun.tdb.
$ BCT_A5 the value from 96SGUN is used in SGSOL 5.0.
$ It is only needed in Sb-Sn.
$
 PAR  G(RHOMBOHEDRAL_A7,SB),,           +GHSERSB;                2000 N 91Din !
 PAR  G(FCC_A1,SB:VA),,                 +GHSERSB+19874-13.7*T;   2000 N 91Din !
 PAR  G(BCC_A2,SB:VA),,                 +GHSERSB+19874-15.1*T;   2000 N 91Din !
 PAR  G(HCP_A3,SB:VA),,                 +GHSERSB+19874-13*T;     2000 N 91Din !
$PAR  G(BCT_A5,SB),,                    +GHSERSB+13000-8*T;      2000 N 96SGUN !
$PAR  G(BCT_A5,SB),,                    +GHSERSB+1000;           2000 N 91Din !
 PAR  G(LIQUID,SB),,                    +GLIQSB;                 2000 N 91Din !
$
 FUNCTION GHSERSB   298.15  -9242.858+156.154689*T-30.5130752*T*LN(T)
       +0.007748768*T**2-3.003415E-06*T**3+100625*T**(-1);
       903.78  Y  -11738.83+169.485872*T-31.38*T*LN(T)+1.616849E+27*T**(-9);
      2000.00  N !
 FUNCTION GLIQSB    298.15  +19822.328-21.923164*T+GHSERSB-1.74847E-20*T**7;
       903.78  Y  +8175.359+147.455986*T-31.38*T*LN(T);
      2000.00  N !
 FUNCTION GHCPSB    298.15  +GHSERSB+19874-13*T;                       2000 N !
$ ------------------------------------------------------------------------------
$ Binary system
$
$ D. Boa, S. Hassam, G. Kra, K.P. Kotchi, J. Rogez, Calphad, 32, 227-39(2008).
$
$ Checked against paper. Checked at 6000 K.
$
$ There is an inverse miscibility gap with a minimum at 3854 K and x(Sb)=0.29.
$
$ FeSb is not stable below 270 K.
$
 PAR  L(LIQUID,FE,SB;0),,               -20094.45+16.4818*T;,,        N 08Boa !
 PAR  L(LIQUID,FE,SB;1),,               -17411.15+11.5984*T;,,        N 08Boa !
$
 PAR  L(FCC_A1,FE,SB:VA;0),,            +2229.41+23.5945*T;,,         N 08Boa !
 PAR  L(FCC_A1,FE,SB:VA;1),,            -23340.04;,,                  N 08Boa !
$
 PAR  L(BCC_A2,FE,SB:VA;0),,            +4556.71+28.7017*T;,,         N 08Boa !
 PAR  L(BCC_A2,FE,SB:VA;1),,            -37566.3;,,                   N 08Boa !
$
 PAR  G(FESB_B81,FE:SB),,               +GHCPFE+GHCPSB
             -36000+10.49*T;,,                                        N 08Boa !
 PAR  L(FESB_B81,FE:FE,SB;0),,          +21236.24-0.23326*T;,,        N 08Boa !
 PAR  L(FESB_B81,FE:FE,SB;1),,          +27774.45;,,                  N 08Boa !
$
 PAR  G(FESB2_C18,FE:SB),,              +GHSERFE+2*GHSERSB
             -35400+14.376*T;,,                                       N 08Boa !
$
$ Metastable
$
 PAR  L(HCP_A3,FE,SB:VA;0),,            +2229.41+23.5945*T;,,         N Same !
 PAR  L(HCP_A3,FE,SB:VA;1),,            -23340.04;,,                  N Same !
$ ------------------------------------------------------------------------------
$
 ASSESSED_SYSTEM
  FE-SB(TDB -* +LIQUID +FCC +BCC_A2 +RHOMBO_A7 +FESB_B81 +FESB2_C18 
  ;P3 STP:.1/1400/1 STP:.001/1400/1) !
$
$
 LIST-OF-REFERENCE
 NUMBER  SOURCE
  Null   'Unknown source'
  Same   'Same or similar interaction as in the corresponding stable phase'
  REFLAV 'Laves phase convention: G(LAVES,X:X)=+3*GHSERXX+15000'
  91Din  'A.T. Dinsdale, Calphad, 15, 317-425(1991).'
  96SGUN 'SGTE unary database V.3.0, 1996.'
  99SGUN 'SGTE unary database V.4.1, 1999.'
  08Boa  'D. Boa, S. Hassam, G. Kra, K.P. Kotchi, J. Rogez,
          Calphad, 32, 227-39(2008); Fe-Sb'
!

File: data/databases/sgte-binary/FeSb-14Li.tdb
$
$ Database for Fe-Sb from C. Li et al. 2014.
$
$ C. Li, D. Zhu, Y. Zhang, Z. Du, C. Guo, J. Li, J.-C. Tedenac,
$ Calphad, 47, 23-34(2014).
$
$ Dataset created 2021.12.12 by Bengt Hallstedt.
$
$ Invariant equilibria differ by up to 3 K because of using the GHSERSB
$ function for FeSb instead of GHSERSB_LOW.
$
$ ------------------------------------------------------------------------------
 TEMP-LIM 298.15 6000.00 !
$
$ELEMENT NAME  REF. STATE               ATOMIC MASS H298-H0    S298    !
$
 ELEMENT VA   VACUUM                      0.0          0.0      0.0    ! 
 ELEMENT FE   BCC_A2                     55.847     4489.0     27.2797 ! 
 ELEMENT SB   RHOMBOHEDRAL_A7           121.75      5870.152   45.5219 ! 
$ ------------------------------------------------------------------------------
$ Phase definitions
$
 PHASE LIQUID:L % 1 1 !
 CONST LIQUID:L : FE SB : !
$
$ Fcc (cF4, Fm-3m) and MeX (cF8, Fm-3m)
$
 PHASE FCC_A1 %A 2 1 1 !
 CONST FCC_A1 : FE% SB : VA : !
$
$ Bcc (cI2, Im-3m)
$
 PHASE BCC_A2 %B 2 1 3 !
 CONST BCC_A2 : FE% SB : VA : !
$
$ Hcp (hP2, P6_3/mmc) and Me2X (NiAs-type, hP4, P6_3/mmc, B8_1)
$
 PHASE HCP_A3 %A 2 1 0.5 !
 CONST HCP_A3 : FE SB : VA : !
$
$ Prototype alpha-As (hR2, R-3m)
$
 PHASE RHOMBOHEDRAL_A7 % 1 1 !
 CONST RHOMBOHEDRAL_A7 : SB : !
$
$ Prototype NiAs (hP6, P6_3/mmc)
$ (InNi2, B8_2 according to LB structure)
$
 PHASE FESB_B81 % 3 1 1 1  !
 CONST FESB_B81 : FE% VA : FE VA% : SB : !
$
$ Prototype alpha-FeS2 (oP6, Pnnm)
$
 PHASE FESB2_C18 % 2 1 2  !
 CONST FESB2_C18 : FE : SB : !
$ ------------------------------------------------------------------------------
$ Defaults
$
 DEFINE-SYSTEM-DEFAULT ELEMENT 2 !
 DEFAULT-COM DEFINE_SYSTEM_ELEMENT VA !
 TYPE-DEF % SEQ * !
 TYPE-DEF A GES AMEND_PHASE_DESCRIPTION @ MAGNETIC -3 0.28 !
 TYPE-DEF B GES AMEND_PHASE_DESCRIPTION @ MAGNETIC -1 0.4 !
 FUNCTION ZERO      298.15  0;                                         6000 N !
 FUNCTION UN_ASS    298.15  0;                                         6000 N !
 FUNCTION R         298.15  +8.31451;                                  6000 N !
$ ------------------------------------------------------------------------------
$ Element data
$ ------------------------------------------------------------------------------
$ Fe
$
$ ORTHORHOMBIC_A20 and TETRAGONAL_U added im unary 4.1
$
 PAR  G(BCC_A2,FE:VA),,                 +GHSERFE;,,                   N 91Din !
 PAR  TC(BCC_A2,FE:VA),,                 1043.00;,,                   N 91Din !
 PAR  BM(BCC_A2,FE:VA),,                    2.22;,,                   N 91Din !
 PAR  G(FCC_A1,FE:VA),,                 +GFCCFE;,,                    N 91Din !
 PAR  TC(FCC_A1,FE:VA),,                 -201.00;,,                   N 91Din !
 PAR  BM(FCC_A1,FE:VA),,                   -2.10;,,                   N 91Din !
 PAR  G(HCP_A3,FE:VA),,                 +GHCPFE;,,                    N 91Din !
$PAR  G(CBCC_A12,FE:VA),,               +GHSERFE+4745;,,              N 91Din !
$PAR  G(CUB_A13,FE:VA),,                +GHSERFE+3745;,,              N 91Din !
$PAR  G(ORTHORHOMBIC_A20,FE),,          +GHSERFE+5000;,,              N 99SGUN !
$PAR  G(TETRAGONAL_U,FE),,              +GHSERFE+5000;,,              N 99SGUN !
 PAR  G(LIQUID,FE),,                    +GLIQFE;,,                    N 91Din !
$
 FUNCTION GHSERFE   298.15  +1225.7+124.134*T-23.5143*T*LN(T)
       -0.00439752*T**2-5.8927E-08*T**3+77359*T**(-1);
      1811.00  Y  -25383.581+299.31255*T-46*T*LN(T)+2.29603E+31*T**(-9);
      6000.00  N !
 FUNCTION GFCCFE    298.15  -1462.4+8.282*T-1.15*T*LN(T)
       +6.4E-04*T**2+GHSERFE;
      1811.00  Y  -1713.815+0.940009*T+GHSERFE+4.9251E+30*T**(-9);
      6000.00  N !
 FUNCTION GHCPFE    298.15  -3705.78+12.591*T-1.15*T*LN(T)
       +6.4E-04*T**2+GHSERFE;
      1811.00  Y  -3957.195+5.249009*T+GHSERFE+4.9251E+30*T**(-9);
      6000.00  N !
 FUNCTION GLIQFE    298.15  +12040.17-6.55843*T+GHSERFE-3.67516E-21*T**7;
      1811.00  Y  -10838.83+291.302*T-46*T*LN(T);
      6000.00  N !
$ ------------------------------------------------------------------------------
$ Sb
$
$ BCT_A5 revised in unary 3.0
$
$ BCT_A5 the value from 91Din is used in LBall-v7+fun.tdb.
$ BCT_A5 the value from 96SGUN is used in SGSOL 5.0.
$ It is only needed in Sb-Sn.
$
 PAR  G(RHOMBOHEDRAL_A7,SB),,           +GHSERSB;                2000 N 91Din !
 PAR  G(FCC_A1,SB:VA),,                 +GHSERSB+19874-13.7*T;   2000 N 91Din !
 PAR  G(BCC_A2,SB:VA),,                 +GHSERSB+19874-15.1*T;   2000 N 91Din !
 PAR  G(HCP_A3,SB:VA),,                 +GHSERSB+19874-13*T;     2000 N 91Din !
$PAR  G(BCT_A5,SB),,                    +GHSERSB+13000-8*T;      2000 N 96SGUN !
$PAR  G(BCT_A5,SB),,                    +GHSERSB+1000;           2000 N 91Din !
 PAR  G(LIQUID,SB),,                    +GLIQSB;                 2000 N 91Din !
$
 PAR  G(FESB_B81,VA:VA:SB),,            +GHSERSB+16567.65+3.9*T;,,    N 14Li !
$
 FUNCTION GHSERSB   298.15  -9242.858+156.154689*T-30.5130752*T*LN(T)
       +0.007748768*T**2-3.003415E-06*T**3+100625*T**(-1);
       903.78  Y  -11738.83+169.485872*T-31.38*T*LN(T)+1.616849E+27*T**(-9);
      2000.00  N !
 FUNCTION GLIQSB    298.15  +19822.328-21.923164*T+GHSERSB-1.74847E-20*T**7;
       903.78  Y  +8175.359+147.455986*T-31.38*T*LN(T);
      2000.00  N !
 FUNCTION GHCPSB    298.15  +GHSERSB+19874-13*T;                       2000 N !
$ ------------------------------------------------------------------------------
$ Binary system
$
$ C. Li, D. Zhu, Y. Zhang, Z. Du, C. Guo, J. Li, J.-C. Tedenac,
$ Calphad, 47, 23-34(2014).
$
$ Checked against paper and author's tdb. Checked at 6000 K.
$
$ Invariant equilibria differ by up to 3 K because of using the GHSERSB
$ function for FeSb instead of GHSERSB_LOW.
$
 PAR  L(LIQUID,FE,SB;0),,               -10200;,,                     N 14Li !
 PAR  L(LIQUID,FE,SB;1),,               +3000-4.53*T;,,               N 14Li !
 PAR  L(LIQUID,FE,SB;2),,               +10500;,,                     N 14Li !
$
 PAR  L(FCC_A1,FE,SB:VA;0),,            +3950+10*T;,,                 N 14Li !
 PAR  L(FCC_A1,FE,SB:VA;1),,            -15000;,,                     N 14Li !
$
 PAR  L(BCC_A2,FE,SB:VA;0),,            +3512+17*T;,,                 N 14Li !
 PAR  L(BCC_A2,FE,SB:VA;1),,            -29000;,,                     N 14Li !
$
 PAR  G(FESB_B81,FE:FE:SB),,            +2*GHSERFE+GHSERSB
             -21000+12.03*T;,,                                        N 14Li !
 PAR  G(FESB_B81,FE:VA:SB),,            +3*GFESB;,,                   N 14Li !
$PAR  G(FESB_B81,VA:FE:SB),,            +GHSERFE+GHSERSB
$            -4770-6.3*T;,,                                           N 14Li !
$ Corrected parameter below
 PAR  G(FESB_B81,VA:FE:SB),,            +GHSERFE+GHSERSB
             -4770-9*T;,,                                             N 14Li !
 PAR  L(FESB_B81,FE,VA:FE:SB;0),,       -18600-12*T;,,                N 14Li !
 PAR  L(FESB_B81,FE,VA:VA:SB;0),,       -18600-12*T;,,                N 14Li !
 PAR  L(FESB_B81,FE:FE,VA:SB;0),,       -9588.6-4.6719*T;,,           N 14Li !
 PAR  L(FESB_B81,VA:FE,VA:SB;0),,       -9588.6-4.6719*T;,,           N 14Li !
$
 PAR  G(FESB2_C18,FE:SB),,              +3*GFESB2;,,                  N 14Li !
$
$ Metastable
$
 PAR  L(HCP_A3,FE,SB:VA;0),,            +ZERO;,,                      N 14Li !
$
 FUNCTION GFESB     298.15  +0.333333*GHSERFE+0.333333*GHSERSB
       -7000+2.5*T+0.33726*T*LN(T)-0.0101350266*T**2
       +2.30276E-05*T**3+15000*T**(-1);
      6000.00  N !
 FUNCTION GFESB2    298.15  +0.333333*GHSERFE+0.666667*GHSERSB
       -8408-49.72*T+7.2024046988454*T*LN(T)+2.21180797268422E-05*T**2
       -48862.3285032292*T**(-1);
      6000.00  N !
$ ------------------------------------------------------------------------------
$
 ASSESSED_SYSTEM
  FE-SB(TDB -* +LIQUID +FCC +BCC_A2 +RHOMBO_A7 +FESB_B81 +FESB2_C18 
  ;P3 STP:.1/1400/1 STP:.001/1400/1) !
$
$
 LIST-OF-REFERENCE
 NUMBER  SOURCE
  Null   'Unknown source'
  Same   'Same or similar interaction as in the corresponding stable phase'
  REFLAV 'Laves phase convention: G(LAVES,X:X)=+3*GHSERXX+15000'
  91Din  'A.T. Dinsdale, Calphad, 15, 317-425(1991).'
  95Pei  'B. Pei, B. Bjorkman, B. Sundman, B. Jansson,
          Calphad, 19, 1-15(1995); Fe-Sb'
  96SGUN 'SGTE unary database V.3.0, 1996.'
  99SGUN 'SGTE unary database V.4.1, 1999.'
  14Li   'C. Li, D. Zhu, Y. Zhang, Z. Du, C. Guo, J. Li, J.-C. Tedenac,
          Calphad, 47, 23-34(2014); Fe-Sb'
!

File: data/databases/sgte-binary/FeSb-95Pei-LB.tdb
$
$ Database for Fe-Sb from B. Pei et al. 1995 (included in LB Vol. 5)
$
$ B. Pei, B. Bjorkman, B. Sundman, B. Jansson, Calphad, 19, 1-15(1995).
$
$ Dataset created 2016.01.24 by Bengt Hallstedt.
$ 2021.01.02: Modified for use with GES6.
$
$ There is an inverse miscibility gap with a minimum at 5053 K and x(Sb)=0.30.
$
$ FeSb is not stable below 270 K.
$
$ ------------------------------------------------------------------------------
 TEMP-LIM 298.15 6000.00 !
$
$ELEMENT NAME  REF. STATE               ATOMIC MASS H298-H0    S298    !
$
 ELEMENT VA   VACUUM                      0.0          0.0      0.0    ! 
 ELEMENT FE   BCC_A2                     55.847     4489.0     27.2797 ! 
 ELEMENT SB   RHOMBOHEDRAL_A7           121.75      5870.152   45.5219 ! 
$ ------------------------------------------------------------------------------
$ Phase definitions
$
 PHASE LIQUID:L % 1 1 !
 CONST LIQUID:L : FE SB : !
$
$ Fcc (cF4, Fm-3m) and MeX (cF8, Fm-3m)
$
 PHASE FCC_A1 %A 2 1 1 !
 CONST FCC_A1 : FE% SB : VA : !
$
$ Bcc (cI2, Im-3m)
$
 PHASE BCC_A2 %B 2 1 3 !
 CONST BCC_A2 : FE% SB : VA : !
$
$ Hcp (hP2, P6_3/mmc) and Me2X (NiAs-type, hP4, P6_3/mmc, B8_1)
$
 PHASE HCP_A3 %A 2 1 0.5 !
 CONST HCP_A3 : FE SB : VA : !
$
$ Prototype alpha-As (hR2, R-3m)
$
 PHASE RHOMBOHEDRAL_A7 % 1 1 !
 CONST RHOMBOHEDRAL_A7 : SB : !
$
$ Prototype NiAs (hP6, P6_3/mmc)
$ (InNi2, B8_2 according to LB structure)
$
 PHASE FESB_B81 % 2 1 1  !
 CONST FESB_B81 : FE : FE SB : !
$
$ Prototype alpha-FeS2 (oP6, Pnnm)
$
 PHASE FESB2_C18 % 2 1 2  !
 CONST FESB2_C18 : FE : SB : !
$ ------------------------------------------------------------------------------
$ Defaults
$
 DEFINE-SYSTEM-DEFAULT ELEMENT 2 !
 DEFAULT-COM DEFINE_SYSTEM_ELEMENT VA !
 TYPE-DEF % SEQ * !
 TYPE-DEF A GES AMEND_PHASE_DESCRIPTION @ MAGNETIC -3 0.28 !
 TYPE-DEF B GES AMEND_PHASE_DESCRIPTION @ MAGNETIC -1 0.4 !
 FUNCTION ZERO      298.15  0;                                         6000 N !
 FUNCTION UN_ASS    298.15  0;                                         6000 N !
 FUNCTION R         298.15  +8.31451;                                  6000 N !
$ ------------------------------------------------------------------------------
$ Element data
$ ------------------------------------------------------------------------------
$ Fe
$
$ ORTHORHOMBIC_A20 and TETRAGONAL_U added im unary 4.1
$
 PAR  G(BCC_A2,FE:VA),,                 +GHSERFE;,,                   N 91Din !
 PAR  TC(BCC_A2,FE:VA),,                 1043.00;,,                   N 91Din !
 PAR  BM(BCC_A2,FE:VA),,                    2.22;,,                   N 91Din !
 PAR  G(FCC_A1,FE:VA),,                 +GFCCFE;,,                    N 91Din !
 PAR  TC(FCC_A1,FE:VA),,                 -201.00;,,                   N 91Din !
 PAR  BM(FCC_A1,FE:VA),,                   -2.10;,,                   N 91Din !
 PAR  G(HCP_A3,FE:VA),,                 +GHCPFE;,,                    N 91Din !
$PAR  G(CBCC_A12,FE:VA),,               +GHSERFE+4745;,,              N 91Din !
$PAR  G(CUB_A13,FE:VA),,                +GHSERFE+3745;,,              N 91Din !
$PAR  G(ORTHORHOMBIC_A20,FE),,          +GHSERFE+5000;,,              N 99SGUN !
$PAR  G(TETRAGONAL_U,FE),,              +GHSERFE+5000;,,              N 99SGUN !
 PAR  G(LIQUID,FE),,                    +GLIQFE;,,                    N 91Din !
$
 PAR  G(FESB_B81,FE:FE),,               +2*GHCPFE;,,                  N 95Pei !
$
 FUNCTION GHSERFE   298.15  +1225.7+124.134*T-23.5143*T*LN(T)
       -0.00439752*T**2-5.8927E-08*T**3+77359*T**(-1);
      1811.00  Y  -25383.581+299.31255*T-46*T*LN(T)+2.29603E+31*T**(-9);
      6000.00  N !
 FUNCTION GFCCFE    298.15  -1462.4+8.282*T-1.15*T*LN(T)
       +6.4E-04*T**2+GHSERFE;
      1811.00  Y  -1713.815+0.940009*T+GHSERFE+4.9251E+30*T**(-9);
      6000.00  N !
 FUNCTION GHCPFE    298.15  -3705.78+12.591*T-1.15*T*LN(T)
       +6.4E-04*T**2+GHSERFE;
      1811.00  Y  -3957.195+5.249009*T+GHSERFE+4.9251E+30*T**(-9);
      6000.00  N !
 FUNCTION GLIQFE    298.15  +12040.17-6.55843*T+GHSERFE-3.67516E-21*T**7;
      1811.00  Y  -10838.83+291.302*T-46*T*LN(T);
      6000.00  N !
$ ------------------------------------------------------------------------------
$ Sb
$
$ BCT_A5 revised in unary 3.0
$
$ BCT_A5 the value from 91Din is used in LBall-v7+fun.tdb.
$ BCT_A5 the value from 96SGUN is used in SGSOL 5.0.
$ It is only needed in Sb-Sn.
$
 PAR  G(RHOMBOHEDRAL_A7,SB),,           +GHSERSB;                2000 N 91Din !
 PAR  G(FCC_A1,SB:VA),,                 +GHSERSB+19874-13.7*T;   2000 N 91Din !
 PAR  G(BCC_A2,SB:VA),,                 +GHSERSB+19874-15.1*T;   2000 N 91Din !
 PAR  G(HCP_A3,SB:VA),,                 +GHSERSB+19874-13*T;     2000 N 91Din !
$PAR  G(BCT_A5,SB),,                    +GHSERSB+13000-8*T;      2000 N 96SGUN !
$PAR  G(BCT_A5,SB),,                    +GHSERSB+1000;           2000 N 91Din !
 PAR  G(LIQUID,SB),,                    +GLIQSB;                 2000 N 91Din !
$
 FUNCTION GHSERSB   298.15  -9242.858+156.154689*T-30.5130752*T*LN(T)
       +0.007748768*T**2-3.003415E-06*T**3+100625*T**(-1);
       903.78  Y  -11738.83+169.485872*T-31.38*T*LN(T)+1.616849E+27*T**(-9);
      2000.00  N !
 FUNCTION GLIQSB    298.15  +19822.328-21.923164*T+GHSERSB-1.74847E-20*T**7;
       903.78  Y  +8175.359+147.455986*T-31.38*T*LN(T);
      2000.00  N !
 FUNCTION GHCPSB    298.15  +GHSERSB+19874-13*T;                       2000 N !
$ ------------------------------------------------------------------------------
$ Binary system
$
$ From B. Pei et al. 1995 (included in LB Vol. 5)
$
$ B. Pei, B. Bjorkman, B. Sundman, B. Jansson, Calphad, 19, 1-15(1995).
$
$ Checked against LB and paper. Checked at 6000 K.
$
$ There is an inverse miscibility gap with a minimum at 5053 K and x(Sb)=0.30.
$
$ FeSb is not stable below 270 K.
$
 PAR  L(LIQUID,FE,SB;0),,               -22891.21+17.47*T;,,          N 95Pei !
 PAR  L(LIQUID,FE,SB;1),,               -15222.54+8.74*T;,,           N 95Pei !
 PAR  L(LIQUID,FE,SB;2),,               +2336.64;,,                   N 95Pei !
$
 PAR  L(FCC_A1,FE,SB:VA;0),,            +2684.1+21.15*T;,,            N 95Pei !
 PAR  L(FCC_A1,FE,SB:VA;1),,            -21095.63;,,                  N 95Pei !
$
 PAR  L(BCC_A2,FE,SB:VA;0),,            +4764.1+26.28*T;,,            N 95Pei !
 PAR  L(BCC_A2,FE,SB:VA;1),,            -35112.52;,,                  N 95Pei !
$
 PAR  G(FESB_B81,FE:SB),,               +GHCPFE+GHCPSB
             -32715.38+7*T;,,                                         N 95Pei !
 PAR  L(FESB_B81,FE:FE,SB;0),,          +16407.28+4.39*T;,,           N 95Pei !
 PAR  L(FESB_B81,FE:FE,SB;1),,          +26981.65;,,                  N 95Pei !
$
 PAR  G(FESB2_C18,FE:SB),,              +GHSERFE+2*GHSERSB
             -30186.21+9.15*T;,,                                      N 95Pei !
$
$ Metastable
$
 PAR  L(HCP_A3,FE,SB:VA;0),,            +2684.1+21.15*T;,,            N Same !
 PAR  L(HCP_A3,FE,SB:VA;1),,            -21095.63;,,                  N Same !
$ ------------------------------------------------------------------------------
$
 ASSESSED_SYSTEM
  FE-SB(TDB -* +LIQUID +FCC +BCC_A2 +RHOMBO_A7 +FESB_B81 +FESB2_C18 
  ;P3 STP:.1/1400/1 STP:.001/1400/1) !
$
$
 LIST-OF-REFERENCE
 NUMBER  SOURCE
  Null   'Unknown source'
  Same   'Same or similar interaction as in the corresponding stable phase'
  REFLAV 'Laves phase convention: G(LAVES,X:X)=+3*GHSERXX+15000'
  91Din  'A.T. Dinsdale, Calphad, 15, 317-425(1991).'
  95Pei  'B. Pei, B. Bjorkman, B. Sundman, B. Jansson,
          Calphad, 19, 1-15(1995); Fe-Sb'
  96SGUN 'SGTE unary database V.3.0, 1996.'
  99SGUN 'SGTE unary database V.4.1, 1999.'
!

File: data/databases/sgte-binary/FeSc-08GTT.tdb
$
$ Database for Fe-Sc from GTT 2008
$
$ GTT, unpublished, 2008.
$
$ Dataset created 2009.08.27 by Bengt Hallstedt.
$ 2021.01.02: Modified for use with GES6.
$
$ In this system all three Laves phases appear to be stable, but only one
$ Fe2Sc phase is modelled.
$
$ Fe2Sc has a very strange Gibbs energy function. The enthalpy and entropy
$ of formation varies in a strange manner.
$
$ According to the Pauling file there is a Fe6Sc29 phase with structure
$ type Fe6Sc29 (cP140, Pm-3), but no FeSc7 phase.
$
$ ------------------------------------------------------------------------------
 TEMP-LIM 298.15 6000.00 !
$
$ELEMENT NAME  REF. STATE               ATOMIC MASS H298-H0    S298    !
$
 ELEMENT VA   VACUUM                      0.0          0.0      0.0    ! 
 ELEMENT FE   BCC_A2                     55.847     4489.0     27.2797 ! 
 ELEMENT SC   HCP_A3                     44.9559    5217.448   34.6435 ! 
$ ------------------------------------------------------------------------------
$ Phase definitions
$
 PHASE LIQUID:L % 1 1 !
 CONST LIQUID:L : FE SC : !
$
$ Fcc (cF4, Fm-3m) and MeX (cF8, Fm-3m)
$
 PHASE FCC_A1 %A 2 1 1 !
 CONST FCC_A1 : FE% SC : VA : !
$
$ Bcc (cI2, Im-3m)
$
 PHASE BCC_A2 %B 2 1 3 !
 CONST BCC_A2 : FE% SC% : VA : !
$
$ Hcp (hP2, P6_3/mmc) and Me2X (NiAs-type, hP4, P6_3/mmc, B8_1)
$
 PHASE HCP_A3 %A 2 1 0.5 !
 CONST HCP_A3 : FE SC% : VA : !
$
$ Prototype MgZn2 (hP12, P6_3/mmc), Cu2Mg (cF24, Fd-3m) and
$ MgNi2 (hP24, P6_3/mmc)
$
 PHASE FE2SC_LAVES % 2 2 1 !
 CONST FE2SC_LAVES : FE : SC : !
$
$ Unknown structure
$
 PHASE FESC7 % 2 1 7 !
 CONST FESC7 : FE : SC : !
$ ------------------------------------------------------------------------------
$ Defaults
$
 DEFINE-SYSTEM-DEFAULT ELEMENT 2 !
 DEFAULT-COM DEFINE_SYSTEM_ELEMENT VA !
 TYPE-DEF % SEQ * !
 TYPE-DEF A GES AMEND_PHASE_DESCRIPTION @ MAGNETIC -3 0.28 !
 TYPE-DEF B GES AMEND_PHASE_DESCRIPTION @ MAGNETIC -1 0.4 !
 FUNCTION ZERO      298.15  0;                                         6000 N !
 FUNCTION UN_ASS    298.15  0;                                         6000 N !
 FUNCTION R         298.15  +8.31451;                                  6000 N !
$ ------------------------------------------------------------------------------
$ Element data
$ ------------------------------------------------------------------------------
$ Fe
$
$ ORTHORHOMBIC_A20 and TETRAGONAL_U added im unary 4.1
$
 PAR  G(BCC_A2,FE:VA),,                 +GHSERFE;,,                   N 91Din !
 PAR  TC(BCC_A2,FE:VA),,                 1043.00;,,                   N 91Din !
 PAR  BM(BCC_A2,FE:VA),,                    2.22;,,                   N 91Din !
 PAR  G(FCC_A1,FE:VA),,                 +GFCCFE;,,                    N 91Din !
 PAR  TC(FCC_A1,FE:VA),,                 -201.00;,,                   N 91Din !
 PAR  BM(FCC_A1,FE:VA),,                   -2.10;,,                   N 91Din !
 PAR  G(HCP_A3,FE:VA),,                 +GHCPFE;,,                    N 91Din !
$PAR  G(CBCC_A12,FE:VA),,               +GHSERFE+4745;,,              N 91Din !
$PAR  G(CUB_A13,FE:VA),,                +GHSERFE+3745;,,              N 91Din !
$PAR  G(ORTHORHOMBIC_A20,FE),,          +GHSERFE+5000;,,              N 99SGUN !
$PAR  G(TETRAGONAL_U,FE),,              +GHSERFE+5000;,,              N 99SGUN !
 PAR  G(LIQUID,FE),,                    +GLIQFE;,,                    N 91Din !
$
 FUNCTION GHSERFE   298.15  +1225.7+124.134*T-23.5143*T*LN(T)
       -0.00439752*T**2-5.8927E-08*T**3+77359*T**(-1);
      1811.00  Y  -25383.581+299.31255*T-46*T*LN(T)+2.29603E+31*T**(-9);
      6000.00  N !
 FUNCTION GFCCFE    298.15  -1462.4+8.282*T-1.15*T*LN(T)
       +6.4E-04*T**2+GHSERFE;
      1811.00  Y  -1713.815+0.940009*T+GHSERFE+4.9251E+30*T**(-9);
      6000.00  N !
 FUNCTION GHCPFE    298.15  -3705.78+12.591*T-1.15*T*LN(T)
       +6.4E-04*T**2+GHSERFE;
      1811.00  Y  -3957.195+5.249009*T+GHSERFE+4.9251E+30*T**(-9);
      6000.00  N !
 FUNCTION GLIQFE    298.15  +12040.17-6.55843*T+GHSERFE-3.67516E-21*T**7;
      1811.00  Y  -10838.83+291.302*T-46*T*LN(T);
      6000.00  N !
$ ------------------------------------------------------------------------------
$ Sc
$
$ FCC_A1 and DHCP added in unary 4.4
$
 PAR  G(HCP_A3,SC:VA),,                 +GHSERSC;                3200 N 91Din !
 PAR  G(BCC_A2,SC:VA),,                 +GBCCSC;                 3200 N 91Din !
 PAR  G(FCC_A1,SC:VA),,                 +GHSERSC+5000;           3200 N 99Cac !
$PAR  G(DHCP,SC),,                      +GHSERSC
$            +1200+0.4157255*T;                                  3200 N 00Nor2 !
 PAR  G(LIQUID,SC),,                    +GLIQSC;                 3200 N 91Din !
$
 FUNCTION GHSERSC   298.15  -8689.547+153.48097*T-28.1882*T*LN(T)
       +0.00321892*T**2-1.64531E-06*T**3+72177*T**(-1);
       800.00  Y  -7511.295+132.759582*T-24.9132*T*LN(T)
       -5.73295E-04*T**2-8.59345E-07*T**3;
      1608.00  Y  +261143.04-1817.92245*T+241.441051*T*LN(T)
       -0.117529396*T**2+8.7398E-06*T**3-50607159*T**(-1);
      2000.00  Y  -30515.246+286.474338*T-44.2249*T*LN(T);
      3200.00  N !
 FUNCTION GBCCSC    298.15  +1979.728-1.024135*T+GHSERSC;
      1000.00  Y  +230161.408-2004.05469*T+276.76664*T*LN(T)
       -0.167120107*T**2+1.5637371E-05*T**3-33783257*T**(-1);
      1608.00  Y  -25928.011+283.642312*T-44.2249*T*LN(T);
      2000.00  Y  +4587.235-2.832026*T+GHSERSC;
      3200.00  N !
 FUNCTION GLIQSC    298.15  +6478.66+45.427539*T-10.7967803*T*LN(T)
       -0.020636524*T**2+2.13106E-06*T**3-158106*T**(-1);
      1608.00  Y  -11832.111+275.871695*T-44.2249*T*LN(T);
      3200.00  N !
$ ------------------------------------------------------------------------------
$ Binary system
$
$ GTT, unpublished, 2008.
$
$ Checked against GTT plot. Checked at 6000 K.
$
$ In this system all three Laves phases appear to be stable, but only one
$ Fe2Sc phase is modelled.
$
$ Fe2Sc has a very strange Gibbs energy function. The enthalpy and entropy
$ of formation varies in a strange manner.
$
$ According to the Pauling file there is a Fe6Sc29 phase with structure
$ type Fe6Sc29 (cP140, Pm-3), but no FeSc7 phase.
$
 PAR  L(LIQUID,FE,SC;0),,               -44840+6.339*T;,,             N 08GTT3 !
 PAR  L(LIQUID,FE,SC;1),,               +20000-17.391*T;,,            N 08GTT3 !
$
 PAR  L(FCC_A1,FE,SC:VA;0),,            -9000;,,                      N 08GTT3 !
$
 PAR  L(BCC_A2,FE,SC:VA;0),,            +6450;,,                      N 08GTT3 !
 PAR  L(BCC_A2,FE,SC:VA;1),,            -12000;,,                     N 08GTT3 !
$
 PAR  L(HCP_A3,FE,SC:VA;0),,            +40000;,,                     N 08GTT3 !
$
 PAR  G(FE2SC_LAVES,FE:SC),,            +GFE2SC;,,                    N 08GTT3 !
 PAR  G(FESC7,FE:SC),,                  +GHSERFE+7*GHSERSC
             -39300+6.656*T;,,                                        N 08GTT3 !
$
 FUNCTION GFE2SC    298.15  -83144.8+428.289*T-77.5168*T*LN(T)
       -0.00429612*T**2-1.76316E-06*T**3+226895*T**(-1);
       800.00  Y  -81966.5+407.567*T-74.2418*T*LN(T)
       -0.00808834*T**2-9.77199E-07*T**3+154718*T**(-1);
      1000.00  Y  -116084+223.534*T-38.9162*T*LN(T)
       -0.057679*T**2+5.92037E-06*T**3+1.69786E+07*T**(-1);
      1608.00  Y  +187560-1543.51*T+192.112*T*LN(T)
       -0.125044*T**2+8.62195E-06*T**3-5.04524E+07*T**(-1);
      1811.00  Y  +133838-1207.84*T+149.441*T*LN(T)
       -0.117529*T**2+8.7398E-06*T**3-5.06072E+07*T**(-1)
       +5.57708E+31*T**(-9);
      2000.00  Y  -146927+853.912*T-131.323*T*LN(T);
      2001.00  N !
$ ------------------------------------------------------------------------------
$
$
 LIST-OF-REFERENCE
 NUMBER  SOURCE
  Null   'Unknown source'
  Same   'Same or similar interaction as in the corresponding stable phase'
  COST   'COST 507 database'
  91Din  'A.T. Dinsdale, Calphad, 15, 317-425(1991).'
  99Cac  'G. Cacciamani, P. Riani, G. Borzone, N. Parodi, A. Saccone, R. Ferro,
          A. Pisch, R. Schmid-Fetzer, Intermetallics, 7, 101-8(1999)
          SGTE unary database V.4.4, 2001; Sc'
  99SGUN 'SGTE unary database V.4.1, 1999.'
  00Nor2 'S. Norgren, PhD Thesis, KTH, Stockholm, 2000,
          SGTE unary database V.4.4, 2001; Nd, Sc'
  08GTT3 'GTT, unpublished, 2008; Fe-Sc'
!

File: data/databases/sgte-binary/FeSc-08Liu.tdb
$
$ Database for Fe-Sc from X.J. Liu et al. 2008.
$
$ X.J. Liu, P. Yu, C.P. Wang, K. Ishida, J. Alloys Compd., 466, 169-75(2008).
$
$ Dataset created 2021.12.18 by Bengt Hallstedt.
$
$ C14, C36 and C36 have extremely different enthalpies of formation. This
$ does not seem possible.
$
$ Most invariant equiilibria differ by less than 10 K, probably due to
$ inaccuracies in the liquid interactions and intermetallic phase compositions.
$ Two equilibria involving Fe2Sc-C15 and Fe6Sc29 differ by 47 K and 23 K.
$
$ ------------------------------------------------------------------------------
 TEMP-LIM 298.15 6000.00 !
$
$ELEMENT NAME  REF. STATE               ATOMIC MASS H298-H0    S298    !
$
 ELEMENT VA   VACUUM                      0.0          0.0      0.0    ! 
 ELEMENT FE   BCC_A2                     55.847     4489.0     27.2797 ! 
 ELEMENT SC   HCP_A3                     44.9559    5217.448   34.6435 ! 
$ ------------------------------------------------------------------------------
$ Phase definitions
$
 PHASE LIQUID:L % 1 1 !
 CONST LIQUID:L : FE SC : !
$
$ Fcc (cF4, Fm-3m) and MeX (cF8, Fm-3m)
$
 PHASE FCC_A1 %A 2 1 1 !
 CONST FCC_A1 : FE% SC : VA : !
$
$ Bcc (cI2, Im-3m)
$
 PHASE BCC_A2 %B 2 1 3 !
 CONST BCC_A2 : FE% SC% : VA : !
$
$ Hcp (hP2, P6_3/mmc) and Me2X (NiAs-type, hP4, P6_3/mmc, B8_1)
$
 PHASE HCP_A3 %A 2 1 0.5 !
 CONST HCP_A3 : FE SC% : VA : !
$
$ Prototype MgZn2 (hP12, P6_3/mmc), alpha
$
 PHASE FE2SC_C14 %A 2 0.67 0.33 !
 CONST FE2SC_C14 : FE : SC : !
$
$ Prototype MgNi2 (hP24, P6_3/mmc), beta
$
 PHASE FE2SC_C36 % 2 0.67 0.33 !
 CONST FE2SC_C36 : FE : SC : !
$
$ Prototype Cu2Mg (cF24, Fd-3m), lambda
$
 PHASE FE2SC_C15 % 2 0.64 0.36 !
 CONST FE2SC_C15 : FE : SC : !
$
$ Prototype Fe6Sc29 (cP140, Pm-3)
$
 PHASE FE6SC29 % 2 6 29 !
 CONST FE6SC29 : FE : SC : !
$ ------------------------------------------------------------------------------
$ Defaults
$
 DEFINE-SYSTEM-DEFAULT ELEMENT 2 !
 DEFAULT-COM DEFINE_SYSTEM_ELEMENT VA !
 TYPE-DEF % SEQ * !
 TYPE-DEF A GES AMEND_PHASE_DESCRIPTION @ MAGNETIC -3 0.28 !
 TYPE-DEF B GES AMEND_PHASE_DESCRIPTION @ MAGNETIC -1 0.4 !
 FUNCTION ZERO      298.15  0;                                         6000 N !
 FUNCTION UN_ASS    298.15  0;                                         6000 N !
 FUNCTION R         298.15  +8.31451;                                  6000 N !
$ ------------------------------------------------------------------------------
$ Element data
$ ------------------------------------------------------------------------------
$ Fe
$
$ ORTHORHOMBIC_A20 and TETRAGONAL_U added im unary 4.1
$
 PAR  G(BCC_A2,FE:VA),,                 +GHSERFE;,,                   N 91Din !
 PAR  TC(BCC_A2,FE:VA),,                 1043.00;,,                   N 91Din !
 PAR  BMAG(BCC_A2,FE:VA),,                  2.22;,,                   N 91Din !
 PAR  G(FCC_A1,FE:VA),,                 +GFCCFE;,,                    N 91Din !
 PAR  TC(FCC_A1,FE:VA),,                 -201.00;,,                   N 91Din !
 PAR  BMAG(FCC_A1,FE:VA),,                 -2.10;,,                   N 91Din !
 PAR  G(HCP_A3,FE:VA),,                 +GHCPFE;,,                    N 91Din !
$PAR  G(CBCC_A12,FE:VA),,               +GHSERFE+4745;,,              N 91Din !
$PAR  G(CUB_A13,FE:VA),,                +GHSERFE+3745;,,              N 91Din !
$PAR  G(ORTHORHOMBIC_A20,FE),,          +GHSERFE+5000;,,              N 99SGUN !
$PAR  G(TETRAGONAL_U,FE),,              +GHSERFE+5000;,,              N 99SGUN !
 PAR  G(LIQUID,FE),,                    +GLIQFE;,,                    N 91Din !
$
 FUNCTION GHSERFE   298.15  +1225.7+124.134*T-23.5143*T*LN(T)
       -0.00439752*T**2-5.8927E-08*T**3+77359*T**(-1);
      1811.00  Y  -25383.581+299.31255*T-46*T*LN(T)+2.29603E+31*T**(-9);
      6000.00  N !
 FUNCTION GFCCFE    298.15  -1462.4+8.282*T-1.15*T*LN(T)
       +6.4E-04*T**2+GHSERFE;
      1811.00  Y  -1713.815+0.940009*T+GHSERFE+4.9251E+30*T**(-9);
      6000.00  N !
 FUNCTION GHCPFE    298.15  -3705.78+12.591*T-1.15*T*LN(T)
       +6.4E-04*T**2+GHSERFE;
      1811.00  Y  -3957.195+5.249009*T+GHSERFE+4.9251E+30*T**(-9);
      6000.00  N !
 FUNCTION GLIQFE    298.15  +12040.17-6.55843*T+GHSERFE-3.67516E-21*T**7;
      1811.00  Y  -10838.83+291.302*T-46*T*LN(T);
      6000.00  N !
$ ------------------------------------------------------------------------------
$ Sc
$
$ FCC_A1 and DHCP added in unary 4.4
$
 PAR  G(HCP_A3,SC:VA),,                 +GHSERSC;                3200 N 91Din !
 PAR  G(BCC_A2,SC:VA),,                 +GBCCSC;                 3200 N 91Din !
 PAR  G(FCC_A1,SC:VA),,                 +GHSERSC+5000;           3200 N 99Cac !
$PAR  G(DHCP,SC),,                      +GHSERSC
$            +1200+0.4157255*T;                                  3200 N 00Nor2 !
 PAR  G(LIQUID,SC),,                    +GLIQSC;                 3200 N 91Din !
$
 FUNCTION GHSERSC   298.15  -8689.547+153.48097*T-28.1882*T*LN(T)
       +0.00321892*T**2-1.64531E-06*T**3+72177*T**(-1);
       800.00  Y  -7511.295+132.759582*T-24.9132*T*LN(T)
       -5.73295E-04*T**2-8.59345E-07*T**3;
      1608.00  Y  +261143.04-1817.92245*T+241.441051*T*LN(T)
       -0.117529396*T**2+8.7398E-06*T**3-50607159*T**(-1);
      2000.00  Y  -30515.246+286.474338*T-44.2249*T*LN(T);
      3200.00  N !
 FUNCTION GBCCSC    298.15  +1979.728-1.024135*T+GHSERSC;
      1000.00  Y  +230161.408-2004.05469*T+276.76664*T*LN(T)
       -0.167120107*T**2+1.5637371E-05*T**3-33783257*T**(-1);
      1608.00  Y  -25928.011+283.642312*T-44.2249*T*LN(T);
      2000.00  Y  +4587.235-2.832026*T+GHSERSC;
      3200.00  N !
 FUNCTION GLIQSC    298.15  +6478.66+45.427539*T-10.7967803*T*LN(T)
       -0.020636524*T**2+2.13106E-06*T**3-158106*T**(-1);
      1608.00  Y  -11832.111+275.871695*T-44.2249*T*LN(T);
      3200.00  N !
$ ------------------------------------------------------------------------------
$ Binary system
$
$ X.J. Liu, P. Yu, C.P. Wang, K. Ishida, J. Alloys Compd., 466, 169-75(2008).
$
$ Checked against paper. Checked at 6000 K.
$
$ C14, C36 and C36 have extremely different enthalpies of formation. This
$ does not seem possible.
$
$ Most invariant equiilibria differ by less than 10 K, probably due to
$ inaccuracies in the liquid interactions and intermetallic phase compositions.
$ Two equilibria involving Fe2Sc-C15 and Fe6Sc29 differ by 47 K and 23 K.
$
 PAR  L(LIQUID,FE,SC;0),,               -55000-5*T;,,                 N 08Liu !
 PAR  L(LIQUID,FE,SC;1),,               +15000-20*T;,,                N 08Liu !
$PAR  L(LIQUID,FE,SC;2),,               +15000-20*T;,,                N 08Liu !
$ Adjusted parameter below
 PAR  L(LIQUID,FE,SC;2),,               +15000-10*T;,,                N 08Liu !
$
 PAR  L(FCC_A1,FE,SC:VA;0),,            -32571.5-9.775*T;,,           N 08Liu !
$
 PAR  L(BCC_A2,FE,SC:VA;0),,            -27500;,,                     N 08Liu !
 PAR  L(BCC_A2,FE,SC:VA;1),,            -17500;,,                     N 08Liu !
$
 PAR  L(HCP_A3,FE,SC:VA;0),,            +5700;,,                      N 08Liu !
$
 PAR  G(FE2SC_C14,FE:SC),,              +0.67*GHSERFE+0.33*GHSERSC
             -40018.67+7.63*T;,,                                      N 08Liu !
 PAR  TC(FE2SC_C14,FE:SC),,               542.00;,,                   N 08Liu !
 PAR  BMAG(FE2SC_C14,FE:SC),,               1.37;,,                   N 08Liu !
$
 PAR  G(FE2SC_C36,FE:SC),,              +0.67*GHSERFE+0.33*GHSERSC
             +96673-691.67*T+83.14*T*LN(T);,,                         N 08Liu !
 PAR  G(FE2SC_C15,FE:SC),,              +0.64*GHSERFE+0.36*GHSERSC
             +171262.86-1041.99*T+124.34*T*LN(T);,,                   N 08Liu !
 PAR  G(FE6SC29,FE:SC),,                +6*GHSERFE+29*GHSERSC
             -430000+129.15*T;,,                                      N 08Liu !
$ ------------------------------------------------------------------------------
$
$
 LIST-OF-REFERENCE
 NUMBER  SOURCE
  Null   'Unknown source'
  Same   'Same or similar interaction as in the corresponding stable phase'
  COST   'COST 507 database'
  91Din  'A.T. Dinsdale, Calphad, 15, 317-425(1991).'
  99Cac  'G. Cacciamani, P. Riani, G. Borzone, N. Parodi, A. Saccone, R. Ferro,
          A. Pisch, R. Schmid-Fetzer, Intermetallics, 7, 101-8(1999)
          SGTE unary database V.4.4, 2001; Sc'
  99SGUN 'SGTE unary database V.4.1, 1999.'
  00Nor2 'S. Norgren, PhD Thesis, KTH, Stockholm, 2000,
          SGTE unary database V.4.4, 2001; Nd, Sc'
  08Liu  'X.J. Liu, P. Yu, C.P. Wang, K. Ishida,
          J. Alloys Compd., 466, 169-75(2008); Fe-Sc'
!
