Repository: orchid-calphad/orchid-project.org

# orchid-project.org

Website and released data of **ORCHID** (Open Repository for CALPHAD Hypotheses, Intelligence, and Discovery),
served by GitHub Pages at https://orchid-project.org. Releases are archived on Zenodo (one DOI per version).

- `index.html`, `catalog/`, `best-practices.html` — static, self-contained pages (generated in the ORCHID tooling).
- `data/` — released data: catalog, redistributable TDB files, convex hulls. Licences: `data/LICENSES.md`, `data/NOTICE.md`.
- `llms.txt`, `data/croissant.json`, `CITATION.cff`, `.zenodo.json` — machine-readable metadata.

Only data with clear redistribution rights are published.

File: data/databases/sgte-binary/FeSi-91Lac-LB.tdb
$
$ Database for Fe-Si from J. Lacaze and B. Sundman 1991 (included in LB Vol. 3)
$
$ J. Lacaze, B. Sundman, Metall. Mater. Trans. A, 22A, 2211-23(1991).
$ Liquid modified by J. Miettinen 1998.
$
$ Dataset created 2010.01.23 by Bengt Hallstedt.
$ 2021.01.02: Modified for use with GES6.
$
$ tcfe99 has a different liquid interaction (from Miettinen 1998)
$ 91Lac: Inverse miscibility gap with min at 2170K, x(Si)=0.87
$ 98Mie: Inverse miscibility gap with min at 2740K, x(Si)=0.76
$
$ The modification of the liquid changes invariant temperatures less than 1 K.
$ There is some shift of the Fe-rich and Si-rich liquidus.
$ The original liquid interaction is kept in LB.
$
$ ------------------------------------------------------------------------------
 TEMP-LIM 298.15 6000.00 !
$
$ELEMENT NAME  REF. STATE               ATOMIC MASS H298-H0    S298    !
$
 ELEMENT VA   VACUUM                      0.0          0.0      0.0    ! 
 ELEMENT FE   BCC_A2                     55.847     4489.0     27.2797 ! 
 ELEMENT SI   DIAMOND_A4                 28.0855    3217.      18.81   ! 
$ ------------------------------------------------------------------------------
$ Phase definitions
$
 PHASE LIQUID:L % 1 1 !
 CONST LIQUID:L : FE SI : !
$
$ Fcc (cF4, Fm-3m) and MeX (cF8, Fm-3m)
$
 PHASE FCC_A1 %A 2 1 1 !
 CONST FCC_A1 : FE SI : VA : !
$
$ Bcc (cI2, Im-3m)
$
 PHASE BCC_A2 %B 2 1 3 !
 CONST BCC_A2 : FE SI : VA : !
$
$ Disordered part of B2_BCC, identical to BCC_A2
$
 PHASE A2_BCC %B 2 1 3 !
 CONST A2_BCC : FE SI : VA : !
$
$ Prototype CsCl (cP2, Pm-3m)
$
 PHASE B2_BCC %BO 3 0.5 0.5 3 !
 CONST B2_BCC : FE% SI : FE SI% : VA : !
$
$ Hcp (hP2, P6_3/mmc) and Me2X (NiAs-type, hP4, P6_3/mmc, B8_1)
$
 PHASE HCP_A3 % 2 1 0.5 !
 CONST HCP_A3 : FE SI : VA : !
$
$ Prototype C (cF8, Fd-3m)
$
 PHASE DIAMOND_A4 % 1 1 !
 CONST DIAMOND_A4 : SI : !
$
$ Prototype AlNi2 (hP6, P-3m1)
$
 PHASE FE2SI % 2 2 1 !
 CONST FE2SI : FE : SI : !
$
$ Prototype FeSi2-h (oC48, Cmca)
$
 PHASE FESI2_H % 2 0.3 0.7 !
 CONST FESI2_H : FE : SI : !
$
$ Prototype FeSi2-l (tP3, P4/mmm)
$
 PHASE FESI2_L % 2 1 2 !
 CONST FESI2_L : FE : SI : !
$
$ Prototype FeSi (cP8, P2_13)
$
 PHASE MSI_B20 % 2 1 1 !
 CONST MSI_B20 : FE : SI : !
$
$ Prototype Mn5Si3 (hP16, P6_3/mcm)
$
 PHASE M5SI3_D88 % 2 5 3 !
 CONST M5SI3_D88 : FE : SI : !
$ ------------------------------------------------------------------------------
$ Defaults
$
 DEFINE-SYSTEM-DEFAULT ELEMENT 2 !
 DEFAULT-COM DEFINE_SYSTEM_ELEMENT VA !
 DEFAULT_COM REJECT_PHASE BCC_A2 !
 TYPE-DEF % SEQ * !
 TYPE-DEF A GES AMEND_PHASE_DESCRIPTION @ MAGNETIC -3 0.28 !
 TYPE-DEF B GES AMEND_PHASE_DESCRIPTION @ MAGNETIC -1 0.4 !
 TYPE-DEF O GES AMEND_PHASE_DESCRIPTION B2_BCC DIS_PART A2_BCC !
 FUNCTION ZERO      298.15  0;                                         6000 N !
 FUNCTION UN_ASS    298.15  0;                                         6000 N !
 FUNCTION R         298.15  +8.31451;                                  6000 N !
$ ------------------------------------------------------------------------------
$ Element data
$ ------------------------------------------------------------------------------
$ Fe
$
$ ORTHORHOMBIC_A20 and TETRAGONAL_U added im unary 4.1
$
 PAR  G(BCC_A2,FE:VA),,                 +GHSERFE;,,                   N 91Din !
 PAR  TC(BCC_A2,FE:VA),,                 1043.00;,,                   N 91Din !
 PAR  BM(BCC_A2,FE:VA),,                    2.22;,,                   N 91Din !
 PAR  G(A2_BCC,FE:VA),,                 +GHSERFE;,,                   N 91Din !
 PAR  TC(A2_BCC,FE:VA),,                 1043.00;,,                   N 91Din !
 PAR  BM(A2_BCC,FE:VA),,                    2.22;,,                   N 91Din !
 PAR  G(FCC_A1,FE:VA),,                 +GFCCFE;,,                    N 91Din !
 PAR  TC(FCC_A1,FE:VA),,                 -201.00;,,                   N 91Din !
 PAR  BM(FCC_A1,FE:VA),,                   -2.10;,,                   N 91Din !
 PAR  G(HCP_A3,FE:VA),,                 +GHCPFE;,,                    N 91Din !
$PAR  G(CBCC_A12,FE:VA),,               +GHSERFE+4745;,,              N 91Din !
$PAR  G(CUB_A13,FE:VA),,                +GHSERFE+3745;,,              N 91Din !
$PAR  G(ORTHORHOMBIC_A20,FE),,          +GHSERFE+5000;,,              N 99SGUN !
$PAR  G(TETRAGONAL_U,FE),,              +GHSERFE+5000;,,              N 99SGUN !
 PAR  G(LIQUID,FE),,                    +GLIQFE;,,                    N 91Din !
$
 FUNCTION GHSERFE   298.15  +1225.7+124.134*T-23.5143*T*LN(T)
       -0.00439752*T**2-5.8927E-08*T**3+77359*T**(-1);
      1811.00  Y  -25383.581+299.31255*T-46*T*LN(T)+2.29603E+31*T**(-9);
      6000.00  N !
 FUNCTION GFCCFE    298.15  -1462.4+8.282*T-1.15*T*LN(T)
       +6.4E-04*T**2+GHSERFE;
      1811.00  Y  -1713.815+0.940009*T+GHSERFE+4.9251E+30*T**(-9);
      6000.00  N !
 FUNCTION GHCPFE    298.15  -3705.78+12.591*T-1.15*T*LN(T)
       +6.4E-04*T**2+GHSERFE;
      1811.00  Y  -3957.195+5.249009*T+GHSERFE+4.9251E+30*T**(-9);
      6000.00  N !
 FUNCTION GLIQFE    298.15  +12040.17-6.55843*T+GHSERFE-3.67516E-21*T**7;
      1811.00  Y  -10838.83+291.302*T-46*T*LN(T);
      6000.00  N !
$ ------------------------------------------------------------------------------
$ Si
$
 PAR  G(DIAMOND_A4,SI),,                +GHSERSI;                3600 N 91Din !
 PAR  G(FCC_A1,SI:VA),,                 +GHSERSI+51000-21.8*T;   3600 N 91Din !
 PAR  G(BCC_A2,SI:VA),,                 +GHSERSI+47000-22.5*T;   3600 N 91Din !
 PAR  G(A2_BCC,SI:VA),,                 +GHSERSI+47000-22.5*T;   3600 N 91Din !
 PAR  G(HCP_A3,SI:VA),,                 +GHSERSI+49200-20.8*T;   3600 N 91Din !
$PAR  G(CBCC_A12,SI:VA),,               +GHSERSI+50208-20.377*T; 3600 N 91Din !
$PAR  G(CUB_A13,SI:VA),,                +GHSERSI+47279-20.377*T; 3600 N 91Din !
 PAR  G(LIQUID,SI),,                    +GLIQSI;                 3600 N 91Din !
$
$PAR  G(CR3SI_A15,SI:SI),,              +4*GHSERSI+24543.3+4*T;,,     N 91Ans !
$PAR  G(CR3SI_A15,SI:SI),,              +4*GHSERSI+208000-80*T;,,     N 94Cou !
$
 FUNCTION GHSERSI   298.15  -8162.609+137.236859*T-22.8317533*T*LN(T)
       -0.001912904*T**2-3.552E-09*T**3+176667*T**(-1);
      1687.00  Y  -9457.642+167.281367*T-27.196*T*LN(T)-4.20369E+30*T**(-9);
      3600.00  N !
 FUNCTION GLIQSI    298.15  +50696.36-30.099439*T+GHSERSI+2.09307E-21*T**7;
      1687.00  Y  +40370.523+137.722298*T-27.196*T*LN(T);
      3600.00  N !
 FUNCTION GBCCSI    298.15  +GHSERSI+47000-22.5*T;               3600 N 91Din !
$ ------------------------------------------------------------------------------
$ Binary system
$
$ From J. Lacaze and B. Sundman 1991 (included in LB Vol. 3)
$
$ J. Lacaze, B. Sundman, Metall. Mater. Trans. A, 22A, 2211-23(1991).
$ Liquid modified by J. Miettinen 1998.
$
$ Checked against LB and paper. Checked at 6000 K.
$
$ tcfe99 has a different liquid interaction (from Miettinen 1998)
$ 91Lac: Inverse miscibility gap with min at 2170K, x(Si)=0.87
$ 98Mie: Inverse miscibility gap with min at 2740K, x(Si)=0.76
$
$ The modification of the liquid changes invariant temperatures less than 1 K.
$ There is some shift of the Fe-rich and Si-rich liquidus.
$ The original liquid interaction is kept in LB.
$
 PAR  L(LIQUID,FE,SI;0),,               -164435+41.977*T;,,           N 91Lac !
 PAR  L(LIQUID,FE,SI;1),,               -21.523*T;,,                  N 91Lac !
$PAR  L(LIQUID,FE,SI;2),,               -18821+22.07*T;,,             N 91Lac !
$PAR  L(LIQUID,FE,SI;3),,               +9696;,,                      N 91Lac !
 PAR  L(LIQUID,FE,SI;2),,               +5220+5.726*T;,,              N 98Mie !
 PAR  L(LIQUID,FE,SI;3),,               -28955+26.275*T;,,            N 98Mie !
$
 PAR  L(FCC_A1,FE,SI:VA;0),,            -125248+41.116*T;,,           N 91Lac !
 PAR  L(FCC_A1,FE,SI:VA;1),,            -142708;,,                    N 91Lac !
 PAR  L(FCC_A1,FE,SI:VA;2),,            +89907;,,                     N 91Lac !
$
 PAR  L(BCC_A2,FE,SI:VA;0),,            -153141+46.48*T;,,            N 91Lac !
 PAR  L(BCC_A2,FE,SI:VA;1),,            -92352;,,                     N 91Lac !
 PAR  L(BCC_A2,FE,SI:VA;2),,            +62240;,,                     N 91Lac !
 PAR  TC(BCC_A2,FE,SI:VA;1),,           +504;,,                       N 91Lac !
$
$PAR  L(BCC_A2,FE,SI:VA;0),,            +4*L0BCC-4*FESIW1;,,          N 91Lac !
$PAR  L(BCC_A2,FE,SI:VA;1),,            +8*L1BCC;,,                   N 91Lac !
$PAR  L(BCC_A2,FE,SI:VA;2),,            +16*L2BCC;,,                  N 91Lac !
$PAR  TC(BCC_A2,FE,SI:VA;1),,           +8*ETCFESI;,,                 N 91Lac !
$
 PAR  L(A2_BCC,FE,SI:VA;0),,            -153141+46.48*T;,,            N 91Lac !
 PAR  L(A2_BCC,FE,SI:VA;1),,            -92352;,,                     N 91Lac !
 PAR  L(A2_BCC,FE,SI:VA;2),,            +62240;,,                     N 91Lac !
 PAR  TC(A2_BCC,FE,SI:VA;1),,           +504;,,                       N 91Lac !
$
 PAR  G(B2_BCC,SI:FE:VA),,              -2*FESIW1;,,                  N 91Lac !
 PAR  G(B2_BCC,FE:SI:VA),,              -2*FESIW1;,,                  N 91Lac !
$
 PAR  G(FE2SI,FE:SI),,                  +2*GHSERFE+GHSERSI
             -71256-10.62*T;,,                                        N 91Lac !
 PAR  G(FESI2_H,FE:SI),,                +0.3*GHSERFE+0.7*GHSERSI
             -19649-0.92*T;,,                                         N 91Lac !
 PAR  G(FESI2_L,FE:SI),,                +GHSERFE+2*GHSERSI
             -82149+10.44*T;,,                                        N 91Lac !
 PAR  G(MSI_B20,FE:SI),,                +GHSERFE+GHSERSI
             -72762+4.44*T;,,                                         N 91Lac !
 PAR  G(M5SI3_D88,FE:SI),,              +5*GHSERFE+3*GHSERSI
             -241144+2.16*T;,,                                        N 91Lac !
$
$ Metastable
$
 PAR  L(HCP_A3,FE,SI:VA;0),,            -123468+41.116*T;,,           N 93For !
 PAR  L(HCP_A3,FE,SI:VA;1),,            -142708;,,                    N 93For !
 PAR  L(HCP_A3,FE,SI:VA;2),,            +89907;,,                     N 93For !
$
$PAR  L(CBCC_A12,FE,SI:VA;0),,          -153141+46.48*T;,,            N 93For !
$PAR  L(CBCC_A12,FE,SI:VA;1),,          -92352;,,                     N 93For !
$PAR  L(CBCC_A12,FE,SI:VA;2),,          +62240;,,                     N 93For !
$
$PAR  L(CUB_A13,FE,SI:VA;0),,           -153141+46.48*T;,,            N 93For !
$PAR  L(CUB_A13,FE,SI:VA;1),,           -92352;,,                     N 93For !
$PAR  L(CUB_A13,FE,SI:VA;2),,           +62240;,,                     N 93For !
$
$PAR  G(M3SI_D03,FE:SI),,               +3*GHSERFE+GHSERSI
$            -94274-3.56*T;,,                                         N 93For !
$PAR  G(CR3SI_A15,FE:SI),,              +3*GHSERFE+GHSERSI
$            -94274-3.56*T+80923;,,                                   N 95Lee !
$PAR  G(CR5SI3_D8M,FE:SI),,             +8*GFE5SI3+97868;,,           N 95Lee !
$
 FUNCTION FESIW1    298.15  +1260*R;                                   6000 N !
 FUNCTION L0BCC     298.15  -27809+11.62*T;                            6000 N !
 FUNCTION L1BCC     298.15  -11544;                                    6000 N !
 FUNCTION L2BCC     298.15  +3890;                                     6000 N !
 FUNCTION ETCFESI   298.15  +63;                                       6000 N !
 FUNCTION GFE5SI3   298.15  +0.625*GHSERFE+0.375*GHSERSI-30143+0.27*T; 6000 N ! 
$ ------------------------------------------------------------------------------
$
 ASSESSED_SYSTEM
  FE-SI(TDB -* +LIQUID +FCC_A1 +A2_BCC +B2_BCC +MSI_B20 +FE2SI +M5SI3_D88
  +FESI2_H +FESI2_L +DIAMOND ;P3 TMM:300/2300 STP:0.4/700/1 STP:.01/1500/1) !
$
$
 LIST-OF-REFERENCE
 NUMBER  SOURCE
  Null   'Unknown source'
  91Ans  'I Ansara, unpublished, 1991; Cr-Si'
  91Din  'A.T. Dinsdale, Calphad, 15, 317-425(1991).'
  91Lac  'J. Lacaze, B. Sundman,
          Metall. Mater. Trans. A, 22A, 2211-23(1991); Fe-Si'
  93For  'A. Forsberg, J. Agren, J. Phase Equilib., 14, 354-63(1993); Fe-Mn-Si'
  94Cou  'C.A. Coughanowr, I. Ansara, H.L. Lukas,
          Calphad, 18, 125-40(1994); Cr-Si'
  95Lee  'B.-J. Lee, unpublished, 1993-95; Cr-Si'
  98Mie  'J. Miettinen, Calphad 22, 231-56(1998); Fe-Si, Fe-Si-C'
  99SGUN 'SGTE unary database V.4.1, 1999.'
!

File: data/databases/sgte-binary/FeSm-02Zin.tdb
$
$ Database for Fe-Sm from M. Zinkevich et al. 2002
$
$ M. Zinkevich, N. Mattern, A. Handstein, O. Gutfleisch,
$ J. Alloys Compd., 339, 118-139(2002).
$
$ Dataset created 2009.09.25 by Bengt Hallstedt.
$ 2021.01.02: Modified for use with GES6.
$
$ There is an inverse miscibility gap with a minimum at 2860K and x(Sm)=0.21.
$
$ An interaction of +50000 pushes the Sm solubility in fcc-Fe and bcc-Fe
$ below about 0.4 mol-%. An interaction of +1000000 is absurd.
$
$ ------------------------------------------------------------------------------
 TEMP-LIM 298.15 6000.00 !
$
$ELEMENT NAME  REF. STATE               ATOMIC MASS H298-H0    S298    !
$
 ELEMENT VA   VACUUM                      0.0          0.0      0.0    ! 
 ELEMENT FE   BCC_A2                     55.847     4489.0     27.2797 ! 
 ELEMENT SM   RHOMB_C19                 150.36      7573.04    69.4962 ! 
$ ------------------------------------------------------------------------------
$ Phase definitions
$
 PHASE LIQUID:L % 1 1 !
 CONST LIQUID:L : FE SM : !
$
$ Fcc (cF4, Fm-3m) and MeX (cF8, Fm-3m)
$
 PHASE FCC_A1 %A 2 1 1 !
 CONST FCC_A1 : FE% SM : VA : !
$
$ Bcc (cI2, Im-3m)
$
 PHASE BCC_A2 %B 2 1 3 !
 CONST BCC_A2 : FE% SM% : VA : !
$
$ Hcp (hP2, P6_3/mmc) and Me2X (NiAs-type, hP4, P6_3/mmc, B8_1)
$
 PHASE HCP_A3 %A 2 1 0.5 !
 CONST HCP_A3 : FE SM% : VA : !
$
$ Prototype alpha-Sm (hR3, R-3m)
$
 PHASE RHOMB_C19 % 1 1 !
 CONST RHOMB_C19 : FE SM% : !
$
$ Prototype Th2Zn17 (hR19, R-3m)
$
 PHASE FE17SM2 %A 2 17 2 !
 CONST FE17SM2 : FE : SM : !
$
$ Prototype Ni3Pu (hR12, R-3m)
$
 PHASE FE3SM %A 2 3 1 !
 CONST FE3SM : FE : SM : !
$
$ Prototype Cu2Mg (cF24, Fd-3m)
$
 PHASE FE2SM_C15 %A 2 2 1 !
 CONST FE2SM_C15 : FE : SM : !
$ ------------------------------------------------------------------------------
$ Defaults
$
 DEFINE-SYSTEM-DEFAULT ELEMENT 2 !
 DEFAULT-COM DEFINE_SYSTEM_ELEMENT VA !
 TYPE-DEFINITION % SEQ * !
 TYPE_DEF A GES AMEND_PHASE_DESCRIPTION @ MAGNETIC -3 0.28 !
 TYPE_DEF B GES AMEND_PHASE_DESCRIPTION @ MAGNETIC -1 0.4 !
 FUNCTION ZERO      298.15  0;                                         6000 N !
 FUNCTION UN_ASS    298.15  0;                                         6000 N !
 FUNCTION R         298.15  +8.31451;                                  6000 N !
$ ------------------------------------------------------------------------------
$ Element data
$ ------------------------------------------------------------------------------
$ Fe
$
$ ORTHORHOMBIC_A20 and TETRAGONAL_U added im unary 4.1
$
$ RHOMB_C19 from 02Zin not included in unary
$
 PAR  G(BCC_A2,FE:VA),,                 +GHSERFE;,,                   N 91Din !
 PAR  TC(BCC_A2,FE:VA),,                 1043.00;,,                   N 91Din !
 PAR  BM(BCC_A2,FE:VA),,                    2.22;,,                   N 91Din !
 PAR  G(FCC_A1,FE:VA),,                 +GFCCFE;,,                    N 91Din !
 PAR  TC(FCC_A1,FE:VA),,                 -201.00;,,                   N 91Din !
 PAR  BM(FCC_A1,FE:VA),,                   -2.10;,,                   N 91Din !
 PAR  G(HCP_A3,FE:VA),,                 +GHCPFE;,,                    N 91Din !
$PAR  G(CBCC_A12,FE:VA),,               +GHSERFE+4745;,,              N 91Din !
$PAR  G(CUB_A13,FE:VA),,                +GHSERFE+3745;,,              N 91Din !
$PAR  G(ORTHORHOMBIC_A20,FE),,          +GHSERFE+5000;,,              N 99SGUN !
$PAR  G(TETRAGONAL_U,FE),,              +GHSERFE+5000;,,              N 99SGUN !
 PAR  G(RHOMB_C19,FE),,                 +GHSERFE+5000;,,              N 02Zin !
 PAR  G(LIQUID,FE),,                    +GLIQFE;,,                    N 91Din !
$
 FUNCTION GHSERFE   298.15  +1225.7+124.134*T-23.5143*T*LN(T)
       -0.00439752*T**2-5.8927E-08*T**3+77359*T**(-1);
      1811.00  Y  -25383.581+299.31255*T-46*T*LN(T)+2.29603E+31*T**(-9);
      6000.00  N !
 FUNCTION GFCCFE    298.15  -1462.4+8.282*T-1.15*T*LN(T)
       +6.4E-04*T**2+GHSERFE;
      1811.00  Y  -1713.815+0.940009*T+GHSERFE+4.9251E+30*T**(-9);
      6000.00  N !
 FUNCTION GHCPFE    298.15  -3705.78+12.591*T-1.15*T*LN(T)
       +6.4E-04*T**2+GHSERFE;
      1811.00  Y  -3957.195+5.249009*T+GHSERFE+4.9251E+30*T**(-9);
      6000.00  N !
 FUNCTION GLIQFE    298.15  +12040.17-6.55843*T+GHSERFE-3.67516E-21*T**7;
      1811.00  Y  -10838.83+291.302*T-46*T*LN(T);
      6000.00  N !
$ ------------------------------------------------------------------------------
$ Sm
$
$ HCP_A3 added in unary 4.4
$ HCP_A3 modified in unary 5.0
$
$ FCC_A1 from 98Su1 not included in unary
$
 PAR  G(RHOMB_C19,SM),,                 +GHSERSM;                2100 N 91Din !
 PAR  G(BCC_A2,SM:VA),,                 +GBCCSM;                 2100 N 91Din !
 PAR  G(FCC_A1,SM:VA),,                 +GHSERSM+5000;           2100 N 98Su1 !
 PAR  G(HCP_A3,SM:VA),,                 +GHSERSM
             +69.977-0.069491*T;                                 2100 N 98Su2 !
 PAR  G(LIQUID,SM),,                    +GLIQSM;                 2100 N 91Din !
$
 FUNCTION GHSERSM   298.15  -3872.013-32.10748*T-1.6485*T*LN(T)
       -0.050254*T**2+1.010345E-05*T**3-82168*T**(-1);
       700.00  Y  -50078.215+627.869894*T-102.665*T*LN(T)
       +0.0474522*T**2-7.538383E-06*T**3+3861770*T**(-1);
      1190.00  Y  +289719.819-2744.50976*T+381.41982*T*LN(T)
       -0.254986338*T**2+2.7512152E-05*T**3-40102102*T**(-1);
      1345.00  Y  -23056.079+282.194375*T-50.208*T*LN(T);
      2100.00  N !
 FUNCTION GBCCSM    298.15  -4368.72+55.972523*T-16.9298494*T*LN(T)
       -0.025446016*T**2+3.579527E-06*T**3+94209*T**(-1);
      1190.00  Y  -15957.862+253.121044*T-46.9445*T*LN(T);
      1345.00  Y  +111191.653-624.680805*T+71.6856914*T*LN(T)
       -0.047314968*T**2+3.329865E-06*T**3-24870276*T**(-1);
      2100.00  N !
 FUNCTION GLIQSM    298.15  +3468.783+20.117456*T-11.6968284*T*LN(T)
       -0.032418177*T**2+4.544272E-06*T**3+23528*T**(-1);
      1190.00  Y  -11728.229+273.487076*T-50.208*T*LN(T);
      2100.00  N !
$ ------------------------------------------------------------------------------
$ Binary system
$
$ M. Zinkevich, N. Mattern, A. Handstein, O. Gutfleisch,
$ J. Alloys Compd., 339, 118-139(2002).
$
$ Checked against paper. Checked at 6000 K.
$
$ There is an inverse miscibility gap with a minimum at 2860K and x(Sm)=0.21.
$
$ An interaction of +50000 pushes the Sm solubility in fcc-Fe and bcc-Fe
$ below about 0.4 mol-%. An interaction of +1000000 is absurd.
$
 PAR  L(LIQUID,FE,SM;0),,               +72.5493721-0.87643044*T;,,   N 02Zin !
 PAR  L(LIQUID,FE,SM;1),,               -17962.8286+21.1635471*T;,,   N 02Zin !
$
 PAR  L(FCC_A1,FE,SM:VA;0),,            +50000;,,                     N 09Hal !
 PAR  L(BCC_A2,FE,SM:VA;0),,            +50000;,,                     N 09Hal !
 PAR  L(HCP_A3,FE,SM:VA;0),,            +50000;,,                     N 09Hal !
 PAR  L(RHOMB_C19,FE,SM;0),,            +50000;,,                     N 09Hal !
$PAR  L(FCC_A1,FE,SM:VA;0),,            +1000000;,,                   N 02Zin !
$PAR  L(BCC_A2,FE,SM:VA;0),,            +1000000;,,                   N 02Zin !
$PAR  L(HCP_A3,FE,SM:VA;0),,            +1000000;,,                   N 02Zin !
$PAR  L(RHOMB_C19,FE,SM;0),,            +1000000;,,                   N 02Zin !
$
 PAR  G(FE17SM2,FE:SM),,                +17*GHSERFE+2*GHSERSM
             -62462.732-1075.841266*T+159.735926*T*LN(T)
             -0.0493253359*T**2-3.95680217E-6*T**3-1795362*T**(-1);,, N 02Zin !
 PAR  TC(FE17SM2,FE:SM),,                 394.00;,,                   N 02Zin !
 PAR  BM(FE17SM2,FE:SM),,                 3.8366E+8;,,                N 02Zin !
$ For 1 mol metal atoms
$PAR  BM(FE17SM2,FE:SM),,                   1.83;,,                   N 02Zin !
$
 PAR  G(FE3SM,FE:SM),,                  +3*GHSERFE+GHSERSM
             -26403.202+6.95229772*T;,,                               N 02Zin !
 PAR  TC(FE3SM,FE:SM),,                   653.00;,,                   N 02Zin !
 PAR  BM(FE3SM,FE:SM),,                    27.474;,,                  N 02Zin !
$ For 1 mol metal atoms
$PAR  BM(FE3SM,FE:SM),,                     1.31;,,                   N 02Zin !
$
 PAR  G(FE2SM_C15,FE:SM),,              +2*GHSERFE+GHSERSM
             -17709.8708+3.33283722*T;,,                              N 02Zin !
 PAR  TC(FE2SM_C15,FE:SM),,               682.00;,,                   N 02Zin !
 PAR  BM(FE2SM_C15,FE:SM),,                 6.6454;,,                 N 02Zin !
$ For 1 mol metal atoms
$PAR  BM(FE2SM_C15,FE:SM),,                 0.97;,,                   N 02Zin !
$ ------------------------------------------------------------------------------
$
$
 LIST-OF-REFERENCE
 NUMBER  SOURCE
  Null   'Unknown source'
  Same   'Same or similar interaction as in the corresponding stable phase'
  COST   'COST 507 database'
  91Din  'A.T. Dinsdale, Calphad, 15, 317-425(1991).'
  97SUB  'SGTE substance database, version 1997'
  98Su1  'X. Su, W. Zhang, G. Liu, Z. Du,
          J. Alloys Compd., 267, 149-53(1998); Sm'
  98Su2  'X. Su, W. Zhang, Z. Du, J. Alloys Compd., 278, 182-84(1998)
          SGTE unary database V.4.4, 2001; Sm'
  02Zin  'M. Zinkevich, N. Mattern, A. Handstein, O. Gutfleisch,
          J. Alloys Compd., 339, 118-139(2002); Fe, Fe-Sm'
  09Hal  'B. Hallstedt, Temporary fix, 2009'
!

File: data/databases/sgte-binary/FeSm-17Che.tdb
$
$ Database for Fe-Sm from X.L. Chen et al. 2017.
$
$ X.L. Chen, J. Wang, T.L. Chen, X.D. Lin, M.H. Rong, G.H. Rao, H.Y. Zhou,
$ Calphad, 58, 151-59(2017).
$
$ Dataset created 2021.12.19 by Bengt Hallstedt.
$
$ There is an inverse miscibility gap with a minimum at 3450K and x(Sm)=0.30.
$
$ BMAG for the intermetallic compounds are incorrect.
$
$ ------------------------------------------------------------------------------
 TEMP-LIM 298.15 6000.00 !
$
$ELEMENT NAME  REF. STATE               ATOMIC MASS H298-H0    S298    !
$
 ELEMENT VA   VACUUM                      0.0          0.0      0.0    ! 
 ELEMENT FE   BCC_A2                     55.847     4489.0     27.2797 ! 
 ELEMENT SM   RHOMB_C19                 150.36      7573.04    69.4962 ! 
$ ------------------------------------------------------------------------------
$ Phase definitions
$
 PHASE LIQUID:L % 1 1 !
 CONST LIQUID:L : FE SM : !
$
$ Fcc (cF4, Fm-3m) and MeX (cF8, Fm-3m)
$
 PHASE FCC_A1 %A 2 1 1 !
 CONST FCC_A1 : FE% SM : VA : !
$
$ Bcc (cI2, Im-3m)
$
 PHASE BCC_A2 %B 2 1 3 !
 CONST BCC_A2 : FE% SM% : VA : !
$
$ Hcp (hP2, P6_3/mmc) and Me2X (NiAs-type, hP4, P6_3/mmc, B8_1)
$
 PHASE HCP_A3 %A 2 1 0.5 !
 CONST HCP_A3 : FE SM% : VA : !
$
$ Prototype alpha-Sm (hR3, R-3m)
$
 PHASE RHOMB_C19 % 1 1 !
 CONST RHOMB_C19 : SM : !
$
$ Prototype Th2Zn17 (hR19, R-3m)
$
 PHASE FE17SM2 %A 2 17 2 !
 CONST FE17SM2 : FE : SM : !
$
$ Prototype Ni3Pu (hR12, R-3m)
$
 PHASE FE3SM %A 2 3 1 !
 CONST FE3SM : FE : SM : !
$
$ Prototype Cu2Mg (cF24, Fd-3m)
$
 PHASE FE2SM_C15 %A 2 2 1 !
 CONST FE2SM_C15 : FE : SM : !
$ ------------------------------------------------------------------------------
$ Defaults
$
 DEFINE-SYSTEM-DEFAULT ELEMENT 2 !
 DEFAULT-COM DEFINE_SYSTEM_ELEMENT VA !
 TYPE-DEFINITION % SEQ * !
 TYPE_DEF A GES AMEND_PHASE_DESCRIPTION @ MAGNETIC -3 0.28 !
 TYPE_DEF B GES AMEND_PHASE_DESCRIPTION @ MAGNETIC -1 0.4 !
 FUNCTION ZERO      298.15  0;                                         6000 N !
 FUNCTION UN_ASS    298.15  0;                                         6000 N !
 FUNCTION R         298.15  +8.31451;                                  6000 N !
$ ------------------------------------------------------------------------------
$ Element data
$ ------------------------------------------------------------------------------
$ Fe
$
$ ORTHORHOMBIC_A20 and TETRAGONAL_U added im unary 4.1
$
 PAR  G(BCC_A2,FE:VA),,                 +GHSERFE;,,                   N 91Din !
 PAR  TC(BCC_A2,FE:VA),,                 1043.00;,,                   N 91Din !
 PAR  BMAG(BCC_A2,FE:VA),,                  2.22;,,                   N 91Din !
 PAR  G(FCC_A1,FE:VA),,                 +GFCCFE;,,                    N 91Din !
 PAR  TC(FCC_A1,FE:VA),,                 -201.00;,,                   N 91Din !
 PAR  BMAG(FCC_A1,FE:VA),,                 -2.10;,,                   N 91Din !
 PAR  G(HCP_A3,FE:VA),,                 +GHCPFE;,,                    N 91Din !
$PAR  G(CBCC_A12,FE:VA),,               +GHSERFE+4745;,,              N 91Din !
$PAR  G(CUB_A13,FE:VA),,                +GHSERFE+3745;,,              N 91Din !
$PAR  G(ORTHORHOMBIC_A20,FE),,          +GHSERFE+5000;,,              N 99SGUN !
$PAR  G(TETRAGONAL_U,FE),,              +GHSERFE+5000;,,              N 99SGUN !
 PAR  G(LIQUID,FE),,                    +GLIQFE;,,                    N 91Din !
$
 FUNCTION GHSERFE   298.15  +1225.7+124.134*T-23.5143*T*LN(T)
       -0.00439752*T**2-5.8927E-08*T**3+77359*T**(-1);
      1811.00  Y  -25383.581+299.31255*T-46*T*LN(T)+2.29603E+31*T**(-9);
      6000.00  N !
 FUNCTION GFCCFE    298.15  -1462.4+8.282*T-1.15*T*LN(T)
       +6.4E-04*T**2+GHSERFE;
      1811.00  Y  -1713.815+0.940009*T+GHSERFE+4.9251E+30*T**(-9);
      6000.00  N !
 FUNCTION GHCPFE    298.15  -3705.78+12.591*T-1.15*T*LN(T)
       +6.4E-04*T**2+GHSERFE;
      1811.00  Y  -3957.195+5.249009*T+GHSERFE+4.9251E+30*T**(-9);
      6000.00  N !
 FUNCTION GLIQFE    298.15  +12040.17-6.55843*T+GHSERFE-3.67516E-21*T**7;
      1811.00  Y  -10838.83+291.302*T-46*T*LN(T);
      6000.00  N !
$ ------------------------------------------------------------------------------
$ Sm
$
$ HCP_A3 added in unary 4.4
$ HCP_A3 modified in unary 5.0
$
$ FCC_A1 from 98Su1 not included in unary
$
 PAR  G(RHOMB_C19,SM),,                 +GHSERSM;                2100 N 91Din !
 PAR  G(BCC_A2,SM:VA),,                 +GBCCSM;                 2100 N 91Din !
 PAR  G(FCC_A1,SM:VA),,                 +GHSERSM+5000;           2100 N 98Su1 !
 PAR  G(HCP_A3,SM:VA),,                 +GHSERSM
             +69.977-0.069491*T;                                 2100 N 98Su2 !
 PAR  G(LIQUID,SM),,                    +GLIQSM;                 2100 N 91Din !
$
 FUNCTION GHSERSM   298.15  -3872.013-32.10748*T-1.6485*T*LN(T)
       -0.050254*T**2+1.010345E-05*T**3-82168*T**(-1);
       700.00  Y  -50078.215+627.869894*T-102.665*T*LN(T)
       +0.0474522*T**2-7.538383E-06*T**3+3861770*T**(-1);
      1190.00  Y  +289719.819-2744.50976*T+381.41982*T*LN(T)
       -0.254986338*T**2+2.7512152E-05*T**3-40102102*T**(-1);
      1345.00  Y  -23056.079+282.194375*T-50.208*T*LN(T);
      2100.00  N !
 FUNCTION GBCCSM    298.15  -4368.72+55.972523*T-16.9298494*T*LN(T)
       -0.025446016*T**2+3.579527E-06*T**3+94209*T**(-1);
      1190.00  Y  -15957.862+253.121044*T-46.9445*T*LN(T);
      1345.00  Y  +111191.653-624.680805*T+71.6856914*T*LN(T)
       -0.047314968*T**2+3.329865E-06*T**3-24870276*T**(-1);
      2100.00  N !
 FUNCTION GLIQSM    298.15  +3468.783+20.117456*T-11.6968284*T*LN(T)
       -0.032418177*T**2+4.544272E-06*T**3+23528*T**(-1);
      1190.00  Y  -11728.229+273.487076*T-50.208*T*LN(T);
      2100.00  N !
$ ------------------------------------------------------------------------------
$ Binary system
$
$ X.L. Chen, J. Wang, T.L. Chen, X.D. Lin, M.H. Rong, G.H. Rao, H.Y. Zhou,
$ Calphad, 58, 151-59(2017).
$
$ Checked against paper. Checked at 6000 K.
$
$ There is an inverse miscibility gap with a minimum at 3450K and x(Sm)=0.30.
$
$ BMAG for the intermetallic compounds are incorrect.
$
 PAR  L(LIQUID,FE,SM;0),,               -16522.953+16.8415*T;,,       N 17Che !
 PAR  L(LIQUID,FE,SM;1),,               -4350.289+7.7475*T;,,         N 17Che !
$
 PAR  L(FCC_A1,FE,SM:VA;0),,            +100000;,,                    N 17Che !
 PAR  L(BCC_A2,FE,SM:VA;0),,            +100000;,,                    N 17Che !
 PAR  L(HCP_A3,FE,SM:VA;0),,            +100000;,,                    N 17Che !
$
 PAR  G(FE17SM2,FE:SM),,                -210000+2585.0031*T
             -452.5*T*LN(T)-0.19*T**2+5.5E-6*T**3+1050000*T**(-1);,,  N 17Che !
 PAR  TC(FE17SM2,FE:SM),,                 394.00;,,                   N 17Che !
 PAR  BMAG(FE17SM2,FE:SM),,                34.20;,,                   N 17Che !
$
 PAR  G(FE3SM,FE:SM),,                  +3*GHSERFE+GHSERSM
             -38800+21.3482*T;,,                                      N 17Che !
 PAR  TC(FE3SM,FE:SM),,                   653.00;,,                   N 17Che !
 PAR  BMAG(FE3SM,FE:SM),,                   4.60;,,                   N 17Che !
$
 PAR  G(FE2SM_C15,FE:SM),,              +2*GHSERFE+GHSERSM
             -25500+12.8266*T;,,                                      N 17Che !
 PAR  TC(FE2SM_C15,FE:SM),,               682.00;,,                   N 17Che !
 PAR  BMAG(FE2SM_C15,FE:SM),,               2.68;,,                   N 17Che !
$ ------------------------------------------------------------------------------
$
$
 LIST-OF-REFERENCE
 NUMBER  SOURCE
  Null   'Unknown source'
  Same   'Same or similar interaction as in the corresponding stable phase'
  COST   'COST 507 database'
  91Din  'A.T. Dinsdale, Calphad, 15, 317-425(1991).'
  97SUB  'SGTE substance database, version 1997'
  98Su1  'X. Su, W. Zhang, G. Liu, Z. Du,
          J. Alloys Compd., 267, 149-53(1998); Sm'
  98Su2  'X. Su, W. Zhang, Z. Du, J. Alloys Compd., 278, 182-84(1998)
          SGTE unary database V.4.4, 2001; Sm'
  17Che  'X.L. Chen, J. Wang, T.L. Chen, X.D. Lin, M.H. Rong, G.H. Rao,
          H.Y. Zhou, Calphad, 58, 151-59(2017); Fe-Sm'
!
