Repository: orchid-calphad/orchid-project.org

# orchid-project.org

Website and released data of **ORCHID** (Open Repository for CALPHAD Hypotheses, Intelligence, and Discovery),
served by GitHub Pages at https://orchid-project.org. Releases are archived on Zenodo (one DOI per version).

- `index.html`, `catalog/`, `best-practices.html` — static, self-contained pages (generated in the ORCHID tooling).
- `data/` — released data: catalog, redistributable TDB files, convex hulls. Licences: `data/LICENSES.md`, `data/NOTICE.md`.
- `llms.txt`, `data/croissant.json`, `CITATION.cff`, `.zenodo.json` — machine-readable metadata.

Only data with clear redistribution rights are published.

File: data/databases/sgte-binary/FeSn-10Hua.tdb
$
$ Database for Fe-Sn from Y.-C. Huang et al. 2010.
$
$ Y.-C. Huang, W. Gierlotka, S.-W. Chen, Intermetallics, 18, 984-91(2010).
$
$ Dataset created 2021.12.19 by Bengt Hallstedt.
$
$ Modified from 96Har to increase the maximum temperature of the liquid
$ miscibility gap.
$
$ There is also an inverse miscibility gap with a minimum at 3296 K and
$ x(Sn)=0.54.
$
$ ------------------------------------------------------------------------------
 TEMP-LIM 298.15 6000.00 !
$
$ELEMENT NAME  REF. STATE               ATOMIC MASS H298-H0    S298    !
$
 ELEMENT VA   VACUUM                      0.0          0.0      0.0    ! 
 ELEMENT FE   BCC_A2                     55.847     4489.0     27.2797 ! 
 ELEMENT SN   BCT_A5                    118.69      6323.      51.18   ! 
$ ------------------------------------------------------------------------------
$ Phase definitions
$
 PHASE LIQUID:L % 1 1 !
 CONST LIQUID:L : FE SN : !
$
$ Fcc (cF4, Fm-3m) and MeX (cF8, Fm-3m)
$
 PHASE FCC_A1 %A 2 1 1 !
 CONST FCC_A1 : FE% SN : VA : !
$
$ Bcc (cI2, Im-3m)
$
 PHASE BCC_A2 %B 2 1 3 !
 CONST BCC_A2 : FE% SN : VA : !
$
$ Hcp (hP2, P6_3/mmc) and Me2X (NiAs-type, hP4, P6_3/mmc, B8_1)
$
 PHASE HCP_A3 %A 2 1 0.5 !
 CONST HCP_A3 : FE SN : VA : !
$
$ Prototype C (cF8, Fd-3m)
$
 PHASE DIAMOND_A4 % 1 1 !
 CONST DIAMOND_A4 : SN : !
$
$ Prototype beta-Sn (tI4, I4_1/amd)
$
 PHASE BCT_A5 % 1 1 !
 CONST BCT_A5 : SN : !
$
$ Prototype InNi2 (hP6, P6_3/mmc)
$
 PHASE FE5SN3_B82 % 2 5 3  !
 CONST FE5SN3_B82 : FE : SN : !
$
$ Prototype Fe3Sn2 (hR10, R-3m)
$
 PHASE FE3SN2 % 2 3 2  !
 CONST FE3SN2 : FE : SN : !
$
$ Prototype CoSn (hP6, P6/mmm)
$
 PHASE FESN_B35 % 2 1 1  !
 CONST FESN_B35 : FE : SN : !
$
$ Prototype Al2Cu (tI12, I4/mcm)
$
 PHASE FESN2_C16 % 2 1 2  !
 CONST FESN2_C16 : FE : SN : !
$ ------------------------------------------------------------------------------
$ Defaults
$
 DEFINE-SYSTEM-DEFAULT ELEMENT 2 !
 DEFAULT-COM DEFINE_SYSTEM_ELEMENT VA !
 TYPE-DEF % SEQ * !
 TYPE-DEF A GES AMEND_PHASE_DESCRIPTION @ MAGNETIC -3 0.28 !
 TYPE-DEF B GES AMEND_PHASE_DESCRIPTION @ MAGNETIC -1 0.4 !
 FUNCTION ZERO      298.15  0;                                         6000 N !
 FUNCTION UN_ASS    298.15  0;                                         6000 N !
 FUNCTION R         298.15  +8.31451;                                  6000 N !
$ ------------------------------------------------------------------------------
$ Element data
$ ------------------------------------------------------------------------------
$ Fe
$
$ ORTHORHOMBIC_A20 and TETRAGONAL_U added im unary 4.1
$
 PAR  G(BCC_A2,FE:VA),,                 +GHSERFE;,,                   N 91Din !
 PAR  TC(BCC_A2,FE:VA),,                 1043.00;,,                   N 91Din !
 PAR  BMAG(BCC_A2,FE:VA),,                  2.22;,,                   N 91Din !
 PAR  G(FCC_A1,FE:VA),,                 +GFCCFE;,,                    N 91Din !
 PAR  TC(FCC_A1,FE:VA),,                 -201.00;,,                   N 91Din !
 PAR  BMAG(FCC_A1,FE:VA),,                 -2.10;,,                   N 91Din !
 PAR  G(HCP_A3,FE:VA),,                 +GHCPFE;,,                    N 91Din !
$PAR  G(CBCC_A12,FE:VA),,               +GHSERFE+4745;,,              N 91Din !
$PAR  G(CUB_A13,FE:VA),,                +GHSERFE+3745;,,              N 91Din !
$PAR  G(ORTHORHOMBIC_A20,FE),,          +GHSERFE+5000;,,              N 99SGUN !
$PAR  G(TETRAGONAL_U,FE),,              +GHSERFE+5000;,,              N 99SGUN !
 PAR  G(LIQUID,FE),,                    +GLIQFE;,,                    N 91Din !
$
 FUNCTION GHSERFE   298.15  +1225.7+124.134*T-23.5143*T*LN(T)
       -0.00439752*T**2-5.8927E-08*T**3+77359*T**(-1);
      1811.00  Y  -25383.581+299.31255*T-46*T*LN(T)+2.29603E+31*T**(-9);
      6000.00  N !
 FUNCTION GFCCFE    298.15  -1462.4+8.282*T-1.15*T*LN(T)
       +6.4E-04*T**2+GHSERFE;
      1811.00  Y  -1713.815+0.940009*T+GHSERFE+4.9251E+30*T**(-9);
      6000.00  N !
 FUNCTION GHCPFE    298.15  -3705.78+12.591*T-1.15*T*LN(T)
       +6.4E-04*T**2+GHSERFE;
      1811.00  Y  -3957.195+5.249009*T+GHSERFE+4.9251E+30*T**(-9);
      6000.00  N !
 FUNCTION GLIQFE    298.15  +12040.17-6.55843*T+GHSERFE-3.67516E-21*T**7;
      1811.00  Y  -10838.83+291.302*T-46*T*LN(T);
      6000.00  N !
$ ------------------------------------------------------------------------------
$ Sn
$
$ FCC_A1 revised in unary 3.0
$ HCP_A3 revised in unary 4.1
$ TETRAGONAL_A6 added in unary 4.1
$ CBCC_A12 and CUB_A13 added in unary 4.4
$ FCC_A1 modified in unary 5.0
$ DHCP and TET_ALPHA1_A6 added in unary 5.0
$
$ The DHCP phase is labelled D0_24 in 03Liu and alpha-prime in 92Ans. The
$ phase is present between the fcc and hcp phases in the Au-Sn and Au-In
$ systems.
$
 PAR  G(BCT_A5,SN)              100.00  +GHSERSN;                3000 N 91Din !
 PAR  G(DIAMOND_A4,SN)          100.00  +GDIASN;                 3000 N 91Din !
 PAR  G(FCC_A1,SN:VA)           100.00  +GHSERSN+5510-8.46*T;    3000 N 89Fec !
$PAR  G(FCC_A1,SN:VA)           100.00  +GHSERSN+4150-5.2*T;     3000 N 91Din !
 PAR  G(BCC_A2,SN:VA)           100.00  +GHSERSN+4400-6*T;       3000 N 91Din !
 PAR  G(HCP_A3,SN:VA)           100.00  +GHSERSN+3900-7.646*T;   3000 N Ansar !
$PAR  G(HCP_A3,SN:VA)           100.00  +GHSERSN+3900-4.4*T;     3000 N 91Din !
$PAR  G(DHCP,SN)                100.00  +GHSERSN+3803.52-3.46*T; 3000 N 03Liu !
$PAR  G(RHOMBOHEDRAL_A7,SN)     100.00  +GHSERSN+2035;           3000 N 91Din !
$PAR  G(TETRAGONAL_A6,SN)       100.00  +GHSERSN+5387-8.26212*T; 3000 N 99Ans !
$PAR  G(CBCC_A12,SN:VA)         100.00  +GHSERSN+2000;           3000 N 01Mie !
$PAR  G(CUB_A13,SN:VA)          100.00  +GHSERSN+2000;           3000 N 01Mie !
$PAR  G(TET_ALPHA1_A6,SN)       100.00  +GHSERSN+5510-8.46*T;    3000 N 99Ans !
 PAR  G(LIQUID,SN)              100.00  +GLIQSN;                 3000 N 91Din !
$
 FUNCTION GHSERSN   100.00  -7958.517+122.765451*T-25.858*T*LN(T)
       +5.1185E-04*T**2-3.192767E-06*T**3+18440*T**(-1);
       250.00  Y  -5855.135+65.443315*T-15.961*T*LN(T)
       -0.0188702*T**2+3.121167E-06*T**3-61960*T**(-1);
       505.08  Y  +2524.724+4.005269*T-8.2590486*T*LN(T)
       -0.016814429*T**2+2.623131E-06*T**3-1081244*T**(-1)-1.2307E+25*T**(-9);
       800.00  Y  -8256.959+138.99688*T-28.4512*T*LN(T)-1.2307E+25*T**(-9);
      3000.00  N !
 FUNCTION GDIASN    100.00  -9579.608+114.007785*T-22.972*T*LN(T)
       -0.00813975*T**2+2.7288E-06*T**3+25615*T**(-1);
       298.15  Y  -9063.001+104.84654*T-21.5750771*T*LN(T)
       -0.008575282*T**2+1.784447E-06*T**3-2544*T**(-1);
       800.00  Y  -10909.351+147.396535*T-28.4512*T*LN(T);
      3000.00  N !
 FUNCTION GLIQSN    100.00  +7103.092-14.087767*T+GHSERSN+1.47031E-18*T**7;
       505.08  Y  +6971.586-13.814383*T+GHSERSN+1.2307E+25*T**(-9);
       800.00  Y  -1285.372+125.182498*T-28.4512*T*LN(T);
      3000.00  N !
 FUNCTION GBCCSN    298.15  +GHSERSN+4400-6*T;                         3000 N !
$ ------------------------------------------------------------------------------
$ Binary system
$
$ Y.-C. Huang, W. Gierlotka, S.-W. Chen, Intermetallics, 18, 984-91(2010).
$
$ Checked against paper. Checked at 6000 K.
$
$ Modified from 96Har to increase the maximum temperature of the liquid
$ miscibility gap.
$
$ There is also an inverse miscibility gap with a minimum at 3296 K and
$ x(Sn)=0.54.
$
 PAR  L(LIQUID,FE,SN;0),,               +108744.39-441.227*T
             +52.181*T*LN(T);,,                                       N 10Hua !
 PAR  L(LIQUID,FE,SN;1),,               -8992.657+2.027*T;,,          N 10Hua !
 PAR  L(LIQUID,FE,SN;2),,               -9855.251+0.984*T;,,          N 10Hua !
 PAR  L(LIQUID,FE,SN;3),,               +2552.588;,,                  N 10Hua !
$
 PAR  L(FCC_A1,FE,SN:VA;0),,            +24140.28;,,                  N 10Hua !
$
 PAR  L(BCC_A2,FE,SN:VA;0),,            +23984.142+8.722*T;,,         N 10Hua !
 PAR  L(BCC_A2,FE,SN:VA;1),,            -22283.886;,,                 N 10Hua !
 PAR  TC(BCC_A2,FE,SN:VA;0),,            +932.545;,,                  N 10Hua !
 PAR  BMAG(BCC_A2,FE,SN:VA;0),,            -5.688;,,                  N 96Har !
$
 PAR  G(FE5SN3_B82,FE:SN),,             +5*GHSERFE+3*GHSERSN
             -96838.075+50.914*T;,,                                   N 10Hua !
 PAR  G(FE3SN2,FE:SN),,                 +3*GHSERFE+2*GHSERSN
             -92422.023+60.951*T;,,                                   N 10Hua !
 PAR  G(FESN_B35,FE:SN),,               +GHSERFE+GHSERSN
             -55594.349+42.111*T;,,                                   N 10Hua !
 PAR  G(FESN2_C16,FE:SN),,              +GHSERFE+2*GHSERSN
             -68923.848+54.473*T;,,                                   N 10Hua !
$
$ Metastable
$
 PAR  L(HCP_A3,FE,SN:VA;0),,            +24140.28;,,                  N Same !
$ ------------------------------------------------------------------------------
$
 ASSESSED_SYSTEM
  FE-SN(TDB -* +LIQUID +FCC_A1 +BCC_A2 +BCT_A5 +FE5SN3_B82 +FE3SN2 +FESN_B35
  +FESN2_C16 ;G5 C_S:LIQ/SN MAJ:LIQ/FE
  ;P3 TMM:300/2300 STP:.5/1473/1 STP:0.001/1473/1) !
$
$
 LIST-OF-REFERENCE
 NUMBER  SOURCE
  Null   'Unknown source'
  Same   'Same or similar interaction as in the corresponding stable phase'
  REFLAV 'Laves phase convention: G(LAVES,X:X)=+3*GHSERXX+15000'
  Ansar  'Himo Ansara, unpublished, SGTE unary database V.4.1, 1999; Sn'
  89Fec  'H.J. Fecht, M.X. Zhang, Y.A. Chang, J.H. Perepezko,
          Metall. Trans. A, 20A, 795-803(1989),
          SGTE unary database V.3.0, 1996; Sn'
  91Din  'A.T. Dinsdale, Calphad, 15, 317-425(1991).'
  95Pei  'B. Pei, B. Bjorkman, B. Sundman, B. Jansson,
          Calphad, 19, 1-15(1995); Fe-Sb'
  96Har  'K.C. Hari Kumar, P. Wollants, L. Delaey,
          Calphad, 20, 139-49(1996); Fe-Sn'
  99Ans  'I. Ansara, S.G. Fries, H.L. Lukas, unpublished, 1999,
          SGTE unary database V.5.0, 2009; In, Sn'
  99SGUN 'SGTE unary database V.4.1, 1999.'
  01Mie  'J. Miettinen, Calphad, 25, 43-58(2001),
          SGTE unary database V.4.4, 2001; Sn, Zn'
  03Liu  'H.S. Liu, C.L. Liu, K. Ishida, Z.P. Jin, J. Electron. Mater.,
          32, 1290-96(2003), SGTE unary database V.5.0, 2009; Sn'
  10Hua  'Y.-C. Huang, W. Gierlotka, S.-W. Chen,
          Intermetallics, 18, 984-91(2010); Fe-Sn'
!

File: data/databases/sgte-binary/FeSn-20Laf.tdb
$
$ Database for Fe-Sn from P. Lafaye et al. 2020.
$
$ P. Lafaye, C. Toffolon-Masclet, J.-C. Crivello, J.-M. Joubert,
$ J. Alloys Compd., 821, 153200(2020).
$
$ Dataset created 2020.10.11 by Bengt Hallstedt.
$
$ Modified from 96Har.
$
$ ------------------------------------------------------------------------------
 TEMP-LIM 298.15 6000.00 !
$
$ELEMENT NAME  REF. STATE               ATOMIC MASS H298-H0    S298    !
$
 ELEMENT VA   VACUUM                      0.0          0.0      0.0    ! 
 ELEMENT FE   BCC_A2                     55.847     4489.0     27.2797 ! 
 ELEMENT SN   BCT_A5                    118.69      6323.      51.18   ! 
$ ------------------------------------------------------------------------------
$ Phase definitions
$
 PHASE LIQUID:L % 1 1 !
 CONST LIQUID:L : FE SN : !
$
$ Fcc (cF4, Fm-3m) and MeX (cF8, Fm-3m)
$
 PHASE FCC_A1 %A 2 1 1 !
 CONST FCC_A1 : FE% SN : VA : !
$
$ Bcc (cI2, Im-3m)
$
 PHASE BCC_A2 %B 2 1 3 !
 CONST BCC_A2 : FE% SN : VA : !
$
$ Hcp (hP2, P6_3/mmc) and Me2X (NiAs-type, hP4, P6_3/mmc, B8_1)
$
 PHASE HCP_A3 %A 2 1 0.5 !
 CONST HCP_A3 : FE SN : VA : !
$
$ Prototype C (cF8, Fd-3m)
$
 PHASE DIAMOND_A4 % 1 1 !
 CONST DIAMOND_A4 : SN : !
$
$ Prototype beta-Sn (tI4, I4_1/amd)
$
 PHASE BCT_A5 % 1 1 !
 CONST BCT_A5 : SN : !
$
$ Prototype InNi2 (hP6, P6_3/mmc)
$
 PHASE FE5SN3_B82 % 2 5 3  !
 CONST FE5SN3_B82 : FE : SN : !
$
$ Prototype Fe3Sn2 (hR10, R-3m)
$
 PHASE FE3SN2 % 2 3 2  !
 CONST FE3SN2 : FE : SN : !
$
$ Prototype CoSn (hP6, P6/mmm)
$
 PHASE FESN_B35 % 2 1 1  !
 CONST FESN_B35 : FE : SN : !
$
$ Prototype Al2Cu (tI12, I4/mcm)
$
 PHASE FESN2_C16 % 2 1 2  !
 CONST FESN2_C16 : FE : SN : !
$ ------------------------------------------------------------------------------
$ Defaults
$
 DEFINE-SYSTEM-DEFAULT ELEMENT 2 !
 DEFAULT-COM DEFINE_SYSTEM_ELEMENT VA !
 TYPE-DEF % SEQ * !
 TYPE-DEF A GES AMEND_PHASE_DESCRIPTION @ MAGNETIC -3 0.28 !
 TYPE-DEF B GES AMEND_PHASE_DESCRIPTION @ MAGNETIC -1 0.4 !
 FUNCTION ZERO      298.15  0;                                         6000 N !
 FUNCTION UN_ASS    298.15  0;                                         6000 N !
 FUNCTION R         298.15  +8.31451;                                  6000 N !
$ ------------------------------------------------------------------------------
$ Element data
$ ------------------------------------------------------------------------------
$ Fe
$
$ ORTHORHOMBIC_A20 and TETRAGONAL_U added im unary 4.1
$
 PAR  G(BCC_A2,FE:VA),,                 +GHSERFE;,,                   N 91Din !
 PAR  TC(BCC_A2,FE:VA),,                 1043.00;,,                   N 91Din !
 PAR  BM(BCC_A2,FE:VA),,                    2.22;,,                   N 91Din !
 PAR  G(FCC_A1,FE:VA),,                 +GFCCFE;,,                    N 91Din !
 PAR  TC(FCC_A1,FE:VA),,                 -201.00;,,                   N 91Din !
 PAR  BM(FCC_A1,FE:VA),,                   -2.10;,,                   N 91Din !
 PAR  G(HCP_A3,FE:VA),,                 +GHCPFE;,,                    N 91Din !
$PAR  G(CBCC_A12,FE:VA),,               +GHSERFE+4745;,,              N 91Din !
$PAR  G(CUB_A13,FE:VA),,                +GHSERFE+3745;,,              N 91Din !
$PAR  G(ORTHORHOMBIC_A20,FE),,          +GHSERFE+5000;,,              N 99SGUN !
$PAR  G(TETRAGONAL_U,FE),,              +GHSERFE+5000;,,              N 99SGUN !
 PAR  G(LIQUID,FE),,                    +GLIQFE;,,                    N 91Din !
$
 FUNCTION GHSERFE   298.15  +1225.7+124.134*T-23.5143*T*LN(T)
       -0.00439752*T**2-5.8927E-08*T**3+77359*T**(-1);
      1811.00  Y  -25383.581+299.31255*T-46*T*LN(T)+2.29603E+31*T**(-9);
      6000.00  N !
 FUNCTION GFCCFE    298.15  -1462.4+8.282*T-1.15*T*LN(T)
       +6.4E-04*T**2+GHSERFE;
      1811.00  Y  -1713.815+0.940009*T+GHSERFE+4.9251E+30*T**(-9);
      6000.00  N !
 FUNCTION GHCPFE    298.15  -3705.78+12.591*T-1.15*T*LN(T)
       +6.4E-04*T**2+GHSERFE;
      1811.00  Y  -3957.195+5.249009*T+GHSERFE+4.9251E+30*T**(-9);
      6000.00  N !
 FUNCTION GLIQFE    298.15  +12040.17-6.55843*T+GHSERFE-3.67516E-21*T**7;
      1811.00  Y  -10838.83+291.302*T-46*T*LN(T);
      6000.00  N !
$ ------------------------------------------------------------------------------
$ Sn
$
$ FCC_A1 revised in unary 3.0
$ HCP_A3 revised in unary 4.1
$ TETRAGONAL_A6 added in unary 4.1
$ CBCC_A12 and CUB_A13 added in unary 4.4
$ FCC_A1 modified in unary 5.0
$ DHCP and TET_ALPHA1_A6 added in unary 5.0
$
$ The DHCP phase is labelled D0_24 in 03Liu and alpha-prime in 92Ans. The
$ phase is present between the fcc and hcp phases in the Au-Sn and Au-In
$ systems.
$
 PAR  G(BCT_A5,SN)              100.00  +GHSERSN;                3000 N 91Din !
 PAR  G(DIAMOND_A4,SN)          100.00  +GDIASN;                 3000 N 91Din !
 PAR  G(FCC_A1,SN:VA)           100.00  +GHSERSN+5510-8.46*T;    3000 N 89Fec !
$PAR  G(FCC_A1,SN:VA)           100.00  +GHSERSN+4150-5.2*T;     3000 N 91Din !
 PAR  G(BCC_A2,SN:VA)           100.00  +GHSERSN+4400-6*T;       3000 N 91Din !
 PAR  G(HCP_A3,SN:VA)           100.00  +GHSERSN+3900-7.646*T;   3000 N Ansar !
$PAR  G(HCP_A3,SN:VA)           100.00  +GHSERSN+3900-4.4*T;     3000 N 91Din !
$PAR  G(DHCP,SN)                100.00  +GHSERSN+3803.52-3.46*T; 3000 N 03Liu !
$PAR  G(RHOMBOHEDRAL_A7,SN)     100.00  +GHSERSN+2035;           3000 N 91Din !
$PAR  G(TETRAGONAL_A6,SN)       100.00  +GHSERSN+5387-8.26212*T; 3000 N 99Ans !
$PAR  G(CBCC_A12,SN:VA)         100.00  +GHSERSN+2000;           3000 N 01Mie !
$PAR  G(CUB_A13,SN:VA)          100.00  +GHSERSN+2000;           3000 N 01Mie !
$PAR  G(TET_ALPHA1_A6,SN)       100.00  +GHSERSN+5510-8.46*T;    3000 N 99Ans !
 PAR  G(LIQUID,SN)              100.00  +GLIQSN;                 3000 N 91Din !
$
 FUNCTION GHSERSN   100.00  -7958.517+122.765451*T-25.858*T*LN(T)
       +5.1185E-04*T**2-3.192767E-06*T**3+18440*T**(-1);
       250.00  Y  -5855.135+65.443315*T-15.961*T*LN(T)
       -0.0188702*T**2+3.121167E-06*T**3-61960*T**(-1);
       505.08  Y  +2524.724+4.005269*T-8.2590486*T*LN(T)
       -0.016814429*T**2+2.623131E-06*T**3-1081244*T**(-1)-1.2307E+25*T**(-9);
       800.00  Y  -8256.959+138.99688*T-28.4512*T*LN(T)-1.2307E+25*T**(-9);
      3000.00  N !
 FUNCTION GDIASN    100.00  -9579.608+114.007785*T-22.972*T*LN(T)
       -0.00813975*T**2+2.7288E-06*T**3+25615*T**(-1);
       298.15  Y  -9063.001+104.84654*T-21.5750771*T*LN(T)
       -0.008575282*T**2+1.784447E-06*T**3-2544*T**(-1);
       800.00  Y  -10909.351+147.396535*T-28.4512*T*LN(T);
      3000.00  N !
 FUNCTION GLIQSN    100.00  +7103.092-14.087767*T+GHSERSN+1.47031E-18*T**7;
       505.08  Y  +6971.586-13.814383*T+GHSERSN+1.2307E+25*T**(-9);
       800.00  Y  -1285.372+125.182498*T-28.4512*T*LN(T);
      3000.00  N !
 FUNCTION GBCCSN    298.15  +GHSERSN+4400-6*T;                         3000 N !
$ ------------------------------------------------------------------------------
$ Binary system
$
$ P. Lafaye, C. Toffolon-Masclet, J.-C. Crivello, J.-M. Joubert,
$ J. Alloys Compd., 821, 153200(2020).
$
$ Checked against paper and author's tdb. Checked at 6000 K.
$
$ Modified from 96Har.
$
 PAR  L(LIQUID,FE,SN;0),,               +21340;,,                     N 20Laf1 !
 PAR  L(LIQUID,FE,SN;1),,               -6345;,,                      N 20Laf1 !
 PAR  L(LIQUID,FE,SN;2),,               -5518;,,                      N 20Laf1 !
$
 PAR  L(FCC_A1,FE,SN:VA;0),,            +23510;,,                     N 96Har !
$
 PAR  L(BCC_A2,FE,SN:VA;0),,            +30011+5.31*T;,,              N 20Laf1 !
 PAR  L(BCC_A2,FE,SN:VA;1),,            -24443;,,                     N 96Har !
 PAR  TC(BCC_A2,FE,SN:VA;0),,            +918.00;,,                   N 96Har !
 PAR  BM(BCC_A2,FE,SN:VA;0),,              -5.688;,,                  N 96Har !
$
 PAR  G(FE5SN3_B82,FE:SN),,             +5*GHSERFE+3*GHSERSN
             -65017+23.66*T;,,                                        N 20Laf1 !
 PAR  G(FE3SN2,FE:SN),,                 +3*GHSERFE+2*GHSERSN
             -60284+32.45*T;,,                                        N 20Laf1 !
 PAR  G(FESN_B35,FE:SN),,               +GHSERFE+GHSERSN
             -34941+22.6*T;,,                                         N 20Laf1 !
 PAR  G(FESN2_C16,FE:SN),,              +GHSERFE+2*GHSERSN
             -47510+33.63*T;,,                                        N 20Laf1 !
$
$ Metastable
$
 PAR  L(HCP_A3,FE,SN:VA;0),,            +23510;,,                     N 20Laf1 !
$ ------------------------------------------------------------------------------
$
 ASSESSED_SYSTEM
  FE-SN(TDB -* +LIQUID +FCC_A1 +BCC_A2 +BCT_A5 +FE5SN3_B82 +FE3SN2 +FESN_B35
  +FESN2_C16 ;G5 C_S:LIQ/SN MAJ:LIQ/FE
  ;P3 TMM:300/2300 STP:.5/1473/1 STP:0.001/1473/1) !
$
$
 LIST-OF-REFERENCE
 NUMBER  SOURCE
  Null   'Unknown source'
  Same   'Same or similar interaction as in the corresponding stable phase'
  REFLAV 'Laves phase convention: G(LAVES,X:X)=+3*GHSERXX+15000'
  Ansar  'Himo Ansara, unpublished, SGTE unary database V.4.1, 1999; Sn'
  89Fec  'H.J. Fecht, M.X. Zhang, Y.A. Chang, J.H. Perepezko,
          Metall. Trans. A, 20A, 795-803(1989),
          SGTE unary database V.3.0, 1996; Sn'
  91Din  'A.T. Dinsdale, Calphad, 15, 317-425(1991).'
  96Har  'K.C. Hari Kumar, P. Wollants, L. Delaey,
          Calphad, 20, 139-49(1996); Fe-Sn'
  99Ans  'I. Ansara, S.G. Fries, H.L. Lukas, unpublished, 1999,
          SGTE unary database V.5.0, 2009; In, Sn'
  99SGUN 'SGTE unary database V.4.1, 1999.'
  01Mie  'J. Miettinen, Calphad, 25, 43-58(2001),
          SGTE unary database V.4.4, 2001; Sn, Zn'
  03Liu  'H.S. Liu, C.L. Liu, K. Ishida, Z.P. Jin, J. Electron. Mater.,
          32, 1290-96(2003), SGTE unary database V.5.0, 2009; Sn'
  20Laf1 'P. Lafaye, C. Toffolon-Masclet, J.-C. Crivello, J.-M. Joubert,
          J. Alloys Compd., 821, 153200(2020); Fe-Sn'
!

File: data/databases/sgte-binary/FeSn-96Har-LB.tdb
$
$ Database for Fe-Sn from K.C. Hari Kumar et al. 1996 (included in LB Vol. 3)
$
$ K.C. Hari Kumar, P. Wollants, L. Delaey, Calphad, 20, 139-49(1996).
$
$ Dataset created 2016.01.24 by Bengt Hallstedt.
$ Modified for use with GES6.
$
$ ------------------------------------------------------------------------------
 TEMP-LIM 298.15 6000.00 !
$
$ELEMENT NAME  REF. STATE               ATOMIC MASS H298-H0    S298    !
$
 ELEMENT VA   VACUUM                      0.0          0.0      0.0    ! 
 ELEMENT FE   BCC_A2                     55.847     4489.0     27.2797 ! 
 ELEMENT SN   BCT_A5                    118.69      6323.      51.18   ! 
$ ------------------------------------------------------------------------------
$ Phase definitions
$
 PHASE LIQUID:L % 1 1 !
 CONST LIQUID:L : FE SN : !
$
$ Fcc (cF4, Fm-3m) and MeX (cF8, Fm-3m)
$
 PHASE FCC_A1 %A 2 1 1 !
 CONST FCC_A1 : FE% SN : VA : !
$
$ Bcc (cI2, Im-3m)
$
 PHASE BCC_A2 %B 2 1 3 !
 CONST BCC_A2 : FE% SN : VA : !
$
$ Hcp (hP2, P6_3/mmc) and Me2X (NiAs-type, hP4, P6_3/mmc, B8_1)
$
 PHASE HCP_A3 %A 2 1 0.5 !
 CONST HCP_A3 : FE SN : VA : !
$
$ Prototype C (cF8, Fd-3m)
$
 PHASE DIAMOND_A4 % 1 1 !
 CONST DIAMOND_A4 : SN : !
$
$ Prototype beta-Sn (tI4, I4_1/amd)
$
 PHASE BCT_A5 % 1 1 !
 CONST BCT_A5 : SN : !
$
$ Prototype InNi2 (hP6, P6_3/mmc)
$
 PHASE FE5SN3_B82 % 2 5 3  !
 CONST FE5SN3_B82 : FE : SN : !
$
$ Prototype Fe3Sn2 (hR10, R-3m)
$
 PHASE FE3SN2 % 2 3 2  !
 CONST FE3SN2 : FE : SN : !
$
$ Prototype CoSn (hP6, P6/mmm)
$
 PHASE FESN_B35 % 2 1 1  !
 CONST FESN_B35 : FE : SN : !
$
$ Prototype Al2Cu (tI12, I4/mcm)
$
 PHASE FESN2_C16 % 2 1 2  !
 CONST FESN2_C16 : FE : SN : !
$ ------------------------------------------------------------------------------
$ Defaults
$
 DEFINE-SYSTEM-DEFAULT ELEMENT 2 !
 DEFAULT-COM DEFINE_SYSTEM_ELEMENT VA !
 TYPE-DEF % SEQ * !
 TYPE-DEF A GES AMEND_PHASE_DESCRIPTION @ MAGNETIC -3 0.28 !
 TYPE-DEF B GES AMEND_PHASE_DESCRIPTION @ MAGNETIC -1 0.4 !
 FUNCTION ZERO      298.15  0;                                         6000 N !
 FUNCTION UN_ASS    298.15  0;                                         6000 N !
 FUNCTION R         298.15  +8.31451;                                  6000 N !
$ ------------------------------------------------------------------------------
$ Element data
$ ------------------------------------------------------------------------------
$ Fe
$
$ ORTHORHOMBIC_A20 and TETRAGONAL_U added im unary 4.1
$
 PAR  G(BCC_A2,FE:VA),,                 +GHSERFE;,,                   N 91Din !
 PAR  TC(BCC_A2,FE:VA),,                 1043.00;,,                   N 91Din !
 PAR  BM(BCC_A2,FE:VA),,                    2.22;,,                   N 91Din !
 PAR  G(FCC_A1,FE:VA),,                 +GFCCFE;,,                    N 91Din !
 PAR  TC(FCC_A1,FE:VA),,                 -201.00;,,                   N 91Din !
 PAR  BM(FCC_A1,FE:VA),,                   -2.10;,,                   N 91Din !
 PAR  G(HCP_A3,FE:VA),,                 +GHCPFE;,,                    N 91Din !
$PAR  G(CBCC_A12,FE:VA),,               +GHSERFE+4745;,,              N 91Din !
$PAR  G(CUB_A13,FE:VA),,                +GHSERFE+3745;,,              N 91Din !
$PAR  G(ORTHORHOMBIC_A20,FE),,          +GHSERFE+5000;,,              N 99SGUN !
$PAR  G(TETRAGONAL_U,FE),,              +GHSERFE+5000;,,              N 99SGUN !
 PAR  G(LIQUID,FE),,                    +GLIQFE;,,                    N 91Din !
$
 FUNCTION GHSERFE   298.15  +1225.7+124.134*T-23.5143*T*LN(T)
       -0.00439752*T**2-5.8927E-08*T**3+77359*T**(-1);
      1811.00  Y  -25383.581+299.31255*T-46*T*LN(T)+2.29603E+31*T**(-9);
      6000.00  N !
 FUNCTION GFCCFE    298.15  -1462.4+8.282*T-1.15*T*LN(T)
       +6.4E-04*T**2+GHSERFE;
      1811.00  Y  -1713.815+0.940009*T+GHSERFE+4.9251E+30*T**(-9);
      6000.00  N !
 FUNCTION GHCPFE    298.15  -3705.78+12.591*T-1.15*T*LN(T)
       +6.4E-04*T**2+GHSERFE;
      1811.00  Y  -3957.195+5.249009*T+GHSERFE+4.9251E+30*T**(-9);
      6000.00  N !
 FUNCTION GLIQFE    298.15  +12040.17-6.55843*T+GHSERFE-3.67516E-21*T**7;
      1811.00  Y  -10838.83+291.302*T-46*T*LN(T);
      6000.00  N !
$ ------------------------------------------------------------------------------
$ Sn
$
$ FCC_A1 revised in unary 3.0
$ HCP_A3 revised in unary 4.1
$ TETRAGONAL_A6 added in unary 4.1
$ CBCC_A12 and CUB_A13 added in unary 4.4
$ FCC_A1 modified in unary 5.0
$ DHCP and TET_ALPHA1_A6 added in unary 5.0
$
$ The DHCP phase is labelled D0_24 in 03Liu and alpha-prime in 92Ans. The
$ phase is present between the fcc and hcp phases in the Au-Sn and Au-In
$ systems.
$
 PAR  G(BCT_A5,SN)              100.00  +GHSERSN;                3000 N 91Din !
 PAR  G(DIAMOND_A4,SN)          100.00  +GDIASN;                 3000 N 91Din !
 PAR  G(FCC_A1,SN:VA)           100.00  +GHSERSN+5510-8.46*T;    3000 N 89Fec !
$PAR  G(FCC_A1,SN:VA)           100.00  +GHSERSN+4150-5.2*T;     3000 N 91Din !
 PAR  G(BCC_A2,SN:VA)           100.00  +GHSERSN+4400-6*T;       3000 N 91Din !
 PAR  G(HCP_A3,SN:VA)           100.00  +GHSERSN+3900-7.646*T;   3000 N Ansar !
$PAR  G(HCP_A3,SN:VA)           100.00  +GHSERSN+3900-4.4*T;     3000 N 91Din !
$PAR  G(DHCP,SN)                100.00  +GHSERSN+3803.52-3.46*T; 3000 N 03Liu !
$PAR  G(RHOMBOHEDRAL_A7,SN)     100.00  +GHSERSN+2035;           3000 N 91Din !
$PAR  G(TETRAGONAL_A6,SN)       100.00  +GHSERSN+5387-8.26212*T; 3000 N 99Ans !
$PAR  G(CBCC_A12,SN:VA)         100.00  +GHSERSN+2000;           3000 N 01Mie !
$PAR  G(CUB_A13,SN:VA)          100.00  +GHSERSN+2000;           3000 N 01Mie !
$PAR  G(TET_ALPHA1_A6,SN)       100.00  +GHSERSN+5510-8.46*T;    3000 N 99Ans !
 PAR  G(LIQUID,SN)              100.00  +GLIQSN;                 3000 N 91Din !
$
 FUNCTION GHSERSN   100.00  -7958.517+122.765451*T-25.858*T*LN(T)
       +5.1185E-04*T**2-3.192767E-06*T**3+18440*T**(-1);
       250.00  Y  -5855.135+65.443315*T-15.961*T*LN(T)
       -0.0188702*T**2+3.121167E-06*T**3-61960*T**(-1);
       505.08  Y  +2524.724+4.005269*T-8.2590486*T*LN(T)
       -0.016814429*T**2+2.623131E-06*T**3-1081244*T**(-1)-1.2307E+25*T**(-9);
       800.00  Y  -8256.959+138.99688*T-28.4512*T*LN(T)-1.2307E+25*T**(-9);
      3000.00  N !
 FUNCTION GDIASN    100.00  -9579.608+114.007785*T-22.972*T*LN(T)
       -0.00813975*T**2+2.7288E-06*T**3+25615*T**(-1);
       298.15  Y  -9063.001+104.84654*T-21.5750771*T*LN(T)
       -0.008575282*T**2+1.784447E-06*T**3-2544*T**(-1);
       800.00  Y  -10909.351+147.396535*T-28.4512*T*LN(T);
      3000.00  N !
 FUNCTION GLIQSN    100.00  +7103.092-14.087767*T+GHSERSN+1.47031E-18*T**7;
       505.08  Y  +6971.586-13.814383*T+GHSERSN+1.2307E+25*T**(-9);
       800.00  Y  -1285.372+125.182498*T-28.4512*T*LN(T);
      3000.00  N !
 FUNCTION GBCCSN    298.15  +GHSERSN+4400-6*T;                         3000 N !
$ ------------------------------------------------------------------------------
$ Binary system
$
$ From K.C. Hari Kumar et al. 1996 (included in LB Vol. 3)
$
$ K.C. Hari Kumar, P. Wollants, L. Delaey, Calphad, 20, 139-49(1996).
$
$ Checked against LB and paper. Checked at 6000 K.
$
 PAR  L(LIQUID,FE,SN;0),,               +27044-4.243*T;,,             N 96Har !
 PAR  L(LIQUID,FE,SN;1),,               -5712;,,                      N 96Har !
 PAR  L(LIQUID,FE,SN;2),,               -6417;,,                      N 96Har !
 PAR  L(LIQUID,FE,SN;3),,               -3474;,,                      N 96Har !
$
 PAR  L(FCC_A1,FE,SN:VA;0),,            +23510;,,                     N 96Har !
$
 PAR  L(BCC_A2,FE,SN:VA;0),,            +26232+8.169*T;,,             N 96Har !
 PAR  L(BCC_A2,FE,SN:VA;1),,            -24443;,,                     N 96Har !
 PAR  TC(BCC_A2,FE,SN:VA;0),,            +918.00;,,                   N 96Har !
 PAR  BM(BCC_A2,FE,SN:VA;0),,              -5.688;,,                  N 96Har !
$
 PAR  G(FE5SN3_B82,FE:SN),,             +5*GHSERFE+3*GHSERSN
             -95865+51.028*T;,,                                       N 96Har !
 PAR  G(FE3SN2,FE:SN),,                 +3*GHSERFE+2*GHSERSN
             -81279+51.093*T;,,                                       N 96Har !
 PAR  G(FESN_B35,FE:SN),,               +GHSERFE+GHSERSN
             -48072+34.904*T;,,                                       N 96Har !
 PAR  G(FESN2_C16,FE:SN),,              +GHSERFE+2*GHSERSN
             -77818+67.826*T;,,                                       N 96Har !
$
$ Metastable
$
 PAR  L(HCP_A3,FE,SN:VA;0),,            +23510;,,                     N Same !
$ ------------------------------------------------------------------------------
$
 ASSESSED_SYSTEM
  FE-SN(TDB -* +LIQUID +FCC_A1 +BCC_A2 +BCT_A5 +FE5SN3_B82 +FE3SN2 +FESN_B35
  +FESN2_C16 ;G5 C_S:LIQ/SN MAJ:LIQ/FE
  ;P3 TMM:300/2300 STP:.5/1473/1 STP:0.001/1473/1) !
$
$
 LIST-OF-REFERENCE
 NUMBER  SOURCE
  Null   'Unknown source'
  Same   'Same or similar interaction as in the corresponding stable phase'
  REFLAV 'Laves phase convention: G(LAVES,X:X)=+3*GHSERXX+15000'
  Ansar  'Himo Ansara, unpublished, SGTE unary database V.4.1, 1999; Sn'
  89Fec  'H.J. Fecht, M.X. Zhang, Y.A. Chang, J.H. Perepezko,
          Metall. Trans. A, 20A, 795-803(1989),
          SGTE unary database V.3.0, 1996; Sn'
  91Din  'A.T. Dinsdale, Calphad, 15, 317-425(1991).'
  95Pei  'B. Pei, B. Bjorkman, B. Sundman, B. Jansson,
          Calphad, 19, 1-15(1995); Fe-Sb'
  96Har  'K.C. Hari Kumar, P. Wollants, L. Delaey,
          Calphad, 20, 139-49(1996); Fe-Sn'
  99Ans  'I. Ansara, S.G. Fries, H.L. Lukas, unpublished, 1999,
          SGTE unary database V.5.0, 2009; In, Sn'
  99SGUN 'SGTE unary database V.4.1, 1999.'
  01Mie  'J. Miettinen, Calphad, 25, 43-58(2001),
          SGTE unary database V.4.4, 2001; Sn, Zn'
  03Liu  'H.S. Liu, C.L. Liu, K. Ishida, Z.P. Jin, J. Electron. Mater.,
          32, 1290-96(2003), SGTE unary database V.5.0, 2009; Sn'
!

File: data/databases/sgte-binary/FeSr-11Pen.tdb
$
$ Database for Fe-Sr from Y. Peng et al. 2011
$
$ Y. Peng, D. Zhao, B. Hu, L. Zhou, Y. Du, T. Gang, S. Liu, K. Chang,
$ J. Phase Equilib. Diffus., 32, 42-47(2011).
$
$ Dataset created 2011.02.19 by Bengt Hallstedt.
$ 2021.01.02: Modified for use with GES6.
$
$ ------------------------------------------------------------------------------
 TEMP-LIM 298.15 6000.00 !
$
$ELEMENT NAME  REF. STATE               ATOMIC MASS H298-H0    S298    !
$
 ELEMENT VA   VACUUM                      0.0          0.0      0.0    ! 
 ELEMENT FE   BCC_A2                     55.847     4489.0     27.2797 ! 
 ELEMENT SR   FCC_A1                     87.62      6568.      55.694  ! 
$ ------------------------------------------------------------------------------
$ Phase definitions
$
 PHASE LIQUID:L % 1 1 !
 CONST LIQUID:L : FE SR : !
$
$ Fcc (cF4, Fm-3m) and MeX (cF8, Fm-3m)
$
 PHASE FCC_A1 %A 2 1 1 !
 CONST FCC_A1 : FE% SR% : VA : !
$
$ Bcc (cI2, Im-3m)
$
 PHASE BCC_A2 %B 2 1 3 !
 CONST BCC_A2 : FE% SR% : VA : !
$
$ Hcp (hP2, P6_3/mmc) and Me2X (NiAs-type, hP4, P6_3/mmc, B8_1)
$
 PHASE HCP_A3 %A 2 1 0.5 !
 CONST HCP_A3 : FE SR : VA : !
$ ------------------------------------------------------------------------------
$ Defaults
$
 DEFINE-SYSTEM-DEFAULT ELEMENT 2 !
 DEFAULT-COM DEFINE_SYSTEM_ELEMENT VA !
 TYPE-DEF % SEQ * !
 TYPE-DEF A GES AMEND_PHASE_DESCRIPTION @ MAGNETIC -3 0.28 !
 TYPE-DEF B GES AMEND_PHASE_DESCRIPTION @ MAGNETIC -1 0.4 !
 FUNCTION ZERO      298.15  0;                                         6000 N !
 FUNCTION UN_ASS    298.15  0;                                         6000 N !
 FUNCTION R         298.15  +8.31451;                                  6000 N !
$ ------------------------------------------------------------------------------
$ Element data
$ ------------------------------------------------------------------------------
$ Fe
$
$ ORTHORHOMBIC_A20 and TETRAGONAL_U added im unary 4.1
$
 PAR  G(BCC_A2,FE:VA),,                 +GHSERFE;,,                   N 91Din !
 PAR  TC(BCC_A2,FE:VA),,                 1043.00;,,                   N 91Din !
 PAR  BM(BCC_A2,FE:VA),,                    2.22;,,                   N 91Din !
 PAR  G(FCC_A1,FE:VA),,                 +GFCCFE;,,                    N 91Din !
 PAR  TC(FCC_A1,FE:VA),,                 -201.00;,,                   N 91Din !
 PAR  BM(FCC_A1,FE:VA),,                   -2.10;,,                   N 91Din !
 PAR  G(HCP_A3,FE:VA),,                 +GHCPFE;,,                    N 91Din !
$PAR  G(CBCC_A12,FE:VA),,               +GHSERFE+4745;,,              N 91Din !
$PAR  G(CUB_A13,FE:VA),,                +GHSERFE+3745;,,              N 91Din !
$PAR  G(ORTHORHOMBIC_A20,FE),,          +GHSERFE+5000;,,              N 99SGUN !
$PAR  G(TETRAGONAL_U,FE),,              +GHSERFE+5000;,,              N 99SGUN !
 PAR  G(LIQUID,FE),,                    +GLIQFE;,,                    N 91Din !
$
 FUNCTION GHSERFE   298.15  +1225.7+124.134*T-23.5143*T*LN(T)
       -0.00439752*T**2-5.8927E-08*T**3+77359*T**(-1);
      1811.00  Y  -25383.581+299.31255*T-46*T*LN(T)+2.29603E+31*T**(-9);
      6000.00  N !
 FUNCTION GFCCFE    298.15  -1462.4+8.282*T-1.15*T*LN(T)
       +6.4E-04*T**2+GHSERFE;
      1811.00  Y  -1713.815+0.940009*T+GHSERFE+4.9251E+30*T**(-9);
      6000.00  N !
 FUNCTION GHCPFE    298.15  -3705.78+12.591*T-1.15*T*LN(T)
       +6.4E-04*T**2+GHSERFE;
      1811.00  Y  -3957.195+5.249009*T+GHSERFE+4.9251E+30*T**(-9);
      6000.00  N !
 FUNCTION GLIQFE    298.15  +12040.17-6.55843*T+GHSERFE-3.67516E-21*T**7;
      1811.00  Y  -10838.83+291.302*T-46*T*LN(T);
      6000.00  N !
$ ------------------------------------------------------------------------------
$ Sr
$
 PAR  G(FCC_A1,SR:VA),,                 +GHSERSR;                3000 N 91Din !
 PAR  G(BCC_A2,SR:VA),,                 +GBCCSR;                 3000 N 91Din !
 PAR  G(HCP_A3,SR:VA),,                 +GHSERSR+250+0.7*T;      3000 N 91Din !
 PAR  G(LIQUID,SR),,                    +GLIQSR;                 3000 N 91Din !
$
 FUNCTION GHSERSR   298.15  -7532.367+107.183879*T-23.905*T*LN(T)
       -0.00461225*T**2-1.67477E-07*T**3-2055*T**(-1);
       820.00  Y  -13380.102+153.196104*T-30.0905432*T*LN(T)
       -0.003251266*T**2+1.84189E-07*T**3+850134*T**(-1);
      3000.00  N !
 FUNCTION GBCCSR    298.15  -6779.234+116.583654*T-25.6708365*T*LN(T)
       -0.003126762*T**2+2.2965E-07*T**3+27649*T**(-1);
       820.00  Y  -6970.594+122.067301*T-26.57*T*LN(T)
       -0.0019493*T**2-1.7895E-08*T**3+16495*T**(-1);
      1050.00  Y  +8168.357+0.423037*T-9.7788593*T*LN(T)
       -0.009539908*T**2+5.20221E-07*T**3-2414794*T**(-1);
      3000.00  N !
 FUNCTION GLIQSR    298.15  +2194.997-10.118994*T-5.0668978*T*LN(T)
       -0.031840595*T**2+4.981237E-06*T**3-265559*T**(-1);
      1050.00  Y  -10855.29+213.406219*T-39.463*T*LN(T);
      3000.00  N !
$ ------------------------------------------------------------------------------
$ Binary system
$
$ Y. Peng, D. Zhao, B. Hu, L. Zhou, Y. Du, T. Gang, S. Liu, K. Chang,
$ J. Phase Equilib. Diffus., 32, 42-47(2011).
$
$ Checked against paper. Checked at 6000 K.
$
 PAR  L(LIQUID,FE,SR;0),,               +107641.46+3.4551*T;,,        N 11Pen !
 PAR  L(FCC_A1,FE,SR:VA;0),,            +93941.28;,,                  N 11Pen !
 PAR  L(BCC_A2,FE,SR:VA;0),,            +93198.82;,,                  N 11Pen !
$
$ Metastable
$
 PAR  L(HCP_A3,FE,SR:VA;0),,            +93941.28;,,                  N Same !
$ ------------------------------------------------------------------------------
$
$
 LIST-OF-REFERENCE
 NUMBER  SOURCE
  Null   'Unknown source'
  Same   'Same or similar interaction as in the corresponding stable phase'
  COST   'COST 507 database'
  91Din  'A.T. Dinsdale, Calphad, 15, 317-425(1991).'
  99SGUN 'SGTE unary database V.4.1, 1999.'
  11Pen  'Y. Peng, D. Zhao, B. Hu, L. Zhou, Y. Du, T. Gang, S. Liu, K. Chang,
          J. Phase Equilib. Diffus., 32, 42-47(2011); Fe-Sr'
!

File: data/databases/sgte-binary/FeTa-03Dan.tdb
$
$ Database for Fe-Ta from A. Danon and C. Servant 2003
$
$ A. Danon, C. Servant, J. Nucl. Mater., 321, 8-18(2003).
$
$ Dataset created 2018.01.06 by Bengt Hallstedt.
$ 2021.01.02: Modified for use with GES6.
$
$ This dataset has been used by the authors in the Fe-Ta-C and Fe-Ta-N
$ systems and TaC and TaN solubilities have been checked.
$
$ ------------------------------------------------------------------------------
 TEMP-LIM 298.15 6000.00 !
$
$ELEMENT NAME  REF. STATE               ATOMIC MASS H298-H0    S298    !
$
 ELEMENT VA   VACUUM                      0.0          0.0      0.0    ! 
 ELEMENT FE   BCC_A2                     55.847     4489.0     27.2797 ! 
 ELEMENT TA   BCC_A2                    180.9479    5681.872   41.4718 ! 
$ ------------------------------------------------------------------------------
$ Phase definitions
$
 PHASE LIQUID:L % 1 1 !
 CONST LIQUID:L : FE TA : !
$
$ Fcc (cF4, Fm-3m) and MeX (cF8, Fm-3m)
$
 PHASE FCC_A1 %A 2 1 1 !
 CONST FCC_A1 : FE% TA : VA : !
$
$ Bcc (cI2, Im-3m)
$
 PHASE BCC_A2 %B 2 1 3 !
 CONST BCC_A2 : FE% TA% : VA : !
$
$ Hcp (hP2, P6_3/mmc) and Me2X (NiAs-type, hP4, P6_3/mmc, B8_1)
$
 PHASE HCP_A3 %A 2 1 0.5 !
 CONST HCP_A3 : FE TA : VA : !
$
$ Prototype MgZn2 (hP12, P6_3/mmc)
$
 PHASE C14_LAVES % 2 2 1 !
 CONST C14_LAVES : FE% TA : FE TA% : !
$
$ Prototype Fe7W6 (hR13, R-3m)
$
 PHASE MU_D85 % 3 7 2 4 !
 CONST MU_D85 : FE% TA : TA : FE TA% : !
$ ------------------------------------------------------------------------------
$ Defaults
$
 DEFINE-SYSTEM-DEFAULT ELEMENT 2 !
 DEFAULT-COM DEFINE_SYSTEM_ELEMENT VA !
 TYPE-DEF % SEQ * !
 TYPE-DEF A GES AMEND_PHASE_DESCRIPTION @ MAGNETIC -3 0.28 !
 TYPE-DEF B GES AMEND_PHASE_DESCRIPTION @ MAGNETIC -1 0.4 !
 FUNCTION ZERO      298.15  0;                                         6000 N !
 FUNCTION UN_ASS    298.15  0;                                         6000 N !
 FUNCTION R         298.15  +8.31451;                                  6000 N !
$ ------------------------------------------------------------------------------
$ Element data
$ ------------------------------------------------------------------------------
$ Fe
$
$ ORTHORHOMBIC_A20 and TETRAGONAL_U added im unary 4.1
$
 PAR  G(BCC_A2,FE:VA),,                 +GHSERFE;,,                   N 91Din !
 PAR  TC(BCC_A2,FE:VA),,                 1043.00;,,                   N 91Din !
 PAR  BM(BCC_A2,FE:VA),,                    2.22;,,                   N 91Din !
 PAR  G(FCC_A1,FE:VA),,                 +GFCCFE;,,                    N 91Din !
 PAR  TC(FCC_A1,FE:VA),,                 -201.00;,,                   N 91Din !
 PAR  BM(FCC_A1,FE:VA),,                   -2.10;,,                   N 91Din !
 PAR  G(HCP_A3,FE:VA),,                 +GHCPFE;,,                    N 91Din !
$PAR  G(CBCC_A12,FE:VA),,               +GHSERFE+4745;,,              N 91Din !
$PAR  G(CUB_A13,FE:VA),,                +GHSERFE+3745;,,              N 91Din !
$PAR  G(ORTHORHOMBIC_A20,FE),,          +GHSERFE+5000;,,              N 99SGUN !
$PAR  G(TETRAGONAL_U,FE),,              +GHSERFE+5000;,,              N 99SGUN !
 PAR  G(LIQUID,FE),,                    +GLIQFE;,,                    N 91Din !
$
 PAR  G(C14_LAVES,FE:FE),,              +3*GHSERFE+15000;,,           N REFLAV !
$
 FUNCTION GHSERFE   298.15  +1225.7+124.134*T-23.5143*T*LN(T)
       -0.00439752*T**2-5.8927E-08*T**3+77359*T**(-1);
      1811.00  Y  -25383.581+299.31255*T-46*T*LN(T)+2.29603E+31*T**(-9);
      6000.00  N !
 FUNCTION GFCCFE    298.15  -1462.4+8.282*T-1.15*T*LN(T)
       +6.4E-04*T**2+GHSERFE;
      1811.00  Y  -1713.815+0.940009*T+GHSERFE+4.9251E+30*T**(-9);
      6000.00  N !
 FUNCTION GHCPFE    298.15  -3705.78+12.591*T-1.15*T*LN(T)
       +6.4E-04*T**2+GHSERFE;
      1811.00  Y  -3957.195+5.249009*T+GHSERFE+4.9251E+30*T**(-9);
      6000.00  N !
 FUNCTION GLIQFE    298.15  +12040.17-6.55843*T+GHSERFE-3.67516E-21*T**7;
      1811.00  Y  -10838.83+291.302*T-46*T*LN(T);
      6000.00  N !
$ ------------------------------------------------------------------------------
$ Ta
$
 PAR  G(BCC_A2,TA:VA),,                 +GHSERTA;,,                   N 91Din !
 PAR  G(FCC_A1,TA:VA),,                 +GHSERTA+16000+1.7*T;,,       N 91Din !
 PAR  G(HCP_A3,TA:VA),,                 +GHSERTA+12000+2.4*T;,,       N 91Din !
 PAR  G(LIQUID,TA),,                    +GLIQTA;,,                    N 91Din !
$
 PAR  G(C14_LAVES,TA:TA),,              +3*GHSERTA+15000;,,           N REFLAV !
 PAR  G(MU_D85,TA:TA:TA),,              +13*GHSERTA+65000;,,          N 03Dan !
$
 FUNCTION GHSERTA   298.15  -7285.889+119.139857*T-23.7592624*T*LN(T)
       -0.002623033*T**2+1.70109E-07*T**3-3293*T**(-1);
      1300.00  Y  -22389.955+243.88676*T-41.137088*T*LN(T)
       +0.006167572*T**2-6.55136E-07*T**3+2429586*T**(-1);
      2500.00  Y  +229382.886-722.59722*T+78.5244752*T*LN(T)
       -0.017983376*T**2+1.95033E-07*T**3-93813648*T**(-1);
      3290.00  Y  -1042384.01+2985.49125*T-362.159132*T*LN(T)
       +0.043117795*T**2-1.055148E-06*T**3+5.54714342E+08*T**(-1);
      6000.00  N !
 FUNCTION GLIQTA    298.15  +29160.975-7.578729*T+GHSERTA;
      1000.00  Y  +43884.339-61.981795*T+0.0279523*T*LN(T)
       -0.012330066*T**2+6.14599E-07*T**3-3523338*T**(-1);
      3290.00  Y  -6314.543+258.110873*T-41.84*T*LN(T);
      6000.00  N !
$ ------------------------------------------------------------------------------
$ Binary system
$
$ A. Danon, C. Servant, J. Nucl. Mater., 321, 8-18(2003).
$
$ Checked against paper. Checked at 6000K.
$
$ This dataset has been used by the authors in the Fe-Ta-C and Fe-Ta-N
$ systems and TaC and TaN solubilities have been checked.
$
 PAR  L(LIQUID,FE,TA;0),,               -35806.85+6.67*T;,,           N 03Dan !
 PAR  L(LIQUID,FE,TA;1),,               -7151.11+8.36*T;,,            N 03Dan !
 PAR  L(LIQUID,FE,TA;2),,               -25785.04+6.19*T;,,           N 03Dan !
$
 PAR  L(FCC_A1,FE,TA:VA;0),,            -3137-9.12*T;,,               N 03Dan !
$
 PAR  L(BCC_A2,FE,TA:VA;0),,            +8770.23+2.46*T;,,            N 03Dan !
 PAR  L(BCC_A2,FE,TA:VA;1),,            -16912.44+0.228*T;,,          N 03Dan !
$
 PAR  G(C14_LAVES,FE:TA),,              +2*GHSERFE+GHSERTA
             -105310.45+35.2*T;,,                                     N 03Dan !
 PAR  G(C14_LAVES,TA:FE),,              +2*GHSERTA+GHSERFE
             +135310.45-35.2*T;,,                                     N 03Dan !
 PAR  L(C14_LAVES,FE,TA:FE;0),,         +45970-6.6*T;,,               N 03Dan !
 PAR  L(C14_LAVES,FE,TA:TA;0),,         +45970-6.6*T;,,               N 03Dan !
 PAR  L(C14_LAVES,FE:FE,TA;0),,         -14914+14.6*T;,,              N 03Dan !
 PAR  L(C14_LAVES,TA:FE,TA;0),,         -14914+14.6*T;,,              N 03Dan !
$
 PAR  G(MU_D85,FE:TA:FE),,              +7*GFCCFE+4*GHSERFE+2*GHSERTA
             +2715143.84+1.83*T;,,                                    N 03Dan !
 PAR  G(MU_D85,FE:TA:TA),,              +7*GFCCFE+6*GHSERTA
             -393068.11+117.39*T;,,                                   N 03Dan !
 PAR  G(MU_D85,TA:TA:FE),,              +4*GHSERFE+9*GHSERTA
             +3173211.95-115.56*T;,,                                  N 03Dan !
 PAR  L(MU_D85,FE,TA:TA:FE;0),,         +43319.562+55.5326*T;,,       N 03Dan !
 PAR  L(MU_D85,FE,TA:TA:TA;0),,         +43319.562+55.5326*T;,,       N 03Dan !
 PAR  L(MU_D85,FE:TA:FE,TA;0),,         +238945.5705+110.0088*T;,,    N 03Dan !
 PAR  L(MU_D85,TA:TA:FE,TA;0),,         +238945.5705+110.0088*T;,,    N 03Dan !
$
$ Metastable
$
 PAR  L(HCP_A3,FE,TA:VA;0),,            -3137-9.12*T;,,               N Same !
$ ------------------------------------------------------------------------------
$
$
 LIST-OF-REFERENCE
 NUMBER  SOURCE
  Null   'Unknown source'
  Same   'Same or similar interaction as in the corresponding stable phase'
  REFLAV 'Laves phase convention: G(LAVES,X:X)=+3*GHSERXX+15000'
  COST   'COST 507 database'
  91Din  'A.T. Dinsdale, Calphad, 15, 317-425(1991).'
  99SGUN 'SGTE unary database V.4.1, 1999.'
  03Dan  'A. Danon, C. Servant, J. Nucl. Mater., 321, 8-18(2003); Fe-Ta'
!
