Repository: orchid-calphad/orchid-project.org

# orchid-project.org

Website and released data of **ORCHID** (Open Repository for CALPHAD Hypotheses, Intelligence, and Discovery),
served by GitHub Pages at https://orchid-project.org. Releases are archived on Zenodo (one DOI per version).

- `index.html`, `catalog/`, `best-practices.html` — static, self-contained pages (generated in the ORCHID tooling).
- `data/` — released data: catalog, redistributable TDB files, convex hulls. Licences: `data/LICENSES.md`, `data/NOTICE.md`.
- `llms.txt`, `data/croissant.json`, `CITATION.cff`, `.zenodo.json` — machine-readable metadata.

Only data with clear redistribution rights are published.

File: data/databases/sgte-binary/FeTa-11Wit.tdb
$
$ Database for Fe-Ta from V.T. Witusiewicz et al. 2011.
$
$ V.T. Witusiewicz, A.A. Bondar, U. Hecht, V.M. Voblikov, O.S. Fomichov,
$ V.M. Petyukh, S. Rex, Intermetallics, 19, 1059-75(2011).
$
$ Dataset created 2018.01.06 by Bengt Hallstedt.
$ 2021.01.02: Modified for use with GES6.
$ 2023.04.11: Slightly reduced the stability of Fe2Ta3.
$
$ With the original paramaters from 11Wit Fe2Ta3 has a very small stability
$ range around 2000 K. The phase was slightly destabilised to remove this.
$
$ TaC and TaN solubilities in the Fe-Ta-C and Fe-Ta-N systems should be tested
$ before using this dataset.
$
$ ------------------------------------------------------------------------------
 TEMP-LIM 298.15 6000.00 !
$
$ELEMENT NAME  REF. STATE               ATOMIC MASS H298-H0    S298    !
$
 ELEMENT VA   VACUUM                      0.0          0.0      0.0    ! 
 ELEMENT FE   BCC_A2                     55.847     4489.0     27.2797 ! 
 ELEMENT TA   BCC_A2                    180.9479    5681.872   41.4718 ! 
$ ------------------------------------------------------------------------------
$ Phase definitions
$
 PHASE LIQUID:L % 1 1 !
 CONST LIQUID:L : FE TA : !
$
$ Fcc (cF4, Fm-3m) and MeX (cF8, Fm-3m)
$
 PHASE FCC_A1 %A 2 1 1 !
 CONST FCC_A1 : FE% TA : VA : !
$
$ Bcc (cI2, Im-3m)
$
 PHASE BCC_A2 %B 2 1 3 !
 CONST BCC_A2 : FE% TA% : VA : !
$
$ Hcp (hP2, P6_3/mmc) and Me2X (NiAs-type, hP4, P6_3/mmc, B8_1)
$
 PHASE HCP_A3 %A 2 1 0.5 !
 CONST HCP_A3 : FE TA : VA : !
$
$ Prototype MgZn2 (hP12, P6_3/mmc)
$
 PHASE C14_LAVES % 2 2 1 !
 CONST C14_LAVES : FE% TA : FE TA% : !
$
$ Prototype Fe7W6 (hR13, R-3m)
$
 PHASE MU_D85 % 3 7 2 4 !
 CONST MU_D85 : FE% TA : TA : FE TA% : !
$
$ unknown structure (metastable)
$
 PHASE FE2TA3 % 2 2 3 !
 CONST FE2TA3 : FE% TA : FE TA% : !
$ ------------------------------------------------------------------------------
$ Defaults
$
 DEFINE-SYSTEM-DEFAULT ELEMENT 2 !
 DEFAULT-COM DEFINE_SYSTEM_ELEMENT VA !
 TYPE-DEF % SEQ * !
 TYPE-DEF A GES AMEND_PHASE_DESCRIPTION @ MAGNETIC -3 0.28 !
 TYPE-DEF B GES AMEND_PHASE_DESCRIPTION @ MAGNETIC -1 0.4 !
 FUNCTION ZERO      298.15  0;                                         6000 N !
 FUNCTION UN_ASS    298.15  0;                                         6000 N !
 FUNCTION R         298.15  +8.31451;                                  6000 N !
$ ------------------------------------------------------------------------------
$ Element data
$ ------------------------------------------------------------------------------
$ Fe
$
$ ORTHORHOMBIC_A20 and TETRAGONAL_U added im unary 4.1
$
 PAR  G(BCC_A2,FE:VA),,                 +GHSERFE;,,                   N 91Din !
 PAR  TC(BCC_A2,FE:VA),,                 1043.00;,,                   N 91Din !
 PAR  BM(BCC_A2,FE:VA),,                    2.22;,,                   N 91Din !
 PAR  G(FCC_A1,FE:VA),,                 +GFCCFE;,,                    N 91Din !
 PAR  TC(FCC_A1,FE:VA),,                 -201.00;,,                   N 91Din !
 PAR  BM(FCC_A1,FE:VA),,                   -2.10;,,                   N 91Din !
 PAR  G(HCP_A3,FE:VA),,                 +GHCPFE;,,                    N 91Din !
$PAR  G(CBCC_A12,FE:VA),,               +GHSERFE+4745;,,              N 91Din !
$PAR  G(CUB_A13,FE:VA),,                +GHSERFE+3745;,,              N 91Din !
$PAR  G(ORTHORHOMBIC_A20,FE),,          +GHSERFE+5000;,,              N 99SGUN !
$PAR  G(TETRAGONAL_U,FE),,              +GHSERFE+5000;,,              N 99SGUN !
 PAR  G(LIQUID,FE),,                    +GLIQFE;,,                    N 91Din !
$
 PAR  G(C14_LAVES,FE:FE),,              +3*GHSERFE+15000;,,           N REFLAV !
 PAR  G(FE2TA3,FE:FE),,                 +5*GHSERFE+30000;,,           N 11Wit !
$
 FUNCTION GHSERFE   298.15  +1225.7+124.134*T-23.5143*T*LN(T)
       -0.00439752*T**2-5.8927E-08*T**3+77359*T**(-1);
      1811.00  Y  -25383.581+299.31255*T-46*T*LN(T)+2.29603E+31*T**(-9);
      6000.00  N !
 FUNCTION GFCCFE    298.15  -1462.4+8.282*T-1.15*T*LN(T)
       +6.4E-04*T**2+GHSERFE;
      1811.00  Y  -1713.815+0.940009*T+GHSERFE+4.9251E+30*T**(-9);
      6000.00  N !
 FUNCTION GHCPFE    298.15  -3705.78+12.591*T-1.15*T*LN(T)
       +6.4E-04*T**2+GHSERFE;
      1811.00  Y  -3957.195+5.249009*T+GHSERFE+4.9251E+30*T**(-9);
      6000.00  N !
 FUNCTION GLIQFE    298.15  +12040.17-6.55843*T+GHSERFE-3.67516E-21*T**7;
      1811.00  Y  -10838.83+291.302*T-46*T*LN(T);
      6000.00  N !
$ ------------------------------------------------------------------------------
$ Ta
$
 PAR  G(BCC_A2,TA:VA),,                 +GHSERTA;,,                   N 91Din !
 PAR  G(FCC_A1,TA:VA),,                 +GHSERTA+16000+1.7*T;,,       N 91Din !
 PAR  G(HCP_A3,TA:VA),,                 +GHSERTA+12000+2.4*T;,,       N 91Din !
 PAR  G(LIQUID,TA),,                    +GLIQTA;,,                    N 91Din !
$
 PAR  G(C14_LAVES,TA:TA),,              +3*GHSERTA+18000;,,           N 11Wit !
 PAR  G(MU_D85,TA:TA:TA),,              +13*GHSERTA+77000;,,          N 11Wit !
 PAR  G(FE2TA3,TA:TA),,                 +5*GHSERTA+80000;,,           N 11Wit !
$
 FUNCTION GHSERTA   298.15  -7285.889+119.139857*T-23.7592624*T*LN(T)
       -0.002623033*T**2+1.70109E-07*T**3-3293*T**(-1);
      1300.00  Y  -22389.955+243.88676*T-41.137088*T*LN(T)
       +0.006167572*T**2-6.55136E-07*T**3+2429586*T**(-1);
      2500.00  Y  +229382.886-722.59722*T+78.5244752*T*LN(T)
       -0.017983376*T**2+1.95033E-07*T**3-93813648*T**(-1);
      3290.00  Y  -1042384.01+2985.49125*T-362.159132*T*LN(T)
       +0.043117795*T**2-1.055148E-06*T**3+5.54714342E+08*T**(-1);
      6000.00  N !
 FUNCTION GLIQTA    298.15  +29160.975-7.578729*T+GHSERTA;
      1000.00  Y  +43884.339-61.981795*T+0.0279523*T*LN(T)
       -0.012330066*T**2+6.14599E-07*T**3-3523338*T**(-1);
      3290.00  Y  -6314.543+258.110873*T-41.84*T*LN(T);
      6000.00  N !
$ ------------------------------------------------------------------------------
$ Binary system
$
$ V.T. Witusiewicz, A.A. Bondar, U. Hecht, V.M. Voblikov, O.S. Fomichov,
$ V.M. Petyukh, S. Rex, Intermetallics, 19, 1059-75(2011).
$
$ Checked against paper. Checked at 6000K.
$
$ With the original paramaters from 11Wit Fe2Ta3 has a very small stability
$ range around 2000 K. The phase was slightly destabilised to remove this.
$
$ TaC and TaN solubilities in the Fe-Ta-C and Fe-Ta-N systems should be tested
$ before using this dataset.
$
 PAR  L(LIQUID,FE,TA;0),,               -34960+7.457*T;,,             N 11Wit !
 PAR  L(LIQUID,FE,TA;1),,               -14992+13.697*T;,,            N 11Wit !
 PAR  L(LIQUID,FE,TA;2),,               +2086-8.942*T;,,              N 11Wit !
 PAR  L(LIQUID,FE,TA;3),,               +8.654*T;,,                   N 11Wit !
$
 PAR  L(FCC_A1,FE,TA:VA;0),,            -30521;,,                     N 11Wit !
 PAR  L(FCC_A1,FE,TA:VA;1),,            +34925;,,                     N 11Wit !
$
 PAR  L(BCC_A2,FE,TA:VA;0),,            +3442+9.429*T;,,              N 11Wit !
 PAR  L(BCC_A2,FE,TA:VA;1),,            -334;,,                       N 11Wit !
 PAR  TC(BCC_A2,FE,TA:VA;0),,            +600.00;,,                   N 11Wit !
$
 PAR  G(C14_LAVES,FE:TA),,              +2*GHSERFE+GHSERTA
             -36443+0.971*T;,,                                        N 11Wit !
 PAR  G(C14_LAVES,TA:FE),,              +2*GHSERTA+GHSERFE;,,         N 11Wit !
 PAR  L(C14_LAVES,FE,TA:FE;0),,         -12832+28.525*T;,,            N 11Wit !
 PAR  L(C14_LAVES,FE,TA:TA;0),,         -12832+28.525*T;,,            N 11Wit !
 PAR  L(C14_LAVES,FE:FE,TA;0),,         +28062-8.771*T;,,             N 11Wit !
 PAR  L(C14_LAVES,TA:FE,TA;0),,         +28062-8.771*T;,,             N 11Wit !
$
 PAR  G(MU_D85,FE:TA:FE),,              +11*GFCCFE+2*GHSERTA
             +21500;,,                                                N 11Wit !
 PAR  G(MU_D85,FE:TA:TA),,              +7*GFCCFE+6*GHSERTA
             -158214+11.622*T;,,                                      N 11Wit !
 PAR  G(MU_D85,TA:TA:FE),,              +4*GHSERFE+9*GHSERTA;,,       N 11Wit !
 PAR  L(MU_D85,FE,TA:TA:FE;0),,         -16008+71.847*T;,,            N 11Wit !
 PAR  L(MU_D85,FE,TA:TA:TA;0),,         -16008+71.847*T;,,            N 11Wit !
$
$PAR  G(FE2TA3,FE:TA),,                 +2*GHSERFE+3*GHSERTA
$            -45600+5.9*T;,,                                          N 11Wit !
 PAR  G(FE2TA3,FE:TA),,                 +2*GHSERFE+3*GHSERTA
             -45600+6*T;,,                                            N 11Wit !
 PAR  G(FE2TA3,TA:FE),,                 +2*GHSERTA+3*GHSERFE;,,       N 11Wit !
 PAR  L(FE2TA3,FE,TA:FE;0),,            -60000+10*T;,,                N 11Wit !
 PAR  L(FE2TA3,FE,TA:TA;0),,            -60000+10*T;,,                N 11Wit !
 PAR  L(FE2TA3,FE:FE,TA;0),,            -30000+20*T;,,                N 11Wit !
 PAR  L(FE2TA3,TA:FE,TA;0),,            -30000+20*T;,,                N 11Wit !
$
$ Metastable
$
 PAR  L(HCP_A3,FE,TA:VA;0),,            -30521;,,                     N Same !
 PAR  L(HCP_A3,FE,TA:VA;1),,            +34925;,,                     N Same !
$ ------------------------------------------------------------------------------
$
$
 LIST-OF-REFERENCE
 NUMBER  SOURCE
  Null   'Unknown source'
  Same   'Same or similar interaction as in the corresponding stable phase'
  REFLAV 'Laves phase convention: G(LAVES,X:X)=+3*GHSERXX+15000'
  COST   'COST 507 database'
  91Din  'A.T. Dinsdale, Calphad, 15, 317-425(1991).'
  99SGUN 'SGTE unary database V.4.1, 1999.'
  11Wit  'V.T. Witusiewicz, A.A. Bondar, U. Hecht, V.M. Voblikov, O.S. Fomichov,
          V.M. Petyukh, S. Rex, Intermetallics, 19, 1059-75(2011); Fe-Ta'
!

File: data/databases/sgte-binary/FeTa-15Raj.tdb
$
$ Database for Fe-Ta from V.B. Rajkumar and K.C. Hari Kumar 2015.
$
$ V.B. Rajkumar, K.C. Hari Kumar, Calphad, 48, 157-65(2015).
$
$ Dataset created 2018.01.07 by Bengt Hallstedt.
$ 2021.01.02: Modified for use with GES6.
$
$ TaC and TaN solubilities in the Fe-Ta-C and Fe-Ta-N systems should be tested
$ before using this dataset.
$
$ ------------------------------------------------------------------------------
 TEMP-LIM 298.15 6000.00 !
$
$ELEMENT NAME  REF. STATE               ATOMIC MASS H298-H0    S298    !
$
 ELEMENT VA   VACUUM                      0.0          0.0      0.0    ! 
 ELEMENT FE   BCC_A2                     55.847     4489.0     27.2797 ! 
 ELEMENT TA   BCC_A2                    180.9479    5681.872   41.4718 ! 
$ ------------------------------------------------------------------------------
$ Phase definitions
$
 PHASE LIQUID:L % 1 1 !
 CONST LIQUID:L : FE TA : !
$
$ Fcc (cF4, Fm-3m) and MeX (cF8, Fm-3m)
$
 PHASE FCC_A1 %A 2 1 1 !
 CONST FCC_A1 : FE% TA : VA : !
$
$ Bcc (cI2, Im-3m)
$
 PHASE BCC_A2 %B 2 1 3 !
 CONST BCC_A2 : FE% TA% : VA : !
$
$ Hcp (hP2, P6_3/mmc) and Me2X (NiAs-type, hP4, P6_3/mmc, B8_1)
$
 PHASE HCP_A3 %A 2 1 0.5 !
 CONST HCP_A3 : FE TA : VA : !
$
$ Prototype MgZn2 (hP12, P6_3/mmc)
$
 PHASE C14_LAVES % 2 2 1 !
 CONST C14_LAVES : FE% TA : FE TA% : !
$
$ Prototype Fe7W6 (hR13, R-3m)
$
 PHASE MU_D85 % 4 1 4 2 6 !
 CONST MU_D85 : FE% TA : TA : FE TA% : FE% TA : !
$ ------------------------------------------------------------------------------
$ Defaults
$
 DEFINE-SYSTEM-DEFAULT ELEMENT 2 !
 DEFAULT-COM DEFINE_SYSTEM_ELEMENT VA !
 TYPE-DEF % SEQ * !
 TYPE-DEF A GES AMEND_PHASE_DESCRIPTION @ MAGNETIC -3 0.28 !
 TYPE-DEF B GES AMEND_PHASE_DESCRIPTION @ MAGNETIC -1 0.4 !
 FUNCTION ZERO      298.15  0;                                         6000 N !
 FUNCTION UN_ASS    298.15  0;                                         6000 N !
 FUNCTION R         298.15  +8.31451;                                  6000 N !
$ ------------------------------------------------------------------------------
$ Element data
$ ------------------------------------------------------------------------------
$ Fe
$
$ ORTHORHOMBIC_A20 and TETRAGONAL_U added im unary 4.1
$
 PAR  G(BCC_A2,FE:VA),,                 +GHSERFE;,,                   N 91Din !
 PAR  TC(BCC_A2,FE:VA),,                 1043.00;,,                   N 91Din !
 PAR  BM(BCC_A2,FE:VA),,                    2.22;,,                   N 91Din !
 PAR  G(FCC_A1,FE:VA),,                 +GFCCFE;,,                    N 91Din !
 PAR  TC(FCC_A1,FE:VA),,                 -201.00;,,                   N 91Din !
 PAR  BM(FCC_A1,FE:VA),,                   -2.10;,,                   N 91Din !
 PAR  G(HCP_A3,FE:VA),,                 +GHCPFE;,,                    N 91Din !
$PAR  G(CBCC_A12,FE:VA),,               +GHSERFE+4745;,,              N 91Din !
$PAR  G(CUB_A13,FE:VA),,                +GHSERFE+3745;,,              N 91Din !
$PAR  G(ORTHORHOMBIC_A20,FE),,          +GHSERFE+5000;,,              N 99SGUN !
$PAR  G(TETRAGONAL_U,FE),,              +GHSERFE+5000;,,              N 99SGUN !
 PAR  G(LIQUID,FE),,                    +GLIQFE;,,                    N 91Din !
$
 PAR  G(C14_LAVES,FE:FE),,              +3*GHSERFE+15000;,,           N REFLAV !
$
 FUNCTION GHSERFE   298.15  +1225.7+124.134*T-23.5143*T*LN(T)
       -0.00439752*T**2-5.8927E-08*T**3+77359*T**(-1);
      1811.00  Y  -25383.581+299.31255*T-46*T*LN(T)+2.29603E+31*T**(-9);
      6000.00  N !
 FUNCTION GFCCFE    298.15  -1462.4+8.282*T-1.15*T*LN(T)
       +6.4E-04*T**2+GHSERFE;
      1811.00  Y  -1713.815+0.940009*T+GHSERFE+4.9251E+30*T**(-9);
      6000.00  N !
 FUNCTION GHCPFE    298.15  -3705.78+12.591*T-1.15*T*LN(T)
       +6.4E-04*T**2+GHSERFE;
      1811.00  Y  -3957.195+5.249009*T+GHSERFE+4.9251E+30*T**(-9);
      6000.00  N !
 FUNCTION GLIQFE    298.15  +12040.17-6.55843*T+GHSERFE-3.67516E-21*T**7;
      1811.00  Y  -10838.83+291.302*T-46*T*LN(T);
      6000.00  N !
$ ------------------------------------------------------------------------------
$ Ta
$
 PAR  G(BCC_A2,TA:VA),,                 +GHSERTA;,,                   N 91Din !
 PAR  G(FCC_A1,TA:VA),,                 +GHSERTA+16000+1.7*T;,,       N 91Din !
 PAR  G(HCP_A3,TA:VA),,                 +GHSERTA+12000+2.4*T;,,       N 91Din !
 PAR  G(LIQUID,TA),,                    +GLIQTA;,,                    N 91Din !
$
 PAR  G(C14_LAVES,TA:TA),,              +3*GHSERTA+15000;,,           N REFLAV !
 PAR  G(MU_D85,TA:TA:TA:TA),,           +13*GHSERTA+139230;,,         N 15Raj !
$
 FUNCTION GHSERTA   298.15  -7285.889+119.139857*T-23.7592624*T*LN(T)
       -0.002623033*T**2+1.70109E-07*T**3-3293*T**(-1);
      1300.00  Y  -22389.955+243.88676*T-41.137088*T*LN(T)
       +0.006167572*T**2-6.55136E-07*T**3+2429586*T**(-1);
      2500.00  Y  +229382.886-722.59722*T+78.5244752*T*LN(T)
       -0.017983376*T**2+1.95033E-07*T**3-93813648*T**(-1);
      3290.00  Y  -1042384.01+2985.49125*T-362.159132*T*LN(T)
       +0.043117795*T**2-1.055148E-06*T**3+5.54714342E+08*T**(-1);
      6000.00  N !
 FUNCTION GLIQTA    298.15  +29160.975-7.578729*T+GHSERTA;
      1000.00  Y  +43884.339-61.981795*T+0.0279523*T*LN(T)
       -0.012330066*T**2+6.14599E-07*T**3-3523338*T**(-1);
      3290.00  Y  -6314.543+258.110873*T-41.84*T*LN(T);
      6000.00  N !
$ ------------------------------------------------------------------------------
$ Binary system
$
$ V.B. Rajkumar, K.C. Hari Kumar, Calphad, 48, 157-65(2015).
$
$ Checked against paper and author's tdb. Checked at 6000K.
$
$ TaC and TaN solubilities in the Fe-Ta-C and Fe-Ta-N systems should be tested
$ before using this dataset.
$
 PAR  L(LIQUID,FE,TA;0),,               -63613+12.922*T;,,            N 15Raj !
 PAR  L(LIQUID,FE,TA;1),,               +11687;,,                     N 15Raj !
$
 PAR  L(FCC_A1,FE,TA:VA;0),,            -36165+14.191*T;,,            N 15Raj !
$
 PAR  L(BCC_A2,FE,TA:VA;0),,            -57995+26.801*T;,,            N 15Raj !
 PAR  L(BCC_A2,FE,TA:VA;1),,            -6642;,,                      N 15Raj !
 PAR  L(BCC_A2,FE,TA:VA;2),,            +23837;,,                     N 15Raj !
 PAR  TC(BCC_A2,FE,TA:VA;0),,            +600.00;,,                   N 15Raj !
$
 PAR  G(C14_LAVES,FE:TA),,              +2*GHSERFE+GHSERTA
             -79607+39.984*T-3.183*T*LN(T);,,                         N 15Raj !
 PAR  G(C14_LAVES,TA:FE),,              +2*GHSERTA+GHSERFE
             +109607-39.984*T+3.183*T*LN(T);,,                        N 15Raj !
 PAR  L(C14_LAVES,FE,TA:TA;0),,         +26806;,,                     N 15Raj !
 PAR  L(C14_LAVES,FE:FE,TA;0),,         +19926;,,                     N 15Raj !
$
 PAR  G(MU_D85,FE:TA:FE:FE),,           +9*GHSERFE+4*GHSERTA
             -86940;,,                                                N 15Raj !
 PAR  G(MU_D85,FE:TA:FE:TA),,           +3*GHSERFE+10*GHSERTA
             +414750;,,                                               N 15Raj !
 PAR  G(MU_D85,FE:TA:TA:FE),,           +7*GHSERFE+6*GHSERTA
             -330960+66.951*T;,,                                      N 15Raj !
 PAR  G(MU_D85,FE:TA:TA:TA),,           +GHSERFE+12*GHSERTA
             +80020;,,                                                N 15Raj !
 PAR  G(MU_D85,TA:TA:FE:FE),,           +8*GHSERFE+5*GHSERTA
             -113490;,,                                               N 15Raj !
 PAR  G(MU_D85,TA:TA:FE:TA),,           +2*GHSERFE+11*GHSERTA
             +368270;,,                                               N 15Raj !
 PAR  G(MU_D85,TA:TA:TA:FE),,           +6*GHSERFE+7*GHSERTA
             -281029+70.779*T;,,                                      N 15Raj !
 PAR  L(MU_D85,FE:TA:FE,TA:FE;0),,      -79399;,,                     N 15Raj !
$
$ Metastable
$
 PAR  L(HCP_A3,FE,TA:VA;0),,            -36165+14.191*T;,,            N Same !
$ ------------------------------------------------------------------------------
$
$
 LIST-OF-REFERENCE
 NUMBER  SOURCE
  Null   'Unknown source'
  Same   'Same or similar interaction as in the corresponding stable phase'
  REFLAV 'Laves phase convention: G(LAVES,X:X)=+3*GHSERXX+15000'
  COST   'COST 507 database'
  91Din  'A.T. Dinsdale, Calphad, 15, 317-425(1991).'
  99SGUN 'SGTE unary database V.4.1, 1999.'
  15Raj  'V.B. Rajkumar, K.C. Hari Kumar, Calphad, 48, 157-65(2015); Fe-Ta'
!

File: data/databases/sgte-binary/FeTb-17Ron.tdb
$
$ Database for Fe-Tb from M.H. Rong et al. 2017.
$
$ M.H. Rong, X.L. Chen, J. Wang, G.H. Rao, H.Y. Zhou, Calphad, 59, 154-63(2017).
$
$ Dataset created 2021.07.04 by Bengt Hallstedt.
$
$ Invariant equilibria differ by up to 8 K. There is probably some mistake in
$ the liquid interaction. The eutectic is correctly reproduced, though. There
$ seems to be a mismatch between the phase diagram and the table of invariants
$ in the paper.
$
$ ------------------------------------------------------------------------------
 TEMP-LIM 298.15 6000.00 !
$
$ELEMENT NAME  REF. STATE               ATOMIC MASS H298-H0    S298    !
$
 ELEMENT VA   VACUUM                      0.0          0.0      0.0    ! 
 ELEMENT FE   BCC_A2                     55.847     4489.0     27.2797 ! 
 ELEMENT TB   HCP_A3                    158.9254    9426.552   73.3037 ! 
$ ------------------------------------------------------------------------------
$ Phase definitions
$
 PHASE LIQUID:L % 1 1 !
 CONST LIQUID:L : FE TB : !
$
$ Fcc (cF4, Fm-3m) and MeX (cF8, Fm-3m)
$
 PHASE FCC_A1 %A 2 1 1 !
 CONST FCC_A1 : FE% TB : VA : !
$
$ Bcc (cI2, Im-3m)
$
 PHASE BCC_A2 %B 2 1 3 !
 CONST BCC_A2 : FE TB : VA : !
$
$ Hcp (hP2, P6_3/mmc) and Me2X (NiAs-type, hP4, P6_3/mmc, B8_1)
$
 PHASE HCP_A3 % 2 1 0.5 !
 CONST HCP_A3 : FE TB% : VA : !
$
$ Prototype Ni17Th2 (hP38, P6_3/mmc)
$
 PHASE FE17TB2 % 2 17 2 !
 CONST FE17TB2 : FE : TB : !
$
$ Prototype Mn23Th6 (cF116, Fm-3m)
$
 PHASE FE23TB6_D8A % 2 23 6 !
 CONST FE23TB6_D8A : FE : TB : !
$
$ Prototype Ni3Pu (hR12, R-3m)
$
 PHASE FE3TB % 2 3 1 !
 CONST FE3TB : FE : TB : !
$
$ Prototype Cu2Mg (cF24, Fd-3m)
$
 PHASE FE2TB_C15 % 2 2 1 !
 CONST FE2TB_C15 : FE : TB : !
$ ------------------------------------------------------------------------------
$ Defaults
$
 DEFINE-SYSTEM-DEFAULT ELEMENT 2 !
 DEFAULT-COM DEFINE_SYSTEM_ELEMENT VA !
 TYPE-DEF % SEQ * !
 TYPE-DEF A GES AMEND_PHASE_DESCRIPTION @ MAGNETIC -3 0.28 !
 TYPE-DEF B GES AMEND_PHASE_DESCRIPTION @ MAGNETIC -1 0.4 !
 FUNCTION ZERO      298.15  0;                                         6000 N !
 FUNCTION UN_ASS    298.15  0;                                         6000 N !
 FUNCTION R         298.15  +8.31451;                                  6000 N !
$ ------------------------------------------------------------------------------
$ Element data
$ ------------------------------------------------------------------------------
$ Fe
$
$ ORTHORHOMBIC_A20 and TETRAGONAL_U added im unary 4.1
$
 PAR  G(BCC_A2,FE:VA),,                 +GHSERFE;,,                   N 91Din !
 PAR  TC(BCC_A2,FE:VA),,                 1043.00;,,                   N 91Din !
 PAR  BMAG(BCC_A2,FE:VA),,                  2.22;,,                   N 91Din !
 PAR  G(FCC_A1,FE:VA),,                 +GFCCFE;,,                    N 91Din !
 PAR  TC(FCC_A1,FE:VA),,                 -201.00;,,                   N 91Din !
 PAR  BMAG(FCC_A1,FE:VA),,                 -2.10;,,                   N 91Din !
 PAR  G(HCP_A3,FE:VA),,                 +GHCPFE;,,                    N 91Din !
$PAR  G(CBCC_A12,FE:VA),,               +GHSERFE+4745;,,              N 91Din !
$PAR  G(CUB_A13,FE:VA),,                +GHSERFE+3745;,,              N 91Din !
$PAR  G(ORTHORHOMBIC_A20,FE),,          +GHSERFE+5000;,,              N 99SGUN !
$PAR  G(TETRAGONAL_U,FE),,              +GHSERFE+5000;,,              N 99SGUN !
 PAR  G(LIQUID,FE),,                    +GLIQFE;,,                    N 91Din !
$
 FUNCTION GHSERFE   298.15  +1225.7+124.134*T-23.5143*T*LN(T)
       -0.00439752*T**2-5.8927E-08*T**3+77359*T**(-1);
      1811.00  Y  -25383.581+299.31255*T-46*T*LN(T)+2.29603E+31*T**(-9);
      6000.00  N !
 FUNCTION GFCCFE    298.15  -1462.4+8.282*T-1.15*T*LN(T)
       +6.4E-04*T**2+GHSERFE;
      1811.00  Y  -1713.815+0.940009*T+GHSERFE+4.9251E+30*T**(-9);
      6000.00  N !
 FUNCTION GHCPFE    298.15  -3705.78+12.591*T-1.15*T*LN(T)
       +6.4E-04*T**2+GHSERFE;
      1811.00  Y  -3957.195+5.249009*T+GHSERFE+4.9251E+30*T**(-9);
      6000.00  N !
 FUNCTION GLIQFE    298.15  +12040.17-6.55843*T+GHSERFE-3.67516E-21*T**7;
      1811.00  Y  -10838.83+291.302*T-46*T*LN(T);
      6000.00  N !
$ ------------------------------------------------------------------------------
$ Tb
$
$ FCC_A1 from 94Lan not included in unary
$
 PAR  G(HCP_A3,TB:VA),,                 +GHSERTB;                3000 N 91Din !
 PAR  G(BCC_A2,TB:VA),,                 +GBCCTB;                 3000 N 91Din !
 PAR  G(FCC_A1,TB:VA),,                 +GHSERTB+5000;           3000 N 94Lan !
 PAR  G(LIQUID,TB),,                    +GLIQTB;                 3000 N 91Din !
$
 FUNCTION GHSERTB   298.15  -20842.158+409.309555*T-77.5006*T*LN(T)
       +0.0832265*T**2-2.5672833E-05*T**3+562430*T**(-1);
       600.00  Y  -8772.606+102.61162*T-25.8659*T*LN(T)
       -0.002757005*T**2-8.05838E-07*T**3+172355*T**(-1);
      1200.00  Y  -7944.942+101.7776*T-25.9584*T*LN(T)
       -0.001676335*T**2-1.067632E-06*T**3;
      1562.00  Y  -265240.309+1456.04268*T-200.215695*T*LN(T)
       +0.041615159*T**2-2.044697E-06*T**3+65043790*T**(-1);
      3000.00  N !
 FUNCTION GBCCTB    298.15  +4167.835-2.652707*T+GHSERTB;
      1200.00  Y  +633060.245-5157.77779*T+706.580596*T*LN(T)
       -0.373763517*T**2+3.4100235E-05*T**3-1.03233571E+08*T**(-1);
      1562.00  Y  -23398.029+257.388486*T-46.4842*T*LN(T);
      3000.00  N !
 FUNCTION GLIQTB    298.15  +3945.831+29.867521*T-14.252646*T*LN(T)
       -0.020466105*T**2+2.17475E-06*T**3-160724*T**(-1);
      1562.00  Y  -13247.649+251.16889*T-46.4842*T*LN(T);
      3000.00  N !
$ ------------------------------------------------------------------------------
$ Binary system
$
$ M.H. Rong, X.L. Chen, J. Wang, G.H. Rao, H.Y. Zhou, Calphad, 59, 154-63(2017).
$
$ Checked against paper. Checked at 6000 K.
$
$ Invariant equilibria differ by up to 8 K. There is probably some mistake in
$ the liquid interaction. The eutectic is correctly reproduced, though. There
$ seems to be a mismatch between the phase diagram and the table of invariants
$ in the paper.
$
 PAR  L(LIQUID,FE,TB;0),,               -20115.512+6.9962*T;,,        N 17Ron !
 PAR  L(LIQUID,FE,TB;1),,               -3332.5193+1.2998*T;,,        N 17Ron !
$
 PAR  L(FCC_A1,FE,TB:VA;0),,            +75000;,,                     N 17Ron !
 PAR  L(BCC_A2,FE,TB:VA;0),,            +58000;,,                     N 17Ron !
 PAR  L(HCP_A3,FE,TB:VA;0),,            +150000;,,                    N 17Ron !
$
 PAR  G(FE17TB2,FE:TB),,                +17*GHSERFE+2*GHSERTB
             -205700+82.2856*T;,,                                     N 17Ron !
 PAR  TC(FE17TB2,FE:TB),,                 408.00;,,                   N 17Ron !
 PAR  BMAG(FE17TB2,FE:TB),,                17.90;,,                   N 17Ron !
$
 PAR  G(FE23TB6_D8A,FE:TB),,            +23*GHSERFE+6*GHSERTB
             -355500+105.2935*T;,,                                    N 17Ron !
 PAR  TC(FE23TB6_D8A,FE:TB),,             574.00;,,                   N 17Ron !
 PAR  BMAG(FE23TB6_D8A,FE:TB),,            14.80;,,                   N 17Ron !
$
 PAR  G(FE3TB,FE:TB),,                  +3*GHSERFE+GHSERTB
             -47000+11.8776*T;,,                                      N 17Ron !
 PAR  TC(FE3TB,FE:TB),,                   652.00;,,                   N 17Ron !
 PAR  BMAG(FE3TB,FE:TB),,                   3.13;,,                   N 17Ron !
$
 PAR  G(FE2TB_C15,FE:TB),,              +2*GHSERFE+GHSERTB
             -29000-36.5002*T+7*T*LN(T)-0.008*T**2-440000*T**(-1)
             +3E-07*T**3;,,                                           N 17Ron !
 PAR  TC(FE2TB_C15,FE:TB),,               704.00;,,                   N 17Ron !
 PAR  BMAG(FE2TB_C15,FE:TB),,               4.47;,,                   N 17Ron !
$ ------------------------------------------------------------------------------
$
$
 LIST-OF-REFERENCE
 NUMBER  SOURCE
  Null   'Unknown source'
  Same   'Same or similar interaction as in the corresponding stable phase'
  REFLAV 'Laves phase convention: G(LAVES,X:X)=+3*GHSERXX+15000'
  91Din  'A.T. Dinsdale, Calphad, 15, 317-425(1991).'
  94Lan  'S. Landin, J. Agren,
          J. Alloys Compd., 207-208, 449-53(1994); Dy, Tb'
  99SGUN 'SGTE unary database V.4.1, 1999.'
  17Ron  'M.H. Rong, X.L. Chen, J. Wang, G.H. Rao, H.Y. Zhou,
          Calphad, 59, 154-63(2017); Fe-Tb'
!

File: data/databases/sgte-binary/FeTb-23Ye.tdb
$
$ Database for Fe-Tb from H. Ye et al. 2023.
$
$ H. Ye, M. Rong, Q. Chen, Q. Yao, J. Wang, G. Rao, H. Zhou,
$ J. Mater. Inf., 3, 15(2023).
$
$ Dataset created 2024.02.07 by Bengt Hallstedt.
$
$ Modified from 17Ron. Minor changes and Einstein model for Fe2Tb.
$
$ Inverse stability range of Fe2Tb above 4697 K.
$
$ Invariant equilibria differ by up to 1 K.
$
$ ------------------------------------------------------------------------------
 TEMP-LIM 298.15 6000.00 !
$
$ELEMENT NAME  REF. STATE               ATOMIC MASS H298-H0    S298    !
$
 ELEMENT VA   VACUUM                      0.0          0.0      0.0    ! 
 ELEMENT FE   BCC_A2                     55.847     4489.0     27.2797 ! 
 ELEMENT TB   HCP_A3                    158.9254    9426.552   73.3037 ! 
$ ------------------------------------------------------------------------------
$ Phase definitions
$
 PHASE LIQUID:L % 1 1 !
 CONST LIQUID:L : FE TB : !
$
$ Fcc (cF4, Fm-3m) and MeX (cF8, Fm-3m)
$
 PHASE FCC_A1 %A 2 1 1 !
 CONST FCC_A1 : FE% TB : VA : !
$
$ Bcc (cI2, Im-3m)
$
 PHASE BCC_A2 %B 2 1 3 !
 CONST BCC_A2 : FE TB : VA : !
$
$ Hcp (hP2, P6_3/mmc) and Me2X (NiAs-type, hP4, P6_3/mmc, B8_1)
$
 PHASE HCP_A3 % 2 1 0.5 !
 CONST HCP_A3 : FE TB% : VA : !
$
$ Prototype Ni17Th2 (hP38, P6_3/mmc)
$
 PHASE FE17TB2 % 2 17 2 !
 CONST FE17TB2 : FE : TB : !
$
$ Prototype Mn23Th6 (cF116, Fm-3m)
$
 PHASE FE23TB6_D8A % 2 23 6 !
 CONST FE23TB6_D8A : FE : TB : !
$
$ Prototype Ni3Pu (hR12, R-3m)
$
 PHASE FE3TB % 2 3 1 !
 CONST FE3TB : FE : TB : !
$
$ Prototype Cu2Mg (cF24, Fd-3m)
$
 PHASE FE2TB_C15 % 2 2 1 !
 CONST FE2TB_C15 : FE : TB : !
$ ------------------------------------------------------------------------------
$ Defaults
$
 DEFINE-SYSTEM-DEFAULT ELEMENT 2 !
 DEFAULT-COM DEFINE_SYSTEM_ELEMENT VA !
 TYPE-DEF % SEQ * !
 TYPE-DEF A GES AMEND_PHASE_DESCRIPTION @ MAGNETIC -3 0.28 !
 TYPE-DEF B GES AMEND_PHASE_DESCRIPTION @ MAGNETIC -1 0.4 !
 FUNCTION ZERO      298.15  0;                                         6000 N !
 FUNCTION UN_ASS    298.15  0;                                         6000 N !
 FUNCTION R         298.15  +8.31451;                                  6000 N !
$ ------------------------------------------------------------------------------
$ Element data
$ ------------------------------------------------------------------------------
$ Fe
$
$ ORTHORHOMBIC_A20 and TETRAGONAL_U added im unary 4.1
$
 PAR  G(BCC_A2,FE:VA),,                 +GHSERFE;,,                   N 91Din !
 PAR  TC(BCC_A2,FE:VA),,                 1043.00;,,                   N 91Din !
 PAR  BMAG(BCC_A2,FE:VA),,                  2.22;,,                   N 91Din !
 PAR  G(FCC_A1,FE:VA),,                 +GFCCFE;,,                    N 91Din !
 PAR  TC(FCC_A1,FE:VA),,                 -201.00;,,                   N 91Din !
 PAR  BMAG(FCC_A1,FE:VA),,                 -2.10;,,                   N 91Din !
 PAR  G(HCP_A3,FE:VA),,                 +GHCPFE;,,                    N 91Din !
$PAR  G(CBCC_A12,FE:VA),,               +GHSERFE+4745;,,              N 91Din !
$PAR  G(CUB_A13,FE:VA),,                +GHSERFE+3745;,,              N 91Din !
$PAR  G(ORTHORHOMBIC_A20,FE),,          +GHSERFE+5000;,,              N 99SGUN !
$PAR  G(TETRAGONAL_U,FE),,              +GHSERFE+5000;,,              N 99SGUN !
 PAR  G(LIQUID,FE),,                    +GLIQFE;,,                    N 91Din !
$
 FUNCTION GHSERFE   298.15  +1225.7+124.134*T-23.5143*T*LN(T)
       -0.00439752*T**2-5.8927E-08*T**3+77359*T**(-1);
      1811.00  Y  -25383.581+299.31255*T-46*T*LN(T)+2.29603E+31*T**(-9);
      6000.00  N !
 FUNCTION GFCCFE    298.15  -1462.4+8.282*T-1.15*T*LN(T)
       +6.4E-04*T**2+GHSERFE;
      1811.00  Y  -1713.815+0.940009*T+GHSERFE+4.9251E+30*T**(-9);
      6000.00  N !
 FUNCTION GHCPFE    298.15  -3705.78+12.591*T-1.15*T*LN(T)
       +6.4E-04*T**2+GHSERFE;
      1811.00  Y  -3957.195+5.249009*T+GHSERFE+4.9251E+30*T**(-9);
      6000.00  N !
 FUNCTION GLIQFE    298.15  +12040.17-6.55843*T+GHSERFE-3.67516E-21*T**7;
      1811.00  Y  -10838.83+291.302*T-46*T*LN(T);
      6000.00  N !
$ ------------------------------------------------------------------------------
$ Tb
$
$ FCC_A1 from 94Lan not included in unary
$
 PAR  G(HCP_A3,TB:VA),,                 +GHSERTB;                3000 N 91Din !
 PAR  G(BCC_A2,TB:VA),,                 +GBCCTB;                 3000 N 91Din !
 PAR  G(FCC_A1,TB:VA),,                 +GHSERTB+5000;           3000 N 94Lan !
 PAR  G(LIQUID,TB),,                    +GLIQTB;                 3000 N 91Din !
$
 FUNCTION GHSERTB   298.15  -20842.158+409.309555*T-77.5006*T*LN(T)
       +0.0832265*T**2-2.5672833E-05*T**3+562430*T**(-1);
       600.00  Y  -8772.606+102.61162*T-25.8659*T*LN(T)
       -0.002757005*T**2-8.05838E-07*T**3+172355*T**(-1);
      1200.00  Y  -7944.942+101.7776*T-25.9584*T*LN(T)
       -0.001676335*T**2-1.067632E-06*T**3;
      1562.00  Y  -265240.309+1456.04268*T-200.215695*T*LN(T)
       +0.041615159*T**2-2.044697E-06*T**3+65043790*T**(-1);
      3000.00  N !
 FUNCTION GBCCTB    298.15  +4167.835-2.652707*T+GHSERTB;
      1200.00  Y  +633060.245-5157.77779*T+706.580596*T*LN(T)
       -0.373763517*T**2+3.4100235E-05*T**3-1.03233571E+08*T**(-1);
      1562.00  Y  -23398.029+257.388486*T-46.4842*T*LN(T);
      3000.00  N !
 FUNCTION GLIQTB    298.15  +3945.831+29.867521*T-14.252646*T*LN(T)
       -0.020466105*T**2+2.17475E-06*T**3-160724*T**(-1);
      1562.00  Y  -13247.649+251.16889*T-46.4842*T*LN(T);
      3000.00  N !
$ ------------------------------------------------------------------------------
$ Binary system
$
$ H. Ye, M. Rong, Q. Chen, Q. Yao, J. Wang, G. Rao, H. Zhou,
$ J. Mater. Inf., 3, 15(2023).
$
$ Checked against paper. Checked at 6000 K.
$
$ Modified from 17Ron. Changed T dependence and Einstein model for Fe2Tb.
$
$ Inverse stability range of Fe2Tb above 4697 K.
$
$ Invariant equilibria differ by up to 1 K.
$
 PAR  L(LIQUID,FE,TB;0),,               -20115.512-3.2*T;,,           N 23Ye !
 PAR  L(LIQUID,FE,TB;1),,               -3332.5193-11.1*T;,,          N 23Ye !
 PAR  L(LIQUID,FE,TB;2),,               +660.3-8.1*T;,,               N 23Ye !
$
 PAR  L(FCC_A1,FE,TB:VA;0),,            +75000;,,                     N 17Ron !
 PAR  L(BCC_A2,FE,TB:VA;0),,            +58000;,,                     N 17Ron !
 PAR  L(HCP_A3,FE,TB:VA;0),,            +150000;,,                    N 17Ron !
$
 PAR  G(FE17TB2,FE:TB),,                +17*GHSERFE+2*GHSERTB
             -196517+31.692*T;,,                                      N 23Ye !
 PAR  TC(FE17TB2,FE:TB),,                 408.00;,,                   N 17Ron !
 PAR  BMAG(FE17TB2,FE:TB),,                18.81;,,                   N 23Ye !
$
 PAR  G(FE23TB6_D8A,FE:TB),,            +23*GHSERFE+6*GHSERTB
             -362529+10.295*T;,,                                      N 23Ye !
 PAR  TC(FE23TB6_D8A,FE:TB),,             574.00;,,                   N 17Ron !
 PAR  BMAG(FE23TB6_D8A,FE:TB),,            0.33;,,                    N 23Ye !
$
 PAR  G(FE3TB,FE:TB),,                  +3*GHSERFE+GHSERTB
             -48032-1.108*T;,,                                        N 23Ye !
 PAR  TC(FE3TB,FE:TB),,                   652.00;,,                   N 17Ron !
 PAR  BMAG(FE3TB,FE:TB),,                   3.13;,,                   N 17Ron !
$
 PAR  G(FE2TB_C15,FE:TB),,              +3*GFE2TB;,,                  N 23Ye !
 PAR  TC(FE2TB_C15,FE:TB),,               704.00;,,                   N 17Ron !
 PAR  BMAG(FE2TB_C15,FE:TB),,               4.47;,,                   N 17Ron !
$
 FUNCTION GFE2TB    298.15  -14540-4.332*T-0.0074*T**2+E0FE2TB;        6000 N !
 FUNCTION E0FE2TB   298.15  +1.5*R*TEFE2TB+3*R*T*LN(E1FE2TB);          6000 N !
 FUNCTION E1FE2TB   298.15  +1-1*EXP(-TEFE2TB*T**(-1));                6000 N !
 FUNCTION TEFE2TB   298.15  +185;                                      6000 N !
$ ------------------------------------------------------------------------------
$
$
 LIST-OF-REFERENCE
 NUMBER  SOURCE
  Null   'Unknown source'
  Same   'Same or similar interaction as in the corresponding stable phase'
  REFLAV 'Laves phase convention: G(LAVES,X:X)=+3*GHSERXX+15000'
  91Din  'A.T. Dinsdale, Calphad, 15, 317-425(1991).'
  94Lan  'S. Landin, J. Agren,
          J. Alloys Compd., 207-208, 449-53(1994); Dy, Tb'
  99SGUN 'SGTE unary database V.4.1, 1999.'
  17Ron  'M.H. Rong, X.L. Chen, J. Wang, G.H. Rao, H.Y. Zhou,
          Calphad, 59, 154-63(2017); Fe-Tb'
  23Ye   'H. Ye, M. Rong, Q. Chen, Q. Yao, J. Wang, G. Rao, H. Zhou,
          J. Mater. Inf., 3, 15(2023); Fe-Tb'
!
