Repository: orchid-calphad/orchid-project.org

# orchid-project.org

Website and released data of **ORCHID** (Open Repository for CALPHAD Hypotheses, Intelligence, and Discovery),
served by GitHub Pages at https://orchid-project.org. Releases are archived on Zenodo (one DOI per version).

- `index.html`, `catalog/`, `best-practices.html` — static, self-contained pages (generated in the ORCHID tooling).
- `data/` — released data: catalog, redistributable TDB files, convex hulls. Licences: `data/LICENSES.md`, `data/NOTICE.md`.
- `llms.txt`, `data/croissant.json`, `CITATION.cff`, `.zenodo.json` — machine-readable metadata.

Only data with clear redistribution rights are published.

File: data/databases/sgte-binary/FeTb-94Lan.tdb
$
$ Database for Fe-Tb from S. Landin and J. Agren 1994
$
$ S. Landin, J. Agren, J. Alloys Compd., 207-208, 449-53(1994).
$
$ Dataset created 2017.02.02 by Bengt Hallstedt.
$ 2021.01.02: Modified for use with GES6.
$
$ Interactions for FCC_A1, BCC_A2 and HCP_A3 are missing. Positive interacions
$ are added to have small terminal solubilities.
$
$ There is an inverse miscibility gap with a minimum at 3637 K and x(Tb)=0.50.
$
$ ------------------------------------------------------------------------------
 TEMP-LIM 298.15 6000.00 !
$
$ELEMENT NAME  REF. STATE               ATOMIC MASS H298-H0    S298    !
$
 ELEMENT VA   VACUUM                      0.0          0.0      0.0    ! 
 ELEMENT FE   BCC_A2                     55.847     4489.0     27.2797 ! 
 ELEMENT TB   HCP_A3                    158.9254    9426.552   73.3037 ! 
$ ------------------------------------------------------------------------------
$ Phase definitions
$
 PHASE LIQUID:L % 1 1 !
 CONST LIQUID:L : FE TB : !
$
$ Fcc (cF4, Fm-3m) and MeX (cF8, Fm-3m)
$
 PHASE FCC_A1 %A 2 1 1 !
 CONST FCC_A1 : FE% TB : VA : !
$
$ Bcc (cI2, Im-3m)
$
 PHASE BCC_A2 %B 2 1 3 !
 CONST BCC_A2 : FE TB : VA : !
$
$ Hcp (hP2, P6_3/mmc) and Me2X (NiAs-type, hP4, P6_3/mmc, B8_1)
$
 PHASE HCP_A3 % 2 1 0.5 !
 CONST HCP_A3 : FE TB% : VA : !
$
$ Prototype Ni17Th2 (hP38, P6_3/mmc)
$
 PHASE FE17TB2 % 2 17 2 !
 CONST FE17TB2 : FE : TB : !
$
$ Prototype Mn23Th6 (cF116, Fm-3m)
$
 PHASE FE23TB6_D8A % 2 23 6 !
 CONST FE23TB6_D8A : FE : TB : !
$
$ Prototype Ni3Pu (hR12, R-3m)
$
 PHASE FE3TB % 2 3 1 !
 CONST FE3TB : FE : TB : !
$
$ Prototype Cu2Mg (cF24, Fd-3m)
$
 PHASE FE2TB_C15 % 2 2 1 !
 CONST FE2TB_C15 : FE : TB : !
$ ------------------------------------------------------------------------------
$ Defaults
$
 DEFINE-SYSTEM-DEFAULT ELEMENT 2 !
 DEFAULT-COM DEFINE_SYSTEM_ELEMENT VA !
 TYPE-DEF % SEQ * !
 TYPE-DEF A GES AMEND_PHASE_DESCRIPTION @ MAGNETIC -3 0.28 !
 TYPE-DEF B GES AMEND_PHASE_DESCRIPTION @ MAGNETIC -1 0.4 !
 FUNCTION ZERO      298.15  0;                                         6000 N !
 FUNCTION UN_ASS    298.15  0;                                         6000 N !
 FUNCTION R         298.15  +8.31451;                                  6000 N !
$ ------------------------------------------------------------------------------
$ Element data
$ ------------------------------------------------------------------------------
$ Fe
$
$ ORTHORHOMBIC_A20 and TETRAGONAL_U added im unary 4.1
$
 PAR  G(BCC_A2,FE:VA),,                 +GHSERFE;,,                   N 91Din !
 PAR  TC(BCC_A2,FE:VA),,                 1043.00;,,                   N 91Din !
 PAR  BM(BCC_A2,FE:VA),,                    2.22;,,                   N 91Din !
 PAR  G(FCC_A1,FE:VA),,                 +GFCCFE;,,                    N 91Din !
 PAR  TC(FCC_A1,FE:VA),,                 -201.00;,,                   N 91Din !
 PAR  BM(FCC_A1,FE:VA),,                   -2.10;,,                   N 91Din !
 PAR  G(HCP_A3,FE:VA),,                 +GHCPFE;,,                    N 91Din !
$PAR  G(CBCC_A12,FE:VA),,               +GHSERFE+4745;,,              N 91Din !
$PAR  G(CUB_A13,FE:VA),,                +GHSERFE+3745;,,              N 91Din !
$PAR  G(ORTHORHOMBIC_A20,FE),,          +GHSERFE+5000;,,              N 99SGUN !
$PAR  G(TETRAGONAL_U,FE),,              +GHSERFE+5000;,,              N 99SGUN !
 PAR  G(LIQUID,FE),,                    +GLIQFE;,,                    N 91Din !
$
 FUNCTION GHSERFE   298.15  +1225.7+124.134*T-23.5143*T*LN(T)
       -0.00439752*T**2-5.8927E-08*T**3+77359*T**(-1);
      1811.00  Y  -25383.581+299.31255*T-46*T*LN(T)+2.29603E+31*T**(-9);
      6000.00  N !
 FUNCTION GFCCFE    298.15  -1462.4+8.282*T-1.15*T*LN(T)
       +6.4E-04*T**2+GHSERFE;
      1811.00  Y  -1713.815+0.940009*T+GHSERFE+4.9251E+30*T**(-9);
      6000.00  N !
 FUNCTION GHCPFE    298.15  -3705.78+12.591*T-1.15*T*LN(T)
       +6.4E-04*T**2+GHSERFE;
      1811.00  Y  -3957.195+5.249009*T+GHSERFE+4.9251E+30*T**(-9);
      6000.00  N !
 FUNCTION GLIQFE    298.15  +12040.17-6.55843*T+GHSERFE-3.67516E-21*T**7;
      1811.00  Y  -10838.83+291.302*T-46*T*LN(T);
      6000.00  N !
$ ------------------------------------------------------------------------------
$ Tb
$
$ FCC_A1 from 94Lan not included in unary
$
 PAR  G(HCP_A3,TB:VA),,                 +GHSERTB;                3000 N 91Din !
 PAR  G(BCC_A2,TB:VA),,                 +GBCCTB;                 3000 N 91Din !
 PAR  G(FCC_A1,TB:VA),,                 +GHSERTB+5000;           3000 N 94Lan !
 PAR  G(LIQUID,TB),,                    +GLIQTB;                 3000 N 91Din !
$
 FUNCTION GHSERTB   298.15  -20842.158+409.309555*T-77.5006*T*LN(T)
       +0.0832265*T**2-2.5672833E-05*T**3+562430*T**(-1);
       600.00  Y  -8772.606+102.61162*T-25.8659*T*LN(T)
       -0.002757005*T**2-8.05838E-07*T**3+172355*T**(-1);
      1200.00  Y  -7944.942+101.7776*T-25.9584*T*LN(T)
       -0.001676335*T**2-1.067632E-06*T**3;
      1562.00  Y  -265240.309+1456.04268*T-200.215695*T*LN(T)
       +0.041615159*T**2-2.044697E-06*T**3+65043790*T**(-1);
      3000.00  N !
 FUNCTION GBCCTB    298.15  +4167.835-2.652707*T+GHSERTB;
      1200.00  Y  +633060.245-5157.77779*T+706.580596*T*LN(T)
       -0.373763517*T**2+3.4100235E-05*T**3-1.03233571E+08*T**(-1);
      1562.00  Y  -23398.029+257.388486*T-46.4842*T*LN(T);
      3000.00  N !
 FUNCTION GLIQTB    298.15  +3945.831+29.867521*T-14.252646*T*LN(T)
       -0.020466105*T**2+2.17475E-06*T**3-160724*T**(-1);
      1562.00  Y  -13247.649+251.16889*T-46.4842*T*LN(T);
      3000.00  N !
$ ------------------------------------------------------------------------------
$ Binary system
$
$ S. Landin, J. Agren, J. Alloys Compd., 207-208, 449-53(1994).
$
$ Checked against paper. Checked at 6000 K.
$
$ Interactions for FCC_A1, BCC_A2 and HCP_A3 are missing. Positive interacions
$ are added to have small terminal solubilities.
$
$ There is an inverted miscibility gap with a minimum at 3637 K and x(Tb)=0.50.
$
 PAR  L(LIQUID,FE,TB;0),,               -37723+27*T;,,                N 94Lan !
$
 PAR  L(FCC_A1,FE,TB:VA;0),,            +50000;,,                     N !
 PAR  L(BCC_A2,FE,TB:VA;0),,            +50000;,,                     N !
 PAR  L(HCP_A3,FE,TB:VA;0),,            +50000;,,                     N !
$
 PAR  G(FE17TB2,FE:TB),,                +17*GHSERFE+2*GHSERTB
             -180196+83.6*T;,,                                        N 94Lan !
 PAR  G(FE23TB6_D8A,FE:TB),,            +23*GHSERFE+6*GHSERTB
             -281445+101.5*T;,,                                       N 94Lan !
 PAR  G(FE3TB,FE:TB),,                  +3*GHSERFE+GHSERTB
             -39516+13.6*T;,,                                         N 94Lan !
 PAR  G(FE2TB_C15,FE:TB),,              +2*GHSERFE+GHSERTB
             -30123+9.6*T;,,                                          N 94Lan !
$ ------------------------------------------------------------------------------
$
$
 LIST-OF-REFERENCE
 NUMBER  SOURCE
  Null   'Unknown source'
  Same   'Same or similar interaction as in the corresponding stable phase'
  REFLAV 'Laves phase convention: G(LAVES,X:X)=+3*GHSERXX+15000'
  91Din  'A.T. Dinsdale, Calphad, 15, 317-425(1991).'
  94Lan  'S. Landin, J. Agren,
          J. Alloys Compd., 207-208, 449-53(1994); Dy, Tb, Fe-Tb'
  99SGUN 'SGTE unary database V.4.1, 1999.'
!

File: data/databases/sgte-binary/FeTe-18Arv.tdb
$
$ Database for Fe-Te from C.-M. Arvhult et al. 2018.
$
$ C.-M. Arvhult, C. Gueneau, S. Gosse, M. Selleby,
$ J. Alloys Compd., 767, 883-93(2018).
$
$ Dataset created 2018.06.18 by Bengt Hallstedt.
$ 2021.01.02: Modified for use with GES6.
$ 2021.09.05: ION order fixed for GES6.
$
$ Gas phase is included in the author's tdb, but not here.
$
$ ------------------------------------------------------------------------------
 TEMP-LIM 298.15 6000.00 !
$
$ELEMENT NAME  REF. STATE               ATOMIC MASS H298-H0    S298    !
$
 ELEMENT /-   ELECTRON_GAS                0.0          0.0      0.0    ! 
 ELEMENT VA   VACUUM                      0.0          0.0      0.0    ! 
 ELEMENT FE   BCC_A2                     55.847     4489.0     27.2797 ! 
 ELEMENT TE   HEXAGONAL_A8              127.60      6080.      49.221  ! 
$ ------------------------------------------------------------------------------
$ Species
$
 SPECIE  FE+2                               FE1/+2 !
 SPECIE  TE-2                               TE1/-2 !
$ ------------------------------------------------------------------------------
$ Phase definitions
$
 PHASE ION:Y % 2 1 1 !
 CONST ION:Y : FE+2 : TE-2 VA TE : !
$
$ Fcc (cF4, Fm-3m) and MeX (cF8, Fm-3m)
$
 PHASE FCC_A1 %A 2 1 1 !
 CONST FCC_A1 : FE% TE : VA : !
$
$ Bcc (cI2, Im-3m)
$
 PHASE BCC_A2 %B 2 1 3 !
 CONST BCC_A2 : FE% TE : VA : !
$
$ Hcp (hP2, P6_3/mmc) and Me2X (NiAs-type, hP4, P6_3/mmc, B8_1)
$
 PHASE HCP_A3 %A 2 1 0.5 !
 CONST HCP_A3 : FE : VA : !
$
$ Prototype gamma-Se (hP3, P3_121)
$ The phase is named HEXAGONAL_A8 in the SGTE unary database and
$ TRIGONAL_A8 in LB.
$
 PHASE HEXAGONAL_A8 % 1 1 !
 CONST HEXAGONAL_A8 : TE : !
$
$ Prototype Cu2Sb (tP6, P4/nmm), beta
$
 PHASE FETE_C38 % 3 1 1 1 !
 CONST FETE_C38 : FE : TE : FE VA : !
$
$ Prototype (FeNi)2.53Te2 (hR5, R3m), beta-prime
$
 PHASE FETE_BETA_HT % 2 3 2 !
 CONST FETE_BETA_HT : FE VA : TE : !
$
$ Possibly related to delta (FETE_DELTA)
$
 PHASE FETE_GAMMA % 2 1 1.183 !
 CONST FETE_GAMMA : FE : TE : !
$
$ Pearson mC14, C2/m, delta (circa Fe3Te4) and
$ Prototype CdI2 (hP3, P-3m1), delta-prime (cirka Fe2Te3)
$
 PHASE FETE_DELTA % 3 1 1 2 !
 CONST FETE_DELTA : FE VA : FE VA : TE : !
$
$ Prototype alpha-FeS2 (marcasite) (oP6, Pnnm), epsilon
$
 PHASE FETE2_C18 % 2 1 2 !
 CONST FETE2_C18 : FE VA : TE : !
$ ------------------------------------------------------------------------------
$ Defaults
$
 DEFINE-SYSTEM-DEFAULT ELEMENT 2 !
 DEFAULT-COM DEFINE_SYSTEM_ELEMENT VA /- !
 TYPE-DEF % SEQ * !
 TYPE-DEF A GES AMEND_PHASE_DESCRIPTION @ MAGNETIC -3 0.28 !
 TYPE-DEF B GES AMEND_PHASE_DESCRIPTION @ MAGNETIC -1 0.4 !
 FUNCTION ZERO      298.15  0;                                         6000 N !
 FUNCTION UN_ASS    298.15  0;                                         6000 N !
 FUNCTION R         298.15  +8.31451;                                  6000 N !
$ ------------------------------------------------------------------------------
$ Element data
$ ------------------------------------------------------------------------------
$ Fe
$
$ ORTHORHOMBIC_A20 and TETRAGONAL_U added im unary 4.1
$
 PAR  G(BCC_A2,FE:VA),,                 +GHSERFE;,,                   N 91Din !
 PAR  TC(BCC_A2,FE:VA),,                 1043.00;,,                   N 91Din !
 PAR  BM(BCC_A2,FE:VA),,                    2.22;,,                   N 91Din !
 PAR  G(FCC_A1,FE:VA),,                 +GFCCFE;,,                    N 91Din !
 PAR  TC(FCC_A1,FE:VA),,                 -201.00;,,                   N 91Din !
 PAR  BM(FCC_A1,FE:VA),,                   -2.10;,,                   N 91Din !
 PAR  G(HCP_A3,FE:VA),,                 +GHCPFE;,,                    N 91Din !
$PAR  G(CBCC_A12,FE:VA),,               +GHSERFE+4745;,,              N 91Din !
$PAR  G(CUB_A13,FE:VA),,                +GHSERFE+3745;,,              N 91Din !
$PAR  G(ORTHORHOMBIC_A20,FE),,          +GHSERFE+5000;,,              N 99SGUN !
$PAR  G(TETRAGONAL_U,FE),,              +GHSERFE+5000;,,              N 99SGUN !
$PAR  G(LIQUID,FE),,                    +GLIQFE;,,                    N 91Din !
$
 PAR  G(ION,FE+2:VA),,                  +GLIQFE;,,                    N 91Din !
$
 FUNCTION GHSERFE   298.15  +1225.7+124.134*T-23.5143*T*LN(T)
       -0.00439752*T**2-5.8927E-08*T**3+77359*T**(-1);
      1811.00  Y  -25383.581+299.31255*T-46*T*LN(T)+2.29603E+31*T**(-9);
      6000.00  N !
 FUNCTION GFCCFE    298.15  -1462.4+8.282*T-1.15*T*LN(T)
       +6.4E-04*T**2+GHSERFE;
      1811.00  Y  -1713.815+0.940009*T+GHSERFE+4.9251E+30*T**(-9);
      6000.00  N !
 FUNCTION GHCPFE    298.15  -3705.78+12.591*T-1.15*T*LN(T)
       +6.4E-04*T**2+GHSERFE;
      1811.00  Y  -3957.195+5.249009*T+GHSERFE+4.9251E+30*T**(-9);
      6000.00  N !
 FUNCTION GLIQFE    298.15  +12040.17-6.55843*T+GHSERFE-3.67516E-21*T**7;
      1811.00  Y  -10838.83+291.302*T-46*T*LN(T);
      6000.00  N !
$ ------------------------------------------------------------------------------
$ Te
$
$ HEXAGONAL_A8 and LIQUID revised in unary 3.0
$
$ FCC_A1 and BCC_A2 from 18Arv not included in unary
$
 PAR  G(HEXAGONAL_A8,TE),,              +GHSERTE;                2000 N 95Dav !
 PAR  G(FCC_A1,TE:VA),,                 +GHSERTE+35700;          2000 N 18Arv !
 PAR  G(BCC_A2,TE:VA),,                 +GHSERTE+25600;          2000 N 18Arv !
$PAR  G(LIQUID,TE),,                    +GLIQTE;                 2000 N 95Dav !
$
 PAR  G(ION,TE),,                       +GLIQTE;                 2000 N 95Dav !
$
 PAR  G(FETE_BETA_HT,VA:TE),,           +2*GHSERTE+10000;,,           N 18Arv !
 PAR  G(FETE_DELTA,VA:VA:TE),,          +2*GHSERTE+13547;,,           N 18Arv !
 PAR  G(FETE2_C18,VA:TE),,              +2*GHSERTE+10700;,,           N 18Arv !
$
 FUNCTION GHSERTE   298.15  -10544.679+183.372894*T-35.6687*T*LN(T)
       +0.01583435*T**2-5.240417E-06*T**3+155015*T**(-1);
       722.66  Y  +9160.595-129.265373*T+13.004*T*LN(T)
       -0.0362361*T**2+5.006367E-06*T**3-1286810*T**(-1);
      1150.00  Y  -12781.349+174.901226*T-32.5596*T*LN(T);
      1600.00  N !
 FUNCTION GLIQTE    298.15  -17554.731+685.877639*T-126.318*T*LN(T)
       +0.2219435*T**2-9.42075E-05*T**3+827930*T**(-1);
       626.49  Y  -3165763.48+46756.357*T-7196.41*T*LN(T)
       +7.09775*T**2-0.00130692833*T**3+2.58051E+08*T**(-1);
       722.66  Y  +180326.959-1500.57909*T+202.743*T*LN(T)
       -0.142016*T**2+1.6129733E-05*T**3-24238450*T**(-1);
      1150.00  Y  +19110.036-26.1929273*T+GHSERTE;
      1600.00  N !
$ ------------------------------------------------------------------------------
$ Binary system
$
$ C.-M. Arvhult, C. Gueneau, S. Gosse, M. Selleby,
$ J. Alloys Compd., 767, 883-93(2018).
$
$ Checked against paper and author's tdb. Checked at 6000 K.
$
$ Gas phase is included in the author's tdb, but not here.
$
 PAR  G(ION,FE+2:TE-2),,                +2*GLIQFE+2*GLIQTE-61060;,,   N 18Arv !
 PAR  L(ION,FE+2:TE-2,VA;0),,           +56496;,,                     N 18Arv !
 PAR  L(ION,FE+2:TE-2,VA;1),,           -22782;,,                     N 18Arv !
 PAR  L(ION,FE+2:TE-2,TE;0),,           -11094;,,                     N 18Arv !
 PAR  L(ION,FE+2:TE-2,TE;1),,           +690;,,                       N 18Arv !
 PAR  L(ION,FE+2:TE-2,TE;2),,           +7688;,,                      N 18Arv !
 PAR  L(ION,FE+2:TE,VA;0),,             +50*T;,,                      N 18Arv !
$
 PAR  L(FCC_A1,FE,TE:VA;0),,            +ZERO;,,                      N 18Arv !
 PAR  L(BCC_A2,FE,TE:VA;0),,            -22594;,,                     N 18Arv !
$
 PAR  G(FETE_C38,FE:TE:FE),,            +2*GHSERFE+GHSERTE+30715;,,   N 18Arv !
 PAR  G(FETE_C38,FE:TE:VA),,            -36525+230.496*T
             -46.536*T*LN(T)-0.01223*T**2+43100*T**(-1);,,            N 18Arv !
 PAR  L(FETE_C38,FE:TE:FE,VA;0),,       -118966+19.997*T;,,           N 18Arv !
 PAR  L(FETE_C38,FE:TE:FE,VA;1),,       -46154;,,                     N 18Arv !
$
 PAR  G(FETE_BETA_HT,FE:TE),,           +3*GHSERFE+2*GHSERTE
             -30174-31.442*T;,,                                       N 18Arv !
 PAR  L(FETE_BETA_HT,FE,VA:TE;0),,      -70216;,,                     N 18Arv !
 PAR  L(FETE_BETA_HT,FE,VA:TE;1),,      -20305;,,                     N 18Arv !
$
 PAR  G(FETE_GAMMA,FE:TE),,             +GHSERFE+1.183*GHSERTE
             -23492-17.005*T;,,                                       N 18Arv !
$
 PAR  G(FETE_DELTA,FE:FE:TE),,          +2*GHSERFE+2*GHSERTE
             -15417-47.631*T;,,                                       N 18Arv !
 PAR  G(FETE_DELTA,FE:VA:TE),,          +GHSERFE+2*GHSERTE
             -30222-21.517*T;,,                                       N 18Arv !
 PAR  G(FETE_DELTA,VA:FE:TE),,          +GHSERFE+2*GHSERTE
             -30222-21.517*T;,,                                       N 18Arv !
 PAR  L(FETE_DELTA,FE,VA:FE:TE;0),,     -55623+48.634*T;,,            N 18Arv !
 PAR  L(FETE_DELTA,FE,VA:FE:TE;1),,     -3328;,,                      N 18Arv !
 PAR  L(FETE_DELTA,FE:FE,VA:TE;0),,     -56003+48.551*T;,,            N 18Arv !
 PAR  L(FETE_DELTA,FE:FE,VA:TE;1),,     -5291;,,                      N 18Arv !
$
 PAR  G(FETE2_C18,FE:TE),,              -73469+318.524*T
             -63.9656*T*LN(T)-0.020402*T**2+107200*T**(-1);,,         N 18Arv !
 PAR  L(FETE2_C18,FE,VA:TE;0),,         +62432-71.949*T;,,            N 18Arv !
$ ------------------------------------------------------------------------------
$
$
 LIST-OF-REFERENCE
 NUMBER  SOURCE
  Null   'Unknown source'
  Same   'Same or similar interaction as in the corresponding stable phase'
  REFLAV 'Laves phase convention: G(LAVES,X:X)=+3*GHSERXX+15000'
  91Din  'A.T. Dinsdale, Calphad, 15, 317-425(1991).'
  95Dav  'A.V. Davydov, M.H. Rand, B.B. Argent, Calphad, 19, 375-87(1995),
          SGTE unary database V.3.0, 1996; Te'
  99SGUN 'SGTE unary database V.4.1, 1999.'
  18Arv  'C.-M. Arvhult, C. Gueneau, S. Gosse, M. Selleby,
          J. Alloys Compd., 767, 883-93(2018); Fe-Te'
!

File: data/databases/sgte-binary/FeTe-19Arv.tdb
$
$ Database for Fe-Te from C.-M. Arvhult et al. 2019.
$
$ C.-M. Arvhult, C. Gueneau, S. Gosse, M. Selleby,
$ Calphad, 67, 101672(2019).
$
$ Dataset created 2021.02.28 by Bengt Hallstedt.
$ 2021.09.05: ION order fixed for GES6.
$
$ Modified liquid interaction from 18Arv to remove stable miscibility gap.
$
$ ------------------------------------------------------------------------------
 TEMP-LIM 298.15 6000.00 !
$
$ELEMENT NAME  REF. STATE               ATOMIC MASS H298-H0    S298    !
$
 ELEMENT /-   ELECTRON_GAS                0.0          0.0      0.0    ! 
 ELEMENT VA   VACUUM                      0.0          0.0      0.0    ! 
 ELEMENT FE   BCC_A2                     55.847     4489.0     27.2797 ! 
 ELEMENT TE   HEXAGONAL_A8              127.60      6080.      49.221  ! 
$ ------------------------------------------------------------------------------
$ Species
$
 SPECIE  FE+2                               FE1/+2 !
 SPECIE  TE-2                               TE1/-2 !
$ ------------------------------------------------------------------------------
$ Phase definitions
$
 PHASE ION:Y % 2 1 1 !
 CONST ION:Y : FE+2 : TE-2 VA TE : !
$
$ Fcc (cF4, Fm-3m) and MeX (cF8, Fm-3m)
$
 PHASE FCC_A1 %A 2 1 1 !
 CONST FCC_A1 : FE% TE : VA : !
$
$ Bcc (cI2, Im-3m)
$
 PHASE BCC_A2 %B 2 1 3 !
 CONST BCC_A2 : FE% TE : VA : !
$
$ Hcp (hP2, P6_3/mmc) and Me2X (NiAs-type, hP4, P6_3/mmc, B8_1)
$
 PHASE HCP_A3 %A 2 1 0.5 !
 CONST HCP_A3 : FE : VA : !
$
$ Prototype gamma-Se (hP3, P3_121)
$ The phase is named HEXAGONAL_A8 in the SGTE unary database and
$ TRIGONAL_A8 in LB.
$
 PHASE HEXAGONAL_A8 % 1 1 !
 CONST HEXAGONAL_A8 : TE : !
$
$ Prototype Cu2Sb (tP6, P4/nmm), beta
$
 PHASE FETE_C38 % 3 1 1 1 !
 CONST FETE_C38 : FE : TE : FE VA : !
$
$ Prototype (FeNi)2.53Te2 (hR5, R3m), beta-prime
$
 PHASE FETE_BETA_HT % 2 3 2 !
 CONST FETE_BETA_HT : FE VA : TE : !
$
$ Possibly related to delta (FETE_DELTA)
$
 PHASE FETE_GAMMA % 2 1 1.183 !
 CONST FETE_GAMMA : FE : TE : !
$
$ Pearson mC14, C2/m, delta (circa Fe3Te4) and
$ Prototype CdI2 (hP3, P-3m1), delta-prime (cirka Fe2Te3)
$
 PHASE FETE_DELTA % 3 1 1 2 !
 CONST FETE_DELTA : FE VA : FE VA : TE : !
$
$ Prototype alpha-FeS2 (marcasite) (oP6, Pnnm), epsilon
$
 PHASE FETE2_C18 % 2 1 2 !
 CONST FETE2_C18 : FE VA : TE : !
$ ------------------------------------------------------------------------------
$ Defaults
$
 DEFINE-SYSTEM-DEFAULT ELEMENT 2 !
 DEFAULT-COM DEFINE_SYSTEM_ELEMENT VA /- !
 TYPE-DEF % SEQ * !
 TYPE-DEF A GES AMEND_PHASE_DESCRIPTION @ MAGNETIC -3 0.28 !
 TYPE-DEF B GES AMEND_PHASE_DESCRIPTION @ MAGNETIC -1 0.4 !
 FUNCTION ZERO      298.15  0;                                         6000 N !
 FUNCTION UN_ASS    298.15  0;                                         6000 N !
 FUNCTION R         298.15  +8.31451;                                  6000 N !
$ ------------------------------------------------------------------------------
$ Element data
$ ------------------------------------------------------------------------------
$ Fe
$
$ ORTHORHOMBIC_A20 and TETRAGONAL_U added im unary 4.1
$
 PAR  G(BCC_A2,FE:VA),,                 +GHSERFE;,,                   N 91Din !
 PAR  TC(BCC_A2,FE:VA),,                 1043.00;,,                   N 91Din !
 PAR  BM(BCC_A2,FE:VA),,                    2.22;,,                   N 91Din !
 PAR  G(FCC_A1,FE:VA),,                 +GFCCFE;,,                    N 91Din !
 PAR  TC(FCC_A1,FE:VA),,                 -201.00;,,                   N 91Din !
 PAR  BM(FCC_A1,FE:VA),,                   -2.10;,,                   N 91Din !
 PAR  G(HCP_A3,FE:VA),,                 +GHCPFE;,,                    N 91Din !
$PAR  G(CBCC_A12,FE:VA),,               +GHSERFE+4745;,,              N 91Din !
$PAR  G(CUB_A13,FE:VA),,                +GHSERFE+3745;,,              N 91Din !
$PAR  G(ORTHORHOMBIC_A20,FE),,          +GHSERFE+5000;,,              N 99SGUN !
$PAR  G(TETRAGONAL_U,FE),,              +GHSERFE+5000;,,              N 99SGUN !
$PAR  G(LIQUID,FE),,                    +GLIQFE;,,                    N 91Din !
$
 PAR  G(ION,FE+2:VA),,                  +GLIQFE;,,                    N 91Din !
$
 FUNCTION GHSERFE   298.15  +1225.7+124.134*T-23.5143*T*LN(T)
       -0.00439752*T**2-5.8927E-08*T**3+77359*T**(-1);
      1811.00  Y  -25383.581+299.31255*T-46*T*LN(T)+2.29603E+31*T**(-9);
      6000.00  N !
 FUNCTION GFCCFE    298.15  -1462.4+8.282*T-1.15*T*LN(T)
       +6.4E-04*T**2+GHSERFE;
      1811.00  Y  -1713.815+0.940009*T+GHSERFE+4.9251E+30*T**(-9);
      6000.00  N !
 FUNCTION GHCPFE    298.15  -3705.78+12.591*T-1.15*T*LN(T)
       +6.4E-04*T**2+GHSERFE;
      1811.00  Y  -3957.195+5.249009*T+GHSERFE+4.9251E+30*T**(-9);
      6000.00  N !
 FUNCTION GLIQFE    298.15  +12040.17-6.55843*T+GHSERFE-3.67516E-21*T**7;
      1811.00  Y  -10838.83+291.302*T-46*T*LN(T);
      6000.00  N !
$ ------------------------------------------------------------------------------
$ Te
$
$ HEXAGONAL_A8 and LIQUID revised in unary 3.0
$
$ FCC_A1 and BCC_A2 from 18Arv not included in unary
$
 PAR  G(HEXAGONAL_A8,TE),,              +GHSERTE;                2000 N 95Dav !
 PAR  G(FCC_A1,TE:VA),,                 +GHSERTE+35700;          2000 N 18Arv !
 PAR  G(BCC_A2,TE:VA),,                 +GHSERTE+25600;          2000 N 18Arv !
$PAR  G(LIQUID,TE),,                    +GLIQTE;                 2000 N 95Dav !
$
 PAR  G(ION,TE),,                       +GLIQTE;                 2000 N 95Dav !
$
 PAR  G(FETE_BETA_HT,VA:TE),,           +2*GHSERTE+10000;,,           N 18Arv !
 PAR  G(FETE_DELTA,VA:VA:TE),,          +2*GHSERTE+13547;,,           N 18Arv !
 PAR  G(FETE2_C18,VA:TE),,              +2*GHSERTE+10700;,,           N 18Arv !
$
 FUNCTION GHSERTE   298.15  -10544.679+183.372894*T-35.6687*T*LN(T)
       +0.01583435*T**2-5.240417E-06*T**3+155015*T**(-1);
       722.66  Y  +9160.595-129.265373*T+13.004*T*LN(T)
       -0.0362361*T**2+5.006367E-06*T**3-1286810*T**(-1);
      1150.00  Y  -12781.349+174.901226*T-32.5596*T*LN(T);
      1600.00  N !
 FUNCTION GLIQTE    298.15  -17554.731+685.877639*T-126.318*T*LN(T)
       +0.2219435*T**2-9.42075E-05*T**3+827930*T**(-1);
       626.49  Y  -3165763.48+46756.357*T-7196.41*T*LN(T)
       +7.09775*T**2-0.00130692833*T**3+2.58051E+08*T**(-1);
       722.66  Y  +180326.959-1500.57909*T+202.743*T*LN(T)
       -0.142016*T**2+1.6129733E-05*T**3-24238450*T**(-1);
      1150.00  Y  +19110.036-26.1929273*T+GHSERTE;
      1600.00  N !
$ ------------------------------------------------------------------------------
$ Binary system
$
$ C.-M. Arvhult, C. Gueneau, S. Gosse, M. Selleby,
$ Calphad, 67, 101672(2019).
$
$ Checked against paper and author's tdb. Checked at 6000 K.
$
$ Modified liquid interaction from 18Arv to remove stable miscibility gap.
$
 PAR  G(ION,FE+2:TE-2),,                +2*GLIQFE+2*GLIQTE-61227;,,   N 19Arv !
 PAR  L(ION,FE+2:TE-2,VA;0),,           +52084;,,                     N 19Arv !
 PAR  L(ION,FE+2:TE-2,VA;1),,           -6195;,,                      N 19Arv !
 PAR  L(ION,FE+2:TE-2,TE;0),,           -10918;,,                     N 19Arv !
 PAR  L(ION,FE+2:TE-2,TE;1),,           +3052;,,                      N 19Arv !
 PAR  L(ION,FE+2:TE-2,TE;2),,           +11769;,,                     N 19Arv !
$PAR  L(ION,FE+2:TE,VA;0),,             +50*T;,,                      N 18Arv !
$
 PAR  L(FCC_A1,FE,TE:VA;0),,            +ZERO;,,                      N 18Arv !
 PAR  L(BCC_A2,FE,TE:VA;0),,            -22594;,,                     N 18Arv !
$
 PAR  G(FETE_C38,FE:TE:FE),,            +2*GHSERFE+GHSERTE+30715;,,   N 18Arv !
 PAR  G(FETE_C38,FE:TE:VA),,            -36525+230.496*T
             -46.536*T*LN(T)-0.01223*T**2+43100*T**(-1);,,            N 18Arv !
 PAR  L(FETE_C38,FE:TE:FE,VA;0),,       -118966+19.997*T;,,           N 18Arv !
 PAR  L(FETE_C38,FE:TE:FE,VA;1),,       -46154;,,                     N 18Arv !
$
 PAR  G(FETE_BETA_HT,FE:TE),,           +3*GHSERFE+2*GHSERTE
             -30174-31.442*T;,,                                       N 18Arv !
 PAR  L(FETE_BETA_HT,FE,VA:TE;0),,      -70216;,,                     N 18Arv !
 PAR  L(FETE_BETA_HT,FE,VA:TE;1),,      -20305;,,                     N 18Arv !
$
 PAR  G(FETE_GAMMA,FE:TE),,             +GHSERFE+1.183*GHSERTE
             -23492-17.005*T;,,                                       N 18Arv !
$
 PAR  G(FETE_DELTA,FE:FE:TE),,          +2*GHSERFE+2*GHSERTE
             -15417-47.631*T;,,                                       N 18Arv !
 PAR  G(FETE_DELTA,FE:VA:TE),,          +GHSERFE+2*GHSERTE
             -30222-21.517*T;,,                                       N 18Arv !
 PAR  G(FETE_DELTA,VA:FE:TE),,          +GHSERFE+2*GHSERTE
             -30222-21.517*T;,,                                       N 18Arv !
 PAR  L(FETE_DELTA,FE,VA:FE:TE;0),,     -55623+48.634*T;,,            N 18Arv !
 PAR  L(FETE_DELTA,FE,VA:FE:TE;1),,     -3328;,,                      N 18Arv !
 PAR  L(FETE_DELTA,FE:FE,VA:TE;0),,     -56003+48.551*T;,,            N 18Arv !
 PAR  L(FETE_DELTA,FE:FE,VA:TE;1),,     -5291;,,                      N 18Arv !
$
 PAR  G(FETE2_C18,FE:TE),,              -73469+318.524*T
             -63.9656*T*LN(T)-0.020402*T**2+107200*T**(-1);,,         N 18Arv !
 PAR  L(FETE2_C18,FE,VA:TE;0),,         +62432-71.949*T;,,            N 18Arv !
$ ------------------------------------------------------------------------------
$
$
 LIST-OF-REFERENCE
 NUMBER  SOURCE
  Null   'Unknown source'
  Same   'Same or similar interaction as in the corresponding stable phase'
  REFLAV 'Laves phase convention: G(LAVES,X:X)=+3*GHSERXX+15000'
  91Din  'A.T. Dinsdale, Calphad, 15, 317-425(1991).'
  95Dav  'A.V. Davydov, M.H. Rand, B.B. Argent, Calphad, 19, 375-87(1995),
          SGTE unary database V.3.0, 1996; Te'
  99SGUN 'SGTE unary database V.4.1, 1999.'
  18Arv  'C.-M. Arvhult, C. Gueneau, S. Gosse, M. Selleby,
          J. Alloys Compd., 767, 883-93(2018); Fe-Te'
  19Arv  'C.-M. Arvhult, C. Gueneau, S. Gosse, M. Selleby,
          Calphad, 67, 101672(2019); Fe-Te'
!

File: data/databases/sgte-binary/FeTh-08Wan.tdb
$
$ Database for Fe-Th from C.P. Wang et al. 2008.
$
$ C.P. Wang, P. Yu, X.J. Liu, I. Ohnuma, R. Kainuma, K. Ishida,
$ J. Alloys Compd., 457, 150-56(2008).
$
$ Dataset created 2020.07.18 by Bengt Hallstedt.
$
$ Compositions changed from fractional to integer. Fe7Th2 peritectic is 12 K
$ too high. Other invariants differ by up to 1 K.
$
$ ------------------------------------------------------------------------------
 TEMP-LIM 298.15 6000.00 !
$
$ELEMENT NAME  REF. STATE               ATOMIC MASS H298-H0    S298    !
$
 ELEMENT VA   VACUUM                      0.0          0.0      0.0    ! 
 ELEMENT FE   BCC_A2                     55.847     4489.0     27.2797 ! 
 ELEMENT TH   FCC_A1                    232.0381    6350.0     51.8    ! 
$ ------------------------------------------------------------------------------
$ Phase definitions
$
 PHASE LIQUID:L % 1 1 !
 CONST LIQUID:L : FE TH : !
$
$ Fcc (cF4, Fm-3m) and MeX (cF8, Fm-3m)
$
 PHASE FCC_A1 %A 2 1 1 !
 CONST FCC_A1 : FE% TH% : VA : !
$
$ Bcc (cI2, Im-3m)
$
 PHASE BCC_A2 %B 2 1 3 !
 CONST BCC_A2 : FE% TH% : VA : !
$
$ Hcp (hP2, P6_3/mmc) and Me2X (NiAs-type, hP4, P6_3/mmc, B8_1)
$
 PHASE HCP_A3 %A 2 1 0.5 !
 CONST HCP_A3 : FE : VA : !
$
$ Prototype Th2Zn17 (hR19, R-3m)
$
 PHASE FE17TH2 %A 2 17 2 !
 CONST FE17TH2 : FE : TH : !
$
$ Prototype CaCu5 (hP6, P6/mmm)
$
 PHASE FE5TH_D2D %A 2 5 1 !
 CONST FE5TH_D2D : FE : TH : !
$
$ Prototype Ce2Ni7 (hP36, P6_3/mmc)
$
 PHASE FE7TH2_ALPHA %A 2 7 2 !
 CONST FE7TH2_ALPHA : FE : TH : !
$
$ Prototype Co7Gd2 (hR18, R-3m)
$
 PHASE FE7TH2_BETA %A 2 7 2 !
 CONST FE7TH2_BETA : FE : TH : !
$
$ Prototype Ni3Pu (hR12, R-3m)
$
 PHASE FE3TH %A 2 3 1 !
 CONST FE3TH : FE : TH : !
$
$ Prototype Fe3Th7 (hP20, P6_3mc)
$
 PHASE FE3TH7_D102 % 2 3 7 !
 CONST FE3TH7_D102 : FE : TH : !
$ ------------------------------------------------------------------------------
$ Defaults
$
 DEFINE-SYSTEM-DEFAULT ELEMENT 2 !
 DEFAULT-COM DEFINE_SYSTEM_ELEMENT VA !
 TYPE-DEF % SEQ * !
 TYPE-DEF A GES AMEND_PHASE_DESCRIPTION @ MAGNETIC -3 0.28 !
 TYPE-DEF B GES AMEND_PHASE_DESCRIPTION @ MAGNETIC -1 0.4 !
 FUNCTION ZERO      298.15  0;                                         6000 N !
 FUNCTION UN_ASS    298.15  0;                                         6000 N !
 FUNCTION R         298.15  +8.31451;                                  6000 N !
$ ------------------------------------------------------------------------------
$ Element data
$ ------------------------------------------------------------------------------
$ Fe
$
$ ORTHORHOMBIC_A20 and TETRAGONAL_U added im unary 4.1
$
 PAR  G(BCC_A2,FE:VA),,                 +GHSERFE;,,                   N 91Din !
 PAR  TC(BCC_A2,FE:VA),,                 1043.00;,,                   N 91Din !
 PAR  BM(BCC_A2,FE:VA),,                    2.22;,,                   N 91Din !
 PAR  G(FCC_A1,FE:VA),,                 +GFCCFE;,,                    N 91Din !
 PAR  TC(FCC_A1,FE:VA),,                 -201.00;,,                   N 91Din !
 PAR  BM(FCC_A1,FE:VA),,                   -2.10;,,                   N 91Din !
 PAR  G(HCP_A3,FE:VA),,                 +GHCPFE;,,                    N 91Din !
$PAR  G(CBCC_A12,FE:VA),,               +GHSERFE+4745;,,              N 91Din !
$PAR  G(CUB_A13,FE:VA),,                +GHSERFE+3745;,,              N 91Din !
$PAR  G(ORTHORHOMBIC_A20,FE),,          +GHSERFE+5000;,,              N 99SGUN !
$PAR  G(TETRAGONAL_U,FE),,              +GHSERFE+5000;,,              N 99SGUN !
 PAR  G(LIQUID,FE),,                    +GLIQFE;,,                    N 91Din !
$
 FUNCTION GHSERFE   298.15  +1225.7+124.134*T-23.5143*T*LN(T)
       -0.00439752*T**2-5.8927E-08*T**3+77359*T**(-1);
      1811.00  Y  -25383.581+299.31255*T-46*T*LN(T)+2.29603E+31*T**(-9);
      6000.00  N !
 FUNCTION GFCCFE    298.15  -1462.4+8.282*T-1.15*T*LN(T)
       +6.4E-04*T**2+GHSERFE;
      1811.00  Y  -1713.815+0.940009*T+GHSERFE+4.9251E+30*T**(-9);
      6000.00  N !
 FUNCTION GHCPFE    298.15  -3705.78+12.591*T-1.15*T*LN(T)
       +6.4E-04*T**2+GHSERFE;
      1811.00  Y  -3957.195+5.249009*T+GHSERFE+4.9251E+30*T**(-9);
      6000.00  N !
 FUNCTION GLIQFE    298.15  +12040.17-6.55843*T+GHSERFE-3.67516E-21*T**7;
      1811.00  Y  -10838.83+291.302*T-46*T*LN(T);
      6000.00  N !
$ ------------------------------------------------------------------------------
$ Th
$
$ FCC_A1, BCC_A2 and LIQUID modified in unary 4.4
$
 PAR  G(FCC_A1,TH:VA),,                 +GHSERTH;                4000 N 01SGUN !
 PAR  G(BCC_A2,TH:VA),,                 +GBCCTH;                 4000 N 01SGUN !
 PAR  G(LIQUID,TH),,                    +GLIQTH;                 4000 N 01SGUN !
$
 FUNCTION GHSERTH   298.15  -7732.08+116.273975*T-24.841*T*LN(T)
       -0.00236725*T**2-5.2883E-07*T**3+13010*T**(-1);
      1633.00  Y  -37352.871+236.906118*T-39.107*T*LN(T)
       -0.00358025*T**2+2.36893E-07*T**3+7981000*T**(-1);
      2900.00  Y  -33353.313+283.231045*T-46.024*T*LN(T);
      4000.00  N !
 FUNCTION GBCCTH    298.15  -2321.06+133.531195*T-28.244*T*LN(T)
       +4.3775E-04*T**2-5.3048E-07*T**3+91190*T**(-1);
      1633.00  Y  -115978.348+800.909049*T-116.453*T*LN(T)
       +0.03098*T**2-2.536883E-06*T**3+27512600*T**(-1);
      2023.00  Y  -33602.796+208.774709*T-35.813*T*LN(T)
       -0.00346655*T**2+1.66067E-07*T**3+11876950*T**(-1);
      3600.00  Y  -980.302-0.049551*T+GHSERTH;
      4000.00  N !
 FUNCTION GLIQTH    298.15  +5031.109+110.886346*T-24.987*T*LN(T)
       -0.00168345*T**2-9.09067E-07*T**3+10865*T**(-1);
      1499.80  Y  -15602.847+127.657716*T-24.03*T*LN(T)
       -0.0136421*T**2+1.210117E-06*T**3+7111100*T**(-1);
      2014.50  Y  -17273.382+275.001274*T-46.024*T*LN(T);
      4000.00  N !
$ ------------------------------------------------------------------------------
$ Binary system
$
$ C.P. Wang, P. Yu, X.J. Liu, I. Ohnuma, R. Kainuma, K. Ishida,
$ J. Alloys Compd., 457, 150-56(2008).
$
$ Checked against paper. Checked at 6000K.
$
$ Compositions changed from fractional to integer. Fe7Th2 peritectic is 12 K
$ too high. Other invariants differ by up to 1 K.
$
 PAR  L(LIQUID,FE,TH;0),,               -31000-5*T;,,                 N 08Wan !
 PAR  L(LIQUID,FE,TH;1),,               +22000-25*T;,,                N 08Wan !
 PAR  L(LIQUID,FE,TH;2),,               +15000-10*T;,,                N 08Wan !
$
 PAR  L(FCC_A1,FE,TH:VA;0),,            +50000;,,                     N 08Wan !
 PAR  L(BCC_A2,FE,TH:VA;0),,            +50000;,,                     N 08Wan !
$
 PAR  G(FE17TH2,FE:TH),,                +17*GHSERFE+2*GHSERTH
             -210707.53+15.01*T;,,                                    N 08Wan !
 PAR  TC(FE17TH2,FE:TH),,                 295.00;,,                   N 08Wan !
$PAR  BM(FE17TH2,FE:TH),,                   1.76;,,                   N 08Wan !
 PAR  BM(FE17TH2,FE:TH),,                238381505;,,                 N 08Wan !
$
 PAR  G(FE5TH_D2D,FE:TH),,              +5*GHSERFE+GHSERTH
             -80781.66+4.32*T;,,                                      N 08Wan !
 PAR  TC(FE5TH_D2D,FE:TH),,               680.00;,,                   N 08Wan !
$PAR  BM(FE5TH_D2D,FE:TH),,                 1.88;,,                   N 08Wan !
 PAR  BM(FE5TH_D2D,FE:TH),,               569.63;,,                   N 08Wan !
$
$PAR  G(FE7TH2_ALPHA,FE:TH),,           +7*GHSERFE+2*GHSERTH
$            -130513.5+8.64*T;,,                                      N 08Wan !
 PAR  G(FE7TH2_ALPHA,FE:TH),,           +7*GHSERFE+2*GHSERTH
             -130513.5+8.64*T;,,                                      N 08Wan !
 PAR  TC(FE7TH2_ALPHA,FE:TH),,            570.00;,,                   N 08Wan !
$PAR  BM(FE7TH2_ALPHA,FE:TH),,              1.37;,,                   N 08Wan !
 PAR  BM(FE7TH2_ALPHA,FE:TH),,           2358.04;,,                   N 08Wan !
$
$PAR  G(FE7TH2_BETA,FE:TH),,            +7*GHSERFE+2*GHSERTH
$            -62529.39-38.07*T;,,                                     N 08Wan !
 PAR  G(FE7TH2_BETA,FE:TH),,            +7*GHSERFE+2*GHSERTH
             -62529.39-38.07*T;,,                                     N 08Wan !
 PAR  TC(FE7TH2_BETA,FE:TH),,             570.00;,,                   N 08Wan !
$PAR  BM(FE7TH2_BETA,FE:TH),,               1.37;,,                   N 08Wan !
 PAR  BM(FE7TH2_BETA,FE:TH),,            2358.04;,,                   N 08Wan !
$
 PAR  G(FE3TH,FE:TH),,                  +3*GHSERFE+GHSERTH
             -58464.84+3.84*T;,,                                      N 08Wan !
 PAR  TC(FE3TH,FE:TH),,                   425.00;,,                   N 08Wan !
$PAR  BM(FE3TH,FE:TH),,                     1.37;,,                   N 08Wan !
 PAR  BM(FE3TH,FE:TH),,                    30.55;,,                   N 08Wan !
$
 PAR  G(FE3TH7_D102,FE:TH),,            +3*GHSERFE+7*GHSERTH
             -98801.5+13.7*T;,,                                       N 08Wan !
$ ------------------------------------------------------------------------------
$
$
 LIST-OF-REFERENCE
 NUMBER  SOURCE
  Null   'Unknown source'
  Same   'Same or similar interaction as in the corresponding stable phase'
  REFLAV 'Laves phase convention: G(LAVES,X:X)=+3*GHSERXX+15000'
  91Din  'A.T. Dinsdale, Calphad, 15, 317-425(1991).'
  99SGUN 'SGTE unary database V.4.1, 1999.'
  01SGUN 'SGTE unary database V.4.4, 2001.'
  08Wan  'C.P. Wang, P. Yu, X.J. Liu, I. Ohnuma, R. Kainuma, K. Ishida,
          J. Alloys Compd., 457, 150-56(2008); Fe-Th'
!

File: data/databases/sgte-binary/FeTi-09Key.tdb
$
$ Database for Fe-Ti from J. De Keyzer et al., 2009.
$
$ J. De Keyzer, G. Cacciamani, N. Dupin, P. Wollants,
$ Calphad, 33, 109-23(2009).
$
$ Dataset created 2021.12.19 by Bengt Hallstedt.
$
$ Modified from 98Har using a 3-sl model for C14-Laves. Includes also a 4-sl
$ fcc model using option F.
$
$ The Laves phase interactions have a sign error in the paper.
$
$ C14_LAVES becomes stable again above 4400 K.
$
$ Hari Kumar: The TC term (for B2_BCC) is necessary to counter the effect of
$ magnetism of BCC_A2 on the Cp of the B2_BCC phase.
$
$ ------------------------------------------------------------------------------
 TEMP-LIM 298.15 6000.00 !
$
$ELEMENT NAME  REF. STATE               ATOMIC MASS H298-H0    S298    !
$
 ELEMENT VA   VACUUM                      0.0          0.0      0.0    ! 
 ELEMENT FE   BCC_A2                     55.847     4489.0     27.2797 ! 
 ELEMENT TI   HCP_A3                     47.88      4824.      30.72   ! 
$ ------------------------------------------------------------------------------
$ Phase definitions
$
 PHASE LIQUID:L % 1 1 !
 CONST LIQUID:L : FE TI : !
$
$ Fcc (cF4, Fm-3m) and MeX (cF8, Fm-3m)
$
 PHASE FCC_A1 %A 2 1 1 !
 CONST FCC_A1 : FE% TI : VA : !
$
$ Disordered part of FCC_4SL, identical to FCC_A1
$
 PHASE A1_FCC %A 2 1 1 !
 CONST A1_FCC : FE% TI : VA : !
$
$ Prototype AuCu3 (cP4, Pm-3m, L1_2) and AuCu (tP4, P4/mmm, L1_0)
$
 PHASE FCC_4SL:F %AY 5 0.25 0.25 0.25 0.25 1 !
 CONST FCC_4SL:F : FE TI : FE TI : FE TI : FE TI : VA :  !
$
$ Bcc (cI2, Im-3m)
$
 PHASE BCC_A2 %B 2 1 3 !
 CONST BCC_A2 : FE% TI% : VA : !
$
$ Disordered part of B2_BCC, identical to BCC_A2
$
 PHASE A2_BCC %B 2 1 3 !
 CONST A2_BCC : FE TI : VA : !
$
$ Prototype CsCl (cP2, Pm-3m)
$
 PHASE B2_BCC %BO 3 0.5 0.5 3 !
 CONST B2_BCC : FE% TI : FE TI% : VA : !
$
$ Hcp (hP2, P6_3/mmc) and Me2X (NiAs-type, hP4, P6_3/mmc, B8_1)
$
 PHASE HCP_A3 %A 2 1 0.5 !
 CONST HCP_A3 : FE TI% : VA : !
$
$ Prototype MgZn2 (hP12, P6_3/mmc)
$
 PHASE C14_LAVES % 3 2 3 1 !
 CONST C14_LAVES : FE TI% : FE% TI : FE% TI : !
$ ------------------------------------------------------------------------------
$ Defaults
$
 DEFINE-SYSTEM-DEFAULT ELEMENT 2 !
 DEFAULT-COM DEFINE_SYSTEM_ELEMENT VA !
 DEFAULT_COM REJECT_PHASE BCC_A2 A1_FCC FCC_4SL !
 TYPE-DEF % SEQ * !
 TYPE-DEF A GES AMEND_PHASE_DESCRIPTION @ MAGNETIC -3 0.28 !
 TYPE-DEF B GES AMEND_PHASE_DESCRIPTION @ MAGNETIC -1 0.4 !
 TYPE-DEF O GES AMEND_PHASE_DESCRIPTION B2_BCC DIS_PART A2_BCC !
 TYPE-DEF Y GES AMEND_PHASE_DESCRIPTION FCC_4SL DIS_PART A1_FCC !
 FUNCTION ZERO      298.15  0;                                         6000 N !
 FUNCTION UN_ASS    298.15  0;                                         6000 N !
$ ------------------------------------------------------------------------------
$ Element data
$ ------------------------------------------------------------------------------
$ Fe
$
$ ORTHORHOMBIC_A20 and TETRAGONAL_U added im unary 4.1
$
 PAR  G(BCC_A2,FE:VA),,                 +GHSERFE;,,                   N 91Din !
 PAR  TC(BCC_A2,FE:VA),,                 1043.00;,,                   N 91Din !
 PAR  BM(BCC_A2,FE:VA),,                    2.22;,,                   N 91Din !
 PAR  G(A2_BCC,FE:VA),,                 +GHSERFE;,,                   N 91Din !
 PAR  TC(A2_BCC,FE:VA),,                 1043.00;,,                   N 91Din !
 PAR  BM(A2_BCC,FE:VA),,                    2.22;,,                   N 91Din !
 PAR  G(FCC_A1,FE:VA),,                 +GFCCFE;,,                    N 91Din !
 PAR  TC(FCC_A1,FE:VA),,                 -201.00;,,                   N 91Din !
 PAR  BM(FCC_A1,FE:VA),,                   -2.10;,,                   N 91Din !
 PAR  G(A1_FCC,FE:VA),,                 +GFCCFE;,,                    N 91Din !
 PAR  TC(A1_FCC,FE:VA),,                 -201.00;,,                   N 91Din !
 PAR  BM(A1_FCC,FE:VA),,                   -2.10;,,                   N 91Din !
 PAR  G(HCP_A3,FE:VA),,                 +GHCPFE;,,                    N 91Din !
$PAR  G(CBCC_A12,FE:VA),,               +GHSERFE+4745;,,              N 91Din !
$PAR  G(CUB_A13,FE:VA),,                +GHSERFE+3745;,,              N 91Din !
$PAR  G(ORTHORHOMBIC_A20,FE),,          +GHSERFE+5000;,,              N 99SGUN !
$PAR  G(TETRAGONAL_U,FE),,              +GHSERFE+5000;,,              N 99SGUN !
 PAR  G(LIQUID,FE),,                    +GLIQFE;,,                    N 91Din !
$
 PAR  G(C14_LAVES,FE:FE:FE),,           +6*GHSERFE+30000;,,           N REFLAV !
$
 FUNCTION GHSERFE   298.15  +1225.7+124.134*T-23.5143*T*LN(T)
       -0.00439752*T**2-5.8927E-08*T**3+77359*T**(-1);
      1811.00  Y  -25383.581+299.31255*T-46*T*LN(T)+2.29603E+31*T**(-9);
      6000.00  N !
 FUNCTION GFCCFE    298.15  -1462.4+8.282*T-1.15*T*LN(T)
       +6.4E-04*T**2+GHSERFE;
      1811.00  Y  -1713.815+0.940009*T+GHSERFE+4.9251E+30*T**(-9);
      6000.00  N !
 FUNCTION GHCPFE    298.15  -3705.78+12.591*T-1.15*T*LN(T)
       +6.4E-04*T**2+GHSERFE;
      1811.00  Y  -3957.195+5.249009*T+GHSERFE+4.9251E+30*T**(-9);
      6000.00  N !
 FUNCTION GLIQFE    298.15  +12040.17-6.55843*T+GHSERFE-3.67516E-21*T**7;
      1811.00  Y  -10838.83+291.302*T-46*T*LN(T);
      6000.00  N !
$ ------------------------------------------------------------------------------
$ Ti
$
$ BCT_A5 added in unary 3.0
$
 PAR  G(HCP_A3,TI:VA),,                 +GHSERTI;                4000 N 91Din !
 PAR  G(BCC_A2,TI:VA),,                 +GBCCTI;                 4000 N 91Din !
 PAR  G(A2_BCC,TI:VA),,                 +GBCCTI;                 4000 N 91Din !
 PAR  G(FCC_A1,TI:VA),,                 +GHSERTI+6000-0.1*T;     4000 N 91Din !
 PAR  G(A1_FCC,TI:VA),,                 +GHSERTI+6000-0.1*T;     4000 N 91Din !
$PAR  G(DIAMOND_A4,TI),,                +GHSERTI+25000;          4000 N 91Din !
$PAR  G(BCT_A5,TI),,                    +GHSERTI+4602.2;         3000 N SGCOST !
$PAR  G(CBCC_A12,TI:VA),,               +GHSERTI+4602.2;         4000 N 91Din !
$PAR  G(CUB_A13,TI:VA),,                +GHSERTI+7531.2;         4000 N 91Din !
 PAR  G(LIQUID,TI),,                    +GLIQTI;                 4000 N 91Din !
$
 PAR  G(C14_LAVES,TI:TI:TI),,           +6*GHSERTI+30000;        4000 N REFLAV !
$
 FUNCTION GHSERTI   298.15  -8059.921+133.615208*T-23.9933*T*LN(T)
       -0.004777975*T**2+1.06716E-07*T**3+72636*T**(-1);
       900.00  Y  -7811.815+132.988068*T-23.9887*T*LN(T)
       -0.0042033*T**2-9.0876E-08*T**3+42680*T**(-1);
      1155.00  Y  +908.837+66.976538*T-14.9466*T*LN(T)
       -0.0081465*T**2+2.02715E-07*T**3-1477660*T**(-1);
      1941.00  Y  -124526.786+638.806871*T-87.2182461*T*LN(T)
       +0.008204849*T**2-3.04747E-07*T**3+36699805*T**(-1);
      4000.00  N !
 FUNCTION GBCCTI    298.15  -1272.064+134.71418*T-25.5768*T*LN(T)
       -6.63845E-04*T**2-2.78803E-07*T**3+7208*T**(-1);
      1155.00  Y  +6667.385+105.366379*T-22.3771*T*LN(T)
       +0.00121707*T**2-8.4534E-07*T**3-2002750*T**(-1);
      1941.00  Y  +26483.26-182.426471*T+19.0900905*T*LN(T)
       -0.02200832*T**2+1.228863E-06*T**3+1400501*T**(-1);
      4000.00  N !
 FUNCTION GLIQTI    298.15  +12194.415-6.980938*T+GHSERTI;
      1300.00  Y  +369519.198-2554.0225*T+342.059267*T*LN(T)
       -0.163409355*T**2+1.2457117E-05*T**3-67034516*T**(-1);
      1941.00  Y  -19887.066+298.7367*T-46.29*T*LN(T);
      4000.00  N !
$ ------------------------------------------------------------------------------
$ Binary system
$
$ J. De Keyzer, G. Cacciamani, N. Dupin, P. Wollants,
$ Calphad, 33, 109-23(2009).
$
$ Checked against paper and 98Har. Checked at 6000 K.
$
$ Modified from 98Har using a 3-sl model for C14-Laves. Includes also a 4-sl
$ fcc model using option F.
$
$ The Laves phase interactions have a sign error in the paper.
$
$ The phase diagram is almost identical to 98Har, except a very small shift of
$ the Ti-rich Laves phase boundary.
$
$ C14_LAVES becomes stable again above 4400 K.
$
$ Hari Kumar: The TC term (for B2_BCC) is necessary to counter the effect of
$ magnetism of BCC_A2 on the Cp of the B2_BCC phase.
$
 PAR  L(LIQUID,FE,TI;0),,               -76247+17.845*T;,,            N 98Har !
 PAR  L(LIQUID,FE,TI;1),,               +7990-6.059*T;,,              N 98Har !
 PAR  L(LIQUID,FE,TI;2),,               +4345-2.844*T;,,              N 98Har !
$
 PAR  L(FCC_A1,FE,TI:VA;0),,            -56022+8.356*T;,,             N 98Har !
 PAR  L(FCC_A1,FE,TI:VA;1),,            +4773-4.029*T;,,              N 98Har !
 PAR  L(FCC_A1,FE,TI:VA;2),,            +30021-12.614*T;,,            N 98Har !
$
 PAR  L(A1_FCC,FE,TI:VA;0),,            -56022+8.356*T;,,             N 98Har !
 PAR  L(A1_FCC,FE,TI:VA;1),,            +4773-4.029*T;,,              N 98Har !
 PAR  L(A1_FCC,FE,TI:VA;2),,            +30021-12.614*T;,,            N 98Har !
$
 PAR  G(FCC_4SL,FE:FE:FE:TI:VA),,       +GFE3TI;,,                    N 09Key !
 PAR  G(FCC_4SL,FE:FE:TI:TI:VA),,       +GFE2TI2;,,                   N 09Key !
 PAR  G(FCC_4SL,FE:TI:TI:TI:VA),,       +GFETI3;,,                    N 09Key !
 PAR  L(FCC_4SL,FE,TI:FE,TI:*:*:VA;0),, +SFFETI;,,                    N !
$
 PAR  L(BCC_A2,FE,TI:VA;0),,            -68448+23.825*T;,,            N 98Har !
 PAR  L(BCC_A2,FE,TI:VA;1),,            +5467-5.083*T;,,              N 98Har !
 PAR  L(BCC_A2,FE,TI:VA;2),,            +25262-15.83*T;,,             N 98Har !
 PAR  TC(BCC_A2,FE,TI:VA;0),,            +637.79;,,                   N 98Har !
$
 PAR  L(A2_BCC,FE,TI:VA;0),,            -68448+23.825*T;,,            N 98Har !
 PAR  L(A2_BCC,FE,TI:VA;1),,            +5467-5.083*T;,,              N 98Har !
 PAR  L(A2_BCC,FE,TI:VA;2),,            +25262-15.83*T;,,             N 98Har !
 PAR  TC(A2_BCC,FE,TI:VA;0),,            +637.79;,,                   N 98Har !
$
 PAR  G(B2_BCC,FE:TI:VA),,              +0.5*GFETI;,,                 N 98Har !
 PAR  G(B2_BCC,TI:FE:VA),,              +0.5*GFETI;,,                 N 98Har !
 PAR  TC(B2_BCC,FE:TI:VA;0),,           -1325;,,                      N 98Har !
 PAR  TC(B2_BCC,TI:FE:VA;0),,           -1325;,,                      N 98Har !
 PAR  L(B2_BCC,FE,TI:FE:VA;0),,         -10971;,,                     N 98Har !
 PAR  L(B2_BCC,FE:FE,TI:VA;0),,         -10971;,,                     N 98Har !
 PAR  L(B2_BCC,FE,TI:TI:VA;0),,         -6097;,,                      N 98Har !
 PAR  L(B2_BCC,TI:FE,TI:VA;0),,         -6097;,,                      N 98Har !
 PAR  L(B2_BCC,FE,TI:FE:VA;1),,         -13764;,,                     N 98Har !
 PAR  L(B2_BCC,FE:FE,TI:VA;1),,         -13764;,,                     N 98Har !
 PAR  L(B2_BCC,FE,TI:TI:VA;1),,         +12256;,,                     N 98Har !
 PAR  L(B2_BCC,TI:FE,TI:VA;1),,         +12256;,,                     N 98Har !
$
 PAR  L(HCP_A3,FE,TI:VA;0),,            -10000+15*T;,,                N 09Key !
$
 PAR  G(C14_LAVES,FE:FE:TI),,           +5*GLAVFE+GLAVTI;,,           N 09Key !
 PAR  G(C14_LAVES,FE:TI:FE),,           +3*GLAVFE+3*GLAVTI;,,         N 09Key !
 PAR  G(C14_LAVES,FE:TI:TI),,           +6*GHSERFE+6*GHSERTI+60000
             -2*GFE2TI;,,                                             N 98Har !
 PAR  G(C14_LAVES,TI:FE:FE),,           +2*GFE2TI;,,                  N 98Har !
 PAR  G(C14_LAVES,TI:FE:TI),,           +3*GLAVFE+3*GLAVTI;,,         N 09Key !
 PAR  G(C14_LAVES,TI:TI:FE),,           +GLAVFE+5*GLAVTI;,,           N 09Key !
 PAR  L(C14_LAVES,FE,TI:FE:FE;0),,      +6354;,,                      N 98Har !
 PAR  L(C14_LAVES,FE,TI:TI:TI;0),,      +6354;,,                      N 98Har !
 PAR  L(C14_LAVES,FE:FE,TI:FE;0),,      -36000;,,                     N 09Key !
 PAR  L(C14_LAVES,FE:FE,TI:TI;0),,      -36000;,,                     N 09Key !
 PAR  L(C14_LAVES,TI:FE,TI:FE;0),,      -36000;,,                     N 09Key !
 PAR  L(C14_LAVES,TI:FE,TI:TI;0),,      -36000;,,                     N 09Key !
 PAR  L(C14_LAVES,FE:FE:FE,TI;0),,      -12000;,,                     N 09Key !
 PAR  L(C14_LAVES,FE:TI:FE,TI;0),,      -12000;,,                     N 09Key !
 PAR  L(C14_LAVES,TI:FE:FE,TI;0),,      -12000;,,                     N 09Key !
 PAR  L(C14_LAVES,TI:TI:FE,TI;0),,      -12000;,,                     N 09Key !
$
 FUNCTION GFETI     298.15  -76218-46.685*T+8.663*T*LN(T)
       -0.007151*T**2+1.121169E-06*T**3;
      6000.00 N !
 FUNCTION GFE2TI    298.15  -78603+349.9675*T-64.502*T*LN(T)
       -0.0241491*T**2+3.936825E-06*T**3+7620*T**(-1);
      6000.00 N !
 FUNCTION GLAVFE    298.15  +GHSERFE+5000;                             6000 N !
 FUNCTION GLAVTI    298.15  +GHSERTI+5000;                             6000 N !
$
 FUNCTION U1FFETI   298.15  -12274+8.59*T;                             6000 N !
 FUNCTION SFFETI    298.15  +U1FFETI;                                  6000 N !
 FUNCTION GFETI3    298.15  +3*U1FFETI;                                6000 N !
 FUNCTION GFE3TI    298.15  +3*U1FFETI;                                6000 N !
 FUNCTION GFE2TI2   298.15  +4*U1FFETI;                                6000 N !
$ ------------------------------------------------------------------------------
$
 ASSESSED_SYSTEM
  FE-TI(TDB -* +LIQUID +FCC_A1 +A2_BCC +B2_BCC +HCP_A3 +C14_LAVES
  ;G5 C_S:B2_BCC/FE:TI:VA MAJ:B2_BCC/TI:TI:VA
  ;P3 TMM:300/2300 STP:.6/1273/1 STP:.01/1400/1 STP:0.02/1400/1) !
$
$
 LIST-OF-REFERENCE
 NUMBER  SOURCE
  Null   'Unknown source'
  REFLAV 'Laves phase convention: G(LAVES,X:X)=+3*GHSERXX+15000'
  SGCOST 'COST 507 database, SGTE unary database V.3.0, 1996; Al, B, Nd, Ti, Zn'
  91Din  'A.T. Dinsdale, Calphad, 15, 317-425(1991).'
  98Har  'K.C. Hari Kumar, unpublished, 1998; Fe-Ti'
  99SGUN 'SGTE unary database V.4.1, 1999.'
  09Key  'J. De Keyzer, G. Cacciamani, N. Dupin, P. Wollants,
          Calphad, 33, 109-23(2009); Fe-Ti, Fe-Ni-Ti'
!
