Repository: orchid-calphad/orchid-project.org

# orchid-project.org

Website and released data of **ORCHID** (Open Repository for CALPHAD Hypotheses, Intelligence, and Discovery),
served by GitHub Pages at https://orchid-project.org. Releases are archived on Zenodo (one DOI per version).

- `index.html`, `catalog/`, `best-practices.html` — static, self-contained pages (generated in the ORCHID tooling).
- `data/` — released data: catalog, redistributable TDB files, convex hulls. Licences: `data/LICENSES.md`, `data/NOTICE.md`.
- `llms.txt`, `data/croissant.json`, `CITATION.cff`, `.zenodo.json` — machine-readable metadata.

Only data with clear redistribution rights are published.

File: data/databases/sgte-binary/FeTi-94Har.tdb
$
$ Database for Fe-Ti from K.C. Hari Kumar et al. 1994
$
$ K.C. Hari Kumar, P. Wollants, L. Delaey, Calphad, 18, 223-34(1994).
$
$ Dataset created 2017.09.27 by Bengt Hallstedt.
$ 2021.01.02: Modified for use with GES6.
$
$ ------------------------------------------------------------------------------
 TEMP-LIM 298.15 6000.00 !
$
$ELEMENT NAME  REF. STATE               ATOMIC MASS H298-H0    S298    !
$
 ELEMENT VA   VACUUM                      0.0          0.0      0.0    ! 
 ELEMENT FE   BCC_A2                     55.847     4489.0     27.2797 ! 
 ELEMENT TI   HCP_A3                     47.88      4824.      30.72   ! 
$ ------------------------------------------------------------------------------
$ Phase definitions
$
 PHASE LIQUID:L % 1 1 !
 CONST LIQUID:L : FE TI : !
$
$ Fcc (cF4, Fm-3m) and MeX (cF8, Fm-3m)
$
 PHASE FCC_A1 %A 2 1 1 !
 CONST FCC_A1 : FE% TI : VA : !
$
$ Bcc (cI2, Im-3m)
$
 PHASE BCC_A2 %B 2 1 3 !
 CONST BCC_A2 : FE% TI% : VA : !
$
$ Hcp (hP2, P6_3/mmc) and Me2X (NiAs-type, hP4, P6_3/mmc, B8_1)
$
 PHASE HCP_A3 %A 2 1 0.5 !
 CONST HCP_A3 : FE TI% : VA : !
$
$ Prototype MgZn2 (hP12, P6_3/mmc)
$
 PHASE FE2TI_C14 % 3 2 4 6 !
 CONST FE2TI_C14 : FE% VA : FE TI% : FE : !
$
$ Prototype CsCl (cP2, Pm-3m)
$
 PHASE FETI_B2 % 2 1 1 !
 CONST FETI_B2 : FE : TI : !
$ ------------------------------------------------------------------------------
$ Defaults
$
 DEFINE-SYSTEM-DEFAULT ELEMENT 2 !
 DEFAULT-COM DEFINE_SYSTEM_ELEMENT VA !
 TYPE-DEF % SEQ * !
 TYPE-DEF A GES AMEND_PHASE_DESCRIPTION @ MAGNETIC -3 0.28 !
 TYPE-DEF B GES AMEND_PHASE_DESCRIPTION @ MAGNETIC -1 0.4 !
 FUNCTION ZERO      298.15  0;                                         6000 N !
 FUNCTION UN_ASS    298.15  0;                                         6000 N !
 FUNCTION R         298.15  +8.31451;                                  6000 N !
$ ------------------------------------------------------------------------------
$ Element data
$ ------------------------------------------------------------------------------
$ Fe
$
$ ORTHORHOMBIC_A20 and TETRAGONAL_U added im unary 4.1
$
 PAR  G(BCC_A2,FE:VA),,                 +GHSERFE;,,                   N 91Din !
 PAR  TC(BCC_A2,FE:VA),,                 1043.00;,,                   N 91Din !
 PAR  BM(BCC_A2,FE:VA),,                    2.22;,,                   N 91Din !
 PAR  G(FCC_A1,FE:VA),,                 +GFCCFE;,,                    N 91Din !
 PAR  TC(FCC_A1,FE:VA),,                 -201.00;,,                   N 91Din !
 PAR  BM(FCC_A1,FE:VA),,                   -2.10;,,                   N 91Din !
 PAR  G(HCP_A3,FE:VA),,                 +GHCPFE;,,                    N 91Din !
$PAR  G(CBCC_A12,FE:VA),,               +GHSERFE+4745;,,              N 91Din !
$PAR  G(CUB_A13,FE:VA),,                +GHSERFE+3745;,,              N 91Din !
$PAR  G(ORTHORHOMBIC_A20,FE),,          +GHSERFE+5000;,,              N 99SGUN !
$PAR  G(TETRAGONAL_U,FE),,              +GHSERFE+5000;,,              N 99SGUN !
 PAR  G(LIQUID,FE),,                    +GLIQFE;,,                    N 91Din !
$
 PAR  G(FE2TI_C14,FE:FE:FE),,           +8*GFCCFE+4*GHSERFE+69869;,,  N 94Har !
 PAR  G(FE2TI_C14,VA:FE:FE),,           +6*GFCCFE+4*GHSERFE+60724;,,  N 94Har !
$
 FUNCTION GHSERFE   298.15  +1225.7+124.134*T-23.5143*T*LN(T)
       -0.00439752*T**2-5.8927E-08*T**3+77359*T**(-1);
      1811.00  Y  -25383.581+299.31255*T-46*T*LN(T)+2.29603E+31*T**(-9);
      6000.00  N !
 FUNCTION GFCCFE    298.15  -1462.4+8.282*T-1.15*T*LN(T)
       +6.4E-04*T**2+GHSERFE;
      1811.00  Y  -1713.815+0.940009*T+GHSERFE+4.9251E+30*T**(-9);
      6000.00  N !
 FUNCTION GHCPFE    298.15  -3705.78+12.591*T-1.15*T*LN(T)
       +6.4E-04*T**2+GHSERFE;
      1811.00  Y  -3957.195+5.249009*T+GHSERFE+4.9251E+30*T**(-9);
      6000.00  N !
 FUNCTION GLIQFE    298.15  +12040.17-6.55843*T+GHSERFE-3.67516E-21*T**7;
      1811.00  Y  -10838.83+291.302*T-46*T*LN(T);
      6000.00  N !
$ ------------------------------------------------------------------------------
$ Ti
$
$ BCT_A5 added in unary 3.0
$
 PAR  G(HCP_A3,TI:VA),,                 +GHSERTI;                4000 N 91Din !
 PAR  G(BCC_A2,TI:VA),,                 +GBCCTI;                 4000 N 91Din !
 PAR  G(FCC_A1,TI:VA),,                 +GHSERTI+6000-0.1*T;     4000 N 91Din !
$PAR  G(DIAMOND_A4,TI),,                +GHSERTI+25000;          4000 N 91Din !
$PAR  G(BCT_A5,TI),,                    +GHSERTI+4602.2;         3000 N SGCOST !
$PAR  G(CBCC_A12,TI:VA),,               +GHSERTI+4602.2;         4000 N 91Din !
$PAR  G(CUB_A13,TI:VA),,                +GHSERTI+7531.2;         4000 N 91Din !
 PAR  G(LIQUID,TI),,                    +GLIQTI;                 4000 N 91Din !
$
 FUNCTION GHSERTI   298.15  -8059.921+133.615208*T-23.9933*T*LN(T)
       -0.004777975*T**2+1.06716E-07*T**3+72636*T**(-1);
       900.00  Y  -7811.815+132.988068*T-23.9887*T*LN(T)
       -0.0042033*T**2-9.0876E-08*T**3+42680*T**(-1);
      1155.00  Y  +908.837+66.976538*T-14.9466*T*LN(T)
       -0.0081465*T**2+2.02715E-07*T**3-1477660*T**(-1);
      1941.00  Y  -124526.786+638.806871*T-87.2182461*T*LN(T)
       +0.008204849*T**2-3.04747E-07*T**3+36699805*T**(-1);
      4000.00  N !
 FUNCTION GBCCTI    298.15  -1272.064+134.71418*T-25.5768*T*LN(T)
       -6.63845E-04*T**2-2.78803E-07*T**3+7208*T**(-1);
      1155.00  Y  +6667.385+105.366379*T-22.3771*T*LN(T)
       +0.00121707*T**2-8.4534E-07*T**3-2002750*T**(-1);
      1941.00  Y  +26483.26-182.426471*T+19.0900905*T*LN(T)
       -0.02200832*T**2+1.228863E-06*T**3+1400501*T**(-1);
      4000.00  N !
 FUNCTION GLIQTI    298.15  +12194.415-6.980938*T+GHSERTI;
      1300.00  Y  +369519.198-2554.0225*T+342.059267*T*LN(T)
       -0.163409355*T**2+1.2457117E-05*T**3-67034516*T**(-1);
      1941.00  Y  -19887.066+298.7367*T-46.29*T*LN(T);
      4000.00  N !
$ ------------------------------------------------------------------------------
$ Binary system
$
$ K.C. Hari Kumar, P. Wollants, L. Delaey, Calphad, 18, 223-34(1994).
$
$ Checked against paper. Checked at 6000 K.
$
 PAR  L(LIQUID,FE,TI;0),,               -67589+9.809*T;,,             N 94Har !
 PAR  L(LIQUID,FE,TI;1),,               -4731;,,                      N 94Har !
$
 PAR  L(FCC_A1,FE,TI:VA;0),,            -50304+5.487*T;,,             N 94Har !
$
 PAR  L(BCC_A2,FE,TI:VA;0),,            -57943+14.954*T;,,            N 94Har !
 PAR  L(BCC_A2,FE,TI:VA;1),,            -6059;,,                      N 94Har !
 PAR  TC(BCC_A2,FE,TI:VA;0),,            +637.79;,,                   N 94Har !
$
 PAR  L(HCP_A3,FE,TI:VA;0),,            +15132-8.668*T;,,             N 94Har !
$
 PAR  G(FE2TI_C14,FE:TI:FE),,           +8*GFCCFE+4*GBCCTI
             -429782+120.875*T;,,                                     N 94Har !
 PAR  G(FE2TI_C14,VA:TI:FE),,           +6*GFCCFE+4*GBCCTI
             -356573+109.065*T;,,                                     N 94Har !
$
 PAR  G(FETI_B2,FE:TI),,                +GHSERFE+GHSERTI
             -53650+7.495*T;,,                                        N 94Har !
$ ------------------------------------------------------------------------------
$
 ASSESSED_SYSTEM
  FE-TI(TDB -* +LIQUID +FCC_A1 +BCC_A2 +HCP_A3 +FE2TI_C14 +FETI_B2
  ;G5 C_S:B2_BCC/FE:TI:VA MAJ:B2_BCC/TI:TI:VA
  ;P3 TMM:300/2300 STP:.6/1273/1 STP:.01/1400/1 STP:0.02/1400/1) !
$
$
 LIST-OF-REFERENCE
 NUMBER  SOURCE
  Null   'Unknown source'
  REFLAV 'Laves phase convention: G(LAVES,X:X)=+3*GHSERXX+15000'
  SGCOST 'COST 507 database, SGTE unary database V.3.0, 1996; Al, B, Nd, Ti, Zn'
  91Din  'A.T. Dinsdale, Calphad, 15, 317-425(1991).'
  94Har  'K.C. Hari Kumar, P. Wollants, L. Delaey,
          Calphad, 18, 223-34(1994); Fe-Ti'
  99SGUN 'SGTE unary database V.4.1, 1999.'
!

File: data/databases/sgte-binary/FeTi-98Dum.tdb
$
$ Database for Fe-Ti from L.F.S. Dumitrescu et al. 1998 (included in TCFE99)
$
$ L.F.S. Dumitrescu, M. Hillert, N. Saunders,
$ J. Phase Equilib., 19, 441-48(1998).
$
$ Dataset created 2010.01.23 by Bengt Hallstedt.
$ 2021.01.02: Modified for use with GES6.
$
$ There are up to 10 K differences for invariant
$ equilibria involving the liquid phase.
$
$ FETI_B2 is modelled as a stoichiometric phase.
$
$ The phase diagram is similar to that of 98Har.
$
$ ------------------------------------------------------------------------------
 TEMP-LIM 298.15 6000.00 !
$
$ELEMENT NAME  REF. STATE               ATOMIC MASS H298-H0    S298    !
$
 ELEMENT VA   VACUUM                      0.0          0.0      0.0    ! 
 ELEMENT FE   BCC_A2                     55.847     4489.0     27.2797 ! 
 ELEMENT TI   HCP_A3                     47.88      4824.      30.72   ! 
$ ------------------------------------------------------------------------------
$ Phase definitions
$
 PHASE LIQUID:L % 1 1 !
 CONST LIQUID:L : FE TI : !
$
$ Fcc (cF4, Fm-3m) and MeX (cF8, Fm-3m)
$
 PHASE FCC_A1 %A 2 1 1 !
 CONST FCC_A1 : FE% TI : VA : !
$
$ Bcc (cI2, Im-3m)
$
 PHASE BCC_A2 %B 2 1 3 !
 CONST BCC_A2 : FE% TI% : VA : !
$
$ Hcp (hP2, P6_3/mmc) and Me2X (NiAs-type, hP4, P6_3/mmc, B8_1)
$
 PHASE HCP_A3 %A 2 1 0.5 !
 CONST HCP_A3 : FE TI% : VA : !
$
$ Prototype CsCl (cP2, Pm-3m)
$
 PHASE FETI_B2 % 2 1 1 !
 CONST FETI_B2 : FE : TI : !
$
$ Prototype MgZn2 (hP12, P6_3/mmc)
$
 PHASE C14_LAVES % 2 2 1 !
 CONST C14_LAVES : FE% TI : FE TI% : !
$ ------------------------------------------------------------------------------
$ Defaults
$
 DEFINE-SYSTEM-DEFAULT ELEMENT 2 !
 DEFAULT-COM DEFINE_SYSTEM_ELEMENT VA !
 DEFAULT_COM REJECT_PHASE C14_LAVES !
 TYPE-DEF % SEQ * !
 TYPE-DEF A GES AMEND_PHASE_DESCRIPTION @ MAGNETIC -3 0.28 !
 TYPE-DEF B GES AMEND_PHASE_DESCRIPTION @ MAGNETIC -1 0.4 !
 FUNCTION ZERO      298.15  0;                                         6000 N !
 FUNCTION UN_ASS    298.15  0;                                         6000 N !
$ ------------------------------------------------------------------------------
$ Element data
$ ------------------------------------------------------------------------------
$ Fe
$
$ ORTHORHOMBIC_A20 and TETRAGONAL_U added im unary 4.1
$
 PAR  G(BCC_A2,FE:VA),,                 +GHSERFE;,,                   N 91Din !
 PAR  TC(BCC_A2,FE:VA),,                 1043.00;,,                   N 91Din !
 PAR  BM(BCC_A2,FE:VA),,                    2.22;,,                   N 91Din !
 PAR  G(FCC_A1,FE:VA),,                 +GFCCFE;,,                    N 91Din !
 PAR  TC(FCC_A1,FE:VA),,                 -201.00;,,                   N 91Din !
 PAR  BM(FCC_A1,FE:VA),,                   -2.10;,,                   N 91Din !
 PAR  G(HCP_A3,FE:VA),,                 +GHCPFE;,,                    N 91Din !
$PAR  G(CBCC_A12,FE:VA),,               +GHSERFE+4745;,,              N 91Din !
$PAR  G(CUB_A13,FE:VA),,                +GHSERFE+3745;,,              N 91Din !
$PAR  G(ORTHORHOMBIC_A20,FE),,          +GHSERFE+5000;,,              N 99SGUN !
$PAR  G(TETRAGONAL_U,FE),,              +GHSERFE+5000;,,              N 99SGUN !
 PAR  G(LIQUID,FE),,                    +GLIQFE;,,                    N 91Din !
$
 PAR  G(C14_LAVES,FE:FE),,              +3*GHSERFE+15000;,,           N REFLAV !
$
 FUNCTION GHSERFE   298.15  +1225.7+124.134*T-23.5143*T*LN(T)
       -0.00439752*T**2-5.8927E-08*T**3+77359*T**(-1);
      1811.00  Y  -25383.581+299.31255*T-46*T*LN(T)+2.29603E+31*T**(-9);
      6000.00  N !
 FUNCTION GFCCFE    298.15  -1462.4+8.282*T-1.15*T*LN(T)
       +6.4E-04*T**2+GHSERFE;
      1811.00  Y  -1713.815+0.940009*T+GHSERFE+4.9251E+30*T**(-9);
      6000.00  N !
 FUNCTION GHCPFE    298.15  -3705.78+12.591*T-1.15*T*LN(T)
       +6.4E-04*T**2+GHSERFE;
      1811.00  Y  -3957.195+5.249009*T+GHSERFE+4.9251E+30*T**(-9);
      6000.00  N !
 FUNCTION GLIQFE    298.15  +12040.17-6.55843*T+GHSERFE-3.67516E-21*T**7;
      1811.00  Y  -10838.83+291.302*T-46*T*LN(T);
      6000.00  N !
$ ------------------------------------------------------------------------------
$ Ti
$
$ BCT_A5 added in unary 3.0
$
 PAR  G(HCP_A3,TI:VA),,                 +GHSERTI;                4000 N 91Din !
 PAR  G(BCC_A2,TI:VA),,                 +GBCCTI;                 4000 N 91Din !
 PAR  G(FCC_A1,TI:VA),,                 +GHSERTI+6000-0.1*T;     4000 N 91Din !
$PAR  G(DIAMOND_A4,TI),,                +GHSERTI+25000;          4000 N 91Din !
$PAR  G(BCT_A5,TI),,                    +GHSERTI+4602.2;         3000 N SGCOST !
$PAR  G(CBCC_A12,TI:VA),,               +GHSERTI+4602.2;         4000 N 91Din !
$PAR  G(CUB_A13,TI:VA),,                +GHSERTI+7531.2;         4000 N 91Din !
 PAR  G(LIQUID,TI),,                    +GLIQTI;                 4000 N 91Din !
$
 PAR  G(C14_LAVES,TI:TI),,              +3*GHSERTI+15000;,,           N REFLAV !
$
 FUNCTION GHSERTI   298.15  -8059.921+133.615208*T-23.9933*T*LN(T)
       -0.004777975*T**2+1.06716E-07*T**3+72636*T**(-1);
       900.00  Y  -7811.815+132.988068*T-23.9887*T*LN(T)
       -0.0042033*T**2-9.0876E-08*T**3+42680*T**(-1);
      1155.00  Y  +908.837+66.976538*T-14.9466*T*LN(T)
       -0.0081465*T**2+2.02715E-07*T**3-1477660*T**(-1);
      1941.00  Y  -124526.786+638.806871*T-87.2182461*T*LN(T)
       +0.008204849*T**2-3.04747E-07*T**3+36699805*T**(-1);
      4000.00  N !
 FUNCTION GBCCTI    298.15  -1272.064+134.71418*T-25.5768*T*LN(T)
       -6.63845E-04*T**2-2.78803E-07*T**3+7208*T**(-1);
      1155.00  Y  +6667.385+105.366379*T-22.3771*T*LN(T)
       +0.00121707*T**2-8.4534E-07*T**3-2002750*T**(-1);
      1941.00  Y  +26483.26-182.426471*T+19.0900905*T*LN(T)
       -0.02200832*T**2+1.228863E-06*T**3+1400501*T**(-1);
      4000.00  N !
 FUNCTION GLIQTI    298.15  +12194.415-6.980938*T+GHSERTI;
      1300.00  Y  +369519.198-2554.0225*T+342.059267*T*LN(T)
       -0.163409355*T**2+1.2457117E-05*T**3-67034516*T**(-1);
      1941.00  Y  -19887.066+298.7367*T-46.29*T*LN(T);
      4000.00  N !
 FUNCTION GFCCTI    298.15  +GHSERTI+6000-0.1*T;                       4000 N !
$ ------------------------------------------------------------------------------
$ Binary system
$
$ From L.F.S. Dumitrescu et al. 1998 (included in TCFE99)
$
$ L.F.S. Dumitrescu, M. Hillert, N. Saunders,
$ J. Phase Equilib., 19, 441-48(1998).
$
$ Checked against paper. Checked at 6000 K.
$
$ There are up to 10 K differences for invariant
$ equilibria involving the liquid phase.
$
$ FETI_B2 is modelled as a stoichiometric phase.
$
$ The phase diagram is similar to that of 98Har.
$
 PAR  L(LIQUID,FE,TI;0),,               -71347+8.25*T;,,              N 98Dum !
 PAR  L(LIQUID,FE,TI;1),,               +7434-4.5*T;,,                N 98Dum !
 PAR  L(LIQUID,FE,TI;2),,               +12155+0.25*T;,,              N 98Dum !
$
 PAR  L(FCC_A1,FE,TI:VA;0),,            -51625+11*T;,,                N 98Dum !
 PAR  L(FCC_A1,FE,TI:VA;1),,            -1950-6*T;,,                  N 98Dum !
 PAR  L(FCC_A1,FE,TI:VA;2),,            +14875;,,                     N 98Dum !
$
 PAR  L(BCC_A2,FE,TI:VA;0),,            -59098+11.5*T;,,              N 98Dum !
 PAR  L(BCC_A2,FE,TI:VA;1),,            -1796+T;,,                    N 98Dum !
 PAR  L(BCC_A2,FE,TI:VA;2),,            +5602+3.5*T;,,                N 98Dum !
$
 PAR  L(HCP_A3,FE,TI:VA;0),,            -28750+11*T;,,                N 98Dum !
 PAR  L(HCP_A3,FE,TI:VA;1),,            -1700-6*T;,,                  N 98Dum !
 PAR  L(HCP_A3,FE,TI:VA;2),,            +15000;,,                     N 98Dum !
$
 PAR  G(FETI_B2,FE:TI),,                -60000+243*T-44.9929*T*LN(T)
             -0.00843*T**2+102000*T**(-1);,,                          N 98Dum !
$
 PAR  G(C14_LAVES,FE:TI),,              -90800+409*T-73.55318*T*LN(T)
             -0.01017*T**2+124200*T**(-1);,,                          N 98Dum !
 PAR  G(C14_LAVES,TI:FE),,              +GHSERFE+2*GHSERTI+15000;,,   N 98Dum !
 PAR  L(C14_LAVES,FE,TI:FE;0),,         -38000;,,                     N 98Dum !
 PAR  L(C14_LAVES,FE,TI:TI;0),,         -38000;,,                     N 98Dum !
 PAR  L(C14_LAVES,FE:FE,TI;0),,         +16000;,,                     N 98Dum !
 PAR  L(C14_LAVES,TI:FE,TI;0),,         +16000;,,                     N 98Dum !
$
$ Metastable
$
$PAR  G(MU_D85,FE:TI:FE),,              +7*GFCCFE+2*GBCCTI
$            +4*GHSERFE;,,                                            N 93Jin !
$PAR  G(MU_D85,FE:TI:TI),,              +7*GFCCFE+6*GBCCTI;,,         N 93Jin !
$
$PAR  G(SIGMA_OLD,FE:TI:FE),,           +8*GFCCFE+4*GBCCTI
$            +18*GHSERFE+UN_ASS;,,                                    N !
$PAR  G(SIGMA_OLD,FE:TI:TI),,           +8*GFCCFE+22*GBCCTI
$            +UN_ASS;,,                                               N !
$ ------------------------------------------------------------------------------
$
$
 LIST-OF-REFERENCE
 NUMBER  SOURCE
  Null   'Unknown source'
  REFLAV 'Laves phase convention: G(LAVES,X:X)=+3*GHSERXX+15000'
  SGCOST 'COST 507 database, SGTE unary database V.3.0, 1996; Al, B, Nd, Ti, Zn'
  91Din  'A.T. Dinsdale, Calphad, 15, 317-425(1991).'
  93Jin  'Z.-P. Jin, C. Qiu,
          Metall. Trans. A, 24A, 2137-44(1993); Mo-Ti, Fe-Mo-Ti'
  98Dum  'L.F.S. Dumitrescu, M. Hillert, N. Saunders,
          J. Phase Equilib., 19, 441-48(1998); Fe-Ti'
  98Har  'K.C. Hari Kumar, unpublished, 1998; Fe-Ti'
  99SGUN 'SGTE unary database V.4.1, 1999.'
  06Slu  'M.H.F. Sluiter, Calphad, 30, 357-66(2006); Endmember values'
  12Liu  'S.H. Liu, B. Hallstedt, D. Music, Y. Du,
          Calphad, 38, 43-58(2012); Fe-Nb, Mn-Nb, Fe-Mn-Nb'
  17Hal2 'B. Hallstedt, New C14_LAVES parameters, 2017; Fe-Ti'
!

File: data/databases/sgte-binary/FeTi-98Har-LB.tdb
$
$ Database for Fe-Ti from K.C. Hari Kumar 1998 (included in LB Vol. 3)
$
$ K.C. Hari Kumar, unpublished, 1998.
$
$ Dataset created 2010.01.23 by Bengt Hallstedt.
$ 2021.01.02: Modified for use with GES6.
$
$ C14_LAVES becomes stable again above 4400 K.
$ Removing Va from B2_BCC does not make any difference in the stable phase
$ diagram.
$
$ This version is different from their published version
$ (K.C. Hari Kumar et al., Calphad, 18, 223-34(1994)). All parameters are
$ different and the Laves phase is modelled with 3 sublattices.
$
$ Hari Kumar: The TC term (for B2_BCC) is necessary to counter the effect of
$ magnetism of BCC_A2 on the Cp of the B2_BCC phase.
$
$ ------------------------------------------------------------------------------
 TEMP-LIM 298.15 6000.00 !
$
$ELEMENT NAME  REF. STATE               ATOMIC MASS H298-H0    S298    !
$
 ELEMENT VA   VACUUM                      0.0          0.0      0.0    ! 
 ELEMENT FE   BCC_A2                     55.847     4489.0     27.2797 ! 
 ELEMENT TI   HCP_A3                     47.88      4824.      30.72   ! 
$ ------------------------------------------------------------------------------
$ Phase definitions
$
 PHASE LIQUID:L % 1 1 !
 CONST LIQUID:L : FE TI : !
$
$ Fcc (cF4, Fm-3m) and MeX (cF8, Fm-3m)
$
 PHASE FCC_A1 %A 2 1 1 !
 CONST FCC_A1 : FE% TI : VA : !
$
$ Bcc (cI2, Im-3m)
$
 PHASE BCC_A2 %B 2 1 3 !
 CONST BCC_A2 : FE% TI% : VA : !
$
$ Disordered part of B2_BCC, identical to BCC_A2
$
 PHASE A2_BCC %B 2 1 3 !
 CONST A2_BCC : FE TI VA : VA : !
$
$ Prototype CsCl (cP2, Pm-3m)
$
 PHASE B2_BCC %BO 3 0.5 0.5 3 !
 CONST B2_BCC : FE% TI VA : FE TI% VA : VA : !
$
$ Hcp (hP2, P6_3/mmc) and Me2X (NiAs-type, hP4, P6_3/mmc, B8_1)
$
 PHASE HCP_A3 %A 2 1 0.5 !
 CONST HCP_A3 : FE TI% : VA : !
$
$ Prototype MgZn2 (hP12, P6_3/mmc)
$
 PHASE C14_LAVES % 2 2 1 !
 CONST C14_LAVES : FE% TI : FE TI% : !
$ ------------------------------------------------------------------------------
$ Defaults
$
 DEFINE-SYSTEM-DEFAULT ELEMENT 2 !
 DEFAULT-COM DEFINE_SYSTEM_ELEMENT VA !
 DEFAULT_COM REJECT_PHASE BCC_A2 !
 TYPE-DEF % SEQ * !
 TYPE-DEF A GES AMEND_PHASE_DESCRIPTION @ MAGNETIC -3 0.28 !
 TYPE-DEF B GES AMEND_PHASE_DESCRIPTION @ MAGNETIC -1 0.4 !
 TYPE-DEF O GES AMEND_PHASE_DESCRIPTION B2_BCC DIS_PART A2_BCC !
 FUNCTION ZERO      298.15  0;                                         6000 N !
 FUNCTION UN_ASS    298.15  0;                                         6000 N !
$ ------------------------------------------------------------------------------
$ Element data
$ ------------------------------------------------------------------------------
$ Fe
$
$ ORTHORHOMBIC_A20 and TETRAGONAL_U added im unary 4.1
$
 PAR  G(BCC_A2,FE:VA),,                 +GHSERFE;,,                   N 91Din !
 PAR  TC(BCC_A2,FE:VA),,                 1043.00;,,                   N 91Din !
 PAR  BM(BCC_A2,FE:VA),,                    2.22;,,                   N 91Din !
 PAR  G(A2_BCC,FE:VA),,                 +GHSERFE;,,                   N 91Din !
 PAR  TC(A2_BCC,FE:VA),,                 1043.00;,,                   N 91Din !
 PAR  BM(A2_BCC,FE:VA),,                    2.22;,,                   N 91Din !
 PAR  G(FCC_A1,FE:VA),,                 +GFCCFE;,,                    N 91Din !
 PAR  TC(FCC_A1,FE:VA),,                 -201.00;,,                   N 91Din !
 PAR  BM(FCC_A1,FE:VA),,                   -2.10;,,                   N 91Din !
 PAR  G(HCP_A3,FE:VA),,                 +GHCPFE;,,                    N 91Din !
$PAR  G(CBCC_A12,FE:VA),,               +GHSERFE+4745;,,              N 91Din !
$PAR  G(CUB_A13,FE:VA),,                +GHSERFE+3745;,,              N 91Din !
$PAR  G(ORTHORHOMBIC_A20,FE),,          +GHSERFE+5000;,,              N 99SGUN !
$PAR  G(TETRAGONAL_U,FE),,              +GHSERFE+5000;,,              N 99SGUN !
 PAR  G(LIQUID,FE),,                    +GLIQFE;,,                    N 91Din !
$
 PAR  L(A2_BCC,FE,VA:VA;0),,            +120*T;,,                     N 02Sun !
 PAR  G(C14_LAVES,FE:FE),,              +3*GHSERFE+15000;,,           N REFLAV !
$
 FUNCTION GHSERFE   298.15  +1225.7+124.134*T-23.5143*T*LN(T)
       -0.00439752*T**2-5.8927E-08*T**3+77359*T**(-1);
      1811.00  Y  -25383.581+299.31255*T-46*T*LN(T)+2.29603E+31*T**(-9);
      6000.00  N !
 FUNCTION GFCCFE    298.15  -1462.4+8.282*T-1.15*T*LN(T)
       +6.4E-04*T**2+GHSERFE;
      1811.00  Y  -1713.815+0.940009*T+GHSERFE+4.9251E+30*T**(-9);
      6000.00  N !
 FUNCTION GHCPFE    298.15  -3705.78+12.591*T-1.15*T*LN(T)
       +6.4E-04*T**2+GHSERFE;
      1811.00  Y  -3957.195+5.249009*T+GHSERFE+4.9251E+30*T**(-9);
      6000.00  N !
 FUNCTION GLIQFE    298.15  +12040.17-6.55843*T+GHSERFE-3.67516E-21*T**7;
      1811.00  Y  -10838.83+291.302*T-46*T*LN(T);
      6000.00  N !
$ ------------------------------------------------------------------------------
$ Ti
$
$ BCT_A5 added in unary 3.0
$
 PAR  G(HCP_A3,TI:VA),,                 +GHSERTI;                4000 N 91Din !
 PAR  G(BCC_A2,TI:VA),,                 +GBCCTI;                 4000 N 91Din !
 PAR  G(A2_BCC,TI:VA),,                 +GBCCTI;                 4000 N 91Din !
 PAR  G(FCC_A1,TI:VA),,                 +GHSERTI+6000-0.1*T;     4000 N 91Din !
$PAR  G(DIAMOND_A4,TI),,                +GHSERTI+25000;          4000 N 91Din !
$PAR  G(BCT_A5,TI),,                    +GHSERTI+4602.2;         3000 N SGCOST !
$PAR  G(CBCC_A12,TI:VA),,               +GHSERTI+4602.2;         4000 N 91Din !
$PAR  G(CUB_A13,TI:VA),,                +GHSERTI+7531.2;         4000 N 91Din !
 PAR  G(LIQUID,TI),,                    +GLIQTI;                 4000 N 91Din !
$
 PAR  L(A2_BCC,TI,VA:VA;0),,            +120*T;,,                     N 02Sun !
 PAR  G(C14_LAVES,TI:TI),,              +3*GHSERTI+15000;        4000 N REFLAV !
$
 FUNCTION GHSERTI   298.15  -8059.921+133.615208*T-23.9933*T*LN(T)
       -0.004777975*T**2+1.06716E-07*T**3+72636*T**(-1);
       900.00  Y  -7811.815+132.988068*T-23.9887*T*LN(T)
       -0.0042033*T**2-9.0876E-08*T**3+42680*T**(-1);
      1155.00  Y  +908.837+66.976538*T-14.9466*T*LN(T)
       -0.0081465*T**2+2.02715E-07*T**3-1477660*T**(-1);
      1941.00  Y  -124526.786+638.806871*T-87.2182461*T*LN(T)
       +0.008204849*T**2-3.04747E-07*T**3+36699805*T**(-1);
      4000.00  N !
 FUNCTION GBCCTI    298.15  -1272.064+134.71418*T-25.5768*T*LN(T)
       -6.63845E-04*T**2-2.78803E-07*T**3+7208*T**(-1);
      1155.00  Y  +6667.385+105.366379*T-22.3771*T*LN(T)
       +0.00121707*T**2-8.4534E-07*T**3-2002750*T**(-1);
      1941.00  Y  +26483.26-182.426471*T+19.0900905*T*LN(T)
       -0.02200832*T**2+1.228863E-06*T**3+1400501*T**(-1);
      4000.00  N !
 FUNCTION GLIQTI    298.15  +12194.415-6.980938*T+GHSERTI;
      1300.00  Y  +369519.198-2554.0225*T+342.059267*T*LN(T)
       -0.163409355*T**2+1.2457117E-05*T**3-67034516*T**(-1);
      1941.00  Y  -19887.066+298.7367*T-46.29*T*LN(T);
      4000.00  N !
$ ------------------------------------------------------------------------------
$ Va
$
 PAR  G(A2_BCC,VA:VA),,                 +ZERO;,,                      N 99Dup1 !
$ ------------------------------------------------------------------------------
$ Binary system
$
$ From K.C. Hari Kumar 1998 (included in LB Vol. 3)
$
$ K.C. Hari Kumar, unpublished, 1998.
$
$ Checked against LB. Checked at 6000 K.
$
$ C14_LAVES becomes stable again above 4400 K.
$ Removing Va from B2_BCC does not make any difference in the stable phase
$ diagram.
$
$ This version is different from their published version
$ (K.C. Hari Kumar et al., Calphad, 18, 223-34(1994)). All parameters are
$ different and the Laves phase is modelled with 3 sublattices.
$
$ Hari Kumar: The TC term (for B2_BCC) is necessary to counter the effect of
$ magnetism of BCC_A2 on the Cp of the B2_BCC phase.
$
 PAR  L(LIQUID,FE,TI;0),,               -76247+17.845*T;,,            N 98Har !
 PAR  L(LIQUID,FE,TI;1),,               +7990-6.059*T;,,              N 98Har !
 PAR  L(LIQUID,FE,TI;2),,               +4345-2.844*T;,,              N 98Har !
$
 PAR  L(FCC_A1,FE,TI:VA;0),,            -56022+8.356*T;,,             N 98Har !
 PAR  L(FCC_A1,FE,TI:VA;1),,            +4773-4.029*T;,,              N 98Har !
 PAR  L(FCC_A1,FE,TI:VA;2),,            +30021-12.614*T;,,            N 98Har !
$
 PAR  L(BCC_A2,FE,TI:VA;0),,            +LFETIB0;,,                   N 98Har !
 PAR  L(BCC_A2,FE,TI:VA;1),,            +LFETIB1;,,                   N 98Har !
 PAR  L(BCC_A2,FE,TI:VA;2),,            +LFETIB2;,,                   N 98Har !
 PAR  TC(BCC_A2,FE,TI:VA;0),,            +637.79;,,                   N 98Har !
$
 PAR  L(A2_BCC,FE,TI:VA;0),,            +LFETIB0;,,                   N 98Har !
 PAR  L(A2_BCC,FE,TI:VA;1),,            +LFETIB1;,,                   N 98Har !
 PAR  L(A2_BCC,FE,TI:VA;2),,            +LFETIB2;,,                   N 98Har !
 PAR  TC(A2_BCC,FE,TI:VA;0),,            +637.79;,,                   N 98Har !
$
 PAR  G(B2_BCC,FE:TI:VA),,              +0.5*GFETI;,,                 N 98Har !
 PAR  G(B2_BCC,TI:FE:VA),,              +0.5*GFETI;,,                 N 98Har !
 PAR  TC(B2_BCC,FE:TI:VA;0),,           -1325;,,                      N 98Har !
 PAR  TC(B2_BCC,TI:FE:VA;0),,           -1325;,,                      N 98Har !
 PAR  L(B2_BCC,FE,TI:FE:VA;0),,         -10971;,,                     N 98Har !
 PAR  L(B2_BCC,FE:FE,TI:VA;0),,         -10971;,,                     N 98Har !
 PAR  L(B2_BCC,FE,TI:TI:VA;0),,         -6097;,,                      N 98Har !
 PAR  L(B2_BCC,TI:FE,TI:VA;0),,         -6097;,,                      N 98Har !
 PAR  L(B2_BCC,FE,TI:FE:VA;1),,         -13764;,,                     N 98Har !
 PAR  L(B2_BCC,FE:FE,TI:VA;1),,         -13764;,,                     N 98Har !
 PAR  L(B2_BCC,FE,TI:TI:VA;1),,         +12256;,,                     N 98Har !
 PAR  L(B2_BCC,TI:FE,TI:VA;1),,         +12256;,,                     N 98Har !
$
 PAR  L(HCP_A3,FE,TI:VA;0),,            +16370-13.261*T;,,            N 98Har !
$
 PAR  G(C14_LAVES,FE:TI),,              +GFE2TI;,,                    N 98Har !
 PAR  G(C14_LAVES,TI:FE),,              +3*GHSERFE+3*GHSERTI+30000
             -GFE2TI;,,                                               N 98Har !
 PAR  L(C14_LAVES,FE,TI:TI;0),,         +8924;,,                      N 98Har !
 PAR  L(C14_LAVES,FE:FE,TI;0),,         +3177;,,                      N 98Har !
$
 FUNCTION LFETIB0   298.15  -68448+23.825*T;                           6000 N !
 FUNCTION LFETIB1   298.15  +5467-5.083*T;                             6000 N !
 FUNCTION LFETIB2   298.15  +25262-15.83*T;                            6000 N !
 FUNCTION GFETI     298.15  -76218-46.685*T+8.663*T*LN(T)
       -0.007151*T**2+1.121169E-06*T**3;
      6000.00 N !
 FUNCTION GFE2TI    298.15  -78603+349.9675*T-64.502*T*LN(T)
       -0.0241491*T**2+3.936825E-06*T**3+7620*T**(-1);
      6000.00 N !
$ ------------------------------------------------------------------------------
$
 ASSESSED_SYSTEM
  FE-TI(TDB -* +LIQUID +FCC_A1 +A2_BCC +B2_BCC +HCP_A3 +C14_LAVES
  ;G5 C_S:B2_BCC/FE:TI:VA MAJ:B2_BCC/TI:TI:VA
  ;P3 TMM:300/2300 STP:.6/1273/1 STP:.01/1400/1 STP:0.02/1400/1) !
$
$
 LIST-OF-REFERENCE
 NUMBER  SOURCE
  Null   'Unknown source'
  REFLAV 'Laves phase convention: G(LAVES,X:X)=+3*GHSERXX+15000'
  SGCOST 'COST 507 database, SGTE unary database V.3.0, 1996; Al, B, Nd, Ti, Zn'
  91Din  'A.T. Dinsdale, Calphad, 15, 317-425(1991).'
  98Har  'K.C. Hari Kumar, unpublished, 1998; Fe-Ti'
  99Dup1 'N. Dupin, I. Ansara, Z. Metallkd., 90, 76-85(1999); Al-Ni'
  99SGUN 'SGTE unary database V.4.1, 1999.'
  02Sun  'B. Sundman, default vacancy interaction in BCC, 2002'
!

File: data/databases/sgte-binary/FeTi-98Jon.tdb
$
$ Database for Fe-Ti from S. Jonsson 1998
$
$ S. Jonsson, Metall. Mater. Trans. B, 29B, 361-70(1998).
$
$ Dataset created 2010.01.23 by Bengt Hallstedt.
$ 2021.01.02: Modified for use with GES6.
$
$ The invariant temperatures are slightly different (up to 3 K).
$ The number of parameters is impressively small.
$
$ Three SL model for C14_LAVES.
$
$ ------------------------------------------------------------------------------
 TEMP-LIM 298.15 6000.00 !
$
$ELEMENT NAME  REF. STATE               ATOMIC MASS H298-H0    S298    !
$
 ELEMENT VA   VACUUM                      0.0          0.0      0.0    ! 
 ELEMENT FE   BCC_A2                     55.847     4489.0     27.2797 ! 
 ELEMENT TI   HCP_A3                     47.88      4824.      30.72   ! 
$ ------------------------------------------------------------------------------
$ Phase definitions
$
 PHASE LIQUID:L % 1 1 !
 CONST LIQUID:L : FE TI : !
$
$ Fcc (cF4, Fm-3m) and MeX (cF8, Fm-3m)
$
 PHASE FCC_A1 %A 2 1 1 !
 CONST FCC_A1 : FE% TI : VA : !
$
$ Bcc (cI2, Im-3m)
$
 PHASE BCC_A2 %B 2 1 3 !
 CONST BCC_A2 : FE% TI% : VA : !
$
$ Hcp (hP2, P6_3/mmc) and Me2X (NiAs-type, hP4, P6_3/mmc, B8_1)
$
 PHASE HCP_A3 %A 2 1 0.5 !
 CONST HCP_A3 : FE TI% : VA : !
$
$ Prototype CsCl (cP2, Pm-3m)
$
 PHASE FETI_B2 % 2 1 1 !
 CONST FETI_B2 : FE : TI : !
$
$ Prototype MgZn2 (hP12, P6_3/mmc)
$
 PHASE C14_LAVES % 3 2 4 6 !
 CONST C14_LAVES : FE% TI : FE TI% : FE : !
$ ------------------------------------------------------------------------------
$ Defaults
$
 DEFINE-SYSTEM-DEFAULT ELEMENT 2 !
 DEFAULT-COM DEFINE_SYSTEM_ELEMENT VA !
 TYPE-DEF % SEQ * !
 TYPE-DEF A GES AMEND_PHASE_DESCRIPTION @ MAGNETIC -3 0.28 !
 TYPE-DEF B GES AMEND_PHASE_DESCRIPTION @ MAGNETIC -1 0.4 !
 FUNCTION ZERO      298.15  0;                                         6000 N !
 FUNCTION UN_ASS    298.15  0;                                         6000 N !
$ ------------------------------------------------------------------------------
$ Element data
$ ------------------------------------------------------------------------------
$ Fe
$
$ ORTHORHOMBIC_A20 and TETRAGONAL_U added im unary 4.1
$
 PAR  G(BCC_A2,FE:VA),,                 +GHSERFE;,,                   N 91Din !
 PAR  TC(BCC_A2,FE:VA),,                 1043.00;,,                   N 91Din !
 PAR  BM(BCC_A2,FE:VA),,                    2.22;,,                   N 91Din !
 PAR  G(FCC_A1,FE:VA),,                 +GFCCFE;,,                    N 91Din !
 PAR  TC(FCC_A1,FE:VA),,                 -201.00;,,                   N 91Din !
 PAR  BM(FCC_A1,FE:VA),,                   -2.10;,,                   N 91Din !
 PAR  G(HCP_A3,FE:VA),,                 +GHCPFE;,,                    N 91Din !
$PAR  G(CBCC_A12,FE:VA),,               +GHSERFE+4745;,,              N 91Din !
$PAR  G(CUB_A13,FE:VA),,                +GHSERFE+3745;,,              N 91Din !
$PAR  G(ORTHORHOMBIC_A20,FE),,          +GHSERFE+5000;,,              N 99SGUN !
$PAR  G(TETRAGONAL_U,FE),,              +GHSERFE+5000;,,              N 99SGUN !
 PAR  G(LIQUID,FE),,                    +GLIQFE;,,                    N 91Din !
$
 PAR  G(C14_LAVES,FE:FE:FE),,           +12*GHSERFE+101112;,,         N 98Jon1 !
$
 FUNCTION GHSERFE   298.15  +1225.7+124.134*T-23.5143*T*LN(T)
       -0.00439752*T**2-5.8927E-08*T**3+77359*T**(-1);
      1811.00  Y  -25383.581+299.31255*T-46*T*LN(T)+2.29603E+31*T**(-9);
      6000.00  N !
 FUNCTION GFCCFE    298.15  -1462.4+8.282*T-1.15*T*LN(T)
       +6.4E-04*T**2+GHSERFE;
      1811.00  Y  -1713.815+0.940009*T+GHSERFE+4.9251E+30*T**(-9);
      6000.00  N !
 FUNCTION GHCPFE    298.15  -3705.78+12.591*T-1.15*T*LN(T)
       +6.4E-04*T**2+GHSERFE;
      1811.00  Y  -3957.195+5.249009*T+GHSERFE+4.9251E+30*T**(-9);
      6000.00  N !
 FUNCTION GLIQFE    298.15  +12040.17-6.55843*T+GHSERFE-3.67516E-21*T**7;
      1811.00  Y  -10838.83+291.302*T-46*T*LN(T);
      6000.00  N !
$ ------------------------------------------------------------------------------
$ Ti
$
$ BCT_A5 added in unary 3.0
$
 PAR  G(HCP_A3,TI:VA),,                 +GHSERTI;                4000 N 91Din !
 PAR  G(BCC_A2,TI:VA),,                 +GBCCTI;                 4000 N 91Din !
 PAR  G(FCC_A1,TI:VA),,                 +GHSERTI+6000-0.1*T;     4000 N 91Din !
$PAR  G(DIAMOND_A4,TI),,                +GHSERTI+25000;          4000 N 91Din !
$PAR  G(BCT_A5,TI),,                    +GHSERTI+4602.2;         3000 N SGCOST !
$PAR  G(CBCC_A12,TI:VA),,               +GHSERTI+4602.2;         4000 N 91Din !
$PAR  G(CUB_A13,TI:VA),,                +GHSERTI+7531.2;         4000 N 91Din !
 PAR  G(LIQUID,TI),,                    +GLIQTI;                 4000 N 91Din !
$
 FUNCTION GHSERTI   298.15  -8059.921+133.615208*T-23.9933*T*LN(T)
       -0.004777975*T**2+1.06716E-07*T**3+72636*T**(-1);
       900.00  Y  -7811.815+132.988068*T-23.9887*T*LN(T)
       -0.0042033*T**2-9.0876E-08*T**3+42680*T**(-1);
      1155.00  Y  +908.837+66.976538*T-14.9466*T*LN(T)
       -0.0081465*T**2+2.02715E-07*T**3-1477660*T**(-1);
      1941.00  Y  -124526.786+638.806871*T-87.2182461*T*LN(T)
       +0.008204849*T**2-3.04747E-07*T**3+36699805*T**(-1);
      4000.00  N !
 FUNCTION GBCCTI    298.15  -1272.064+134.71418*T-25.5768*T*LN(T)
       -6.63845E-04*T**2-2.78803E-07*T**3+7208*T**(-1);
      1155.00  Y  +6667.385+105.366379*T-22.3771*T*LN(T)
       +0.00121707*T**2-8.4534E-07*T**3-2002750*T**(-1);
      1941.00  Y  +26483.26-182.426471*T+19.0900905*T*LN(T)
       -0.02200832*T**2+1.228863E-06*T**3+1400501*T**(-1);
      4000.00  N !
 FUNCTION GLIQTI    298.15  +12194.415-6.980938*T+GHSERTI;
      1300.00  Y  +369519.198-2554.0225*T+342.059267*T*LN(T)
       -0.163409355*T**2+1.2457117E-05*T**3-67034516*T**(-1);
      1941.00  Y  -19887.066+298.7367*T-46.29*T*LN(T);
      4000.00  N !
$ ------------------------------------------------------------------------------
$ Binary system
$
$ S. Jonsson, Metall. Mater. Trans. B, 29B, 361-70(1998).
$
$ Checked against paper. Checked at 6000 K.
$
$ The invariant temperatures are slightly different (up to 3 K).
$ The number of parameters is impressively small.
$
$ Three SL model for C14_LAVES.
$
 PAR  L(LIQUID,FE,TI;0),,               -64457;,,                     N 98Jon1 !
$
 PAR  L(FCC_A1,FE,TI:VA;0),,            -50440;,,                     N 98Jon1 !
$
 PAR  L(BCC_A2,FE,TI:VA;0),,            -58134+6.887*T;,,             N 98Jon1 !
 PAR  L(BCC_A2,FE,TI:VA;1),,            -12879+6.828*T;,,             N 98Jon1 !
$
 PAR  L(HCP_A3,FE,TI:VA;0),,            -20019+23.08*T;,,             N 98Jon1 !
$
 PAR  G(FETI_B2,FE:TI),,                +GFETI;,,                     N 98Jon1 !
$
 PAR  G(C14_LAVES,FE:TI:FE),,           +12*GFETIC14;,,               N 98Jon1 !
 PAR  G(C14_LAVES,TI:FE:FE),,           +24*GFETIC14-6*GFETI-28193
              +2400000+46.105*T;,,                                    N 98Jon1 !
 PAR  G(C14_LAVES,TI:TI:FE),,           +6*GFETI+28193;,,             N 98Jon1 !
$
 FUNCTION GFETI     298.15  -63646+243.681*T-44.9929*T*LN(T)
       -0.00843*T**2+102000*T**(-1);
      6000.00  N !
 FUNCTION GFETIC14  298.15  -34938+137.773*T-24.5177*T*LN(T)
       -0.00339*T**2+41400*T**(-1);
      6000.00  N !
$ ------------------------------------------------------------------------------
$
$
 LIST-OF-REFERENCE
 NUMBER  SOURCE
  Null   'Unknown source'
  REFLAV 'Laves phase convention: G(LAVES,X:X)=+3*GHSERXX+15000'
  SGCOST 'COST 507 database, SGTE unary database V.3.0, 1996; Al, B, Nd, Ti, Zn'
  91Din  'A.T. Dinsdale, Calphad, 15, 317-425(1991).'
  98Jon1 'S. Jonsson, Metall. Mater. Trans. B, 29B, 361-70(1998); Fe-Ti'
  99SGUN 'SGTE unary database V.4.1, 1999.'
!
