Repository: orchid-calphad/orchid-project.org

# orchid-project.org

Website and released data of **ORCHID** (Open Repository for CALPHAD Hypotheses, Intelligence, and Discovery),
served by GitHub Pages at https://orchid-project.org. Releases are archived on Zenodo (one DOI per version).

- `index.html`, `catalog/`, `best-practices.html` — static, self-contained pages (generated in the ORCHID tooling).
- `data/` — released data: catalog, redistributable TDB files, convex hulls. Licences: `data/LICENSES.md`, `data/NOTICE.md`.
- `llms.txt`, `data/croissant.json`, `CITATION.cff`, `.zenodo.json` — machine-readable metadata.

Only data with clear redistribution rights are published.

File: data/databases/sgte-binary/FeTi-98Ran.tdb
$
$ Database for Fe-Ti from M.H. Rand 1998
$
$ M.H. Rand, COST 507, Final report round 2, 1998.
$
$ Dataset created 2015.06.14 by Bengt Hallstedt.
$ 2021.01.02: Modified for use with GES6.
$
$ FETI_B2 is modelled as a stoichiometric phase.
$
$ ------------------------------------------------------------------------------
 TEMP-LIM 298.15 6000.00 !
$
$ELEMENT NAME  REF. STATE               ATOMIC MASS H298-H0    S298    !
$
 ELEMENT VA   VACUUM                      0.0          0.0      0.0    ! 
 ELEMENT FE   BCC_A2                     55.847     4489.0     27.2797 ! 
 ELEMENT TI   HCP_A3                     47.88      4824.      30.72   ! 
$ ------------------------------------------------------------------------------
$ Phase definitions
$
 PHASE LIQUID:L % 1 1 !
 CONST LIQUID:L : FE TI : !
$
$ Fcc (cF4, Fm-3m) and MeX (cF8, Fm-3m)
$
 PHASE FCC_A1 %A 2 1 1 !
 CONST FCC_A1 : FE% TI : VA : !
$
$ Bcc (cI2, Im-3m)
$
 PHASE BCC_A2 %B 2 1 3 !
 CONST BCC_A2 : FE% TI% : VA : !
$
$ Hcp (hP2, P6_3/mmc) and Me2X (NiAs-type, hP4, P6_3/mmc, B8_1)
$
 PHASE HCP_A3 %A 2 1 0.5 !
 CONST HCP_A3 : FE TI% : VA : !
$
$ Prototype CsCl (cP2, Pm-3m)
$
 PHASE FETI_B2 % 2 1 1 !
 CONST FETI_B2 : FE : TI : !
$
$ Prototype MgZn2 (hP12, P6_3/mmc)
$
 PHASE C14_LAVES % 2 2 1 !
 CONST C14_LAVES : FE% TI : FE TI% : !
$ ------------------------------------------------------------------------------
$ Defaults
$
 DEFINE-SYSTEM-DEFAULT ELEMENT 2 !
 DEFAULT-COM DEFINE_SYSTEM_ELEMENT VA !
 TYPE-DEF % SEQ * !
 TYPE-DEF A GES AMEND_PHASE_DESCRIPTION @ MAGNETIC -3 0.28 !
 TYPE-DEF B GES AMEND_PHASE_DESCRIPTION @ MAGNETIC -1 0.4 !
 FUNCTION ZERO      298.15  0;                                         6000 N !
 FUNCTION UN_ASS    298.15  0;                                         6000 N !
$ ------------------------------------------------------------------------------
$ Element data
$ ------------------------------------------------------------------------------
$ Fe
$
$ ORTHORHOMBIC_A20 and TETRAGONAL_U added im unary 4.1
$
 PAR  G(BCC_A2,FE:VA),,                 +GHSERFE;,,                   N 91Din !
 PAR  TC(BCC_A2,FE:VA),,                 1043.00;,,                   N 91Din !
 PAR  BM(BCC_A2,FE:VA),,                    2.22;,,                   N 91Din !
 PAR  G(FCC_A1,FE:VA),,                 +GFCCFE;,,                    N 91Din !
 PAR  TC(FCC_A1,FE:VA),,                 -201.00;,,                   N 91Din !
 PAR  BM(FCC_A1,FE:VA),,                   -2.10;,,                   N 91Din !
 PAR  G(HCP_A3,FE:VA),,                 +GHCPFE;,,                    N 91Din !
$PAR  G(CBCC_A12,FE:VA),,               +GHSERFE+4745;,,              N 91Din !
$PAR  G(CUB_A13,FE:VA),,                +GHSERFE+3745;,,              N 91Din !
$PAR  G(ORTHORHOMBIC_A20,FE),,          +GHSERFE+5000;,,              N 99SGUN !
$PAR  G(TETRAGONAL_U,FE),,              +GHSERFE+5000;,,              N 99SGUN !
 PAR  G(LIQUID,FE),,                    +GLIQFE;,,                    N 91Din !
$
 PAR  G(C14_LAVES,FE:FE),,              +3*GHSERFE+15000;,,           N REFLAV !
$
 FUNCTION GHSERFE   298.15  +1225.7+124.134*T-23.5143*T*LN(T)
       -0.00439752*T**2-5.8927E-08*T**3+77359*T**(-1);
      1811.00  Y  -25383.581+299.31255*T-46*T*LN(T)+2.29603E+31*T**(-9);
      6000.00  N !
 FUNCTION GFCCFE    298.15  -1462.4+8.282*T-1.15*T*LN(T)
       +6.4E-04*T**2+GHSERFE;
      1811.00  Y  -1713.815+0.940009*T+GHSERFE+4.9251E+30*T**(-9);
      6000.00  N !
 FUNCTION GHCPFE    298.15  -3705.78+12.591*T-1.15*T*LN(T)
       +6.4E-04*T**2+GHSERFE;
      1811.00  Y  -3957.195+5.249009*T+GHSERFE+4.9251E+30*T**(-9);
      6000.00  N !
 FUNCTION GLIQFE    298.15  +12040.17-6.55843*T+GHSERFE-3.67516E-21*T**7;
      1811.00  Y  -10838.83+291.302*T-46*T*LN(T);
      6000.00  N !
$ ------------------------------------------------------------------------------
$ Ti
$
$ BCT_A5 added in unary 3.0
$
 PAR  G(HCP_A3,TI:VA),,                 +GHSERTI;                4000 N 91Din !
 PAR  G(BCC_A2,TI:VA),,                 +GBCCTI;                 4000 N 91Din !
 PAR  G(FCC_A1,TI:VA),,                 +GHSERTI+6000-0.1*T;     4000 N 91Din !
$PAR  G(DIAMOND_A4,TI),,                +GHSERTI+25000;          4000 N 91Din !
$PAR  G(BCT_A5,TI),,                    +GHSERTI+4602.2;         3000 N SGCOST !
$PAR  G(CBCC_A12,TI:VA),,               +GHSERTI+4602.2;         4000 N 91Din !
$PAR  G(CUB_A13,TI:VA),,                +GHSERTI+7531.2;         4000 N 91Din !
 PAR  G(LIQUID,TI),,                    +GLIQTI;                 4000 N 91Din !
$
 PAR  G(C14_LAVES,TI:TI),,              +3*GHSERTI+15000;        4000 N REFLAV !
$
 FUNCTION GHSERTI   298.15  -8059.921+133.615208*T-23.9933*T*LN(T)
       -0.004777975*T**2+1.06716E-07*T**3+72636*T**(-1);
       900.00  Y  -7811.815+132.988068*T-23.9887*T*LN(T)
       -0.0042033*T**2-9.0876E-08*T**3+42680*T**(-1);
      1155.00  Y  +908.837+66.976538*T-14.9466*T*LN(T)
       -0.0081465*T**2+2.02715E-07*T**3-1477660*T**(-1);
      1941.00  Y  -124526.786+638.806871*T-87.2182461*T*LN(T)
       +0.008204849*T**2-3.04747E-07*T**3+36699805*T**(-1);
      4000.00  N !
 FUNCTION GBCCTI    298.15  -1272.064+134.71418*T-25.5768*T*LN(T)
       -6.63845E-04*T**2-2.78803E-07*T**3+7208*T**(-1);
      1155.00  Y  +6667.385+105.366379*T-22.3771*T*LN(T)
       +0.00121707*T**2-8.4534E-07*T**3-2002750*T**(-1);
      1941.00  Y  +26483.26-182.426471*T+19.0900905*T*LN(T)
       -0.02200832*T**2+1.228863E-06*T**3+1400501*T**(-1);
      4000.00  N !
 FUNCTION GLIQTI    298.15  +12194.415-6.980938*T+GHSERTI;
      1300.00  Y  +369519.198-2554.0225*T+342.059267*T*LN(T)
       -0.163409355*T**2+1.2457117E-05*T**3-67034516*T**(-1);
      1941.00  Y  -19887.066+298.7367*T-46.29*T*LN(T);
      4000.00  N !
$ ------------------------------------------------------------------------------
$ Binary system
$
$ M.H. Rand, COST 507, Final report round 2, 1998.
$
$ Checked against COST. Checked at 6000 K.
$
$ FETI_B2 is modelled as a stoichiometric phase.
$
$ The parameters for C14_LAVES are different in the COST book and in the
$ COST database. The parameters in the book do not reproduce the phase diagram.
$
 PAR  L(LIQUID,FE,TI;0),,               -62273.8+5.6939*T;,,          N 98Ran !
 PAR  L(LIQUID,FE,TI;1),,               -5491.468;,,                  N 98Ran !
$
 PAR  L(FCC_A1,FE,TI:VA;0),,            -42000;,,                     N 98Ran !
$
 PAR  L(BCC_A2,FE,TI:VA;0),,            -52400.65+10.7268*T;,,        N 98Ran !
 PAR  L(BCC_A2,FE,TI:VA;1),,            -7442+0.41968*T;,,            N 98Ran !
$
 PAR  L(HCP_A3,FE,TI:VA;0),,            +18500-15*T;,,                N 98Ran !
$
 PAR  G(FETI_B2,FE:TI),,                -51584.05+238.686*T
             -44.858*T*LN(T)-0.008493*T**2+100500*T**(-1);,,          N 98Ran !
$
 PAR  G(C14_LAVES,FE:TI),,              -98526.1358+435.942*T
             -77.091*T*LN(T)-0.0081573*T**2+1.6027E-07*T**3
             +247055*T**(-1);,,                                       N 98Ran !
 PAR  G(C14_LAVES,TI:FE),,              +GHSERFE+2*GHSERTI+100000;,,  N 98Ran !
$ ------------------------------------------------------------------------------
$
$
 LIST-OF-REFERENCE
 NUMBER  SOURCE
  Null   'Unknown source'
  REFLAV 'Laves phase convention: G(LAVES,X:X)=+3*GHSERXX+15000'
  SGCOST 'COST 507 database, SGTE unary database V.3.0, 1996; Al, B, Nd, Ti, Zn'
  91Din  'A.T. Dinsdale, Calphad, 15, 317-425(1991).'
  98Ran  'M.H. Rand, COST 507, Final report round 2, 1998; Fe-Ti'
  99SGUN 'SGTE unary database V.4.1, 1999.'
!

File: data/databases/sgte-binary/FeTm-14Kar.tdb
$
$ Database for Fe-Tm from S. Kardellas et al., 2014.
$
$ S. Kardellas, C. Servant, N. Selhaoui, A. Iddaoudi,
$ Calphad, 46, 42-54(2014).
$
$ Dataset created 2018.07.07 by Bengt Hallstedt.
$ 2021.01.02: Modified for use with GES6.
$
$ Tm is not included in fcc and bcc.
$
$ There is an inverted miscibility gap with a minimum at 4554 K and x(Tm)=0.14.
$
$ ------------------------------------------------------------------------------
 TEMP-LIM 298.15 6000.00 !
$
$ELEMENT NAME  REF. STATE               ATOMIC MASS H298-H0    S298    !
$
 ELEMENT VA   VACUUM                      0.0          0.0      0.0    ! 
 ELEMENT FE   BCC_A2                     55.847     4489.0     27.2797 ! 
 ELEMENT TM   HCP_A3                    168.9342    7397.312   74.01496! 
$ ------------------------------------------------------------------------------
$ Phase definitions
$
 PHASE LIQUID:L % 1 1 !
 CONST LIQUID:L : FE TM : !
$
$ Fcc (cF4, Fm-3m) and MeX (cF8, Fm-3m)
$
 PHASE FCC_A1 %A 2 1 1 !
 CONST FCC_A1 : FE : VA : !
$
$ Bcc (cI2, Im-3m)
$
 PHASE BCC_A2 %B 2 1 3 !
 CONST BCC_A2 : FE : VA : !
$
$ Hcp (hP2, P6_3/mmc) and Me2X (NiAs-type, hP4, P6_3/mmc, B8_1)
$
 PHASE HCP_A3 %A 2 1 0.5 !
 CONST HCP_A3 : FE TM% : VA : !
$
$ Prototype CeMg10 (hP44, P6_3/mmc)
$
 PHASE FE17TM2 %A 2 17 2 !
 CONST FE17TM2 : FE : TM : !
$
$ Prototype Mn23Th6 (cF116, Fm-3m)
$
 PHASE FE23TM6_D8A %A 2 23 6 !
 CONST FE23TM6_D8A : FE : TM : !
$
$ Prototype Ni3Pu (hR12, R-3m)
$
 PHASE FE3TM %A 2 3 1 !
 CONST FE3TM : FE : TM : !
$
$ Prototype Cu2Mg (cF24, Fd-3m)
$
 PHASE FE2TM_C15 %A 2 2 1 !
 CONST FE2TM_C15 : FE : TM : !
$ ------------------------------------------------------------------------------
$ Defaults
$
 DEFINE-SYSTEM-DEFAULT ELEMENT 2 !
 DEFAULT-COM DEFINE_SYSTEM_ELEMENT VA !
 TYPE-DEF % SEQ * !
 TYPE-DEF A GES AMEND_PHASE_DESCRIPTION @ MAGNETIC -3 0.28 !
 TYPE-DEF B GES AMEND_PHASE_DESCRIPTION @ MAGNETIC -1 0.4 !
 FUNCTION ZERO      298.15  0;                                         6000 N !
 FUNCTION UN_ASS    298.15  0;                                         6000 N !
 FUNCTION R         298.15  +8.31451;                                  6000 N !
$ ------------------------------------------------------------------------------
$ Element data
$ ------------------------------------------------------------------------------
$ Fe
$
$ ORTHORHOMBIC_A20 and TETRAGONAL_U added im unary 4.1
$
 PAR  G(BCC_A2,FE:VA),,                 +GHSERFE;,,                   N 91Din !
 PAR  TC(BCC_A2,FE:VA),,                 1043.00;,,                   N 91Din !
 PAR  BM(BCC_A2,FE:VA),,                    2.22;,,                   N 91Din !
 PAR  G(FCC_A1,FE:VA),,                 +GFCCFE;,,                    N 91Din !
 PAR  TC(FCC_A1,FE:VA),,                 -201.00;,,                   N 91Din !
 PAR  BM(FCC_A1,FE:VA),,                   -2.10;,,                   N 91Din !
 PAR  G(HCP_A3,FE:VA),,                 +GHCPFE;,,                    N 91Din !
$PAR  G(CBCC_A12,FE:VA),,               +GHSERFE+4745;,,              N 91Din !
$PAR  G(CUB_A13,FE:VA),,                +GHSERFE+3745;,,              N 91Din !
$PAR  G(ORTHORHOMBIC_A20,FE),,          +GHSERFE+5000;,,              N 99SGUN !
$PAR  G(TETRAGONAL_U,FE),,              +GHSERFE+5000;,,              N 99SGUN !
 PAR  G(LIQUID,FE),,                    +GLIQFE;,,                    N 91Din !
$
 FUNCTION GHSERFE   298.15  +1225.7+124.134*T-23.5143*T*LN(T)
       -0.00439752*T**2-5.8927E-08*T**3+77359*T**(-1);
      1811.00  Y  -25383.581+299.31255*T-46*T*LN(T)+2.29603E+31*T**(-9);
      6000.00  N !
 FUNCTION GFCCFE    298.15  -1462.4+8.282*T-1.15*T*LN(T)
       +6.4E-04*T**2+GHSERFE;
      1811.00  Y  -1713.815+0.940009*T+GHSERFE+4.9251E+30*T**(-9);
      6000.00  N !
 FUNCTION GHCPFE    298.15  -3705.78+12.591*T-1.15*T*LN(T)
       +6.4E-04*T**2+GHSERFE;
      1811.00  Y  -3957.195+5.249009*T+GHSERFE+4.9251E+30*T**(-9);
      6000.00  N !
 FUNCTION GLIQFE    298.15  +12040.17-6.55843*T+GHSERFE-3.67516E-21*T**7;
      1811.00  Y  -10838.83+291.302*T-46*T*LN(T);
      6000.00  N !
$ ------------------------------------------------------------------------------
$ Tm
$
$ FCC_A1 from 12Don not included in unary
$ BCC_A2 from 04Du2 not included in unary
$ RHOMBOHEDRAL_A7 from 10Wan not included in unary
$
 PAR  G(HCP_A3,TM:VA),,                 +GHSERTM;                2300 N 91Din !
$PAR  G(FCC_A1,TM:VA),,                 +GHSERTM+2680;           2300 N 12Don !
$PAR  G(BCC_A2,TM:VA),,                 +GHSERTM+5000;           2300 N 04Du3 !
$PAR  G(RHOMBOHEDRAL_A7,TM),,           +GHSERTM+5000;           2300 N 10Wan !
 PAR  G(LIQUID,TM),,                    +GLIQTM;                 2300 N 91Din !
$
 FUNCTION GHSERTM   298.15  -10016.715+151.037648*T-34.3664974*T*LN(T)
       +0.012110965*T**2-3.831156E-06*T**3+95982*T**(-1);
       700.00  Y  -14701.965+147.957496*T-32.1951269*T*LN(T)
       +4.44753E-04*T**2-3.96694E-07*T**3+1091664*T**(-1);
      1600.00  Y  -8669.227+97.98144*T-25.1816969*T*LN(T)-0.003384563*T**2;
      1818.00  Y  +727125.608-4147.40063*T+534.082763*T*LN(T)
       -0.19093039*T**2+1.1689185E-05*T**3-1.8038222E+08*T**(-1);
      2300.00  N !
 FUNCTION GLIQTM    298.15  +13199.249-6.557671*T+GHSERTM;
       600.00  Y  +22640.028-126.738485*T+6.8744933*T*LN(T)
       -0.025487085*T**2+2.288172E-06*T**3-1585412*T**(-1);
      1818.00  Y  -10090.305+214.184413*T-41.37976*T*LN(T);
      2300.00  N !
$ ------------------------------------------------------------------------------
$ Binary system
$
$ S. Kardellas, C. Servant, N. Selhaoui, A. Iddaoudi,
$ Calphad, 46, 42-54(2014).
$
$ Checked against paper and author's tdb. Checked at 6000 K.
$
$ BMAG for 1 mole of atoms are given as comments.
$
$ Tm is not included in fcc and bcc.
$
$ There is an inverted miscibility gap with a minimum at 4554 K and x(Tm)=0.14.
$
 PAR  L(LIQUID,FE,TM;0),,               -7736.3248-2.0847961*T;,,     N 14Kar !
 PAR  L(LIQUID,FE,TM;1),,               -11404.036+11.002905*T;,,     N 14Kar !
 PAR  L(LIQUID,FE,TM;2),,               -36883.166+17.549111*T;,,     N 14Kar !
$
 PAR  L(HCP_A3,FE,TM:VA;0),,            +38000;,,                     N 14Kar !
$
 PAR  G(FE17TM2,FE:TM),,                +17*GHSERFE+2*GHSERTM
             -157738+54.91*T;,,                                       N 14Kar !
 PAR  TC(FE17TM2,FE:TM),,                 280.00;,,                   N 14Kar !
 PAR  BM(FE17TM2,FE:TM),,                1007943;,,                   N 14Kar !
$PAR  BM(FE17TM2,FE:TM),,                   1.07;,,                   N 14Kar !
$
 PAR  G(FE23TM6_D8A,FE:TM),,            +23*GHSERFE+6*GHSERTM
             -254620+46.255*T;,,                                      N 14Kar !
 PAR  TC(FE23TM6_D8A,FE:TM),,             475.00;,,                   N 14Kar !
 PAR  BM(FE23TM6_D8A,FE:TM),,            1191064;,,                   N 14Kar !
$PAR  BM(FE23TM6_D8A,FE:TM),,               0.62;,,                   N 14Kar !
$
 PAR  G(FE3TM,FE:TM),,                  +3*GHSERFE+GHSERTM
             -36042.24+4.48*T;,,                                      N 14Kar !
 PAR  TC(FE3TM,FE:TM),,                   537.00;,,                   N 14Kar !
 PAR  BM(FE3TM,FE:TM),,                     2.84;,,                   N 14Kar !
$PAR  BM(FE3TM,FE:TM),,                     0.40;,,                   N 14Kar !
$
 PAR  G(FE2TM_C15,FE:TM),,              +2*GHSERFE+GHSERTM
             -25690.08-0.387*T;,,                                     N 14Kar !
 PAR  TC(FE2TM_C15,FE:TM),,               599.00;,,                   N 14Kar !
 PAR  BM(FE2TM_C15,FE:TM),,                 5.54;,,                   N 14Kar !
$PAR  BM(FE2TM_C15,FE:TM),,                 0.87;,,                   N 14Kar !
$ ------------------------------------------------------------------------------
$
$
 LIST-OF-REFERENCE
 NUMBER  SOURCE
  Null   'Unknown source'
  REFLAV 'Laves phase convention: G(LAVES,X:X)=+3*GHSERXX+15000'
  91Din  'A.T. Dinsdale, Calphad, 15, 317-425(1991).'
  99SGUN 'SGTE unary database V.4.1, 1999.'
  04Du3  'Z. Du, H. Liu, G. Ling,
          J. Alloys Compd., 373, 151-55(2004); Tm'
  10Wan  'C.P. Wang, H.L. Zhang, A.T. Tang, F.S. Pan, X.J. Liu,
          J. Alloys Compd., 502, 43-48(2010); Tm'
  12Don  'H.Q. Dong, X.M. Tao, T. Laurila, M. Paulastro-Krockel,
          Calphad, 37, 87-93(2012); Ho, Tm'
  14Kar  'S. Kardellas, C. Servant, N. Selhaoui, A. Iddaoudi,
          Calphad, 46, 42-54(2014); Fe-Tm'
!

File: data/databases/sgte-binary/FeTm-19Xu.tdb
$
$ Database for Fe-Tm from L. Xu et al., 2019.
$
$ L. Xu, J. Wang, S. Li, X.L. Chen, M.H. Rong, G.H. Rao, H.Y. Zhou,
$ Calphad, 66, 101646(2019).
$
$ Dataset created 2021.09.25 by Bengt Hallstedt.
$
$ Tm is not included in fcc and bcc.
$
$ In the submitted tdb (and paper) an incorrect factor (0.8971 instead of
$ 0.8947) was used with GHSERFE for Fe17Tm2. This was corrected by adjusting
$ its formation energy.
$
$ There is an inverse miscibility gap with a minimum at 3421 K and x(Tm)=0.16.
$
$ ------------------------------------------------------------------------------
 TEMP-LIM 298.15 6000.00 !
$
$ELEMENT NAME  REF. STATE               ATOMIC MASS H298-H0    S298    !
$
 ELEMENT VA   VACUUM                      0.0          0.0      0.0    ! 
 ELEMENT FE   BCC_A2                     55.847     4489.0     27.2797 ! 
 ELEMENT TM   HCP_A3                    168.9342    7397.312   74.01496! 
$ ------------------------------------------------------------------------------
$ Phase definitions
$
 PHASE LIQUID:L % 1 1 !
 CONST LIQUID:L : FE TM : !
$
$ Fcc (cF4, Fm-3m) and MeX (cF8, Fm-3m)
$
 PHASE FCC_A1 %A 2 1 1 !
 CONST FCC_A1 : FE : VA : !
$
$ Bcc (cI2, Im-3m)
$
 PHASE BCC_A2 %B 2 1 3 !
 CONST BCC_A2 : FE : VA : !
$
$ Hcp (hP2, P6_3/mmc) and Me2X (NiAs-type, hP4, P6_3/mmc, B8_1)
$
 PHASE HCP_A3 %A 2 1 0.5 !
 CONST HCP_A3 : FE TM% : VA : !
$
$ Prototype CeMg10 (hP44, P6_3/mmc)
$
 PHASE FE17TM2 %A 2 17 2 !
 CONST FE17TM2 : FE : TM : !
$
$ Prototype Mn23Th6 (cF116, Fm-3m)
$
 PHASE FE23TM6_D8A %A 2 23 6 !
 CONST FE23TM6_D8A : FE : TM : !
$
$ Prototype Ni3Pu (hR12, R-3m)
$
 PHASE FE3TM %A 2 3 1 !
 CONST FE3TM : FE : TM : !
$
$ Prototype Cu2Mg (cF24, Fd-3m)
$
 PHASE FE2TM_C15 %A 2 2 1 !
 CONST FE2TM_C15 : FE : TM : !
$ ------------------------------------------------------------------------------
$ Defaults
$
 DEFINE-SYSTEM-DEFAULT ELEMENT 2 !
 DEFAULT-COM DEFINE_SYSTEM_ELEMENT VA !
 TYPE-DEF % SEQ * !
 TYPE-DEF A GES AMEND_PHASE_DESCRIPTION @ MAGNETIC -3 0.28 !
 TYPE-DEF B GES AMEND_PHASE_DESCRIPTION @ MAGNETIC -1 0.4 !
 FUNCTION ZERO      298.15  0;                                         6000 N !
 FUNCTION UN_ASS    298.15  0;                                         6000 N !
 FUNCTION R         298.15  +8.31451;                                  6000 N !
$ ------------------------------------------------------------------------------
$ Element data
$ ------------------------------------------------------------------------------
$ Fe
$
$ ORTHORHOMBIC_A20 and TETRAGONAL_U added im unary 4.1
$
 PAR  G(BCC_A2,FE:VA),,                 +GHSERFE;,,                   N 91Din !
 PAR  TC(BCC_A2,FE:VA),,                 1043.00;,,                   N 91Din !
 PAR  BM(BCC_A2,FE:VA),,                    2.22;,,                   N 91Din !
 PAR  G(FCC_A1,FE:VA),,                 +GFCCFE;,,                    N 91Din !
 PAR  TC(FCC_A1,FE:VA),,                 -201.00;,,                   N 91Din !
 PAR  BM(FCC_A1,FE:VA),,                   -2.10;,,                   N 91Din !
 PAR  G(HCP_A3,FE:VA),,                 +GHCPFE;,,                    N 91Din !
$PAR  G(CBCC_A12,FE:VA),,               +GHSERFE+4745;,,              N 91Din !
$PAR  G(CUB_A13,FE:VA),,                +GHSERFE+3745;,,              N 91Din !
$PAR  G(ORTHORHOMBIC_A20,FE),,          +GHSERFE+5000;,,              N 99SGUN !
$PAR  G(TETRAGONAL_U,FE),,              +GHSERFE+5000;,,              N 99SGUN !
 PAR  G(LIQUID,FE),,                    +GLIQFE;,,                    N 91Din !
$
 FUNCTION GHSERFE   298.15  +1225.7+124.134*T-23.5143*T*LN(T)
       -0.00439752*T**2-5.8927E-08*T**3+77359*T**(-1);
      1811.00  Y  -25383.581+299.31255*T-46*T*LN(T)+2.29603E+31*T**(-9);
      6000.00  N !
 FUNCTION GFCCFE    298.15  -1462.4+8.282*T-1.15*T*LN(T)
       +6.4E-04*T**2+GHSERFE;
      1811.00  Y  -1713.815+0.940009*T+GHSERFE+4.9251E+30*T**(-9);
      6000.00  N !
 FUNCTION GHCPFE    298.15  -3705.78+12.591*T-1.15*T*LN(T)
       +6.4E-04*T**2+GHSERFE;
      1811.00  Y  -3957.195+5.249009*T+GHSERFE+4.9251E+30*T**(-9);
      6000.00  N !
 FUNCTION GLIQFE    298.15  +12040.17-6.55843*T+GHSERFE-3.67516E-21*T**7;
      1811.00  Y  -10838.83+291.302*T-46*T*LN(T);
      6000.00  N !
$ ------------------------------------------------------------------------------
$ Tm
$
$ FCC_A1 from 12Don not included in unary
$ BCC_A2 from 04Du2 not included in unary
$ RHOMBOHEDRAL_A7 from 10Wan not included in unary
$
 PAR  G(HCP_A3,TM:VA),,                 +GHSERTM;                2300 N 91Din !
$PAR  G(FCC_A1,TM:VA),,                 +GHSERTM+2680;           2300 N 12Don !
$PAR  G(BCC_A2,TM:VA),,                 +GHSERTM+5000;           2300 N 04Du3 !
$PAR  G(RHOMBOHEDRAL_A7,TM),,           +GHSERTM+5000;           2300 N 10Wan !
 PAR  G(LIQUID,TM),,                    +GLIQTM;                 2300 N 91Din !
$
 FUNCTION GHSERTM   298.15  -10016.715+151.037648*T-34.3664974*T*LN(T)
       +0.012110965*T**2-3.831156E-06*T**3+95982*T**(-1);
       700.00  Y  -14701.965+147.957496*T-32.1951269*T*LN(T)
       +4.44753E-04*T**2-3.96694E-07*T**3+1091664*T**(-1);
      1600.00  Y  -8669.227+97.98144*T-25.1816969*T*LN(T)-0.003384563*T**2;
      1818.00  Y  +727125.608-4147.40063*T+534.082763*T*LN(T)
       -0.19093039*T**2+1.1689185E-05*T**3-1.8038222E+08*T**(-1);
      2300.00  N !
 FUNCTION GLIQTM    298.15  +13199.249-6.557671*T+GHSERTM;
       600.00  Y  +22640.028-126.738485*T+6.8744933*T*LN(T)
       -0.025487085*T**2+2.288172E-06*T**3-1585412*T**(-1);
      1818.00  Y  -10090.305+214.184413*T-41.37976*T*LN(T);
      2300.00  N !
$ ------------------------------------------------------------------------------
$ Binary system
$
$ L. Xu, J. Wang, S. Li, X.L. Chen, M.H. Rong, G.H. Rao, H.Y. Zhou,
$ Calphad, 66, 101646(2019).
$
$ Checked against paper and author's tdb. Checked at 6000 K.
$
$ BMAG for 1 mole of atoms are given as comments.
$
$ Tm is not included in fcc and bcc.
$
$ In the submitted tdb (and paper) an incorrect factor (0.8971 instead of
$ 0.8947) was used with GHSERFE for Fe17Tm2. This was corrected by adjusting
$ its formation energy.
$
$ There is an inverse miscibility gap with a minimum at 3421 K and x(Tm)=0.16.
$
 PAR  L(LIQUID,FE,TM;0),,               -37000+15.844*T;,,            N 19Xu !
 PAR  L(LIQUID,FE,TM;1),,               -16427+11.011*T;,,            N 19Xu !
 PAR  L(LIQUID,FE,TM;2),,               -8539.5+9.955*T;,,            N 19Xu !
$
 PAR  L(HCP_A3,FE,TM:VA;0),,            +50000;,,                     N 19Xu !
$
$PAR  G(FE17TM2,FE:TM),,                +17*GHSERFE+2*GHSERTM
$            -218500+99.845*T;,,                                      N 19Xu !
 PAR  G(FE17TM2,FE:TM),,                +17*GHSERFE+2*GHSERTM
             -218500+97.365*T;,,                                      N 19Xu !
 PAR  TC(FE17TM2,FE:TM),,                 280.00;,,                   N 14Kar !
 PAR  BM(FE17TM2,FE:TM),,                1007943;,,                   N 14Kar !
$PAR  BM(FE17TM2,FE:TM),,                   1.07;,,                   N 14Kar !
$
 PAR  G(FE23TM6_D8A,FE:TM),,            +23*GHSERFE+6*GHSERTM
             -401650+142.97*T;,,                                      N 19Xu !
 PAR  TC(FE23TM6_D8A,FE:TM),,             475.00;,,                   N 14Kar !
 PAR  BM(FE23TM6_D8A,FE:TM),,            1191064;,,                   N 14Kar !
$PAR  BM(FE23TM6_D8A,FE:TM),,               0.62;,,                   N 14Kar !
$
 PAR  G(FE3TM,FE:TM),,                  +3*GHSERFE+GHSERTM
             -59200+19.4*T;,,                                         N 19Xu !
 PAR  TC(FE3TM,FE:TM),,                   537.00;,,                   N 14Kar !
 PAR  BM(FE3TM,FE:TM),,                     2.84;,,                   N 14Kar !
$PAR  BM(FE3TM,FE:TM),,                     0.40;,,                   N 14Kar !
$
 PAR  G(FE2TM_C15,FE:TM),,              +3*GFE2TM;,,                  N 19Xu !
 PAR  TC(FE2TM_C15,FE:TM),,               599.00;,,                   N 14Kar !
 PAR  BM(FE2TM_C15,FE:TM),,                 5.54;,,                   N 14Kar !
$PAR  BM(FE2TM_C15,FE:TM),,                 0.87;,,                   N 14Kar !
$
 FUNCTION GFE2TM      0.01  -15434.86+0.2*T-7E-04*T**3+1.9E-06*T**4;
       120.00  Y  +0.666667*GHSERFE+0.333333*GHSERTM
       -15500+21.458*T-3*T*LN(T)+0.004*T**2-6E-07*T**3-25000*T**(-1);
      6000.00  N !
$ ------------------------------------------------------------------------------
$
$
 LIST-OF-REFERENCE
 NUMBER  SOURCE
  Null   'Unknown source'
  REFLAV 'Laves phase convention: G(LAVES,X:X)=+3*GHSERXX+15000'
  91Din  'A.T. Dinsdale, Calphad, 15, 317-425(1991).'
  99SGUN 'SGTE unary database V.4.1, 1999.'
  04Du3  'Z. Du, H. Liu, G. Ling,
          J. Alloys Compd., 373, 151-55(2004); Tm'
  10Wan  'C.P. Wang, H.L. Zhang, A.T. Tang, F.S. Pan, X.J. Liu,
          J. Alloys Compd., 502, 43-48(2010); Tm'
  12Don  'H.Q. Dong, X.M. Tao, T. Laurila, M. Paulastro-Krockel,
          Calphad, 37, 87-93(2012); Ho, Tm'
  14Kar  'S. Kardellas, C. Servant, N. Selhaoui, A. Iddaoudi,
          Calphad, 46, 42-54(2014); Fe-Tm'
  19Xu   'L. Xu, J. Wang, S. Li, X.L. Chen, M.H. Rong, G.H. Rao, H.Y. Zhou,
          Calphad, 66, 101646(2019); Fe-Tm'
!

File: data/databases/sgte-binary/FeU-03Cha.tdb
$
$ Database for Fe-U from S. Chatain et al. 2003.
$
$ S. Chatain, C. Gueneau, D. Labroche, J. Rogez, O. Dugne,
$ J. Phase Equilib., 24, 122-31(2003).
$
$ Dataset created 2022.01.09 by Bengt Hallstedt.
$
$ A lambda transition in Fe2U is modelled with chopped polynomials.
$
$ The bcc interaction does not make sense. U solubility in fcc-Fe is not
$ modelled. The lattice stability for Fe as tetragonal-U is missing in the
$ paper and obviously different from 99SGUN.
$
$ FeU6 is not sufficiently stable and decomposes peritectically at 886 K
$ instead of 1104 K. FeU6 is also stable above 3695 K.
$
$ ------------------------------------------------------------------------------
 TEMP-LIM 298.15 6000.00 !
$
$ELEMENT NAME  REF. STATE               ATOMIC MASS H298-H0    S298    !
$
 ELEMENT VA   VACUUM                      0.0          0.0      0.0    ! 
 ELEMENT FE   BCC_A2                     55.847     4489.0     27.2797 ! 
 ELEMENT U    ORTHORHOMBIC_A20          238.0289    6364.      50.20   ! 
$ ------------------------------------------------------------------------------
$ Phase definitions
$
 PHASE LIQUID:L % 1 1 !
 CONST LIQUID:L : FE U : !
$
$ Fcc (cF4, Fm-3m) and MeX (cF8, Fm-3m)
$
 PHASE FCC_A1 %A 2 1 1 !
 CONST FCC_A1 : FE : VA : !
$
$ Bcc (cI2, Im-3m)
$
 PHASE BCC_A2 %B 2 1 3 !
 CONST BCC_A2 : FE% U% : VA : !
$
$ Hcp (hP2, P6_3/mmc) and Me2X (NiAs-type, hP4, P6_3/mmc, B8_1)
$
 PHASE HCP_A3 %A 2 1 0.5 !
 CONST HCP_A3 : FE : VA : !
$
$ Prototype alpha-U (oC4, Cmcm)
$
 PHASE ORTHORHOMBIC_A20 % 1 1 !
 CONST ORTHORHOMBIC_A20 : U : !
$
$ Prototype beta-U (tP30, P4_2/mnm, SB: A_b)
$
 PHASE TETRAGONAL_U % 1 1 !
 CONST TETRAGONAL_U : FE U% : !
$
$ Prototype Cu2Mg (cF24, Fd-3m)
$
 PHASE FE2U_C15 % 2 2 1 !
 CONST FE2U_C15 : FE : U : !
$
$ Prototype MnU6 (tI28, I4/mcm)
$
 PHASE FEU6_D2C % 2 1 6 !
 CONST FEU6_D2C : FE : U : !
$ ------------------------------------------------------------------------------
$ Defaults
$
 DEFINE-SYSTEM-DEFAULT ELEMENT 2 !
 DEFAULT-COM DEFINE_SYSTEM_ELEMENT VA !
 TYPE-DEF % SEQ * !
 TYPE-DEF A GES AMEND_PHASE_DESCRIPTION @ MAGNETIC -3 0.28 !
 TYPE-DEF B GES AMEND_PHASE_DESCRIPTION @ MAGNETIC -1 0.4 !
 FUNCTION ZERO      298.15  0;                                         6000 N !
 FUNCTION UN_ASS    298.15  0;                                         6000 N !
 FUNCTION R         298.15  +8.31451;                                  6000 N !
$ ------------------------------------------------------------------------------
$ Element data
$ ------------------------------------------------------------------------------
$ Fe
$
$ ORTHORHOMBIC_A20 and TETRAGONAL_U added im unary 4.1
$
 PAR  G(BCC_A2,FE:VA),,                 +GHSERFE;,,                   N 91Din !
 PAR  TC(BCC_A2,FE:VA),,                 1043.00;,,                   N 91Din !
 PAR  BM(BCC_A2,FE:VA),,                    2.22;,,                   N 91Din !
 PAR  G(FCC_A1,FE:VA),,                 +GFCCFE;,,                    N 91Din !
 PAR  TC(FCC_A1,FE:VA),,                 -201.00;,,                   N 91Din !
 PAR  BM(FCC_A1,FE:VA),,                   -2.10;,,                   N 91Din !
 PAR  G(HCP_A3,FE:VA),,                 +GHCPFE;,,                    N 91Din !
$PAR  G(CBCC_A12,FE:VA),,               +GHSERFE+4745;,,              N 91Din !
$PAR  G(CUB_A13,FE:VA),,                +GHSERFE+3745;,,              N 91Din !
$PAR  G(ORTHORHOMBIC_A20,FE),,          +GHSERFE+5000;,,              N 99SGUN !
$PAR  G(TETRAGONAL_U,FE),,              +GHSERFE+5000;,,              N 99SGUN !
 PAR  G(TETRAGONAL_U,FE),,              +GHSERFE+50000;,,             N 03Cha !
 PAR  G(LIQUID,FE),,                    +GLIQFE;,,                    N 91Din !
$
 FUNCTION GHSERFE   298.15  +1225.7+124.134*T-23.5143*T*LN(T)
       -0.00439752*T**2-5.8927E-08*T**3+77359*T**(-1);
      1811.00  Y  -25383.581+299.31255*T-46*T*LN(T)+2.29603E+31*T**(-9);
      6000.00  N !
 FUNCTION GFCCFE    298.15  -1462.4+8.282*T-1.15*T*LN(T)
       +6.4E-04*T**2+GHSERFE;
      1811.00  Y  -1713.815+0.940009*T+GHSERFE+4.9251E+30*T**(-9);
      6000.00  N !
 FUNCTION GHCPFE    298.15  -3705.78+12.591*T-1.15*T*LN(T)
       +6.4E-04*T**2+GHSERFE;
      1811.00  Y  -3957.195+5.249009*T+GHSERFE+4.9251E+30*T**(-9);
      6000.00  N !
 FUNCTION GLIQFE    298.15  +12040.17-6.55843*T+GHSERFE-3.67516E-21*T**7;
      1811.00  Y  -10838.83+291.302*T-46*T*LN(T);
      6000.00  N !
$ ------------------------------------------------------------------------------
$ U
$
$ FCC_A1 and HCP_A3 added in unary 4.1
$
$ HCP_A3 from 04Che not in unary
$
 PAR  G(ORTHORHOMBIC_A20,U),,           +GHSERUU;                3000 N 91Din !
 PAR  G(TETRAGONAL_U,U),,               +GTETUU;                 3000 N 91Din !
 PAR  G(BCC_A2,U:VA),,                  +GBCCUU;                 3000 N 91Din !
$PAR  G(FCC_A1,U:VA),,                  +GHSERUU+5000;           3000 N 99SGUN !
$PAR  G(HCP_A3,U:VA),,                  +GBCCUU+5000-0.008*T;    3000 N 99SGUN !
$PAR  G(HCP_A3,U:VA),,                  +GHSERUU+50000;          3000 N 04Che3 !
 PAR  G(LIQUID,U),,                     +GHSERUU
             +12355.5-10.3239*T;                                 3000 N 91Din !
$
 FUNCTION GHSERUU   298.15  -8407.734+130.955151*T-26.9182*T*LN(T)
       +0.00125156*T**2-4.42605E-06*T**3+38568*T**(-1);
       955.00  Y  -22521.8+292.121093*T-48.66*T*LN(T);
      3000.00  N !
 FUNCTION GTETUU    298.15  -5156.136+106.976316*T-22.841*T*LN(T)
       -0.01084475*T**2+2.7889E-08*T**3+81944*T**(-1);
       941.50  Y  -14327.309+244.16802*T-42.9278*T*LN(T);
      3000.00  N !
 FUNCTION GBCCUU    298.15  -752.767+131.5381*T-27.5152*T*LN(T)
       -0.00835595*T**2+9.67907E-07*T**3+204611*T**(-1);
      1049.00  Y  -4698.365+202.685635*T-38.2836*T*LN(T);
      3000.00  N !
 FUNCTION GLIQUU    298.15  +GHSERUU+12355.5-10.3239*T;                3000 N !
$ ------------------------------------------------------------------------------
$ Binary system
$
$ S. Chatain, C. Gueneau, D. Labroche, J. Rogez, O. Dugne,
$ J. Phase Equilib., 24, 122-31(2003).
$
$ Checked against paper. Checked at 6000 K.
$
$ A lambda transition in Fe2U is modelled with chopped polynomials.
$
$ The bcc interaction does not make sense. U solubility in fcc-Fe is not
$ modelled. The lattice stability for Fe as tetragonal-U is missing in the
$ paper and obviously different from 99SGUN.
$
$ FeU6 is not sufficiently stable and decomposes peritectically at 886 K
$ instead of 1104 K. FeU6 is also stable above 3695 K.
$
 PAR  L(LIQUID,FE,U;0),,                -46875.1+2.0073*T;,,          N 03Cha !
 PAR  L(LIQUID,FE,U;1),,                -20798.53+12.3218*T;,,        N 03Cha !
 PAR  L(LIQUID,FE,U;2),,                +10002.93-4.2153*T;,,         N 03Cha !
$
 PAR  L(BCC_A2,FE,U:VA;0),,             +98711.1;,,                   N 03Cha !
 PAR  L(BCC_A2,FE,U:VA;1),,             +107518.52;,,                 N 03Cha !
$
 PAR  L(TETRAGONAL_U,FE,U;0),,          -30691.2;,,                   N 03Cha !
$
 PAR  G(FE2U_C15,FE:U),,                +3*GFE2U;,,                   N 03Cha !
 PAR  G(FEU6_D2C,FE:U),,                +7*GFEU6;,,                   N 03Cha !
$
 FUNCTION GFE2U     298.15  -22734.946+100.038969*T-19.312*T*LN(T)
       -0.013145*T**2+1.102E-06*T**3-26667*T**(-1);
      1250.00  Y  +34114040.7318-283992.345739*T+39638.60677*T*LN(T)
	   -20.478644*T**2+0.0019802004*T**3-5506421750*T**(-1);
      1300.00  Y  -6574560.9458+54169.934969*T-7558.0117*T*LN(T)
	   +3.846757*T**2-3.700156E-04*T**3+1.069172E+09*T**(-1);
      1375.00  Y  -63871332.284+500578.6575167*T-69217.91147*T*LN(T)
	   +33.3365835*T**2-0.003014387*T**3+1.10516394E+10*T**(-1);
      1425.00  Y  -542085967.946+4122875.27897*T-567296.7917*T*LN(T)
	   +263.8936157*T**2-0.023024401*T**3+9.7138311E+10*T**(-1);
      1460.00  Y  -6039410799.946+45086042.02897*T-6185211.3*T*LN(T)
	   +2815.4951*T**2-0.24031869*T**3+1.10575327E+12*T**(-1);
      1480.00  Y  -42590021948.52+315514849.62617*T-43231480*T*LN(T)
	   +19503.52735*T**2-1.649803373*T**3+7.8671972E+12*T**(-1);
      1496.00  Y  -39350.95+296.23897*T-47*T*LN(T);
      1510.00  N !
 FUNCTION GFEU6     298.15  -13147.3774+42.3772364*T-10.4112865*T*LN(T)
       -0.03580083*T**2+8.50337E-06*T**3-77.143*T**(-1);
       700.00  Y  -9558.4857+86.375923*T-19.7017147*T*LN(T)
	   -0.011198036*T**2+1.26726E-06*T**3-950477.857*T**(-1);
       825.00  Y  -123326.3174+1526.265996*T-235.439724*T*LN(T)
	   +0.170272237*T**2-2.27315954E-05*T**3+10290212.6*T**(-1);
      1105.00  N !
$ ------------------------------------------------------------------------------
$
$
 LIST-OF-REFERENCE
 NUMBER  SOURCE
  Null   'Unknown source'
  Same   'Same or similar interaction as in the corresponding stable phase'
  REFLAV 'Laves phase convention: G(LAVES,X:X)=+3*GHSERXX+15000'
  91Din  'A.T. Dinsdale, Calphad, 15, 317-425(1991).'
  99SGUN 'SGTE unary database V.4.1, 1999.'
  03Cha  'S. Chatain, C. Gueneau, D. Labroche, J. Rogez, O. Dugne,
          J. Phase Equilib., 24, 122-31(2003); Fe-U'
  04Che3 'P.-Y. Chevalier, E. Fischer, B. Cheynet,
          Calphad, 28, 15-40(2004); U, Zr, U-Zr'
!

File: data/databases/sgte-binary/FeU-10Kur.tdb
$
$ Database for Fe-U from M. Kurata 2010
$
$ M. Kurata, IOP Conf. Ser.: Mater. Sci. Eng., 9, 012023(2010).
$
$ Dataset created 2015.10.25 by Bengt Hallstedt.
$ 2021.01.02: Modified for use with GES6.
$
$ Reference is given to 01Kur for the parameters, but the parameters are
$ different.
$
$ There is nothing to compare with in 10Kur, but the phase diagram does not
$ differ much from 98Kur/01Kur. The fcc/bcc equilibria on the Fe-rich side
$ are much closer to the phase diagram in 98Kur than when calculated with
$ the parameters in 01Kur.
$
$ ------------------------------------------------------------------------------
 TEMP-LIM 298.15 6000.00 !
$
$ELEMENT NAME  REF. STATE               ATOMIC MASS H298-H0    S298    !
$
 ELEMENT VA   VACUUM                      0.0          0.0      0.0    ! 
 ELEMENT FE   BCC_A2                     55.847     4489.0     27.2797 ! 
 ELEMENT U    ORTHORHOMBIC_A20          238.0289    6364.      50.20   ! 
$ ------------------------------------------------------------------------------
$ Phase definitions
$
 PHASE LIQUID:L % 1 1 !
 CONST LIQUID:L : FE U : !
$
$ Fcc (cF4, Fm-3m) and MeX (cF8, Fm-3m)
$
 PHASE FCC_A1 %A 2 1 1 !
 CONST FCC_A1 : FE% U : VA : !
$
$ Bcc (cI2, Im-3m)
$
 PHASE BCC_A2 %B 2 1 3 !
 CONST BCC_A2 : FE% U% : VA : !
$
$ Hcp (hP2, P6_3/mmc) and Me2X (NiAs-type, hP4, P6_3/mmc, B8_1)
$
 PHASE HCP_A3 %A 2 1 0.5 !
 CONST HCP_A3 : FE U : VA : !
$
$ Prototype alpha-U (oC4, Cmcm)
$
 PHASE ORTHORHOMBIC_A20 % 1 1 !
 CONST ORTHORHOMBIC_A20 : U : !
$
$ Prototype beta-U (tP30, P4_2/mnm, SB: A_b)
$
 PHASE TETRAGONAL_U % 1 1 !
 CONST TETRAGONAL_U : U : !
$
$ Prototype Cu2Mg (cF24, Fd-3m)
$
 PHASE FE2U_C15 % 2 2 1 !
 CONST FE2U_C15 : FE : U : !
$
$ Prototype MnU6 (tI28, I4/mcm)
$
 PHASE FEU6_D2C % 2 1 6 !
 CONST FEU6_D2C : FE : U : !
$ ------------------------------------------------------------------------------
$ Defaults
$
 DEFINE-SYSTEM-DEFAULT ELEMENT 2 !
 DEFAULT-COM DEFINE_SYSTEM_ELEMENT VA !
 TYPE-DEF % SEQ * !
 TYPE-DEF A GES AMEND_PHASE_DESCRIPTION @ MAGNETIC -3 0.28 !
 TYPE-DEF B GES AMEND_PHASE_DESCRIPTION @ MAGNETIC -1 0.4 !
 FUNCTION ZERO      298.15  0;                                         6000 N !
 FUNCTION UN_ASS    298.15  0;                                         6000 N !
 FUNCTION R         298.15  +8.31451;                                  6000 N !
$ ------------------------------------------------------------------------------
$ Element data
$ ------------------------------------------------------------------------------
$ Fe
$
$ ORTHORHOMBIC_A20 and TETRAGONAL_U added im unary 4.1
$
 PAR  G(BCC_A2,FE:VA),,                 +GHSERFE;,,                   N 91Din !
 PAR  TC(BCC_A2,FE:VA),,                 1043.00;,,                   N 91Din !
 PAR  BM(BCC_A2,FE:VA),,                    2.22;,,                   N 91Din !
 PAR  G(FCC_A1,FE:VA),,                 +GFCCFE;,,                    N 91Din !
 PAR  TC(FCC_A1,FE:VA),,                 -201.00;,,                   N 91Din !
 PAR  BM(FCC_A1,FE:VA),,                   -2.10;,,                   N 91Din !
 PAR  G(HCP_A3,FE:VA),,                 +GHCPFE;,,                    N 91Din !
$PAR  G(CBCC_A12,FE:VA),,               +GHSERFE+4745;,,              N 91Din !
$PAR  G(CUB_A13,FE:VA),,                +GHSERFE+3745;,,              N 91Din !
$PAR  G(ORTHORHOMBIC_A20,FE),,          +GHSERFE+5000;,,              N 99SGUN !
$PAR  G(TETRAGONAL_U,FE),,              +GHSERFE+5000;,,              N 99SGUN !
 PAR  G(LIQUID,FE),,                    +GLIQFE;,,                    N 91Din !
$
 FUNCTION GHSERFE   298.15  +1225.7+124.134*T-23.5143*T*LN(T)
       -0.00439752*T**2-5.8927E-08*T**3+77359*T**(-1);
      1811.00  Y  -25383.581+299.31255*T-46*T*LN(T)+2.29603E+31*T**(-9);
      6000.00  N !
 FUNCTION GFCCFE    298.15  -1462.4+8.282*T-1.15*T*LN(T)
       +6.4E-04*T**2+GHSERFE;
      1811.00  Y  -1713.815+0.940009*T+GHSERFE+4.9251E+30*T**(-9);
      6000.00  N !
 FUNCTION GHCPFE    298.15  -3705.78+12.591*T-1.15*T*LN(T)
       +6.4E-04*T**2+GHSERFE;
      1811.00  Y  -3957.195+5.249009*T+GHSERFE+4.9251E+30*T**(-9);
      6000.00  N !
 FUNCTION GLIQFE    298.15  +12040.17-6.55843*T+GHSERFE-3.67516E-21*T**7;
      1811.00  Y  -10838.83+291.302*T-46*T*LN(T);
      6000.00  N !
$ ------------------------------------------------------------------------------
$ U
$
$ FCC_A1 and HCP_A3 added in unary 4.1
$
$ HCP_A3 from 04Che not in unary
$
 PAR  G(ORTHORHOMBIC_A20,U),,           +GHSERUU;                3000 N 91Din !
 PAR  G(TETRAGONAL_U,U),,               +GTETUU;                 3000 N 91Din !
 PAR  G(BCC_A2,U:VA),,                  +GBCCUU;                 3000 N 91Din !
 PAR  G(FCC_A1,U:VA),,                  +GHSERUU+5000;           3000 N 99SGUN !
 PAR  G(HCP_A3,U:VA),,                  +GBCCUU+5000-0.008*T;    3000 N 99SGUN !
$PAR  G(HCP_A3,U:VA),,                  +GHSERUU+50000;          3000 N 04Che3 !
 PAR  G(LIQUID,U),,                     +GHSERUU
             +12355.5-10.3239*T;                                 3000 N 91Din !
$
 FUNCTION GHSERUU   298.15  -8407.734+130.955151*T-26.9182*T*LN(T)
       +0.00125156*T**2-4.42605E-06*T**3+38568*T**(-1);
       955.00  Y  -22521.8+292.121093*T-48.66*T*LN(T);
      3000.00  N !
 FUNCTION GTETUU    298.15  -5156.136+106.976316*T-22.841*T*LN(T)
       -0.01084475*T**2+2.7889E-08*T**3+81944*T**(-1);
       941.50  Y  -14327.309+244.16802*T-42.9278*T*LN(T);
      3000.00  N !
 FUNCTION GBCCUU    298.15  -752.767+131.5381*T-27.5152*T*LN(T)
       -0.00835595*T**2+9.67907E-07*T**3+204611*T**(-1);
      1049.00  Y  -4698.365+202.685635*T-38.2836*T*LN(T);
      3000.00  N !
 FUNCTION GLIQUU    298.15  +GHSERUU+12355.5-10.3239*T;                3000 N !
$ ------------------------------------------------------------------------------
$ Binary system
$
$ M. Kurata, IOP Conf. Ser.: Mater. Sci. Eng., 9, 012023(2010).
$
$ Checked at 6000 K.
$
$ Reference is given to 01Kur for the parameters, but the parameters are
$ different.
$
$ There is nothing to compare with in 10Kur, but the phase diagram does not
$ differ much from 98Kur/01Kur. The fcc/bcc equilibria on the Fe-rich side
$ are much closer to the phase diagram in 98Kur than when calculated with
$ the parameters in 01Kur.
$
 PAR  L(LIQUID,FE,U;0),,                -46128-0.13459*T;,,           N 10Kur !
 PAR  L(LIQUID,FE,U;1),,                -11776;,,                     N 10Kur !
 PAR  L(LIQUID,FE,U;2),,                +9258.5;,,                    N 10Kur !
$
 PAR  L(FCC_A1,FE,U:VA;0),,             -3595.3;,,                    N 10Kur !
 PAR  L(BCC_A2,FE,U:VA;0),,             +1204.5;,,                    N 10Kur !
$
 PAR  G(FE2U_C15,FE:U),,                +2*GLIQFE+GLIQUU
             -106537+33.251*T;,,                                      N 10Kur !
 PAR  G(FEU6_D2C,FE:U),,                +GLIQFE+6*GLIQUU
             -149660+88.27*T;,,                                       N 10Kur !
$
$ Metastable
$
 PAR  L(HCP_A3,FE,U:VA;0),,             +30000;,,                     N 10Kur !
$ ------------------------------------------------------------------------------
$
$
 LIST-OF-REFERENCE
 NUMBER  SOURCE
  Null   'Unknown source'
  Same   'Same or similar interaction as in the corresponding stable phase'
  REFLAV 'Laves phase convention: G(LAVES,X:X)=+3*GHSERXX+15000'
  91Din  'A.T. Dinsdale, Calphad, 15, 317-425(1991).'
  99SGUN 'SGTE unary database V.4.1, 1999.'
  01Kur  'M. Kurata, K. Nakamura, T. Ogata,
          J. Nucl. Mater., 294, 123-29(2001); Fe-U'
  04Che3 'P.-Y. Chevalier, E. Fischer, B. Cheynet,
          Calphad, 28, 15-40(2004); U, Zr, U-Zr'
  10Kur  'M. Kurata, IOP Conf. Ser.: Mater. Sci. Eng., 9, 012023(2010); Fe-U'
!
