Repository: orchid-calphad/orchid-project.org

# orchid-project.org

Website and released data of **ORCHID** (Open Repository for CALPHAD Hypotheses, Intelligence, and Discovery),
served by GitHub Pages at https://orchid-project.org. Releases are archived on Zenodo (one DOI per version).

- `index.html`, `catalog/`, `best-practices.html` — static, self-contained pages (generated in the ORCHID tooling).
- `data/` — released data: catalog, redistributable TDB files, convex hulls. Licences: `data/LICENSES.md`, `data/NOTICE.md`.
- `llms.txt`, `data/croissant.json`, `CITATION.cff`, `.zenodo.json` — machine-readable metadata.

Only data with clear redistribution rights are published.

File: data/databases/sgte-binary/FeU-23Jia.tdb
$
$ Database for Fe-U from Y. Jiang et al. 2023.
$
$ Y. Jiang, Y. He, W. Zheng, J. Zhang, D. Zhang, X. Lu,
$ J. Nucl. Mater., 574, 154180(2023).
$
$ Dataset created 2023.07.17 by Bengt Hallstedt.
$
$ Modified from 10Kur.
$
$ ------------------------------------------------------------------------------
 TEMP-LIM 298.15 6000.00 !
$
$ELEMENT NAME  REF. STATE               ATOMIC MASS H298-H0    S298    !
$
 ELEMENT VA   VACUUM                      0.0          0.0      0.0    ! 
 ELEMENT FE   BCC_A2                     55.847     4489.0     27.2797 ! 
 ELEMENT U    ORTHORHOMBIC_A20          238.0289    6364.      50.20   ! 
$ ------------------------------------------------------------------------------
$ Phase definitions
$
 PHASE LIQUID:L % 1 1 !
 CONST LIQUID:L : FE U : !
$
$ Fcc (cF4, Fm-3m) and MeX (cF8, Fm-3m)
$
 PHASE FCC_A1 %A 2 1 1 !
 CONST FCC_A1 : FE% U : VA : !
$
$ Bcc (cI2, Im-3m)
$
 PHASE BCC_A2 %B 2 1 3 !
 CONST BCC_A2 : FE% U% : VA : !
$
$ Hcp (hP2, P6_3/mmc) and Me2X (NiAs-type, hP4, P6_3/mmc, B8_1)
$
 PHASE HCP_A3 %A 2 1 0.5 !
 CONST HCP_A3 : FE U : VA : !
$
$ Prototype alpha-U (oC4, Cmcm)
$
 PHASE ORTHORHOMBIC_A20 % 1 1 !
 CONST ORTHORHOMBIC_A20 : U : !
$
$ Prototype beta-U (tP30, P4_2/mnm, SB: A_b)
$
 PHASE TETRAGONAL_U % 1 1 !
 CONST TETRAGONAL_U : U : !
$
$ Prototype Cu2Mg (cF24, Fd-3m)
$
 PHASE FE2U_C15 % 2 2 1 !
 CONST FE2U_C15 : FE : U : !
$
$ Prototype MnU6 (tI28, I4/mcm)
$
 PHASE FEU6_D2C % 2 1 6 !
 CONST FEU6_D2C : FE : U : !
$ ------------------------------------------------------------------------------
$ Defaults
$
 DEFINE-SYSTEM-DEFAULT ELEMENT 2 !
 DEFAULT-COM DEFINE_SYSTEM_ELEMENT VA !
 TYPE-DEF % SEQ * !
 TYPE-DEF A GES AMEND_PHASE_DESCRIPTION @ MAGNETIC -3 0.28 !
 TYPE-DEF B GES AMEND_PHASE_DESCRIPTION @ MAGNETIC -1 0.4 !
 FUNCTION ZERO      298.15  0;                                         6000 N !
 FUNCTION UN_ASS    298.15  0;                                         6000 N !
 FUNCTION R         298.15  +8.31451;                                  6000 N !
$ ------------------------------------------------------------------------------
$ Element data
$ ------------------------------------------------------------------------------
$ Fe
$
$ ORTHORHOMBIC_A20 and TETRAGONAL_U added im unary 4.1
$
 PAR  G(BCC_A2,FE:VA),,                 +GHSERFE;,,                   N 91Din !
 PAR  TC(BCC_A2,FE:VA),,                 1043.00;,,                   N 91Din !
 PAR  BM(BCC_A2,FE:VA),,                    2.22;,,                   N 91Din !
 PAR  G(FCC_A1,FE:VA),,                 +GFCCFE;,,                    N 91Din !
 PAR  TC(FCC_A1,FE:VA),,                 -201.00;,,                   N 91Din !
 PAR  BM(FCC_A1,FE:VA),,                   -2.10;,,                   N 91Din !
 PAR  G(HCP_A3,FE:VA),,                 +GHCPFE;,,                    N 91Din !
$PAR  G(CBCC_A12,FE:VA),,               +GHSERFE+4745;,,              N 91Din !
$PAR  G(CUB_A13,FE:VA),,                +GHSERFE+3745;,,              N 91Din !
$PAR  G(ORTHORHOMBIC_A20,FE),,          +GHSERFE+5000;,,              N 99SGUN !
$PAR  G(TETRAGONAL_U,FE),,              +GHSERFE+5000;,,              N 99SGUN !
 PAR  G(LIQUID,FE),,                    +GLIQFE;,,                    N 91Din !
$
 FUNCTION GHSERFE   298.15  +1225.7+124.134*T-23.5143*T*LN(T)
       -0.00439752*T**2-5.8927E-08*T**3+77359*T**(-1);
      1811.00  Y  -25383.581+299.31255*T-46*T*LN(T)+2.29603E+31*T**(-9);
      6000.00  N !
 FUNCTION GFCCFE    298.15  -1462.4+8.282*T-1.15*T*LN(T)
       +6.4E-04*T**2+GHSERFE;
      1811.00  Y  -1713.815+0.940009*T+GHSERFE+4.9251E+30*T**(-9);
      6000.00  N !
 FUNCTION GHCPFE    298.15  -3705.78+12.591*T-1.15*T*LN(T)
       +6.4E-04*T**2+GHSERFE;
      1811.00  Y  -3957.195+5.249009*T+GHSERFE+4.9251E+30*T**(-9);
      6000.00  N !
 FUNCTION GLIQFE    298.15  +12040.17-6.55843*T+GHSERFE-3.67516E-21*T**7;
      1811.00  Y  -10838.83+291.302*T-46*T*LN(T);
      6000.00  N !
$ ------------------------------------------------------------------------------
$ U
$
$ FCC_A1 and HCP_A3 added in unary 4.1
$
$ HCP_A3 from 04Che not in unary
$
 PAR  G(ORTHORHOMBIC_A20,U),,           +GHSERUU;                3000 N 91Din !
 PAR  G(TETRAGONAL_U,U),,               +GTETUU;                 3000 N 91Din !
 PAR  G(BCC_A2,U:VA),,                  +GBCCUU;                 3000 N 91Din !
 PAR  G(FCC_A1,U:VA),,                  +GHSERUU+5000;           3000 N 99SGUN !
 PAR  G(HCP_A3,U:VA),,                  +GBCCUU+5000-0.008*T;    3000 N 99SGUN !
$PAR  G(HCP_A3,U:VA),,                  +GHSERUU+50000;          3000 N 04Che3 !
 PAR  G(LIQUID,U),,                     +GHSERUU
             +12355.5-10.3239*T;                                 3000 N 91Din !
$
 FUNCTION GHSERUU   298.15  -8407.734+130.955151*T-26.9182*T*LN(T)
       +0.00125156*T**2-4.42605E-06*T**3+38568*T**(-1);
       955.00  Y  -22521.8+292.121093*T-48.66*T*LN(T);
      3000.00  N !
 FUNCTION GTETUU    298.15  -5156.136+106.976316*T-22.841*T*LN(T)
       -0.01084475*T**2+2.7889E-08*T**3+81944*T**(-1);
       941.50  Y  -14327.309+244.16802*T-42.9278*T*LN(T);
      3000.00  N !
 FUNCTION GBCCUU    298.15  -752.767+131.5381*T-27.5152*T*LN(T)
       -0.00835595*T**2+9.67907E-07*T**3+204611*T**(-1);
      1049.00  Y  -4698.365+202.685635*T-38.2836*T*LN(T);
      3000.00  N !
 FUNCTION GLIQUU    298.15  +GHSERUU+12355.5-10.3239*T;                3000 N !
$ ------------------------------------------------------------------------------
$ Binary system
$
$ Y. Jiang, Y. He, W. Zheng, J. Zhang, D. Zhang, X. Lu,
$ J. Nucl. Mater., 574, 154180(2023).
$
$ Checked against paper. Checked at 6000 K.
$
$ Modified from 10Kur. Liquid, bcc and FeU6 modified.
$
 PAR  L(LIQUID,FE,U;0),,                -43599.41+0.112*T;,,          N 23Jia !
 PAR  L(LIQUID,FE,U;1),,                -7276.65+2*T;,,               N 23Jia !
 PAR  L(LIQUID,FE,U;2),,                +4958.5-3*T;,,                N 23Jia !
$
 PAR  L(FCC_A1,FE,U:VA;0),,             -3595.3;,,                    N 10Kur !
$
 PAR  L(BCC_A2,FE,U:VA;0),,             -7355+4.565*T;,,              N 23Jia !
 PAR  L(BCC_A2,FE,U:VA;1),,             +6300;,,                      N 23Jia !
$
 PAR  G(FE2U_C15,FE:U),,                +2*GLIQFE+GLIQUU
             -106537+33.251*T;,,                                      N 10Kur !
 PAR  G(FEU6_D2C,FE:U),,                +GLIQFE+6*GLIQUU
             -161885.33+94.752*T;,,                                   N 23Jia !
$
$ Metastable
$
 PAR  L(HCP_A3,FE,U:VA;0),,             +30000;,,                     N 10Kur !
$ ------------------------------------------------------------------------------
$
$
 LIST-OF-REFERENCE
 NUMBER  SOURCE
  Null   'Unknown source'
  Same   'Same or similar interaction as in the corresponding stable phase'
  REFLAV 'Laves phase convention: G(LAVES,X:X)=+3*GHSERXX+15000'
  91Din  'A.T. Dinsdale, Calphad, 15, 317-425(1991).'
  99SGUN 'SGTE unary database V.4.1, 1999.'
  01Kur  'M. Kurata, K. Nakamura, T. Ogata,
          J. Nucl. Mater., 294, 123-29(2001); Fe-U'
  04Che3 'P.-Y. Chevalier, E. Fischer, B. Cheynet,
          Calphad, 28, 15-40(2004); U, Zr, U-Zr'
  10Kur  'M. Kurata, IOP Conf. Ser.: Mater. Sci. Eng., 9, 012023(2010); Fe-U'
  23Jia  'Y. Jiang, Y. He, W. Zheng, J. Zhang, D. Zhang, X. Lu,
          J. Nucl. Mater., 574, 154180(2023); Fe-U'
!

File: data/databases/sgte-binary/FeU-98Kur.tdb
$
$ Database for Fe-U from M. Kurata et al. 1998
$
$ M. Kurata, T. Ogata, K. Nakamura, T. Ogawa,
$ J. Alloys Compd., 271-273, 636-40(1998).
$
$ Dataset created 2015.10.25 by Bengt Hallstedt.
$ 2021.01.02: Modified for use with GES6.
$
$ There are no parameters in the 1998 publication. The parameters are taken
$ from 01Kur.
$
$ Fcc-bcc equilibria on the Fe-rich side differ by 14 and 23 K. Other invariant
$ equilibria differ by 2 K or less. It seems that U-solubility in fcc-Fe
$ was not included in the 1998 paper, but only in the 2001 paper. There is no
$ Fe-U phase diagram to compare with in the 2001 paper.
$
$ ------------------------------------------------------------------------------
 TEMP-LIM 298.15 6000.00 !
$
$ELEMENT NAME  REF. STATE               ATOMIC MASS H298-H0    S298    !
$
 ELEMENT VA   VACUUM                      0.0          0.0      0.0    ! 
 ELEMENT FE   BCC_A2                     55.847     4489.0     27.2797 ! 
 ELEMENT U    ORTHORHOMBIC_A20          238.0289    6364.      50.20   ! 
$ ------------------------------------------------------------------------------
$ Phase definitions
$
 PHASE LIQUID:L % 1 1 !
 CONST LIQUID:L : FE U : !
$
$ Fcc (cF4, Fm-3m) and MeX (cF8, Fm-3m)
$
 PHASE FCC_A1 %A 2 1 1 !
 CONST FCC_A1 : FE% U : VA : !
$
$ Bcc (cI2, Im-3m)
$
 PHASE BCC_A2 %B 2 1 3 !
 CONST BCC_A2 : FE% U% : VA : !
$
$ Hcp (hP2, P6_3/mmc) and Me2X (NiAs-type, hP4, P6_3/mmc, B8_1)
$
 PHASE HCP_A3 %A 2 1 0.5 !
 CONST HCP_A3 : FE U : VA : !
$
$ Prototype alpha-U (oC4, Cmcm)
$
 PHASE ORTHORHOMBIC_A20 % 1 1 !
 CONST ORTHORHOMBIC_A20 : U : !
$
$ Prototype beta-U (tP30, P4_2/mnm, SB: A_b)
$
 PHASE TETRAGONAL_U % 1 1 !
 CONST TETRAGONAL_U : U : !
$
$ Prototype Cu2Mg (cF24, Fd-3m)
$
 PHASE FE2U_C15 % 2 2 1 !
 CONST FE2U_C15 : FE : U : !
$
$ Prototype MnU6 (tI28, I4/mcm)
$
 PHASE FEU6_D2C % 2 1 6 !
 CONST FEU6_D2C : FE : U : !
$ ------------------------------------------------------------------------------
$ Defaults
$
 DEFINE-SYSTEM-DEFAULT ELEMENT 2 !
 DEFAULT-COM DEFINE_SYSTEM_ELEMENT VA !
 TYPE-DEF % SEQ * !
 TYPE-DEF A GES AMEND_PHASE_DESCRIPTION @ MAGNETIC -3 0.28 !
 TYPE-DEF B GES AMEND_PHASE_DESCRIPTION @ MAGNETIC -1 0.4 !
 FUNCTION ZERO      298.15  0;                                         6000 N !
 FUNCTION UN_ASS    298.15  0;                                         6000 N !
 FUNCTION R         298.15  +8.31451;                                  6000 N !
$ ------------------------------------------------------------------------------
$ Element data
$ ------------------------------------------------------------------------------
$ Fe
$
$ ORTHORHOMBIC_A20 and TETRAGONAL_U added im unary 4.1
$
 PAR  G(BCC_A2,FE:VA),,                 +GHSERFE;,,                   N 91Din !
 PAR  TC(BCC_A2,FE:VA),,                 1043.00;,,                   N 91Din !
 PAR  BM(BCC_A2,FE:VA),,                    2.22;,,                   N 91Din !
 PAR  G(FCC_A1,FE:VA),,                 +GFCCFE;,,                    N 91Din !
 PAR  TC(FCC_A1,FE:VA),,                 -201.00;,,                   N 91Din !
 PAR  BM(FCC_A1,FE:VA),,                   -2.10;,,                   N 91Din !
 PAR  G(HCP_A3,FE:VA),,                 +GHCPFE;,,                    N 91Din !
$PAR  G(CBCC_A12,FE:VA),,               +GHSERFE+4745;,,              N 91Din !
$PAR  G(CUB_A13,FE:VA),,                +GHSERFE+3745;,,              N 91Din !
$PAR  G(ORTHORHOMBIC_A20,FE),,          +GHSERFE+5000;,,              N 99SGUN !
$PAR  G(TETRAGONAL_U,FE),,              +GHSERFE+5000;,,              N 99SGUN !
 PAR  G(LIQUID,FE),,                    +GLIQFE;,,                    N 91Din !
$
 FUNCTION GHSERFE   298.15  +1225.7+124.134*T-23.5143*T*LN(T)
       -0.00439752*T**2-5.8927E-08*T**3+77359*T**(-1);
      1811.00  Y  -25383.581+299.31255*T-46*T*LN(T)+2.29603E+31*T**(-9);
      6000.00  N !
 FUNCTION GFCCFE    298.15  -1462.4+8.282*T-1.15*T*LN(T)
       +6.4E-04*T**2+GHSERFE;
      1811.00  Y  -1713.815+0.940009*T+GHSERFE+4.9251E+30*T**(-9);
      6000.00  N !
 FUNCTION GHCPFE    298.15  -3705.78+12.591*T-1.15*T*LN(T)
       +6.4E-04*T**2+GHSERFE;
      1811.00  Y  -3957.195+5.249009*T+GHSERFE+4.9251E+30*T**(-9);
      6000.00  N !
 FUNCTION GLIQFE    298.15  +12040.17-6.55843*T+GHSERFE-3.67516E-21*T**7;
      1811.00  Y  -10838.83+291.302*T-46*T*LN(T);
      6000.00  N !
$ ------------------------------------------------------------------------------
$ U
$
$ FCC_A1 and HCP_A3 added in unary 4.1
$
$ HCP_A3 from 04Che not in unary
$
 PAR  G(ORTHORHOMBIC_A20,U),,           +GHSERUU;                3000 N 91Din !
 PAR  G(TETRAGONAL_U,U),,               +GTETUU;                 3000 N 91Din !
 PAR  G(BCC_A2,U:VA),,                  +GBCCUU;                 3000 N 91Din !
 PAR  G(FCC_A1,U:VA),,                  +GHSERUU+5000;           3000 N 99SGUN !
 PAR  G(HCP_A3,U:VA),,                  +GBCCUU+5000-0.008*T;    3000 N 99SGUN !
$PAR  G(HCP_A3,U:VA),,                  +GHSERUU+50000;          3000 N 04Che3 !
 PAR  G(LIQUID,U),,                     +GHSERUU
             +12355.5-10.3239*T;                                 3000 N 91Din !
$
 FUNCTION GHSERUU   298.15  -8407.734+130.955151*T-26.9182*T*LN(T)
       +0.00125156*T**2-4.42605E-06*T**3+38568*T**(-1);
       955.00  Y  -22521.8+292.121093*T-48.66*T*LN(T);
      3000.00  N !
 FUNCTION GTETUU    298.15  -5156.136+106.976316*T-22.841*T*LN(T)
       -0.01084475*T**2+2.7889E-08*T**3+81944*T**(-1);
       941.50  Y  -14327.309+244.16802*T-42.9278*T*LN(T);
      3000.00  N !
 FUNCTION GBCCUU    298.15  -752.767+131.5381*T-27.5152*T*LN(T)
       -0.00835595*T**2+9.67907E-07*T**3+204611*T**(-1);
      1049.00  Y  -4698.365+202.685635*T-38.2836*T*LN(T);
      3000.00  N !
 FUNCTION GLIQUU    298.15  +GHSERUU+12355.5-10.3239*T;                3000 N !
$ ------------------------------------------------------------------------------
$ Binary system
$
$ M. Kurata, T. Ogata, K. Nakamura, T. Ogawa,
$ J. Alloys Compd., 271-273, 636-40(1998).
$
$ Checked against paper. Checked at 6000 K.
$
$ There are no parameters in the 1998 publication. The parameters are taken
$ from 01Kur.
$
$ Fcc-bcc equilibria on the Fe-rich side differ by 14 and 23 K. Other invariant
$ equilibria differ by 2 K or less. It seems that U-solubility in fcc-Fe
$ was not included in the 1998 paper, but only in the 2001 paper. There is no
$ Fe-U phase diagram to compare with in the 2001 paper.
$
 PAR  L(LIQUID,FE,U;0),,                -34330-7.198*T;,,             N 01Kur !
 PAR  L(LIQUID,FE,U;1),,                -8320;,,                      N 01Kur !
 PAR  L(LIQUID,FE,U;2),,                +6217;,,                      N 01Kur !
$
 PAR  L(FCC_A1,FE,U:VA;0),,             -905.9;,,                     N 01Kur !
 PAR  L(BCC_A2,FE,U:VA;1),,             +1262;,,                      N 01Kur !
$
 PAR  G(FE2U_C15,FE:U),,                +2*GLIQFE+GLIQUU
             -90240+23.17*T;,,                                        N 01Kur !
 PAR  G(FEU6_D2C,FE:U),,                +GLIQFE+6*GLIQUU
             -149400+87.76*T;,,                                       N 01Kur !
$
$ Metastable
$
 PAR  L(HCP_A3,FE,U:VA;0),,             -905.9;,,                     N Same !
$ ------------------------------------------------------------------------------
$
$
 LIST-OF-REFERENCE
 NUMBER  SOURCE
  Null   'Unknown source'
  Same   'Same or similar interaction as in the corresponding stable phase'
  REFLAV 'Laves phase convention: G(LAVES,X:X)=+3*GHSERXX+15000'
  91Din  'A.T. Dinsdale, Calphad, 15, 317-425(1991).'
  99SGUN 'SGTE unary database V.4.1, 1999.'
  01Kur  'M. Kurata, K. Nakamura, T. Ogata,
          J. Nucl. Mater., 294, 123-29(2001); Fe-U'
  04Che3 'P.-Y. Chevalier, E. Fischer, B. Cheynet,
          Calphad, 28, 15-40(2004); U, Zr, U-Zr'
!

File: data/databases/sgte-binary/FeV-12Guo.tdb
$
$ Database for Fe-V from C. Guo et al. 2012
$
$ C. Guo, C. Li, X. Zheng, Z. Du, Calphad, 38, 155-60(2012).
$
$ Dataset created 2012.10.03 by Bengt Hallstedt.
$ 2021.01.02: Modified for use with GES6.
$
$ Modified from Hari Kumar and Raghavan 1991 using a 10:20 model for sigma.
$
$ ------------------------------------------------------------------------------
 TEMP-LIM 298.15 6000.00 !
$
$ELEMENT NAME  REF. STATE               ATOMIC MASS H298-H0    S298    !
$
 ELEMENT VA   VACUUM                      0.0          0.0      0.0    ! 
 ELEMENT FE   BCC_A2                     55.847     4489.0     27.2797 ! 
 ELEMENT V    BCC_A2                     50.9415    4507.0     30.89   ! 
$ ------------------------------------------------------------------------------
$ Phase definitions
$
 PHASE LIQUID:L % 1 1 !
 CONST LIQUID:L : FE V : !
$
$ Fcc (cF4, Fm-3m) and MeX (cF8, Fm-3m)
$
 PHASE FCC_A1 %A 2 1 1 !
 CONST FCC_A1 : FE% V : VA : !
$
$ Bcc (cI2, Im-3m)
$
 PHASE BCC_A2 %B 2 1 3 !
 CONST BCC_A2 : FE% V% : VA : !
$
$ Hcp (hP2, P6_3/mmc) and Me2X (NiAs-type, hP4, P6_3/mmc, B8_1)
$
 PHASE HCP_A3 %A 2 1 0.5 !
 CONST HCP_A3 : FE V : VA : !
$
$ Prototype CrFe (tP30, P4_2/mnm)
$
 PHASE SIGMA_D8B % 2 1 2 !
 CONST SIGMA_D8B : FE V : FE V : !
$ ------------------------------------------------------------------------------
$ Defaults
$
 DEFINE-SYSTEM-DEFAULT ELEMENT 2 !
 DEFAULT-COM DEFINE_SYSTEM_ELEMENT VA !
 TYPE-DEF % SEQ * !
 TYPE-DEF A GES AMEND_PHASE_DESCRIPTION @ MAGNETIC -3 0.28 !
 TYPE-DEF B GES AMEND_PHASE_DESCRIPTION @ MAGNETIC -1 0.4 !
 FUNCTION ZERO      298.15  0;                                         6000 N !
 FUNCTION UN_ASS    298.15  0;                                         6000 N !
 FUNCTION R         298.15  +8.31451;                                  6000 N !
$ ------------------------------------------------------------------------------
$ Element data
$ ------------------------------------------------------------------------------
$ Fe
$
$ ORTHORHOMBIC_A20 and TETRAGONAL_U added im unary 4.1
$
 PAR  G(BCC_A2,FE:VA),,                 +GHSERFE;,,                   N 91Din !
 PAR  TC(BCC_A2,FE:VA),,                 1043.00;,,                   N 91Din !
 PAR  BM(BCC_A2,FE:VA),,                    2.22;,,                   N 91Din !
 PAR  G(FCC_A1,FE:VA),,                 +GFCCFE;,,                    N 91Din !
 PAR  TC(FCC_A1,FE:VA),,                 -201.00;,,                   N 91Din !
 PAR  BM(FCC_A1,FE:VA),,                   -2.10;,,                   N 91Din !
 PAR  G(HCP_A3,FE:VA),,                 +GHCPFE;,,                    N 91Din !
$PAR  G(CBCC_A12,FE:VA),,               +GHSERFE+4745;,,              N 91Din !
$PAR  G(CUB_A13,FE:VA),,                +GHSERFE+3745;,,              N 91Din !
$PAR  G(ORTHORHOMBIC_A20,FE),,          +GHSERFE+5000;,,              N 99SGUN !
$PAR  G(TETRAGONAL_U,FE),,              +GHSERFE+5000;,,              N 99SGUN !
 PAR  G(LIQUID,FE),,                    +GLIQFE;,,                    N 91Din !
$
 PAR  G(SIGMA_D8B,FE:FE),,              +3*GHSERFE+15000;,,           N 12Guo !
$
 FUNCTION GHSERFE   298.15  +1225.7+124.134*T-23.5143*T*LN(T)
       -0.00439752*T**2-5.8927E-08*T**3+77359*T**(-1);
      1811.00  Y  -25383.581+299.31255*T-46*T*LN(T)+2.29603E+31*T**(-9);
      6000.00  N !
 FUNCTION GFCCFE    298.15  -1462.4+8.282*T-1.15*T*LN(T)
       +6.4E-04*T**2+GHSERFE;
      1811.00  Y  -1713.815+0.940009*T+GHSERFE+4.9251E+30*T**(-9);
      6000.00  N !
 FUNCTION GHCPFE    298.15  -3705.78+12.591*T-1.15*T*LN(T)
       +6.4E-04*T**2+GHSERFE;
      1811.00  Y  -3957.195+5.249009*T+GHSERFE+4.9251E+30*T**(-9);
      6000.00  N !
 FUNCTION GLIQFE    298.15  +12040.17-6.55843*T+GHSERFE-3.67516E-21*T**7;
      1811.00  Y  -10838.83+291.302*T-46*T*LN(T);
      6000.00  N !
$ ------------------------------------------------------------------------------
$ V
$
 PAR  G(BCC_A2,V:VA),,                  +GHSERVV;                4000 N 91Din !
 PAR  G(FCC_A1,V:VA),,                  +GHSERVV+7500+1.7*T;     4000 N 91Din !
 PAR  G(HCP_A3,V:VA),,                  +GHSERVV+4000+2.4*T;     4000 N 91Din !
$PAR  G(CBCC_A12,V:VA),,                +GHSERVV+9000;           4000 N 91Din !
$PAR  G(CUB_A13,V:VA),,                 +GHSERVV+10000;          4000 N 91Din !
 PAR  G(LIQUID,V),,                     +GLIQVV;                 4000 N 91Din !
$
 PAR  G(SIGMA_D8B,V:V),,                +3*GHSERVV+30000;,,           N 12Guo !
$
 FUNCTION GHSERVV   298.15  -7930.43+133.346053*T-24.134*T*LN(T)
       -0.003098*T**2+1.2175E-07*T**3+69460*T**(-1);
       790.00  Y  -7967.842+143.291093*T-25.9*T*LN(T)
       +6.25E-05*T**2-6.8E-07*T**3;
      2183.00  Y  -41689.864+321.140783*T-47.43*T*LN(T)+6.44389E+31*T**(-9);
      4000.00  N !
 FUNCTION GLIQVV    298.15  +20764.117-9.455552*T+GHSERVV-5.19136E-22*T**7;
      2183.00  Y  -19617.51+311.055983*T-47.43*T*LN(T);
      4000.00  N !
$ ------------------------------------------------------------------------------
$ Binary system
$
$ C. Guo, C. Li, X. Zheng, Z. Du, Calphad, 38, 155-60(2012).
$
$ Modified from Hari Kumar and Raghavan 1991 using a 10:20 model for sigma.
$
$ Checked against paper. Checked at 6000K.
$
 PAR  L(LIQUID,FE,V;0),,                -35963+10.489*T;,,            N 91Har !
 PAR  L(LIQUID,FE,V;1),,                -4935+6.29*T;,,               N 91Har !
$
 PAR  L(FCC_A1,FE,V:VA;0),,             -15260+1.765*T;,,             N 91Har !
$
 PAR  L(BCC_A2,FE,V:VA;0),,             -21427+6.846*T;,,             N 91Har !
 PAR  L(BCC_A2,FE,V:VA;1),,             +7345-1.509*T;,,              N 91Har !
 PAR  TC(BCC_A2,FE,V:VA;0),,             -110;,,                      N 83And !
 PAR  TC(BCC_A2,FE,V:VA;1),,            +3075;,,                      N 83And !
 PAR  TC(BCC_A2,FE,V:VA;2),,             +808;,,                      N 83And !
 PAR  TC(BCC_A2,FE,V:VA;3),,            -2169;,,                      N 83And !
 PAR  BM(BCC_A2,FE,V:VA;0),,               -2.26;,,                   N 83And !
$
 PAR  G(SIGMA_D8B,FE:V),,               +GHSERFE+2*GHSERVV
             -20979.4-5.4387*T;,,                                     N 12Guo !
 PAR  G(SIGMA_D8B,V:FE),,               +GHSERVV+2*GHSERFE
             +50979.4+5.4387*T;,,                                     N 12Guo !
 PAR  L(SIGMA_D8B,FE,V:FE;0),,          -1226.2+1.2443*T;,,           N 12Guo !
 PAR  L(SIGMA_D8B,FE,V:V;0),,           -1226.2+1.2443*T;,,           N 12Guo !
 PAR  L(SIGMA_D8B,FE:FE,V;0),,          -59350.4+25.4*T;,,            N 12Guo !
 PAR  L(SIGMA_D8B,V:FE,V;0),,           -59350.4+25.4*T;,,            N 12Guo !
 PAR  L(SIGMA_D8B,FE:FE,V;1),,          -33722.6+7.7745*T;,,          N 12Guo !
 PAR  L(SIGMA_D8B,V:FE,V;1),,           -33722.6+7.7745*T;,,          N 12Guo !
$ ------------------------------------------------------------------------------
$
 ASSESSED_SYSTEM
  FE-V(TDB -* +LIQ +BCC_A2 +FCC_A1 +SIGMA_D8B
  ;P3 TMM:300/2300 STP:.2/1400/-2/2/-1 STP:0.01/1400/1) !
$
$
 LIST-OF-REFERENCE
 NUMBER  SOURCE
  Null   'Unknown source'
  Same   'Same or similar interaction as in the corresponding stable phase'
  REFLAV 'Laves phase convention: G(LAVES,X:X)=+3*GHSERXX+15000'
  COST   'COST 507 database'
  83And  'J.-O. Andersson, Calphad, 7, 305-15(1983); Fe-V'
  91Din  'A.T. Dinsdale, Calphad, 15, 317-425(1991).'
  91Har  'K.C. Hari Kumar, V. Raghavan, Calphad, 15, 307-14(1991); Fe-V'
  99SGUN 'SGTE unary database V.4.1, 1999.'
  12Guo  'C. Guo, C. Li, X. Zheng, Z. Du, Calphad, 38, 155-60(2012); Fe-V'
!

File: data/databases/sgte-binary/FeV-23Pan.tdb
$
$ Database for Fe-V from Q. Pan et al. 2023.
$
$ Q. Pan, W. Liu, T. Wu, W. Zheng, J. Wang, X.-G. Lu,
$ Calphad, 80, 102529(2023).
$
$ Dataset created 2023.06.03 by Bengt Hallstedt.
$
$ This assessment is cited from X. Liu, 2021, but there is no publication
$ or report.
$
$ Some of the temperature dependencies seem rather large (compared to
$ previous assessments).
$
$ ------------------------------------------------------------------------------
 TEMP-LIM 298.15 6000.00 !
$
$ELEMENT NAME  REF. STATE               ATOMIC MASS H298-H0    S298    !
$
 ELEMENT VA   VACUUM                      0.0          0.0      0.0    ! 
 ELEMENT FE   BCC_A2                     55.847     4489.0     27.2797 ! 
 ELEMENT V    BCC_A2                     50.9415    4507.0     30.89   ! 
$ ------------------------------------------------------------------------------
$ Phase definitions
$
 PHASE LIQUID:L % 1 1 !
 CONST LIQUID:L : FE V : !
$
$ Fcc (cF4, Fm-3m) and MeX (cF8, Fm-3m)
$
 PHASE FCC_A1 %A 2 1 1 !
 CONST FCC_A1 : FE% V : VA : !
$
$ Bcc (cI2, Im-3m)
$
 PHASE BCC_A2 %B 2 1 3 !
 CONST BCC_A2 : FE% V% : VA : !
$
$ Hcp (hP2, P6_3/mmc) and Me2X (NiAs-type, hP4, P6_3/mmc, B8_1)
$
 PHASE HCP_A3 %A 2 1 0.5 !
 CONST HCP_A3 : FE V : VA : !
$
$ Prototype CrFe (tP30, P4_2/mnm)
$
 PHASE SIGMA_D8B % 3 10 4 16 !
 CONST SIGMA_D8B : FE V : FE V : FE V : !
$ ------------------------------------------------------------------------------
$ Defaults
$
 DEFINE-SYSTEM-DEFAULT ELEMENT 2 !
 DEFAULT-COM DEFINE_SYSTEM_ELEMENT VA !
 TYPE-DEF % SEQ * !
 TYPE-DEF A GES AMEND_PHASE_DESCRIPTION @ MAGNETIC -3 0.28 !
 TYPE-DEF B GES AMEND_PHASE_DESCRIPTION @ MAGNETIC -1 0.4 !
 FUNCTION ZERO      298.15  0;                                         6000 N !
 FUNCTION UN_ASS    298.15  0;                                         6000 N !
 FUNCTION R         298.15  +8.31451;                                  6000 N !
$ ------------------------------------------------------------------------------
$ Element data
$ ------------------------------------------------------------------------------
$ Fe
$
$ ORTHORHOMBIC_A20 and TETRAGONAL_U added im unary 4.1
$
 PAR  G(BCC_A2,FE:VA),,                 +GHSERFE;,,                   N 91Din !
 PAR  TC(BCC_A2,FE:VA),,                 1043.00;,,                   N 91Din !
 PAR  BMAG(BCC_A2,FE:VA),,                  2.22;,,                   N 91Din !
 PAR  G(FCC_A1,FE:VA),,                 +GFCCFE;,,                    N 91Din !
 PAR  TC(FCC_A1,FE:VA),,                 -201.00;,,                   N 91Din !
 PAR  BMAG(FCC_A1,FE:VA),,                 -2.10;,,                   N 91Din !
 PAR  G(HCP_A3,FE:VA),,                 +GHCPFE;,,                    N 91Din !
$PAR  G(CBCC_A12,FE:VA),,               +GHSERFE+4745;,,              N 91Din !
$PAR  G(CUB_A13,FE:VA),,                +GHSERFE+3745;,,              N 91Din !
$PAR  G(ORTHORHOMBIC_A20,FE),,          +GHSERFE+5000;,,              N 99SGUN !
$PAR  G(TETRAGONAL_U,FE),,              +GHSERFE+5000;,,              N 99SGUN !
 PAR  G(LIQUID,FE),,                    +GLIQFE;,,                    N 91Din !
$
 PAR  G(SIGMA_D8B,FE:FE:FE),,           +30*GHSERFE+87000-47.9*T;,,   N 23Pan !
$
 FUNCTION GHSERFE   298.15  +1225.7+124.134*T-23.5143*T*LN(T)
       -0.00439752*T**2-5.8927E-08*T**3+77359*T**(-1);
      1811.00  Y  -25383.581+299.31255*T-46*T*LN(T)+2.29603E+31*T**(-9);
      6000.00  N !
 FUNCTION GFCCFE    298.15  -1462.4+8.282*T-1.15*T*LN(T)
       +6.4E-04*T**2+GHSERFE;
      1811.00  Y  -1713.815+0.940009*T+GHSERFE+4.9251E+30*T**(-9);
      6000.00  N !
 FUNCTION GHCPFE    298.15  -3705.78+12.591*T-1.15*T*LN(T)
       +6.4E-04*T**2+GHSERFE;
      1811.00  Y  -3957.195+5.249009*T+GHSERFE+4.9251E+30*T**(-9);
      6000.00  N !
 FUNCTION GLIQFE    298.15  +12040.17-6.55843*T+GHSERFE-3.67516E-21*T**7;
      1811.00  Y  -10838.83+291.302*T-46*T*LN(T);
      6000.00  N !
$ ------------------------------------------------------------------------------
$ V
$
 PAR  G(BCC_A2,V:VA),,                  +GHSERVV;                4000 N 91Din !
 PAR  G(FCC_A1,V:VA),,                  +GHSERVV+7500+1.7*T;     4000 N 91Din !
 PAR  G(HCP_A3,V:VA),,                  +GHSERVV+4000+2.4*T;     4000 N 91Din !
$PAR  G(CBCC_A12,V:VA),,                +GHSERVV+9000;           4000 N 91Din !
$PAR  G(CUB_A13,V:VA),,                 +GHSERVV+10000;          4000 N 91Din !
 PAR  G(LIQUID,V),,                     +GLIQVV;                 4000 N 91Din !
$
 PAR  G(SIGMA_D8B,V:V:V),,              +30*GHSERVV+117670;,,         N 23Pan !
$
 FUNCTION GHSERVV   298.15  -7930.43+133.346053*T-24.134*T*LN(T)
       -0.003098*T**2+1.2175E-07*T**3+69460*T**(-1);
       790.00  Y  -7967.842+143.291093*T-25.9*T*LN(T)
       +6.25E-05*T**2-6.8E-07*T**3;
      2183.00  Y  -41689.864+321.140783*T-47.43*T*LN(T)+6.44389E+31*T**(-9);
      4000.00  N !
 FUNCTION GLIQVV    298.15  +20764.117-9.455552*T+GHSERVV-5.19136E-22*T**7;
      2183.00  Y  -19617.51+311.055983*T-47.43*T*LN(T);
      4000.00  N !
$ ------------------------------------------------------------------------------
$ Binary system
$
$ Q. Pan, W. Liu, T. Wu, W. Zheng, J. Wang, X.-G. Lu,
$ Calphad, 80, 102529(2023).
$
$ Checked against paper and author's tdb. Checked at 6000K.
$
$ This assessment is cited from X. Liu, 2021, but there is no publication
$ or report.
$
$ Some of the temperature dependencies seem rather large (compared to
$ previous assessments).
$
 PAR  L(LIQUID,FE,V;0),,                -37390+13.306*T;,,            N 23Pan !
 PAR  L(LIQUID,FE,V;1),,                -12850+10.91*T;,,             N 23Pan !
$
 PAR  L(FCC_A1,FE,V:VA;0),,             -13500+3*T;,,                 N 23Pan !
$
 PAR  L(BCC_A2,FE,V:VA;0),,             -23197+9.841*T;,,             N 23Pan !
 PAR  L(BCC_A2,FE,V:VA;1),,             +9018-1.891*T;,,              N 23Pan !
 PAR  TC(BCC_A2,FE,V:VA;0),,             -110;,,                      N 83And !
 PAR  TC(BCC_A2,FE,V:VA;1),,            +3075;,,                      N 83And !
 PAR  TC(BCC_A2,FE,V:VA;2),,             +808;,,                      N 83And !
 PAR  TC(BCC_A2,FE,V:VA;3),,            -2169;,,                      N 83And !
 PAR  BMAG(BCC_A2,FE,V:VA;0),,             -2.26;,,                   N 83And !
$
 PAR  G(SIGMA_D8B,FE:FE:V),,            +14*GHSERFE+16*GHSERVV
             -415649+513.71*T;,,                                      N 23Pan !
 PAR  G(SIGMA_D8B,FE:V:FE),,            +26*GHSERFE+4*GHSERVV
             -154774+68.9*T;,,                                        N 23Pan !
 PAR  G(SIGMA_D8B,FE:V:V),,             +10*GHSERFE+20*GHSERVV
             -245296-3.8*T;,,                                         N 23Pan !
 PAR  G(SIGMA_D8B,V:FE:FE),,            +20*GHSERFE+10*GHSERVV
             -51318-39.82*T;,,                                        N 23Pan !
 PAR  G(SIGMA_D8B,V:FE:V),,             +4*GHSERFE+26*GHSERVV
             +142764;,,                                               N 23Pan !
 PAR  G(SIGMA_D8B,V:V:FE),,             +16*GHSERFE+14*GHSERVV
             -106599+600*T;,,                                         N 23Pan !
 PAR  L(SIGMA_D8B,FE,V:V:V;0),,         -32643+16.5*T;,,              N 23Pan !
 PAR  L(SIGMA_D8B,FE:FE,V:V;0),,        -171482-246.97*T;,,           N 23Pan !
$
$ Metastable
$
 PAR  L(HCP_A3,FE,V:VA;0),,             -13500+3*T;,,                 N Same !
$ ------------------------------------------------------------------------------
$
 ASSESSED_SYSTEM
  FE-V(TDB -* +LIQ +BCC_A2 +FCC_A1 +SIGMA_D8B
  ;P3 TMM:300/2300 STP:.2/1400/-2/2/-1 STP:0.01/1400/1) !
$
$
 LIST-OF-REFERENCE
 NUMBER  SOURCE
  Null   'Unknown source'
  Same   'Same or similar interaction as in the corresponding stable phase'
  REFLAV 'Laves phase convention: G(LAVES,X:X)=+3*GHSERXX+15000'
  COST   'COST 507 database'
  83And  'J.-O. Andersson, Calphad, 7, 305-15(1983); Fe-V'
  91Din  'A.T. Dinsdale, Calphad, 15, 317-425(1991).'
  91Hua2 'W. Huang, Z. Metallkd., 82, 391-401(1991); Fe-V, Fe-V-C'
  91Hua3 'W. Huang, Calphad, 15, 195-208(1991); Mn-V, Fe-Mn-V'
  99SGUN 'SGTE unary database V.4.1, 1999.'
  00Wes  'S. Westman, unpublished, 2000; Fe-V'
  02Sun  'B. Sundman, unpublished, 2002; Fe-V'
  23Pan  'Q. Pan, W. Liu, T. Wu, W. Zheng, J. Wang, X.-G. Lu,
          Calphad, 80, 102529(2023); Fe-V'
!

File: data/databases/sgte-binary/FeV-83And.tdb
$
$ Database for Fe-V from J.-O. Andersson 1983
$
$ J.-O. Andersson, Calphad, 7, 305-15(1983).
$
$ Dataset created 2010.07.01 by Bengt Hallstedt.
$ 2021.01.02: Modified for use with GES6.
$
$ The lattice stabilities for fcc-V and liquid V have changed considerably
$ since 83And. The 10:4:16 model is used for the sigma phase.
$
$ ------------------------------------------------------------------------------
 TEMP-LIM 298.15 6000.00 !
$
$ELEMENT NAME  REF. STATE               ATOMIC MASS H298-H0    S298    !
$
 ELEMENT VA   VACUUM                      0.0          0.0      0.0    ! 
 ELEMENT FE   BCC_A2                     55.847     4489.0     27.2797 ! 
 ELEMENT V    BCC_A2                     50.9415    4507.0     30.89   ! 
$ ------------------------------------------------------------------------------
$ Phase definitions
$
 PHASE LIQUID:L % 1 1 !
 CONST LIQUID:L : FE V : !
$
$ Fcc (cF4, Fm-3m) and MeX (cF8, Fm-3m)
$
 PHASE FCC_A1 %A 2 1 1 !
 CONST FCC_A1 : FE% V : VA : !
$
$ Bcc (cI2, Im-3m)
$
 PHASE BCC_A2 %B 2 1 3 !
 CONST BCC_A2 : FE% V% : VA : !
$
$ Hcp (hP2, P6_3/mmc) and Me2X (NiAs-type, hP4, P6_3/mmc, B8_1)
$
 PHASE HCP_A3 %A 2 1 0.5 !
 CONST HCP_A3 : FE V : VA : !
$
$ Prototype CrFe (tP30, P4_2/mnm)
$
 PHASE SIGMA_D8B % 3 10 4 16 !
 CONST SIGMA_D8B : FE : V : FE V : !
$
$ Sigma in TCFE 2000 and SSOL V4
$
 PHASE SIGMA_OLD % 3 8 4 18 !
 CONST SIGMA_OLD : FE : V : FE V : !
$ ------------------------------------------------------------------------------
$ Defaults
$
 DEFINE-SYSTEM-DEFAULT ELEMENT 2 !
 DEFAULT-COM DEFINE_SYSTEM_ELEMENT VA !
 TYPE-DEF % SEQ * !
 TYPE-DEF A GES AMEND_PHASE_DESCRIPTION @ MAGNETIC -3 0.28 !
 TYPE-DEF B GES AMEND_PHASE_DESCRIPTION @ MAGNETIC -1 0.4 !
 FUNCTION ZERO      298.15  0;                                         6000 N !
 FUNCTION UN_ASS    298.15  0;                                         6000 N !
 FUNCTION R         298.15  +8.31451;                                  6000 N !
$ ------------------------------------------------------------------------------
$ Element data
$ ------------------------------------------------------------------------------
$ Fe
$
$ ORTHORHOMBIC_A20 and TETRAGONAL_U added im unary 4.1
$
 PAR  G(BCC_A2,FE:VA),,                 +GHSERFE;,,                   N 91Din !
 PAR  TC(BCC_A2,FE:VA),,                 1043.00;,,                   N 91Din !
 PAR  BM(BCC_A2,FE:VA),,                    2.22;,,                   N 91Din !
 PAR  G(FCC_A1,FE:VA),,                 +GFCCFE;,,                    N 91Din !
 PAR  TC(FCC_A1,FE:VA),,                 -201.00;,,                   N 91Din !
 PAR  BM(FCC_A1,FE:VA),,                   -2.10;,,                   N 91Din !
 PAR  G(HCP_A3,FE:VA),,                 +GHCPFE;,,                    N 91Din !
$PAR  G(CBCC_A12,FE:VA),,               +GHSERFE+4745;,,              N 91Din !
$PAR  G(CUB_A13,FE:VA),,                +GHSERFE+3745;,,              N 91Din !
$PAR  G(ORTHORHOMBIC_A20,FE),,          +GHSERFE+5000;,,              N 99SGUN !
$PAR  G(TETRAGONAL_U,FE),,              +GHSERFE+5000;,,              N 99SGUN !
 PAR  G(LIQUID,FE),,                    +GLIQFE;,,                    N 91Din !
$
 FUNCTION GHSERFE   298.15  +1225.7+124.134*T-23.5143*T*LN(T)
       -0.00439752*T**2-5.8927E-08*T**3+77359*T**(-1);
      1811.00  Y  -25383.581+299.31255*T-46*T*LN(T)+2.29603E+31*T**(-9);
      6000.00  N !
 FUNCTION GFCCFE    298.15  -1462.4+8.282*T-1.15*T*LN(T)
       +6.4E-04*T**2+GHSERFE;
      1811.00  Y  -1713.815+0.940009*T+GHSERFE+4.9251E+30*T**(-9);
      6000.00  N !
 FUNCTION GHCPFE    298.15  -3705.78+12.591*T-1.15*T*LN(T)
       +6.4E-04*T**2+GHSERFE;
      1811.00  Y  -3957.195+5.249009*T+GHSERFE+4.9251E+30*T**(-9);
      6000.00  N !
 FUNCTION GLIQFE    298.15  +12040.17-6.55843*T+GHSERFE-3.67516E-21*T**7;
      1811.00  Y  -10838.83+291.302*T-46*T*LN(T);
      6000.00  N !
$ ------------------------------------------------------------------------------
$ V
$
 PAR  G(BCC_A2,V:VA),,                  +GHSERVV;                4000 N 91Din !
$PAR  G(FCC_A1,V:VA),,                  +GHSERVV+7500+1.7*T;     4000 N 91Din !
 PAR  G(FCC_A1,V:VA),,                  +GHSERVV+9000+3.556*T;   4000 N 83And !
 PAR  G(HCP_A3,V:VA),,                  +GHSERVV+4000+2.4*T;     4000 N 91Din !
$PAR  G(CBCC_A12,V:VA),,                +GHSERVV+9000;           4000 N 91Din !
$PAR  G(CUB_A13,V:VA),,                 +GHSERVV+10000;          4000 N 91Din !
$PAR  G(LIQUID,V),,                     +GLIQVV;                 4000 N 91Din !
 PAR  G(LIQUID,V),,                     +GHSERVV+21500-9.763*T;  4000 N 83And !
$
 FUNCTION GHSERVV   298.15  -7930.43+133.346053*T-24.134*T*LN(T)
       -0.003098*T**2+1.2175E-07*T**3+69460*T**(-1);
       790.00  Y  -7967.842+143.291093*T-25.9*T*LN(T)
       +6.25E-05*T**2-6.8E-07*T**3;
      2183.00  Y  -41689.864+321.140783*T-47.43*T*LN(T)+6.44389E+31*T**(-9);
      4000.00  N !
 FUNCTION GLIQVV    298.15  +20764.117-9.455552*T+GHSERVV-5.19136E-22*T**7;
      2183.00  Y  -19617.51+311.055983*T-47.43*T*LN(T);
      4000.00  N !
$ ------------------------------------------------------------------------------
$ Binary system
$
$ J.-O. Andersson, Calphad, 7, 305-15(1983).
$
$ Checked against paper. Checked at 6000K.
$
$ The lattice stabilities for fcc-V and liquid V have changed considerably
$ since 83And. The 10:4:16 model is used for the sigma phase.
$
 PAR  L(LIQUID,FE,V;0),,                -31915+3.951*T;,,             N 83And !
 PAR  L(LIQUID,FE,V;1),,                +14560;,,                     N 83And !
$
 PAR  L(FCC_A1,FE,V:VA;0),,             -18180+1.16*T;,,              N 83And !
$
 PAR  L(BCC_A2,FE,V:VA;0),,             -23980+4.5197*T;,,            N 83And !
 PAR  L(BCC_A2,FE,V:VA;1),,             +8020+2.5202*T;,,             N 83And !
 PAR  TC(BCC_A2,FE,V:VA;0),,             -110;,,                      N 83And !
 PAR  TC(BCC_A2,FE,V:VA;1),,            +3075;,,                      N 83And !
 PAR  TC(BCC_A2,FE,V:VA;2),,             +808;,,                      N 83And !
 PAR  TC(BCC_A2,FE,V:VA;3),,            -2169;,,                      N 83And !
 PAR  BM(BCC_A2,FE,V:VA;0),,               -2.26;,,                   N 83And !
$
 PAR  G(SIGMA_D8B,FE:V:FE),,            +26*GFCCFE+4*GHSERVV
             -131858+25.9081*T;,,                                     N 83And !
 PAR  G(SIGMA_D8B,FE:V:V),,             +10*GFCCFE+20*GHSERVV
             -244885-62.1823*T;,,                                     N 83And !
$
$ Metastable
$
 PAR  L(HCP_A3,FE,V:VA;0),,             -18180+1.16*T;,,              N Same !
$ ------------------------------------------------------------------------------
$
 ASSESSED_SYSTEM
  FE-V(TDB -* +LIQ +BCC_A2 +FCC_A1 +SIGMA_D8B
  ;P3 TMM:300/2300 STP:.2/1400/-2/2/-1 STP:0.01/1400/1) !
$
$
 LIST-OF-REFERENCE
 NUMBER  SOURCE
  Null   'Unknown source'
  Same   'Same or similar interaction as in the corresponding stable phase'
  REFLAV 'Laves phase convention: G(LAVES,X:X)=+3*GHSERXX+15000'
  COST   'COST 507 database'
  83And  'J.-O. Andersson, Calphad, 7, 305-15(1983); Fe-V'
  91Din  'A.T. Dinsdale, Calphad, 15, 317-425(1991).'
  99SGUN 'SGTE unary database V.4.1, 1999.'
!
