Repository: orchid-calphad/orchid-project.org

# orchid-project.org

Website and released data of **ORCHID** (Open Repository for CALPHAD Hypotheses, Intelligence, and Discovery),
served by GitHub Pages at https://orchid-project.org. Releases are archived on Zenodo (one DOI per version).

- `index.html`, `catalog/`, `best-practices.html` — static, self-contained pages (generated in the ORCHID tooling).
- `data/` — released data: catalog, redistributable TDB files, convex hulls. Licences: `data/LICENSES.md`, `data/NOTICE.md`.
- `llms.txt`, `data/croissant.json`, `CITATION.cff`, `.zenodo.json` — machine-readable metadata.

Only data with clear redistribution rights are published.

File: data/databases/sgte-binary/FeV-91Har.tdb
$
$ Database for Fe-V from K.C. Hari Kumar and V. Raghavan 1991
$
$ K.C. Hari Kumar, V. Raghavan, Calphad, 15, 307-14(1991).
$
$ Dataset created 2012.09.30 by Bengt Hallstedt.
$ 2021.01.02: Modified for use with GES6.
$
$ ------------------------------------------------------------------------------
 TEMP-LIM 298.15 6000.00 !
$
$ELEMENT NAME  REF. STATE               ATOMIC MASS H298-H0    S298    !
$
 ELEMENT VA   VACUUM                      0.0          0.0      0.0    ! 
 ELEMENT FE   BCC_A2                     55.847     4489.0     27.2797 ! 
 ELEMENT V    BCC_A2                     50.9415    4507.0     30.89   ! 
$ ------------------------------------------------------------------------------
$ Phase definitions
$
 PHASE LIQUID:L % 1 1 !
 CONST LIQUID:L : FE V : !
$
$ Fcc (cF4, Fm-3m) and MeX (cF8, Fm-3m)
$
 PHASE FCC_A1 %A 2 1 1 !
 CONST FCC_A1 : FE% V : VA : !
$
$ Bcc (cI2, Im-3m)
$
 PHASE BCC_A2 %B 2 1 3 !
 CONST BCC_A2 : FE% V% : VA : !
$
$ Hcp (hP2, P6_3/mmc) and Me2X (NiAs-type, hP4, P6_3/mmc, B8_1)
$
 PHASE HCP_A3 %A 2 1 0.5 !
 CONST HCP_A3 : FE V : VA : !
$
$ Prototype CrFe (tP30, P4_2/mnm)
$ Sigma in TCFE 2000 and SSOL V4
$
 PHASE SIGMA_OLD % 3 8 4 18 !
 CONST SIGMA_OLD : FE : V : FE V : !
$ ------------------------------------------------------------------------------
$ Defaults
$
 DEFINE-SYSTEM-DEFAULT ELEMENT 2 !
 DEFAULT-COM DEFINE_SYSTEM_ELEMENT VA !
 TYPE-DEF % SEQ * !
 TYPE-DEF A GES AMEND_PHASE_DESCRIPTION @ MAGNETIC -3 0.28 !
 TYPE-DEF B GES AMEND_PHASE_DESCRIPTION @ MAGNETIC -1 0.4 !
 FUNCTION ZERO      298.15  0;                                         6000 N !
 FUNCTION UN_ASS    298.15  0;                                         6000 N !
 FUNCTION R         298.15  +8.31451;                                  6000 N !
$ ------------------------------------------------------------------------------
$ Element data
$ ------------------------------------------------------------------------------
$ Fe
$
$ ORTHORHOMBIC_A20 and TETRAGONAL_U added im unary 4.1
$
 PAR  G(BCC_A2,FE:VA),,                 +GHSERFE;,,                   N 91Din !
 PAR  TC(BCC_A2,FE:VA),,                 1043.00;,,                   N 91Din !
 PAR  BM(BCC_A2,FE:VA),,                    2.22;,,                   N 91Din !
 PAR  G(FCC_A1,FE:VA),,                 +GFCCFE;,,                    N 91Din !
 PAR  TC(FCC_A1,FE:VA),,                 -201.00;,,                   N 91Din !
 PAR  BM(FCC_A1,FE:VA),,                   -2.10;,,                   N 91Din !
 PAR  G(HCP_A3,FE:VA),,                 +GHCPFE;,,                    N 91Din !
$PAR  G(CBCC_A12,FE:VA),,               +GHSERFE+4745;,,              N 91Din !
$PAR  G(CUB_A13,FE:VA),,                +GHSERFE+3745;,,              N 91Din !
$PAR  G(ORTHORHOMBIC_A20,FE),,          +GHSERFE+5000;,,              N 99SGUN !
$PAR  G(TETRAGONAL_U,FE),,              +GHSERFE+5000;,,              N 99SGUN !
 PAR  G(LIQUID,FE),,                    +GLIQFE;,,                    N 91Din !
$
 FUNCTION GHSERFE   298.15  +1225.7+124.134*T-23.5143*T*LN(T)
       -0.00439752*T**2-5.8927E-08*T**3+77359*T**(-1);
      1811.00  Y  -25383.581+299.31255*T-46*T*LN(T)+2.29603E+31*T**(-9);
      6000.00  N !
 FUNCTION GFCCFE    298.15  -1462.4+8.282*T-1.15*T*LN(T)
       +6.4E-04*T**2+GHSERFE;
      1811.00  Y  -1713.815+0.940009*T+GHSERFE+4.9251E+30*T**(-9);
      6000.00  N !
 FUNCTION GHCPFE    298.15  -3705.78+12.591*T-1.15*T*LN(T)
       +6.4E-04*T**2+GHSERFE;
      1811.00  Y  -3957.195+5.249009*T+GHSERFE+4.9251E+30*T**(-9);
      6000.00  N !
 FUNCTION GLIQFE    298.15  +12040.17-6.55843*T+GHSERFE-3.67516E-21*T**7;
      1811.00  Y  -10838.83+291.302*T-46*T*LN(T);
      6000.00  N !
$ ------------------------------------------------------------------------------
$ V
$
 PAR  G(BCC_A2,V:VA),,                  +GHSERVV;                4000 N 91Din !
 PAR  G(FCC_A1,V:VA),,                  +GHSERVV+7500+1.7*T;     4000 N 91Din !
 PAR  G(HCP_A3,V:VA),,                  +GHSERVV+4000+2.4*T;     4000 N 91Din !
$PAR  G(CBCC_A12,V:VA),,                +GHSERVV+9000;           4000 N 91Din !
$PAR  G(CUB_A13,V:VA),,                 +GHSERVV+10000;          4000 N 91Din !
 PAR  G(LIQUID,V),,                     +GLIQVV;                 4000 N 91Din !
$
 FUNCTION GHSERVV   298.15  -7930.43+133.346053*T-24.134*T*LN(T)
       -0.003098*T**2+1.2175E-07*T**3+69460*T**(-1);
       790.00  Y  -7967.842+143.291093*T-25.9*T*LN(T)
       +6.25E-05*T**2-6.8E-07*T**3;
      2183.00  Y  -41689.864+321.140783*T-47.43*T*LN(T)+6.44389E+31*T**(-9);
      4000.00  N !
 FUNCTION GLIQVV    298.15  +20764.117-9.455552*T+GHSERVV-5.19136E-22*T**7;
      2183.00  Y  -19617.51+311.055983*T-47.43*T*LN(T);
      4000.00  N !
$ ------------------------------------------------------------------------------
$ Binary system
$
$ K.C. Hari Kumar, V. Raghavan, Calphad, 15, 307-14(1991).
$
$ Checked against paper. Checked at 6000K.
$
 PAR  L(LIQUID,FE,V;0),,                -35963+10.489*T;,,            N 91Har !
 PAR  L(LIQUID,FE,V;1),,                -4935+6.29*T;,,               N 91Har !
$
 PAR  L(FCC_A1,FE,V:VA;0),,             -15260+1.765*T;,,             N 91Har !
$
 PAR  L(BCC_A2,FE,V:VA;0),,             -21427+6.846*T;,,             N 91Har !
 PAR  L(BCC_A2,FE,V:VA;1),,             +7345-1.509*T;,,              N 91Har !
 PAR  TC(BCC_A2,FE,V:VA;0),,             -110;,,                      N 83And !
 PAR  TC(BCC_A2,FE,V:VA;1),,            +3075;,,                      N 83And !
 PAR  TC(BCC_A2,FE,V:VA;2),,             +808;,,                      N 83And !
 PAR  TC(BCC_A2,FE,V:VA;3),,            -2169;,,                      N 83And !
 PAR  BM(BCC_A2,FE,V:VA;0),,               -2.26;,,                   N 83And !
$
 PAR  G(SIGMA_OLD,FE:V:FE),,            +8*GFCCFE+4*GHSERVV
             +18*GHSERFE-163218+41.607*T;,,                           N 91Har !
 PAR  G(SIGMA_OLD,FE:V:V),,             +8*GFCCFE+22*GHSERVV
             -183967-43.718*T;,,                                      N 91Har !
$ ------------------------------------------------------------------------------
$
 ASSESSED_SYSTEM
  FE-V(TDB -* +LIQ +BCC_A2 +FCC_A1 +SIGMA_D8B
  ;P3 TMM:300/2300 STP:.2/1400/-2/2/-1 STP:0.01/1400/1) !
$
$
 LIST-OF-REFERENCE
 NUMBER  SOURCE
  Null   'Unknown source'
  Same   'Same or similar interaction as in the corresponding stable phase'
  REFLAV 'Laves phase convention: G(LAVES,X:X)=+3*GHSERXX+15000'
  COST   'COST 507 database'
  83And  'J.-O. Andersson, Calphad, 7, 305-15(1983); Fe-V'
  91Din  'A.T. Dinsdale, Calphad, 15, 317-425(1991).'
  91Har  'K.C. Hari Kumar, V. Raghavan, Calphad, 15, 307-14(1991); Fe-V'
  99SGUN 'SGTE unary database V.4.1, 1999.'
!

File: data/databases/sgte-binary/FeV-91Hua-LB.tdb
$
$ Database for Fe-V from W. Huang 1991 (Included in LB Vol. 3)
$
$ W. Huang, Z. Metallkd., 82, 391-401(1991).
$
$ Dataset created 2010.07.01 by Bengt Hallstedt.
$ 2021.01.02: Modified for use with GES6.
$
$ W. Huang used the 8:4:18 model for the sigma phase (SIGMA_OLD). This was
$ changed to 10:4:16 (SIGMA_D8B) for LB. The change of model shifts
$ the maximum to higher V content. Max at x(V)=0.485 for SIGMA_OLD
$ and x(V)=0.517 for SIGMA_D8B.
$
$ ------------------------------------------------------------------------------
 TEMP-LIM 298.15 6000.00 !
$
$ELEMENT NAME  REF. STATE               ATOMIC MASS H298-H0    S298    !
$
 ELEMENT VA   VACUUM                      0.0          0.0      0.0    ! 
 ELEMENT FE   BCC_A2                     55.847     4489.0     27.2797 ! 
 ELEMENT V    BCC_A2                     50.9415    4507.0     30.89   ! 
$ ------------------------------------------------------------------------------
$ Phase definitions
$
 PHASE LIQUID:L % 1 1 !
 CONST LIQUID:L : FE V : !
$
$ Fcc (cF4, Fm-3m) and MeX (cF8, Fm-3m)
$
 PHASE FCC_A1 %A 2 1 1 !
 CONST FCC_A1 : FE% V : VA : !
$
$ Bcc (cI2, Im-3m)
$
 PHASE BCC_A2 %B 2 1 3 !
 CONST BCC_A2 : FE% V% : VA : !
$
$ Hcp (hP2, P6_3/mmc) and Me2X (NiAs-type, hP4, P6_3/mmc, B8_1)
$
 PHASE HCP_A3 %A 2 1 0.5 !
 CONST HCP_A3 : FE V : VA : !
$
$ Prototype CrFe (tP30, P4_2/mnm)
$
 PHASE SIGMA_D8B % 3 10 4 16 !
 CONST SIGMA_D8B : FE V : V : FE V : !
$
$ Sigma in TCFE 2000 and SSOL V4
$
 PHASE SIGMA_OLD % 3 8 4 18 !
 CONST SIGMA_OLD : FE : V : FE V : !
$ ------------------------------------------------------------------------------
$ Defaults
$
 DEFINE-SYSTEM-DEFAULT ELEMENT 2 !
 DEFAULT-COM DEFINE_SYSTEM_ELEMENT VA !
 DEFAULT-COM REJECT_PHASE SIGMA_OLD !
 TYPE-DEF % SEQ * !
 TYPE-DEF A GES AMEND_PHASE_DESCRIPTION @ MAGNETIC -3 0.28 !
 TYPE-DEF B GES AMEND_PHASE_DESCRIPTION @ MAGNETIC -1 0.4 !
 FUNCTION ZERO      298.15  0;                                         6000 N !
 FUNCTION UN_ASS    298.15  0;                                         6000 N !
 FUNCTION R         298.15  +8.31451;                                  6000 N !
$ ------------------------------------------------------------------------------
$ Element data
$ ------------------------------------------------------------------------------
$ Fe
$
$ ORTHORHOMBIC_A20 and TETRAGONAL_U added im unary 4.1
$
 PAR  G(BCC_A2,FE:VA),,                 +GHSERFE;,,                   N 91Din !
 PAR  TC(BCC_A2,FE:VA),,                 1043.00;,,                   N 91Din !
 PAR  BM(BCC_A2,FE:VA),,                    2.22;,,                   N 91Din !
 PAR  G(FCC_A1,FE:VA),,                 +GFCCFE;,,                    N 91Din !
 PAR  TC(FCC_A1,FE:VA),,                 -201.00;,,                   N 91Din !
 PAR  BM(FCC_A1,FE:VA),,                   -2.10;,,                   N 91Din !
 PAR  G(HCP_A3,FE:VA),,                 +GHCPFE;,,                    N 91Din !
$PAR  G(CBCC_A12,FE:VA),,               +GHSERFE+4745;,,              N 91Din !
$PAR  G(CUB_A13,FE:VA),,                +GHSERFE+3745;,,              N 91Din !
$PAR  G(ORTHORHOMBIC_A20,FE),,          +GHSERFE+5000;,,              N 99SGUN !
$PAR  G(TETRAGONAL_U,FE),,              +GHSERFE+5000;,,              N 99SGUN !
 PAR  G(LIQUID,FE),,                    +GLIQFE;,,                    N 91Din !
$
 FUNCTION GHSERFE   298.15  +1225.7+124.134*T-23.5143*T*LN(T)
       -0.00439752*T**2-5.8927E-08*T**3+77359*T**(-1);
      1811.00  Y  -25383.581+299.31255*T-46*T*LN(T)+2.29603E+31*T**(-9);
      6000.00  N !
 FUNCTION GFCCFE    298.15  -1462.4+8.282*T-1.15*T*LN(T)
       +6.4E-04*T**2+GHSERFE;
      1811.00  Y  -1713.815+0.940009*T+GHSERFE+4.9251E+30*T**(-9);
      6000.00  N !
 FUNCTION GHCPFE    298.15  -3705.78+12.591*T-1.15*T*LN(T)
       +6.4E-04*T**2+GHSERFE;
      1811.00  Y  -3957.195+5.249009*T+GHSERFE+4.9251E+30*T**(-9);
      6000.00  N !
 FUNCTION GLIQFE    298.15  +12040.17-6.55843*T+GHSERFE-3.67516E-21*T**7;
      1811.00  Y  -10838.83+291.302*T-46*T*LN(T);
      6000.00  N !
$ ------------------------------------------------------------------------------
$ V
$
 PAR  G(BCC_A2,V:VA),,                  +GHSERVV;                4000 N 91Din !
 PAR  G(FCC_A1,V:VA),,                  +GHSERVV+7500+1.7*T;     4000 N 91Din !
 PAR  G(HCP_A3,V:VA),,                  +GHSERVV+4000+2.4*T;     4000 N 91Din !
$PAR  G(CBCC_A12,V:VA),,                +GHSERVV+9000;           4000 N 91Din !
$PAR  G(CUB_A13,V:VA),,                 +GHSERVV+10000;          4000 N 91Din !
 PAR  G(LIQUID,V),,                     +GLIQVV;                 4000 N 91Din !
$
 PAR  G(SIGMA_D8B,V:V:V),,              +30*GHSERVV+100000;,,         N 02Sun !
$
 FUNCTION GHSERVV   298.15  -7930.43+133.346053*T-24.134*T*LN(T)
       -0.003098*T**2+1.2175E-07*T**3+69460*T**(-1);
       790.00  Y  -7967.842+143.291093*T-25.9*T*LN(T)
       +6.25E-05*T**2-6.8E-07*T**3;
      2183.00  Y  -41689.864+321.140783*T-47.43*T*LN(T)+6.44389E+31*T**(-9);
      4000.00  N !
 FUNCTION GLIQVV    298.15  +20764.117-9.455552*T+GHSERVV-5.19136E-22*T**7;
      2183.00  Y  -19617.51+311.055983*T-47.43*T*LN(T);
      4000.00  N !
$ ------------------------------------------------------------------------------
$ Binary system
$
$ From W. Huang 1991 (Included in LB Vol. 3)
$
$ W. Huang, Z. Metallkd., 82, 391-401(1991).
$
$ Checked against LB and paper. Checked at 6000K.
$
$ W. Huang used the 8:4:18 model for the sigma phase (SIGMA_OLD). This was
$ changed to 10:4:16 (SIGMA_D8B) for LB. The change of model shifts
$ the maximum to higher V content. Max at x(V)=0.485 for SIGMA_OLD
$ and x(V)=0.517 for SIGMA_D8B.
$
 PAR  L(LIQUID,FE,V;0),,                -34679+1.895*T;,,             N 91Hua2 !
 PAR  L(LIQUID,FE,V;1),,                +10209;,,                     N 91Hua2 !
$
 PAR  L(FCC_A1,FE,V:VA;0),,             -15291-4.138*T;,,             N 91Hua2 !
$
 PAR  L(BCC_A2,FE,V:VA;0),,             -23674+0.465*T;,,             N 91Hua2 !
 PAR  L(BCC_A2,FE,V:VA;1),,             +8283;,,                      N 91Hua2 !
 PAR  TC(BCC_A2,FE,V:VA;0),,             -110;,,                      N 83And !
 PAR  TC(BCC_A2,FE,V:VA;1),,            +3075;,,                      N 83And !
 PAR  TC(BCC_A2,FE,V:VA;2),,             +808;,,                      N 83And !
 PAR  TC(BCC_A2,FE,V:VA;3),,            -2169;,,                      N 83And !
 PAR  BM(BCC_A2,FE,V:VA;0),,               -2.26;,,                   N 83And !
$
 PAR  G(SIGMA_OLD,FE:V:FE),,            +8*GFCCFE+4*GHSERVV
             +18*GHSERFE-157961+60.729*T;,,                           N 91Hua2 !
 PAR  G(SIGMA_OLD,FE:V:V),,             +8*GFCCFE+22*GHSERVV
             -205321-60.967*T;,,                                      N 91Hua2 !
 PAR  L(SIGMA_OLD,FE:V:FE,V;0),,        -305784;,,                    N 91Hua2 !
$
 PAR  G(SIGMA_D8B,FE:V:FE),,            +10*GFCCFE+4*GHSERVV
             +16*GHSERFE-174619+78.27*T;,,                            N 00Wes !
 PAR  G(SIGMA_D8B,FE:V:V),,             +10*GFCCFE+20*GHSERVV
             -249118-68.64*T;,,                                       N 00Wes !
 PAR  G(SIGMA_D8B,V:V:FE),,             +14*GHSERVV+16*GHSERFE
             +100000;,,                                               N 02Sun !
 PAR  L(SIGMA_D8B,FE:V:FE,V;0),,        -200000;,,                    N 02Sun !
$
$ Metastable
$
 PAR  L(HCP_A3,FE,V:VA;0),,             -15291-4.138*T;,,             N 91Hua2 !
$PAR  L(CBCC_A12,FE,V:VA;0),,           -10000;,,                     N 91Hua3 !
$PAR  L(CUB_A13,FE,V:VA;0),,            -10000;,,                     N 91Hua3 !
$ ------------------------------------------------------------------------------
$
 ASSESSED_SYSTEM
  FE-V(TDB -* +LIQ +BCC_A2 +FCC_A1 +SIGMA_D8B
  ;P3 TMM:300/2300 STP:.2/1400/-2/2/-1 STP:0.01/1400/1) !
$
$
 LIST-OF-REFERENCE
 NUMBER  SOURCE
  Null   'Unknown source'
  Same   'Same or similar interaction as in the corresponding stable phase'
  REFLAV 'Laves phase convention: G(LAVES,X:X)=+3*GHSERXX+15000'
  COST   'COST 507 database'
  83And  'J.-O. Andersson, Calphad, 7, 305-15(1983); Fe-V'
  91Din  'A.T. Dinsdale, Calphad, 15, 317-425(1991).'
  91Hua2 'W. Huang, Z. Metallkd., 82, 391-401(1991); Fe-V, Fe-V-C'
  91Hua3 'W. Huang, Calphad, 15, 195-208(1991); Mn-V, Fe-Mn-V'
  99SGUN 'SGTE unary database V.4.1, 1999.'
  00Wes  'S. Westman, unpublished, 2000; Fe-V'
  02Sun  'B. Sundman, unpublished, 2002; Fe-V'
!

File: data/databases/sgte-binary/FeW-15Jac-phonon.tdb
$
$ Database for Fe-W from A. Jacob et al. 2015
$
$ A. Jacob, C. Schmetterer, L. Singheiser, A. Gray-Weale, B. Hallstedt,
$ A. Watson, Calphad, 50, 92-104(2015).
$
$ Dataset created 2014.11.20 by Bengt Hallstedt.
$ 2021.01.02: Modified for use with GES6.
$
$ ------------------------------------------------------------------------------
 TEMP-LIM 298.15 6000.00 !
$
$ELEMENT NAME  REF. STATE               ATOMIC MASS H298-H0    S298    !
$
 ELEMENT VA   VACUUM                      0.0          0.0      0.0    ! 
 ELEMENT FE   BCC_A2                     55.847     4489.0     27.2797 ! 
 ELEMENT W    BCC_A2                    183.85      4970.0     32.6176 ! 
$ ------------------------------------------------------------------------------
$ Phase definitions
$
 PHASE LIQUID:L % 1 1 !
 CONST LIQUID:L : FE W : !
$
$ Fcc (cF4, Fm-3m) and MeX (cF8, Fm-3m)
$
 PHASE FCC_A1 %A 2 1 1 !
 CONST FCC_A1 : FE W : VA : !
$
$ Bcc (cI2, Im-3m)
$
 PHASE BCC_A2 %B 2 1 3 !
 CONST BCC_A2 : FE W : VA : !
$
$ Hcp (hP2, P6_3/mmc) and Me2X (NiAs-type, hP4, P6_3/mmc, B8_1)
$
 PHASE HCP_A3 % 2 1 0.5 !
 CONST HCP_A3 : FE W : VA : !
$
$ Prototype MgZn2 (hP12, P6_3/mmc)
$
 PHASE C14_LAVES % 2 2 1 !
 CONST C14_LAVES : FE W : FE W : !
$
$ Prototype Fe7W6 (hR13, R-3m)
$
 PHASE MU_D85 % 4 1 4 2 6 !
 CONST MU_D85 : FE W : W : FE W : FE W : !
$ ------------------------------------------------------------------------------
$ Defaults
$
 DEFINE-SYSTEM-DEFAULT ELEMENT 2 !
 DEFAULT-COM DEFINE_SYSTEM_ELEMENT VA !
 TYPE-DEF % SEQ * !
 TYPE-DEF A GES AMEND_PHASE_DESCRIPTION @ MAGNETIC -3 0.28 !
 TYPE-DEF B GES AMEND_PHASE_DESCRIPTION @ MAGNETIC -1 0.4 !
 FUNCTION ZERO      298.15  0;                                         6000 N !
 FUNCTION UN_ASS    298.15  0;                                         6000 N !
$ ------------------------------------------------------------------------------
$ Element data
$ ------------------------------------------------------------------------------
$ Fe
$
$ ORTHORHOMBIC_A20 and TETRAGONAL_U added im unary 4.1
$
 PAR  G(BCC_A2,FE:VA),,                 +GHSERFE;,,                   N 91Din !
 PAR  TC(BCC_A2,FE:VA),,                 1043.00;,,                   N 91Din !
 PAR  BM(BCC_A2,FE:VA),,                    2.22;,,                   N 91Din !
 PAR  G(FCC_A1,FE:VA),,                 +GFCCFE;,,                    N 91Din !
 PAR  TC(FCC_A1,FE:VA),,                 -201.00;,,                   N 91Din !
 PAR  BM(FCC_A1,FE:VA),,                   -2.10;,,                   N 91Din !
 PAR  G(HCP_A3,FE:VA),,                 +GHCPFE;,,                    N 91Din !
$PAR  G(CBCC_A12,FE:VA),,               +GHSERFE+4745;,,              N 91Din !
$PAR  G(CUB_A13,FE:VA),,                +GHSERFE+3745;,,              N 91Din !
$PAR  G(ORTHORHOMBIC_A20,FE),,          +GHSERFE+5000;,,              N 99SGUN !
$PAR  G(TETRAGONAL_U,FE),,              +GHSERFE+5000;,,              N 99SGUN !
 PAR  G(LIQUID,FE),,                    +GLIQFE;,,                    N 91Din !
$
 PAR  G(C14_LAVES,FE:FE),,              +3*GHSERFE+44130;,,           N 12Liu !
$
 FUNCTION GHSERFE   298.15  +1225.7+124.134*T-23.5143*T*LN(T)
       -0.00439752*T**2-5.8927E-08*T**3+77359*T**(-1);
      1811.00  Y  -25383.581+299.31255*T-46*T*LN(T)+2.29603E+31*T**(-9);
      6000.00  N !
 FUNCTION GFCCFE    298.15  -1462.4+8.282*T-1.15*T*LN(T)
       +6.4E-04*T**2+GHSERFE;
      1811.00  Y  -1713.815+0.940009*T+GHSERFE+4.9251E+30*T**(-9);
      6000.00  N !
 FUNCTION GHCPFE    298.15  -3705.78+12.591*T-1.15*T*LN(T)
       +6.4E-04*T**2+GHSERFE;
      1811.00  Y  -3957.195+5.249009*T+GHSERFE+4.9251E+30*T**(-9);
      6000.00  N !
 FUNCTION GLIQFE    298.15  +12040.17-6.55843*T+GHSERFE-3.67516E-21*T**7;
      1811.00  Y  -10838.83+291.302*T-46*T*LN(T);
      6000.00  N !
$ ------------------------------------------------------------------------------
$ W
$
 PAR  G(BCC_A2,W:VA),,                  +GHSERWW;,,                   N 91Din !
 PAR  G(FCC_A1,W:VA),,                  +GHSERWW+19300+0.63*T;,,      N 91Din !
 PAR  G(HCP_A3,W:VA),,                  +GHSERWW+14750;,,             N 91Din !
 PAR  G(LIQUID,W),,                     +GLIQWW;,,                    N 91Din !
$
 PAR  G(C14_LAVES,W:W),,                +3*GHSERWW+131400;,,          N 06Slu !
 PAR  G(MU_D85,W:W:W:W),,               +13*GHSERWW+469300;,,         N 06Slu !
$
 FUNCTION GHSERWW   298.15  -7646.311+130.4*T-24.1*T*LN(T)
       -0.001936*T**2+2.07E-07*T**3+44500*T**(-1)-5.33E-11*T**4;
      3695.00  Y  -82868.801+389.362335*T-54*T*LN(T)+1.528621E+33*T**(-9);
      6000.00  N !
 FUNCTION GLIQWW    298.15  +52160.584-14.10999*T+GHSERWW-2.713468E-24*T**7;
      3695.00  Y  -30436.051+375.175*T-54*T*LN(T);
      6000.00  N !
 FUNCTION GFCCWW    298.15  +GHSERWW+19300+0.63*T;                     6000 N !
$ ------------------------------------------------------------------------------
$ Binary system
$
$ A. Jacob, C. Schmetterer, L. Singheiser, A. Gray-Weale, B. Hallstedt,
$ A. Watson, Calphad, 50, 92-104(2015).
$
$ Checked against paper. Checked at 6000 K.
$
 PAR  L(LIQUID,FE,W;0),,                -25460.9+14.97*T;,,           N 15Jac !
 PAR  L(LIQUID,FE,W;1),,                +1743.7;,,                    N 15Jac !
 PAR  L(LIQUID,FE,W;2),,                +4633.3;,,                    N 15Jac !
$
 PAR  L(FCC_A1,FE,W:VA;0),,             +980.9+10*T;,,                N 15Jac !
$
 PAR  L(BCC_A2,FE,W:VA;0),,             +8707.65+15.84*T;,,           N 15Jac !
 PAR  L(BCC_A2,FE,W:VA;1),,             -8860.1;,,                    N 15Jac !
 PAR  L(BCC_A2,FE,W:VA;2),,             +7494.1;,,                    N 15Jac !
$
 PAR  G(C14_LAVES,FE:W),,               -31100.4+376.7*T
             -70.434*T*LN(T)-0.00492*T**2+166642*T**(-1);,,           N 15Jac !
 PAR  G(C14_LAVES,W:FE),,               +246880 +368.28*T
             -73.5*T*LN(T)-0.000298*T**2+100893*T**(-1);,,            N 15Jac !
$
 PAR  G(MU_D85,FE:W:FE:FE),,            +9*GHSERFE+4*GHSERWW
             -76329+39.68*T;,,                                        N 15Jac !
 PAR  G(MU_D85,FE:W:FE:W),,             +430118+1680.9*T
             -321.69*T*LN(T)-8.17E-04*T**2+510840.6*T**(-1);,,        N 15Jac !
 PAR  G(MU_D85,FE:W:W:FE),,             -141384.5+1685*T
             -315.63*T*LN(T)-0.0051419*T**2+694229.8*T**(-1)
			 -1.3199E-06*T**3;,,                                      N 15Jac !
 PAR  G(MU_D85,FE:W:W:W),,              +GHSERFE+12*GHSERWW
             +375549;,,                                               N 15Jac !
 PAR  G(MU_D85,W:W:FE:FE),,             +8*GHSERFE+5*GHSERWW
             +78213;,,                                                N 15Jac !
 PAR  G(MU_D85,W:W:FE:W),,              +484185+1675.9*T
             -322*T*LN(T)-7.198E-04*T**2+491025.1*T**(-1);,,          N 15Jac !
 PAR  G(MU_D85,W:W:W:FE),,              -111740.6+1697.2*T
             -314.1*T*LN(T)-0.01214*T**2+647792.1*T**(-1);,,          N 15Jac !
$
$ metastable
$
 PAR  L(HCP_A3,FE,W:VA;0),,             +980.9+10*T;,,                N Same !
$ ------------------------------------------------------------------------------
$
 ASSESSED_SYSTEM
  FE-W(TDB -* +LIQUID +BCC_A2 +FCC_A1 +C14_LAVES +MU_D85 ;G5 C_S:BCC/FE:VA
  MAJ:BCC/W:VA ;P3 TMM:300/4000 STP:.2/2000/1 STP:.001/1400/2) !
$
$
 LIST-OF-REFERENCE
 NUMBER  SOURCE
  Null   'Unknown source'
  REFLAV 'Laves phase convention: G(LAVES,X:X)=+3*GHSERXX+15000'
  Same   'Same or similar interaction as in the corresponding stable phase'
  87Gus1 'P. Gustafson, Metall. Trans. A, 18A, 175-88 (1987); Fe-W'
  88Gus1 'P. Gustafson, Z. Metallkd., 79, 388-96 (1988); Fe-Mo-W'
  88Gus4 'P. Gustafson, Metall. Trans. A, 19A, 2531-46(1988); Cr-Fe-W'
  91Din  'A.T. Dinsdale, Calphad, 15, 317-425(1991).'
  99Lee  'B.-J. Lee, unpublished, 1999'
  99SGUN 'SGTE unary database V.4.1, 1999.'
  06Slu  'M.H.F. Sluiter, Calphad, 30, 357-66(2006); Endmember values'
  12Liu  'S.H. Liu, B. Hallstedt, D. Music, Y. Du,
          Calphad, Calphad, 38, 43-58(2012); Fe-Nb'
  15Jac  'A. Jacob, C. Schmetterer, L. Singheiser, A. Gray-Weale, B. Hallstedt,
          A. Watson, Calphad, 50, 92-104(2015); Fe-W'
!

File: data/databases/sgte-binary/FeW-87Gus-LB.tdb
$
$ Database for Fe-W from P. Gustafson 1987 (included in LB Vol. 3)
$
$ P. Gustafson, Metall. Trans. A, 18A, 175-88 (1987).
$
$ Dataset created 2010.01.23 by Bengt Hallstedt.
$ 2021.01.02: Modified for use with GES6.
$ 2024.09.23: C14_LAVES constituents corrected.
$
$ Fe and W were introduced on both sub-lattices of C14_LAVES in tcfe99
$ by B.-J. Lee 1999, but without the Wagner-Schottky relation for
$ G(C14_LAVES,W:FE). There is also a misprint in G(C14_LAVES,W:W).
$
$ ------------------------------------------------------------------------------
 TEMP-LIM 298.15 6000.00 !
$
$ELEMENT NAME  REF. STATE               ATOMIC MASS H298-H0    S298    !
$
 ELEMENT VA   VACUUM                      0.0          0.0      0.0    ! 
 ELEMENT FE   BCC_A2                     55.847     4489.0     27.2797 ! 
 ELEMENT W    BCC_A2                    183.85      4970.0     32.6176 ! 
$ ------------------------------------------------------------------------------
$ Phase definitions
$
 PHASE LIQUID:L % 1 1 !
 CONST LIQUID:L : FE W : !
$
$ Fcc (cF4, Fm-3m) and MeX (cF8, Fm-3m)
$
 PHASE FCC_A1 %A 2 1 1 !
 CONST FCC_A1 : FE W : VA : !
$
$ Bcc (cI2, Im-3m)
$
 PHASE BCC_A2 %B 2 1 3 !
 CONST BCC_A2 : FE W : VA : !
$
$ Hcp (hP2, P6_3/mmc) and Me2X (NiAs-type, hP4, P6_3/mmc, B8_1)
$
 PHASE HCP_A3 % 2 1 0.5 !
 CONST HCP_A3 : FE W : VA : !
$
$ Prototype MgZn2 (hP12, P6_3/mmc)
$
 PHASE C14_LAVES % 2 2 1 !
 CONST C14_LAVES : FE% W : FE W% : !
$
$ Prototype Fe7W6 (hR13, R-3m)
$
 PHASE MU_D85 % 3 7 2 4 !
 CONST MU_D85 : FE : W : FE W% : !
$ ------------------------------------------------------------------------------
$ Defaults
$
 DEFINE-SYSTEM-DEFAULT ELEMENT 2 !
 DEFAULT-COM DEFINE_SYSTEM_ELEMENT VA !
 TYPE-DEF % SEQ * !
 TYPE-DEF A GES AMEND_PHASE_DESCRIPTION @ MAGNETIC -3 0.28 !
 TYPE-DEF B GES AMEND_PHASE_DESCRIPTION @ MAGNETIC -1 0.4 !
 FUNCTION ZERO      298.15  0;                                         6000 N !
 FUNCTION UN_ASS    298.15  0;                                         6000 N !
$ ------------------------------------------------------------------------------
$ Element data
$ ------------------------------------------------------------------------------
$ Fe
$
$ ORTHORHOMBIC_A20 and TETRAGONAL_U added im unary 4.1
$
 PAR  G(BCC_A2,FE:VA),,                 +GHSERFE;,,                   N 91Din !
 PAR  TC(BCC_A2,FE:VA),,                 1043.00;,,                   N 91Din !
 PAR  BM(BCC_A2,FE:VA),,                    2.22;,,                   N 91Din !
 PAR  G(FCC_A1,FE:VA),,                 +GFCCFE;,,                    N 91Din !
 PAR  TC(FCC_A1,FE:VA),,                 -201.00;,,                   N 91Din !
 PAR  BM(FCC_A1,FE:VA),,                   -2.10;,,                   N 91Din !
 PAR  G(HCP_A3,FE:VA),,                 +GHCPFE;,,                    N 91Din !
$PAR  G(CBCC_A12,FE:VA),,               +GHSERFE+4745;,,              N 91Din !
$PAR  G(CUB_A13,FE:VA),,                +GHSERFE+3745;,,              N 91Din !
$PAR  G(ORTHORHOMBIC_A20,FE),,          +GHSERFE+5000;,,              N 99SGUN !
$PAR  G(TETRAGONAL_U,FE),,              +GHSERFE+5000;,,              N 99SGUN !
 PAR  G(LIQUID,FE),,                    +GLIQFE;,,                    N 91Din !
$
 FUNCTION GHSERFE   298.15  +1225.7+124.134*T-23.5143*T*LN(T)
       -0.00439752*T**2-5.8927E-08*T**3+77359*T**(-1);
      1811.00  Y  -25383.581+299.31255*T-46*T*LN(T)+2.29603E+31*T**(-9);
      6000.00  N !
 FUNCTION GFCCFE    298.15  -1462.4+8.282*T-1.15*T*LN(T)
       +6.4E-04*T**2+GHSERFE;
      1811.00  Y  -1713.815+0.940009*T+GHSERFE+4.9251E+30*T**(-9);
      6000.00  N !
 FUNCTION GHCPFE    298.15  -3705.78+12.591*T-1.15*T*LN(T)
       +6.4E-04*T**2+GHSERFE;
      1811.00  Y  -3957.195+5.249009*T+GHSERFE+4.9251E+30*T**(-9);
      6000.00  N !
 FUNCTION GLIQFE    298.15  +12040.17-6.55843*T+GHSERFE-3.67516E-21*T**7;
      1811.00  Y  -10838.83+291.302*T-46*T*LN(T);
      6000.00  N !
$ ------------------------------------------------------------------------------
$ W
$
 PAR  G(BCC_A2,W:VA),,                  +GHSERWW;,,                   N 91Din !
 PAR  G(FCC_A1,W:VA),,                  +GHSERWW+19300+0.63*T;,,      N 91Din !
 PAR  G(HCP_A3,W:VA),,                  +GHSERWW+14750;,,             N 91Din !
 PAR  G(LIQUID,W),,                     +GLIQWW;,,                    N 91Din !
$
 FUNCTION GHSERWW   298.15  -7646.311+130.4*T-24.1*T*LN(T)
       -0.001936*T**2+2.07E-07*T**3+44500*T**(-1)-5.33E-11*T**4;
      3695.00  Y  -82868.801+389.362335*T-54*T*LN(T)+1.528621E+33*T**(-9);
      6000.00  N !
 FUNCTION GLIQWW    298.15  +52160.584-14.10999*T+GHSERWW-2.713468E-24*T**7;
      3695.00  Y  -30436.051+375.175*T-54*T*LN(T);
      6000.00  N !
 FUNCTION GFCCWW    298.15  +GHSERWW+19300+0.63*T;                     6000 N !
$ ------------------------------------------------------------------------------
$ Binary system
$
$ From P. Gustafson 1987 (included in LB Vol. 3)
$
$ P. Gustafson, Metall. Trans. A, 18A, 175-88 (1987).
$
$ Checked against LB and paper. Checked at 6000 K.
$
$ Fe and W were introduced on both sub-lattices of C14_LAVES in tcfe99
$ by B.-J. Lee 1999, but without the Wagner-Schottky relation for
$ G(C14_LAVES,W:FE). There is also a misprint in G(C14_LAVES,W:W).
$
 PAR  L(LIQUID,FE,W;0),,                -3607+5.65*T;,,               N 87Gus1 !
 PAR  L(LIQUID,FE,W;1),,                -5450;,,                      N 87Gus1 !
$
 PAR  L(FCC_A1,FE,W:VA;0),,             +25977-3.36*T;,,              N 87Gus1 !
 PAR  L(FCC_A1,FE,W:VA;1),,             -7258.6;,,                    N 87Gus1 !
$
 PAR  L(BCC_A2,FE,W:VA;0),,             +41544;,,                     N 87Gus1 !
 PAR  L(BCC_A2,FE,W:VA;1),,             -12621;,,                     N 87Gus1 !
$
 PAR  G(C14_LAVES,FE:W),,               +2*GFCCFE+GHSERWW
             -13500+5*T;,,                                            N 87Gus1 !
 PAR  G(C14_LAVES,W:FE),,               +2*GHSERWW+GHSERFE+15000;,,   N 99Lee !
 PAR  L(C14_LAVES,FE,W:FE;0),,          +83088;,,                     N 99Lee !
 PAR  L(C14_LAVES,FE,W:W;0),,           +83088;,,                     N 99Lee !
 PAR  L(C14_LAVES,FE:FE,W;0),,          +41544;,,                     N 99Lee !
 PAR  L(C14_LAVES,W:FE,W;0),,           +41544;,,                     N 99Lee !
$
 PAR  G(MU_D85,FE:W:FE),,               +7*GFCCFE+2*GHSERWW+4*GHSERFE
             +14300+26.7*T;,,                                         N 87Gus1 !
 PAR  G(MU_D85,FE:W:W),,                +7*GFCCFE+6*GHSERWW
             -53450+19*T;,,                                           N 87Gus1 !
$
$ metastable
$
 PAR  L(HCP_A3,FE,W:VA;0),,             +25977-3.36*T;,,              N 87Gus1 !
 PAR  L(HCP_A3,FE,W:VA;1),,             -7258.6;,,                    N 87Gus1 !
$
$PAR  G(CHI_A12,FE:W:FE),,              +24*GFCCFE+10*GHSERWW
$            +24*GFCCFE-11370+50*T;,,                                 N 88Gus4 !
$PAR  G(CHI_A12,FE:W:W),,               +24*GFCCFE+10*GHSERWW
$            +24*GFCCW+35300;,,                                       N 88Gus4 !
$
$PAR  G(R_PHASE,FE:W:FE),,              +27*GFCCFE+14*GHSERWW
$            +12*GHSERFE;,,                                           N 88Gus1 !
$PAR  G(R_PHASE,FE:W:W),,               +27*GFCCFE+26*GHSERWW;,,      N 88Gus1 !
$
$PAR  G(SIGMA_OLD,FE:W:FE),,            +8*GFCCFE+4*GHSERWW
$            +18*GHSERFE;,,                                           N 88Gus1 !
$PAR  G(SIGMA_OLD,FE:W:W),,             +8*GFCCFE+22*GHSERWW
$            +200000;,,                                               N 88Gus1 !
$PAR  L(SIGMA_OLD,FE:W:FE,W;0),,        +222909;,,                    N 88Gus1 !
$ ------------------------------------------------------------------------------
$
 ASSESSED_SYSTEM
  FE-W(TDB -* +LIQUID +BCC_A2 +FCC_A1 +C14_LAVES +MU_D85 ;G5 C_S:BCC/FE:VA
  MAJ:BCC/W:VA ;P3 TMM:300/4000 STP:.2/2000/1 STP:.001/1400/2) !
$
$
 LIST-OF-REFERENCE
 NUMBER  SOURCE
  Null   'Unknown source'
  REFLAV 'Laves phase convention: G(LAVES,X:X)=+3*GHSERXX+15000'
  87Gus1 'P. Gustafson, Metall. Trans. A, 18A, 175-88 (1987); Fe-W'
  88Gus1 'P. Gustafson, Z. Metallkd., 79, 388-96 (1988); Fe-Mo-W'
  88Gus4 'P. Gustafson, Metall. Trans. A, 19A, 2531-46(1988); Cr-Fe-W'
  91Din  'A.T. Dinsdale, Calphad, 15, 317-425(1991).'
  99Lee  'B.-J. Lee, unpublished, 1999'
  99SGUN 'SGTE unary database V.4.1, 1999.'
!

File: data/databases/sgte-binary/FeY-14Kar.tdb
$
$ Database for Fe-Y from S. Kardellas et al. 2014.
$
$ S. Kardellas, C. Servant, N. Selhaoui, A. Iddaoudi, M. Ait Amar, L. Bouirden,
$ J. Alloys Compd., 583, 598-606(2014).
$
$ Dataset created 2022.02.05 by Bengt Hallstedt.
$
$ The paper includes both a "Redlich-Kister" and a Kaptay model for the liquid.
$ This dataset uses the RK model.
$
$ There are some misprints in the parameter list.
$
$ An extra interaction had to be added for Fe23Y6 to avoid a stable range
$ in the centre of the system.
$
$ The LT to HT transition for Fe17Y2 is at 1139 K instead of 1184 K, due to
$ some misprint in the Fe17Y2 parameters.
$
$ Invariant equilibria differ by up to 12 K.
$
$ There is an inverse miscibility gap with a minimum at 3969 K and x(Y)=0.61.
$
$ ------------------------------------------------------------------------------
 TEMP-LIM 298.15 6000.00 !
$
$ELEMENT NAME  REF. STATE               ATOMIC MASS H298-H0    S298    !
$
 ELEMENT VA   VACUUM                      0.0          0.0      0.0    ! 
 ELEMENT FE   BCC_A2                     55.847     4489.0     27.2797 ! 
 ELEMENT Y    HCP_A3                     88.9059    5983.457   44.7875 ! 
$ ------------------------------------------------------------------------------
$ Phase definitions
$
 PHASE LIQUID:L % 1 1 !
 CONST LIQUID:L : FE Y : !
$
$ Fcc (cF4, Fm-3m) and MeX (cF8, Fm-3m)
$
 PHASE FCC_A1 %A 2 1 1 !
 CONST FCC_A1 : FE% Y : VA : !
$
$ Bcc (cI2, Im-3m)
$
 PHASE BCC_A2 %B 2 1 3 !
 CONST BCC_A2 : FE Y : VA : !
$
$ Hcp (hP2, P6_3/mmc) and Me2X (NiAs-type, hP4, P6_3/mmc, B8_1)
$
 PHASE HCP_A3 % 2 1 0.5 !
 CONST HCP_A3 : FE Y% : VA : !
$
$ Prototype Th2Zn17 (hR19, R-3m), low T
$
 PHASE FE17Y2_LT %A 2 17 2 !
 CONST FE17Y2_LT : FE : Y : !
$
$ Prototype Ni17Th2 (hP38, P6_3/mmc), high T
$
 PHASE FE17Y2_HT % 2 17 2 !
 CONST FE17Y2_HT : FE : Y : !
$
$ Prototype Mn23Th6 (cF116, Fm-3m)
$
 PHASE FE23Y6_D8A %A 2 23 6 !
 CONST FE23Y6_D8A : FE% Y : FE Y% : !
$
$ Prototype Ni3Pu (hR12, R-3m)
$
 PHASE FE3Y %A 2 3 1 !
 CONST FE3Y : FE : Y : !
$
$ Prototype Cu2Mg (cF24, Fd-3m)
$
 PHASE FE2Y_C15 %A 2 2 1 !
 CONST FE2Y_C15 : FE : FE Y% : !
$ ------------------------------------------------------------------------------
$ Defaults
$
 DEFINE-SYSTEM-DEFAULT ELEMENT 2 !
 DEFAULT-COM DEFINE_SYSTEM_ELEMENT VA !
 TYPE-DEF % SEQ * !
 TYPE-DEF A GES AMEND_PHASE_DESCRIPTION @ MAGNETIC -3 0.28 !
 TYPE-DEF B GES AMEND_PHASE_DESCRIPTION @ MAGNETIC -1 0.4 !
 FUNCTION ZERO      298.15  0;                                         6000 N !
 FUNCTION UN_ASS    298.15  0;                                         6000 N !
 FUNCTION R         298.15  +8.31451;                                  6000 N !
$ ------------------------------------------------------------------------------
$ Element data
$ ------------------------------------------------------------------------------
$ Fe
$
$ ORTHORHOMBIC_A20 and TETRAGONAL_U added im unary 4.1
$
 PAR  G(BCC_A2,FE:VA),,                 +GHSERFE;,,                   N 91Din !
 PAR  TC(BCC_A2,FE:VA),,                 1043.00;,,                   N 91Din !
 PAR  BMAG(BCC_A2,FE:VA),,                  2.22;,,                   N 91Din !
 PAR  G(FCC_A1,FE:VA),,                 +GFCCFE;,,                    N 91Din !
 PAR  TC(FCC_A1,FE:VA),,                 -201.00;,,                   N 91Din !
 PAR  BMAG(FCC_A1,FE:VA),,                 -2.10;,,                   N 91Din !
 PAR  G(HCP_A3,FE:VA),,                 +GHCPFE;,,                    N 91Din !
$PAR  G(CBCC_A12,FE:VA),,               +GHSERFE+4745;,,              N 91Din !
$PAR  G(CUB_A13,FE:VA),,                +GHSERFE+3745;,,              N 91Din !
$PAR  G(ORTHORHOMBIC_A20,FE),,          +GHSERFE+5000;,,              N 99SGUN !
$PAR  G(TETRAGONAL_U,FE),,              +GHSERFE+5000;,,              N 99SGUN !
 PAR  G(LIQUID,FE),,                    +GLIQFE;,,                    N 91Din !
$
 PAR  G(FE23Y6_D8A,FE:FE),,             +29*GHSERFE+145000;,,         N 14Kar !
 PAR  G(FE2Y_C15,FE:FE),,               +3*GHSERFE+15000;,,           N 14Kar !
$
 FUNCTION GHSERFE   298.15  +1225.7+124.134*T-23.5143*T*LN(T)
       -0.00439752*T**2-5.8927E-08*T**3+77359*T**(-1);
      1811.00  Y  -25383.581+299.31255*T-46*T*LN(T)+2.29603E+31*T**(-9);
      6000.00  N !
 FUNCTION GFCCFE    298.15  -1462.4+8.282*T-1.15*T*LN(T)
       +6.4E-04*T**2+GHSERFE;
      1811.00  Y  -1713.815+0.940009*T+GHSERFE+4.9251E+30*T**(-9);
      6000.00  N !
 FUNCTION GHCPFE    298.15  -3705.78+12.591*T-1.15*T*LN(T)
       +6.4E-04*T**2+GHSERFE;
      1811.00  Y  -3957.195+5.249009*T+GHSERFE+4.9251E+30*T**(-9);
      6000.00  N !
 FUNCTION GLIQFE    298.15  +12040.17-6.55843*T+GHSERFE-3.67516E-21*T**7;
      1811.00  Y  -10838.83+291.302*T-46*T*LN(T);
      6000.00  N !
$ ------------------------------------------------------------------------------
$ Y
$
$ HCP_A3, BCC_A2 and LIQUID revised in unary 3.0
$ FCC_A1 added in unary 4.1
$
 PAR  G(HCP_A3,Y:VA)            100.00  +GHSERYY;                3700 N 95She3 !
 PAR  G(BCC_A2,Y:VA)            100.00  +GBCCYY;                 3700 N 95She3 !
 PAR  G(FCC_A1,Y:VA)            100.00  +GHSERYY+6000;           3700 N Frie2 !
 PAR  G(LIQUID,Y)               100.00  +GLIQYY;                 3700 N 95She3 !
$
 PAR  G(FE23Y6_D8A,Y:Y),,               +29*GHSERYY+145000;,,         N 14Kar !
$
 FUNCTION GHSERYY   100.00  -8011.09379+128.572856*T-25.6656992*T*LN(T)
       -0.00175716414*T**2-4.17561786E-07*T**3+26911.509*T**(-1);
      1000.00  Y  -7179.74574+114.497104*T-23.4941827*T*LN(T)
       -0.0038211802*T**2-8.2534534E-08*T**3;
      1795.15  Y  -67480.7761+382.124727*T-56.9527111*T*LN(T)
       +0.00231774379*T**2-7.22513088E-08*T**3+18077162.6*T**(-1);
      3700.00  N !
 FUNCTION GBCCYY    100.00  -833.658863+123.667346*T-25.5832578*T*LN(T)
       -0.00237175965*T**2+9.10372497E-09*T**3+27340.0687*T**(-1);
      1000.00  Y  -1297.79829+134.528352*T-27.3038477*T*LN(T)
       -5.41757644E-04*T**2-3.05012175E-07*T**3;
      1795.15  Y  +15389.4975+0.981325399*T-8.88296647*T*LN(T)
       -0.00904576576*T**2+4.02944768E-07*T**3-2542575.96*T**(-1);
      3700.00  N !
 FUNCTION GLIQYY    100.00  +2098.50738+119.41873*T-24.6467508*T*LN(T)
       -0.00347023463*T**2-8.12981167E-07*T**3+23713.7332*T**(-1);
      1000.00  Y  +7386.44846+19.4520171*T-9.0681627*T*LN(T)
       -0.0189533369*T**2+1.7595327E-06*T**3;
      1795.15  Y  -12976.5957+257.400783*T-43.0952*T*LN(T);
      3700.00  N !
$ ------------------------------------------------------------------------------
$ Binary system
$
$ S. Kardellas, C. Servant, N. Selhaoui, A. Iddaoudi, M. Ait Amar, L. Bouirden,
$ J. Alloys Compd., 583, 598-606(2014).
$
$ Checked against paper. Checked at 6000 K.
$
$ The paper includes both a "Redlich-Kister" and a Kaptay model for the liquid.
$ This dataset uses the RK model.
$
$ There are some misprints in the parameter list.
$
$ An extra interaction had to be added for Fe23Y6 to avoid a stable range
$ in the centre of the system.
$
$ The LT to HT transition for Fe17Y2 is at 1139 K instead of 1184 K, due to
$ some misprint in the Fe17Y2 parameters.
$
$ Invariant equilibria differ by up to 12 K.
$
$ There is an inverse miscibility gap with a minimum at 3969 K and x(Y)=0.61.
$
 PAR  L(LIQUID,FE,Y;0),,                -36095.134-3.602385*T
             +0.0016606922*T**2;,,                                    N 14Kar !
 PAR  L(LIQUID,FE,Y;1),,                -5490.9858-16.447786*T;,,     N 14Kar !
 PAR  L(LIQUID,FE,Y;2),,                +26444.226-23.30126*T;,,      N 14Kar !
$
 PAR  L(FCC_A1,FE,Y:VA;0),,             +ZERO;,,                      N 14Kar !
 PAR  L(BCC_A2,FE,Y:VA;0),,             +18000;,,                     N 14Kar !
 PAR  L(HCP_A3,FE,Y:VA;0),,             +15000;,,                     N 14Kar !
$
 PAR  G(FE17Y2_LT,FE:Y),,               +17*GHSERFE+2*GHSERYY
             -269106.5+44.194*T;,,                                    N 14Kar !
 PAR  TC(FE17Y2_LT,FE:Y),,                328.00;,,                   N 14Kar !
$ For one mole of atoms below
$PAR  BMAG(FE17Y2_LT,FE:Y),,                2.05;,,                   N 14Kar !
 PAR  BMAG(FE17Y2_LT,FE:Y),,            1.591E+09;,,                  N 14Kar !
$
 PAR  G(FE17Y2_HT,FE:Y),,               +17*GHSERFE+2*GHSERYY
             -260262+36.4135*T;,,                                     N 14Kar !
$
 PAR  G(FE23Y6_D8A,FE:Y),,              +23*GHSERFE+6*GHSERYY
             -461100+17.4*T;,,                                        N 14Kar !
 PAR  G(FE23Y6_D8A,Y:FE),,              +23*GHSERYY+6*GHSERFE
             +751100-17.4*T;,,                                        N 14Kar !
 PAR  L(FE23Y6_D8A,FE:FE,Y;0),,         -145559.1548;,,               N 14Kar !
 PAR  L(FE23Y6_D8A,FE,Y:Y;0),,          +145000;,,                    N !
 PAR  TC(FE23Y6_D8A,FE:Y),,               485.00;,,                   N 14Kar !
$ For one mole of atoms below
$PAR  BMAG(FE23Y6_D8A,FE:Y),,               1.94;,,                   N 14Kar !
 PAR  BMAG(FE23Y6_D8A,FE:Y),,           3.820E+13;,,                  N 14Kar !
$
 PAR  G(FE3Y,FE:Y),,                    +3*GHSERFE+GHSERYY
             -65466.132-1.23084916*T;,,                               N 14Kar !
 PAR  TC(FE3Y,FE:Y),,                     539.00;,,                   N 14Kar !
$ For one mole of atoms below
$PAR  BMAG(FE3Y,FE:Y),,                     1.65;,,                   N 14Kar !
 PAR  BMAG(FE3Y,FE:Y),,                    48.32;,,                   N 14Kar !
$
 PAR  G(FE2Y_C15,FE:Y),,                +2*GHSERFE+GHSERYY
             -48302.721+0.49886544*T;,,                               N 14Kar !
 PAR  L(FE2Y_C15,FE:FE,Y;0),,           -47700+1.8*T;,,               N 14Kar !
 PAR  TC(FE2Y_C15,FE:Y),,                 545.00;,,                   N 14Kar !
$ For one mole of atoms below
$PAR  BMAG(FE2Y_C15,FE:Y),,                 1.45;,,                   N 14Kar !
 PAR  BMAG(FE2Y_C15,FE:Y),,                13.71;,,                   N 14Kar !
$ ------------------------------------------------------------------------------
$
$
 LIST-OF-REFERENCE
 NUMBER  SOURCE
  Null   'Unknown source'
  Same   'Same or similar interaction as in the corresponding stable phase'
  REFLAV 'Laves phase convention: G(LAVES,X:X)=+3*GHSERXX+15000'
  Frie2  'Suzana Fries and Leo Lukas, unpublished,
          SGTE unary database V.4.1, 1999; Y'
  91Din  'A.T. Dinsdale, Calphad, 15, 317-425(1991).'
  95She3 'H. Shen, W. Zhang, G. Liu, R. Wang, Z. Du, Report F-95-03,
          University of Science and Technology, Beijing, May 1995,
          SGTE unary database V.3.0, 1996; Y'
  99SGUN 'SGTE unary database V.4.1, 1999.'
  14Kar  'S. Kardellas, C. Servant, N. Selhaoui, A. Iddaoudi, M. Ait Amar,
          L. Bouirden, J. Alloys Compd., 583, 598-606(2014); Fe-Y'
!
