Repository: orchid-calphad/orchid-project.org

# orchid-project.org

Website and released data of **ORCHID** (Open Repository for CALPHAD Hypotheses, Intelligence, and Discovery),
served by GitHub Pages at https://orchid-project.org. Releases are archived on Zenodo (one DOI per version).

- `index.html`, `catalog/`, `best-practices.html` — static, self-contained pages (generated in the ORCHID tooling).
- `data/` — released data: catalog, redistributable TDB files, convex hulls. Licences: `data/LICENSES.md`, `data/NOTICE.md`.
- `llms.txt`, `data/croissant.json`, `CITATION.cff`, `.zenodo.json` — machine-readable metadata.

Only data with clear redistribution rights are published.

File: data/databases/sgte-binary/FeZn-11Tan.tdb
$
$ Database for Fe-Zn from Y. Tang et al. 2011.
$
$ Y. Tang, X. Yuan, Y. Du, W. Xiong, J. Mining Metall. B, 47, 1-10(2011).
$
$ Dataset created 2022.03.12 by Bengt Hallstedt.
$
$ Based on 09Xio. Kaptay model for the liquid interaction.
$
$ The fcc interaction is possibly incorrect (gamma-loop).
$
$ Invariant equilibria differ by up to 2 K.
$
$ ------------------------------------------------------------------------------
 TEMP-LIM 298.15 6000.00 !
$
$ELEMENT NAME  REF. STATE               ATOMIC MASS H298-H0    S298    !
$
 ELEMENT VA   VACUUM                      0.0          0.0      0.0    ! 
 ELEMENT FE   BCC_A2                     55.847     4489.0     27.2797 ! 
 ELEMENT ZN   HCP_A3                     65.38      5657.0     41.63   ! 
$ ------------------------------------------------------------------------------
$ Phase definitions
$
 PHASE LIQUID:L % 1 1 !
 CONST LIQUID:L : FE ZN : !
$
$ Fcc (cF4, Fm-3m) and MeX (cF8, Fm-3m)
$
 PHASE FCC_A1 %A 2 1 1 !
 CONST FCC_A1 : FE% ZN : VA : !
$
$ Bcc (cI2, Im-3m)
$
 PHASE BCC_A2 %B 2 1 3 !
 CONST BCC_A2 : FE% ZN : VA : !
$
$ Hcp (hP2, P6_3/mmc) and Me2X (NiAs-type, hP4, P6_3/mmc, B8_1)
$
 PHASE HCP_A3 % 2 1 0.5 !
 CONST HCP_A3 : FE ZN : VA : !
$
$ Prototype Cu5Zn8 (cI52, I-43m), Gamma
$ Pauling file suggests Fe3Zn10 as prototype
$
 PHASE FE3ZN7_D82 % 4 0.154 0.154 0.231 0.461 !
 CONST FE3ZN7_D82 : FE ZN : FE ZN : FE ZN : ZN : !
$
$ Prototype Fe11Zn40 (cF408, F-43m), Gamma_1
$
 PHASE FEZN4 % 3 0.137 0.118 0.745 !
 CONST FEZN4 : FE : FE ZN : ZN : !
$
$ Prototype FeZn10 (hP632, P6_3/mmc), delta
$
 PHASE FEZN10 % 3 0.058 0.18 0.762 !
 CONST FEZN10 : FE : FE ZN : ZN : !
$
$ Prototype CoZn13 (mC28, C2/m), zeta
$
 PHASE FEZN13 % 3 0.072 0.856 0.072 !
 CONST FEZN13 : FE VA : ZN : ZN VA : !
$ ------------------------------------------------------------------------------
$ Defaults
$
 DEFINE-SYSTEM-DEFAULT ELEMENT 2 !
 DEFAULT-COM DEFINE_SYSTEM_ELEMENT VA !
 TYPE-DEF % SEQ * !
 TYPE-DEF A GES AMEND_PHASE_DESCRIPTION @ MAGNETIC -3 0.28 !
 TYPE-DEF B GES AMEND_PHASE_DESCRIPTION @ MAGNETIC -1 0.4 !
 FUNCTION ZERO      298.15  0;                                         6000 N !
 FUNCTION UN_ASS    298.15  0;                                         6000 N !
 FUNCTION R         298.15  +8.31451;                                  6000 N !
$ ------------------------------------------------------------------------------
$ Element data
$ ------------------------------------------------------------------------------
$ Fe
$
$ ORTHORHOMBIC_A20 and TETRAGONAL_U added im unary 4.1
$
 PAR  G(BCC_A2,FE:VA),,                 +GHSERFE;,,                   N 91Din !
 PAR  TC(BCC_A2,FE:VA),,                 1043.00;,,                   N 91Din !
 PAR  BM(BCC_A2,FE:VA),,                    2.22;,,                   N 91Din !
 PAR  G(FCC_A1,FE:VA),,                 +GFCCFE;,,                    N 91Din !
 PAR  TC(FCC_A1,FE:VA),,                 -201.00;,,                   N 91Din !
 PAR  BM(FCC_A1,FE:VA),,                   -2.10;,,                   N 91Din !
 PAR  G(HCP_A3,FE:VA),,                 +GHCPFE;,,                    N 91Din !
$PAR  G(CBCC_A12,FE:VA),,               +GHSERFE+4745;,,              N 91Din !
$PAR  G(CUB_A13,FE:VA),,                +GHSERFE+3745;,,              N 91Din !
$PAR  G(ORTHORHOMBIC_A20,FE),,          +GHSERFE+5000;,,              N 99SGUN !
$PAR  G(TETRAGONAL_U,FE),,              +GHSERFE+5000;,,              N 99SGUN !
 PAR  G(LIQUID,FE),,                    +GLIQFE;,,                    N 91Din !
$
 FUNCTION GHSERFE   298.15  +1225.7+124.134*T-23.5143*T*LN(T)
       -0.00439752*T**2-5.8927E-08*T**3+77359*T**(-1);
      1811.00  Y  -25383.581+299.31255*T-46*T*LN(T)+2.29603E+31*T**(-9);
      6000.00  N !
 FUNCTION GFCCFE    298.15  -1462.4+8.282*T-1.15*T*LN(T)
       +6.4E-04*T**2+GHSERFE;
      1811.00  Y  -1713.815+0.940009*T+GHSERFE+4.9251E+30*T**(-9);
      6000.00  N !
 FUNCTION GHCPFE    298.15  -3705.78+12.591*T-1.15*T*LN(T)
       +6.4E-04*T**2+GHSERFE;
      1811.00  Y  -3957.195+5.249009*T+GHSERFE+4.9251E+30*T**(-9);
      6000.00  N !
 FUNCTION GLIQFE    298.15  +12040.17-6.55843*T+GHSERFE-3.67516E-21*T**7;
      1811.00  Y  -10838.83+291.302*T-46*T*LN(T);
      6000.00  N !
$ ------------------------------------------------------------------------------
$ Zn
$
$ BCT_A5 and DIAMOND_A4 added in unary 3.0
$ HCP_A3 revised in unary 4.1 (due to introduction of HCP_ZN)
$ RHOMBOHEDRAL_A7 and TETRAGONAL_A6 added in unary 4.1
$ TETRAGONAL_A6 revised in unary 4.4
$ CBCC_A12 and CUB_A13 added in unary 4.4
$ HCP_A3 and LIQUID modified in unary 5.0 (melting T and coefficients adjusted)
$ RHOMBO_A10 added in unary 5.0
$
$ Pure Zn restored as HCP_A3
$
 PAR  G(HCP_A3,ZN:VA),,                 +GHSERZN;                1700 N 91Din !
$PAR  G(HCP_A3,ZN:VA),,                 +GHSERZN
$            +2969.82-1.56968*T;                                 1700 N 93Kow !
 PAR  G(FCC_A1,ZN:VA),,                 +GHSERZN
             +2969.82-1.56968*T;                                 1700 N 91Din !
 PAR  G(BCC_A2,ZN:VA),,                 +GHSERZN
             +2886.96-2.5104*T;                                  1700 N 91Din !
$PAR  G(DIAMOND_A4,ZN),,                +GHSERZN+30*T;           1700 N SGCOST !
$PAR  G(BCT_A5,ZN),,                    +GHSERZN
$            +2886.96-2.5104*T;                                  1700 N SGCOST !
$PAR  G(TETRAGONAL_A6,ZN),,             +GHSERZN+4184;           1700 N 96Lee !
$PAR  G(TETRAGONAL_A6,ZN),,             +GHSERZN
$            +2886.96-2.5104*T;                                  1700 N 99SGUN !
$PAR  G(RHOMBOHEDRAL_A7,ZN),,           +GHSERZN+2300+11.5*T;    1700 N 99SGUN !
$PAR  G(RHOMBO_A10,ZN),,                +GLIQZN-2000+10*T;       1700 N 98Han !
$PAR  G(CBCC_A12,ZN:VA),,               +GHSERZN+2000;           1700 N 01Mie !
$PAR  G(CUB_A13,ZN:VA),,                +GHSERZN+2000;           1700 N 01Mie !
 PAR  G(LIQUID,ZN),,                    +GLIQZN;                 1700 N 91Din !
$
 PAR  G(FE3ZN7_D82,ZN:ZN:ZN:ZN),,       +GHSERZN
             +4830-6.91322*T;,,                                       N 11Tan !
 PAR  G(FEZN13,VA:ZN:VA),,              +0.856*GHSERZN+81;,,          N 11Tan !
 PAR  G(FEZN13,VA:ZN:ZN),,              +0.928*GHSERZN+764.75;,,      N 11Tan !
$
 FUNCTION GHSERZN   298.15  -7285.787+118.470069*T-23.701314*T*LN(T)
       -0.001712034*T**2-1.264963E-06*T**3;
       692.677 Y  -11070.546+172.345644*T-31.38*T*LN(T)+4.7047E+26*T**(-9);
      1700.00  N !
 FUNCTION GLIQZN    298.15  +7157.222-10.29305*T+GHSERZN-3.58949E-19*T**7;
       692.677 Y  -3620.385+161.60854*T-31.38*T*LN(T);
      1700.00  N !
 FUNCTION GBCCZN    298.15  +GHSERZN+2886.96-2.5104*T;                 6000 N !
$ ------------------------------------------------------------------------------
$ Binary system
$
$ Y. Tang, X. Yuan, Y. Du, W. Xiong, J. Mining Metall. B, 47, 1-10(2011).
$
$ Checked against paper. Checked at 6000 K.
$
$ Based on  09Xio. Kaptay model for the interaction.
$
$ The fcc interaction is possibly incorrect (gamma-loop).
$
$ Invariant equilibria differ by up to 2 K.
$
 PAR  L(LIQUID,FE,ZN;0),,
             +125613.74*EXP(-1.38979E-3*T);,,                         N 11Tan !
 PAR  L(LIQUID,FE,ZN;1),,
             +189615.062*EXP(-2.3496E-3*T);,,                         N 11Tan !
 PAR  L(LIQUID,FE,ZN;2),,               -2137.539;,,                  N 11Tan !
$
 PAR  L(FCC_A1,FE,ZN:VA;0),,
             +13851.26*EXP(-3.1662E-4*T);,,                           N 11Tan !
 PAR  L(FCC_A1,FE,ZN:VA;1),,            -1.672205;,,                  N 11Tan !
$
 PAR  L(BCC_A2,FE,ZN:VA;0),,            +8332.86364;,,                N 11Tan !
 PAR  L(BCC_A2,FE,ZN:VA;1),,            +5949.39*EXP(-4.983E-4*T);,,  N 11Tan !
 PAR  L(BCC_A2,FE,ZN:VA;2),,            -4833.892;,,                  N 11Tan !
$
 PAR  L(HCP_A3,FE,ZN:VA;0),,            +23601.6208;,,                N 09Xio !
$
 PAR  G(FE3ZN7_D82,FE:FE:FE:ZN),,       +0.539*GHSERFE
             +0.461*GHSERZN;,,                                        N 11Tan !
 PAR  G(FE3ZN7_D82,ZN:FE:FE:ZN),,       +0.385*GHSERFE
             +0.615*GHSERZN;,,                                        N 11Tan !
 PAR  G(FE3ZN7_D82,FE:ZN:FE:ZN),,       +0.385*GHSERFE+0.615*GHSERZN
             -6151.6+3.9918*T;,,                                      N 11Tan !
 PAR  G(FE3ZN7_D82,ZN:ZN:FE:ZN),,       +0.231*GHSERFE+0.769*GHSERZN
             +6316.923;,,                                             N 11Tan !
 PAR  G(FE3ZN7_D82,FE:FE:ZN:ZN),,       +0.308*GHSERFE
             +0.692*GHSERZN;,,                                        N 11Tan !
 PAR  G(FE3ZN7_D82,ZN:FE:ZN:ZN),,       +0.154*GHSERFE
             +0.846*GHSERZN;,,                                        N 11Tan !
 PAR  G(FE3ZN7_D82,FE:ZN:ZN:ZN),,       +0.154*GHSERFE+0.846*GHSERZN
             -2646.02639;,,                                           N 11Tan !
 PAR  L(FE3ZN7_D82,FE:ZN:FE,ZN:ZN;0),,
             -23177.2116*EXP(-2.90583E-3*T);,,                        N 11Tan !
$
 PAR  G(FEZN4,FE:FE:ZN),,               +0.255*GHSERFE+0.745*GHSERZN
             -7601.816+4.744*T;,,                                     N 11Tan !
 PAR  G(FEZN4,FE:ZN:ZN),,               +0.137*GHSERFE+0.863*GHSERZN
             -2908.62;,,                                              N 11Tan !
 PAR  L(FEZN4,FE:FE,ZN:ZN;0),,
             -18730.792*EXP(-3.91966E-3*T);,,                         N 11Tan !
$
 PAR  G(FEZN10,FE:FE:ZN),,              +0.238*GHSERFE+0.762*GHSERZN
             -2569.236;,,                                             N 11Tan !
 PAR  G(FEZN10,FE:ZN:ZN),,              +0.058*GHSERFE+0.942*GHSERZN
             -2169.039;,,                                             N 11Tan !
 PAR  L(FEZN10,FE:FE,ZN:ZN;0),,
             -9101.82*EXP(-1.810788E-3*T);,,                          N 11Tan !
$
 PAR  G(FEZN13,FE:ZN:VA),,              +0.072*GHSERFE+0.856*GHSERZN
             +983.46;,,                                               N 11Tan !
 PAR  G(FEZN13,FE:ZN:ZN),,              +0.072*GHSERFE+0.928*GHSERZN
             -2720;,,                                                 N 11Tan !
$ ------------------------------------------------------------------------------
$
 ASSESSED_SYSTEM
  FE-ZN(TDB -* +LIQUID +BCC_A2 +FCC_A1 +HCP_A3 +FE3ZN7_D82 +FEZN13
  +FEZN10 +FEZN4 ;G5 MAJ:BCC/FE:VA ;P3 STP:.81/1100/-2 STP:.01/1400/1 ) !
$
$
 LIST-OF-REFERENCE
 NUMBER  SOURCE
  Null   'Unknown source'
  Same   'Same or similar interaction as in the corresponding stable phase'
  REFLAV 'Laves phase convention: G(LAVES,X:X)=+3*GHSERXX+15000'
  COST   'COST 507 database, 1998'
  SGCOST 'COST 507 database, SGTE unary database V.3.0, 1996; Al, B, Nd, Ti, Zn'
  91Din  'A.T. Dinsdale, Calphad, 15, 317-425(1991).'
  93Kow  'M. Kowalski, P.J. Spencer, J. Phase Equilib., 14, 432-38 (1993),
          SGTE unary database V.4.1, 1999; Zn'
  96Lee  'B.-J. Lee, Calphad, 20, 471-80(1996)
          SGTE unary database V.4.4, 2001; Zn'
  98Han  'S.C. Hansen, Calphad, 22, 359-73(1998),
          SGTE unary database V.5.0, 2009; Zn'
  99SGUN 'SGTE unary database V.4.1, 1999.'
  01Mie  'J. Miettinen, Calphad, 25, 43-58(2001),
          SGTE unary database V.4.4, 2001; Sn, Zn'
  09Xio  'W. Xiong, Y. Kong, Y. Du, Z.-K. Liu, M. Selleby, W.-H. Sun,
          Calphad, 33, 433-40(2009); Fe-Zn'
  11Tan  'Y. Tang, X. Yuan, Y. Du, W. Xiong,
          J. Mining Metall. B, 47, 1-10(2011); Fe-Zn'
!

File: data/databases/sgte-binary/FeZr-01Jia.tdb
$
$ Database for Fe-Zr from M. Jiang et al. 2001.
$
$ M. Jiang, K. Oikawa, T. Ikeshoji, L. Wulff, K. Ishida,
$ J. Phase Equilib., 22, 406-17(2001).
$
$ Dataset created 2022.03.12 by Bengt Hallstedt.
$
$ Fe23Zr6 (Mn23Th6 type) is frequently reported, but not stable according to
$ F. Stein et al. (J. Phase Equilib., 23, 480-94(2002)). Instead Laves C36
$ is stable at high temperature, see the 03Che dataset.
$
$ There is an inverse miscibility gap with a minimum at 5940 K and x(Zr)=0.27.
$
$ ------------------------------------------------------------------------------
 TEMP-LIM 298.15 6000.00 !
$
$ELEMENT NAME  REF. STATE               ATOMIC MASS H298-H0    S298    !
$
 ELEMENT VA   VACUUM                      0.0          0.0      0.0    ! 
 ELEMENT FE   BCC_A2                     55.847     4489.0     27.2797 ! 
 ELEMENT ZR   HCP_A3                     91.22      5566.27    39.1809 ! 
$ ------------------------------------------------------------------------------
$ Phase definitions
$
 PHASE LIQUID:L % 1 1 !
 CONST LIQUID:L : FE ZR : !
$
$ Fcc (cF4, Fm-3m) and MeX (cF8, Fm-3m)
$
 PHASE FCC_A1 %A 2 1 1 !
 CONST FCC_A1 : FE% ZR : VA : !
$
$ Bcc (cI2, Im-3m)
$
 PHASE BCC_A2 %B 2 1 3 !
 CONST BCC_A2 : FE% ZR% : VA : !
$
$ Hcp (hP2, P6_3/mmc) and Me2X (NiAs-type, hP4, P6_3/mmc, B8_1)
$
 PHASE HCP_A3 %A 2 1 0.5 !
 CONST HCP_A3 : FE ZR% : VA : !
$
$ Prototype Mn23Th6 (cF116, Fm-3m)
$
 PHASE FE23ZR6_D8A % 2 23 6 !
 CONST FE23ZR6_D8A : FE : ZR : !
$
$ Prototype Cu2Mg (cF24, Fd-3m)
$
 PHASE C15_LAVES % 2 2 1 !
 CONST C15_LAVES : FE% ZR : FE ZR% : !
$
$ Prototype Al2Cu (tI12, I4/mcm)
$
 PHASE FEZR2_C16 % 2 1 2 !
 CONST FEZR2_C16 : FE% ZR : FE ZR% : !
$
$ Prototype Re3B (oC16, Cmcm)
$
 PHASE FEZR3_E1A % 2 1 3 !
 CONST FEZR3_E1A : FE% ZR : FE ZR% : !
$ ------------------------------------------------------------------------------
$ Defaults
$
 DEFINE-SYSTEM-DEFAULT ELEMENT 2 !
 DEFAULT-COM DEFINE_SYSTEM_ELEMENT VA !
 TYPE-DEF % SEQ * !
 TYPE-DEF A GES AMEND_PHASE_DESCRIPTION @ MAGNETIC -3 0.28 !
 TYPE-DEF B GES AMEND_PHASE_DESCRIPTION @ MAGNETIC -1 0.4 !
 FUNCTION ZERO      298.15  0;                                         6000 N !
 FUNCTION UN_ASS    298.15  0;                                         6000 N !
 FUNCTION R         298.15  +8.31451;                                  6000 N !
$ ------------------------------------------------------------------------------
$ Element data
$ ------------------------------------------------------------------------------
$ Fe
$
$ ORTHORHOMBIC_A20 and TETRAGONAL_U added im unary 4.1
$
 PAR  G(BCC_A2,FE:VA),,                 +GHSERFE;,,                   N 91Din !
 PAR  TC(BCC_A2,FE:VA),,                 1043.00;,,                   N 91Din !
 PAR  BM(BCC_A2,FE:VA),,                    2.22;,,                   N 91Din !
 PAR  G(FCC_A1,FE:VA),,                 +GFCCFE;,,                    N 91Din !
 PAR  TC(FCC_A1,FE:VA),,                 -201.00;,,                   N 91Din !
 PAR  BM(FCC_A1,FE:VA),,                   -2.10;,,                   N 91Din !
 PAR  G(HCP_A3,FE:VA),,                 +GHCPFE;,,                    N 91Din !
$PAR  G(CBCC_A12,FE:VA),,               +GHSERFE+4745;,,              N 91Din !
$PAR  G(CUB_A13,FE:VA),,                +GHSERFE+3745;,,              N 91Din !
$PAR  G(ORTHORHOMBIC_A20,FE),,          +GHSERFE+5000;,,              N 99SGUN !
$PAR  G(TETRAGONAL_U,FE),,              +GHSERFE+5000;,,              N 99SGUN !
 PAR  G(LIQUID,FE),,                    +GLIQFE;,,                    N 91Din !
$
 PAR  G(C15_LAVES,FE:FE),,              +3*GHSERFE+15000;,,           N REFLAV !
 PAR  G(FEZR2_C16,FE:FE),,              +3*GHSERFE+15000;,,           N 01Jia !
 PAR  G(FEZR3_E1A,FE:FE),,              +4*GHSERFE+20000;,,           N 01Jia !
$
 FUNCTION GHSERFE   298.15  +1225.7+124.134*T-23.5143*T*LN(T)
       -0.00439752*T**2-5.8927E-08*T**3+77359*T**(-1);
      1811.00  Y  -25383.581+299.31255*T-46*T*LN(T)+2.29603E+31*T**(-9);
      6000.00  N !
 FUNCTION GFCCFE    298.15  -1462.4+8.282*T-1.15*T*LN(T)
       +6.4E-04*T**2+GHSERFE;
      1811.00  Y  -1713.815+0.940009*T+GHSERFE+4.9251E+30*T**(-9);
      6000.00  N !
 FUNCTION GHCPFE    298.15  -3705.78+12.591*T-1.15*T*LN(T)
       +6.4E-04*T**2+GHSERFE;
      1811.00  Y  -3957.195+5.249009*T+GHSERFE+4.9251E+30*T**(-9);
      6000.00  N !
 FUNCTION GLIQFE    298.15  +12040.17-6.55843*T+GHSERFE-3.67516E-21*T**7;
      1811.00  Y  -10838.83+291.302*T-46*T*LN(T);
      6000.00  N !
$ ------------------------------------------------------------------------------
$ Zr
$
$ CUB_A13, CBCC_A12, ORTHORHOMBIC_A20 and TETRAGONAL_U added in unary 4.1
$
 PAR  G(HCP_A3,ZR:VA)           130.00  +GHSERZR;,,                   N 91Din !
 PAR  G(BCC_A2,ZR:VA)           130.00  +GBCCZR;,,                    N 91Din !
$PAR  G(OMEGA,ZR)               130.00  +GOMEZR;,,                    N 91Din !
 PAR  G(FCC_A1,ZR:VA)           130.00  +GHSERZR+7600-0.9*T;,,        N 91Din !
$PAR  G(CBCC_A12,ZR:VA)         130.00  +GHSERZR+4602.2;,,            N 99SGUN !
$PAR  G(CUB_A13,ZR:VA)          130.00  +GHSERZR+7531.2;,,            N 99SGUN !
$PAR  G(ORTHORHOMBIC_A20,ZR)    130.00  +GBCCZR+5000;,,               N 99SGUN !
$PAR  G(TETRAGONAL_U,ZR)        130.00  +GBCCZR+5000;,,               N 99SGUN !
 PAR  G(LIQUID,ZR)              130.00  +GLIQZR;,,                    N 91Din !
$
 PAR  G(C15_LAVES,ZR:ZR),,              +3*GHSERZR+15000;,,           N REFLAV !
 PAR  G(FEZR2_C16,ZR:ZR),,              +3*GHSERZR+15000;,,           N 01Jia !
 PAR  G(FEZR3_E1A,ZR:ZR),,              +4*GHSERZR+20000;,,           N 01Jia !
$
 FUNCTION GHSERZR   130.00  -7827.595+125.64905*T-24.1618*T*LN(T)
       -0.00437791*T**2+34971*T**(-1);
      2128.00  Y  -26085.921+262.724183*T-42.144*T*LN(T)-1.342896E+31*T**(-9);
      6000.00  N !
 FUNCTION GBCCZR    130.00  -525.539+124.9457*T-25.607406*T*LN(T)
       -3.40084E-04*T**2-9.729E-09*T**3+25233*T**(-1)-7.6143E-11*T**4;
      2128.00  Y  -4620.034+1.55998*T+GHSERZR+1.4103476E+32*T**(-9);
      6000.00  N !
 FUNCTION GOMEZR    130.00  -8878.082+144.432234*T-26.8556*T*LN(T)
       -0.002799446*T**2+38376*T**(-1);
      2128.00  Y  -3414.603+2.566675*T+GHSERZR+8.517346E+31*T**(-9);
      6000.00  N !
 FUNCTION GLIQZR    130.00  +18147.69-9.080812*T+GHSERZR+1.6275E-22*T**7;
      2128.00  Y  -8281.26+253.812609*T-42.144*T*LN(T);
      6000.00  N !
$ ------------------------------------------------------------------------------
$ Binary system
$
$ M. Jiang, K. Oikawa, T. Ikeshoji, L. Wulff, K. Ishida,
$ J. Phase Equilib., 22, 406-17(2001).
$
$ Checked against paper. Checked at 6000 K.
$
$ Fe23Zr6 (Mn23Th6 type) is frequently reported, but not stable according to
$ F. Stein et al. (J. Phase Equilib., 23, 480-94(2002)). Instead Laves C36
$ is stable at high temperature, see the 03Che dataset.
$
$ There is an inverse miscibility gap with a minimum at 5940 K and x(Zr)=0.27.
$
 PAR  L(LIQUID,FE,ZR;0),,               -87715.0889+18.6901738*T;,,   N 01Jia !
 PAR  L(LIQUID,FE,ZR;1),,               -20078.7306+16.2699408*T;,,   N 01Jia !
 PAR  L(LIQUID,FE,ZR;2),,               -13743.1409;,,                N 01Jia !
$
 PAR  L(FCC_A1,FE,ZR:VA;0),,            -48765.9442+9.29324141*T;,,   N 01Jia !
$
 PAR  L(BCC_A2,FE,ZR:VA;0),,            -42806.5566+14.0909459*T;,,   N 01Jia !
 PAR  L(BCC_A2,FE,ZR:VA;1),,            -8247.63201;,,                N 01Jia !
$
 PAR  L(HCP_A3,FE,ZR:VA;0),,            -10000+10*T;,,                N 01Jia !
 PAR  L(HCP_A3,FE,ZR:VA;1),,            -25297.5251;,,                N 01Jia !
$
 PAR  G(FE23ZR6_D8A,FE:ZR),,            +23*GHSERFE+6*GHSERZR
             -694734.846+130.01023263*T;,,                            N 01Jia !
$
 PAR  G(C15_LAVES,FE:ZR),,              +GC15FEZR;,,                  N 01Jia !
 PAR  G(C15_LAVES,ZR:FE),,              +GHSERFE+2*GHSERZR+15000;,,   N 01Jia !
 PAR  L(C15_LAVES,FE,ZR:FE;0),,         +50000;,,                     N 01Jia !
 PAR  L(C15_LAVES,FE,ZR:ZR;0),,         +50000;,,                     N 01Jia !
 PAR  L(C15_LAVES,FE:FE,ZR;0),,         -3305.01061;,,                N 01Jia !
 PAR  L(C15_LAVES,ZR:FE,ZR;0),,         -3305.01061;,,                N 01Jia !
$
 PAR  G(FEZR2_C16,FE:ZR),,              +GHSERFE+2*GHSERZR
             -70457.6507+19.8877704*T;,,                              N 01Jia !
 PAR  G(FEZR2_C16,ZR:FE),,              +GHSERZR+2*GHSERFE+15000;,,   N 01Jia !
 PAR  L(FEZR2_C16,FE,ZR:FE;0),,         +8000;,,                      N 01Jia !
 PAR  L(FEZR2_C16,FE,ZR:ZR;0),,         +8000;,,                      N 01Jia !
 PAR  L(FEZR2_C16,FE:FE,ZR;0),,         +80000;,,                     N 01Jia !
 PAR  L(FEZR2_C16,ZR:FE,ZR;0),,         +80000;,,                     N 01Jia !
$
 PAR  G(FEZR3_E1A,FE:ZR),,              +GHSERFE+3*GHSERZR
             -73619.1094+21.617161*T;,,                               N 01Jia !
 PAR  G(FEZR3_E1A,ZR:FE),,              +GHSERZR+3*GHSERFE+20000;,,   N 01Jia !
 PAR  L(FEZR3_E1A,FE,ZR:FE;0),,         +5000;,,                      N 01Jia !
 PAR  L(FEZR3_E1A,FE,ZR:ZR;0),,         +5000;,,                      N 01Jia !
 PAR  L(FEZR3_E1A,FE:FE,ZR;0),,         +80000;,,                     N 01Jia !
 PAR  L(FEZR3_E1A,ZR:FE,ZR;0),,         +80000;,,                     N 01Jia !
$
 FUNCTION GC15FEZR  298.15  -96914.0057+350.47131*T-65.7354*T*LN(T)
       -0.0154417*T**2;
      6000.00  N !
$ ------------------------------------------------------------------------------
$
 ASSESSED_SYSTEM
  FE-ZR(TDB -* +LIQUID +FCC_A1 +BCC_A2 +HCP_A3 +FEZR2_C16
  +FEZR3_E1A +FE23ZR6_D8A +C15_LAVES ;P3 TMM:300/3000 STP:0.4/2000/-2 ) !
$
$
 LIST-OF-REFERENCE
 NUMBER  SOURCE
  Null   'Unknown source'
  REFLAV 'Laves phase convention: G(LAVES,X:X)=+3*GHSERXX+15000'
  91Din  'A.T. Dinsdale, Calphad, 15, 317-425(1991).'
  99SGUN 'SGTE unary database V.4.1, 1999.'
  01Jia  'M. Jiang, K. Oikawa, T. Ikeshoji, L. Wulff, K. Ishida,
          J. Phase Equilib., 22, 406-17(2001); Fe-Zr'
!

File: data/databases/sgte-binary/FeZr-03Che-LB.tdb
$
$ Database for Fe-Zr from P.-Y. Chevalier and E. Fischer 2003
$ (included in LB Vol. 3)
$
$ P.-Y. Chevalier, E. Fischer, unpublished, 2003.
$
$ Dataset created 2012.10.07 by Bengt Hallstedt.
$ 2020.10.12: Modified for use with GES6.
$
$ Fe23Zr6 (Mn23Th6 type) is frequently reported, but not stable according to
$ F. Stein et al. (J. Phase Equilib., 23, 480-94(2002)).
$
$ ------------------------------------------------------------------------------
 TEMP-LIM 298.15 6000.00 !
$
$ELEMENT NAME  REF. STATE               ATOMIC MASS H298-H0    S298    !
$
 ELEMENT VA   VACUUM                      0.0          0.0      0.0    ! 
 ELEMENT FE   BCC_A2                     55.847     4489.0     27.2797 ! 
 ELEMENT ZR   HCP_A3                     91.22      5566.27    39.1809 ! 
$ ------------------------------------------------------------------------------
$ Phase definitions
$
 PHASE LIQUID:L % 1 1 !
 CONST LIQUID:L : FE ZR : !
$
$ Fcc (cF4, Fm-3m) and MeX (cF8, Fm-3m)
$
 PHASE FCC_A1 %A 2 1 1 !
 CONST FCC_A1 : FE% ZR : VA : !
$
$ Bcc (cI2, Im-3m)
$
 PHASE BCC_A2 %B 2 1 3 !
 CONST BCC_A2 : FE% ZR% : VA : !
$
$ Hcp (hP2, P6_3/mmc) and Me2X (NiAs-type, hP4, P6_3/mmc, B8_1)
$
 PHASE HCP_A3 %A 2 1 0.5 !
 CONST HCP_A3 : FE ZR% : VA : !
$
$ Prototype MgNi2 (hP24, P6_3/mmc)
$
 PHASE FE147ZR53_C36 % 2 147 53 !
 CONST FE147ZR53_C36 : FE : ZR : !
$
$ Prototype Cu2Mg (cF24, Fd-3m)
$
 PHASE C15_LAVES % 2 2 1 !
 CONST C15_LAVES : FE% ZR : FE ZR% : !
$
$ Prototype Al2Cu (tI12, I4/mcm)
$
 PHASE FEZR2_C16 % 2 1 2 !
 CONST FEZR2_C16 : FE : ZR : !
$
$ Prototype Re3B (oC16, Cmcm)
$
 PHASE FEZR3_E1A % 2 1 3 !
 CONST FEZR3_E1A : FE : ZR : !
$ ------------------------------------------------------------------------------
$ Defaults
$
 DEFINE-SYSTEM-DEFAULT ELEMENT 2 !
 DEFAULT-COM DEFINE_SYSTEM_ELEMENT VA !
 TYPE-DEF % SEQ * !
 TYPE-DEF A GES AMEND_PHASE_DESCRIPTION @ MAGNETIC -3 0.28 !
 TYPE-DEF B GES AMEND_PHASE_DESCRIPTION @ MAGNETIC -1 0.4 !
 FUNCTION ZERO      298.15  0;                                         6000 N !
 FUNCTION UN_ASS    298.15  0;                                         6000 N !
 FUNCTION R         298.15  +8.31451;                                  6000 N !
$ ------------------------------------------------------------------------------
$ Element data
$ ------------------------------------------------------------------------------
$ Fe
$
$ ORTHORHOMBIC_A20 and TETRAGONAL_U added im unary 4.1
$
 PAR  G(BCC_A2,FE:VA),,                 +GHSERFE;,,                   N 91Din !
 PAR  TC(BCC_A2,FE:VA),,                 1043.00;,,                   N 91Din !
 PAR  BM(BCC_A2,FE:VA),,                    2.22;,,                   N 91Din !
 PAR  G(FCC_A1,FE:VA),,                 +GFCCFE;,,                    N 91Din !
 PAR  TC(FCC_A1,FE:VA),,                 -201.00;,,                   N 91Din !
 PAR  BM(FCC_A1,FE:VA),,                   -2.10;,,                   N 91Din !
 PAR  G(HCP_A3,FE:VA),,                 +GHCPFE;,,                    N 91Din !
$PAR  G(CBCC_A12,FE:VA),,               +GHSERFE+4745;,,              N 91Din !
$PAR  G(CUB_A13,FE:VA),,                +GHSERFE+3745;,,              N 91Din !
$PAR  G(ORTHORHOMBIC_A20,FE),,          +GHSERFE+5000;,,              N 99SGUN !
$PAR  G(TETRAGONAL_U,FE),,              +GHSERFE+5000;,,              N 99SGUN !
 PAR  G(LIQUID,FE),,                    +GLIQFE;,,                    N 91Din !
$
 PAR  G(C15_LAVES,FE:FE),,              +3*GHSERFE+15000;,,           N REFLAV !
$
 FUNCTION GHSERFE   298.15  +1225.7+124.134*T-23.5143*T*LN(T)
       -0.00439752*T**2-5.8927E-08*T**3+77359*T**(-1);
      1811.00  Y  -25383.581+299.31255*T-46*T*LN(T)+2.29603E+31*T**(-9);
      6000.00  N !
 FUNCTION GFCCFE    298.15  -1462.4+8.282*T-1.15*T*LN(T)
       +6.4E-04*T**2+GHSERFE;
      1811.00  Y  -1713.815+0.940009*T+GHSERFE+4.9251E+30*T**(-9);
      6000.00  N !
 FUNCTION GHCPFE    298.15  -3705.78+12.591*T-1.15*T*LN(T)
       +6.4E-04*T**2+GHSERFE;
      1811.00  Y  -3957.195+5.249009*T+GHSERFE+4.9251E+30*T**(-9);
      6000.00  N !
 FUNCTION GLIQFE    298.15  +12040.17-6.55843*T+GHSERFE-3.67516E-21*T**7;
      1811.00  Y  -10838.83+291.302*T-46*T*LN(T);
      6000.00  N !
$ ------------------------------------------------------------------------------
$ Zr
$
$ CUB_A13, CBCC_A12, ORTHORHOMBIC_A20 and TETRAGONAL_U added in unary 4.1
$
 PAR  G(HCP_A3,ZR:VA)           130.00  +GHSERZR;,,                   N 91Din !
 PAR  G(BCC_A2,ZR:VA)           130.00  +GBCCZR;,,                    N 91Din !
$PAR  G(OMEGA,ZR)               130.00  +GOMEZR;,,                    N 91Din !
 PAR  G(FCC_A1,ZR:VA)           130.00  +GHSERZR+7600-0.9*T;,,        N 91Din !
$PAR  G(CBCC_A12,ZR:VA)         130.00  +GHSERZR+4602.2;,,            N 99SGUN !
$PAR  G(CUB_A13,ZR:VA)          130.00  +GHSERZR+7531.2;,,            N 99SGUN !
$PAR  G(ORTHORHOMBIC_A20,ZR)    130.00  +GBCCZR+5000;,,               N 99SGUN !
$PAR  G(TETRAGONAL_U,ZR)        130.00  +GBCCZR+5000;,,               N 99SGUN !
 PAR  G(LIQUID,ZR)              130.00  +GLIQZR;,,                    N 91Din !
$
 PAR  G(C15_LAVES,ZR:ZR),,              +3*GHSERZR+15000;,,           N REFLAV !
$
 FUNCTION GHSERZR   130.00  -7827.595+125.64905*T-24.1618*T*LN(T)
       -0.00437791*T**2+34971*T**(-1);
      2128.00  Y  -26085.921+262.724183*T-42.144*T*LN(T)-1.342896E+31*T**(-9);
      6000.00  N !
 FUNCTION GBCCZR    130.00  -525.539+124.9457*T-25.607406*T*LN(T)
       -3.40084E-04*T**2-9.729E-09*T**3+25233*T**(-1)-7.6143E-11*T**4;
      2128.00  Y  -4620.034+1.55998*T+GHSERZR+1.4103476E+32*T**(-9);
      6000.00  N !
 FUNCTION GOMEZR    130.00  -8878.082+144.432234*T-26.8556*T*LN(T)
       -0.002799446*T**2+38376*T**(-1);
      2128.00  Y  -3414.603+2.566675*T+GHSERZR+8.517346E+31*T**(-9);
      6000.00  N !
 FUNCTION GLIQZR    130.00  +18147.69-9.080812*T+GHSERZR+1.6275E-22*T**7;
      2128.00  Y  -8281.26+253.812609*T-42.144*T*LN(T);
      6000.00  N !
$ ------------------------------------------------------------------------------
$ Binary system
$
$ From P.-Y. Chevalier and E. Fischer 2003 (included in LB Vol. 3)
$
$ P.-Y. Chevalier, E. Fischer, unpublished, 2003.
$
$ Checked against LB. Checked at 6000 K.
$
$ Fe23Zr6 (Mn23Th6 type) is frequently reported, but not stable according to
$ F. Stein et al. (J. Phase Equilib., 23, 480-94(2002)).
$
 PAR  L(LIQUID,FE,ZR;0),,               -87249.42+21.84721*T;,,       N 03Che !
 PAR  L(LIQUID,FE,ZR;1),,               -15728.86+3.73201*T;,,        N 03Che !
 PAR  L(LIQUID,FE,ZR;2),,               -3589;,,                      N 03Che !
 PAR  L(LIQUID,FE,ZR;3),,               +19396.61;,,                  N 03Che !
$
 PAR  L(FCC_A1,FE,ZR:VA;0),,            -7494.31;,,                   N 03Che !
 PAR  L(BCC_A2,FE,ZR:VA;0),,            -30986.22+16.80304*T;,,       N 03Che !
 PAR  L(HCP_A3,FE,ZR:VA;0),,            +33442.57;,,                  N 03Che !
$
 PAR  G(FE147ZR53_C36,FE:ZR),,          +147*GHSERFE+53*GHSERZR
             -4640038+545.616*T;,,                                    N 03Che !
$
 PAR  G(C15_LAVES,FE:ZR),,              -96080.39+413.1514*T
             -75.250722*T*LN(T)-0.009450156*T**2-6.6171E-07*T**3
             +296355*T**(-1);,,                                       N 03Che !
 PAR  G(C15_LAVES,ZR:FE),,              +GHSERFE+15000;,,             N 03Che !
 PAR  L(C15_LAVES,FE,ZR:FE;0),,         +80000;,,                     N 03Che !
 PAR  L(C15_LAVES,FE,ZR:ZR;0),,         +48.12626*T;,,                N 03Che !
 PAR  L(C15_LAVES,FE:FE,ZR;0),,         -16137.94+16.57674*T;,,       N 03Che !
 PAR  L(C15_LAVES,ZR:FE,ZR;0),,         +10000;,,                     N 03Che !
$
 PAR  G(FEZR2_C16,FE:ZR),,              -59993.01+379.88505*T
             -71.831892*T*LN(T)-0.013148553*T**2-5.958E-08*T**3
             +148011*T**(-1);,,                                       N 03Che !
$
 PAR  G(FEZR3_E1A,FE:ZR),,              -93163.16+527.78636*T
             -95.996692*T*LN(T)-0.01751556*T**2-6.18E-08*T**3
             +183160*T**(-1);,,                                       N 03Che !
$ ------------------------------------------------------------------------------
$
 ASSESSED_SYSTEM
  FE-ZR(TDB -* +LIQUID +FCC_A1 +BCC_A2 +HCP_A3 +FEZR2_C16
  +FEZR3_E1A +FE147ZR53_C36 +C15_LAVES ;P3 TMM:300/3000 STP:0.4/2000/-2 ) !
$
$
 LIST-OF-REFERENCE
 NUMBER  SOURCE
  Null   'Unknown source'
  REFLAV 'Laves phase convention: G(LAVES,X:X)=+3*GHSERXX+15000'
  91Din  'A.T. Dinsdale, Calphad, 15, 317-425(1991).'
  99SGUN 'SGTE unary database V.4.1, 1999.'
  03Che  'P.-Y. Chevalier, E. Fischer, unpublished, 2003; Fe-Zr'
!

File: data/databases/sgte-binary/FeZr-08Guo.tdb
$
$ Database for Fe-Zr from C. Guo et al. 2008.
$
$ C. Guo, Z. Du, C. Li, B. Zhang, M. Tao, Calphad, 32, 637-49(2008).
$
$ Dataset created 2022.03.13 by Bengt Hallstedt.
$
$ Fe23Zr6 (Mn23Th6 type) is frequently reported, but not stable according to
$ F. Stein et al. (J. Phase Equilib., 23, 480-94(2002)).
$
$ This seems to be the first published model using the experimental results
$ from Stein et al.
$
$ The parameters G(C15_LAVES,ZR:FE) and G(FEZR3_E1A,ZR:FE) are absurd, having
$ e.g. negative heat capacities.
$
$ ------------------------------------------------------------------------------
 TEMP-LIM 298.15 6000.00 !
$
$ELEMENT NAME  REF. STATE               ATOMIC MASS H298-H0    S298    !
$
 ELEMENT VA   VACUUM                      0.0          0.0      0.0    ! 
 ELEMENT FE   BCC_A2                     55.847     4489.0     27.2797 ! 
 ELEMENT ZR   HCP_A3                     91.22      5566.27    39.1809 ! 
$ ------------------------------------------------------------------------------
$ Phase definitions
$
 PHASE LIQUID:L % 1 1 !
 CONST LIQUID:L : FE ZR : !
$
$ Fcc (cF4, Fm-3m) and MeX (cF8, Fm-3m)
$
 PHASE FCC_A1 %A 2 1 1 !
 CONST FCC_A1 : FE% ZR : VA : !
$
$ Bcc (cI2, Im-3m)
$
 PHASE BCC_A2 %B 2 1 3 !
 CONST BCC_A2 : FE% ZR% : VA : !
$
$ Hcp (hP2, P6_3/mmc) and Me2X (NiAs-type, hP4, P6_3/mmc, B8_1)
$
 PHASE HCP_A3 %A 2 1 0.5 !
 CONST HCP_A3 : FE ZR% : VA : !
$
$ Prototype MgNi2 (hP24, P6_3/mmc)
$
 PHASE FE3ZR_C36 % 2 2 1 !
 CONST FE3ZR_C36 : FE : FE ZR% : !
$
$ Prototype Cu2Mg (cF24, Fd-3m)
$
 PHASE C15_LAVES %A 2 2 1 !
 CONST C15_LAVES : FE% ZR : FE ZR% : !
$
$ Prototype Al2Cu (tI12, I4/mcm)
$
 PHASE FEZR2_C16 % 2 1 2 !
 CONST FEZR2_C16 : FE% ZR : ZR : !
$
$ Prototype Re3B (oC16, Cmcm)
$
 PHASE FEZR3_E1A % 2 1 3 !
 CONST FEZR3_E1A : FE% ZR : FE ZR% : !
$ ------------------------------------------------------------------------------
$ Defaults
$
 DEFINE-SYSTEM-DEFAULT ELEMENT 2 !
 DEFAULT-COM DEFINE_SYSTEM_ELEMENT VA !
 TYPE-DEF % SEQ * !
 TYPE-DEF A GES AMEND_PHASE_DESCRIPTION @ MAGNETIC -3 0.28 !
 TYPE-DEF B GES AMEND_PHASE_DESCRIPTION @ MAGNETIC -1 0.4 !
 FUNCTION ZERO      298.15  0;                                         6000 N !
 FUNCTION UN_ASS    298.15  0;                                         6000 N !
 FUNCTION R         298.15  +8.31451;                                  6000 N !
$ ------------------------------------------------------------------------------
$ Element data
$ ------------------------------------------------------------------------------
$ Fe
$
$ ORTHORHOMBIC_A20 and TETRAGONAL_U added im unary 4.1
$
 PAR  G(BCC_A2,FE:VA),,                 +GHSERFE;,,                   N 91Din !
 PAR  TC(BCC_A2,FE:VA),,                 1043.00;,,                   N 91Din !
 PAR  BM(BCC_A2,FE:VA),,                    2.22;,,                   N 91Din !
 PAR  G(FCC_A1,FE:VA),,                 +GFCCFE;,,                    N 91Din !
 PAR  TC(FCC_A1,FE:VA),,                 -201.00;,,                   N 91Din !
 PAR  BM(FCC_A1,FE:VA),,                   -2.10;,,                   N 91Din !
 PAR  G(HCP_A3,FE:VA),,                 +GHCPFE;,,                    N 91Din !
$PAR  G(CBCC_A12,FE:VA),,               +GHSERFE+4745;,,              N 91Din !
$PAR  G(CUB_A13,FE:VA),,                +GHSERFE+3745;,,              N 91Din !
$PAR  G(ORTHORHOMBIC_A20,FE),,          +GHSERFE+5000;,,              N 99SGUN !
$PAR  G(TETRAGONAL_U,FE),,              +GHSERFE+5000;,,              N 99SGUN !
 PAR  G(LIQUID,FE),,                    +GLIQFE;,,                    N 91Din !
$
 PAR  G(FE3ZR_C36,FE:FE),,              +3*GHSERFE+15000;,,           N REFLAV !
 PAR  G(C15_LAVES,FE:FE),,              +3*GHSERFE+15000;,,           N REFLAV !
 PAR  G(FEZR3_E1A,FE:FE),,              +4*GHSERFE+20000;,,           N 08Guo !
$
 FUNCTION GHSERFE   298.15  +1225.7+124.134*T-23.5143*T*LN(T)
       -0.00439752*T**2-5.8927E-08*T**3+77359*T**(-1);
      1811.00  Y  -25383.581+299.31255*T-46*T*LN(T)+2.29603E+31*T**(-9);
      6000.00  N !
 FUNCTION GFCCFE    298.15  -1462.4+8.282*T-1.15*T*LN(T)
       +6.4E-04*T**2+GHSERFE;
      1811.00  Y  -1713.815+0.940009*T+GHSERFE+4.9251E+30*T**(-9);
      6000.00  N !
 FUNCTION GHCPFE    298.15  -3705.78+12.591*T-1.15*T*LN(T)
       +6.4E-04*T**2+GHSERFE;
      1811.00  Y  -3957.195+5.249009*T+GHSERFE+4.9251E+30*T**(-9);
      6000.00  N !
 FUNCTION GLIQFE    298.15  +12040.17-6.55843*T+GHSERFE-3.67516E-21*T**7;
      1811.00  Y  -10838.83+291.302*T-46*T*LN(T);
      6000.00  N !
$ ------------------------------------------------------------------------------
$ Zr
$
$ CUB_A13, CBCC_A12, ORTHORHOMBIC_A20 and TETRAGONAL_U added in unary 4.1
$
 PAR  G(HCP_A3,ZR:VA)           130.00  +GHSERZR;,,                   N 91Din !
 PAR  G(BCC_A2,ZR:VA)           130.00  +GBCCZR;,,                    N 91Din !
$PAR  G(OMEGA,ZR)               130.00  +GOMEZR;,,                    N 91Din !
 PAR  G(FCC_A1,ZR:VA)           130.00  +GHSERZR+7600-0.9*T;,,        N 91Din !
$PAR  G(CBCC_A12,ZR:VA)         130.00  +GHSERZR+4602.2;,,            N 99SGUN !
$PAR  G(CUB_A13,ZR:VA)          130.00  +GHSERZR+7531.2;,,            N 99SGUN !
$PAR  G(ORTHORHOMBIC_A20,ZR)    130.00  +GBCCZR+5000;,,               N 99SGUN !
$PAR  G(TETRAGONAL_U,ZR)        130.00  +GBCCZR+5000;,,               N 99SGUN !
 PAR  G(LIQUID,ZR)              130.00  +GLIQZR;,,                    N 91Din !
$
 PAR  G(C15_LAVES,ZR:ZR),,              +3*GHSERZR+15000;,,           N REFLAV !
 PAR  G(FEZR2_C16,ZR:ZR),,              +3*GHSERZR+15000;,,           N 08Guo !
 PAR  G(FEZR3_E1A,ZR:ZR),,              +4*GHSERZR+20000;,,           N 08Guo !
$
 FUNCTION GHSERZR   130.00  -7827.595+125.64905*T-24.1618*T*LN(T)
       -0.00437791*T**2+34971*T**(-1);
      2128.00  Y  -26085.921+262.724183*T-42.144*T*LN(T)-1.342896E+31*T**(-9);
      6000.00  N !
 FUNCTION GBCCZR    130.00  -525.539+124.9457*T-25.607406*T*LN(T)
       -3.40084E-04*T**2-9.729E-09*T**3+25233*T**(-1)-7.6143E-11*T**4;
      2128.00  Y  -4620.034+1.55998*T+GHSERZR+1.4103476E+32*T**(-9);
      6000.00  N !
 FUNCTION GOMEZR    130.00  -8878.082+144.432234*T-26.8556*T*LN(T)
       -0.002799446*T**2+38376*T**(-1);
      2128.00  Y  -3414.603+2.566675*T+GHSERZR+8.517346E+31*T**(-9);
      6000.00  N !
 FUNCTION GLIQZR    130.00  +18147.69-9.080812*T+GHSERZR+1.6275E-22*T**7;
      2128.00  Y  -8281.26+253.812609*T-42.144*T*LN(T);
      6000.00  N !
$ ------------------------------------------------------------------------------
$ Binary system
$
$ C. Guo, Z. Du, C. Li, B. Zhang, M. Tao, Calphad, 32, 637-49(2008).
$
$ Checked against paper. Checked at 6000 K.
$
$ Fe23Zr6 (Mn23Th6 type) is frequently reported, but not stable according to
$ F. Stein et al. (J. Phase Equilib., 23, 480-94(2002)).
$
$ This seems to be the first published model using the experimental results
$ from Stein et al.
$
$ The parameters G(C15_LAVES,ZR:FE) and G(FEZR3_E1A,ZR:FE) are absurd, having
$ e.g. negative heat capacities.
$
 PAR  L(LIQUID,FE,ZR;0),,               -92118.6+22.9979*T;,,         N 08Guo !
 PAR  L(LIQUID,FE,ZR;1),,               -14727.8+12.2047*T;,,         N 08Guo !
 PAR  L(LIQUID,FE,ZR;2),,               -2694.9;,,                    N 08Guo !
$
 PAR  L(FCC_A1,FE,ZR:VA;0),,            -16847.9-3.5611*T;,,          N 08Guo !
$
 PAR  L(BCC_A2,FE,ZR:VA;0),,            -29828.6+6.752*T;,,           N 08Guo !
 PAR  L(BCC_A2,FE,ZR:VA;1),,            -8461.5+6.4694*T;,,           N 08Guo !
$
 PAR  L(HCP_A3,FE,ZR:VA;0),,            +5769.6;,,                    N 08Guo !
$
 PAR  G(FE3ZR_C36,FE:ZR),,              +2*GHSERFE+GHSERZR
             -101661.9+21.4988*T;,,                                   N 08Guo !
 PAR  L(FE3ZR_C36,FE:FE,ZR;0),,         +7716.2;,,                    N 08Guo !
$
 PAR  G(C15_LAVES,FE:ZR),,              +GFE2ZR;,,                    N 08Guo !
 PAR  TC(C15_LAVES,FE:ZR),,              +584.00;,,                   N 08Guo !
 PAR  BMAG(C15_LAVES,FE:ZR),,              +1.078;,,                  N 08Guo !
 PAR  G(C15_LAVES,ZR:FE),,              -GFE2ZR+30000;,,              N 08Guo !
 PAR  L(C15_LAVES,FE,ZR:FE;0),,         +56000;,,                     N 08Guo !
 PAR  L(C15_LAVES,FE,ZR:ZR;0),,         +56000;,,                     N 08Guo !
 PAR  L(C15_LAVES,FE:FE,ZR;0),,         -23000+22.512*T;,,            N 08Guo !
 PAR  L(C15_LAVES,ZR:FE,ZR;0),,         -23000+22.512*T;,,            N 08Guo !
$
 PAR  G(FEZR2_C16,FE:ZR),,              +GHSERFE+2*GHSERZR
             -47584.1+2.7765*T;,,                                     N 08Guo !
 PAR  L(FEZR2_C16,FE,ZR:ZR;0),,         +22000;,,                     N 08Guo !
$
 PAR  G(FEZR3_E1A,FE:ZR),,              +GFEZR3;,,                    N 08Guo !
 PAR  G(FEZR3_E1A,ZR:FE),,              -GFEZR3+40000;,,              N 08Guo !
 PAR  L(FEZR3_E1A,FE,ZR:FE;0),,         +18297.3;,,                   N 08Guo !
 PAR  L(FEZR3_E1A,FE,ZR:ZR;0),,         +18297.3;,,                   N 08Guo !
 PAR  L(FEZR3_E1A,FE:FE,ZR;0),,         -43391;,,                     N 08Guo !
 PAR  L(FEZR3_E1A,ZR:FE,ZR;0),,         -43391;,,                     N 08Guo !
$
 FUNCTION GFE2ZR    298.15  -111942.9+411.468871*T-72.3373*T*LN(T)
       -0.0164760077*T**2+73387.2882*T**(-1);
      6000.00  N !
 FUNCTION GFEZR3    298.15  +GHSERFE+3*GHSERZR-89227.5+39.2709*T;      6000 N !
$ ------------------------------------------------------------------------------
$
 ASSESSED_SYSTEM
  FE-ZR(TDB -* +LIQUID +FCC_A1 +BCC_A2 +HCP_A3 +FEZR2_C16
  +FEZR3_E1A +FE3ZR_C36 +C15_LAVES ;P3 TMM:300/3000 STP:0.4/2000/-2 ) !
$
$
 LIST-OF-REFERENCE
 NUMBER  SOURCE
  Null   'Unknown source'
  Same   'Same or similar interaction as in the corresponding stable phase'
  REFLAV 'Laves phase convention: G(LAVES,X:X)=+3*GHSERXX+15000'
  COST   'COST 507 database'
  91Din  'A.T. Dinsdale, Calphad, 15, 317-425(1991).'
  99SGUN 'SGTE unary database V.4.1, 1999.'
  08Guo  'C. Guo, Z. Du, C. Li, B. Zhang, M. Tao,
          Calphad, 32, 637-49(2008); Fe-Zr'
!
