Repository: orchid-calphad/orchid-project.org

# orchid-project.org

Website and released data of **ORCHID** (Open Repository for CALPHAD Hypotheses, Intelligence, and Discovery),
served by GitHub Pages at https://orchid-project.org. Releases are archived on Zenodo (one DOI per version).

- `index.html`, `catalog/`, `best-practices.html` — static, self-contained pages (generated in the ORCHID tooling).
- `data/` — released data: catalog, redistributable TDB files, convex hulls. Licences: `data/LICENSES.md`, `data/NOTICE.md`.
- `llms.txt`, `data/croissant.json`, `CITATION.cff`, `.zenodo.json` — machine-readable metadata.

Only data with clear redistribution rights are published.

File: data/databases/sgte-binary/FeZr-95Ser.tdb
$
$ Database for Fe-Zr from C. Servant et al. 1995 (included in SGSOL V 5.0)
$
$ C. Servant, C. Gueneau, I. Ansara, J. Alloys Compd., 220, 19-26(1995).
$
$ Dataset created 2013.04.06 by Bengt Hallstedt.
$ 2020.10.12: Modified for use with GES6.
$
$ Fe23Zr6 (Mn23Th6 type) is frequently reported, but not stable according to
$ F. Stein et al. (J. Phase Equilib., 23, 480-94(2002)). Instead Laves C36
$ is stable at high temperature, see the 03Che dataset.
$
$ ------------------------------------------------------------------------------
 TEMP-LIM 298.15 6000.00 !
$
$ELEMENT NAME  REF. STATE               ATOMIC MASS H298-H0    S298    !
$
 ELEMENT VA   VACUUM                      0.0          0.0      0.0    ! 
 ELEMENT FE   BCC_A2                     55.847     4489.0     27.2797 ! 
 ELEMENT ZR   HCP_A3                     91.22      5566.27    39.1809 ! 
$ ------------------------------------------------------------------------------
$ Phase definitions
$
 PHASE LIQUID:L % 1 1 !
 CONST LIQUID:L : FE ZR : !
$
$ Fcc (cF4, Fm-3m) and MeX (cF8, Fm-3m)
$
 PHASE FCC_A1 %A 2 1 1 !
 CONST FCC_A1 : FE% ZR : VA : !
$
$ Bcc (cI2, Im-3m)
$
 PHASE BCC_A2 %B 2 1 3 !
 CONST BCC_A2 : FE% ZR% : VA : !
$
$ Hcp (hP2, P6_3/mmc) and Me2X (NiAs-type, hP4, P6_3/mmc, B8_1)
$
 PHASE HCP_A3 %A 2 1 0.5 !
 CONST HCP_A3 : FE ZR% : VA : !
$
$ Prototype Mn23Th6 (cF116, Fm-3m)
$
 PHASE FE23ZR6_D8A % 2 23 6 !
 CONST FE23ZR6_D8A : FE : ZR : !
$
$ Prototype Cu2Mg (cF24, Fd-3m)
$
 PHASE C15_LAVES % 2 2 1 !
 CONST C15_LAVES : FE% ZR : FE ZR% : !
$
$ Prototype Al2Cu (tI12, I4/mcm)
$
 PHASE FEZR2_C16 % 2 1 2 !
 CONST FEZR2_C16 : FE% ZR : FE ZR% : !
$
$ Prototype Re3B (oC16, Cmcm)
$
 PHASE FEZR3_E1A % 2 1 3 !
 CONST FEZR3_E1A : FE% ZR : FE ZR% : !
$ ------------------------------------------------------------------------------
$ Defaults
$
 DEFINE-SYSTEM-DEFAULT ELEMENT 2 !
 DEFAULT-COM DEFINE_SYSTEM_ELEMENT VA !
 TYPE-DEF % SEQ * !
 TYPE-DEF A GES AMEND_PHASE_DESCRIPTION @ MAGNETIC -3 0.28 !
 TYPE-DEF B GES AMEND_PHASE_DESCRIPTION @ MAGNETIC -1 0.4 !
 FUNCTION ZERO      298.15  0;                                         6000 N !
 FUNCTION UN_ASS    298.15  0;                                         6000 N !
 FUNCTION R         298.15  +8.31451;                                  6000 N !
$ ------------------------------------------------------------------------------
$ Element data
$ ------------------------------------------------------------------------------
$ Fe
$
$ ORTHORHOMBIC_A20 and TETRAGONAL_U added im unary 4.1
$
 PAR  G(BCC_A2,FE:VA),,                 +GHSERFE;,,                   N 91Din !
 PAR  TC(BCC_A2,FE:VA),,                 1043.00;,,                   N 91Din !
 PAR  BM(BCC_A2,FE:VA),,                    2.22;,,                   N 91Din !
 PAR  G(FCC_A1,FE:VA),,                 +GFCCFE;,,                    N 91Din !
 PAR  TC(FCC_A1,FE:VA),,                 -201.00;,,                   N 91Din !
 PAR  BM(FCC_A1,FE:VA),,                   -2.10;,,                   N 91Din !
 PAR  G(HCP_A3,FE:VA),,                 +GHCPFE;,,                    N 91Din !
$PAR  G(CBCC_A12,FE:VA),,               +GHSERFE+4745;,,              N 91Din !
$PAR  G(CUB_A13,FE:VA),,                +GHSERFE+3745;,,              N 91Din !
$PAR  G(ORTHORHOMBIC_A20,FE),,          +GHSERFE+5000;,,              N 99SGUN !
$PAR  G(TETRAGONAL_U,FE),,              +GHSERFE+5000;,,              N 99SGUN !
 PAR  G(LIQUID,FE),,                    +GLIQFE;,,                    N 91Din !
$
 PAR  G(C15_LAVES,FE:FE),,              +3*GHSERFE+15000;,,           N REFLAV !
 PAR  G(FEZR2_C16,FE:FE),,              +3*GHSERFE+15000;,,           N 95Ser !
 PAR  G(FEZR3_E1A,FE:FE),,              +4*GHSERFE+20000;,,           N 95Ser !
$
 FUNCTION GHSERFE   298.15  +1225.7+124.134*T-23.5143*T*LN(T)
       -0.00439752*T**2-5.8927E-08*T**3+77359*T**(-1);
      1811.00  Y  -25383.581+299.31255*T-46*T*LN(T)+2.29603E+31*T**(-9);
      6000.00  N !
 FUNCTION GFCCFE    298.15  -1462.4+8.282*T-1.15*T*LN(T)
       +6.4E-04*T**2+GHSERFE;
      1811.00  Y  -1713.815+0.940009*T+GHSERFE+4.9251E+30*T**(-9);
      6000.00  N !
 FUNCTION GHCPFE    298.15  -3705.78+12.591*T-1.15*T*LN(T)
       +6.4E-04*T**2+GHSERFE;
      1811.00  Y  -3957.195+5.249009*T+GHSERFE+4.9251E+30*T**(-9);
      6000.00  N !
 FUNCTION GLIQFE    298.15  +12040.17-6.55843*T+GHSERFE-3.67516E-21*T**7;
      1811.00  Y  -10838.83+291.302*T-46*T*LN(T);
      6000.00  N !
$ ------------------------------------------------------------------------------
$ Zr
$
$ CUB_A13, CBCC_A12, ORTHORHOMBIC_A20 and TETRAGONAL_U added in unary 4.1
$
 PAR  G(HCP_A3,ZR:VA)           130.00  +GHSERZR;,,                   N 91Din !
 PAR  G(BCC_A2,ZR:VA)           130.00  +GBCCZR;,,                    N 91Din !
$PAR  G(OMEGA,ZR)               130.00  +GOMEZR;,,                    N 91Din !
 PAR  G(FCC_A1,ZR:VA)           130.00  +GHSERZR+7600-0.9*T;,,        N 91Din !
$PAR  G(CBCC_A12,ZR:VA)         130.00  +GHSERZR+4602.2;,,            N 99SGUN !
$PAR  G(CUB_A13,ZR:VA)          130.00  +GHSERZR+7531.2;,,            N 99SGUN !
$PAR  G(ORTHORHOMBIC_A20,ZR)    130.00  +GBCCZR+5000;,,               N 99SGUN !
$PAR  G(TETRAGONAL_U,ZR)        130.00  +GBCCZR+5000;,,               N 99SGUN !
 PAR  G(LIQUID,ZR)              130.00  +GLIQZR;,,                    N 91Din !
$
 PAR  G(C15_LAVES,ZR:ZR),,              +3*GHSERZR+15000;,,           N REFLAV !
 PAR  G(FEZR2_C16,ZR:ZR),,              +3*GHSERZR+15000;,,           N 95Ser !
 PAR  G(FEZR3_E1A,ZR:ZR),,              +4*GHSERZR+20000;,,           N 95Ser !
$
 FUNCTION GHSERZR   130.00  -7827.595+125.64905*T-24.1618*T*LN(T)
       -0.00437791*T**2+34971*T**(-1);
      2128.00  Y  -26085.921+262.724183*T-42.144*T*LN(T)-1.342896E+31*T**(-9);
      6000.00  N !
 FUNCTION GBCCZR    130.00  -525.539+124.9457*T-25.607406*T*LN(T)
       -3.40084E-04*T**2-9.729E-09*T**3+25233*T**(-1)-7.6143E-11*T**4;
      2128.00  Y  -4620.034+1.55998*T+GHSERZR+1.4103476E+32*T**(-9);
      6000.00  N !
 FUNCTION GOMEZR    130.00  -8878.082+144.432234*T-26.8556*T*LN(T)
       -0.002799446*T**2+38376*T**(-1);
      2128.00  Y  -3414.603+2.566675*T+GHSERZR+8.517346E+31*T**(-9);
      6000.00  N !
 FUNCTION GLIQZR    130.00  +18147.69-9.080812*T+GHSERZR+1.6275E-22*T**7;
      2128.00  Y  -8281.26+253.812609*T-42.144*T*LN(T);
      6000.00  N !
$ ------------------------------------------------------------------------------
$ Binary system
$
$ From C. Servant et al. 1995 (included in SGSOL V 5.0)
$
$ C. Servant, C. Gueneau, I. Ansara, J. Alloys Compd., 220, 19-26(1995).
$
$ Checked against paper and SGSOL. Checked at 6000 K.
$
$ Fe23Zr6 (Mn23Th6 type) is frequently reported, but not stable according to
$ F. Stein et al. (J. Phase Equilib., 23, 480-94(2002)). Instead Laves C36
$ is stable at high temperature, see the 03Che dataset.
$
 PAR  L(LIQUID,FE,ZR;0),,               -63018+12.534*T;,,            N 95Ser !
 PAR  L(LIQUID,FE,ZR;1),,               +9638.37;,,                   N 95Ser !
 PAR  L(LIQUID,FE,ZR;2),,               -22215.4;,,                   N 95Ser !
$
 PAR  L(FCC_A1,FE,ZR:VA;0),,            -25100;,,                     N 95Ser !
 PAR  L(BCC_A2,FE,ZR:VA;0),,            -19000;,,                     N 95Ser !
 PAR  L(HCP_A3,FE,ZR:VA;0),,            +33442.57;,,                  N 03Che !
$
 PAR  G(FE23ZR6_D8A,FE:ZR),,            -878053.3+3533.65*T
             -635.4422*T*LN(T)-0.14927*T**2;,,                        N 95Ser !
$
 PAR  G(C15_LAVES,FE:ZR),,              +GC15FEZR;,,                  N 95Ser !
 PAR  TC(C15_LAVES,FE:ZR),,               584.15;,,                   N 95Ser !
 PAR  BM(C15_LAVES,FE:ZR),,                 0.05;,,                   N 95Ser !
 PAR  G(C15_LAVES,ZR:FE),,              +GHSERFE+2*GHSERZR
             +30000-GC15FEZR;,,                                       N 95Ser !
 PAR  L(C15_LAVES,FE,ZR:FE;0),,         +80000;,,                     N 95Ser !
 PAR  L(C15_LAVES,FE,ZR:ZR;0),,         +80000;,,                     N 95Ser !
 PAR  L(C15_LAVES,FE:FE,ZR;0),,         +10000;,,                     N 95Ser !
 PAR  L(C15_LAVES,ZR:FE,ZR;0),,         +10000;,,                     N 95Ser !
$
 PAR  G(FEZR2_C16,FE:ZR),,              +GHSERFE+2*GHSERZR
             -62000+19.3*T;,,                                         N 95Ser !
 PAR  G(FEZR2_C16,ZR:FE),,              +GHSERZR+2*GHSERFE
             +92000-19.3*T;,,                                         N 95Ser !
 PAR  L(FEZR2_C16,FE,ZR:FE;0),,         +10000;,,                     N 95Ser !
 PAR  L(FEZR2_C16,FE,ZR:ZR;0),,         +10000;,,                     N 95Ser !
 PAR  L(FEZR2_C16,FE:FE,ZR;0),,         +10000;,,                     N 95Ser !
 PAR  L(FEZR2_C16,ZR:FE,ZR;0),,         +10000;,,                     N 95Ser !
$
 PAR  G(FEZR3_E1A,FE:ZR),,              +GHSERFE+3*GHSERZR
             -61782.26+17.5579*T;,,                                   N 95Ser !
 PAR  G(FEZR3_E1A,ZR:FE),,              +GHSERZR+3*GHSERFE
             +101782.26-17.5579*T;,,                                  N 95Ser !
 PAR  L(FEZR3_E1A,FE,ZR:FE;0),,         +12000;,,                     N 95Ser !
 PAR  L(FEZR3_E1A,FE,ZR:ZR;0),,         +12000;,,                     N 95Ser !
 PAR  L(FEZR3_E1A,FE:FE,ZR;0),,         -12000;,,                     N 95Ser !
 PAR  L(FEZR3_E1A,ZR:FE,ZR;0),,         -12000;,,                     N 95Ser !
$
 FUNCTION GC15FEZR  298.15  -94690+353.06*T-65.7354*T*LN(T)
       -0.0154417*T**2;
      6000.00  N !
$ ------------------------------------------------------------------------------
$
 ASSESSED_SYSTEM
  FE-ZR(TDB -* +LIQUID +FCC_A1 +BCC_A2 +HCP_A3 +FEZR2_C16
  +FEZR3_E1A +FE23ZR6_D8A +C15_LAVES ;P3 TMM:300/3000 STP:0.4/2000/-2 ) !
$
$
 LIST-OF-REFERENCE
 NUMBER  SOURCE
  Null   'Unknown source'
  REFLAV 'Laves phase convention: G(LAVES,X:X)=+3*GHSERXX+15000'
  91Din  'A.T. Dinsdale, Calphad, 15, 317-425(1991).'
  95Ser  'C. Servant, C. Gueneau, I. Ansara,
          J. Alloys Compd., 220, 19-26(1995); Fe-Zr'
  99SGUN 'SGTE unary database V.4.1, 1999.'
  03Che  'P.-Y. Chevalier, E. Fischer, unpublished, 2003; Fe-Zr'
!

File: data/databases/sgte-binary/GaAs-90Cha-LB.tdb
$
$ Database for Ga-As from C. Chatillon et al. 1990 (included in LB Vol. 1)
$
$ C. Chatillon, I. Ansara, A. Watson, B.B. Argent, Calphad, 14, 203-14(1990).
$
$ Dataset created 2012.09.21 by Bengt Hallstedt.
$ 2021.01.03: Modified for use with GES6.
$
$ ------------------------------------------------------------------------------
 TEMP-LIM 298.15 6000.00 !
$
$ELEMENT NAME  REF. STATE               ATOMIC MASS H298-H0    S298    !
$
 ELEMENT VA   VACUUM                      0.0          0.0      0.0    ! 
 ELEMENT AS   RHOMBOHEDRAL_A7            74.922     5117.032   35.6895 ! 
 ELEMENT GA   ORTHORHOMBIC_GA            69.72      5572.0     40.7271 ! 
$ ------------------------------------------------------------------------------
$ Species
$
 SPECIE  AS2                                AS2 !
 SPECIE  AS4                                AS4 !
 SPECIE  GAAS                               AS1GA1 !
 SPECIE  GA2                                GA2 !
$ ------------------------------------------------------------------------------
$ Phase definitions
$
 PHASE LIQUID:L % 1 1 !
 CONST LIQUID:L : AS GA : !
$
$ Fcc (cF4, Fm-3m) and MeX (cF8, Fm-3m)
$
 PHASE FCC_A1 %A 2 1 1 !
 CONST FCC_A1 : AS GA : VA : !
$
$ Bcc (cI2, Im-3m)
$
 PHASE BCC_A2 %B 2 1 3 !
 CONST BCC_A2 : AS GA : VA : !
$
$ Hcp (hP2, P6_3/mmc) and Me2X (NiAs-type, hP4, P6_3/mmc, B8_1)
$
 PHASE HCP_A3 %A 2 1 0.5 !
 CONST HCP_A3 : AS GA : VA : !
$
$ Prototype alpha-As (hR2, R-3m)
$
 PHASE RHOMBOHEDRAL_A7 % 1 1 !
 CONST RHOMBOHEDRAL_A7 : AS : !
$
$ alpha-Ga (oC8, Cmca)
$
 PHASE ORTHORHOMBIC_A11 % 1 1 !
 CONST ORTHORHOMBIC_A11 : GA : !
$
$ Prototype ZnS (cF8, F-43m)
$
 PHASE ZINCBLENDE_B3 % 2 1 1 !
 CONST ZINCBLENDE_B3 : GA : AS : !
$
 PHASE GAS:G % 1 1 !
 CONST GAS:G : AS AS2 AS4 GAAS GA GA2 : !
$ ------------------------------------------------------------------------------
$ Defaults
$
 DEFINE-SYSTEM-DEFAULT ELEMENT 2 !
 DEFAULT-COM DEFINE_SYSTEM_ELEMENT VA !
 TYPE-DEF % SEQ * !
 TYPE-DEF A GES AMEND_PHASE_DESCRIPTION @ MAGNETIC -3 0.28 !
 TYPE-DEF B GES AMEND_PHASE_DESCRIPTION @ MAGNETIC -1 0.4 !
 FUNCTION ZERO      298.15  0;                                         6000 N !
 FUNCTION UN_ASS    298.15  0;                                         6000 N !
 FUNCTION R         298.15  +8.31451;                                  6000 N !
 FUNCTION RTLNP     298.15  +8.31451*T*LN(1E-05*P);                    6000 N !
$ ------------------------------------------------------------------------------
$ Element data
$ ------------------------------------------------------------------------------
$ As
$
$ RED_P added in unary 4.4
$
 PAR  G(RHOMBOHEDRAL_A7,AS),,           +GHSERAS;                1200 N 91Din !
 PAR  G(FCC_A1,AS:VA),,                 +GHSERAS+24874-14.74*T;  1200 N 91Din !
 PAR  G(BCC_A2,AS:VA),,                 +GHSERAS+24874-16.1*T;   1200 N 91Din !
 PAR  G(HCP_A3,AS:VA),,                 +GHSERAS+24874-14*T;     1200 N 91Din !
$PAR  G(RED_P,AS),,                     +GHSERAS+5782-3.85466*T; 1200 N 01SGUN !
 PAR  G(LIQUID,AS),,                    +GHSERAS
             +24442.9-22.424679*T;                               1200 N 91Din !
$
 PAR  G(GAS,AS),,                       +AS1G+RTLNP;,,                N 00SUB !
 PAR  G(GAS,AS2),,                      +AS2G+RTLNP;,,                N 00SUB !
 PAR  G(GAS,AS4),,                      +AS4G+RTLNP;,,                N 00SUB !
$
 FUNCTION GHSERAS   298.15  -7270.447+122.211069*T-23.3144*T*LN(T)
       -0.00271613*T**2+11600*T**(-1);
      1090.00  Y  -10454.913+163.457433*T-29.216037*T*LN(T);
      1200.00  N !
 FUNCTION GLIQAS    298.15  +GHSERAS+24442.9-22.424679*T;              6000 N !
 FUNCTION GHCPAS    298.15  +GHSERAS+24874-14*T;                       6000 N !
 FUNCTION AS1G      298.15  +272027.85-32.2533338*T-21.21551*T*LN(T)
       +4.3891495E-04*T**2-7.393995E-08*T**3+9666.555*T**(-1);
      1800.00  Y  +293094.184-133.732322*T-8.281945*T*LN(T)
       -0.002703715*T**2+3.43112833E-08*T**3-6025190*T**(-1);
      3700.00  Y  +260892.566-76.0337618*T-14.46743*T*LN(T)
       -0.002830183*T**2+8.062755E-08*T**3+16685580*T**(-1);
      6400.00  Y  -42687.3967+565.669048*T-87.99118*T*LN(T)
       +0.005136275*T**2-8.21615833E-08*T**3+2.534398E+08*T**(-1);
     60000.00  N !
 FUNCTION AS2G      298.15  +179351.548+10.5519715*T-37.35966*T*LN(T)
       -5.61806E-05*T**2-2.13098E-08*T**3+104881.15*T**(-1);
      2200.00  Y  +190396.109-11.4088459*T-35.19088*T*LN(T)
       +8.55731E-04*T**2-1.59161083E-07*T**3-5169920*T**(-1);
      4500.00  Y  +461366.155-824.888486*T+62.44495*T*LN(T)
       -0.014841615*T**2+3.152775E-07*T**3-1.469506E+08*T**(-1);
      6000.00  N !
 FUNCTION AS4G      298.15  +129731.745+230.754352*T-83.04465*T*LN(T)
       -2.5148475E-05*T**2+1.00444733E-09*T**3+252728.45*T**(-1);   
      6000.00  N !
$ ------------------------------------------------------------------------------
$ Ga
$
$ DIAMOND_A4 added in unary 5.0
$
$ Changed name from ORTHORHOMBIC_GA to ORTHORHOMBIC_A11
$
 PAR  G(ORTHORHOMBIC_A11,GA)    200.00  +GHSERGA;                4000 N 91Din !
 PAR  G(FCC_A1,GA:VA)           200.00  +GHSERGA+3800-10.2*T;    4000 N 91Din !
 PAR  G(BCC_A2,GA:VA)           200.00  +GHSERGA+4500-11.7*T;    4000 N 91Din !
 PAR  G(HCP_A3,GA:VA)           200.00  +GHSERGA+4500-9.5*T;     4000 N 91Din !
$PAR  G(DIAMOND_A4,GA)          200.00  +GHSERGA+20900-2*T;      4000 N 09SGUN !
$PAR  G(BCT_A5,GA)              200.00  +GHSERGA+3846-9.8*T;     4000 N 91Din !
$PAR  G(TETRAGONAL_A6,GA)       200.00  +GHSERGA+3500-10*T;      4000 N 91Din !
 PAR  G(LIQUID,GA)              200.00  +GLIQGA;                 4000 N 91Din !
$
 PAR  G(GAS,GA),,                       +F10135T+RTLNP;,,             N 97SUB !
 PAR  G(GAS,GA2),,                      +F10197T+RTLNP;,,             N 97SUB !
$
 FUNCTION GHSERGA   200.00  -21312.331+585.263691*T-108.228783*T*LN(T)
       +0.227155636*T**2-1.18575257E-04*T**3+439954*T**(-1);
       302.91  Y  -7055.643+132.73019*T-26.0692906*T*LN(T)
       +1.506E-04*T**2-4.0173E-08*T**3-118332*T**(-1)+1.64547E+23*T**(-9);
      4000.00  N !
 FUNCTION GLIQGA    200.00  +5491.298-18.073995*T+GHSERGA-7.0171E-17*T**7;
       302.91  Y  +5666.455-18.681147*T+GHSERGA-1.64547E+23*T**(-9);
      4000.00  N !
$ Ga(g)
 FUNCTION F10135T   298.15  +259072.278+88.0130706*T-38.71057*T*LN(T)
       +0.01053784*T**2-9.86907833E-07*T**3+338489.2*T**(-1);
       600.00  Y  +263812.519+33.4871435*T-30.75007*T*LN(T)
       +0.00537745*T**2-5.46534E-07*T**3-150942.65*T**(-1);
      1400.00  Y  +270292.501-28.1810494*T-21.9834*T*LN(T)
       +3.192416E-04*T**2-1.46299133E-08*T**3-992093*T**(-1);
      6000.00  Y  +340110.007-140.262257*T-9.704267*T*LN(T)
       -4.5138725E-04*T**2-1.13427367E-08*T**3-68387950*T**(-1);
     10000.00  N !
$ Ga2(g)
 FUNCTION F10197T   298.15  +422882.385-36.0787973*T-33.72863*T*LN(T)
       -0.009368525*T**2+7.62775167E-07*T**3-19520.385*T**(-1);
      1100.00  Y  +419324.178+8.33965897*T-40.33555*T*LN(T)
       -0.0041854135*T**2+2.679565E-08*T**3+312119.6*T**(-1);
      2500.00  N !
$ ------------------------------------------------------------------------------
$ Binary system
$
$ From C. Chatillon et al. 1990 (included in LB Vol. 1)
$
$ C. Chatillon, I. Ansara, A. Watson, B.B. Argent, Calphad, 14, 203-14(1990).
$
$ Checked against LB and paper. Checked at 6000 K.
$
 PAR  L(LIQUID,AS,GA;0),,               -25503.6-4.3109*T;,,          N 90Cha !
 PAR  L(LIQUID,AS,GA;1),,               -5174.7;,,                    N 90Cha !
$
 PAR  G(ZINCBLENDE_B3,GA:AS),,          +2*GB3GAAS;,,                 N 90Cha !
$
 PAR  G(GAS,GAAS),,                     +AS1GA1G+RTLNP;,,             N 00SUB !
$
 FUNCTION GB3GAAS   298.15  -52176+132.71628*T-24.340629*T*LN(T)
       -5.579E-04*T**2+63835*T**(-1)-3.5689E-07*T**3;
      6000.00  N !
$ GaAs (g)
 FUNCTION AS1GA1G   298.15  +351178.641-7.5681515*T-37.37525*T*LN(T)
       -1.94556E-05*T**2+1.63943067E-09*T**3+41187.295*T**(-1);
      2500.00  N !
$ ------------------------------------------------------------------------------
$
 ASSESSED_SYSTEM
  AS-GA(TDB -* +GAS +LIQ +ORTHO_A11 +RHOMB_A7 +ZINCB_B3
  ;P3 TMM:200/1600  DOR:GAS STP:.3/1000/1 STP:.7/300/1) !
$
$
 LIST-OF-REFERENCE
 NUMBER  SOURCE
  Null   'Unknown source'
  Same   'Same or similar interaction as in the corresponding stable phase'
  REFLAV 'Laves phase convention: G(LAVES,X:X)=+3*GHSERXX+15000'
  COST   'COST 507 database, 1998'
  90Cha  'C. Chatillon, I. Ansara, A. Watson, B.B. Argent,
          Calphad, 14, 203-14(1990); Ga-As'
  91Din  'A.T. Dinsdale, Calphad, 15, 317-425(1991).'
  97SUB  'SGTE substance database, version 1997'
  00SUB  'SGTE substance database, version 2000'
  01SGUN 'SGTE unary database V.4.4, 2001.'
  09SGUN 'SGTE unary database V.5.0, 2009.'
!

File: data/databases/sgte-binary/GaB-13Li.tdb
$
$ Database for Ga-B from X. Li et al. 2013.
$
$ X. Li, K. Cheng, X. Yuan, D. Zhao, J. Xin, W. Wang, C. Zhang, Y. Du,
$ Calphad, 43, 52-60(2013).
$
$ Dataset created 2018.03.31 by Bengt Hallstedt.
$ 2021.01.03: Modified for use with GES6.
$
$ No parameters for fcc, bcc or hcp.
$
$ ------------------------------------------------------------------------------
 TEMP-LIM 298.15 6000.00 !
$
$ELEMENT NAME  REF. STATE               ATOMIC MASS H298-H0    S298    !
$
 ELEMENT VA   VACUUM                      0.0          0.0      0.0    ! 
 ELEMENT B    BETA_RHOMBO_B              10.81      1222.0      5.9    ! 
 ELEMENT GA   ORTHORHOMBIC_A11           69.72      5572.0     40.7271 ! 
$ ------------------------------------------------------------------------------
$ Phase definitions
$
 PHASE LIQUID:L % 1 1 !
 CONST LIQUID:L : B GA : !
$
$ Fcc (cF4, Fm-3m) and MeX (cF8, Fm-3m)
$
 PHASE FCC_A1 %A 2 1 1 !
 CONST FCC_A1 : GA : B VA : !
$
$ Bcc (cI2, Im-3m)
$
 PHASE BCC_A2 %B 2 1 3 !
 CONST BCC_A2 : GA : B VA : !
$
$ Hcp (hP2, P6_3/mmc) and Me2X (NiAs-type, hP4, P6_3/mmc, B8_1)
$
 PHASE HCP_A3 %A 2 1 0.5 !
 CONST HCP_A3 : GA : B VA : !
$
$ alpha-Ga (oC8, Cmce)
$
 PHASE ORTHORHOMBIC_A11 % 1 1 !
 CONST ORTHORHOMBIC_A11 : GA : !
$
$ Prototype alpha-B (hR12, R-3m)
$
 PHASE ALPHA_RHOMBO_B % 1 1 !
 CONST ALPHA_RHOMBO_B : B : !
$
$ Prototype beta-B (hR105, R-3m)
$
 PHASE BETA_RHOMBO_B % 1 1 !
 CONST BETA_RHOMBO_B : B : !
$ ------------------------------------------------------------------------------
$ Defaults
$
 DEFINE-SYSTEM-DEFAULT ELEMENT 2 !
 DEFAULT-COM DEFINE_SYSTEM_ELEMENT VA !
 TYPE-DEF % SEQ * !
 TYPE-DEF A GES AMEND_PHASE_DESCRIPTION @ MAGNETIC -3 0.28 !
 TYPE-DEF B GES AMEND_PHASE_DESCRIPTION @ MAGNETIC -1 0.4 !
 FUNCTION ZERO      298.15  0;                                         6000 N !
 FUNCTION UN_ASS    298.15  0;                                         6000 N !
 FUNCTION R         298.15  +8.31451;                                  6000 N !
$ ------------------------------------------------------------------------------
$ Element data
$ ------------------------------------------------------------------------------
$ B
$
$ FCC_A1, HCP_A3, DIAMOND_A4 and GRAPHITE added in unary 3.0
$ BCC_A2 added in unary 4.1
$ GRAPHITE revised in unary 4.4 (using the value from COST 507)
$ FCC_A1, BCC_A2 and HCP_A3 removed in unary 5.0
$ ALPHA_RHOMBO_B added in unary 5.0
$
$ FCC_A1, BCC_A2 and HCP_A3 still in SGSOL 5.0
$ The value for FCC_A1 in COST (and SGTE) is possibly incorrect.
$
 PAR  G(BETA_RHOMBO_B,B),,              +GHSERBB;,,                   N 91Din !
 PAR  G(ALPHA_RHOMBO_B,B),,             +GALPBB;,,                    N 09SGUN !
$PAR  G(FCC_A1,B:VA),,                  +GHSERBB+43514-12.217*T;,,    N SGCOST !
$PAR  G(FCC_A1,B:VA),,                  +GHSERBB+50208-13.472*T;,,    N 94Hal !
$PAR  G(BCC_A2,B:VA),,                  +GHSERBB+43514-12.217*T;,,    N 94Hal !
$PAR  G(HCP_A3,B:VA),,                  +GHSERBB+50208-9.706*T;,,     N SGCOST !
$PAR  G(GRAPHITE,B),,                   +GHSERBB+10000-2*T;,,         N SGCOST !
$PAR  G(GRAPHITE,B),,                   +GHSERBB+5000;,,              N 96SGUN !
$PAR  G(DIAMOND_A4,B),,                 +GHSERBB+10;,,                N 99SGUN !
$PAR  G(DIAMOND_A4,B),,                 +GHSERBB+20;,,                N COST !
$PAR  G(DIAMOND_A4,B),,                 +GHSERBB;,,                   N 96SGUN !
 PAR  G(LIQUID,B),,                     +GLIQBB;,,                    N 91Din !
$
 FUNCTION GHSERBB   298.15  -7735.284+107.111864*T-15.6641*T*LN(T)
       -0.006864515*T**2+6.18878E-07*T**3+370843*T**(-1);
      1100.00  Y  -16649.474+184.801744*T-26.6047*T*LN(T)
       -7.9809E-04*T**2-2.556E-08*T**3+1748270*T**(-1);
      2348.00  Y  -36667.582+231.336244*T-31.5957527*T*LN(T)
       -0.00159488*T**2+1.34719E-07*T**3+11205883*T**(-1);
      3000.00  Y  -21530.653+222.396264*T-31.4*T*LN(T);
      6000.00  N !
 FUNCTION GALPBB    298.15  -6076.24+86.648762*T-12.942464*T*LN(T)
       -7.089468E-3*T**2+0.659896E-6*T**3-45*T**(-1);
      1400.00  Y  +28477.506-106.789208*T+12.1072478*T*LN(T)
       -13.316875E-3*T**2+0.706895E-6*T**3-8002403*T**(-1);
      3000.00  Y  -25699.64+225.127135*T-31.4*T*LN(T);
      6000.00  N !
 FUNCTION GLIQBB    298.15  +48458.559-20.268025*T+GHSERBB;
       500.00  Y  +41119.703+82.101722*T-14.9827763*T*LN(T)
       -0.007095669*T**2+5.07347E-07*T**3+335484*T**(-1);
      2348.00  Y  +28842.012+200.94731*T-31.4*T*LN(T);
      3000.00  Y  +50372.665-21.448954*T+GHSERBB;
      6000.00  N !
 FUNCTION GFCCBB    298.15  +GHSERBB+43514-12.217*T;                   6000 N !
$ ------------------------------------------------------------------------------
$ Ga
$
$ DIAMOND_A4 added in unary 5.0
$
$ Changed name from ORTHORHOMBIC_GA to ORTHORHOMBIC_A11
$
 PAR  G(ORTHORHOMBIC_A11,GA)    200.00  +GHSERGA;                4000 N 91Din !
 PAR  G(FCC_A1,GA:VA)           200.00  +GHSERGA+3800-10.2*T;    4000 N 91Din !
 PAR  G(BCC_A2,GA:VA)           200.00  +GHSERGA+4500-11.7*T;    4000 N 91Din !
 PAR  G(HCP_A3,GA:VA)           200.00  +GHSERGA+4500-9.5*T;     4000 N 91Din !
$PAR  G(DIAMOND_A4,GA)          200.00  +GHSERGA+20900-2*T;      4000 N 09SGUN !
$PAR  G(BCT_A5,GA)              200.00  +GHSERGA+3846-9.8*T;     4000 N 91Din !
$PAR  G(TETRAGONAL_A6,GA)       200.00  +GHSERGA+3500-10*T;      4000 N 91Din !
 PAR  G(LIQUID,GA)              200.00  +GLIQGA;                 4000 N 91Din !
$
 FUNCTION GHSERGA   200.00  -21312.331+585.263691*T-108.228783*T*LN(T)
       +0.227155636*T**2-1.18575257E-04*T**3+439954*T**(-1);
       302.91  Y  -7055.643+132.73019*T-26.0692906*T*LN(T)
       +1.506E-04*T**2-4.0173E-08*T**3-118332*T**(-1)+1.64547E+23*T**(-9);
      4000.00  N !
 FUNCTION GLIQGA    200.00  +5491.298-18.073995*T+GHSERGA-7.0171E-17*T**7;
       302.91  Y  +5666.455-18.681147*T+GHSERGA-1.64547E+23*T**(-9);
      4000.00  N !
$ ------------------------------------------------------------------------------
$ Binary system
$
$ X. Li, K. Cheng, X. Yuan, D. Zhao, J. Xin, W. Wang, C. Zhang, Y. Du,
$ Calphad, 43, 52-60(2013).
$
$ Checked against paper and author's tdb. Checked at 6000 K.
$
$ No parameters for fcc, bcc or hcp.
$
 PAR  L(LIQUID,B,GA;0),,                +63118.89;,,                  N 13Li !
$ ------------------------------------------------------------------------------
$
$
 LIST-OF-REFERENCE
 NUMBER  SOURCE
  Null   'Unknown source'
  Same   'Same or similar interaction as in the corresponding stable phase'
  REFLAV 'Laves phase convention: G(LAVES,X:X)=+3*GHSERXX+15000'
  COST   'COST 507 database, 1998'
  SGCOST 'COST 507 database, SGTE unary database V.3.0, 1996; Al, B, Nd, Ti, Zn'
  91Din  'A.T. Dinsdale, Calphad, 15, 317-425(1991).'
  94Hal  'B. Hallemans, P. Wollants, J.R. Roos,
          Z. Metallkd., 85, 676-82(1994), SGTE unary database V.4.1, 1999; B'
  96SGUN 'SGTE unary database V.3.0, 1996.'
  99SGUN 'SGTE unary database V.4.1, 1999.'
  09SGUN 'SGTE unary database V.5.0, 2009.'
  13Li   'X. Li, K. Cheng, X. Yuan, D. Zhao, J. Xin, W. Wang, C. Zhang, Y. Du,
          Calphad, 43, 52-60(2013); Ga-B'
!

File: data/databases/sgte-binary/GaGd-19Liu.tdb
$
$ Database for Ga-Gd from J. Liu et al. 2019.
$
$ J. Liu, F. Li, J. Liu, X. Zhang, T. Ahmad, T. Liang,
$ Monatsh. Chem., 150, 1225-33(2019).
$
$ Dataset created 2023.05.28 by Bengt Hallstedt.
$
$ Ga3Gd5 parameter misprinted in the paper.
$
$ Invariant equilibria differ by up to 8 K. Possibly old data for Gd were
$ used in the paper.
$
$ ------------------------------------------------------------------------------
 TEMP-LIM 298.15 6000.00 !
$
$ELEMENT NAME  REF. STATE               ATOMIC MASS H298-H0    S298    !
$
 ELEMENT VA   VACUUM                      0.0          0.0      0.0    ! 
 ELEMENT GA   ORTHORHOMBIC_A11           69.72      5572.0     40.7271 ! 
 ELEMENT GD   HCP_A3                    157.25      9087.648   68.0894 ! 
$ ------------------------------------------------------------------------------
$ Phase definitions
$
 PHASE LIQUID:L % 1 1 !
 CONST LIQUID:L : GA GD : !
$
$ Fcc (cF4, Fm-3m) and MeX (cF8, Fm-3m)
$
 PHASE FCC_A1 %A 2 1 1 !
 CONST FCC_A1 : GA GD : VA : !
$
$ Bcc (cI2, Im-3m)
$
 PHASE BCC_A2 %B 2 1 3 !
 CONST BCC_A2 : GA GD% : VA : !
$
$ Hcp (hP2, P6_3/mmc) and Me2X (NiAs-type, hP4, P6_3/mmc, B8_1)
$
 PHASE HCP_A3 % 2 1 0.5 !
 CONST HCP_A3 : GA GD% : VA : !
$
$ alpha-Ga (oC8, Cmca)
$
 PHASE ORTHORHOMBIC_A11 % 1 1 !
 CONST ORTHORHOMBIC_A11 : GA : !
$
$ Prototype Ga6Pu (tP14, P4/nbm)
$
 PHASE GA6GD % 2 6 1 !
 CONST GA6GD : GA : GD : !
$
$ Prototype AlB2 (hP3, P6/mmm)
$
 PHASE GA2GD_C32 % 2 2 1 !
 CONST GA2GD_C32 : GA% GD : GA GD% : !
$
$ Prototype CrB (oC8, Cmcm)
$
 PHASE GAGD_B33 % 2 1 1 !
 CONST GAGD_B33 : GA : GD : !
$
$ Prototype Ga2Gd3 (tI80, I4/mcm)
$
 PHASE GA2GD3 % 2 2 3 !
 CONST GA2GD3 : GA : GD : !
$
$ Prototype Ba5Si3 (tP32, P4/ncc)
$
 PHASE GA3GD5 % 2 3 5 !
 CONST GA3GD5 : GA : GD : !
$ ------------------------------------------------------------------------------
$ Defaults
$
 DEFINE-SYSTEM-DEFAULT ELEMENT 2 !
 DEFAULT-COM DEFINE_SYSTEM_ELEMENT VA !
 TYPE-DEF % SEQ * !
 TYPE-DEF A GES AMEND_PHASE_DESCRIPTION @ MAGNETIC -3 0.28 !
 TYPE-DEF B GES AMEND_PHASE_DESCRIPTION @ MAGNETIC -1 0.4 !
 FUNCTION ZERO      298.15  0;                                         6000 N !
 FUNCTION UN_ASS    298.15  0;                                         6000 N !
 FUNCTION R         298.15  +8.31451;                                  6000 N !
$ ------------------------------------------------------------------------------
$ Element data
$ ------------------------------------------------------------------------------
$ Ga
$
$ DIAMOND_A4 added in unary 5.0
$
$ Changed name from ORTHORHOMBIC_GA to ORTHORHOMBIC_A11
$
 PAR  G(ORTHORHOMBIC_A11,GA)    200.00  +GHSERGA;                4000 N 91Din !
 PAR  G(FCC_A1,GA:VA)           200.00  +GHSERGA+3800-10.2*T;    4000 N 91Din !
 PAR  G(BCC_A2,GA:VA)           200.00  +GHSERGA+4500-11.7*T;    4000 N 91Din !
 PAR  G(HCP_A3,GA:VA)           200.00  +GHSERGA+4500-9.5*T;     4000 N 91Din !
$PAR  G(DIAMOND_A4,GA)          200.00  +GHSERGA+20900-2*T;      4000 N 09SGUN !
$PAR  G(BCT_A5,GA)              200.00  +GHSERGA+3846-9.8*T;     4000 N 91Din !
$PAR  G(TETRAGONAL_A6,GA)       200.00  +GHSERGA+3500-10*T;      4000 N 91Din !
 PAR  G(LIQUID,GA)              200.00  +GLIQGA;                 4000 N 91Din !
$
 PAR  G(GA2GD_C32,GA:GA),,              +3*GHSERGA+3069.9;,,          N 19Liu !
$
 FUNCTION GHSERGA   200.00  -21312.331+585.263691*T-108.228783*T*LN(T)
       +0.227155636*T**2-1.18575257E-04*T**3+439954*T**(-1);
       302.91  Y  -7055.643+132.73019*T-26.0692906*T*LN(T)
       +1.506E-04*T**2-4.0173E-08*T**3-118332*T**(-1)+1.64547E+23*T**(-9);
      4000.00  N !
 FUNCTION GLIQGA    200.00  +5491.298-18.073995*T+GHSERGA-7.0171E-17*T**7;
       302.91  Y  +5666.455-18.681147*T+GHSERGA-1.64547E+23*T**(-9);
      4000.00  N !
$ ------------------------------------------------------------------------------
$ Gd
$
$ HCP_A3, BCC_A2 and LIQUID revised in unary 3.0
$ Small correction made to top two temperature ranges of bcc_A2 to ensure 
$ continuity in Gibbs energy, AD, Dec 2002
$ FCC_A1 added in unary 4.4
$
$ FCC_A1 from 03Cac not included in unary
$
 PAR  G(HCP_A3,GD:VA)           200.00  +GHSERGD;                3600 N 95She2 !
 PAR  TC(HCP_A3,GD:VA)          200.00    293.4;                 3600 N 95She2 !
 PAR  BM(HCP_A3,GD:VA)          200.00      3.0;                 3600 N 95She2 !
$PAR  TC(HCP_A3,GD:VA)          200.00    291.8;                 3600 N 91Din !
$PAR  BMAGN(HCP_A3,GD:VA)       200.00      3.0;                 3600 N 91Din !
 PAR  G(FCC_A1,GD:VA)           200.00  +GHSERGD+500;            3600 N 00Zin !
$PAR  G(FCC_A1,GD:VA)           200.00  +GHSERGD
$            +1800-0.831451*T;                                   3600 N 03Cac !
 PAR  G(BCC_A2,GD:VA)           200.00  +GBCCGD;                 3600 N 95She2 !
 PAR  G(LIQUID,GD)              200.00  +GLIQGD;                 3600 N 95She2 !
$
 PAR  G(GA2GD_C32,GD:GD),,              +3*GHSERGD+102012.9;,,        N 19Liu !
$
 FUNCTION GHSERGD   200.00  -6834.5855+97.13101*T-24.7214131*T*LN(T)
       -0.00285240521*T**2-3.14674076E-07*T**3-8665.73348*T**(-1);
      1000.00  Y  -6483.25362+95.6919924*T-24.6598297*T*LN(T)
       -0.00185225011*T**2-6.61211607E-07*T**3;
      1508.15  Y  -123124.992+699.125537*T-101.800197*T*LN(T)
       +0.0150644246*T**2-6.39165948E-07*T**3+29356890.3*T**(-1);
      3600.00  N !
 FUNCTION GBCCGD    200.00  +3233.80866-2.11184585*T+GHSERGD;
      1000.00  Y  +152792.743-1349.58873*T+180.097094*T*LN(T)
       -0.119550229*T**2+1.17915728E-05*T**3-22038836*T**(-1);
      1508.15  Y  -15783.7618+202.222183*T-38.960425*T*LN(T);
      1586.15  Y  -19850.5562+224.818035*T-41.904333*T*LN(T)
       +8.58222759E-04*T**2-3.77570269E-08*T**3+995428.573*T**(-1);
      3600.00  N !
 FUNCTION GLIQGD    200.00  +13060.0262-8.32179974*T+GHSERGD;
      1000.00  Y  +146262.037-1208.70685*T+159.352082*T*LN(T)
       -0.108247135*T**2+1.06945505E-05*T**3-19678357*T**(-1);
      1508.15  Y  -5397.314+192.336215*T-38.5075*T*LN(T);
      3600.00  N !
$ ------------------------------------------------------------------------------
$ Binary system
$
$ J. Liu, F. Li, J. Liu, X. Zhang, T. Ahmad, T. Liang,
$ Monatsh. Chem., 150, 1225-33(2019).
$
$ Checked against paper. Checked at 6000 K.
$
$ Ga3Gd5 parameter misprinted in the paper.
$
$ Invariant equilibria differ by up to 8 K. Possibly old data for Gd were
$ used in the paper.
$
 PAR  L(LIQUID,GA,GD;0),,               -118889.7+2.417*T;,,          N 19Liu !
 PAR  L(LIQUID,GA,GD;1),,               -37609.8+28.9465*T;,,         N 19Liu !
 PAR  L(LIQUID,GA,GD;2),,               -2392+1.5*T;,,                N 19Liu !
$
 PAR  L(HCP_A3,GA,GD:VA;0),,            +UN_ASS;,,                    N !
 PAR  L(BCC_A2,GA,GD:VA;0),,            +UN_ASS;,,                    N !
$
 PAR  G(GA6GD,GA:GD),,                  +6*GHSERGA+GHSERGD
             -223509.3+16.478*T;,,                                    N 19Liu !
$
 PAR  G(GA2GD_C32,GA:GD),,              +2*GHSERGA+GHSERGD
             -185238.3+19.5102*T;,,                                   N 19Liu !
 PAR  G(GA2GD_C32,GD:GA),,              +2*GHSERGD+GHSERGA
             +129130.2;,,                                             N 19Liu !
 PAR  L(GA2GD_C32,GA:GA,GD;0),,         -48074.1-10.2315*T;,,         N 19Liu !
 PAR  L(GA2GD_C32,GD:GA,GD;0),,         +156332.1;,,                  N 19Liu !
$
 PAR  G(GAGD_B33,GA:GD),,               +GHSERGA+GHSERGD
             -124960+20.0232*T;,,                                     N 19Liu !
 PAR  G(GA2GD3,GA:GD),,                 +2*GHSERGA+3*GHSERGD
             -280030+47.646*T;,,                                      N 19Liu !
 PAR  G(GA3GD5,GA:GD),,                 +3*GHSERGA+5*GHSERGD
             -420084+68.256*T;,,                                      N 19Liu !
$ ------------------------------------------------------------------------------
$
$
 LIST-OF-REFERENCE
 NUMBER  SOURCE
  Null   'Unknown source'
  Same   'Same or similar interaction as in the corresponding stable phase'
  REFLAV 'Laves phase convention: G(LAVES,X:X)=+3*GHSERXX+15000'
  91Din  'A.T. Dinsdale, Calphad, 15, 317-425(1991).'
  95She2 'H. Shen, W. Zhang, G. Liu, R. Wang, Z. Du, Report F-95-02,
          University of Science and Technology, Beijing, May 1995,
          SGTE unary database V.3.0, 1996; Gd'
  00Zin  'M. Zinkevich, N. Mattern, H. J Seifert,
          J. Phase Equilib., 21, 385-94(2000),
          SGTE unary database V.4.4, 2001; Gd'
  03Cac  'G. Cacciamani, S. De Negri, A. Saccone, R. Ferro,
          Intermetallics, 11, 1135-51(2003); Gd'
  09SGUN 'SGTE unary database V.5.0, 2009.'
  19Liu  'J. Liu, F. Li, J. Liu, X. Zhang, T. Ahmad, T. Liang,
          Monatsh. Chem., 150, 1225-33(2019); Ga-Gd'
!
