Repository: orchid-calphad/orchid-project.org

# orchid-project.org

Website and released data of **ORCHID** (Open Repository for CALPHAD Hypotheses, Intelligence, and Discovery),
served by GitHub Pages at https://orchid-project.org. Releases are archived on Zenodo (one DOI per version).

- `index.html`, `catalog/`, `best-practices.html` — static, self-contained pages (generated in the ORCHID tooling).
- `data/` — released data: catalog, redistributable TDB files, convex hulls. Licences: `data/LICENSES.md`, `data/NOTICE.md`.
- `llms.txt`, `data/croissant.json`, `CITATION.cff`, `.zenodo.json` — machine-readable metadata.

Only data with clear redistribution rights are published.

File: data/databases/sgte-binary/GaGd-20Ait.tdb
$
$ Database for Ga-Gd from Ait Boukideur et al. 2020.
$
$ M. Ait Boukideur, N. Selhaoui, F.Z. Chrifi Alaoui, A. Iddaoudi, K. Achgar,
$ Mater. Today Proc., 24, 71-75(2020).
$
$ Dataset created 2022.04.03 by Bengt Hallstedt.
$
$ Associate liquid. The liquid model is not convincing. There is a huge
$ inverse miscibility gap above 2000 K.
$
$ The L + Ga2Gd = Ga6Gd peritectic is at 673 K instead of 652 K.
$
$ ------------------------------------------------------------------------------
 TEMP-LIM 298.15 6000.00 !
$
$ELEMENT NAME  REF. STATE               ATOMIC MASS H298-H0    S298    !
$
 ELEMENT VA   VACUUM                      0.0          0.0      0.0    ! 
 ELEMENT GA   ORTHORHOMBIC_A11           69.72      5572.0     40.7271 ! 
 ELEMENT GD   HCP_A3                    157.25      9087.648   68.0894 ! 
$ ------------------------------------------------------------------------------
$ Species
$
 SPECIE  GA2GD                              GA2GD1 !
$ ------------------------------------------------------------------------------
$ Phase definitions
$
 PHASE LIQUID:L % 1 1 !
 CONST LIQUID:L : GA GA2GD GD : !
$
$ Fcc (cF4, Fm-3m) and MeX (cF8, Fm-3m)
$
 PHASE FCC_A1 %A 2 1 1 !
 CONST FCC_A1 : GA GD : VA : !
$
$ Bcc (cI2, Im-3m)
$
 PHASE BCC_A2 %B 2 1 3 !
 CONST BCC_A2 : GA GD% : VA : !
$
$ Hcp (hP2, P6_3/mmc) and Me2X (NiAs-type, hP4, P6_3/mmc, B8_1)
$
 PHASE HCP_A3 % 2 1 0.5 !
 CONST HCP_A3 : GA GD% : VA : !
$
$ alpha-Ga (oC8, Cmca)
$
 PHASE ORTHORHOMBIC_A11 % 1 1 !
 CONST ORTHORHOMBIC_A11 : GA : !
$
$ Prototype Ga6Pu (tP14, P4/nbm)
$
 PHASE GA6GD % 2 6 1 !
 CONST GA6GD : GA : GD : !
$
$ Prototype AlB2 (hP3, P6/mmm)
$
 PHASE GA2GD_C32 % 2 2 1 !
 CONST GA2GD_C32 : GA : GA GD% : !
$
$ Prototype CrB (oC8, Cmcm)
$
 PHASE GAGD_B33 % 2 1 1 !
 CONST GAGD_B33 : GA : GD : !
$
$ Prototype Ga2Gd3 (tI80, I4/mcm)
$
 PHASE GA2GD3 % 2 2 3 !
 CONST GA2GD3 : GA : GD : !
$
$ Prototype Ba5Si3 (tP32, P4/ncc)
$
 PHASE GA3GD5 % 2 3 5 !
 CONST GA3GD5 : GA : GD : !
$ ------------------------------------------------------------------------------
$ Defaults
$
 DEFINE-SYSTEM-DEFAULT ELEMENT 2 !
 DEFAULT-COM DEFINE_SYSTEM_ELEMENT VA !
 TYPE-DEF % SEQ * !
 TYPE-DEF A GES AMEND_PHASE_DESCRIPTION @ MAGNETIC -3 0.28 !
 TYPE-DEF B GES AMEND_PHASE_DESCRIPTION @ MAGNETIC -1 0.4 !
 FUNCTION ZERO      298.15  0;                                         6000 N !
 FUNCTION UN_ASS    298.15  0;                                         6000 N !
 FUNCTION R         298.15  +8.31451;                                  6000 N !
$ ------------------------------------------------------------------------------
$ Element data
$ ------------------------------------------------------------------------------
$ Ga
$
$ DIAMOND_A4 added in unary 5.0
$
$ Changed name from ORTHORHOMBIC_GA to ORTHORHOMBIC_A11
$
 PAR  G(ORTHORHOMBIC_A11,GA)    200.00  +GHSERGA;                4000 N 91Din !
 PAR  G(FCC_A1,GA:VA)           200.00  +GHSERGA+3800-10.2*T;    4000 N 91Din !
 PAR  G(BCC_A2,GA:VA)           200.00  +GHSERGA+4500-11.7*T;    4000 N 91Din !
 PAR  G(HCP_A3,GA:VA)           200.00  +GHSERGA+4500-9.5*T;     4000 N 91Din !
$PAR  G(DIAMOND_A4,GA)          200.00  +GHSERGA+20900-2*T;      4000 N 09SGUN !
$PAR  G(BCT_A5,GA)              200.00  +GHSERGA+3846-9.8*T;     4000 N 91Din !
$PAR  G(TETRAGONAL_A6,GA)       200.00  +GHSERGA+3500-10*T;      4000 N 91Din !
 PAR  G(LIQUID,GA)              200.00  +GLIQGA;                 4000 N 91Din !
$
 PAR  G(GA2GD_C32,GA:GA),,              +3*GHSERGA+75000;,,           N 20Ait !
$
 FUNCTION GHSERGA   200.00  -21312.331+585.263691*T-108.228783*T*LN(T)
       +0.227155636*T**2-1.18575257E-04*T**3+439954*T**(-1);
       302.91  Y  -7055.643+132.73019*T-26.0692906*T*LN(T)
       +1.506E-04*T**2-4.0173E-08*T**3-118332*T**(-1)+1.64547E+23*T**(-9);
      4000.00  N !
 FUNCTION GLIQGA    200.00  +5491.298-18.073995*T+GHSERGA-7.0171E-17*T**7;
       302.91  Y  +5666.455-18.681147*T+GHSERGA-1.64547E+23*T**(-9);
      4000.00  N !
$ ------------------------------------------------------------------------------
$ Gd
$
$ HCP_A3, BCC_A2 and LIQUID revised in unary 3.0
$ Small correction made to top two temperature ranges of bcc_A2 to ensure 
$ continuity in Gibbs energy, AD, Dec 2002
$ FCC_A1 added in unary 4.4
$
$ FCC_A1 from 03Cac not included in unary
$
 PAR  G(HCP_A3,GD:VA)           200.00  +GHSERGD;                3600 N 95She2 !
 PAR  TC(HCP_A3,GD:VA)          200.00    293.4;                 3600 N 95She2 !
 PAR  BM(HCP_A3,GD:VA)          200.00      3.0;                 3600 N 95She2 !
$PAR  TC(HCP_A3,GD:VA)          200.00    291.8;                 3600 N 91Din !
$PAR  BMAGN(HCP_A3,GD:VA)       200.00      3.0;                 3600 N 91Din !
 PAR  G(FCC_A1,GD:VA)           200.00  +GHSERGD+500;            3600 N 00Zin !
$PAR  G(FCC_A1,GD:VA)           200.00  +GHSERGD
$            +1800-0.831451*T;                                   3600 N 03Cac !
 PAR  G(BCC_A2,GD:VA)           200.00  +GBCCGD;                 3600 N 95She2 !
 PAR  G(LIQUID,GD)              200.00  +GLIQGD;                 3600 N 95She2 !
$
 FUNCTION GHSERGD   200.00  -6834.5855+97.13101*T-24.7214131*T*LN(T)
       -0.00285240521*T**2-3.14674076E-07*T**3-8665.73348*T**(-1);
      1000.00  Y  -6483.25362+95.6919924*T-24.6598297*T*LN(T)
       -0.00185225011*T**2-6.61211607E-07*T**3;
      1508.15  Y  -123124.992+699.125537*T-101.800197*T*LN(T)
       +0.0150644246*T**2-6.39165948E-07*T**3+29356890.3*T**(-1);
      3600.00  N !
 FUNCTION GBCCGD    200.00  +3233.80866-2.11184585*T+GHSERGD;
      1000.00  Y  +152792.743-1349.58873*T+180.097094*T*LN(T)
       -0.119550229*T**2+1.17915728E-05*T**3-22038836*T**(-1);
      1508.15  Y  -15783.7618+202.222183*T-38.960425*T*LN(T);
      1586.15  Y  -19850.5562+224.818035*T-41.904333*T*LN(T)
       +8.58222759E-04*T**2-3.77570269E-08*T**3+995428.573*T**(-1);
      3600.00  N !
 FUNCTION GLIQGD    200.00  +13060.0262-8.32179974*T+GHSERGD;
      1000.00  Y  +146262.037-1208.70685*T+159.352082*T*LN(T)
       -0.108247135*T**2+1.06945505E-05*T**3-19678357*T**(-1);
      1508.15  Y  -5397.314+192.336215*T-38.5075*T*LN(T);
      3600.00  N !
$ ------------------------------------------------------------------------------
$ Binary system
$
$ M. Ait Boukideur, N. Selhaoui, F.Z. Chrifi Alaoui, A. Iddaoudi, K. Achgar,
$ Mater. Today Proc., 24, 71-75(2020).
$
$ Checked against paper. Checked at 6000 K.
$
$ Associate liquid. The liquid model is not convincing. There is a huge
$ inverse miscibility gap above 2000 K.
$
$ The L + Ga2Gd = Ga6Gd peritectic is at 673 K instead of 652 K.
$
 PAR  G(LIQUID,GA2GD),,                 +2*GLIQGA+GLIQGD
             +403335.936-266.59962*T;,,                               N 20Ait !
 PAR  L(LIQUID,GA,GD;0),,               +72564.5823-134.036425*T;,,   N 20Ait !
 PAR  L(LIQUID,GA,GA2GD;0),,            -602996.937+226.6134*T;,,     N 20Ait !
 PAR  L(LIQUID,GA2GD,GD;0),,            -986776.238+506.788214*T;,,   N 20Ait !
 PAR  L(LIQUID,GA2GD,GD;1),,            -43952.9835;,,                N 20Ait !
$
 PAR  L(HCP_A3,GA,GD:VA;0),,            +UN_ASS;,,                    N !
 PAR  L(BCC_A2,GA,GD:VA;0),,            +UN_ASS;,,                    N !
$
 PAR  G(GA6GD,GA:GD),,                  +6*GHSERGA+GHSERGD
             -252000-37.51339641*T;,,                                 N 20Ait !
$
 PAR  G(GA2GD_C32,GA:GD),,              +2*GHSERGA+GHSERGD
             -218580+3*T;,,                                           N 20Ait !
 PAR  L(GA2GD_C32,GA:GA,GD;0),,         -225000+0.3*T;,,              N 20Ait !
$
 PAR  G(GAGD_B33,GA:GD),,               +GHSERGA+GHSERGD
             -140000+14.468734*T;,,                                   N 20Ait !
 PAR  G(GA2GD3,GA:GD),,                 +2*GHSERGA+3*GHSERGD
             -315303.666+47.25*T;,,                                   N 20Ait !
 PAR  G(GA3GD5,GA:GD),,                 +3*GHSERGA+5*GHSERGD
             -478275.6672+72*T;,,                                     N 20Ait !
$ ------------------------------------------------------------------------------
$
$
 LIST-OF-REFERENCE
 NUMBER  SOURCE
  Null   'Unknown source'
  Same   'Same or similar interaction as in the corresponding stable phase'
  REFLAV 'Laves phase convention: G(LAVES,X:X)=+3*GHSERXX+15000'
  91Din  'A.T. Dinsdale, Calphad, 15, 317-425(1991).'
  95She2 'H. Shen, W. Zhang, G. Liu, R. Wang, Z. Du, Report F-95-02,
          University of Science and Technology, Beijing, May 1995,
          SGTE unary database V.3.0, 1996; Gd'
  00Zin  'M. Zinkevich, N. Mattern, H. J Seifert,
          J. Phase Equilib., 21, 385-94(2000),
          SGTE unary database V.4.4, 2001; Gd'
  03Cac  'G. Cacciamani, S. De Negri, A. Saccone, R. Ferro,
          Intermetallics, 11, 1135-51(2003); Gd'
  09SGUN 'SGTE unary database V.5.0, 2009.'
  20Ait  'M. Ait Boukideur, N. Selhaoui, F.Z. Chrifi Alaoui, A. Iddaoudi,
          K. Achgar, Mater. Today Proc., 24, 71-75(2020); Ga-Gd'
!

File: data/databases/sgte-binary/GaGd-23Tam.tdb
$
$ Database for Ga-Gd from R. Tamim et al. 2023.
$
$ R. Tamim, O. Rapaud, R. Boulesteix, A. Maitre, Calphad, 82, 102596(2023).
$
$ Dataset created 2024.03.07 by Bengt Hallstedt.
$
$ The liquid interaction has a very strong temperature dependence.
$
$ ------------------------------------------------------------------------------
 TEMP-LIM 298.15 6000.00 !
$
$ELEMENT NAME  REF. STATE               ATOMIC MASS H298-H0    S298    !
$
 ELEMENT VA   VACUUM                      0.0          0.0      0.0    ! 
 ELEMENT GA   ORTHORHOMBIC_A11           69.72      5572.0     40.7271 ! 
 ELEMENT GD   HCP_A3                    157.25      9087.648   68.0894 ! 
$ ------------------------------------------------------------------------------
$ Phase definitions
$
 PHASE LIQUID:L % 1 1 !
 CONST LIQUID:L : GA GD : !
$
$ Fcc (cF4, Fm-3m) and MeX (cF8, Fm-3m)
$
 PHASE FCC_A1 %A 2 1 1 !
 CONST FCC_A1 : GA GD : VA : !
$
$ Bcc (cI2, Im-3m)
$
 PHASE BCC_A2 %B 2 1 3 !
 CONST BCC_A2 : GA GD% : VA : !
$
$ Hcp (hP2, P6_3/mmc) and Me2X (NiAs-type, hP4, P6_3/mmc, B8_1)
$
 PHASE HCP_A3 % 2 1 0.5 !
 CONST HCP_A3 : GA GD% : VA : !
$
$ alpha-Ga (oC8, Cmca)
$
 PHASE ORTHORHOMBIC_A11 % 1 1 !
 CONST ORTHORHOMBIC_A11 : GA : !
$
$ Prototype Ga6Pu (tP14, P4/nbm)
$
 PHASE GA6GD % 2 6 1 !
 CONST GA6GD : GA : GD : !
$
$ Prototype AlB2 (hP3, P6/mmm)
$
 PHASE GA2GD_C32 % 2 2 1 !
 CONST GA2GD_C32 : GA : GA GD% : !
$
$ Prototype CrB (oC8, Cmcm)
$
 PHASE GAGD_B33 % 2 1 1 !
 CONST GAGD_B33 : GA : GD : !
$
$ Prototype Ga2Gd3 (tI80, I4/mcm)
$
 PHASE GA2GD3 % 2 2 3 !
 CONST GA2GD3 : GA : GD : !
$
$ Prototype Ba5Si3 (tP32, P4/ncc)
$
 PHASE GA3GD5 % 2 3 5 !
 CONST GA3GD5 : GA : GD : !
$ ------------------------------------------------------------------------------
$ Defaults
$
 DEFINE-SYSTEM-DEFAULT ELEMENT 2 !
 DEFAULT-COM DEFINE_SYSTEM_ELEMENT VA !
 TYPE-DEF % SEQ * !
 TYPE-DEF A GES AMEND_PHASE_DESCRIPTION @ MAGNETIC -3 0.28 !
 TYPE-DEF B GES AMEND_PHASE_DESCRIPTION @ MAGNETIC -1 0.4 !
 FUNCTION ZERO      298.15  0;                                         6000 N !
 FUNCTION UN_ASS    298.15  0;                                         6000 N !
 FUNCTION R         298.15  +8.31451;                                  6000 N !
$ ------------------------------------------------------------------------------
$ Element data
$ ------------------------------------------------------------------------------
$ Ga
$
$ DIAMOND_A4 added in unary 5.0
$
$ Changed name from ORTHORHOMBIC_GA to ORTHORHOMBIC_A11
$
 PAR  G(ORTHORHOMBIC_A11,GA)    200.00  +GHSERGA;                4000 N 91Din !
 PAR  G(FCC_A1,GA:VA)           200.00  +GHSERGA+3800-10.2*T;    4000 N 91Din !
 PAR  G(BCC_A2,GA:VA)           200.00  +GHSERGA+4500-11.7*T;    4000 N 91Din !
 PAR  G(HCP_A3,GA:VA)           200.00  +GHSERGA+4500-9.5*T;     4000 N 91Din !
$PAR  G(DIAMOND_A4,GA)          200.00  +GHSERGA+20900-2*T;      4000 N 09SGUN !
$PAR  G(BCT_A5,GA)              200.00  +GHSERGA+3846-9.8*T;     4000 N 91Din !
$PAR  G(TETRAGONAL_A6,GA)       200.00  +GHSERGA+3500-10*T;      4000 N 91Din !
 PAR  G(LIQUID,GA)              200.00  +GLIQGA;                 4000 N 91Din !
$
 PAR  G(GA2GD_C32,GA:GA),,              +3*GHSERGA+9017.83105;,,      N 23Tam !
$
 FUNCTION GHSERGA   200.00  -21312.331+585.263691*T-108.228783*T*LN(T)
       +0.227155636*T**2-1.18575257E-04*T**3+439954*T**(-1);
       302.91  Y  -7055.643+132.73019*T-26.0692906*T*LN(T)
       +1.506E-04*T**2-4.0173E-08*T**3-118332*T**(-1)+1.64547E+23*T**(-9);
      4000.00  N !
 FUNCTION GLIQGA    200.00  +5491.298-18.073995*T+GHSERGA-7.0171E-17*T**7;
       302.91  Y  +5666.455-18.681147*T+GHSERGA-1.64547E+23*T**(-9);
      4000.00  N !
$ ------------------------------------------------------------------------------
$ Gd
$
$ HCP_A3, BCC_A2 and LIQUID revised in unary 3.0
$ Small correction made to top two temperature ranges of bcc_A2 to ensure 
$ continuity in Gibbs energy, AD, Dec 2002
$ FCC_A1 added in unary 4.4
$
$ FCC_A1 from 03Cac not included in unary
$
 PAR  G(HCP_A3,GD:VA)           200.00  +GHSERGD;                3600 N 95She2 !
 PAR  TC(HCP_A3,GD:VA)          200.00    293.4;                 3600 N 95She2 !
 PAR  BM(HCP_A3,GD:VA)          200.00      3.0;                 3600 N 95She2 !
$PAR  TC(HCP_A3,GD:VA)          200.00    291.8;                 3600 N 91Din !
$PAR  BMAGN(HCP_A3,GD:VA)       200.00      3.0;                 3600 N 91Din !
 PAR  G(FCC_A1,GD:VA)           200.00  +GHSERGD+500;            3600 N 00Zin !
$PAR  G(FCC_A1,GD:VA)           200.00  +GHSERGD
$            +1800-0.831451*T;                                   3600 N 03Cac !
 PAR  G(BCC_A2,GD:VA)           200.00  +GBCCGD;                 3600 N 95She2 !
 PAR  G(LIQUID,GD)              200.00  +GLIQGD;                 3600 N 95She2 !
$
 FUNCTION GHSERGD   200.00  -6834.5855+97.13101*T-24.7214131*T*LN(T)
       -0.00285240521*T**2-3.14674076E-07*T**3-8665.73348*T**(-1);
      1000.00  Y  -6483.25362+95.6919924*T-24.6598297*T*LN(T)
       -0.00185225011*T**2-6.61211607E-07*T**3;
      1508.15  Y  -123124.992+699.125537*T-101.800197*T*LN(T)
       +0.0150644246*T**2-6.39165948E-07*T**3+29356890.3*T**(-1);
      3600.00  N !
 FUNCTION GBCCGD    200.00  +3233.80866-2.11184585*T+GHSERGD;
      1000.00  Y  +152792.743-1349.58873*T+180.097094*T*LN(T)
       -0.119550229*T**2+1.17915728E-05*T**3-22038836*T**(-1);
      1508.15  Y  -15783.7618+202.222183*T-38.960425*T*LN(T);
      1586.15  Y  -19850.5562+224.818035*T-41.904333*T*LN(T)
       +8.58222759E-04*T**2-3.77570269E-08*T**3+995428.573*T**(-1);
      3600.00  N !
 FUNCTION GLIQGD    200.00  +13060.0262-8.32179974*T+GHSERGD;
      1000.00  Y  +146262.037-1208.70685*T+159.352082*T*LN(T)
       -0.108247135*T**2+1.06945505E-05*T**3-19678357*T**(-1);
      1508.15  Y  -5397.314+192.336215*T-38.5075*T*LN(T);
      3600.00  N !
$ ------------------------------------------------------------------------------
$ Binary system
$
$ R. Tamim, O. Rapaud, R. Boulesteix, A. Maitre, Calphad, 82, 102596(2023).
$
$ Checked against paper and author's tdb. Checked at 6000 K.
$
$ The liquid interaction has a very strong temperature dependence.
$
 PAR  L(LIQUID,GA,GD;0),,               -153648.248+39.2126225*T;,,   N 23Tam !
$
 PAR  L(HCP_A3,GA,GD:VA;0),,            +UN_ASS;,,                    N !
 PAR  L(BCC_A2,GA,GD:VA;0),,            +UN_ASS;,,                    N !
$
 PAR  G(GA6GD,GA:GD),,                  +6*GHSERGA+GHSERGD
             -221318.105+26*T;,,                                      N 23Tam !
$
 PAR  G(GA2GD_C32,GA:GD),,              +2*GHSERGA+GHSERGD
             -190204.991+31.2713829*T;,,                              N 23Tam !
 PAR  L(GA2GD_C32,GA:GA,GD;0),,         -49953.1871;,,                N 23Tam !
$
 PAR  G(GAGD_B33,GA:GD),,               +GHSERGA+GHSERGD
             -124142.986+26.1401588*T;,,                              N 23Tam !
 PAR  G(GA2GD3,GA:GD),,                 +2*GHSERGA+3*GHSERGD
             -307271.545+82.4360137*T;,,                              N 23Tam !
 PAR  G(GA3GD5,GA:GD),,                 +3*GHSERGA+5*GHSERGD
             -489289.538+139*T;,,                                     N 23Tam !
$ ------------------------------------------------------------------------------
$
$
 LIST-OF-REFERENCE
 NUMBER  SOURCE
  Null   'Unknown source'
  Same   'Same or similar interaction as in the corresponding stable phase'
  REFLAV 'Laves phase convention: G(LAVES,X:X)=+3*GHSERXX+15000'
  91Din  'A.T. Dinsdale, Calphad, 15, 317-425(1991).'
  95She2 'H. Shen, W. Zhang, G. Liu, R. Wang, Z. Du, Report F-95-02,
          University of Science and Technology, Beijing, May 1995,
          SGTE unary database V.3.0, 1996; Gd'
  00Zin  'M. Zinkevich, N. Mattern, H. J Seifert,
          J. Phase Equilib., 21, 385-94(2000),
          SGTE unary database V.4.4, 2001; Gd'
  03Cac  'G. Cacciamani, S. De Negri, A. Saccone, R. Ferro,
          Intermetallics, 11, 1135-51(2003); Gd'
  09SGUN 'SGTE unary database V.5.0, 2009.'
  23Tam  'R. Tamim, O. Rapaud, R. Boulesteix, A. Maitre,
          Calphad, 82, 102596(2023); Ga-Gd'
!

File: data/databases/sgte-binary/GaGe-79Ans-LB.tdb
$
$ Database for Ga-Ge from I. Ansara et al. 1979 (included in LB Vol. 3)
$
$ I. Ansara, J.P. Bros, M. Gambino, Calphad, 3, 225-33(1979).
$
$ Dataset created 2016.01.31 by Bengt Hallstedt.
$ 2021.01.03: Modified for use with GES6.
$
$ The liquid interaction has been slightly modified in LBall-v7+fun.tdb
$ compared to the original publication, probably because of changed
$ expressions for the pure liquid elements.
$
$ Ga solubility in Ge is included in 79Ans, but the lattice stability of
$ Ga in DIAMOND_A4 structure is not.
$
$ ------------------------------------------------------------------------------
 TEMP-LIM 298.15 6000.00 !
$
$ELEMENT NAME  REF. STATE               ATOMIC MASS H298-H0    S298    !
$
 ELEMENT VA   VACUUM                      0.0          0.0      0.0    ! 
 ELEMENT GA   ORTHORHOMBIC_GA            69.72      5572.0     40.7271 ! 
 ELEMENT GE   DIAMOND_A4                 72.59      4636.0     31.09   ! 
$ ------------------------------------------------------------------------------
$ Phase definitions
$
 PHASE LIQUID:L % 1 1 !
 CONST LIQUID:L : GA GE : !
$
$ Fcc (cF4, Fm-3m) and MeX (cF8, Fm-3m)
$
 PHASE FCC_A1 %A 2 1 1 !
 CONST FCC_A1 : GA GE : VA : !
$
$ Bcc (cI2, Im-3m)
$
 PHASE BCC_A2 %B 2 1 3 !
 CONST BCC_A2 : GA GE : VA : !
$
$ Hcp (hP2, P6_3/mmc) and Me2X (NiAs-type, hP4, P6_3/mmc, B8_1)
$
 PHASE HCP_A3 %A 2 1 0.5 !
 CONST HCP_A3 : GA GE : VA : !
$
$ Prototype C (cF8, Fd-3m)
$
 PHASE DIAMOND_A4 % 1 1 !
 CONST DIAMOND_A4 : GA GE% : !
$
$ alpha-Ga (oC8, Cmca)
$
 PHASE ORTHORHOMBIC_A11 % 1 1 !
 CONST ORTHORHOMBIC_A11 : GA : !
$ ------------------------------------------------------------------------------
$ Defaults
$
 DEFINE-SYSTEM-DEFAULT ELEMENT 2 !
 DEFAULT-COM DEFINE_SYSTEM_ELEMENT VA !
 TYPE-DEF % SEQ * !
 TYPE-DEF A GES AMEND_PHASE_DESCRIPTION @ MAGNETIC -3 0.28 !
 TYPE-DEF B GES AMEND_PHASE_DESCRIPTION @ MAGNETIC -1 0.4 !
 FUNCTION ZERO      298.15  0;                                         6000 N !
 FUNCTION UN_ASS    298.15  0;                                         6000 N !
 FUNCTION R         298.15  +8.31451;                                  6000 N !
$ ------------------------------------------------------------------------------
$ Element data
$ ------------------------------------------------------------------------------
$ Ga
$
$ DIAMOND_A4 added in unary 5.0
$
$ Changed name from ORTHORHOMBIC_GA to ORTHORHOMBIC_A11
$
 PAR  G(ORTHORHOMBIC_A11,GA)    200.00  +GHSERGA;                4000 N 91Din !
 PAR  G(FCC_A1,GA:VA)           200.00  +GHSERGA+3800-10.2*T;    4000 N 91Din !
 PAR  G(BCC_A2,GA:VA)           200.00  +GHSERGA+4500-11.7*T;    4000 N 91Din !
 PAR  G(HCP_A3,GA:VA)           200.00  +GHSERGA+4500-9.5*T;     4000 N 91Din !
 PAR  G(DIAMOND_A4,GA)          200.00  +GHSERGA+20900-2*T;      4000 N 09SGUN !
$PAR  G(BCT_A5,GA)              200.00  +GHSERGA+3846-9.8*T;     4000 N 91Din !
$PAR  G(TETRAGONAL_A6,GA)       200.00  +GHSERGA+3500-10*T;      4000 N 91Din !
 PAR  G(LIQUID,GA)              200.00  +GLIQGA;                 4000 N 91Din !
$
 FUNCTION GHSERGA   200.00  -21312.331+585.263691*T-108.228783*T*LN(T)
       +0.227155636*T**2-1.18575257E-04*T**3+439954*T**(-1);
       302.91  Y  -7055.643+132.73019*T-26.0692906*T*LN(T)
       +1.506E-04*T**2-4.0173E-08*T**3-118332*T**(-1)+1.64547E+23*T**(-9);
      4000.00  N !
 FUNCTION GLIQGA    200.00  +5491.298-18.073995*T+GHSERGA-7.0171E-17*T**7;
       302.91  Y  +5666.455-18.681147*T+GHSERGA-1.64547E+23*T**(-9);
      4000.00  N !
$ ------------------------------------------------------------------------------
$ Ge
$
$ BCT_A5 and RHOMBOHEDRAL_A7 added in unary 4.1
$
 PAR  G(DIAMOND_A4,GE),,                +GHSERGE;                3200 N 91Din !
 PAR  G(FCC_A1,GE:VA),,                 +GHSERGE+36000-22.3*T;   3200 N 91Din !
 PAR  G(BCC_A2,GE:VA),,                 +GHSERGE+34100-23.5*T;   3200 N 91Din !
 PAR  G(HCP_A3,GE:VA),,                 +GHSERGE+35000-21.5*T;   3200 N 91Din !
$PAR  G(BCT_A5,GE),,                    +GHSERGE+28800-16.5*T;   3600 N 99SGUN !
$PAR  G(RHOMBOHEDRAL_A7,GE),,           +GHSERGE+29800-16.5*T;   3600 N 99SGUN !
 PAR  G(LIQUID,GE),,                    +GLIQGE;                 3200 N 91Din !
$
 FUNCTION GHSERGE   298.15  -9486.153+165.635573*T-29.5337682*T*LN(T)
       +0.005568297*T**2-1.513694E-06*T**3+163298*T**(-1);
       900.00  Y  -5689.239+102.86087*T-19.8536239*T*LN(T)-0.003672527*T**2;
      1211.40  Y  -9548.204+156.708024*T-27.6144*T*LN(T)-8.59809E+28*T**(-9);
      3200.00  N !
 FUNCTION GLIQGE    298.15  +37141.489-30.687043*T+GHSERGE+8.56632E-21*T**7;
      1211.40  Y  +27243.473+126.324186*T-27.6144*T*LN(T);
      3200.00  N !
$ ------------------------------------------------------------------------------
$ Binary system
$
$ From from I. Ansara et al. 1979 (included in LB Vol. 3)
$
$ I. Ansara, J.P. Bros, M. Gambino, Calphad, 3, 225-33(1979).
$
$ Checked against LB and paper. Checked at 6000 K.
$
$ The liquid interaction has been slightly modified in LBall-v7+fun.tdb
$ compared to the original publication, probably because of changed
$ expressions for the pure liquid elements.
$
$ Ga solubility in Ge is included in 79Ans, but the lattice stability of
$ Ga in DIAMOND_A4 structure is not.
$
 PAR  L(LIQUID,GA,GE;0),,               -2593+0.8878*T;,,             N 79Ans !
 PAR  L(LIQUID,GA,GE;1),,               +125.5+0.0828*T;,,            N 79Ans !
 PAR  L(LIQUID,GA,GE;2),,               -175.15;,,                    N 79Ans !
$ Original values below
$PAR  L(LIQUID,GA,GE;0),,               -2598.264+0.8878448*T;,,      N 79Ans !
$PAR  L(LIQUID,GA,GE;1),,               +125.52+0.0828432*T;,,        N 79Ans !
$PAR  L(LIQUID,GA,GE;2),,               -117.152;,,                   N 79Ans !
$
 PAR  L(DIAMOND_A4,GA,GE;0),,           +ZERO;,,                      N 79Ans !
$
$ Metastable
$
 PAR  L(FCC_A1,GA,GE:VA;0),,            +UN_ASS;,,                    N !
 PAR  L(BCC_A2,GA,GE:VA;0),,            +UN_ASS;,,                    N !
 PAR  L(HCP_A3,GA,GE:VA;0),,            +UN_ASS;,,                    N !
$ ------------------------------------------------------------------------------
$
 ASSESSED_SYSTEM
  GA-GE(TDB -* +LIQUID +ORTHO_A11 +DIAMOND ;P3 TMM:200/1500 STP:0.4/300) !
$
$
 LIST-OF-REFERENCE
 NUMBER  SOURCE
  Null   'Unknown source'
  Same   'Same or similar interaction as in the corresponding stable phase'
  REFLAV 'Laves phase convention: G(LAVES,X:X)=+3*GHSERXX+15000'
  COST   'COST 507 database, 1998'
  79Ans  'I. Ansara, J.P. Bros, M. Gambino, Calphad, 3, 225-33(1979); Ga-Ge'
  91Din  'A.T. Dinsdale, Calphad, 15, 317-425(1991).'
  99SGUN 'SGTE unary database V.4.1, 1999.'
  09SGUN 'SGTE unary database V.5.0, 2009.'
!

File: data/databases/sgte-binary/GaHg-09Fen.tdb
$
$ Database for Ga-Hg from Y. Feng et al. 2009
$
$ Y. Feng, R.C. Wang, C.Q. Peng, H.S. Liu,
$ J. Cent. South Univ. Technol., 16, 32-37(2009).
$
$ Dataset created 2016.05.26 by Bengt Hallstedt.
$ 2021.01.03: Modified for use with GES6.
$
$ ------------------------------------------------------------------------------
 TEMP-LIM 298.15 6000.00 !
$
$ELEMENT NAME  REF. STATE               ATOMIC MASS H298-H0    S298    !
$
 ELEMENT VA   VACUUM                      0.0          0.0      0.0    ! 
 ELEMENT GA   ORTHORHOMBIC_GA            69.72      5572.0     40.7271 ! 
 ELEMENT HG   LIQUID                    200.59      9342.      75.90   ! 
$ ------------------------------------------------------------------------------
$ Phase definitions
$
 PHASE LIQUID:L % 1 1 !
 CONST LIQUID:L : GA HG : !
$
$ Prototype Hg (hR1, R-3m)
$
 PHASE RHOMBO_A10 % 1 1 !
 CONST RHOMBO_A10 : HG : !
$
$ alpha-Ga (oC8, Cmca)
$
 PHASE ORTHORHOMBIC_A11 % 1 1 !
 CONST ORTHORHOMBIC_A11 : GA : !
$ ------------------------------------------------------------------------------
$ Defaults
$
 DEFINE-SYSTEM-DEFAULT ELEMENT 2 !
 DEFAULT-COM DEFINE_SYSTEM_ELEMENT VA !
 TYPE-DEF % SEQ * !
 TYPE-DEF A GES AMEND_PHASE_DESCRIPTION @ MAGNETIC -3 0.28 !
 TYPE-DEF B GES AMEND_PHASE_DESCRIPTION @ MAGNETIC -1 0.4 !
 FUNCTION ZERO      298.15  0;                                         6000 N !
 FUNCTION UN_ASS    298.15  0;                                         6000 N !
 FUNCTION R         298.15  +8.31451;                                  6000 N !
$ ------------------------------------------------------------------------------
$ Element data
$ ------------------------------------------------------------------------------
$ Ga
$
$ DIAMOND_A4 added in unary 5.0
$
$ Changed name from ORTHORHOMBIC_GA to ORTHORHOMBIC_A11
$
 PAR  G(ORTHORHOMBIC_A11,GA)    200.00  +GHSERGA;                4000 N 91Din !
$PAR  G(FCC_A1,GA:VA)           200.00  +GHSERGA+3800-10.2*T;    4000 N 91Din !
$PAR  G(BCC_A2,GA:VA)           200.00  +GHSERGA+4500-11.7*T;    4000 N 91Din !
$PAR  G(HCP_A3,GA:VA)           200.00  +GHSERGA+4500-9.5*T;     4000 N 91Din !
$PAR  G(DIAMOND_A4,GA)          200.00  +GHSERGA+20900-2*T;      4000 N 09SGUN !
$PAR  G(BCT_A5,GA)              200.00  +GHSERGA+3846-9.8*T;     4000 N 91Din !
$PAR  G(TETRAGONAL_A6,GA)       200.00  +GHSERGA+3500-10*T;      4000 N 91Din !
 PAR  G(LIQUID,GA)              200.00  +GLIQGA;                 4000 N 91Din !
$
 FUNCTION GHSERGA   200.00  -21312.331+585.263691*T-108.228783*T*LN(T)
       +0.227155636*T**2-1.18575257E-04*T**3+439954*T**(-1);
       302.91  Y  -7055.643+132.73019*T-26.0692906*T*LN(T)
       +1.506E-04*T**2-4.0173E-08*T**3-118332*T**(-1)+1.64547E+23*T**(-9);
      4000.00  N !
 FUNCTION GLIQGA    200.00  +5491.298-18.073995*T+GHSERGA-7.0171E-17*T**7;
       302.91  Y  +5666.455-18.681147*T+GHSERGA-1.64547E+23*T**(-9);
      4000.00  N !
$ ------------------------------------------------------------------------------
$ Hg
$
$ HCP_A3 and TETRAGONAL_A6 added in unary 4.1
$ FCC_A1 added in unary 5.0
$
 PAR  G(LIQUID,HG)              200.00  +GHSERHG;                2000 N 91Din !
 PAR  G(RHOMBO_A10,HG)          200.00  +GRHOHG;                 2000 N 91Din !
$PAR  G(FCC_A1,HG:VA)           200.00  +GHSERHG+5+8.368*T;      2000 N 02Mai !
$PAR  G(HCP_A3,HG:VA)           200.00  +GRHOHG+200+0.7*T;       2000 N 95Yan !
$PAR  G(TETRAGONAL_A6,HG)       200.00  +GRHOHG
$            +208.68+1.765592*T;                                 2000 N 95Yan !
$
 FUNCTION GHSERHG   200.00  +82356.855-3348.19466*T+618.193308*T*LN(T)
       -2.0282337*T**2+0.00118398213*T**3-2366612*T**(-1);
       234.32  Y  -8961.207+135.232291*T-32.257*T*LN(T)
       +0.0097977*T**2-3.20695E-06*T**3+6670*T**(-1);
       400.00  Y  -7970.627+112.33345*T-28.414*T*LN(T)
       +0.00318535*T**2-1.077802E-06*T**3-41095*T**(-1);
       700.00  Y  -7161.338+90.797305*T-24.87*T*LN(T)
       -0.00166775*T**2+8.737E-09*T**3-27495*T**(-1);
      2000.00  N !
 FUNCTION GRHOHG    200.00  -10668.401+123.274598*T-28.847*T*LN(T)
       +0.01699705*T**2-2.4555667E-05*T**3+13330*T**(-1);
       234.32  Y  -11425.394+135.928158*T-30.2091*T*LN(T)
       +0.00107555*T**2-2.28298E-07*T**3+35545*T**(-1);
      2000.00  N !
$ ------------------------------------------------------------------------------
$ Binary system
$
$ Y. Feng, R.C. Wang, C.Q. Peng, H.S. Liu,
$ J. Cent. South Univ. Technol., 16, 32-37(2009).
$
$ Checked against paper. Checked at 6000 K.
$
 PAR  L(LIQUID,GA,HG;0),,               +7661.9+2.65*T;,,             N 09Fen1 !
 PAR  L(LIQUID,GA,HG;1),,               +120;,,                       N 09Fen1 !
 PAR  L(LIQUID,GA,HG;2),,               +1050.2;,,                    N 09Fen1 !
$
$ Metastable
$
 PAR  L(FCC_A1,GA,HG:VA;0),,            +8012.9;,,                    N Same !
 PAR  L(BCC_A2,GA,HG:VA;0),,            +8012.9;,,                    N Same !
 PAR  L(HCP_A3,GA,HG:VA;0),,            +8012.9;,,                    N 10Fen !
$ ------------------------------------------------------------------------------
$
 ASSESSED_SYSTEM
  GA-HG(TDB -* +LIQUID +ORTHO_A11 +RHOMB_A10 ;G5 C_S:LIQ/HG:VA MAJ:LIQ/GA
  ;P3 TMM:100/500 STP:.43/400) !
$
$
 LIST-OF-REFERENCE
 NUMBER  SOURCE
  Null   'Unknown source'
  Same   'Same or similar interaction as in the corresponding stable phase'
  REFLAV 'Laves phase convention: G(LAVES,X:X)=+3*GHSERXX+15000'
  COST   'COST 507 database, 1998'
  91Din  'A.T. Dinsdale, Calphad, 15, 317-425(1991).'
  95Yan  'J. Yang, N.J. Silk, A. Watson, A.W. Bryant, T.G. Chart, B.B. Argent,
          Calphad, 19, 415-30(1995), SGTE unary database V.4.1, 1999; Cd, Hg'
  02Mai  'A. Maitre, J.M. Fiorani, M. Vilasi, J. Phase Equilib.,
          23, 329-38(2002), SGTE unary database V.5.0, 2009; Hg'
  09Fen1 'Y. Feng, R.C. Wang, C.Q. Peng, H.S. Liu,
          J. Cent. South Univ. Technol., 16, 32-37(2009); Ga-Hg'
  09SGUN 'SGTE unary database V.5.0, 2009.'
  10Fen  'Y. Feng, R. Wang, H. Liu, Z. Jin, Calphad, 34, 301-9(2010); Ga-Hg-Mg'
!

File: data/databases/sgte-binary/GaHg-91Ans-LB.tdb
$
$ Database for Ga-Hg from I. Ansara 1991 (included in LB Vol. 3)
$
$ I. Ansara, unpublished, 1991.
$
$ Dataset created 2016.01.31 by Bengt Hallstedt.
$ 2021.01.03: Modified for use with GES6.
$
$ Incorrect eutectic temperature in LB; 230.8 K instead of 233.7 K.
$
$ ------------------------------------------------------------------------------
 TEMP-LIM 298.15 6000.00 !
$
$ELEMENT NAME  REF. STATE               ATOMIC MASS H298-H0    S298    !
$
 ELEMENT VA   VACUUM                      0.0          0.0      0.0    ! 
 ELEMENT GA   ORTHORHOMBIC_GA            69.72      5572.0     40.7271 ! 
 ELEMENT HG   LIQUID                    200.59      9342.      75.90   ! 
$ ------------------------------------------------------------------------------
$ Phase definitions
$
 PHASE LIQUID:L % 1 1 !
 CONST LIQUID:L : GA HG : !
$
$ Prototype Hg (hR1, R-3m)
$
 PHASE RHOMBO_A10 % 1 1 !
 CONST RHOMBO_A10 : HG : !
$
$ alpha-Ga (oC8, Cmca)
$
 PHASE ORTHORHOMBIC_A11 % 1 1 !
 CONST ORTHORHOMBIC_A11 : GA : !
$ ------------------------------------------------------------------------------
$ Defaults
$
 DEFINE-SYSTEM-DEFAULT ELEMENT 2 !
 DEFAULT-COM DEFINE_SYSTEM_ELEMENT VA !
 TYPE-DEF % SEQ * !
 TYPE-DEF A GES AMEND_PHASE_DESCRIPTION @ MAGNETIC -3 0.28 !
 TYPE-DEF B GES AMEND_PHASE_DESCRIPTION @ MAGNETIC -1 0.4 !
 FUNCTION ZERO      298.15  0;                                         6000 N !
 FUNCTION UN_ASS    298.15  0;                                         6000 N !
 FUNCTION R         298.15  +8.31451;                                  6000 N !
$ ------------------------------------------------------------------------------
$ Element data
$ ------------------------------------------------------------------------------
$ Ga
$
$ DIAMOND_A4 added in unary 5.0
$
$ Changed name from ORTHORHOMBIC_GA to ORTHORHOMBIC_A11
$
 PAR  G(ORTHORHOMBIC_A11,GA)    200.00  +GHSERGA;                4000 N 91Din !
$PAR  G(FCC_A1,GA:VA)           200.00  +GHSERGA+3800-10.2*T;    4000 N 91Din !
$PAR  G(BCC_A2,GA:VA)           200.00  +GHSERGA+4500-11.7*T;    4000 N 91Din !
$PAR  G(HCP_A3,GA:VA)           200.00  +GHSERGA+4500-9.5*T;     4000 N 91Din !
$PAR  G(DIAMOND_A4,GA)          200.00  +GHSERGA+20900-2*T;      4000 N 09SGUN !
$PAR  G(BCT_A5,GA)              200.00  +GHSERGA+3846-9.8*T;     4000 N 91Din !
$PAR  G(TETRAGONAL_A6,GA)       200.00  +GHSERGA+3500-10*T;      4000 N 91Din !
 PAR  G(LIQUID,GA)              200.00  +GLIQGA;                 4000 N 91Din !
$
 FUNCTION GHSERGA   200.00  -21312.331+585.263691*T-108.228783*T*LN(T)
       +0.227155636*T**2-1.18575257E-04*T**3+439954*T**(-1);
       302.91  Y  -7055.643+132.73019*T-26.0692906*T*LN(T)
       +1.506E-04*T**2-4.0173E-08*T**3-118332*T**(-1)+1.64547E+23*T**(-9);
      4000.00  N !
 FUNCTION GLIQGA    200.00  +5491.298-18.073995*T+GHSERGA-7.0171E-17*T**7;
       302.91  Y  +5666.455-18.681147*T+GHSERGA-1.64547E+23*T**(-9);
      4000.00  N !
$ ------------------------------------------------------------------------------
$ Hg
$
$ HCP_A3 and TETRAGONAL_A6 added in unary 4.1
$ FCC_A1 added in unary 5.0
$
 PAR  G(LIQUID,HG)              200.00  +GHSERHG;                2000 N 91Din !
 PAR  G(RHOMBO_A10,HG)          200.00  +GRHOHG;                 2000 N 91Din !
$PAR  G(FCC_A1,HG:VA)           200.00  +GHSERHG+5+8.368*T;      2000 N 02Mai !
$PAR  G(HCP_A3,HG:VA)           200.00  +GRHOHG+200+0.7*T;       2000 N 95Yan !
$PAR  G(TETRAGONAL_A6,HG)       200.00  +GRHOHG
$            +208.68+1.765592*T;                                 2000 N 95Yan !
$
 FUNCTION GHSERHG   200.00  +82356.855-3348.19466*T+618.193308*T*LN(T)
       -2.0282337*T**2+0.00118398213*T**3-2366612*T**(-1);
       234.32  Y  -8961.207+135.232291*T-32.257*T*LN(T)
       +0.0097977*T**2-3.20695E-06*T**3+6670*T**(-1);
       400.00  Y  -7970.627+112.33345*T-28.414*T*LN(T)
       +0.00318535*T**2-1.077802E-06*T**3-41095*T**(-1);
       700.00  Y  -7161.338+90.797305*T-24.87*T*LN(T)
       -0.00166775*T**2+8.737E-09*T**3-27495*T**(-1);
      2000.00  N !
 FUNCTION GRHOHG    200.00  -10668.401+123.274598*T-28.847*T*LN(T)
       +0.01699705*T**2-2.4555667E-05*T**3+13330*T**(-1);
       234.32  Y  -11425.394+135.928158*T-30.2091*T*LN(T)
       +0.00107555*T**2-2.28298E-07*T**3+35545*T**(-1);
      2000.00  N !
$ ------------------------------------------------------------------------------
$ Binary system
$
$ From from I. Ansara 1991 (included in LB Vol. 3)
$
$ I. Ansara, unpublished, 1991.
$
$ Checked against LB. Checked at 6000 K.
$
$ Incorrect eutectic temperature in LB; 230.8 K instead of 233.7 K.
$
 PAR  L(LIQUID,GA,HG;0),,               +7474.716+3.191816*T;,,       N 91Ans !
 PAR  L(LIQUID,GA,HG;1),,               -1539.712+3.5919*T;,,         N 91Ans !
 PAR  L(LIQUID,GA,HG;2),,               +1387-0.6697*T;,,             N 91Ans !
 PAR  L(LIQUID,GA,HG;3),,               +0.308413*T;,,                N 91Ans !
$ ------------------------------------------------------------------------------
$
 ASSESSED_SYSTEM
  GA-HG(TDB -* +LIQUID +ORTHO_A11 +RHOMB_A10 ;G5 C_S:LIQ/HG:VA MAJ:LIQ/GA
  ;P3 TMM:100/500 STP:.43/400) !
$
$
 LIST-OF-REFERENCE
 NUMBER  SOURCE
  Null   'Unknown source'
  Same   'Same or similar interaction as in the corresponding stable phase'
  REFLAV 'Laves phase convention: G(LAVES,X:X)=+3*GHSERXX+15000'
  COST   'COST 507 database, 1998'
  91Ans  'I. Ansara, unpublished, 1991; Ga-Hg'
  91Din  'A.T. Dinsdale, Calphad, 15, 317-425(1991).'
  95Yan  'J. Yang, N.J. Silk, A. Watson, A.W. Bryant, T.G. Chart, B.B. Argent,
          Calphad, 19, 415-30(1995), SGTE unary database V.4.1, 1999; Cd, Hg'
  02Mai  'A. Maitre, J.M. Fiorani, M. Vilasi, J. Phase Equilib.,
          23, 329-38(2002), SGTE unary database V.5.0, 2009; Hg'
  09SGUN 'SGTE unary database V.5.0, 2009.'
!

File: data/databases/sgte-binary/GaHo-20Ait.tdb
$
$ Database for Ga-Ho from Ait Boukideur et al. 2020.
$
$ M. Ait Boukideur, N. Selhaoui, F.Z. Chrifi Alaoui, A. Iddaoudi, K. Achgar,
$ S. Kardellass, J. Therm. Anal. Calorim., 139, 3623-33(2020).
$
$ Dataset created 2022.04.03 by Bengt Hallstedt.
$
$ The paper includes versions with RK, Kaptay and associate models for the
$ liquid. This dataset includes the RK model.
$
$ There is an inverse miscibility gap with a minimum at 4518 K and x(Ho)=0.81.
$
$ Invariant equilibria differ by up to 20 K.
$
$ ------------------------------------------------------------------------------
 TEMP-LIM 298.15 6000.00 !
$
$ELEMENT NAME  REF. STATE               ATOMIC MASS H298-H0    S298    !
$
 ELEMENT VA   VACUUM                      0.0          0.0      0.0    ! 
 ELEMENT GA   ORTHORHOMBIC_A11           69.72      5572.0     40.7271 ! 
 ELEMENT HO   HCP_A3                    164.9304    7995.624   75.0191 ! 
$ ------------------------------------------------------------------------------
$ Phase definitions
$
 PHASE LIQUID:L % 1 1 !
 CONST LIQUID:L : GA HO : !
$
$ Fcc (cF4, Fm-3m) and MeX (cF8, Fm-3m)
$
 PHASE FCC_A1 %A 2 1 1 !
 CONST FCC_A1 : GA HO : VA : !
$
$ Bcc (cI2, Im-3m)
$
 PHASE BCC_A2 %B 2 1 3 !
 CONST BCC_A2 : GA HO% : VA : !
$
$ Hcp (hP2, P6_3/mmc) and Me2X (NiAs-type, hP4, P6_3/mmc, B8_1)
$
 PHASE HCP_A3 % 2 1 0.5 !
 CONST HCP_A3 : GA HO% : VA : !
$
$ alpha-Ga (oC8, Cmca)
$
 PHASE ORTHORHOMBIC_A11 % 1 1 !
 CONST ORTHORHOMBIC_A11 : GA : !
$
$ Prototype Ga6Pu (tP14, P4/nbm)
$
 PHASE GA6HO % 2 6 1 !
 CONST GA6HO : GA : HO : !
$
$ Prototype Ni3Ti (hP16, P6_3/mmc, D0_24); alpha (low T)
$ Prototype Pd2RhTa (hP40, P6_3/mmc); beta
$ Prototype Al3Ho (hR20, R-3m); gamma
$ Prototype Al3Pu (hP24, P6_3/mmc); delta
$ Prototype AuCu3 (cP4, Pm-3m, L1_2); epsilon (high T)
$
 PHASE GA3HO % 2 3 1 !
 CONST GA3HO : GA : HO : !
$
$ Prototype AlB2 (hP3, P6/mmm)
$
 PHASE GA2HO_C32 % 2 2 1 !
 CONST GA2HO_C32 : GA : HO : !
$
$ Prototype CrB (oC8, Cmcm)
$
 PHASE GAHO_B33 % 2 1 1 !
 CONST GAHO_B33 : GA : HO : !
$
$ Prototype Mn5Si3 (hP16, P6_3/mcm)
$
 PHASE GA3HO5_D88 % 2 3 5 !
 CONST GA3HO5_D88 : GA : HO : !
$ ------------------------------------------------------------------------------
$ Defaults
$
 DEFINE-SYSTEM-DEFAULT ELEMENT 2 !
 DEFAULT-COM DEFINE_SYSTEM_ELEMENT VA !
 TYPE-DEF % SEQ * !
 TYPE-DEF A GES AMEND_PHASE_DESCRIPTION @ MAGNETIC -3 0.28 !
 TYPE-DEF B GES AMEND_PHASE_DESCRIPTION @ MAGNETIC -1 0.4 !
 FUNCTION ZERO      298.15  0;                                         6000 N !
 FUNCTION UN_ASS    298.15  0;                                         6000 N !
 FUNCTION R         298.15  +8.31451;                                  6000 N !
$ ------------------------------------------------------------------------------
$ Element data
$ ------------------------------------------------------------------------------
$ Ga
$
$ DIAMOND_A4 added in unary 5.0
$
$ Changed name from ORTHORHOMBIC_GA to ORTHORHOMBIC_A11
$
 PAR  G(ORTHORHOMBIC_A11,GA)    200.00  +GHSERGA;                4000 N 91Din !
 PAR  G(FCC_A1,GA:VA)           200.00  +GHSERGA+3800-10.2*T;    4000 N 91Din !
 PAR  G(BCC_A2,GA:VA)           200.00  +GHSERGA+4500-11.7*T;    4000 N 91Din !
 PAR  G(HCP_A3,GA:VA)           200.00  +GHSERGA+4500-9.5*T;     4000 N 91Din !
$PAR  G(DIAMOND_A4,GA)          200.00  +GHSERGA+20900-2*T;      4000 N 09SGUN !
$PAR  G(BCT_A5,GA)              200.00  +GHSERGA+3846-9.8*T;     4000 N 91Din !
$PAR  G(TETRAGONAL_A6,GA)       200.00  +GHSERGA+3500-10*T;      4000 N 91Din !
 PAR  G(LIQUID,GA)              200.00  +GLIQGA;                 4000 N 91Din !
$
 FUNCTION GHSERGA   200.00  -21312.331+585.263691*T-108.228783*T*LN(T)
       +0.227155636*T**2-1.18575257E-04*T**3+439954*T**(-1);
       302.91  Y  -7055.643+132.73019*T-26.0692906*T*LN(T)
       +1.506E-04*T**2-4.0173E-08*T**3-118332*T**(-1)+1.64547E+23*T**(-9);
      4000.00  N !
 FUNCTION GLIQGA    200.00  +5491.298-18.073995*T+GHSERGA-7.0171E-17*T**7;
       302.91  Y  +5666.455-18.681147*T+GHSERGA-1.64547E+23*T**(-9);
      4000.00  N !
$ ------------------------------------------------------------------------------
$ Ho
$
$ BCC_A2 and LIQUID revised in unary 4.4
$ HCP_A3 modified in unary 5.0
$ (upper T interval added + trailing decimals added)
$
$ FCC_A1 from 03Cac and 09Wan6 not included in unary
$
 PAR  G(HCP_A3,HO:VA),,                 +GHSERHO;                3001 N 91Din !
 PAR  G(FCC_A1,HO:VA),,                 +GHSERHO
             +2000-0.831451*T;                                   3001 N 03Cac !
$PAR  G(FCC_A1,HO:VA),,                 +GHSERHO+4000;,,         3001 N 09Wan6 !
 PAR  G(BCC_A2,HO:VA),,                 +GHSERHO
             +4380-2.494353*T;                                   3001 N 00Nor1 !
 PAR  G(LIQUID,HO),,                    +GLIQHO;                 3001 N 00Nor1 !
$
 FUNCTION GHSERHO   298.15  -7612.429+86.593171*T-23.4879*T*LN(T)
       -0.00827315*T**2+2.375467E-06*T**3;
       600.00  Y  -10917.688+182.475691*T-39.6932*T*LN(T)
       +0.01820065*T**2-4.829733E-06*T**3;
       900.00  Y  +46646.188-421.474473*T+48.0595*T*LN(T)
       -0.0424634*T**2+3.233133E-06*T**3-7185900*T**(-1);
      1200.00  Y  +27786.061-156.162846*T+8.28608*T*LN(T)
       -0.01082725*T**2-1.112352E-06*T**3-6183850*T**(-1);
      1703.00  Y  -825364.662+4248.379056*T-558.9506818*T*LN(T)
       +0.139111904*T**2-6.824652E-06*T**3+2.19952973E+08*T**(-1);
      3000.00  Y  -17149.229+235.898104*T-43.932*T*LN(T);
      3001.00  N !
 FUNCTION GLIQHO    298.15  +17383.4216-9.992194*T+GHSERHO;
      1000.00  Y  +124827.5326-994.683024*T+127.9577778*T*LN(T)
       -0.088196514*T**2+8.008222E-6*T**3-15727191*T**(-1);  
      1703.00  Y  -9688.5314+230.793918*T-43.932*T*LN(T);  
      3001.00  N !
$ ------------------------------------------------------------------------------
$ Binary system
$
$ M. Ait Boukideur, N. Selhaoui, F.Z. Chrifi Alaoui, A. Iddaoudi, K. Achgar,
$ S. Kardellass, J. Therm. Anal. Calorim., 139, 3623-33(2020).
$
$ Checked against paper. Checked at 6000 K.
$
$ The paper includes versions with RK, Kaptay and associate models for the
$ liquid. This dataset includes the RK model.
$
$ There is an inverse miscibility gap with a minimum at 4518 K and x(Ho)=0.81.
$
$ Invariant equilibria differ by up to 20 K.
$
 PAR  L(LIQUID,GA,HO;0),,               -211943.735+22.821582*T;,,    N 20Ait !
 PAR  L(LIQUID,GA,HO;1),,               -5313.57407-29.5624427*T;,,   N 20Ait !
 PAR  L(LIQUID,GA,HO;2),,               +25178.4331-10.2337078*T;,,   N 20Ait !
$
 PAR  L(HCP_A3,GA,HO:VA;0),,            +UN_ASS;,,                    N !
$
 PAR  G(GA6HO,GA:HO),,                  +6*GHSERGA+GHSERHO
             -245000+5.839414826*T;,,                                 N 20Ait !
 PAR  G(GA3HO,GA:HO),,                  +3*GHSERGA+GHSERHO
             -227200+0.4561368848*T;,,                                N 20Ait !
 PAR  G(GA2HO_C32,GA:HO),,              +2*GHSERGA+GHSERHO
             -216000+10.77212511*T;,,                                 N 20Ait !
 PAR  G(GAHO_B33,GA:HO),,               +GHSERGA+GHSERHO
             -142400+9.42324822*T;,,                                  N 20Ait !
 PAR  G(GA3HO5_D88,GA:HO),,             +3*GHSERGA+5*GHSERHO
             -451659.1168+10.79471496*T;,,                            N 20Ait !
$ ------------------------------------------------------------------------------
$
$
 LIST-OF-REFERENCE
 NUMBER  SOURCE
  Null   'Unknown source'
  Same   'Same or similar interaction as in the corresponding stable phase'
  REFLAV 'Laves phase convention: G(LAVES,X:X)=+3*GHSERXX+15000'
  91Din  'A.T. Dinsdale, Calphad, 15, 317-425(1991).'
  00Nor1 'S. Norgren, J. Phase Equilib., 21, 148-56(2000),
          SGTE unary database V.4.4, 2001; Er, Ho'
  03Cac  'G. Cacciamani, S. De Negri, A. Saccone, R. Ferro,
          Intermetallics, 11, 1135-51(2003); Ho'
  09SGUN 'SGTE unary database V.5.0, 2009.'
  09Wan6 'S.L. Wang, C.P. Wang, X.J. Liu, A.T. Tang, F.S. Pan, K. Ishida,
          J. Alloys Compd., 484, 102-7(2009); Ho'
  20Ait  'M. Ait Boukideur, N. Selhaoui, F.Z. Chrifi Alaoui, A. Iddaoudi,
          K. Achgar, S. Kardellass,
          J. Therm. Anal. Calorim., 139, 3623-33(2020); Ga-Ho'
!
