Repository: orchid-calphad/orchid-project.org

# orchid-project.org

Website and released data of **ORCHID** (Open Repository for CALPHAD Hypotheses, Intelligence, and Discovery),
served by GitHub Pages at https://orchid-project.org. Releases are archived on Zenodo (one DOI per version).

- `index.html`, `catalog/`, `best-practices.html` — static, self-contained pages (generated in the ORCHID tooling).
- `data/` — released data: catalog, redistributable TDB files, convex hulls. Licences: `data/LICENSES.md`, `data/NOTICE.md`.
- `llms.txt`, `data/croissant.json`, `CITATION.cff`, `.zenodo.json` — machine-readable metadata.

Only data with clear redistribution rights are published.

File: data/databases/sgte-binary/GaIn-78Ans.tdb
$
$ Database for Ga-In from I. Ansara et al. 1978
$
$ I. Ansara, J.P. Bros, C. Girard, Calphad, 2, 187-96(1978).
$
$ Dataset created 2012.10.13 by Bengt Hallstedt.
$ 2021.01.03: Modified for use with GES6.
$
$ Pre SGTE lattice stabilities were used. It was necessary to use the original
$ lattice stability for G(TETRAGONAL_A6,GA) to approximately reproduce the
$ phase diagram.
$
$ ------------------------------------------------------------------------------
 TEMP-LIM 298.15 6000.00 !
$
$ELEMENT NAME  REF. STATE               ATOMIC MASS H298-H0    S298    !
$
 ELEMENT VA   VACUUM                      0.0          0.0      0.0    ! 
 ELEMENT GA   ORTHORHOMBIC_GA            69.72      5572.0     40.7271 ! 
 ELEMENT IN   TETRAGONAL_A6             114.82      6610.0     57.65   ! 
$ ------------------------------------------------------------------------------
$ Phase definitions
$
 PHASE LIQUID:L % 1 1 !
 CONST LIQUID:L : GA IN : !
$
$ Fcc (cF4, Fm-3m) and MeX (cF8, Fm-3m)
$
 PHASE FCC_A1 %A 2 1 1 !
 CONST FCC_A1 : GA IN : VA : !
$
$ Bcc (cI2, Im-3m)
$
 PHASE BCC_A2 %B 2 1 3 !
 CONST BCC_A2 : GA IN : VA : !
$
$ Hcp (hP2, P6_3/mmc) and Me2X (NiAs-type, hP4, P6_3/mmc, B8_1)
$
 PHASE HCP_A3 %A 2 1 0.5 !
 CONST HCP_A3 : GA IN : VA: !
$
$ Prototype In (tI2, I4/mmm)
$
 PHASE TETRAGONAL_A6 % 1 1 !
 CONST TETRAGONAL_A6 : GA IN% : !
$
$ alpha-Ga (oC8, Cmca)
$
 PHASE ORTHORHOMBIC_A11 % 1 1 !
 CONST ORTHORHOMBIC_A11 : GA : !
$ ------------------------------------------------------------------------------
$ Defaults
$
 DEFINE-SYSTEM-DEFAULT ELEMENT 2 !
 DEFAULT-COM DEFINE_SYSTEM_ELEMENT VA !
 TYPE-DEF % SEQ * !
 TYPE-DEF A GES AMEND_PHASE_DESCRIPTION @ MAGNETIC -3 0.28 !
 TYPE-DEF B GES AMEND_PHASE_DESCRIPTION @ MAGNETIC -1 0.4 !
 FUNCTION ZERO      298.15  0;                                         6000 N !
 FUNCTION UN_ASS    298.15  0;                                         6000 N !
 FUNCTION R         298.15  +8.31451;                                  6000 N !
$ ------------------------------------------------------------------------------
$ Element data
$ ------------------------------------------------------------------------------
$ Ga
$
$ DIAMOND_A4 added in unary 5.0
$
$ Changed name from ORTHORHOMBIC_GA to ORTHORHOMBIC_A11
$
 PAR  G(ORTHORHOMBIC_A11,GA)    200.00  +GHSERGA;                4000 N 91Din !
 PAR  G(FCC_A1,GA:VA)           200.00  +GHSERGA+3800-10.2*T;    4000 N 91Din !
 PAR  G(BCC_A2,GA:VA)           200.00  +GHSERGA+4500-11.7*T;    4000 N 91Din !
 PAR  G(HCP_A3,GA:VA)           200.00  +GHSERGA+4500-9.5*T;     4000 N 91Din !
$PAR  G(DIAMOND_A4,GA)          200.00  +GHSERGA+20900-2*T;      4000 N 09SGUN !
$PAR  G(BCT_A5,GA)              200.00  +GHSERGA+3846-9.8*T;     4000 N 91Din !
$PAR  G(TETRAGONAL_A6,GA)       200.00  +GHSERGA+3500-10*T;      4000 N 91Din !
 PAR  G(TETRAGONAL_A6,GA)       200.00  +GLIQGA+1673.6+8.368*T;  4000 N 78Ans !
 PAR  G(LIQUID,GA)              200.00  +GLIQGA;                 4000 N 91Din !
$
 FUNCTION GHSERGA   200.00  -21312.331+585.263691*T-108.228783*T*LN(T)
       +0.227155636*T**2-1.18575257E-04*T**3+439954*T**(-1);
       302.91  Y  -7055.643+132.73019*T-26.0692906*T*LN(T)
       +1.506E-04*T**2-4.0173E-08*T**3-118332*T**(-1)+1.64547E+23*T**(-9);
      4000.00  N !
 FUNCTION GLIQGA    200.00  +5491.298-18.073995*T+GHSERGA-7.0171E-17*T**7;
       302.91  Y  +5666.455-18.681147*T+GHSERGA-1.64547E+23*T**(-9);
      4000.00  N !
$ ------------------------------------------------------------------------------
$ In
$
$ FCC_A1 and TET_ALPHA1 revised in unary 4.1
$ BCT_A5 and RHOMBOHEDRAL_A7 added in unary 4.1
$ TET_ALPHA1 revised in unary 5.0 (using the value from 99Ans)
$ DHCP added in unary 5.0
$
$ There is quite a bit of confusion about TET_ALPHA1_A6. The structure is
$ the same as In (TETRAGONAL_A6), but with a different (presumably) c/a ratio.
$ TET_ALPHA1_A6 is present in Bi-In, In-Pb and In-Sn (possibly more). Between
$ the TETRAGONAL_A6 (In-ss) and TET_ALPHA1_A6 there is a narrow two-phase
$ region. In each system a different G(TET_ALPHA1_A6,IN) lattice stability
$ was used.
$ In 91Din a value from an unpublished revision of the Bi-In system by
$ P.-Y. Chevalier 1990 is included. In SGTE Unary V 4.4 a value from 98Boa
$ for the In-Pb system is included. 98Boa treated the TET_ALPHA1_A6
$ phase in Bi-In and In-Pb as two different phases and used the lattice
$ stability from 88Che0 for the Bi-In branch of this phase. Finally, SGTE
$ unary V 5.0 uses a value from an unpublished evaluation by 99Ans of the
$ In-Sn system. Due to the close proximity of the TETRAGONAL_A6 and
$ TET_ALPHA1_A6 phases in these systems, any change of lattice stability
$ will cause a distortion of the phase diagram and require reoptimisation.
$
$ The DHCP phase is labelled D0_24 in 03Liu and alpha-prime in 92Ans. The
$ phase is present between the fcc and hcp phases in the Au-Sn and Au-In
$ systems.
$
 PAR  G(TETRAGONAL_A6,IN),,             +GHSERIN;                3800 N 91Din !
 PAR  G(FCC_A1,IN:VA),,                 +GHSERIN+162.061;        3800 N 98Boa !
$PAR  G(FCC_A1,IN:VA),,                 +GHSERIN+123-0.1988*T;   3800 N 91Din !
 PAR  G(BCC_A2,IN:VA),,                 +GHSERIN+800-0.8*T;      3800 N 91Din !
 PAR  G(HCP_A3,IN:VA),,                 +GHSERIN+533-0.6868*T;   3800 N 91Din !
$PAR  G(DHCP,IN),,                      +GHSERIN+520-0.384*T;    3800 N 92Ans !
$PAR  G(TET_ALPHA1_A6,IN),,             +GHSERIN+123-0.1988*T;   3800 N 99Ans !
$PAR  G(TET_ALPHA1_A6,IN),,             +GHSERIN+0.31*T;         3800 N 98Boa !
$PAR  G(TET_ALPHA1_A6,IN),,             +GHSERIN+193-0.16479*T;  3800 N 91Din !
$PAR  G(TET_ALPHA1_A6,IN),,             +GHSERIN-33+0.16*T;      3800 N 88Che0 !
$PAR  G(BCT_A5,IN),,                    +GHSERIN
$            +5040.87-3.33969*T;                                 3800 N 99Ans !
$PAR  G(RHOMBOHEDRAL_A7,IN),,           +GHSERIN+4184;           3800 N 88Che0 !
 PAR  G(LIQUID,IN),,                    +GLIQIN;                 3800 N 91Din !
$
 FUNCTION GHSERIN   298.15  -6978.89+92.338115*T-21.8386*T*LN(T)
       -0.00572566*T**2-2.120321E-06*T**3-22906*T**(-1);
       429.75  Y  -7033.516+124.476588*T-27.4562*T*LN(T)
       +5.4607E-04*T**2-8.367E-08*T**3-211708*T**(-1)+3.53116E+22*T**(-9);
      3800.00  N !
 FUNCTION GLIQIN    298.15  +3282.092-7.63686*T+GHSERIN-5.59058E-20*T**7;
       429.75  Y  +3283.706-7.640804*T+GHSERIN-3.53116E+22*T**(-9);
      3800.00  N !
$ ------------------------------------------------------------------------------
$ Binary system
$
$ I. Ansara, J.P. Bros, C. Girard, Calphad, 2, 187-96(1978).
$
$ Checked against paper. Checked at 6000 K.
$
$ Pre SGTE lattice stabilities were used. It was necessary to use the original
$ lattice stability for G(TETRAGONAL_A6,GA) to approximately reproduce the
$ phase diagram.
$
 PAR  L(LIQUID,GA,IN;0),,               +4435+1.61084*T;,,            N 78Ans !
 PAR  L(LIQUID,GA,IN;1),,               +0.656888*T;,,                N 78Ans !
$
 PAR  L(TETRAGONAL_A6,GA,IN;0),,        -3403.684+23.15*T;,,          N 78Ans !
 PAR  L(TETRAGONAL_A6,GA,IN;1),,        -27.196-1.242648*T;,,         N 78Ans !
$
$ Metastable
$
 PAR  L(FCC_A1,GA,IN:VA;0),,            +10000;,,                     N Same !
 PAR  L(BCC_A2,GA,IN:VA;0),,            +10000;,,                     N Same !
 PAR  L(HCP_A3,GA,IN:VA;0),,            +10000;,,                     N Same !
$ ------------------------------------------------------------------------------
$
 ASSESSED_SYSTEM
  GA-IN(TDB -* +LIQUID +ORTHO_A11 +TETRA_A6 ;P3 TMM:200/700 *) !
$
$
 LIST-OF-REFERENCE
 NUMBER  SOURCE
  Null   'Unknown source'
  Same   'Same or similar interaction as in the corresponding stable phase'
  COST   'COST 507 database'
  78Ans  'I. Ansara, J.P. Bros, C. Girard, Calphad, 2, 187-96(1978); Ga-In'
  88Che0 'P.-Y Chevalier, Calphad, 12, 383-92(1988)
          SGTE unary database V.4.1, 1999; In'
  91Din  'A.T. Dinsdale, Calphad, 15, 317-425(1991).'
  92Ans  'I. Ansara, J.-Ph. Nabot, Calphad, 16, 13-18(1992),
          SGTE unary database V.5.0, 2009; In'
  98Boa  'D. Boa, I. Ansara, Thermochim. Acta, 314, 79-86(1998),
          SGTE unary database V.4.1, 1999; In, Pb'
  99Ans  'I. Ansara, S.G. Fries, H.L. Lukas, unpublished, 1999,
          SGTE unary database V.5.0, 2009; In, Sn'
  09SGUN 'SGTE unary database V.5.0, 2009.'
!

File: data/databases/sgte-binary/GaIn-90Rug-LB.tdb
$
$ Database for Ga-In from B.C. Rugg and T.G.Chart (included in LB Vol. 3)
$
$ B.C. Rugg, T.G.Chart, Calphad, 14, 115-23(1990).
$
$ Dataset created 2012.10.13 by Bengt Hallstedt.
$ 2021.01.03: Modified for use with GES6.
$
$ ------------------------------------------------------------------------------
 TEMP-LIM 298.15 6000.00 !
$
$ELEMENT NAME  REF. STATE               ATOMIC MASS H298-H0    S298    !
$
 ELEMENT VA   VACUUM                      0.0          0.0      0.0    ! 
 ELEMENT GA   ORTHORHOMBIC_GA            69.72      5572.0     40.7271 ! 
 ELEMENT IN   TETRAGONAL_A6             114.82      6610.0     57.65   ! 
$ ------------------------------------------------------------------------------
$ Phase definitions
$
 PHASE LIQUID:L % 1 1 !
 CONST LIQUID:L : GA IN : !
$
$ Fcc (cF4, Fm-3m) and MeX (cF8, Fm-3m)
$
 PHASE FCC_A1 %A 2 1 1 !
 CONST FCC_A1 : GA IN : VA : !
$
$ Bcc (cI2, Im-3m)
$
 PHASE BCC_A2 %B 2 1 3 !
 CONST BCC_A2 : GA IN : VA : !
$
$ Hcp (hP2, P6_3/mmc) and Me2X (NiAs-type, hP4, P6_3/mmc, B8_1)
$
 PHASE HCP_A3 %A 2 1 0.5 !
 CONST HCP_A3 : GA IN : VA: !
$
$ Prototype In (tI2, I4/mmm)
$
 PHASE TETRAGONAL_A6 % 1 1 !
 CONST TETRAGONAL_A6 : GA IN% : !
$
$ alpha-Ga (oC8, Cmca)
$
 PHASE ORTHORHOMBIC_A11 % 1 1 !
 CONST ORTHORHOMBIC_A11 : GA : !
$ ------------------------------------------------------------------------------
$ Defaults
$
 DEFINE-SYSTEM-DEFAULT ELEMENT 2 !
 DEFAULT-COM DEFINE_SYSTEM_ELEMENT VA !
 TYPE-DEF % SEQ * !
 TYPE-DEF A GES AMEND_PHASE_DESCRIPTION @ MAGNETIC -3 0.28 !
 TYPE-DEF B GES AMEND_PHASE_DESCRIPTION @ MAGNETIC -1 0.4 !
 FUNCTION ZERO      298.15  0;                                         6000 N !
 FUNCTION UN_ASS    298.15  0;                                         6000 N !
 FUNCTION R         298.15  +8.31451;                                  6000 N !
$ ------------------------------------------------------------------------------
$ Element data
$ ------------------------------------------------------------------------------
$ Ga
$
$ DIAMOND_A4 added in unary 5.0
$
$ Changed name from ORTHORHOMBIC_GA to ORTHORHOMBIC_A11
$
 PAR  G(ORTHORHOMBIC_A11,GA)    200.00  +GHSERGA;                4000 N 91Din !
 PAR  G(FCC_A1,GA:VA)           200.00  +GHSERGA+3800-10.2*T;    4000 N 91Din !
 PAR  G(BCC_A2,GA:VA)           200.00  +GHSERGA+4500-11.7*T;    4000 N 91Din !
 PAR  G(HCP_A3,GA:VA)           200.00  +GHSERGA+4500-9.5*T;     4000 N 91Din !
$PAR  G(DIAMOND_A4,GA)          200.00  +GHSERGA+20900-2*T;      4000 N 09SGUN !
$PAR  G(BCT_A5,GA)              200.00  +GHSERGA+3846-9.8*T;     4000 N 91Din !
 PAR  G(TETRAGONAL_A6,GA)       200.00  +GHSERGA+3500-10*T;      4000 N 91Din !
 PAR  G(LIQUID,GA)              200.00  +GLIQGA;                 4000 N 91Din !
$
 FUNCTION GHSERGA   200.00  -21312.331+585.263691*T-108.228783*T*LN(T)
       +0.227155636*T**2-1.18575257E-04*T**3+439954*T**(-1);
       302.91  Y  -7055.643+132.73019*T-26.0692906*T*LN(T)
       +1.506E-04*T**2-4.0173E-08*T**3-118332*T**(-1)+1.64547E+23*T**(-9);
      4000.00  N !
 FUNCTION GLIQGA    200.00  +5491.298-18.073995*T+GHSERGA-7.0171E-17*T**7;
       302.91  Y  +5666.455-18.681147*T+GHSERGA-1.64547E+23*T**(-9);
      4000.00  N !
$ ------------------------------------------------------------------------------
$ In
$
$ FCC_A1 and TET_ALPHA1 revised in unary 4.1
$ BCT_A5 and RHOMBOHEDRAL_A7 added in unary 4.1
$ TET_ALPHA1 revised in unary 5.0 (using the value from 99Ans)
$ DHCP added in unary 5.0
$
$ There is quite a bit of confusion about TET_ALPHA1_A6. The structure is
$ the same as In (TETRAGONAL_A6), but with a different (presumably) c/a ratio.
$ TET_ALPHA1_A6 is present in Bi-In, In-Pb and In-Sn (possibly more). Between
$ the TETRAGONAL_A6 (In-ss) and TET_ALPHA1_A6 there is a narrow two-phase
$ region. In each system a different G(TET_ALPHA1_A6,IN) lattice stability
$ was used.
$ In 91Din a value from an unpublished revision of the Bi-In system by
$ P.-Y. Chevalier 1990 is included. In SGTE Unary V 4.4 a value from 98Boa
$ for the In-Pb system is included. 98Boa treated the TET_ALPHA1_A6
$ phase in Bi-In and In-Pb as two different phases and used the lattice
$ stability from 88Che0 for the Bi-In branch of this phase. Finally, SGTE
$ unary V 5.0 uses a value from an unpublished evaluation by 99Ans of the
$ In-Sn system. Due to the close proximity of the TETRAGONAL_A6 and
$ TET_ALPHA1_A6 phases in these systems, any change of lattice stability
$ will cause a distortion of the phase diagram and require reoptimisation.
$
$ The DHCP phase is labelled D0_24 in 03Liu and alpha-prime in 92Ans. The
$ phase is present between the fcc and hcp phases in the Au-Sn and Au-In
$ systems.
$
 PAR  G(TETRAGONAL_A6,IN),,             +GHSERIN;                3800 N 91Din !
 PAR  G(FCC_A1,IN:VA),,                 +GHSERIN+162.061;        3800 N 98Boa !
$PAR  G(FCC_A1,IN:VA),,                 +GHSERIN+123-0.1988*T;   3800 N 91Din !
 PAR  G(BCC_A2,IN:VA),,                 +GHSERIN+800-0.8*T;      3800 N 91Din !
 PAR  G(HCP_A3,IN:VA),,                 +GHSERIN+533-0.6868*T;   3800 N 91Din !
$PAR  G(DHCP,IN),,                      +GHSERIN+520-0.384*T;    3800 N 92Ans !
$PAR  G(TET_ALPHA1_A6,IN),,             +GHSERIN+123-0.1988*T;   3800 N 99Ans !
$PAR  G(TET_ALPHA1_A6,IN),,             +GHSERIN+0.31*T;         3800 N 98Boa !
$PAR  G(TET_ALPHA1_A6,IN),,             +GHSERIN+193-0.16479*T;  3800 N 91Din !
$PAR  G(TET_ALPHA1_A6,IN),,             +GHSERIN-33+0.16*T;      3800 N 88Che0 !
$PAR  G(BCT_A5,IN),,                    +GHSERIN
$            +5040.87-3.33969*T;                                 3800 N 99Ans !
$PAR  G(RHOMBOHEDRAL_A7,IN),,           +GHSERIN+4184;           3800 N 88Che0 !
 PAR  G(LIQUID,IN),,                    +GLIQIN;                 3800 N 91Din !
$
 FUNCTION GHSERIN   298.15  -6978.89+92.338115*T-21.8386*T*LN(T)
       -0.00572566*T**2-2.120321E-06*T**3-22906*T**(-1);
       429.75  Y  -7033.516+124.476588*T-27.4562*T*LN(T)
       +5.4607E-04*T**2-8.367E-08*T**3-211708*T**(-1)+3.53116E+22*T**(-9);
      3800.00  N !
 FUNCTION GLIQIN    298.15  +3282.092-7.63686*T+GHSERIN-5.59058E-20*T**7;
       429.75  Y  +3283.706-7.640804*T+GHSERIN-3.53116E+22*T**(-9);
      3800.00  N !
$ ------------------------------------------------------------------------------
$ Binary system
$
$ From B.C. Rugg and T.G.Chart (included in LB Vol. 3)
$
$ B.C. Rugg, T.G.Chart, Calphad, 14, 115-23(1990).
$
$ Checked against LB and paper. Checked at 6000 K.
$
 PAR  L(LIQUID,GA,IN;0),,               +4345+1.7*T;,,                N 90Rug !
 PAR  L(LIQUID,GA,IN;1),,               -146+0.464*T;,,               N 90Rug !
 PAR  L(LIQUID,GA,IN;2),,               +248;,,                       N 90Rug !
$
 PAR  L(TETRAGONAL_A6,GA,IN;0),,        +9398;,,                      N 90Rug !
$
$ Metastable
$
 PAR  L(FCC_A1,GA,IN:VA;0),,            +10000;,,                     N Same !
 PAR  L(BCC_A2,GA,IN:VA;0),,            +10000;,,                     N Same !
 PAR  L(HCP_A3,GA,IN:VA;0),,            +10000;,,                     N Same !
$ ------------------------------------------------------------------------------
$
 ASSESSED_SYSTEM
  GA-IN(TDB -* +LIQUID +ORTHO_A11 +TETRA_A6 ;P3 TMM:200/700 *) !
$
$
 LIST-OF-REFERENCE
 NUMBER  SOURCE
  Null   'Unknown source'
  Same   'Same or similar interaction as in the corresponding stable phase'
  COST   'COST 507 database'
  88Che0 'P.-Y Chevalier, Calphad, 12, 383-92(1988)
          SGTE unary database V.4.1, 1999; In'
  90Rug  'B.C. Rugg, T.G.Chart, Calphad, 14, 115-23(1990); Ga-In'
  91Din  'A.T. Dinsdale, Calphad, 15, 317-425(1991).'
  92Ans  'I. Ansara, J.-Ph. Nabot, Calphad, 16, 13-18(1992),
          SGTE unary database V.5.0, 2009; In'
  98Boa  'D. Boa, I. Ansara, Thermochim. Acta, 314, 79-86(1998),
          SGTE unary database V.4.1, 1999; In, Pb'
  99Ans  'I. Ansara, S.G. Fries, H.L. Lukas, unpublished, 1999,
          SGTE unary database V.5.0, 2009; In, Sn'
  09SGUN 'SGTE unary database V.5.0, 2009.'
!

File: data/databases/sgte-binary/GaIn-91And.tdb
$
$ Database for Ga-In from T.J. Anderson and I. Ansara 1991.
$
$ T.J. Anderson, I. Ansara, J. Phase Equilib., 12, 64-72(1991).
$
$ Dataset created 2012.10.13 by Bengt Hallstedt.
$ 2021.01.03: Modified for use with GES6.
$
$ This dataset wsa previously labeled 78Ans-mod.
$
$ The change in lattice stability of Tetragonal_A6-Ga from 91And to 91Din
$ does not cause a visible change in the phase diagram.
$
$ ------------------------------------------------------------------------------
 TEMP-LIM 298.15 6000.00 !
$
$ELEMENT NAME  REF. STATE               ATOMIC MASS H298-H0    S298    !
$
 ELEMENT VA   VACUUM                      0.0          0.0      0.0    ! 
 ELEMENT GA   ORTHORHOMBIC_GA            69.72      5572.0     40.7271 ! 
 ELEMENT IN   TETRAGONAL_A6             114.82      6610.0     57.65   ! 
$ ------------------------------------------------------------------------------
$ Phase definitions
$
 PHASE LIQUID:L % 1 1 !
 CONST LIQUID:L : GA IN : !
$
$ Fcc (cF4, Fm-3m) and MeX (cF8, Fm-3m)
$
 PHASE FCC_A1 %A 2 1 1 !
 CONST FCC_A1 : GA IN : VA : !
$
$ Bcc (cI2, Im-3m)
$
 PHASE BCC_A2 %B 2 1 3 !
 CONST BCC_A2 : GA IN : VA : !
$
$ Hcp (hP2, P6_3/mmc) and Me2X (NiAs-type, hP4, P6_3/mmc, B8_1)
$
 PHASE HCP_A3 %A 2 1 0.5 !
 CONST HCP_A3 : GA IN : VA: !
$
$ Prototype In (tI2, I4/mmm)
$
 PHASE TETRAGONAL_A6 % 1 1 !
 CONST TETRAGONAL_A6 : GA IN% : !
$
$ alpha-Ga (oC8, Cmca)
$
 PHASE ORTHORHOMBIC_A11 % 1 1 !
 CONST ORTHORHOMBIC_A11 : GA : !
$ ------------------------------------------------------------------------------
$ Defaults
$
 DEFINE-SYSTEM-DEFAULT ELEMENT 2 !
 DEFAULT-COM DEFINE_SYSTEM_ELEMENT VA !
 TYPE-DEF % SEQ * !
 TYPE-DEF A GES AMEND_PHASE_DESCRIPTION @ MAGNETIC -3 0.28 !
 TYPE-DEF B GES AMEND_PHASE_DESCRIPTION @ MAGNETIC -1 0.4 !
 FUNCTION ZERO      298.15  0;                                         6000 N !
 FUNCTION UN_ASS    298.15  0;                                         6000 N !
 FUNCTION R         298.15  +8.31451;                                  6000 N !
$ ------------------------------------------------------------------------------
$ Element data
$ ------------------------------------------------------------------------------
$ Ga
$
$ DIAMOND_A4 added in unary 5.0
$
$ Changed name from ORTHORHOMBIC_GA to ORTHORHOMBIC_A11
$
$ TETRAGONAL_A6 from 78Ans and 91And not included in unary
$
 PAR  G(ORTHORHOMBIC_A11,GA)    200.00  +GHSERGA;                4000 N 91Din !
 PAR  G(FCC_A1,GA:VA)           200.00  +GHSERGA+3800-10.2*T;    4000 N 91Din !
 PAR  G(BCC_A2,GA:VA)           200.00  +GHSERGA+4500-11.7*T;    4000 N 91Din !
 PAR  G(HCP_A3,GA:VA)           200.00  +GHSERGA+4500-9.5*T;     4000 N 91Din !
$PAR  G(DIAMOND_A4,GA)          200.00  +GHSERGA+20900-2*T;      4000 N 09SGUN !
$PAR  G(BCT_A5,GA)              200.00  +GHSERGA+3846-9.8*T;     4000 N 91Din !
$PAR  G(TETRAGONAL_A6,GA)       200.00  +GHSERGA+3500-10*T;      4000 N 91Din !
$PAR  G(TETRAGONAL_A6,GA)       200.00  +GLIQGA+1673.6+8.368*T;  4000 N 78Ans !
 PAR  G(TETRAGONAL_A6,GA)       200.00  +GHSERGA+3090-8.71535*T; 4000 N 91And !
 PAR  G(LIQUID,GA)              200.00  +GLIQGA;                 4000 N 91Din !
$
 FUNCTION GHSERGA   200.00  -21312.331+585.263691*T-108.228783*T*LN(T)
       +0.227155636*T**2-1.18575257E-04*T**3+439954*T**(-1);
       302.91  Y  -7055.643+132.73019*T-26.0692906*T*LN(T)
       +1.506E-04*T**2-4.0173E-08*T**3-118332*T**(-1)+1.64547E+23*T**(-9);
      4000.00  N !
 FUNCTION GLIQGA    200.00  +5491.298-18.073995*T+GHSERGA-7.0171E-17*T**7;
       302.91  Y  +5666.455-18.681147*T+GHSERGA-1.64547E+23*T**(-9);
      4000.00  N !
$ ------------------------------------------------------------------------------
$ In
$
$ FCC_A1 and TET_ALPHA1 revised in unary 4.1
$ BCT_A5 and RHOMBOHEDRAL_A7 added in unary 4.1
$ TET_ALPHA1 revised in unary 5.0 (using the value from 99Ans)
$ DHCP added in unary 5.0
$
$ There is quite a bit of confusion about TET_ALPHA1_A6. The structure is
$ the same as In (TETRAGONAL_A6), but with a different (presumably) c/a ratio.
$ TET_ALPHA1_A6 is present in Bi-In, In-Pb and In-Sn (possibly more). Between
$ the TETRAGONAL_A6 (In-ss) and TET_ALPHA1_A6 there is a narrow two-phase
$ region. In each system a different G(TET_ALPHA1_A6,IN) lattice stability
$ was used.
$ In 91Din a value from an unpublished revision of the Bi-In system by
$ P.-Y. Chevalier 1990 is included. In SGTE Unary V 4.4 a value from 98Boa
$ for the In-Pb system is included. 98Boa treated the TET_ALPHA1_A6
$ phase in Bi-In and In-Pb as two different phases and used the lattice
$ stability from 88Che0 for the Bi-In branch of this phase. Finally, SGTE
$ unary V 5.0 uses a value from an unpublished evaluation by 99Ans of the
$ In-Sn system. Due to the close proximity of the TETRAGONAL_A6 and
$ TET_ALPHA1_A6 phases in these systems, any change of lattice stability
$ will cause a distortion of the phase diagram and require reoptimisation.
$
$ The DHCP phase is labelled D0_24 in 03Liu and alpha-prime in 92Ans. The
$ phase is present between the fcc and hcp phases in the Au-Sn and Au-In
$ systems.
$
 PAR  G(TETRAGONAL_A6,IN),,             +GHSERIN;                3800 N 91Din !
 PAR  G(FCC_A1,IN:VA),,                 +GHSERIN+162.061;        3800 N 98Boa !
$PAR  G(FCC_A1,IN:VA),,                 +GHSERIN+123-0.1988*T;   3800 N 91Din !
 PAR  G(BCC_A2,IN:VA),,                 +GHSERIN+800-0.8*T;      3800 N 91Din !
 PAR  G(HCP_A3,IN:VA),,                 +GHSERIN+533-0.6868*T;   3800 N 91Din !
$PAR  G(DHCP,IN),,                      +GHSERIN+520-0.384*T;    3800 N 92Ans !
$PAR  G(TET_ALPHA1_A6,IN),,             +GHSERIN+123-0.1988*T;   3800 N 99Ans !
$PAR  G(TET_ALPHA1_A6,IN),,             +GHSERIN+0.31*T;         3800 N 98Boa !
$PAR  G(TET_ALPHA1_A6,IN),,             +GHSERIN+193-0.16479*T;  3800 N 91Din !
$PAR  G(TET_ALPHA1_A6,IN),,             +GHSERIN-33+0.16*T;      3800 N 88Che0 !
$PAR  G(BCT_A5,IN),,                    +GHSERIN
$            +5040.87-3.33969*T;                                 3800 N 99Ans !
$PAR  G(RHOMBOHEDRAL_A7,IN),,           +GHSERIN+4184;           3800 N 88Che0 !
 PAR  G(LIQUID,IN),,                    +GLIQIN;                 3800 N 91Din !
$
 FUNCTION GHSERIN   298.15  -6978.89+92.338115*T-21.8386*T*LN(T)
       -0.00572566*T**2-2.120321E-06*T**3-22906*T**(-1);
       429.75  Y  -7033.516+124.476588*T-27.4562*T*LN(T)
       +5.4607E-04*T**2-8.367E-08*T**3-211708*T**(-1)+3.53116E+22*T**(-9);
      3800.00  N !
 FUNCTION GLIQIN    298.15  +3282.092-7.63686*T+GHSERIN-5.59058E-20*T**7;
       429.75  Y  +3283.706-7.640804*T+GHSERIN-3.53116E+22*T**(-9);
      3800.00  N !
$ ------------------------------------------------------------------------------
$ Binary system
$
$ T.J. Anderson, I. Ansara, J. Phase Equilib., 12, 64-72(1991).
$
$ Checked against paper. Checked at 6000 K.
$
$ This dataset wsa previously labeled 78Ans-mod.
$
$ The change in lattice stability of Tetragonal_A6-Ga from 91And to 91Din
$ does not cause a visible change in the phase diagram.
$
 PAR  L(LIQUID,GA,IN;0),,               +4450+1.19185*T;,,            N 91And !
 PAR  L(LIQUID,GA,IN;1),,               +0.25943*T;,,                 N 91And !
$
 PAR  L(TETRAGONAL_A6,GA,IN;0),,        +9000;,,                      N 91And !
$
$ Metastable
$
 PAR  L(FCC_A1,GA,IN:VA;0),,            +10000;,,                     N Same !
 PAR  L(BCC_A2,GA,IN:VA;0),,            +10000;,,                     N Same !
 PAR  L(HCP_A3,GA,IN:VA;0),,            +10000;,,                     N Same !
$ ------------------------------------------------------------------------------
$
 ASSESSED_SYSTEM
  GA-IN(TDB -* +LIQUID +ORTHO_A11 +TETRA_A6 ;P3 TMM:200/700 *) !
$
$
 LIST-OF-REFERENCE
 NUMBER  SOURCE
  Null   'Unknown source'
  Same   'Same or similar interaction as in the corresponding stable phase'
  COST   'COST 507 database'
  78Ans  'I. Ansara, J.P. Bros, C. Girard, Calphad, 2, 187-96(1978); Ga'
  88Che0 'P.-Y Chevalier, Calphad, 12, 383-92(1988)
          SGTE unary database V.4.1, 1999; In'
  91And  'T.J. Anderson, I. Ansara,
          J. Phase Equilib., 12, 64-72(1991); Ga, Ga-In'
  91Din  'A.T. Dinsdale, Calphad, 15, 317-425(1991).'
  92Ans  'I. Ansara, J.-Ph. Nabot, Calphad, 16, 13-18(1992),
          SGTE unary database V.5.0, 2009; In'
  98Boa  'D. Boa, I. Ansara, Thermochim. Acta, 314, 79-86(1998),
          SGTE unary database V.4.1, 1999; In, Pb'
  99Ans  'I. Ansara, S.G. Fries, H.L. Lukas, unpublished, 1999,
          SGTE unary database V.5.0, 2009; In, Sn'
  09SGUN 'SGTE unary database V.5.0, 2009.'
!

File: data/databases/sgte-binary/GaLa-22Bou.tdb
$
$ Database for Ga-La from S. Boudraa et al. 2022.
$
$ S. Boudraa, Y. Djaballah, Y. Mansouri, A. Belgacem Bouzida,
$ Calphad, 76, 102387(2022).
$
$ Dataset created 2022.10.23 by Bengt Hallstedt.
$
$ Associated model for the liquid. The liquid paramaters are not convincing.
$
$ ------------------------------------------------------------------------------
 TEMP-LIM 298.15 6000.00 !
$
$ELEMENT NAME  REF. STATE               ATOMIC MASS H298-H0    S298    !
$
 ELEMENT VA   VACUUM                      0.0          0.0      0.0    ! 
 ELEMENT GA   ORTHORHOMBIC_GA            69.72      5572.0     40.7271 ! 
 ELEMENT LA   DHCP                      138.9055    6665.112   56.9024 ! 
$ ------------------------------------------------------------------------------
$ Species
$
 SPECIE  GA2LA                              GA2LA1 !
$ ------------------------------------------------------------------------------
$ Phase definitions
$
 PHASE LIQUID:L % 1 1 !
 CONST LIQUID:L : GA GA2LA LA : !
$
$ Fcc (cF4, Fm-3m) and MeX (cF8, Fm-3m)
$
 PHASE FCC_A1 %A 2 1 1 !
 CONST FCC_A1 : GA LA% : VA : !
$
$ Bcc (cI2, Im-3m)
$
 PHASE BCC_A2 %B 2 1 3 !
 CONST BCC_A2 : GA LA% : VA : !
$
$ Hcp (hP2, P6_3/mmc) and Me2X (NiAs-type, hP4, P6_3/mmc, B8_1)
$
 PHASE HCP_A3 %A 2 1 0.5 !
 CONST HCP_A3 : GA : VA : !
$
$ Prototype alpha-La (hP4, P6_3/mmc)
$
 PHASE DHCP % 1 1 !
 CONST DHCP : LA : !
$
$ alpha-Ga (oC8, Cmca)
$
 PHASE ORTHORHOMBIC_A11 % 1 1 !
 CONST ORTHORHOMBIC_A11 : GA : !
$
$ Prototype Ga6Pu (tP14, P4/nbm)
$
 PHASE GA6LA % 2 6 1 !
 CONST GA6LA : GA : LA : !
$
$ Prototype Ga4La (oP20, Pmmm)
$
 PHASE GA4LA % 2 4 1 !
 CONST GA4LA : GA : LA : !
$
$ Prototype AlB2 (hP3, P6/mmm)
$
 PHASE GA2LA_C32 % 2 2 1 !
 CONST GA2LA_C32 : GA% LA : GA LA% : !
$
$ Prototype CrB (oC8, Cmcm)
$
 PHASE GALA_B33 % 2 1 1 !
 CONST GALA_B33 : GA : LA : !
$
$ Prototype Ba5Si3 (tP32, P4/ncc)
$
 PHASE GA3LA5 % 2 3 5 !
 CONST GA3LA5 : GA : LA : !
$
$ Prototype AuCu3 (cP4, Pm-3m)
$
 PHASE GALA3_L12 % 2 1 3 !
 CONST GALA3_L12 : GA : LA : !
$ ------------------------------------------------------------------------------
$ Defaults
$
 DEFINE-SYSTEM-DEFAULT ELEMENT 2 !
 DEFAULT-COM DEFINE_SYSTEM_ELEMENT VA !
 TYPE-DEF % SEQ * !
 TYPE-DEF A GES AMEND_PHASE_DESCRIPTION @ MAGNETIC -3 0.28 !
 TYPE-DEF B GES AMEND_PHASE_DESCRIPTION @ MAGNETIC -1 0.4 !
 FUNCTION ZERO      298.15  0;                                         6000 N !
 FUNCTION UN_ASS    298.15  0;                                         6000 N !
 FUNCTION R         298.15  +8.31451;                                  6000 N !
$ ------------------------------------------------------------------------------
$ Element data
$ ------------------------------------------------------------------------------
$ Ga
$
$ DIAMOND_A4 added in unary 5.0
$
$ Changed name from ORTHORHOMBIC_GA to ORTHORHOMBIC_A11
$
 PAR  G(ORTHORHOMBIC_A11,GA)    200.00  +GHSERGA;                4000 N 91Din !
 PAR  G(FCC_A1,GA:VA)           200.00  +GHSERGA+3800-10.2*T;    4000 N 91Din !
 PAR  G(BCC_A2,GA:VA)           200.00  +GHSERGA+4500-11.7*T;    4000 N 91Din !
 PAR  G(HCP_A3,GA:VA)           200.00  +GHSERGA+4500-9.5*T;     4000 N 91Din !
$PAR  G(DIAMOND_A4,GA)          200.00  +GHSERGA+20900-2*T;      4000 N 09SGUN !
$PAR  G(BCT_A5,GA)              200.00  +GHSERGA+3846-9.8*T;     4000 N 91Din !
$PAR  G(TETRAGONAL_A6,GA)       200.00  +GHSERGA+3500-10*T;      4000 N 91Din !
 PAR  G(LIQUID,GA)              200.00  +GLIQGA;                 4000 N 91Din !
$
 PAR  G(GA2LA_C32,GA:GA),,              +3*GHSERGA+62910;,,           N 22Bou !
$
 FUNCTION GHSERGA   200.00  -21312.331+585.263691*T-108.228783*T*LN(T)
       +0.227155636*T**2-1.18575257E-04*T**3+439954*T**(-1);
       302.91  Y  -7055.643+132.73019*T-26.0692906*T*LN(T)
       +1.506E-04*T**2-4.0173E-08*T**3-118332*T**(-1)+1.64547E+23*T**(-9);
      4000.00  N !
 FUNCTION GLIQGA    200.00  +5491.298-18.073995*T+GHSERGA-7.0171E-17*T**7;
       302.91  Y  +5666.455-18.681147*T+GHSERGA-1.64547E+23*T**(-9);
      4000.00  N !
 FUNCTION GHCPGA    298.15  +GHSERGA+4500-9.5*T;                       6000 N !
$ ------------------------------------------------------------------------------
$ La
$
 PAR  G(DHCP,LA),,                      +GHSERLA;                4000 N 91Din !
 PAR  G(FCC_A1,LA:VA),,                 +GFCCLA;                 4000 N 91Din !
 PAR  G(BCC_A2,LA:VA),,                 +GBCCLA;                 4000 N 91Din !
 PAR  G(LIQUID,LA),,                    +GLIQLA;                 4000 N 91Din !
$
 PAR  G(GA2LA_C32,LA:LA),,              +3*GHSERLA+10887;,,           N 22Bou !
$
 FUNCTION GHSERLA   298.15  -7968.403+120.284604*T-26.34*T*LN(T)
       -0.001295165*T**2;
       550.00  Y  -3381.413+59.06113*T-17.1659411*T*LN(T)
       -0.008371705*T**2+6.8932E-07*T**3-399448*T**(-1);
      2000.00  Y  -15608.882+181.390071*T-34.3088*T*LN(T);
      4000.00  N !
 FUNCTION GFCCLA    298.15  -6109.797+89.878761*T-21.7919*T*LN(T)
       -0.004045175*T**2-5.25865E-07*T**3;
      1134.00  Y  -124598.976+955.878375*T-139.346741*T*LN(T)
       +0.042032405*T**2-3.066199E-06*T**3+20994153*T**(-1);
      2000.00  Y  +3009.496-2.846081*T+GHSERLA;
      4000.00  N !
 FUNCTION GBCCLA    298.15  -3952.161+88.072353*T-21.7919*T*LN(T)
       -0.004045175*T**2-5.25865E-07*T**3;
       800.00  Y  +321682.673-3565.08252*T+513.440708*T*LN(T)
       -0.387295093*T**2+4.9547989E-05*T**3-36581228*T**(-1);
      1134.00  Y  -16377.894+218.492988*T-39.5388*T*LN(T);
      1193.00  Y  -136609.91+1123.34397*T-163.413074*T*LN(T)
       +0.053968535*T**2-4.056395E-06*T**3+21167204*T**(-1);
      2000.00  Y  +7402.894-6.553756*T+GHSERLA;
      4000.00  N !
 FUNCTION GLIQLA    298.15  +5332.653+18.23012*T-11.0188191*T*LN(T)
       -0.020171603*T**2+2.93775E-06*T**3-133541*T**(-1);
      1134.00  Y  -3942.004+171.018431*T-34.3088*T*LN(T);
      4000.00  N !
$ ------------------------------------------------------------------------------
$ Binary system
$
$ S. Boudraa, Y. Djaballah, Y. Mansouri, A. Belgacem Bouzida,
$ Calphad, 76, 102387(2022).
$
$ Checked against paper and author's tdb. Checked at 6000K.
$
$ Associated model for the liquid. The liquid paramaters are not convincing.
$
 PAR  G(LIQUID,GA2LA),,                 +2*GLIQGA+GLIQLA
             -87348+80.82*T;,,                                        N 22Bou !
 PAR  L(LIQUID,GA,LA;0),,               -171800+23.51*T;,,            N 22Bou !
 PAR  L(LIQUID,GA,LA;1),,               -24206-9.05*T;,,              N 22Bou !
 PAR  L(LIQUID,GA,LA;2),,               +12400;,,                     N 22Bou !
 PAR  L(LIQUID,GA,GA2LA;0),,            -100117+92.18*T;,,            N 22Bou !
 PAR  L(LIQUID,GA2LA,LA;0),,            -90247+63.37*T;,,             N 22Bou !
$
 PAR  L(FCC_A1,GA,LA:VA;0),,            +UN_ASS;,,                    N !
 PAR  L(BCC_A2,GA,LA:VA;0),,            +UN_ASS;,,                    N !
$
 PAR  G(GA6LA,GA:LA),,                  +6*GHSERGA+GHSERLA
             -250747+21.7*T;,,                                        N 22Bou !
 PAR  G(GA4LA,GA:LA),,                  +4*GHSERGA+GHSERLA
             -228450+15.2135*T;,,                                     N 22Bou !
$
 PAR  G(GA2LA_C32,GA:LA),,              +2*GHSERGA+GHSERLA
             -202176+11.74*T;,,                                       N 22Bou !
 PAR  G(GA2LA_C32,LA:GA),,              +2*GHSERLA+GHSERGA-61044;,,   N 22Bou !
 PAR  L(GA2LA_C32,GA,LA:LA;0),,         +75000+14.4*T;,,              N 22Bou !
 PAR  L(GA2LA_C32,GA:GA,LA;0),,         -99246+20.44*T;,,             N 22Bou !
 PAR  L(GA2LA_C32,GA:GA,LA;1),,         -8376+15*T;,,                 N 22Bou !
 PAR  L(GA2LA_C32,GA:GA,LA;2),,         -78246;,,                     N 22Bou !
 PAR  L(GA2LA_C32,LA:GA,LA;0),,         -45246+4.2*T;,,               N 22Bou !
$
 PAR  G(GALA_B33,GA:LA),,               +GHSERGA+GHSERLA
             -115558+6.9*T;,,                                         N 22Bou !
 PAR  G(GA3LA5,GA:LA),,                 +3*GHSERGA+5*GHSERLA
             -348976-0.8*T;,,                                         N 22Bou !
 PAR  G(GALA3_L12,GA:LA),,              +GHSERGA+3*GHSERLA
             -117976-2.24*T;,,                                        N 22Bou !
$ ------------------------------------------------------------------------------
$
$
 LIST-OF-REFERENCE
 NUMBER  SOURCE
  Null   'Unknown source'
  Same   'Same or similar interaction as in the corresponding stable phase'
  REFLAV 'Laves phase convention: G(LAVES,X:X)=+3*GHSERXX+15000'
  COST   'COST 507 database'
  91Din  'A.T. Dinsdale, Calphad, 15, 317-425(1991).'
  09SGUN 'SGTE unary database V.5.0, 2009.'
  22Bou  'S. Boudraa, Y. Djaballah, Y. Mansouri, A. Belgacem Bouzida,
          Calphad, 76, 102387(2022); Ga-La'
!

File: data/databases/sgte-binary/GaLi-03Yua.tdb
$
$ Database for Ga-Li from W.X. Yuan et al. 2003.
$
$ W.X. Yuan, W.J. Wang, Y.T. Song, X.L. Chen, Scripta Mater., 48, 1053-59(2003).
$
$ Dataset created 2018.07.08 by Bengt Hallstedt.
$ 2021.01.03: Modified for use with GES6.
$
$ All Delta-S parameters have wrong signs. The GaLi interaction parameters
$ have been swapped.
$
$ Invariant equilibria differ by up to 7 K, except GaLi+Ga2Li3=Ga4Li5, which
$ is 27 K too low.
$
$ There is a large inverse GaLi-B32 phase field for Li-rich compositions above
$ 2700 K. This is a problem with unary bcc-Li, which is stable above 3600 K.
$
$ ------------------------------------------------------------------------------
 TEMP-LIM 298.15 6000.00 !
$
$ELEMENT NAME  REF. STATE               ATOMIC MASS H298-H0    S298    !
$
 ELEMENT VA   VACUUM                      0.0          0.0      0.0    ! 
 ELEMENT GA   ORTHORHOMBIC_GA            69.72      5572.0     40.7271 ! 
 ELEMENT LI   BCC_A2                      6.941     4632.00    29.12   ! 
$ ------------------------------------------------------------------------------
$ Phase definitions
$
 PHASE LIQUID:L % 1 1 !
 CONST LIQUID:L : GA LI : !
$
$ Fcc (cF4, Fm-3m) and MeX (cF8, Fm-3m)
$
 PHASE FCC_A1 %A 2 1 1 !
 CONST FCC_A1 : GA LI : VA : !
$
$ Bcc (cI2, Im-3m)
$
 PHASE BCC_A2 %B 2 1 3 !
 CONST BCC_A2 : GA LI% : VA : !
$
$ Hcp (hP2, P6_3/mmc) and Me2X (NiAs-type, hP4, P6_3/mmc, B8_1)
$
 PHASE HCP_A3 %A 2 1 0.5 !
 CONST HCP_A3 : GA LI : VA : !
$
$ alpha-Ga (oC8, Cmca)
$
 PHASE ORTHORHOMBIC_A11 % 1 1 !
 CONST ORTHORHOMBIC_A11 : GA : !
$
$ Prototype Ga14Li3 (hR20, R-3m, 166)
$
 PHASE GA14LI3 % 2 14 3 !
 CONST GA14LI3 : GA : LI : !
$
$ Prototype Ga7Li2 (oC304, Cmcm, 63)
$
 PHASE GA7LI2 % 2 7 2 !
 CONST GA7LI2 : GA : LI : !
$
$ unknown structure 
$
 PHASE GA9LI5 % 2 9 5 !
 CONST GA9LI5 : GA : LI : !
$
$ Prototype NaTl (cF16, Fd-3m)
$
 PHASE GALI_B32 % 2 1 1 !
 CONST GALI_B32 : GA% LI : LI% VA : !
$
$ Prototype Ga4Li5 (hP9, P-3m1, 164)
$
 PHASE GA4LI5 % 2 4 5 !
 CONST GA4LI5 : GA : LI : !
$
$ Prototype Al2Li3 (hR5, R-3m)
$
 PHASE GA2LI3 % 2 2 3 !
 CONST GA2LI3 : GA : LI : !
$
$ Prototype GaLi2 (oC12, Cmcm, 63)
$
 PHASE GALI2 % 2 1 2 !
 CONST GALI2 : GA : LI : !
$ ------------------------------------------------------------------------------
$ Defaults
$
 DEFINE-SYSTEM-DEFAULT ELEMENT 2 !
 DEFAULT-COM DEFINE_SYSTEM_ELEMENT VA !
 TYPE-DEF % SEQ * !
 TYPE-DEF A GES AMEND_PHASE_DESCRIPTION @ MAGNETIC -3 0.28 !
 TYPE-DEF B GES AMEND_PHASE_DESCRIPTION @ MAGNETIC -1 0.4 !
 FUNCTION ZERO      298.15  0;                                         6000 N !
 FUNCTION UN_ASS    298.15  0;                                         6000 N !
 FUNCTION R         298.15  +8.31451;                                  6000 N !
$ ------------------------------------------------------------------------------
$ Element data
$ ------------------------------------------------------------------------------
$ Ga
$
$ DIAMOND_A4 added in unary 5.0
$
$ Changed name from ORTHORHOMBIC_GA to ORTHORHOMBIC_A11
$
 PAR  G(ORTHORHOMBIC_A11,GA)    200.00  +GHSERGA;                4000 N 91Din !
 PAR  G(FCC_A1,GA:VA)           200.00  +GHSERGA+3800-10.2*T;    4000 N 91Din !
 PAR  G(BCC_A2,GA:VA)           200.00  +GHSERGA+4500-11.7*T;    4000 N 91Din !
 PAR  G(HCP_A3,GA:VA)           200.00  +GHSERGA+4500-9.5*T;     4000 N 91Din !
$PAR  G(DIAMOND_A4,GA)          200.00  +GHSERGA+20900-2*T;      4000 N 09SGUN !
$PAR  G(BCT_A5,GA)              200.00  +GHSERGA+3846-9.8*T;     4000 N 91Din !
$PAR  G(TETRAGONAL_A6,GA)       200.00  +GHSERGA+3500-10*T;      4000 N 91Din !
 PAR  G(LIQUID,GA)              200.00  +GLIQGA;                 4000 N 91Din !
$
 PAR  G(GALI_B32,GA:VA),,               +GHSERGA+10000;,,             N 03Yua !
$
 FUNCTION GHSERGA   200.00  -21312.331+585.263691*T-108.228783*T*LN(T)
       +0.227155636*T**2-1.18575257E-04*T**3+439954*T**(-1);
       302.91  Y  -7055.643+132.73019*T-26.0692906*T*LN(T)
       +1.506E-04*T**2-4.0173E-08*T**3-118332*T**(-1)+1.64547E+23*T**(-9);
      4000.00  N !
 FUNCTION GLIQGA    200.00  +5491.298-18.073995*T+GHSERGA-7.0171E-17*T**7;
       302.91  Y  +5666.455-18.681147*T+GHSERGA-1.64547E+23*T**(-9);
      4000.00  N !
 FUNCTION GHCPGA    298.15  +GHSERGA+4500-9.5*T;                       6000 N !
$ ------------------------------------------------------------------------------
$ Li
$
 PAR  G(BCC_A2,LI:VA)           200.00  +GHSERLI;                3000 N 91Din !
 PAR  G(FCC_A1,LI:VA)           200.00  +GHSERLI-108+1.3*T;      3000 N 91Din !
 PAR  G(HCP_A3,LI:VA)           200.00  +GHSERLI-154+2*T;        3000 N 91Din !
 PAR  G(LIQUID,LI)              200.00  +GLIQLI;                 3000 N 91Din !
$
 PAR  G(GALI_B32,LI:LI),,               +2*GHSERLI;,,                 N 03Yua !
 PAR  G(GALI_B32,LI:VA),,               +GHSERLI+71218-13.04*T;,,     N 03Yua !
$
 FUNCTION GHSERLI   200.00  -10583.817+217.637482*T-38.940488*T*LN(T)
       +0.035466931*T**2-1.9869816E-05*T**3+159994*T**(-1);
       453.60  Y  -559579.123+10547.8799*T-1702.88865*T*LN(T)
       +2.25832944*T**2-5.71066077E-04*T**3+33885874*T**(-1);
       500.00  Y  -9062.994+179.278285*T-31.2283718*T*LN(T)
       +0.002633221*T**2-4.38058E-07*T**3-102387*T**(-1);
      3000.00  N !
 FUNCTION GLIQLI    200.00  +2700.205-5.795621*T+GHSERLI;
       250.00  Y  +12015.027-362.187078*T+61.6104424*T*LN(T)
       -0.182426463*T**2+6.3955671E-05*T**3-559968*T**(-1);
       453.60  Y  -6057.31+172.652183*T-31.2283718*T*LN(T)
       +0.002633221*T**2-4.38058E-07*T**3-102387*T**(-1);
       500.00  Y  +3005.684-6.626102*T+GHSERLI;
      3000.00  N !
$ ------------------------------------------------------------------------------
$ Binary system
$
$ W.X. Yuan, W.J. Wang, Y.T. Song, X.L. Chen, Scripta Mater., 48, 1053-59(2003).
$
$ Checked against paper. Checked at 6000K.
$
$ All Delta-S parameters have wrong signs. The GaLi interaction parameters
$ have been swapped.
$
$ Invariant equilibria differ by up to 7 K, except GaLi+Ga2Li3=Ga4Li5, which
$ is 27 K too low.
$
$ There is a large inverse GaLi-B32 phase field for Li-rich compositions above
$ 2700 K. This is a problem with unary bcc-Li, which is stable above 3600 K.
$
 PAR  L(LIQUID,GA,LI;0),,               -47950.794+4.811*T;,,         N 03Yua !
 PAR  L(LIQUID,GA,LI;1),,               +100.07;,,                    N 03Yua !
$
 PAR  L(BCC_A2,GA,LI:VA;0),,            +UN_ASS;,,                    N !
$
 PAR  G(GA14LI3,GA:LI),,                +14*GHSERGA+3*GHSERLI
             -237983+43.86*T;,,                                       N 03Yua !
 PAR  G(GA7LI2,GA:LI),,                 +7*GHSERGA+2*GHSERLI
             -148500+6.84*T;,,                                        N 03Yua !
 PAR  G(GA9LI5,GA:LI),,                 +9*GHSERGA+5*GHSERLI
             -329000+29.12*T;,,                                       N 03Yua !
$
 PAR  G(GALI_B32,GA:LI),,               +GHSERGA+GHSERLI
             -61218+13.04*T;,,                                        N 03Yua !
 PAR  L(GALI_B32,GA,LI:LI;0),,          +40000-50*T;,,                N 03Yua !
 PAR  L(GALI_B32,GA,LI:VA;0),,          +40000-50*T;,,                N 03Yua !
 PAR  L(GALI_B32,GA:LI,VA;0),,          -4000-24*T;,,                 N 03Yua !
 PAR  L(GALI_B32,LI:LI,VA;0),,          -4000-24*T;,,                 N 03Yua !
$
 PAR  G(GA4LI5,GA:LI),,                 +4*GHSERGA+5*GHSERLI
             -256500+63.81*T;,,                                       N 03Yua !
 PAR  G(GA2LI3,GA:LI),,                 +2*GHSERGA+3*GHSERLI
             -127400+22.85*T;,,                                       N 03Yua !
 PAR  G(GALI2,GA:LI),,                  +GHSERGA+2*GHSERLI
             -63900+7.65*T;,,                                         N 03Yua !
$ ------------------------------------------------------------------------------
$
$
 LIST-OF-REFERENCE
 NUMBER  SOURCE
  Null   'Unknown source'
  Same   'Same or similar interaction as in the corresponding stable phase'
  REFLAV 'Laves phase convention: G(LAVES,X:X)=+3*GHSERXX+15000'
  COST   'COST 507 database'
  91Din  'A.T. Dinsdale, Calphad, 15, 317-425(1991).'
  09SGUN 'SGTE unary database V.5.0, 2009.'
  03Yua  'W.X. Yuan, W.J. Wang, Y.T. Song, X.L. Chen,
          Scripta Mater., 48, 1053-59(2003); Ga-Li'
!
