Repository: orchid-calphad/orchid-project.org

# orchid-project.org

Website and released data of **ORCHID** (Open Repository for CALPHAD Hypotheses, Intelligence, and Discovery),
served by GitHub Pages at https://orchid-project.org. Releases are archived on Zenodo (one DOI per version).

- `index.html`, `catalog/`, `best-practices.html` — static, self-contained pages (generated in the ORCHID tooling).
- `data/` — released data: catalog, redistributable TDB files, convex hulls. Licences: `data/LICENSES.md`, `data/NOTICE.md`.
- `llms.txt`, `data/croissant.json`, `CITATION.cff`, `.zenodo.json` — machine-readable metadata.

Only data with clear redistribution rights are published.

File: data/databases/sgte-binary/GaMg-91Not.tdb
$
$ Database for Ga-Mg from M. Notin et al. 1991.
$
$ M. Notin, E. Belbacha, J. Charles, J. Hertz,
$ J. Alloys Compd., 176, 25-38(1991).
$
$ Dataset created 2022.04.03 by Bengt Hallstedt.
$
$ SGTE unaries not used in the paper (see 05Fra). Melting temperatures are
$ too high by up to 20 K in the centre of the diagram. This has been
$ corrected in 05Fra.
$
$ ------------------------------------------------------------------------------
 TEMP-LIM 298.15 6000.00 !
$
$ELEMENT NAME  REF. STATE               ATOMIC MASS H298-H0    S298    !
$
 ELEMENT VA   VACUUM                      0.0          0.0      0.0    ! 
 ELEMENT GA   ORTHORHOMBIC_GA            69.72      5572.0     40.7271 ! 
 ELEMENT MG   HCP_A3                     24.305     4998.      32.671  !
$ ------------------------------------------------------------------------------
$ Phase definitions
$
 PHASE LIQUID:L % 1 1 !
 CONST LIQUID:L : GA MG : !
$
$ Fcc (cF4, Fm-3m) and MeX (cF8, Fm-3m)
$
 PHASE FCC_A1 %A 2 1 1 !
 CONST FCC_A1 : GA MG : VA : !
$
$ Bcc (cI2, Im-3m)
$
 PHASE BCC_A2 %B 2 1 3 !
 CONST BCC_A2 : GA MG : VA : !
$
$ Hcp (hP2, P6_3/mmc) and Me2X (NiAs-type, hP4, P6_3/mmc, B8_1)
$
 PHASE HCP_A3 %A 2 1 0.5 !
 CONST HCP_A3 : GA MG% : VA : !
$
$ alpha-Ga (oC8, Cmca)
$
 PHASE ORTHORHOMBIC_A11 % 1 1 !
 CONST ORTHORHOMBIC_A11 : GA : !
$
$ Prototype Ga5Mg2 (tI28, I4/mmm)
$
 PHASE GA5MG2 % 2 5 2 !
 CONST GA5MG2 : GA : MG : !
$
$ Prototype Ga2Mg (oP24, Pbam)
$
 PHASE GA2MG % 2 2 1 !
 CONST GA2MG : GA : MG : !
$
$ Prototype GaMg (tI32, I4_1/a)
$
 PHASE GAMG % 2 1 1 !
 CONST GAMG : GA : MG : !
$
$ Prototype GaMg2 (hP18, P-62c)
$
 PHASE GAMG2 % 2 1 2 !
 CONST GAMG2 : GA : MG : !
$
$ Prototype Ga2Mg5 (oI28, Ibam)
$
 PHASE GA2MG5_D8G % 2 2 5 !
 CONST GA2MG5_D8G : GA : MG : !
$ ------------------------------------------------------------------------------
$ Defaults
$
 DEFINE-SYSTEM-DEFAULT ELEMENT 2 !
 DEFAULT-COM DEFINE_SYSTEM_ELEMENT VA !
 TYPE-DEF % SEQ * !
 TYPE-DEF A GES AMEND_PHASE_DESCRIPTION @ MAGNETIC -3 0.28 !
 TYPE-DEF B GES AMEND_PHASE_DESCRIPTION @ MAGNETIC -1 0.4 !
 FUNCTION ZERO      298.15  0;                                         6000 N !
 FUNCTION UN_ASS    298.15  0;                                         6000 N !
 FUNCTION R         298.15  +8.31451;                                  6000 N !
$ ------------------------------------------------------------------------------
$ Element data
$ ------------------------------------------------------------------------------
$ Ga
$
$ DIAMOND_A4 added in unary 5.0
$
$ Changed name from ORTHORHOMBIC_GA to ORTHORHOMBIC_A11
$
 PAR  G(ORTHORHOMBIC_A11,GA)    200.00  +GHSERGA;                4000 N 91Din !
 PAR  G(FCC_A1,GA:VA)           200.00  +GHSERGA+3800-10.2*T;    4000 N 91Din !
 PAR  G(BCC_A2,GA:VA)           200.00  +GHSERGA+4500-11.7*T;    4000 N 91Din !
 PAR  G(HCP_A3,GA:VA)           200.00  +GHSERGA+4500-9.5*T;     4000 N 91Din !
$PAR  G(DIAMOND_A4,GA)          200.00  +GHSERGA+20900-2*T;      4000 N 09SGUN !
$PAR  G(BCT_A5,GA)              200.00  +GHSERGA+3846-9.8*T;     4000 N 91Din !
$PAR  G(TETRAGONAL_A6,GA)       200.00  +GHSERGA+3500-10*T;      4000 N 91Din !
 PAR  G(LIQUID,GA)              200.00  +GLIQGA;                 4000 N 91Din !
$
 FUNCTION GHSERGA   200.00  -21312.331+585.263691*T-108.228783*T*LN(T)
       +0.227155636*T**2-1.18575257E-04*T**3+439954*T**(-1);
       302.91  Y  -7055.643+132.73019*T-26.0692906*T*LN(T)
       +1.506E-04*T**2-4.0173E-08*T**3-118332*T**(-1)+1.64547E+23*T**(-9);
      4000.00  N !
 FUNCTION GLIQGA    200.00  +5491.298-18.073995*T+GHSERGA-7.0171E-17*T**7;
       302.91  Y  +5666.455-18.681147*T+GHSERGA-1.64547E+23*T**(-9);
      4000.00  N !
$ Ga(g)
 FUNCTION F10135T   298.15  +259072.278+88.0130706*T-38.71057*T*LN(T)
       +0.01053784*T**2-9.86907833E-07*T**3+338489.2*T**(-1);
       600.00  Y  +263812.519+33.4871435*T-30.75007*T*LN(T)
       +0.00537745*T**2-5.46534E-07*T**3-150942.65*T**(-1);
      1400.00  Y  +270292.501-28.1810494*T-21.9834*T*LN(T)
       +3.192416E-04*T**2-1.46299133E-08*T**3-992093*T**(-1);
      6000.00  Y  +340110.007-140.262257*T-9.704267*T*LN(T)
       -4.5138725E-04*T**2-1.13427367E-08*T**3-68387950*T**(-1);
     10000.00  N !
$ Ga2(g)
 FUNCTION F10197T   298.15  +422882.385-36.0787973*T-33.72863*T*LN(T)
       -0.009368525*T**2+7.62775167E-07*T**3-19520.385*T**(-1);
      1100.00  Y  +419324.178+8.33965897*T-40.33555*T*LN(T)
       -0.0041854135*T**2+2.679565E-08*T**3+312119.6*T**(-1);
      2500.00  N !
$ ------------------------------------------------------------------------------
$ Mg
$
 PAR  G(FCC_A1,MG:VA),,                 +GHSERMG+2600-0.9*T;     3000 N 91Din !
 PAR  G(BCC_A2,MG:VA),,                 +GHSERMG+3100-2.1*T;     3000 N 91Din !
 PAR  G(HCP_A3,MG:VA),,                 +GHSERMG;                3000 N 91Din !
 PAR  G(LIQUID,MG),,                    +GLIQMG;                 3000 N 91Din !
$
 FUNCTION GHSERMG   298.15  -8367.34+143.675547*T-26.1849782*T*LN(T)
       +4.858E-04*T**2-1.393669E-06*T**3+78950*T**(-1);
       923.00  Y  -14130.185+204.716215*T-34.3088*T*LN(T)+1.038192E+28*T**(-9);
      3000.00  N !
 FUNCTION GLIQMG    298.15  +8202.243-8.83693*T+GHSERMG-8.0176E-20*T**7;
       923.00  Y  -5439.869+195.324057*T-34.3088*T*LN(T);
      3000.00  N !
$ ------------------------------------------------------------------------------
$ Binary system
$
$ M. Notin, E. Belbacha, J. Charles, J. Hertz,
$ J. Alloys Compd., 176, 25-38(1991).
$
$ Checked against paper. Checked at 6000 K.
$
$ SGTE unaries not used in the paper (see 05Fra). Melting temperatures are
$ too high by up to 20 K in the centre of the diagram. This has been
$ corrected in 05Fra.
$
 PAR  L(LIQUID,GA,MG;0),,               -43898+11.97*T;,,             N 91Not !
 PAR  L(LIQUID,GA,MG;1),,               +9054-7.35*T;,,               N 91Not !
 PAR  L(LIQUID,GA,MG;2),,               +4841-3.17*T;,,               N 91Not !
 PAR  L(LIQUID,GA,MG;3),,               -431+0.35*T;,,                N 91Not !
 PAR  L(LIQUID,GA,MG;4),,               -528+0.35*T;,,                N 91Not !
$
 PAR  L(HCP_A3,GA,MG:VA;0),,            -24562+2.4*T;,,               N 91Not !
$
 PAR  G(GA5MG2,GA:MG),,                 +5*GHSERGA+2*GHSERMG
             -67718-25.27*T;,,                                        N 91Not !
 PAR  G(GA2MG,GA:MG),,                  +2*GHSERGA+GHSERMG
             -31011-14.25*T;,,                                        N 91Not !
 PAR  G(GAMG,GA:MG),,                   +GHSERGA+GHSERMG
             -26256-5.56*T;,,                                         N 91Not !
 PAR  G(GAMG2,GA:MG),,                  +GHSERGA+2*GHSERMG
             -34131-8.19*T;,,                                         N 91Not !
 PAR  G(GA2MG5_D8G,GA:MG),,             +2*GHSERGA+5*GHSERMG
             -75971-13.44*T;,,                                        N 91Not !
$
$ Metastable
$
 PAR  L(FCC_A1,GA,MG:VA;0),,            -24562+2.4*T;,,               N Same !
 PAR  L(BCC_A2,GA,MG:VA;0),,            -24562+2.4*T;,,               N Same !
$ ------------------------------------------------------------------------------
$
 ASSESSED_SYSTEM
  GA-MG(TDB -* +LIQUID +HCP_A3 +ORTHO_A11 +GA5MG2 +GA2MG +GAMG +GAMG2
  +GA2MG5_D8G ;P3 TMM:200/1000 *) !
$
$
 LIST-OF-REFERENCE
 NUMBER  SOURCE
  Null   'Unknown source'
  Same   'Same or similar interaction as in the corresponding stable phase'
  REFLAV 'Laves phase convention: G(LAVES,X:X)=+3*GHSERXX+15000'
  COST   'COST 507 database, 1998'
  91Din  'A.T. Dinsdale, Calphad, 15, 317-425(1991).'
  91Not  'M. Notin, E. Belbacha, J. Charles, J. Hertz,
          J. Alloys Compd., 176, 25-38(1991); Ga-Mg'
  05Fra  'P. Franke, unpublished, 2005; Ga-Mg'
  09SGUN 'SGTE unary database V.5.0, 2009.'
!

File: data/databases/sgte-binary/GaN-03Unl.tdb
$
$ Database for Ga-N from J. Unland et al. 2003
$
$ J. Unland, B. Onderka, A. Davydov, R. Schmid-Fetzer,
$ J. Cryst. Growth, 256, 33-51(2003).
$
$ Dataset created 2010.09.26 by Bengt Hallstedt.
$ 2021.01.03: Modified for use with GES6.
$
$ Parameter G(LIQUID,N) modified by 03Unl.
$
$ ------------------------------------------------------------------------------
 TEMP-LIM 298.15 6000.00 !
$
$ELEMENT NAME  REF. STATE               ATOMIC MASS H298-H0    S298    !
$
 ELEMENT VA   VACUUM                      0.0          0.0      0.0    ! 
 ELEMENT GA   ORTHORHOMBIC_GA            69.72      5572.0     40.7271 ! 
 ELEMENT N    1/2_MOLE_N2(G)             14.007     4335.0     95.751  ! 
$ ------------------------------------------------------------------------------
$ Species
$
 SPECIE  GA2                                GA2 !
 SPECIE  N2                                 N2 !
 SPECIE  N3                                 N3 !
$ ------------------------------------------------------------------------------
$ Phase definitions
$
 PHASE LIQUID:L % 1 1 !
 CONST LIQUID:L : GA N : !
$
$ alpha-Ga (oC8, Cmca)
$
 PHASE ORTHORHOMBIC_A11 % 1 1 !
 CONST ORTHORHOMBIC_A11 : GA : !
$
$ Prototype ZnS 2H (hP4, P6_3mc)
$
 PHASE GAN_B4 % 2 1 1 !
 CONST GAN_B4 : GA : N : !
$
 PHASE N2GAS % 1 1 !
 CONST N2GAS : N2 : !
$
 PHASE GAS:G % 1 1 !
 CONST GAS:G : GA GA2 N N2 N3 : !
$ ------------------------------------------------------------------------------
$ Defaults
$
 DEFINE-SYSTEM-DEFAULT ELEMENT 2 !
 DEFAULT-COM DEFINE_SYSTEM_ELEMENT VA !
 TYPE-DEF % SEQ * !
 TYPE-DEF A GES AMEND_PHASE_DESCRIPTION @ MAGNETIC -3 0.28 !
 TYPE-DEF B GES AMEND_PHASE_DESCRIPTION @ MAGNETIC -1 0.4 !
 DEFAULT-COM REJECT_PHASE N2GAS !
 FUNCTION ZERO      298.15  0;                                         6000 N !
 FUNCTION UN_ASS    298.15  0;                                         6000 N !
 FUNCTION R         298.15  +8.31451;                                  6000 N !
 FUNCTION RTLNP     298.15  +8.31451*T*LN(1E-05*P);                    6000 N !
$ ------------------------------------------------------------------------------
$ Element data
$ ------------------------------------------------------------------------------
$ Ga
$
$ DIAMOND_A4 added in unary 5.0
$
$ Changed name from ORTHORHOMBIC_GA to ORTHORHOMBIC_A11
$
 PAR  G(ORTHORHOMBIC_A11,GA)    200.00  +GHSERGA;                4000 N 91Din !
$PAR  G(FCC_A1,GA:VA)           200.00  +GHSERGA+3800-10.2*T;    4000 N 91Din !
$PAR  G(BCC_A2,GA:VA)           200.00  +GHSERGA+4500-11.7*T;    4000 N 91Din !
$PAR  G(HCP_A3,GA:VA)           200.00  +GHSERGA+4500-9.5*T;     4000 N 91Din !
$PAR  G(DIAMOND_A4,GA)          200.00  +GHSERGA+20900-2*T;      4000 N 09SGUN !
$PAR  G(BCT_A5,GA)              200.00  +GHSERGA+3846-9.8*T;     4000 N 91Din !
$PAR  G(TETRAGONAL_A6,GA)       200.00  +GHSERGA+3500-10*T;      4000 N 91Din !
 PAR  G(LIQUID,GA)              200.00  +GLIQGA;                 4000 N 91Din !
$
 PAR  G(GAS,GA),,                       +F10135T+RTLNP;,,             N 97SUB !
 PAR  G(GAS,GA2),,                      +F10197T+RTLNP;,,             N 97SUB !
$
 FUNCTION GHSERGA   200.00  -21312.331+585.263691*T-108.228783*T*LN(T)
       +0.227155636*T**2-1.18575257E-04*T**3+439954*T**(-1);
       302.91  Y  -7055.643+132.73019*T-26.0692906*T*LN(T)
       +1.506E-04*T**2-4.0173E-08*T**3-118332*T**(-1)+1.64547E+23*T**(-9);
      4000.00  N !
 FUNCTION GLIQGA    200.00  +5491.298-18.073995*T+GHSERGA-7.0171E-17*T**7;
       302.91  Y  +5666.455-18.681147*T+GHSERGA-1.64547E+23*T**(-9);
      4000.00  N !
$ Ga(g)
 FUNCTION F10135T   298.15  +259072.278+88.0130706*T-38.71057*T*LN(T)
       +0.01053784*T**2-9.86907833E-07*T**3+338489.2*T**(-1);
       600.00  Y  +263812.519+33.4871435*T-30.75007*T*LN(T)
       +0.00537745*T**2-5.46534E-07*T**3-150942.65*T**(-1);
      1400.00  Y  +270292.501-28.1810494*T-21.9834*T*LN(T)
       +3.192416E-04*T**2-1.46299133E-08*T**3-992093*T**(-1);
      6000.00  Y  +340110.007-140.262257*T-9.704267*T*LN(T)
       -4.5138725E-04*T**2-1.13427367E-08*T**3-68387950*T**(-1);
     10000.00  N !
$ Ga2(g)
 FUNCTION F10197T   298.15  +422882.385-36.0787973*T-33.72863*T*LN(T)
       -0.009368525*T**2+7.62775167E-07*T**3-19520.385*T**(-1);
      1100.00  Y  +419324.178+8.33965897*T-40.33555*T*LN(T)
       -0.0041854135*T**2+2.679565E-08*T**3+312119.6*T**(-1);
      2500.00  N !
$ ------------------------------------------------------------------------------
$ N
$
$ There is a small change in G(GAS,N) from SGSUB 1992 to 1994
$ G(GAS,N2) has a competely different expression in SGSUB 1994 and 1997
$ compared to the unary database.
$ G(GAS,N3) is considerably changed from SGSUB 1992 to 1994.
$
 PAR  G(N2GAS,N2),,                     +2*GHSERNN+RTLNP;,,           N 91Din !
 PAR  G(LIQUID,N),,                     +GHSERNN+63320+59.02*T;,,     N 03Unl !
$PAR  G(LIQUID,N),,                     +GHSERNN+29950+59.02*T;,,     N 91Din !
$
 PAR  G(GAS,N),,                        +F12658T+RTLNP;,,             N 97SUB !
 PAR  G(GAS,N2),,                       +2*GHSERNN+RTLNP;,,           N 91Din !
 PAR  G(GAS,N3),,                       +F12909T+RTLNP;,,             N 97SUB !
$
 FUNCTION GHSERNN   298.15  -3750.675-9.45425*T-12.7819*T*LN(T)
       -0.00176686*T**2+2.681E-09*T**3-32374*T**(-1);
       950.00  Y  -7358.85+17.2003*T-16.3699*T*LN(T)
       -6.5107E-04*T**2+3.0097E-08*T**3+563070*T**(-1);
      3350.00  Y  -16392.8+50.26*T-20.4695*T*LN(T)
       +2.39754E-04*T**2-8.333E-09*T**3+4596375*T**(-1);
      6000.00  N !
$ N(g)
 FUNCTION F12658T   298.15  +466446.153-13.3752574*T-20.89393*T*LN(T)
       +8.45521E-05*T**2-1.0018685E-08*T**3+2788.7865*T**(-1);
      2950.00  Y  +481259.035-52.5441353*T-16.37613*T*LN(T)
       -2.283738E-04*T**2-2.78997167E-08*T**3-7559105*T**(-1);
      6000.00  N !
$ N2(g) from SGSUB 1997
 FUNCTION F12845T   298.15  -8000.12556-8.81620364*T-27.22332*T*LN(T)
       -0.0012599175*T**2-5.39381E-07*T**3-38326.695*T**(-1);
       800.00  Y  -10569.6463+2.77534156*T-28.42384*T*LN(T)
       -0.003189275*T**2+2.06638E-07*T**3+416969.05*T**(-1);
      2200.00  Y  -22468.6305+71.8176271*T-37.55014*T*LN(T)
       -6.158995E-06*T**2-4.22547E-09*T**3+3427512*T**(-1);
      6000.00  N !
$ N3(g)
 FUNCTION F12909T   298.15  +426260.222-44.8788468*T-24.40177*T*LN(T)
       -0.02510581*T**2+3.41313667E-06*T**3+61652.95*T**(-1);
       800.00  Y  +409926.892+144.323862*T-52.34995*T*LN(T)
       -0.0035522355*T**2+2.39819667E-07*T**3+1869491.5*T**(-1);
      2200.00  Y  +398090.062+216.588607*T-61.96494*T*LN(T)
       -5.55378E-05*T**2+1.47712917E-09*T**3+4654831*T**(-1);
      6000.00  N !
$ ------------------------------------------------------------------------------
$ Binary system
$
$ J. Unland, B. Onderka, A. Davydov, R. Schmid-Fetzer,
$ J. Cryst. Growth, 256, 33-51(2003).
$
$ Checked against paper. Checked at 6000 K.
$
$ Parameter G(LIQUID,N) modified by 03Unl.
$
 PAR  L(LIQUID,GA,N;0),,                -4958+4.627*T;,,              N 03Unl !
$
 PAR  G(GAN_B4,GA:N),,                  -151618+199.209*T
             -32.532*T*LN(T)-0.009335*T**2+3.892E-07*T**3
             +165350*T**(-1);,,                                       N 03Unl !
$ ------------------------------------------------------------------------------
$
$
 LIST-OF-REFERENCE
 NUMBER  SOURCE
  Null   'Unknown source'
  Same   'Same or similar interaction as in the corresponding stable phase'
  REFLAV 'Laves phase convention: G(LAVES,X:X)=+3*GHSERXX+15000'
  91Din  'A.T. Dinsdale, Calphad, 15, 317-425(1991).'
  97SUB  'SGTE substance database, version 1997'
  03Unl  'J. Unland, B. Onderka, A. Davydov, R. Schmid-Fetzer,
          J. Cryst. Growth, 256, 33-51(2003); Ga-N'
  09SGUN 'SGTE unary database V.5.0, 2009.'
!

File: data/databases/sgte-binary/GaN-98Dav.tdb
$
$ Database for Ga-N from A.V. Davydov and T.J. Anderson 1998.
$
$ A.V. Davydov, T.J. Anderson, Electrochem. Soc. Proc. 98-18, 38-49(1998).
$
$ Dataset created 2022.04.09 by Bengt Hallstedt.
$
$ The gas phase included in this dataset is not valid at high pressure. For
$ such calculations the authors used gas phase data not included here.
$ See also A.V. Davydov et al., Phys. Status Solidi A, 188, 407-10(2001).
$
$ ------------------------------------------------------------------------------
 TEMP-LIM 298.15 6000.00 !
$
$ELEMENT NAME  REF. STATE               ATOMIC MASS H298-H0    S298    !
$
 ELEMENT VA   VACUUM                      0.0          0.0      0.0    ! 
 ELEMENT GA   ORTHORHOMBIC_GA            69.72      5572.0     40.7271 ! 
 ELEMENT N    1/2_MOLE_N2(G)             14.007     4335.0     95.751  ! 
$ ------------------------------------------------------------------------------
$ Species
$
 SPECIE  GA2                                GA2 !
 SPECIE  N2                                 N2 !
 SPECIE  N3                                 N3 !
$ ------------------------------------------------------------------------------
$ Phase definitions
$
 PHASE LIQUID:L % 1 1 !
 CONST LIQUID:L : GA N : !
$
$ alpha-Ga (oC8, Cmca)
$
 PHASE ORTHORHOMBIC_A11 % 1 1 !
 CONST ORTHORHOMBIC_A11 : GA : !
$
$ Prototype ZnS 2H (hP4, P6_3mc)
$
 PHASE GAN_B4 % 2 1 1 !
 CONST GAN_B4 : GA : N : !
$
 PHASE N2GAS % 1 1 !
 CONST N2GAS : N2 : !
$
 PHASE GAS:G % 1 1 !
 CONST GAS:G : GA GA2 N N2 N3 : !
$ ------------------------------------------------------------------------------
$ Defaults
$
 DEFINE-SYSTEM-DEFAULT ELEMENT 2 !
 DEFAULT-COM DEFINE_SYSTEM_ELEMENT VA !
 TYPE-DEF % SEQ * !
 TYPE-DEF A GES AMEND_PHASE_DESCRIPTION @ MAGNETIC -3 0.28 !
 TYPE-DEF B GES AMEND_PHASE_DESCRIPTION @ MAGNETIC -1 0.4 !
 DEFAULT-COM REJECT_PHASE N2GAS !
 FUNCTION ZERO      298.15  0;                                         6000 N !
 FUNCTION UN_ASS    298.15  0;                                         6000 N !
 FUNCTION R         298.15  +8.31451;                                  6000 N !
 FUNCTION RTLNP     298.15  +8.31451*T*LN(1E-05*P);                    6000 N !
$ ------------------------------------------------------------------------------
$ Element data
$ ------------------------------------------------------------------------------
$ Ga
$
$ DIAMOND_A4 added in unary 5.0
$
$ Changed name from ORTHORHOMBIC_GA to ORTHORHOMBIC_A11
$
 PAR  G(ORTHORHOMBIC_A11,GA)    200.00  +GHSERGA;                4000 N 91Din !
$PAR  G(FCC_A1,GA:VA)           200.00  +GHSERGA+3800-10.2*T;    4000 N 91Din !
$PAR  G(BCC_A2,GA:VA)           200.00  +GHSERGA+4500-11.7*T;    4000 N 91Din !
$PAR  G(HCP_A3,GA:VA)           200.00  +GHSERGA+4500-9.5*T;     4000 N 91Din !
$PAR  G(DIAMOND_A4,GA)          200.00  +GHSERGA+20900-2*T;      4000 N 09SGUN !
$PAR  G(BCT_A5,GA)              200.00  +GHSERGA+3846-9.8*T;     4000 N 91Din !
$PAR  G(TETRAGONAL_A6,GA)       200.00  +GHSERGA+3500-10*T;      4000 N 91Din !
 PAR  G(LIQUID,GA)              200.00  +GLIQGA;                 4000 N 91Din !
$
 PAR  G(GAS,GA),,                       +F10135T+RTLNP;,,             N 97SUB !
 PAR  G(GAS,GA2),,                      +F10197T+RTLNP;,,             N 97SUB !
$
 FUNCTION GHSERGA   200.00  -21312.331+585.263691*T-108.228783*T*LN(T)
       +0.227155636*T**2-1.18575257E-04*T**3+439954*T**(-1);
       302.91  Y  -7055.643+132.73019*T-26.0692906*T*LN(T)
       +1.506E-04*T**2-4.0173E-08*T**3-118332*T**(-1)+1.64547E+23*T**(-9);
      4000.00  N !
 FUNCTION GLIQGA    200.00  +5491.298-18.073995*T+GHSERGA-7.0171E-17*T**7;
       302.91  Y  +5666.455-18.681147*T+GHSERGA-1.64547E+23*T**(-9);
      4000.00  N !
$ Ga(g)
 FUNCTION F10135T   298.15  +259072.278+88.0130706*T-38.71057*T*LN(T)
       +0.01053784*T**2-9.86907833E-07*T**3+338489.2*T**(-1);
       600.00  Y  +263812.519+33.4871435*T-30.75007*T*LN(T)
       +0.00537745*T**2-5.46534E-07*T**3-150942.65*T**(-1);
      1400.00  Y  +270292.501-28.1810494*T-21.9834*T*LN(T)
       +3.192416E-04*T**2-1.46299133E-08*T**3-992093*T**(-1);
      6000.00  Y  +340110.007-140.262257*T-9.704267*T*LN(T)
       -4.5138725E-04*T**2-1.13427367E-08*T**3-68387950*T**(-1);
     10000.00  N !
$ Ga2(g)
 FUNCTION F10197T   298.15  +422882.385-36.0787973*T-33.72863*T*LN(T)
       -0.009368525*T**2+7.62775167E-07*T**3-19520.385*T**(-1);
      1100.00  Y  +419324.178+8.33965897*T-40.33555*T*LN(T)
       -0.0041854135*T**2+2.679565E-08*T**3+312119.6*T**(-1);
      2500.00  N !
$ ------------------------------------------------------------------------------
$ N
$
$ There is a small change in G(GAS,N) from SGSUB 1992 to 1994
$ G(GAS,N2) has a competely different expression in SGSUB 1994 and 1997
$ compared to the unary database.
$ G(GAS,N3) is considerably changed from SGSUB 1992 to 1994.
$
 PAR  G(N2GAS,N2),,                     +2*GHSERNN+RTLNP;,,           N 91Din !
$PAR  G(LIQUID,N),,                     +GHSERNN+63320+59.02*T;,,     N 03Unl !
 PAR  G(LIQUID,N),,                     +GHSERNN+29950+59.02*T;,,     N 91Din !
$
 PAR  G(GAS,N),,                        +F12658T+RTLNP;,,             N 97SUB !
 PAR  G(GAS,N2),,                       +2*GHSERNN+RTLNP;,,           N 91Din !
 PAR  G(GAS,N3),,                       +F12909T+RTLNP;,,             N 97SUB !
$
 FUNCTION GHSERNN   298.15  -3750.675-9.45425*T-12.7819*T*LN(T)
       -0.00176686*T**2+2.681E-09*T**3-32374*T**(-1);
       950.00  Y  -7358.85+17.2003*T-16.3699*T*LN(T)
       -6.5107E-04*T**2+3.0097E-08*T**3+563070*T**(-1);
      3350.00  Y  -16392.8+50.26*T-20.4695*T*LN(T)
       +2.39754E-04*T**2-8.333E-09*T**3+4596375*T**(-1);
      6000.00  N !
$ N(g)
 FUNCTION F12658T   298.15  +466446.153-13.3752574*T-20.89393*T*LN(T)
       +8.45521E-05*T**2-1.0018685E-08*T**3+2788.7865*T**(-1);
      2950.00  Y  +481259.035-52.5441353*T-16.37613*T*LN(T)
       -2.283738E-04*T**2-2.78997167E-08*T**3-7559105*T**(-1);
      6000.00  N !
$ N2(g) from SGSUB 1997
 FUNCTION F12845T   298.15  -8000.12556-8.81620364*T-27.22332*T*LN(T)
       -0.0012599175*T**2-5.39381E-07*T**3-38326.695*T**(-1);
       800.00  Y  -10569.6463+2.77534156*T-28.42384*T*LN(T)
       -0.003189275*T**2+2.06638E-07*T**3+416969.05*T**(-1);
      2200.00  Y  -22468.6305+71.8176271*T-37.55014*T*LN(T)
       -6.158995E-06*T**2-4.22547E-09*T**3+3427512*T**(-1);
      6000.00  N !
$ N3(g)
 FUNCTION F12909T   298.15  +426260.222-44.8788468*T-24.40177*T*LN(T)
       -0.02510581*T**2+3.41313667E-06*T**3+61652.95*T**(-1);
       800.00  Y  +409926.892+144.323862*T-52.34995*T*LN(T)
       -0.0035522355*T**2+2.39819667E-07*T**3+1869491.5*T**(-1);
      2200.00  Y  +398090.062+216.588607*T-61.96494*T*LN(T)
       -5.55378E-05*T**2+1.47712917E-09*T**3+4654831*T**(-1);
      6000.00  N !
$ ------------------------------------------------------------------------------
$ Binary system
$
$ A.V. Davydov, T.J. Anderson, Electrochem. Soc. Proc. 98-18, 38-49(1998).
$
$ Checked against paper. Checked at 6000 K.
$
$ The gas phase included in this dataset is not valid at high pressure. For
$ such calculations the authors used gas phase data not included here.
$ See also A.V. Davydov et al., Phys. Status Solidi A, 188, 407-10(2001).
$
 PAR  L(LIQUID,GA,N;0),,                -35811.5+21.74*T;,,           N 98Dav !
 PAR  L(LIQUID,GA,N;1),,                +55558.6-7.68*T;,,            N 98Dav !
$
 PAR  G(GAN_B4,GA:N),,                  -134869+270.578*T
             -44.377*T*LN(T)-0.006301*T**2+586400*T**(-1);,,          N 98Dav !
$ ------------------------------------------------------------------------------
$
$
 LIST-OF-REFERENCE
 NUMBER  SOURCE
  Null   'Unknown source'
  Same   'Same or similar interaction as in the corresponding stable phase'
  REFLAV 'Laves phase convention: G(LAVES,X:X)=+3*GHSERXX+15000'
  91Din  'A.T. Dinsdale, Calphad, 15, 317-425(1991).'
  97SUB  'SGTE substance database, version 1997'
  98Dav  'A.V. Davydov, T.J. Anderson,
          Electrochem. Soc. Proc. 98-18, 38-49(1998); Ga-N'
  09SGUN 'SGTE unary database V.5.0, 2009.'
!

File: data/databases/sgte-binary/GaNa-07Wan.tdb
$
$ Database for Ga-Na from J. Wang et al. 2007.
$
$ J. Wang, W. Yuan, M. Li, J. Crystal Growth, 307, 59-65(2007).
$
$ Dataset created 2018.07.08 by Bengt Hallstedt.
$ 2021.01.03: Modified for use with GES6.
$
$ There is a huge inverse miscibility gap with a minimum at 2221 K and
$ x(Na)=0.46.
$
$ ------------------------------------------------------------------------------
 TEMP-LIM 298.15 6000.00 !
$
$ELEMENT NAME  REF. STATE               ATOMIC MASS H298-H0    S298    !
$
 ELEMENT VA   VACUUM                      0.0          0.0      0.0    ! 
 ELEMENT GA   ORTHORHOMBIC_GA            69.72      5572.0     40.7271 ! 
 ELEMENT NA   BCC_A2                     22.98977   6460.      51.3000 ! 
$ ------------------------------------------------------------------------------
$ Phase definitions
$
 PHASE LIQUID:L % 1 1 !
 CONST LIQUID:L : GA NA : !
$
$ Fcc (cF4, Fm-3m) and MeX (cF8, Fm-3m)
$
 PHASE FCC_A1 %A 2 1 1 !
 CONST FCC_A1 : GA NA : VA : !
$
$ Bcc (cI2, Im-3m)
$
 PHASE BCC_A2 %B 2 1 3 !
 CONST BCC_A2 : GA NA% : VA : !
$
$ Hcp (hP2, P6_3/mmc) and Me2X (NiAs-type, hP4, P6_3/mmc, B8_1)
$
 PHASE HCP_A3 %A 2 1 0.5 !
 CONST HCP_A3 : GA NA : VA : !
$
$ alpha-Ga (oC8, Cmca)
$
 PHASE ORTHORHOMBIC_A11 % 1 1 !
 CONST ORTHORHOMBIC_A11 : GA : !
$
$ Prototype Al4Ba (tI10, I4/mmm)
$
 PHASE GA4NA_D13 % 2 4 1 !
 CONST GA4NA_D13 : GA : NA : !
$
$ Prototype Ga39Na22 (oP244, Pnma)
$
 PHASE GA39NA22 % 2 39 22 !
 CONST GA39NA22 : GA : NA : !
$ ------------------------------------------------------------------------------
$ Defaults
$
 DEFINE-SYSTEM-DEFAULT ELEMENT 2 !
 DEFAULT-COM DEFINE_SYSTEM_ELEMENT VA !
 TYPE-DEF % SEQ * !
 TYPE-DEF A GES AMEND_PHASE_DESCRIPTION @ MAGNETIC -3 0.28 !
 TYPE-DEF B GES AMEND_PHASE_DESCRIPTION @ MAGNETIC -1 0.4 !
 FUNCTION ZERO      298.15  0;                                         6000 N !
 FUNCTION UN_ASS    298.15  0;                                         6000 N !
 FUNCTION R         298.15  +8.31451;                                  6000 N !
$ ------------------------------------------------------------------------------
$ Element data
$ ------------------------------------------------------------------------------
$ Ga
$
$ DIAMOND_A4 added in unary 5.0
$
$ Changed name from ORTHORHOMBIC_GA to ORTHORHOMBIC_A11
$
 PAR  G(ORTHORHOMBIC_A11,GA)    200.00  +GHSERGA;                4000 N 91Din !
 PAR  G(FCC_A1,GA:VA)           200.00  +GHSERGA+3800-10.2*T;    4000 N 91Din !
 PAR  G(BCC_A2,GA:VA)           200.00  +GHSERGA+4500-11.7*T;    4000 N 91Din !
 PAR  G(HCP_A3,GA:VA)           200.00  +GHSERGA+4500-9.5*T;     4000 N 91Din !
$PAR  G(DIAMOND_A4,GA)          200.00  +GHSERGA+20900-2*T;      4000 N 09SGUN !
$PAR  G(BCT_A5,GA)              200.00  +GHSERGA+3846-9.8*T;     4000 N 91Din !
$PAR  G(TETRAGONAL_A6,GA)       200.00  +GHSERGA+3500-10*T;      4000 N 91Din !
 PAR  G(LIQUID,GA)              200.00  +GLIQGA;                 4000 N 91Din !
$
 FUNCTION GHSERGA   200.00  -21312.331+585.263691*T-108.228783*T*LN(T)
       +0.227155636*T**2-1.18575257E-04*T**3+439954*T**(-1);
       302.91  Y  -7055.643+132.73019*T-26.0692906*T*LN(T)
       +1.506E-04*T**2-4.0173E-08*T**3-118332*T**(-1)+1.64547E+23*T**(-9);
      4000.00  N !
 FUNCTION GLIQGA    200.00  +5491.298-18.073995*T+GHSERGA-7.0171E-17*T**7;
       302.91  Y  +5666.455-18.681147*T+GHSERGA-1.64547E+23*T**(-9);
      4000.00  N !
 FUNCTION GHCPGA    298.15  +GHSERGA+4500-9.5*T;                       6000 N !
$ ------------------------------------------------------------------------------
$ Na
$
 PAR  G(BCC_A2,NA:VA)           200.00  +GHSERNA;                2300 N 91Din !
 PAR  G(HCP_A3,NA:VA)           200.00  +GHSERNA-104+2*T;        2300 N 91Din !
 PAR  G(FCC_A1,NA:VA)           200.00  +GHSERNA-50+1.3*T;       2300 N 91Din !
 PAR  G(LIQUID,NA)              200.00  +GLIQNA;                 2300 N 91Din !
$
 FUNCTION GHSERNA   200.00  -11989.434+260.548732*T-51.0393608*T*LN(T)
       +0.072306633*T**2-4.3638283E-05*T**3+132154*T**(-1);
       370.87  Y  -11009.884+199.619999*T-38.1198801*T*LN(T)
       +0.009745854*T**2-1.70664E-06*T**3+34342*T**(-1)+1.65071E+23*T**(-9);
      2300.00  N !
 FUNCTION GLIQNA    200.00  +2581.02-6.95218*T+GHSERNA-2.76132E-18*T**7;
       370.87  Y  +2609.444-7.032656*T+GHSERNA-1.65071E+23*T**(-9);
      2300.00  N !
$ ------------------------------------------------------------------------------
$ Binary system
$
$ J. Wang, W. Yuan, M. Li, J. Crystal Growth, 307, 59-65(2007).
$
$ Checked against paper. Checked at 6000K.
$
$ There is a huge inverse miscibility gap with a minimum at 2221 K and
$ x(Na)=0.46.
$
 PAR  L(LIQUID,GA,NA;0),,               -19000+25.12*T;,,             N 07Wan !
 PAR  L(LIQUID,GA,NA;1),,               -20694+10*T;,,                N 07Wan !
$
 PAR  L(BCC_A2,GA,NA:VA;0),,            +UN_ASS;,,                    N !
$
 PAR  G(GA4NA_D13,GA:NA),,              +4*GHSERGA+GHSERNA
             -100545+51.85*T;,,                                       N 07Wan !
$ Parameter from paper below
$PAR  G(GA39NA22,GA:NA),,               +39*GHSERGA+22*GHSERNA
$            -1372500+988.81*T;,,                                     N 07Wan !
 PAR  G(GA39NA22,GA:NA),,               +39*GHSERGA+22*GHSERNA
             -1555500+988.81*T;,,                                     N 07Wan !
$ ------------------------------------------------------------------------------
$
$
 LIST-OF-REFERENCE
 NUMBER  SOURCE
  Null   'Unknown source'
  Same   'Same or similar interaction as in the corresponding stable phase'
  REFLAV 'Laves phase convention: G(LAVES,X:X)=+3*GHSERXX+15000'
  COST   'COST 507 database'
  91Din  'A.T. Dinsdale, Calphad, 15, 317-425(1991).'
  09SGUN 'SGTE unary database V.5.0, 2009.'
  07Wan  'J. Wang, W. Yuan, M. Li, J. Crystal Growth, 307, 59-65(2007); Ga-Na'
!

File: data/databases/sgte-binary/GaNb-23Tam.tdb
$
$ Database for Ga-Nb from R. Tamim et al. 2023.
$
$ R. Tamim, O. Rapaud, R. Boulesteix, A. Maitre, Calphad, 82, 102596(2023).
$
$ Dataset created 2024.03.07 by Bengt Hallstedt.
$
$ The liquid interaction has a very strong temperature dependence.
$ There is a large inverse miscibility gap with a minimum at 3335 K and
$ x(Nb)=0.41.
$
$ ------------------------------------------------------------------------------
 TEMP-LIM 298.15 6000.00 !
$
$ELEMENT NAME  REF. STATE               ATOMIC MASS H298-H0    S298    !
$
 ELEMENT VA   VACUUM                      0.0          0.0      0.0    ! 
 ELEMENT GA   ORTHORHOMBIC_A11           69.72      5572.0     40.7271 ! 
 ELEMENT NB   BCC_A2                     92.9064    5220.0     36.27   ! 
$ ------------------------------------------------------------------------------
$ Phase definitions
$
 PHASE LIQUID:L % 1 1 !
 CONST LIQUID:L : GA NB : !
$
$ Fcc (cF4, Fm-3m) and MeX (cF8, Fm-3m)
$
 PHASE FCC_A1 %A 2 1 1 !
 CONST FCC_A1 : GA NB : VA : !
$
$ Bcc (cI2, Im-3m)
$
 PHASE BCC_A2 %B 2 1 3 !
 CONST BCC_A2 : GA NB% : VA : !
$
$ Hcp (hP2, P6_3/mmc) and Me2X (NiAs-type, hP4, P6_3/mmc, B8_1)
$
 PHASE HCP_A3 % 2 1 0.5 !
 CONST HCP_A3 : GA NB : VA : !
$
$ alpha-Ga (oC8, Cmca)
$
 PHASE ORTHORHOMBIC_A11 % 1 1 !
 CONST ORTHORHOMBIC_A11 : GA : !
$
$ unknown structure
$
 PHASE GA4NB % 2 4 1 !
 CONST GA4NB : GA : NB : !
$
$ Prototype Al3Ti (tI8, I4/mmm)
$
 PHASE GA3NB_D022 % 2 3 1 !
 CONST GA3NB_D022 : GA : NB : !
$
$ Prototype Ga13Nb5 (oC36, Cmmm)
$
 PHASE GA13NB5 % 2 13 5 !
 CONST GA13NB5 : GA : NB : !
$
$ Prototype Ga5Nb4 (tP144, P4_2/mnm)
$
 PHASE GA5NB4 % 2 5 4 !
 CONST GA5NB4 : GA : NB : !
$
$ Prototype Ga4Ti5 (hP18, P6_3/mcm)
$
 PHASE GA4NB5 % 2 4 5 !
 CONST GA4NB5 : GA : NB : !
$
$ Prototype Si3W5 (tI32, I4/mcm)
$ (Pauling file also lists prototype Mn5Si3 (hP16, P6_3/mcm))
$
 PHASE GA3NB5_D8M % 2 3 5 !
 CONST GA3NB5_D8M : GA : NB : !
$
$ Prototype Cr3Si (cP8, Pm-3n)
$
 PHASE GANB3_A15 % 2 1 3 !
 CONST GANB3_A15 : GA% NB : NB : !
$ ------------------------------------------------------------------------------
$ Defaults
$
 DEFINE-SYSTEM-DEFAULT ELEMENT 2 !
 DEFAULT-COM DEFINE_SYSTEM_ELEMENT VA !
 TYPE-DEF % SEQ * !
 TYPE-DEF A GES AMEND_PHASE_DESCRIPTION @ MAGNETIC -3 0.28 !
 TYPE-DEF B GES AMEND_PHASE_DESCRIPTION @ MAGNETIC -1 0.4 !
 FUNCTION ZERO      298.15  0;                                         6000 N !
 FUNCTION UN_ASS    298.15  0;                                         6000 N !
 FUNCTION R         298.15  +8.31451;                                  6000 N !
$ ------------------------------------------------------------------------------
$ Element data
$ ------------------------------------------------------------------------------
$ Ga
$
$ DIAMOND_A4 added in unary 5.0
$
$ Changed name from ORTHORHOMBIC_GA to ORTHORHOMBIC_A11
$
 PAR  G(ORTHORHOMBIC_A11,GA)    200.00  +GHSERGA;                4000 N 91Din !
 PAR  G(FCC_A1,GA:VA)           200.00  +GHSERGA+3800-10.2*T;    4000 N 91Din !
 PAR  G(BCC_A2,GA:VA)           200.00  +GHSERGA+4500-11.7*T;    4000 N 91Din !
 PAR  G(HCP_A3,GA:VA)           200.00  +GHSERGA+4500-9.5*T;     4000 N 91Din !
$PAR  G(DIAMOND_A4,GA)          200.00  +GHSERGA+20900-2*T;      4000 N 09SGUN !
$PAR  G(BCT_A5,GA)              200.00  +GHSERGA+3846-9.8*T;     4000 N 91Din !
$PAR  G(TETRAGONAL_A6,GA)       200.00  +GHSERGA+3500-10*T;      4000 N 91Din !
 PAR  G(LIQUID,GA)              200.00  +GLIQGA;                 4000 N 91Din !
$
 FUNCTION GHSERGA   200.00  -21312.331+585.263691*T-108.228783*T*LN(T)
       +0.227155636*T**2-1.18575257E-04*T**3+439954*T**(-1);
       302.91  Y  -7055.643+132.73019*T-26.0692906*T*LN(T)
       +1.506E-04*T**2-4.0173E-08*T**3-118332*T**(-1)+1.64547E+23*T**(-9);
      4000.00  N !
 FUNCTION GLIQGA    200.00  +5491.298-18.073995*T+GHSERGA-7.0171E-17*T**7;
       302.91  Y  +5666.455-18.681147*T+GHSERGA-1.64547E+23*T**(-9);
      4000.00  N !
$ ------------------------------------------------------------------------------
$ Nb
$
 PAR  G(BCC_A2,NB:VA),,                 +GHSERNB;,,                   N 91Din !
 PAR  G(FCC_A1,NB:VA),,                 +GHSERNB+13500+1.7*T;,,       N 91Din !
 PAR  G(HCP_A3,NB:VA),,                 +GHSERNB+10000+2.4*T;,,       N 91Din !
 PAR  G(LIQUID,NB),,                    +GLIQNB;,,                    N 91Din !
$
 PAR  G(GANB3_A15,NB:NB),,              +4*GHSERNB+32967.403;,,       N 23Tam !
$
 FUNCTION GHSERNB   298.15  -8519.353+142.045475*T-26.4711*T*LN(T)
       +2.03475E-04*T**2-3.5012E-07*T**3+93399*T**(-1);
      2750.00  Y  -37669.3+271.720843*T-41.77*T*LN(T)+1.528238E+32*T**(-9);
      6000.00  N !
 FUNCTION GLIQNB    298.15  +29781.555-10.816418*T+GHSERNB-3.06098E-23*T**7;
      2750.00  Y  -7499.398+260.756148*T-41.77*T*LN(T);
      6000.00  N !
$ ------------------------------------------------------------------------------
$ Binary system
$
$ R. Tamim, O. Rapaud, R. Boulesteix, A. Maitre, Calphad, 82, 102596(2023).
$
$ Checked against paper and author's tdb. Checked at 6000 K.
$
$ The liquid interaction has a very strong temperature dependence.
$ There is a large inverse miscibility gap with a minimum at 3335 K and
$ x(Nb)=0.41.
$
 PAR  L(LIQUID,GA,NB;0),,               -126886.4+50.416348*T;,,      N 23Tam !
 PAR  L(LIQUID,GA,NB;1),,               +80353.798-19.686892*T;,,     N 23Tam !
 PAR  L(LIQUID,GA,NB;2),,               -10072.869;,,                 N 23Tam !
$
 PAR  L(BCC_A2,GA,NB:VA;0),,            -67898.075+19.799939*T;,,     N 23Tam !
 PAR  L(BCC_A2,GA,NB:VA;1),,            +5540.0088;,,                 N 23Tam !
$
 PAR  G(GA4NB,GA:NB),,                  +4*GHSERGA+GHSERNB
             -75393.1571-35.499987*T;,,                               N 23Tam !
 PAR  G(GA3NB_D022,GA:NB),,             +3*GHSERGA+GHSERNB
             -107627.43+2.20066*T;,,                                  N 23Tam !
 PAR  G(GA13NB5,GA:NB),,                +13*GHSERGA+5*GHSERNB
             -493985.588+9.0027*T;,,                                  N 23Tam !
 PAR  G(GA5NB4,GA:NB),,                 +5*GHSERGA+4*GHSERNB
             -277194.035+15.0805889*T;,,                              N 23Tam !
 PAR  G(GA4NB5,GA:NB),,                 +4*GHSERGA+5*GHSERNB
             -297146.776+23.0529654*T;,,                              N 23Tam !
 PAR  G(GA3NB5_D8M,GA:NB),,             +3*GHSERGA+5*GHSERNB
             -231589.798+4.43*T;,,                                    N 23Tam !
$
 PAR  G(GANB3_A15,GA:NB),,              +GHSERGA+3*GHSERNB
             -80126.8918;,,                                           N 23Tam !
 PAR  L(GANB3_A15,GA,NB:NB;0),,         -29424.405;,,                 N 23Tam !
$
$ Metastable
$
 PAR  L(FCC_A1,GA,NB:VA;0),,            -67898.075+19.799939*T;,,     N Same !
 PAR  L(FCC_A1,GA,NB:VA;1),,            +5540.0088;,,                 N Same !
$
 PAR  L(HCP_A3,GA,NB:VA;0),,            -67898.075+19.799939*T;,,     N Same !
 PAR  L(HCP_A3,GA,NB:VA;1),,            +5540.0088;,,                 N Same !
$ ------------------------------------------------------------------------------
$
$
 LIST-OF-REFERENCE
 NUMBER  SOURCE
  Null   'Unknown source'
  Same   'Same or similar interaction as in the corresponding stable phase'
  REFLAV 'Laves phase convention: G(LAVES,X:X)=+3*GHSERXX+15000'
  91Din  'A.T. Dinsdale, Calphad, 15, 317-425(1991).'
  09SGUN 'SGTE unary database V.5.0, 2009.'
  23Tam  'R. Tamim, O. Rapaud, R. Boulesteix, A. Maitre,
          Calphad, 82, 102596(2023); Ga-Nb'
!
