Repository: orchid-calphad/orchid-project.org

# orchid-project.org

Website and released data of **ORCHID** (Open Repository for CALPHAD Hypotheses, Intelligence, and Discovery),
served by GitHub Pages at https://orchid-project.org. Releases are archived on Zenodo (one DOI per version).

- `index.html`, `catalog/`, `best-practices.html` — static, self-contained pages (generated in the ORCHID tooling).
- `data/` — released data: catalog, redistributable TDB files, convex hulls. Licences: `data/LICENSES.md`, `data/NOTICE.md`.
- `llms.txt`, `data/croissant.json`, `CITATION.cff`, `.zenodo.json` — machine-readable metadata.

Only data with clear redistribution rights are published.

File: data/databases/sgte-binary/GaNi-15Cao.tdb
$
$ Database for Ga-Ni from Z.-M. Cao et al. 2015.
$
$ Z.-M. Cao, X. Shi, W. Xie, I. Ohnuma, K. Ishida, Z.-Y. Qiao,
$ Rare Met., 34, 864-72(2015).
$
$ Dataset created 2022.04.10 by Bengt Hallstedt.
$
$ There are many misprints in the parameter list. GaNi3_L12 is modelled as
$ stand-alone (?), but the parameters are from the add-on model from 04Yua.
$
$ There is a large region of GaNi-B2 on the Ni-rich side above 3500 K.
$
$ Ga7Ni3 is stable up to 661 K instead of 642 K. Other equilibria differ by
$ less than 5 K.
$
$ ------------------------------------------------------------------------------
 TEMP-LIM 298.15 6000.00 !
$
$ELEMENT NAME  REF. STATE               ATOMIC MASS H298-H0    S298    !
$
 ELEMENT VA   VACUUM                      0.0          0.0      0.0    ! 
 ELEMENT GA   ORTHORHOMBIC_A11           69.72      5572.0     40.7271 ! 
 ELEMENT NI   FCC_A1                     58.69      4787.0     29.7955 ! 
$ ------------------------------------------------------------------------------
$ Phase definitions
$
 PHASE LIQUID:L % 1 1 !
 CONST LIQUID:L : GA NI : !
$
$ Fcc (cF4, Fm-3m) and MeX (cF8, Fm-3m)
$
 PHASE FCC_A1 %A 2 1 1 !
 CONST FCC_A1 : GA NI% : VA : !
$
$ Disordered part of L12_FCC, identical to FCC_A1
$
 PHASE A1_FCC %A 2 1 1 !
 CONST A1_FCC : GA NI : VA : !
$
$ Prototype AuCu3 (cP4, Pm-3m)
$
 PHASE L12_FCC %AY 3 0.75 0.25 1 !
 CONST L12_FCC : GA NI% : GA% NI : VA :  !
$
$ Bcc (cI2, Im-3m)
$
 PHASE BCC_A2 %B 2 1 3 !
 CONST BCC_A2 : GA NI : VA : !
$
$ Hcp (hP2, P6_3/mmc) and Me2X (NiAs-type, hP4, P6_3/mmc, B8_1)
$
 PHASE HCP_A3 %A 2 1 0.5 !
 CONST HCP_A3 : GA NI : VA : !
$
$ alpha-Ga (oC8, Cmce)
$
 PHASE ORTHORHOMBIC_A11 % 1 1 !
 CONST ORTHORHOMBIC_A11 : GA : !
$
$ Prototype Ru3Sn7 (cI40, Im-3m)
$
 PHASE GA7NI3_D8F % 2 7 3 !
 CONST GA7NI3_D8F : GA : NI : !
$
$ Prototype Al3Ni2 (hP5, P-3m1)
$
 PHASE GA3NI2_D513 % 2 3 2 !
 CONST GA3NI2_D513 : GA : NI : !
$
$ Prototype Ga4Ni3 (cI112, Ia-3d)
$
 PHASE GA4NI3 % 2 4 3 !
 CONST GA4NI3 : GA : NI : !
$
$ Prototype CsCl (cP2, Pm-3m)
$
 PHASE GANI_B2 % 2 1 1 !
 CONST GANI_B2 : GA% NI : NI% VA : !
$
$ Prototype Ga9Ni13 (mC44, C2/m)
$
 PHASE GA9NI13 % 2 9 13 !
 CONST GA9NI13 : GA : NI : !
$
$ Prototype InNi2 (hP6, P6_3/mmc, B8_2)
$
 PHASE GA2NI3_B82 % 3 1 1 1 !
 CONST GA2NI3_B82 : GA% NI : NI% VA : NI VA% : !
$
$ Prototype Ga3Pt5 (oC16, Cmmm)
$
 PHASE GA3NI5 % 2 3 5 !
 CONST GA3NI5 : GA% NI : NI : !
$ ------------------------------------------------------------------------------
$ Defaults
$
 DEFINE-SYSTEM-DEFAULT ELEMENT 2 !
 DEFAULT-COM DEFINE_SYSTEM_ELEMENT VA !
 TYPE-DEF % SEQ * !
 TYPE-DEF A GES AMEND_PHASE_DESCRIPTION @ MAGNETIC -3 0.28 !
 TYPE-DEF B GES AMEND_PHASE_DESCRIPTION @ MAGNETIC -1 0.4 !
 TYPE-DEF Y GES AMEND_PHASE_DESCRIPTION L12_FCC DIS_PART A1_FCC !
 FUNCTION ZERO      298.15  0;                                         6000 N !
 FUNCTION UN_ASS    298.15  0;                                         6000 N !
 FUNCTION R         298.15  +8.31451;                                  6000 N !
$ ------------------------------------------------------------------------------
$ Element data
$ ------------------------------------------------------------------------------
$ Ga
$
$ DIAMOND_A4 added in unary 5.0
$
$ Changed name from ORTHORHOMBIC_GA to ORTHORHOMBIC_A11
$
 PAR  G(ORTHORHOMBIC_A11,GA)    200.00  +GHSERGA;                4000 N 91Din !
 PAR  G(FCC_A1,GA:VA)           200.00  +GHSERGA+3800-10.2*T;    4000 N 91Din !
 PAR  G(A1_FCC,GA:VA)           200.00  +GHSERGA+3800-10.2*T;    4000 N 91Din !
 PAR  G(BCC_A2,GA:VA)           200.00  +GHSERGA+4500-11.7*T;    4000 N 91Din !
 PAR  G(HCP_A3,GA:VA)           200.00  +GHSERGA+4500-9.5*T;     4000 N 91Din !
$PAR  G(DIAMOND_A4,GA)          200.00  +GHSERGA+20900-2*T;      4000 N 09SGUN !
$PAR  G(BCT_A5,GA)              200.00  +GHSERGA+3846-9.8*T;     4000 N 91Din !
$PAR  G(TETRAGONAL_A6,GA)       200.00  +GHSERGA+3500-10*T;      4000 N 91Din !
 PAR  G(LIQUID,GA)              200.00  +GLIQGA;                 4000 N 91Din !
$
 PAR  G(GANI_B2,GA:VA),,                +GBCCGA+10000-T;,,            N 04Yua !
$PAR  G(GANI3_L12,GA:GA),,              +4*GFCCGA;,,                  N 15Cao !
$
 FUNCTION GHSERGA   200.00  -21312.331+585.263691*T-108.228783*T*LN(T)
       +0.227155636*T**2-1.18575257E-04*T**3+439954*T**(-1);
       302.91  Y  -7055.643+132.73019*T-26.0692906*T*LN(T)
       +1.506E-04*T**2-4.0173E-08*T**3-118332*T**(-1)+1.64547E+23*T**(-9);
      4000.00  N !
 FUNCTION GLIQGA    200.00  +5491.298-18.073995*T+GHSERGA-7.0171E-17*T**7;
       302.91  Y  +5666.455-18.681147*T+GHSERGA-1.64547E+23*T**(-9);
      4000.00  N !
 FUNCTION GFCCGA    200.00  +GHSERGA+3800-10.2*T;                      4000 N !
 FUNCTION GBCCGA    200.00  +GHSERGA+4500-11.7*T;                      4000 N !
$ ------------------------------------------------------------------------------
$ Ni
$
$ FCC_A1 and LIQUID modified in unary 5.0 (slight change in upper T interval)
$ BCT_A5 added in unary 5.0
$
 PAR  G(FCC_A1,NI:VA),,                 +GHSERNI;                3000 N 91Din !
 PAR  TC(FCC_A1,NI:VA),,                  633.00;                3000 N 91Din !
 PAR  BM(FCC_A1,NI:VA),,                    0.52;                3000 N 91Din !
 PAR  G(A1_FCC,NI:VA),,                 +GHSERNI;                3000 N 91Din !
 PAR  TC(A1_FCC,NI:VA),,                  633.00;                3000 N 91Din !
 PAR  BM(A1_FCC,NI:VA),,                    0.52;                3000 N 91Din !
 PAR  G(BCC_A2,NI:VA),,                 +GHSERNI
             +8715.084-3.556*T;                                  3000 N 91Din !
 PAR  TC(BCC_A2,NI:VA),,                  575.00;                3000 N 91Din !
 PAR  BM(BCC_A2,NI:VA),,                    0.85;                3000 N 91Din !
 PAR  G(HCP_A3,NI:VA),,                 +GHSERNI+1046+1.255*T;   3000 N 91Din !
 PAR  TC(HCP_A3,NI:VA),,                  633.00;                3000 N 91Din !
 PAR  BM(HCP_A3,NI:VA),,                    0.52;                3000 N 91Din !
$PAR  G(BCT_A5,NI),,                    +GHSERNI+10023-4.556*T;  3000 N 99Gho !
$PAR  G(CBCC_A12,NI:VA),,               +GHSERNI+3556;           3000 N 91Din !
$PAR  G(CUB_A13,NI:VA),,                +GHSERNI+2092;           3000 N 91Din !
 PAR  G(LIQUID,NI),,                    +GLIQNI;                 3000 N 91Din !
$
 PAR  G(GANI_B2,NI:NI),,                +2*GBCCNI;,,                  N 04Yua !
 PAR  G(GANI_B2,NI:VA),,                +GBCCNI+10000-T
             +109562-34.25*T;,,                                       N 15Cao !
 PAR  G(GA3NI5,NI:NI),,                 +8*GHSERNI+24000;,,           N 15Cao !
 PAR  G(GA2NI3_B82,NI:NI:NI),,          +3*GB82NI;,,                  N 15Cao !
 PAR  G(GA2NI3_B82,NI:NI:VA),,          +2*GB82NI;,,                  N 15Cao !
 PAR  G(GA2NI3_B82,NI:VA:NI),,          +2*GB82NI;,,                  N 15Cao !
 PAR  G(GA2NI3_B82,NI:VA:VA),,          +GB82NI;,,                    N 15Cao !
$PAR  G(GANI3_L12,NI:NI),,              +4*GHSERNI;,,                 N 15Cao !
$
 FUNCTION GHSERNI   298.15  -5179.159+117.854*T-22.096*T*LN(T)-0.0048407*T**2;
      1728.00  Y  -27840.62+279.134977*T-43.1*T*LN(T)+1.12754E+31*T**(-9);
      3000.00  N !
 FUNCTION GLIQNI    298.15  +16414.686-9.397*T+GHSERNI-3.82318E-21*T**7;
      1728.00  Y  -9549.817+268.597977*T-43.1*T*LN(T);
      3000.00  N !
 FUNCTION GBCCNI    298.15  +GHSERNI+8715.084-3.556*T;                 3000 N !
 FUNCTION GB82NI    298.15  +10545.766+118.392*T-22.096*T*LN(T)
       -0.004840689*T**2;
      6000.00  N !
$ ------------------------------------------------------------------------------
$ Binary system
$
$ Z.-M. Cao, X. Shi, W. Xie, I. Ohnuma, K. Ishida, Z.-Y. Qiao,
$ Rare Met., 34, 864-72(2015).
$
$ Checked against paper. Checked at 6000 K.
$
$ There are many misprints in the parameter list. GaNi3_L12 is modelled as
$ stand-alone (?), but the parameters are from the add-on model from 04Yua.
$
$ There is a large region of GaNi-B2 on the Ni-rich side above 3500 K.
$
$ Ga7Ni3 is stable up to 661 K instead of 642 K. Other equilibria differ by
$ less than 5 K.
$
 PAR  L(LIQUID,GA,NI;0),,               -135550+44.89*T;,,            N 15Cao !
 PAR  L(LIQUID,GA,NI;1),,               +19378-15.7*T;,,              N 15Cao !
 PAR  L(LIQUID,GA,NI;2),,               +14000-8.43*T;,,              N 15Cao !
$
 PAR  L(FCC_A1,GA,NI:VA;0),,            -130120+39.5*T;,,             N 15Cao !
 PAR  L(A1_FCC,GA,NI:VA;0),,            -130120+39.5*T;,,             N 15Cao !
$
$PAR  G(L12_FCC,NI:GA:VA),,             -27789+1.64*T;,,              N 04Yua !
$PAR  G(L12_FCC,GA:NI:VA),,             -27789+1.64*T;,,              N 04Yua !
 PAR  G(L12_FCC,NI:GA:VA),,             -27689+1.64*T;,,              N 04Yua !
 PAR  G(L12_FCC,GA:NI:VA),,             -27689+1.64*T;,,              N 04Yua !
 PAR  L(L12_FCC,GA,NI:GA:VA;0),,        -55578+3.28*T;,,              N 04Yua !
 PAR  L(L12_FCC,GA,NI:NI:VA;0),,        -55578+3.28*T;,,              N 04Yua !
$PAR  L(L12_FCC,GA,NI:GA:VA;1),,        +14040-8.01*T;,,              N 04Yua !
$PAR  L(L12_FCC,GA,NI:NI:VA;1),,        +14040-8.01*T;,,              N 04Yua !
 PAR  L(L12_FCC,GA,NI:GA:VA;1),,        +13440-8.01*T;,,              N 04Yua !
 PAR  L(L12_FCC,GA,NI:NI:VA;1),,        +13440-8.01*T;,,              N 04Yua !
 PAR  L(L12_FCC,NI:GA,NI:VA;0),,        +ZERO;,,                      N 04Yua !
 PAR  L(L12_FCC,GA:GA,NI:VA;0),,        +ZERO;,,                      N 04Yua !
$PAR  L(L12_FCC,NI:GA,NI:VA;1),,        +4680-2.67*T;,,               N 04Yua !
$PAR  L(L12_FCC,GA:GA,NI:VA;1),,        +4680-2.67*T;,,               N 04Yua !
 PAR  L(L12_FCC,NI:GA,NI:VA;1),,        +4380-2.67*T;,,               N 04Yua !
 PAR  L(L12_FCC,GA:GA,NI:VA;1),,        +4380-2.67*T;,,               N 04Yua !
$
 PAR  G(GA7NI3_D8F,GA:NI),,             +7*GHSERGA+3*GHSERNI
             -496165+228.4322*T;,,                                    N 15Cao !
$PAR  G(GA3NI2_D513,GA:NI),,            +3*GHSERGA+2*GHSERNI
$            -262471+62.5473*T;,,                                     N 15Cao !
 PAR  G(GA3NI2_D513,GA:NI),,            +3*GHSERGA+2*GHSERNI
             -262471+66.0717*T;,,                                     N 15Cao !
$PAR  G(GA4NI3,GA:NI),,                 +4*GHSERGA+3*GHSERNI
$            -357390+78.0189*T;,,                                     N 15Cao !
 PAR  G(GA4NI3,GA:NI),,                 +4*GHSERGA+3*GHSERNI
             -358390+83.6382*T;,,                                     N 15Cao !
$
 PAR  G(GANI_B2,GA:NI),,                +GBCCGA+GBCCNI
             -109562+34.25*T;,,                                       N 15Cao !
 PAR  L(GANI_B2,GA,NI:NI;0),,           -17248-5.96*T;,,              N 15Cao !
 PAR  L(GANI_B2,GA,NI:VA;0),,           -17248-5.96*T;,,              N 15Cao !
 PAR  L(GANI_B2,GA:NI,VA;0),,           -70033+40.62*T;,,             N 04Yua !
 PAR  L(GANI_B2,NI:NI,VA;0),,           -70033+40.62*T;,,             N 04Yua !
$
$PAR  G(GA9NI13,GA:NI),,                +9*GHSERGA+13*GHSERNI
$            -949592+164.1684*T;,,                                    N 15Cao !
 PAR  G(GA9NI13,GA:NI),,                +9*GHSERGA+13*GHSERNI
             -949592+184.5028*T;,,                                    N 15Cao !
$
 PAR  G(GA2NI3_B82,GA:NI:NI),,          +GHSERGA+2*GHSERNI
             -106048+17.45*T;,,                                       N 15Cao !
 PAR  G(GA2NI3_B82,GA:NI:VA),,          +GHSERGA+GHSERNI
             -87600+19.5*T;,,                                         N 15Cao !
 PAR  G(GA2NI3_B82,GA:VA:NI),,          +GHSERGA+GHSERNI
             -13500-12*T;,,                                           N 15Cao !
 PAR  G(GA2NI3_B82,GA:VA:VA),,          +GHSERGA+22500+15*T;,,        N 15Cao !
 PAR  L(GA2NI3_B82,GA:NI,VA:NI;0),,     -13500-9*T;,,                 N 15Cao !
 PAR  L(GA2NI3_B82,GA:NI,VA:VA;0),,     -13500-9*T;,,                 N 15Cao !
 PAR  L(GA2NI3_B82,GA:NI,VA:NI;1),,     +2700+3*T;,,                  N 15Cao !
 PAR  L(GA2NI3_B82,GA:NI,VA:VA;1),,     +2700+3*T;,,                  N 15Cao !
 PAR  L(GA2NI3_B82,GA:NI:NI,VA;0),,     -29700+27.75*T;,,             N 15Cao !
 PAR  L(GA2NI3_B82,GA:VA:NI,VA;0),,     -29700+27.75*T;,,             N 15Cao !
 PAR  L(GA2NI3_B82,GA:NI:NI,VA;1),,     -1500;,,                      N 15Cao !
 PAR  L(GA2NI3_B82,GA:VA:NI,VA;1),,     -1500;,,                      N 15Cao !
$
 PAR  G(GA3NI5,GA:NI),,                 +3*GHSERGA+5*GHSERNI
             -329244+66.72*T;,,                                       N 15Cao !
 PAR  L(GA3NI5,GA,NI:NI;0),,            -44000+14.48*T;,,             N 15Cao !
 PAR  L(GA3NI5,GA,NI:NI;1),,            +8400+0.64*T;,,               N 15Cao !
$
$ Metastable
$
 PAR  L(BCC_A2,GA,NI:VA;0),,            -130120+39.5*T;,,             N Same !
 PAR  L(HCP_A3,GA,NI:VA;0),,            -130120+39.5*T;,,             N Same !
$ ------------------------------------------------------------------------------
$
$
 LIST-OF-REFERENCE
 NUMBER  SOURCE
  Null   'Unknown source'
  Same   'Same or similar interaction as in the corresponding stable phase'
  91Din  'A.T. Dinsdale, Calphad, 15, 317-425(1991).'
  99Gho  'G. Ghosh, Metall. Mater. Trans. A, 30A, 1481-94(1999),
          SGTE unary database V.5.0, 2009; Ni'
  09SGUN 'SGTE unary database V.5.0, 2009.'
  04Yua  'W.X. Yuan, Z.Y. Qiao, H. Ipser, G. Eriksson,
          J. Phase Equilib. Diffus., 25, 68-74(2004); Ga-Ni'
  15Cao  'Z.-M. Cao, X. Shi, W. Xie, I. Ohnuma, K. Ishida, Z.-Y. Qiao,
          Rare Met., 34, 864-72(2015); Ga-Ni'
!

File: data/databases/sgte-binary/GaNi-99Gro.tdb
$
$ Database for Ga-Ni from J. Groebner et al. 1999
$
$ J. Groebner, R. Wenzel, G.G. Fischer, R. Schmid-Fetzer,
$ J. Phase Equilib., 20, 615-25(1999).
$
$ Dataset created 2016.10.15 by Bengt Hallstedt.
$ 2021.01.03: Modified for use with GES6.
$
$ The fcc interaction is misprinted in the paper. The enthalpies of Ga4Ni3 and
$ Ga3Ni5 had to be adjusted due to rounding errors. Remaining differences
$ in invariant equilibria are less than 5 K.
$
$ There is an inverse miscibility gap with a minimum at 5454 K and x(Ni)=0.55.
$
$ ------------------------------------------------------------------------------
 TEMP-LIM 298.15 6000.00 !
$
$ELEMENT NAME  REF. STATE               ATOMIC MASS H298-H0    S298    !
$
 ELEMENT VA   VACUUM                      0.0          0.0      0.0    ! 
 ELEMENT GA   ORTHORHOMBIC_A11           69.72      5572.0     40.7271 ! 
 ELEMENT NI   FCC_A1                     58.69      4787.0     29.7955 ! 
$ ------------------------------------------------------------------------------
$ Phase definitions
$
 PHASE LIQUID:L % 1 1 !
 CONST LIQUID:L : GA NI : !
$
$ Fcc (cF4, Fm-3m) and MeX (cF8, Fm-3m)
$
 PHASE FCC_A1 %A 2 1 1 !
 CONST FCC_A1 : GA NI% : VA : !
$
$ Bcc (cI2, Im-3m)
$
 PHASE BCC_A2 %B 2 1 3 !
 CONST BCC_A2 : GA NI : VA : !
$
$ Hcp (hP2, P6_3/mmc) and Me2X (NiAs-type, hP4, P6_3/mmc, B8_1)
$
 PHASE HCP_A3 %A 2 1 0.5 !
 CONST HCP_A3 : GA NI : VA : !
$
$ alpha-Ga (oC8, Cmce)
$
 PHASE ORTHORHOMBIC_A11 % 1 1 !
 CONST ORTHORHOMBIC_A11 : GA : !
$
$ Prototype Ga4Ni (cI40, I23)
$
 PHASE GA4NI % 2 4 1 !
 CONST GA4NI : GA : NI : !
$
$ Prototype Al3Ni2 (hP5, P-3m1)
$
 PHASE GA3NI2_D513 % 2 3 2 !
 CONST GA3NI2_D513 : GA : NI : !
$
$ Prototype Ga4Ni3 (cI112, Ia-3d)
$
 PHASE GA4NI3 % 2 4 3 !
 CONST GA4NI3 : GA : NI : !
$
$ Prototype CsCl (cP2, Pm-3m)
$
 PHASE GANI_B2 % 2 0.5 0.5 !
 CONST GANI_B2 : GA% NI : GA NI% : !
$
$ Prototype Ga9Ni13 (mC44, C2/m) low-T
$ Prototype InNi2 (hP6, P6_3/mmc, B8_2) high-T
$
 PHASE GA2NI3 % 2 2 3 !
 CONST GA2NI3 : GA : NI : !
$
$ Prototype Ga3Pt5 (oC16, Cmmm)
$
 PHASE GA3NI5 % 2 3 5 !
 CONST GA3NI5 : GA : NI : !
$
$ Prototype AuCu3 (cP4, Pm-3m)
$
 PHASE GANI3_L12 % 2 1 3 !
 CONST GANI3_L12 : GA : NI : !
$ ------------------------------------------------------------------------------
$ Defaults
$
 DEFINE-SYSTEM-DEFAULT ELEMENT 2 !
 DEFAULT-COM DEFINE_SYSTEM_ELEMENT VA !
 TYPE-DEF % SEQ * !
 TYPE-DEF A GES AMEND_PHASE_DESCRIPTION @ MAGNETIC -3 0.28 !
 TYPE-DEF B GES AMEND_PHASE_DESCRIPTION @ MAGNETIC -1 0.4 !
 FUNCTION ZERO      298.15  0;                                         6000 N !
 FUNCTION UN_ASS    298.15  0;                                         6000 N !
 FUNCTION R         298.15  +8.31451;                                  6000 N !
$ ------------------------------------------------------------------------------
$ Element data
$ ------------------------------------------------------------------------------
$ Ga
$
$ DIAMOND_A4 added in unary 5.0
$
$ Changed name from ORTHORHOMBIC_GA to ORTHORHOMBIC_A11
$
 PAR  G(ORTHORHOMBIC_A11,GA)    200.00  +GHSERGA;                4000 N 91Din !
 PAR  G(FCC_A1,GA:VA)           200.00  +GHSERGA+3800-10.2*T;    4000 N 91Din !
 PAR  G(BCC_A2,GA:VA)           200.00  +GHSERGA+4500-11.7*T;    4000 N 91Din !
 PAR  G(HCP_A3,GA:VA)           200.00  +GHSERGA+4500-9.5*T;     4000 N 91Din !
$PAR  G(DIAMOND_A4,GA)          200.00  +GHSERGA+20900-2*T;      4000 N 09SGUN !
$PAR  G(BCT_A5,GA)              200.00  +GHSERGA+3846-9.8*T;     4000 N 91Din !
$PAR  G(TETRAGONAL_A6,GA)       200.00  +GHSERGA+3500-10*T;      4000 N 91Din !
 PAR  G(LIQUID,GA)              200.00  +GLIQGA;                 4000 N 91Din !
$
 PAR  G(GANI_B2,GA:GA),,                +GHSERGA+1000;,,              N 99Gro !
$
 FUNCTION GHSERGA   200.00  -21312.331+585.263691*T-108.228783*T*LN(T)
       +0.227155636*T**2-1.18575257E-04*T**3+439954*T**(-1);
       302.91  Y  -7055.643+132.73019*T-26.0692906*T*LN(T)
       +1.506E-04*T**2-4.0173E-08*T**3-118332*T**(-1)+1.64547E+23*T**(-9);
      4000.00  N !
 FUNCTION GLIQGA    200.00  +5491.298-18.073995*T+GHSERGA-7.0171E-17*T**7;
       302.91  Y  +5666.455-18.681147*T+GHSERGA-1.64547E+23*T**(-9);
      4000.00  N !
$ ------------------------------------------------------------------------------
$ Ni
$
$ FCC_A1 and LIQUID modified in unary 5.0 (slight change in upper T interval)
$ BCT_A5 added in unary 5.0
$
 PAR  G(FCC_A1,NI:VA),,                 +GHSERNI;                3000 N 91Din !
 PAR  TC(FCC_A1,NI:VA),,                  633.00;                3000 N 91Din !
 PAR  BM(FCC_A1,NI:VA),,                    0.52;                3000 N 91Din !
 PAR  G(BCC_A2,NI:VA),,                 +GHSERNI
             +8715.084-3.556*T;                                  3000 N 91Din !
 PAR  TC(BCC_A2,NI:VA),,                  575.00;                3000 N 91Din !
 PAR  BM(BCC_A2,NI:VA),,                    0.85;                3000 N 91Din !
 PAR  G(HCP_A3,NI:VA),,                 +GHSERNI+1046+1.255*T;   3000 N 91Din !
 PAR  TC(HCP_A3,NI:VA),,                  633.00;                3000 N 91Din !
 PAR  BM(HCP_A3,NI:VA),,                    0.52;                3000 N 91Din !
$PAR  G(BCT_A5,NI),,                    +GHSERNI+10023-4.556*T;  3000 N 99Gho !
$PAR  G(CBCC_A12,NI:VA),,               +GHSERNI+3556;           3000 N 91Din !
$PAR  G(CUB_A13,NI:VA),,                +GHSERNI+2092;           3000 N 91Din !
 PAR  G(LIQUID,NI),,                    +GLIQNI;                 3000 N 91Din !
$
 PAR  G(GANI_B2,NI:NI),,                +GHSERNI+1000;,,              N 99Gro !
$
 FUNCTION GHSERNI   298.15  -5179.159+117.854*T-22.096*T*LN(T)-0.0048407*T**2;
      1728.00  Y  -27840.62+279.134977*T-43.1*T*LN(T)+1.12754E+31*T**(-9);
      3000.00  N !
 FUNCTION GLIQNI    298.15  +16414.686-9.397*T+GHSERNI-3.82318E-21*T**7;
      1728.00  Y  -9549.817+268.597977*T-43.1*T*LN(T);
      3000.00  N !
 FUNCTION GBCCNI    298.15  +GHSERNI+8715.084-3.556*T;                 3000 N !
$ ------------------------------------------------------------------------------
$ Binary system
$
$ J. Groebner, R. Wenzel, G.G. Fischer, R. Schmid-Fetzer,
$ J. Phase Equilib., 20, 615-25(1999).
$
$ Checked against paper. Checked at 6000 K.
$
$ The fcc interaction is misprinted in the paper. The enthalpies of Ga4Ni3 and
$ Ga3Ni5 had to be adjusted due to rounding errors. Remaining differences
$ in invariant equilibria are less than 5 K.
$
$ There is an inverse miscibility gap with a minimum at 5454 K and x(Ni)=0.55.
$
 PAR  L(LIQUID,GA,NI;0),,               -124833.53+39.51717*T;,,      N 99Gro !
$
$ Original parameter in paper below
$PAR  L(FCC_A1,GA,NI:VA;0),,            -136000+40*T;,,               N 99Gro !
 PAR  L(FCC_A1,GA,NI:VA;0),,            -130000+40*T;,,               N 99Gro !
$
 PAR  G(GA4NI,GA:NI),,                  +4*GHSERGA+GHSERNI
             -121800.95+20.74425*T;,,                                 N 99Gro !
 PAR  G(GA3NI2_D513,GA:NI),,            +3*GHSERGA+2*GHSERNI
             -168410.6-1.5388*T;,,                                    N 99Gro !
 PAR  G(GA4NI3,GA:NI),,                 +4*GHSERGA+3*GHSERNI
             -250120+9.66553*T;,,                                     N 99Gro !
$
 PAR  G(GANI_B2,GA:NI),,                +0.5*GHSERGA+0.5*GHSERNI
             -38526.08+2.75189*T;,,                                   N 99Gro !
 PAR  G(GANI_B2,NI:GA),,                +0.5*GHSERNI+0.5*GHSERGA
             +10000;,,                                                N 99Gro !
 PAR  L(GANI_B2,GA,NI:GA;0),,           -10000;,,                     N 99Gro !
 PAR  L(GANI_B2,GA,NI:NI;0),,           -8000;,,                      N 99Gro !
$
 PAR  G(GA2NI3,GA:NI),,                 +2*GHSERGA+3*GHSERNI
             -186093.3+22.26435*T;,,                                  N 99Gro !
 PAR  G(GA3NI5,GA:NI),,                 +3*GHSERGA+5*GHSERNI
             -286815+35.43952*T;,,                                    N 99Gro !
 PAR  G(GANI3_L12,GA:NI),,              +GHSERGA+3*GHSERNI
             -111206.24+12.44952*T;,,                                 N 99Gro !
$
$ Metastable
$
 PAR  L(BCC_A2,GA,NI:VA;0),,            -130000+40*T;,,               N Same !
 PAR  L(HCP_A3,GA,NI:VA;0),,            -130000+40*T;,,               N Same !
$ ------------------------------------------------------------------------------
$
$
 LIST-OF-REFERENCE
 NUMBER  SOURCE
  Null   'Unknown source'
  Same   'Same or similar interaction as in the corresponding stable phase'
  91Din  'A.T. Dinsdale, Calphad, 15, 317-425(1991).'
  99Gho  'G. Ghosh, Metall. Mater. Trans. A, 30A, 1481-94(1999),
          SGTE unary database V.5.0, 2009; Ni'
  99Gro  'J. Groebner, R. Wenzel, G.G. Fischer, R. Schmid-Fetzer,
          J. Phase Equilib., 20, 615-25(1999); Ga-Ni'
  09SGUN 'SGTE unary database V.5.0, 2009.'
!

File: data/databases/sgte-binary/GaO-04Zin.tdb
$
$ Database for Ga-O from M. Zinkevich and F. Aldinger 2004.
$
$ M. Zinkevich, F. Aldinger, J. Am. Ceram. Soc., 87, 683-91(2004).
$
$ Dataset created 2018.07.14 by Bengt Hallstedt.
$ 2021.01.03: Modified for use with GES6.
$ 2021.09.05: ION order fixed for GES6.
$
$ beta-Ga2O3 is the only stable Ga oxide. Amorphous Ga2O is included in the
$ paper (as a metastable phase). I do not consider this to be a proper phase.
$ See discussion in my Si-O paper.
$
$ ------------------------------------------------------------------------------
 TEMP-LIM 298.15 6000.00 !
$
$ELEMENT NAME  REF. STATE               ATOMIC MASS H298-H0    S298    !
$
 ELEMENT /-   ELECTRON_GAS                0.0          0.0      0.0    ! 
 ELEMENT VA   VACUUM                      0.0          0.0      0.0    ! 
 ELEMENT GA   ORTHORHOMBIC_GA            69.72      5572.0     40.7271 ! 
 ELEMENT O    1/2_MOLE_O2(G)             15.999     4341.0    102.52   ! 
$ ------------------------------------------------------------------------------
$ Species
$
 SPECIE  GA+3                               GA1/+3 !
 SPECIE  GA2                                GA2 !
 SPECIE  GAO                                GA1O1 !
 SPECIE  GA2O                               GA2O1 !
 SPECIE  O-2                                O/-2 !
 SPECIE  O2                                 O2 !
 SPECIE  O3                                 O3 !
$ ------------------------------------------------------------------------------
$ Phase definitions
$
 PHASE ION:Y % 2 1 1 !
 CONST ION:Y : GA+3 : O-2 VA O : !
$
$ Fcc (cF4, Fm-3m) and MeX (cF8, Fm-3m)
$
 PHASE FCC_A1 %A 2 1 1 !
 CONST FCC_A1 : GA : VA : !
$
$ Bcc (cI2, Im-3m)
$
 PHASE BCC_A2 %B 2 1 3 !
 CONST BCC_A2 : GA : VA : !
$
$ Hcp (hP2, P6_3/mmc) and Me2X (NiAs-type, hP4, P6_3/mmc, B8_1)
$
 PHASE HCP_A3 %A 2 1 0.5 !
 CONST HCP_A3 : GA : VA : !
$
$ alpha-Ga (oC8, Cmca)
$
 PHASE ORTHORHOMBIC_A11 % 1 1 !
 CONST ORTHORHOMBIC_A11 : GA : !
$
$ Prototype alpha-Al2O3 (hR10, R-3c), alpha-Ga2O3
$
 PHASE CORUNDUM_D51:I % 2 2 3 !
 CONST CORUNDUM_D51:I : GA+3 : O-2 : !
$
$ Prototype beta-Ga2O3 (mC20, C2/m)
$
 PHASE GA2O3_BETA:I % 2 2 3 !
 CONST GA2O3_BETA:I : GA+3 : O-2 : !
$
$ Prototype Al2MgO4 (cF56, Fd-3m), gamma-Ga2O3
$
 PHASE GA2O3_H11:I % 2 2 3 !
 CONST GA2O3_H11:I : GA+3 : O-2 : !
$
$ Prototype Mn2O3 (cI80, Ia-3), delta-Ga2O3
$
 PHASE GA2O3_D53:I % 2 2 3 !
 CONST GA2O3_D53:I : GA+3 : O-2 : !
$
 PHASE GAS:G % 1 1 !
 CONST GAS:G : GA GA2 GAO GA2O O O2% O3 : !
$
 PHASE O2GAS % 1 1 !
 CONST O2GAS : O2 : !
$ ------------------------------------------------------------------------------
$ Defaults
$
 DEFINE-SYSTEM-DEFAULT ELEMENT 2 !
 DEFAULT-COM DEFINE_SYSTEM_ELEMENT VA /- !
 DEFAULT-COM REJECT_PHASE O2GAS !
 TYPE-DEF % SEQ * !
 TYPE-DEF A GES AMEND_PHASE_DESCRIPTION @ MAGNETIC -3 0.28 !
 TYPE-DEF B GES AMEND_PHASE_DESCRIPTION @ MAGNETIC -1 0.4 !
 FUNCTION ZERO      298.15  0;                                         6000 N !
 FUNCTION UN_ASS    298.15  0;                                         6000 N !
 FUNCTION R         298.15  +8.31451;                                  6000 N !
 FUNCTION RTLNP     298.15  +8.31451*T*LN(1E-05*P);                    6000 N !
$ ------------------------------------------------------------------------------
$ Element data
$ ------------------------------------------------------------------------------
$ Ga
$
$ DIAMOND_A4 added in unary 5.0
$
$ Changed name from ORTHORHOMBIC_GA to ORTHORHOMBIC_A11
$
 PAR  G(ORTHORHOMBIC_A11,GA)    200.00  +GHSERGA;                4000 N 91Din !
 PAR  G(FCC_A1,GA:VA)           200.00  +GHSERGA+3800-10.2*T;    4000 N 91Din !
 PAR  G(BCC_A2,GA:VA)           200.00  +GHSERGA+4500-11.7*T;    4000 N 91Din !
 PAR  G(HCP_A3,GA:VA)           200.00  +GHSERGA+4500-9.5*T;     4000 N 91Din !
$PAR  G(DIAMOND_A4,GA)          200.00  +GHSERGA+20900-2*T;      4000 N 09SGUN !
$PAR  G(BCT_A5,GA)              200.00  +GHSERGA+3846-9.8*T;     4000 N 91Din !
$PAR  G(TETRAGONAL_A6,GA)       200.00  +GHSERGA+3500-10*T;      4000 N 91Din !
$PAR  G(LIQUID,GA)              200.00  +GLIQGA;                 4000 N 91Din !
$
 PAR  G(ION,GA+3:VA)            200.00  +GLIQGA;                 4000 N 91Din !
$
 PAR  G(GAS,GA),,                       +F10135T+RTLNP;,,             N 97SUB !
 PAR  G(GAS,GA2),,                      +F10197T+RTLNP;,,             N 97SUB !
$
 FUNCTION GHSERGA   200.00  -21312.331+585.263691*T-108.228783*T*LN(T)
       +0.227155636*T**2-1.18575257E-04*T**3+439954*T**(-1);
       302.91  Y  -7055.643+132.73019*T-26.0692906*T*LN(T)
       +1.506E-04*T**2-4.0173E-08*T**3-118332*T**(-1)+1.64547E+23*T**(-9);
      4000.00  N !
 FUNCTION GLIQGA    200.00  +5491.298-18.073995*T+GHSERGA-7.0171E-17*T**7;
       302.91  Y  +5666.455-18.681147*T+GHSERGA-1.64547E+23*T**(-9);
      4000.00  N !
$ Ga(g)
 FUNCTION F10135T   298.15  +259072.278+88.0130706*T-38.71057*T*LN(T)
       +0.01053784*T**2-9.86907833E-07*T**3+338489.2*T**(-1);
       600.00  Y  +263812.519+33.4871435*T-30.75007*T*LN(T)
       +0.00537745*T**2-5.46534E-07*T**3-150942.65*T**(-1);
      1400.00  Y  +270292.501-28.1810494*T-21.9834*T*LN(T)
       +3.192416E-04*T**2-1.46299133E-08*T**3-992093*T**(-1);
      6000.00  Y  +340110.007-140.262257*T-9.704267*T*LN(T)
       -4.5138725E-04*T**2-1.13427367E-08*T**3-68387950*T**(-1);
     10000.00  N !
$ Ga2(g)
 FUNCTION F10197T   298.15  +422882.385-36.0787973*T-33.72863*T*LN(T)
       -0.009368525*T**2+7.62775167E-07*T**3-19520.385*T**(-1);
      1100.00  Y  +419324.178+8.33965897*T-40.33555*T*LN(T)
       -0.0041854135*T**2+2.679565E-08*T**3+312119.6*T**(-1);
      2500.00  N !
$ ------------------------------------------------------------------------------
$ O
$
$ GHSEROO modified in unary 3.0
$
 PAR  G(O2GAS,O2),,                     +2*GHSEROO+RTLNP;,,           N 91Din !
$
 PAR  G(GAS,O),,                        +O1G+RTLNP;,,                 N 00SUB !
 PAR  G(GAS,O2),,                       +2*GHSEROO+RTLNP;,,           N 91Din !
 PAR  G(GAS,O3),,                       +O3G+RTLNP;,,                 N 00SUB !
$
 PAR  G(ION,O),,                        +GHSEROO-2648.9+31.44*T;,,    N 91Din !
$
$ 1/2 O2(g)
 FUNCTION GHSEROO   298.15  -3480.87-25.503038*T-11.1355*T*LN(T)
       -0.005098875*T**2+6.61845833E-07*T**3-38365*T**(-1);
      1000.00  Y  -6568.763+12.659879*T-16.8138*T*LN(T)
       -5.957975E-04*T**2+6.781E-09*T**3+262905*T**(-1);
      3300.00  Y  -13986.728+31.259624*T-18.9536*T*LN(T)
       -4.25243E-04*T**2+1.0721E-08*T**3+4383200*T**(-1);
      6000.00  N !
$ O(g)
 FUNCTION O1G       298.15  +243206.494-20.8612587*T-21.01555*T*LN(T)
       +1.2687055E-04*T**2-1.23131283E-08*T**3-42897.09*T**(-1);
      2950.00  Y  +252301.423-52.0847285*T-17.21188*T*LN(T)
       -5.413565E-04*T**2+7.64520667E-09*T**3-3973170.5*T**(-1);
      6000.00  N !
$ O3(g)
 FUNCTION O3G       298.15  +130696.944-37.9096651*T-27.58118*T*LN(T)
     -0.02763076*T**2+4.60539333E-06*T**3+99530.45*T**(-1);
     700.00  Y  +114760.623+176.626736*T-60.10286*T*LN(T)
     +0.00206456*T**2-5.17486667E-07*T**3+1572175*T**(-1);
    1300.00  Y  +49468.3958+710.094819*T-134.3696*T*LN(T)
     +0.039707355*T**2-4.10457667E-06*T**3+12362250*T**(-1);
    2100.00  Y  +866367.075-3566.80563*T+421.2001*T*LN(T)
     -0.1284109*T**2+5.44768833E-06*T**3-2.1304835E+08*T**(-1);
    2800.00  Y  +409416.384-1950.70834*T+223.4437*T*LN(T)
     -0.0922361*T**2+4.306855E-06*T**3-21589870*T**(-1);
    3500.00  Y  -1866338.6+6101.13383*T-764.8435*T*LN(T)
     +0.09852775*T**2-2.59784667E-06*T**3+9.610855E+08*T**(-1);
    4900.00  Y  +97590.0432+890.79836*T-149.9608*T*LN(T)
     +0.01283575*T**2-3.555105E-07*T**3-2.1699975E+08*T**(-1);
    6000.00  N !
$ ------------------------------------------------------------------------------
$ Binary system
$
$ M. Zinkevich, F. Aldinger, J. Am. Ceram. Soc., 87, 683-91(2004).
$
$ Checked against paper.
$
$ beta-Ga2O3 is the only stable Ga oxide. Amorphous Ga2O is included in the
$ paper (as a metastable phase). I do not consider this to be a proper phase.
$ See discussion in my Si-O paper.
$
 PAR  G(ION,GA+3:O-2),,                 +GGA2O3S+100445-48.5899*T;,,  N 04Zin !
 PAR  L(ION,GA+3:O-2,VA;0),,            +322273.2-78.9549*T;,,        N 04Zin !
 PAR  L(ION,GA+3:O,O-2;0),,             +50000;,,                     N 04Zin !
$
 PAR  G(CORUNDUM_D51,GA+3:O-2),,        +GGA2O3S+6007;,,              N 04Zin !
 PAR  G(GA2O3_BETA,GA+3:O-2),,          +GGA2O3S;,,                   N 04Zin !
 PAR  G(GA2O3_H11,GA+3:O-2),,           +GGA2O3S+2071;,,              N 04Zin !
 PAR  G(GA2O3_D53,GA+3:O-2),,           +GGA2O3S+29471;,,             N 04Zin !
$
 PAR  G(GAS,GAO),,                      +F10175T+RTLNP;,,             N 97SUB !
 PAR  G(GAS,GA2O),,                     +F10211T+RTLNP;,,             N 97SUB !
$
 FUNCTION GGA2O3S   298.15  -1127917+684.8332*T-112.3935*T*LN(T)
       -0.00796268819*T**2+1080114*T**(-1);
      6000.00  N !
$ GaO(g)
 FUNCTION F10175T   298.15  +136904.191-22.9861005*T-30.49045*T*LN(T)
       -0.0048738965*T**2-2.51268E-07*T**3+57767.3*T**(-1);
       800.00  Y  +137661.642-54.439509*T-25.24208*T*LN(T)
       -0.01210693*T**2+1.273842E-06*T**3+207293.6*T**(-1);
      1500.00  Y  +109485.47+175.498025*T-57.18317*T*LN(T)
       +0.0036644975*T**2-1.63582983E-07*T**3+4743017*T**(-1);
      4000.00  Y  +223765.995-210.956849*T-10.02642*T*LN(T)
       -0.005033325*T**2+1.38227733E-07*T**3-47630810*T**(-1);
      6000.00  N !
$ Ga2O(g)
 FUNCTION F10211T   298.15  -116546.827+58.7325575*T-50.24181*T*LN(T)
       -0.006764885*T**2+1.088093E-06*T**3+233385.05*T**(-1);
       900.00  Y  -120662.748+111.155971*T-58.11384*T*LN(T)
       -1.699258E-05*T**2+5.77646167E-10*T**3+643465*T**(-1);
      6000.00  N !
$ ------------------------------------------------------------------------------
$
$
 LIST-OF-REFERENCE
 NUMBER  SOURCE
  Null   'Unknown source'
  Same   'Same or similar interaction as in the corresponding stable phase'
  REFLAV 'Laves phase convention: G(LAVES,X:X)=+3*GHSERXX+15000'
  91Din  'A.T. Dinsdale, Calphad, 15, 317-425(1991).'
  97SUB  'SGTE substance database, version 1997'
  00SUB  'SGTE substance database, version 2000'
  04Zin  'M. Zinkevich, F. Aldinger, J. Am. Ceram. Soc., 87, 683-91(2004); Ga-O'
  09SGUN 'SGTE unary database V.5.0, 2009.'
!

File: data/databases/sgte-binary/GaP-94Ans-LB.tdb
$
$ Database for Ga-P from I. Ansara et al. 1994 (included in LB Vol. 3)
$
$ I. Ansara, C. Chatillon, H.L. Lukas, T. Nishizawa, H. Ohtani, K. Ishida,
$ M. Hillert, B. Sundman, B.B. Argent, A. Watson, T.G. Chart, T. Anderson,
$ Calphad, 18, 177-222(1994).
$
$ Dataset created 2016.02.09 by Bengt Hallstedt.
$ 2021.01.03: Modified for use with GES6.
$
$ ------------------------------------------------------------------------------
 TEMP-LIM 298.15 6000.00 !
$
$ELEMENT NAME  REF. STATE               ATOMIC MASS H298-H0    S298    !
$
 ELEMENT VA   VACUUM                      0.0          0.0      0.0    ! 
 ELEMENT GA   ORTHORHOMBIC_GA            69.72      5572.0     40.7271 ! 
 ELEMENT P    WHITE_P                    30.97376   5360.0     41.09   ! 
$ ------------------------------------------------------------------------------
$ Species
$
 SPECIE  GA2                                GA2 !
 SPECIE  GAP                                GA1P1 !
 SPECIE  P2                                 P2 !
 SPECIE  P3                                 P3 !
 SPECIE  P4                                 P4 !
$ ------------------------------------------------------------------------------
$ Phase definitions
$
 PHASE LIQUID:L % 1 1 !
 CONST LIQUID:L : GA P : !
$
$ Fcc (cF4, Fm-3m) and MeX (cF8, Fm-3m)
$
 PHASE FCC_A1 %A 2 1 1 !
 CONST FCC_A1 : GA P : VA : !
$
$ Bcc (cI2, Im-3m)
$
 PHASE BCC_A2 %B 2 1 3 !
 CONST BCC_A2 : GA P : VA : !
$
$ Hcp (hP2, P6_3/mmc) and Me2X (NiAs-type, hP4, P6_3/mmc, B8_1)
$
 PHASE HCP_A3 %A 2 1 0.5 !
 CONST HCP_A3 : GA : VA : !
$
$ alpha-Ga (oC8, Cmca)
$
 PHASE ORTHORHOMBIC_A11 % 1 1 !
 CONST ORTHORHOMBIC_A11 : GA : !
$
$ Structure not well defined
$
 PHASE WHITE_P % 1 1 !
 CONST WHITE_P : P : !
$
$ Structure not well defined
$
 PHASE RED_P % 1 1 !
 CONST RED_P : P : !
$
$ Prototype ZnS (cF8, F-43m)
$
 PHASE ZINCBLENDE_B3 % 2 1 1 !
 CONST ZINCBLENDE_B3 : GA : P : !
$
 PHASE GAS:G % 1 1 !
 CONST GAS:G : GA GA2 GAP P P2 P3 P4 : !
$ ------------------------------------------------------------------------------
$ Defaults
$
 DEFINE-SYSTEM-DEFAULT ELEMENT 2 !
 DEFAULT-COM DEFINE_SYSTEM_ELEMENT VA !
 TYPE-DEF % SEQ * !
 TYPE-DEF A GES AMEND_PHASE_DESCRIPTION @ MAGNETIC -3 0.28 !
 TYPE-DEF B GES AMEND_PHASE_DESCRIPTION @ MAGNETIC -1 0.4 !
 FUNCTION ZERO      298.15  0;                                         6000 N !
 FUNCTION UN_ASS    298.15  0;                                         6000 N !
 FUNCTION R         298.15  +8.31451;                                  6000 N !
 FUNCTION RTLNP     298.15  +8.31451*T*LN(1E-05*P);                    6000 N !
$ ------------------------------------------------------------------------------
$ Element data
$ ------------------------------------------------------------------------------
$ Ga
$
$ DIAMOND_A4 added in unary 5.0
$
$ Changed name from ORTHORHOMBIC_GA to ORTHORHOMBIC_A11
$
 PAR  G(ORTHORHOMBIC_A11,GA)    200.00  +GHSERGA;                4000 N 91Din !
 PAR  G(FCC_A1,GA:VA)           200.00  +GHSERGA+3800-10.2*T;    4000 N 91Din !
 PAR  G(BCC_A2,GA:VA)           200.00  +GHSERGA+4500-11.7*T;    4000 N 91Din !
 PAR  G(HCP_A3,GA:VA)           200.00  +GHSERGA+4500-9.5*T;     4000 N 91Din !
$PAR  G(DIAMOND_A4,GA)          200.00  +GHSERGA+20900-2*T;      4000 N 09SGUN !
$PAR  G(BCT_A5,GA)              200.00  +GHSERGA+3846-9.8*T;     4000 N 91Din !
$PAR  G(TETRAGONAL_A6,GA)       200.00  +GHSERGA+3500-10*T;      4000 N 91Din !
 PAR  G(LIQUID,GA)              200.00  +GLIQGA;                 4000 N 91Din !
$
 PAR  G(GAS,GA),,                       +F10135T+RTLNP;,,             N 97SUB !
 PAR  G(GAS,GA2),,                      +F10197T+RTLNP;,,             N 97SUB !
$
 FUNCTION GHSERGA   200.00  -21312.331+585.263691*T-108.228783*T*LN(T)
       +0.227155636*T**2-1.18575257E-04*T**3+439954*T**(-1);
       302.91  Y  -7055.643+132.73019*T-26.0692906*T*LN(T)
       +1.506E-04*T**2-4.0173E-08*T**3-118332*T**(-1)+1.64547E+23*T**(-9);
      4000.00  N !
 FUNCTION GLIQGA    200.00  +5491.298-18.073995*T+GHSERGA-7.0171E-17*T**7;
       302.91  Y  +5666.455-18.681147*T+GHSERGA-1.64547E+23*T**(-9);
      4000.00  N !
$ Ga(g)
 FUNCTION F10135T   298.15  +259072.278+88.0130706*T-38.71057*T*LN(T)
       +0.01053784*T**2-9.86907833E-07*T**3+338489.2*T**(-1);
       600.00  Y  +263812.519+33.4871435*T-30.75007*T*LN(T)
       +0.00537745*T**2-5.46534E-07*T**3-150942.65*T**(-1);
      1400.00  Y  +270292.501-28.1810494*T-21.9834*T*LN(T)
       +3.192416E-04*T**2-1.46299133E-08*T**3-992093*T**(-1);
      6000.00  Y  +340110.007-140.262257*T-9.704267*T*LN(T)
       -4.5138725E-04*T**2-1.13427367E-08*T**3-68387950*T**(-1);
     10000.00  N !
$ Ga2(g)
 FUNCTION F10197T   298.15  +422882.385-36.0787973*T-33.72863*T*LN(T)
       -0.009368525*T**2+7.62775167E-07*T**3-19520.385*T**(-1);
      1100.00  Y  +419324.178+8.33965897*T-40.33555*T*LN(T)
       -0.0041854135*T**2+2.679565E-08*T**3+312119.6*T**(-1);
      2500.00  N !
$ ------------------------------------------------------------------------------
$ P
$
$ RHOMBOHEDRAL_A7 added in unary 4.4
$
 PAR  G(WHITE_P,P)              250.00  +GHSERPP;                3000 N 91Din !
 PAR  G(RED_P,P)                250.00  +GREDPP;                 3000 N 91Din !
 PAR  G(FCC_A1,P:VA)            250.00  +GREDPP+36819-13.138*T;  3000 N 91Din !
 PAR  G(BCC_A2,P:VA)            250.00  +GREDPP+44768.8-13.26*T; 3000 N 91Din !
$PAR  G(RHOMBOHEDRAL_A7,P)      250.00  +GHSERPP-188+0.12527*T;  3000 N 01SGUN !
 PAR  G(LIQUID,P)               250.00  +GLIQPP;                 3000 N 91Din !
$
 PAR  G(GAS,P),,                        +F14404T+RTLNP;,,             N 97SUB !
 PAR  G(GAS,P2),,                       +F14448T+RTLNP;,,             N 97SUB !
 PAR  G(GAS,P3),,                       +F14471T+RTLNP;,,             N 97SUB !
 PAR  G(GAS,P4),,                       +F14479T+RTLNP;,,             N 97SUB !
$
 FUNCTION GHSERPP   250.00  -43821.799+1026.69389*T-178.426*T*LN(T)
       +0.290708*T**2-1.04022667E-04*T**3+1632695*T**(-1);
       317.30  Y  -9587.448+152.341487*T-28.7335301*T*LN(T)
       +0.001715669*T**2-2.2829E-07*T**3+172966*T**(-1);
      1000.00  Y  -8093.075+135.876831*T-26.326*T*LN(T);
      3000.00  N !
 FUNCTION GREDPP    250.00  -25976.559+148.672002*T-25.55*T*LN(T)
       +0.0034121*T**2-2.418867E-06*T**3+160095*T**(-1);
       500.00  Y  -21723.721+77.671737*T-14.368*T*LN(T)
       -0.00957685*T**2+3.93917E-07*T**3-141375*T**(-1);
       852.35  Y  -119408.413+1026.02962*T-149.449556*T*LN(T)
       +0.067272364*T**2-6.651929E-06*T**3+12495943*T**(-1);
      1500.00  Y  -16431.044+17.96235*T+GHSERPP;
      3000.00  N !
 FUNCTION GLIQPP    250.00  -26316.111+434.930931*T-70.7440584*T*LN(T)
       -0.002898936*T**2+3.9049371E-05*T**3+1141147*T**(-1);
       317.30  Y  -7232.449+133.291873*T-26.326*T*LN(T);
      3000.00  N !
$ P(g)
 FUNCTION F14404T   298.15  +310152.015-21.3997112*T-21.18864*T*LN(T)
       +3.9907815E-04*T**2-6.467185E-08*T**3+9337.96*T**(-1);
      1900.00  Y  +332461.723-123.51155*T-8.27475*T*LN(T)
       -0.0025407355*T**2+2.77886167E-08*T**3-6752450*T**(-1);
      3900.00  Y  +295561.679-61.0229009*T-14.92054*T*LN(T)
       -0.002691344*T**2+7.37562667E-08*T**3+20828775*T**(-1);
      7000.00  Y  +105621.967+337.540131*T-60.52207*T*LN(T)
       +0.002171204*T**2-2.32968833E-08*T**3+1.6928265E+08*T**(-1);
     10000.00  N !
$ P2(g)
 FUNCTION F14448T   298.15  +133357.681+.182114942*T-32.02798*T*LN(T)
       -0.004670767*T**2+7.28558667E-07*T**3+106826.35*T**(-1);
       900.00  Y  +128832.659+49.3136341*T-39.23087*T*LN(T)
       +7.156115E-04*T**2-6.82824333E-08*T**3+666443.5*T**(-1);
      3500.00  Y  +164091.361-27.2592211*T-30.65569*T*LN(T)
       +3.4990285E-04*T**2-1.0132875E-07*T**3-21312200*T**(-1);
      6000.00  N !
$ P3(g)
 FUNCTION F14471T   298.15  +191023.012+115.134799*T-55.58992*T*LN(T)
       -0.00549647*T**2+8.37126667E-07*T**3+291982.3*T**(-1);
      1000.00  Y  +187367.887+160.095451*T-62.29736*T*LN(T)
       -1.1488665E-05*T**2+3.82699333E-10*T**3+671571.5*T**(-1);
      6000.00  N !
$ P4(g)
 FUNCTION F14479T   298.15  +31689.2272+246.976573*T-77.33235*T*LN(T)
       -0.0046207025*T**2+6.76817E-07*T**3+563393*T**(-1);
      1100.00  Y + 28520.4461+285.801742*T-83.11153*T*LN(T)
       -6.057165E-06*T**2+1.99865333E-10*T**3+890230*T**(-1);
      6000.00  N !
$ ------------------------------------------------------------------------------
$ Binary system
$
$ From I. Ansara et al. 1994 (included in LB Vol. 3)
$
$ I. Ansara, C. Chatillon, H.L. Lukas, T. Nishizawa, H. Ohtani, K. Ishida,
$ M. Hillert, B. Sundman, B.B. Argent, A. Watson, T.G. Chart, T. Anderson,
$ Calphad, 18, 177-222(1994).
$
$ Checked against LB and paper. Checked at 6000 K.
$
 PAR  L(LIQUID,GA,P;0),,                -9862;,,                      N 94Ans !
$
 PAR  G(ZINCBLENDE_B3,GA:P),,           +2*GB3GAPP;,,                 N 94Ans !
$
 PAR  G(GAS,GAP),,                      +GA1P1G+RTLNP;,,              N 00SUB !
$
 FUNCTION GB3GAPP   298.15  -65760.76+142.37445*T-24.7902*T*LN(T)
       -7.113E-04*T**2+146440*T**(-1);
      6000.00  N !
$ GaP (g)
 FUNCTION GA1P1G    298.15  +338723.188+4.12127639*T-37.21519*T*LN(T)
       -9.81506E-05*T**2+8.251335E-09*T**3+85392.45*T**(-1);
      3000.00  N !
$ ------------------------------------------------------------------------------
$
 ASSESSED_SYSTEM
  GA-P(TDB -* +LIQUID +GAS +ORTHO_A11 +RED_P +WHITE_P +ZINCB_B3
  ;P3 TMM:300/2000 *) !
$
$
 LIST-OF-REFERENCE
 NUMBER  SOURCE
  Null   'Unknown source'
  Same   'Same or similar interaction as in the corresponding stable phase'
  REFLAV 'Laves phase convention: G(LAVES,X:X)=+3*GHSERXX+15000'
  COST   'COST 507 database, 1998'
  91Din  'A.T. Dinsdale, Calphad, 15, 317-425(1991).'
  94Ans  'I. Ansara, C. Chatillon, H.L. Lukas, T. Nishizawa, H. Ohtani,
          K. Ishida, M. Hillert, B. Sundman, B.B. Argent, A. Watson,
          T.G. Chart, T. Anderson, Calphad, 18, 177-222(1994); Ga-P'
  97SUB  'SGTE substance database, version 1997'
  00SUB  'SGTE substance database, version 2000'
  01SGUN 'SGTE unary database V.4.4, 2001.'
  09SGUN 'SGTE unary database V.5.0, 2009.'
!
