Repository: orchid-calphad/orchid-project.org

# orchid-project.org

Website and released data of **ORCHID** (Open Repository for CALPHAD Hypotheses, Intelligence, and Discovery),
served by GitHub Pages at https://orchid-project.org. Releases are archived on Zenodo (one DOI per version).

- `index.html`, `catalog/`, `best-practices.html` — static, self-contained pages (generated in the ORCHID tooling).
- `data/` — released data: catalog, redistributable TDB files, convex hulls. Licences: `data/LICENSES.md`, `data/NOTICE.md`.
- `llms.txt`, `data/croissant.json`, `CITATION.cff`, `.zenodo.json` — machine-readable metadata.

Only data with clear redistribution rights are published.

File: data/databases/sgte-binary/GaPb-91Ans-LB.tdb
$
$ Database for Ga-Pb from I. Ansara and F. Ajersch 1991 (included in LB Vol. 3)
$
$ I. Ansara, F. Ajersch, J. Phase Equilib., 12, 73-77(1991).
$
$ Dataset created 2016.02.09 by Bengt Hallstedt.
$ 2021.01.03: Modified for use with GES6.
$
$ ------------------------------------------------------------------------------
 TEMP-LIM 298.15 6000.00 !
$
$ELEMENT NAME  REF. STATE               ATOMIC MASS H298-H0    S298    !
$
 ELEMENT VA   VACUUM                      0.0          0.0      0.0    ! 
 ELEMENT GA   ORTHORHOMBIC_GA            69.72      5572.0     40.7271 ! 
 ELEMENT PB   FCC_A1                    207.2       6870.      64.80   ! 
$ ------------------------------------------------------------------------------
$ Phase definitions
$
 PHASE LIQUID:L % 1 1 !
 CONST LIQUID:L : GA PB : !
$
$ Fcc (cF4, Fm-3m) and MeX (cF8, Fm-3m)
$
 PHASE FCC_A1 %A 2 1 1 !
 CONST FCC_A1 : GA PB : VA : !
$
$ Bcc (cI2, Im-3m)
$
 PHASE BCC_A2 %B 2 1 3 !
 CONST BCC_A2 : GA PB : VA : !
$
$ Hcp (hP2, P6_3/mmc) and Me2X (NiAs-type, hP4, P6_3/mmc, B8_1)
$
 PHASE HCP_A3 %A 2 1 0.5 !
 CONST HCP_A3 : GA PB : VA : !
$
$ alpha-Ga (oC8, Cmca)
$
 PHASE ORTHORHOMBIC_A11 % 1 1 !
 CONST ORTHORHOMBIC_A11 : GA : !
$ ------------------------------------------------------------------------------
$ Defaults
$
 DEFINE-SYSTEM-DEFAULT ELEMENT 2 !
 DEFAULT-COM DEFINE_SYSTEM_ELEMENT VA !
 TYPE-DEF % SEQ * !
 TYPE-DEF A GES AMEND_PHASE_DESCRIPTION @ MAGNETIC -3 0.28 !
 TYPE-DEF B GES AMEND_PHASE_DESCRIPTION @ MAGNETIC -1 0.4 !
 FUNCTION ZERO      298.15  0;                                         6000 N !
 FUNCTION UN_ASS    298.15  0;                                         6000 N !
 FUNCTION R         298.15  +8.31451;                                  6000 N !
$ ------------------------------------------------------------------------------
$ Element data
$ ------------------------------------------------------------------------------
$ Ga
$
$ DIAMOND_A4 added in unary 5.0
$
$ Changed name from ORTHORHOMBIC_GA to ORTHORHOMBIC_A11
$
 PAR  G(ORTHORHOMBIC_A11,GA)    200.00  +GHSERGA;                4000 N 91Din !
 PAR  G(FCC_A1,GA:VA)           200.00  +GHSERGA+3800-10.2*T;    4000 N 91Din !
 PAR  G(BCC_A2,GA:VA)           200.00  +GHSERGA+4500-11.7*T;    4000 N 91Din !
 PAR  G(HCP_A3,GA:VA)           200.00  +GHSERGA+4500-9.5*T;     4000 N 91Din !
$PAR  G(DIAMOND_A4,GA)          200.00  +GHSERGA+20900-2*T;      4000 N 09SGUN !
$PAR  G(BCT_A5,GA)              200.00  +GHSERGA+3846-9.8*T;     4000 N 91Din !
$PAR  G(TETRAGONAL_A6,GA)       200.00  +GHSERGA+3500-10*T;      4000 N 91Din !
 PAR  G(LIQUID,GA)              200.00  +GLIQGA;                 4000 N 91Din !
$
 FUNCTION GHSERGA   200.00  -21312.331+585.263691*T-108.228783*T*LN(T)
       +0.227155636*T**2-1.18575257E-04*T**3+439954*T**(-1);
       302.91  Y  -7055.643+132.73019*T-26.0692906*T*LN(T)
       +1.506E-04*T**2-4.0173E-08*T**3-118332*T**(-1)+1.64547E+23*T**(-9);
      4000.00  N !
 FUNCTION GLIQGA    200.00  +5491.298-18.073995*T+GHSERGA-7.0171E-17*T**7;
       302.91  Y  +5666.455-18.681147*T+GHSERGA-1.64547E+23*T**(-9);
      4000.00  N !
$ ------------------------------------------------------------------------------
$ Pb
$
$ RHOMBOHEDRAL_A7 and TETRAGONAL_A6 added in unary 3.0
$ RHOMBOHEDRAL_A7, TETRAGONAL_A6 and TET_ALPHA1_A6 revised in unary 4.1
$ RHOMBO_A10 added in unary 5.0
$
 PAR  G(FCC_A1,PB:VA),,                 +GHSERPB;                2100 N 91Din !
 PAR  G(BCC_A2,PB:VA),,                 +GHSERPB+2400-1.1*T;     2100 N 91Din !
 PAR  G(HCP_A3,PB:VA),,                 +GHSERPB+300+T;          2100 N 91Din !
$PAR  G(BCT_A5,PB),,                    +GHSERPB+489+3.52*T;     2100 N 91Din !
$PAR  G(TETRAGONAL_A6,PB),,             +GHSERPB+4493.235;       2100 N 98Boa !
$PAR  G(TETRAGONAL_A6,PB),,             +GHSERPB+473.23+3.5531*T
$            -0.0396834*T*LN(T)+2.1489E-05*T**2;                 2100 N 96SGUN !
$PAR  G(TET_ALPHA1_A6,PB),,             +GHSERPB
$            +1903.3-2.0602*T;                                   2100 N 98Boa !
$PAR  G(TET_ALPHA1_A6,PB),,             +GHSERPB+183.2+0.45314*T
$            -0.0396834*T*LN(T)+2.149E-06*T**2;                  2100 N 91Din !
$PAR  G(RHOMBOHEDRAL_A7,PB),,           +GHSERPB+300+T;          2100 N 99SGUN !
$PAR  G(RHOMBOHEDRAL_A7,PB),,           +GHSERPB+4900+3.52*T;    2100 N 96SGUN !
$PAR  G(RHOMBO_A10,PB),,                +GHSERPB+10;             2100 N 09SGUN !
 PAR  G(LIQUID,PB),,                    +GLIQPB;                 2100 N 91Din !
$
 FUNCTION GHSERPB   298.15  -7650.085+101.700244*T-24.5242231*T*LN(T)
       -0.00365895*T**2-2.4395E-07*T**3;
       600.61  Y  -10531.095+154.243182*T-32.4913959*T*LN(T)
       +0.00154613*T**2+8.05448E+25*T**(-9);
      1200.00  Y  +4157.616+53.139072*T-18.9640637*T*LN(T)
       -0.002882943*T**2+9.8144E-08*T**3-2696755*T**(-1)+8.05448E+25*T**(-9);
      2100.00  N !
 FUNCTION GLIQPB    298.15  +4672.124-7.750683*T+GHSERPB-6.019E-19*T**7;
       600.61  Y  +4853.137-8.067136*T+GHSERPB-8.05448E+25*T**(-9);
      2100.00  N !
$ ------------------------------------------------------------------------------
$ Binary system
$
$ From I. Ansara and F. Ajersch 1991 (included in LB Vol. 3)
$
$ I. Ansara, F. Ajersch, J. Phase Equilib., 12, 73-77(1991).
$
$ Checked against LB and paper. Checked at 6000 K.
$
 PAR  L(LIQUID,GA,PB;0),,               +15390+1.5257*T;,,            N 91Ans !
 PAR  L(LIQUID,GA,PB;1),,               +1887-1.38982*T;,,            N 91Ans !
 PAR  L(LIQUID,GA,PB;2),,               +6333.75-4.66476*T;,,         N 91Ans !
 PAR  L(LIQUID,GA,PB;3),,               +0.475*T;,,                   N 91Ans !
$
 PAR  L(FCC_A1,GA,PB:VA;0),,            +27000;,,                     N 91Ans !
$
$ Metastable
$
 PAR  L(BCC_A2,GA,PB:VA;0),,            +27000;,,                     N Same !
 PAR  L(HCP_A3,GA,PB:VA;0),,            +27000;,,                     N Same !
$ ------------------------------------------------------------------------------
$
 ASSESSED_SYSTEM
  GA-PB(TDB -* +LIQUID +ORTHO_A11 +FCC_A1 ;G5 C_S:LIQ/PB MAJ:LIQ/GA
  ;P3 TMM:200/1000 STP:.2/300) !
$
$
 LIST-OF-REFERENCE
 NUMBER  SOURCE
  Null   'Unknown source'
  Same   'Same or similar interaction as in the corresponding stable phase'
  REFLAV 'Laves phase convention: G(LAVES,X:X)=+3*GHSERXX+15000'
  COST   'COST 507 database, 1998'
  91Ans  'I. Ansara, F. Ajersch, J. Phase Equilib., 12, 73-77(1991); Ga-Pb'
  91Din  'A.T. Dinsdale, Calphad, 15, 317-425(1991).'
  96SGUN 'SGTE unary database V.3.0, 1996.'
  98Boa  'D. Boa, I. Ansara, Thermochim. Acta, 314, 79-86(1998),
          SGTE unary database V.4.1, 1999; In, Pb'
  99SGUN 'SGTE unary database V.4.1, 1999.'
  09SGUN 'SGTE unary database V.5.0, 2009.'
!

File: data/databases/sgte-binary/GaPb-96Mat.tdb
$
$ Database for Ga-Pb from M. Mathon et al. 1996.
$
$ M. Mathon, J.M. Miane, P. Gaune, M. Gambino, J.P. Bros,
$ J. Alloys Compd., 237, 155-64(1996).
$
$ Dataset created 2022.04.10 by Bengt Hallstedt.
$
$ Modified from 91Ans, possibly with a slight improvement.
$
$ ------------------------------------------------------------------------------
 TEMP-LIM 298.15 6000.00 !
$
$ELEMENT NAME  REF. STATE               ATOMIC MASS H298-H0    S298    !
$
 ELEMENT VA   VACUUM                      0.0          0.0      0.0    ! 
 ELEMENT GA   ORTHORHOMBIC_GA            69.72      5572.0     40.7271 ! 
 ELEMENT PB   FCC_A1                    207.2       6870.      64.80   ! 
$ ------------------------------------------------------------------------------
$ Phase definitions
$
 PHASE LIQUID:L % 1 1 !
 CONST LIQUID:L : GA PB : !
$
$ Fcc (cF4, Fm-3m) and MeX (cF8, Fm-3m)
$
 PHASE FCC_A1 %A 2 1 1 !
 CONST FCC_A1 : GA PB : VA : !
$
$ Bcc (cI2, Im-3m)
$
 PHASE BCC_A2 %B 2 1 3 !
 CONST BCC_A2 : GA PB : VA : !
$
$ Hcp (hP2, P6_3/mmc) and Me2X (NiAs-type, hP4, P6_3/mmc, B8_1)
$
 PHASE HCP_A3 %A 2 1 0.5 !
 CONST HCP_A3 : GA PB : VA : !
$
$ alpha-Ga (oC8, Cmca)
$
 PHASE ORTHORHOMBIC_A11 % 1 1 !
 CONST ORTHORHOMBIC_A11 : GA : !
$ ------------------------------------------------------------------------------
$ Defaults
$
 DEFINE-SYSTEM-DEFAULT ELEMENT 2 !
 DEFAULT-COM DEFINE_SYSTEM_ELEMENT VA !
 TYPE-DEF % SEQ * !
 TYPE-DEF A GES AMEND_PHASE_DESCRIPTION @ MAGNETIC -3 0.28 !
 TYPE-DEF B GES AMEND_PHASE_DESCRIPTION @ MAGNETIC -1 0.4 !
 FUNCTION ZERO      298.15  0;                                         6000 N !
 FUNCTION UN_ASS    298.15  0;                                         6000 N !
 FUNCTION R         298.15  +8.31451;                                  6000 N !
$ ------------------------------------------------------------------------------
$ Element data
$ ------------------------------------------------------------------------------
$ Ga
$
$ DIAMOND_A4 added in unary 5.0
$
$ Changed name from ORTHORHOMBIC_GA to ORTHORHOMBIC_A11
$
 PAR  G(ORTHORHOMBIC_A11,GA)    200.00  +GHSERGA;                4000 N 91Din !
 PAR  G(FCC_A1,GA:VA)           200.00  +GHSERGA+3800-10.2*T;    4000 N 91Din !
 PAR  G(BCC_A2,GA:VA)           200.00  +GHSERGA+4500-11.7*T;    4000 N 91Din !
 PAR  G(HCP_A3,GA:VA)           200.00  +GHSERGA+4500-9.5*T;     4000 N 91Din !
$PAR  G(DIAMOND_A4,GA)          200.00  +GHSERGA+20900-2*T;      4000 N 09SGUN !
$PAR  G(BCT_A5,GA)              200.00  +GHSERGA+3846-9.8*T;     4000 N 91Din !
$PAR  G(TETRAGONAL_A6,GA)       200.00  +GHSERGA+3500-10*T;      4000 N 91Din !
 PAR  G(LIQUID,GA)              200.00  +GLIQGA;                 4000 N 91Din !
$
 FUNCTION GHSERGA   200.00  -21312.331+585.263691*T-108.228783*T*LN(T)
       +0.227155636*T**2-1.18575257E-04*T**3+439954*T**(-1);
       302.91  Y  -7055.643+132.73019*T-26.0692906*T*LN(T)
       +1.506E-04*T**2-4.0173E-08*T**3-118332*T**(-1)+1.64547E+23*T**(-9);
      4000.00  N !
 FUNCTION GLIQGA    200.00  +5491.298-18.073995*T+GHSERGA-7.0171E-17*T**7;
       302.91  Y  +5666.455-18.681147*T+GHSERGA-1.64547E+23*T**(-9);
      4000.00  N !
$ ------------------------------------------------------------------------------
$ Pb
$
$ RHOMBOHEDRAL_A7 and TETRAGONAL_A6 added in unary 3.0
$ RHOMBOHEDRAL_A7, TETRAGONAL_A6 and TET_ALPHA1_A6 revised in unary 4.1
$ RHOMBO_A10 added in unary 5.0
$
 PAR  G(FCC_A1,PB:VA),,                 +GHSERPB;                2100 N 91Din !
 PAR  G(BCC_A2,PB:VA),,                 +GHSERPB+2400-1.1*T;     2100 N 91Din !
 PAR  G(HCP_A3,PB:VA),,                 +GHSERPB+300+T;          2100 N 91Din !
$PAR  G(BCT_A5,PB),,                    +GHSERPB+489+3.52*T;     2100 N 91Din !
$PAR  G(TETRAGONAL_A6,PB),,             +GHSERPB+4493.235;       2100 N 98Boa !
$PAR  G(TETRAGONAL_A6,PB),,             +GHSERPB+473.23+3.5531*T
$            -0.0396834*T*LN(T)+2.1489E-05*T**2;                 2100 N 96SGUN !
$PAR  G(TET_ALPHA1_A6,PB),,             +GHSERPB
$            +1903.3-2.0602*T;                                   2100 N 98Boa !
$PAR  G(TET_ALPHA1_A6,PB),,             +GHSERPB+183.2+0.45314*T
$            -0.0396834*T*LN(T)+2.149E-06*T**2;                  2100 N 91Din !
$PAR  G(RHOMBOHEDRAL_A7,PB),,           +GHSERPB+300+T;          2100 N 99SGUN !
$PAR  G(RHOMBOHEDRAL_A7,PB),,           +GHSERPB+4900+3.52*T;    2100 N 96SGUN !
$PAR  G(RHOMBO_A10,PB),,                +GHSERPB+10;             2100 N 09SGUN !
 PAR  G(LIQUID,PB),,                    +GLIQPB;                 2100 N 91Din !
$
 FUNCTION GHSERPB   298.15  -7650.085+101.700244*T-24.5242231*T*LN(T)
       -0.00365895*T**2-2.4395E-07*T**3;
       600.61  Y  -10531.095+154.243182*T-32.4913959*T*LN(T)
       +0.00154613*T**2+8.05448E+25*T**(-9);
      1200.00  Y  +4157.616+53.139072*T-18.9640637*T*LN(T)
       -0.002882943*T**2+9.8144E-08*T**3-2696755*T**(-1)+8.05448E+25*T**(-9);
      2100.00  N !
 FUNCTION GLIQPB    298.15  +4672.124-7.750683*T+GHSERPB-6.019E-19*T**7;
       600.61  Y  +4853.137-8.067136*T+GHSERPB-8.05448E+25*T**(-9);
      2100.00  N !
$ ------------------------------------------------------------------------------
$ Binary system
$
$ M. Mathon, J.M. Miane, P. Gaune, M. Gambino, J.P. Bros,
$ J. Alloys Compd., 237, 155-64(1996).
$
$ Checked against paper. Checked at 6000 K.
$
$ Modified from 91Ans, possibly with a slight improvement.
$
 PAR  L(LIQUID,GA,PB;0),,               +13658.15+2.96298*T;,,        N 96Mat !
 PAR  L(LIQUID,GA,PB;1),,               +1420.89-1.38612*T;,,         N 96Mat !
 PAR  L(LIQUID,GA,PB;2),,               +5214.18-4.04025*T;,,         N 96Mat !
$
 PAR  L(FCC_A1,GA,PB:VA;0),,            +23234.68;,,                  N 96Mat !
$
$ Metastable
$
 PAR  L(BCC_A2,GA,PB:VA;0),,            +23234.68;,,                  N Same !
 PAR  L(HCP_A3,GA,PB:VA;0),,            +23234.68;,,                  N Same !
$ ------------------------------------------------------------------------------
$
 ASSESSED_SYSTEM
  GA-PB(TDB -* +LIQUID +ORTHO_A11 +FCC_A1 ;G5 C_S:LIQ/PB MAJ:LIQ/GA
  ;P3 TMM:200/1000 STP:.2/300) !
$
$
 LIST-OF-REFERENCE
 NUMBER  SOURCE
  Null   'Unknown source'
  Same   'Same or similar interaction as in the corresponding stable phase'
  REFLAV 'Laves phase convention: G(LAVES,X:X)=+3*GHSERXX+15000'
  COST   'COST 507 database, 1998'
  91Din  'A.T. Dinsdale, Calphad, 15, 317-425(1991).'
  96Mat  'M. Mathon, J.M. Miane, P. Gaune, M. Gambino, J.P. Bros,
          J. Alloys Compd., 237, 155-64(1996); Ga-Pb'
  96SGUN 'SGTE unary database V.3.0, 1996.'
  98Boa  'D. Boa, I. Ansara, Thermochim. Acta, 314, 79-86(1998),
          SGTE unary database V.4.1, 1999; In, Pb'
  99SGUN 'SGTE unary database V.4.1, 1999.'
  09SGUN 'SGTE unary database V.5.0, 2009.'
!

File: data/databases/sgte-binary/GaPd-99Gro.tdb
$
$ Database for Ga-Pd from J. Groebner et al. 1999
$
$ J. Groebner, R. Wenzel, G.G. Fischer, R. Schmid-Fetzer,
$ J. Phase Equilib., 20, 615-25(1999).
$
$ Dataset created 2016.10.15 by Bengt Hallstedt.
$ 2021.01.03: Modified for use with GES6.
$
$ The phase diagram is only approximately reproduced. The fcc-Pd + GaPd2
$ eutectic is 83 K too high. There are some rounding errors, but they
$ do not explain all differences.
$
$ The parameters for GaPd are missing in the paper. They were estimated here.
$
$ ------------------------------------------------------------------------------
 TEMP-LIM 298.15 6000.00 !
$
$ELEMENT NAME  REF. STATE               ATOMIC MASS H298-H0    S298    !
$
 ELEMENT VA   VACUUM                      0.0          0.0      0.0    ! 
 ELEMENT GA   ORTHORHOMBIC_A11           69.72      5572.0     40.7271 ! 
 ELEMENT PD   FCC_A1                    106.42      5468.488   37.8234 ! 
$ ------------------------------------------------------------------------------
$ Phase definitions
$
 PHASE LIQUID:L % 1 1 !
 CONST LIQUID:L : GA PD : !
$
$ Fcc (cF4, Fm-3m) and MeX (cF8, Fm-3m)
$
 PHASE FCC_A1 %A 2 1 1 !
 CONST FCC_A1 : GA PD% : VA : !
$
$ Bcc (cI2, Im-3m)
$
 PHASE BCC_A2 %B 2 1 3 !
 CONST BCC_A2 : GA PD : VA : !
$
$ Hcp (hP2, P6_3/mmc) and Me2X (NiAs-type, hP4, P6_3/mmc, B8_1)
$
 PHASE HCP_A3 %A 2 1 0.5 !
 CONST HCP_A3 : GA PD : VA : !
$
$ alpha-Ga (oC8, Cmce)
$
 PHASE ORTHORHOMBIC_A11 % 1 1 !
 CONST ORTHORHOMBIC_A11 : GA : !
$
$ Prototype Ga5Pd (tI24, I4/mcm)
$
 PHASE GA5PD % 2 5 1 !
 CONST GA5PD : GA : PD : !
$
$ Prototype Ga7Pd3 (mC20, C2/m)
$
 PHASE GA7PD3 % 2 7 3 !
 CONST GA7PD3 : GA : PD : !
$
$ Prototype FeSi (cP8, P2_13)
$
 PHASE GAPD_B20 % 2 1 1 !
 CONST GAPD_B20 : GA : PD : !
$
$ Prototype Ge3Rh5 (oP16, Pbam)
$
 PHASE GA3PD5 % 2 3 5 !
 CONST GA3PD5 : GA : PD : !
$
$ Prototype Co2Si (oP12, Pnma)
$
 PHASE GAPD2_C37 % 2 1 2 !
 CONST GAPD2_C37 : GA% PD : PD : !
$ ------------------------------------------------------------------------------
$ Defaults
$
 DEFINE-SYSTEM-DEFAULT ELEMENT 2 !
 DEFAULT-COM DEFINE_SYSTEM_ELEMENT VA !
 TYPE-DEF % SEQ * !
 TYPE-DEF A GES AMEND_PHASE_DESCRIPTION @ MAGNETIC -3 0.28 !
 TYPE-DEF B GES AMEND_PHASE_DESCRIPTION @ MAGNETIC -1 0.4 !
 FUNCTION ZERO      298.15  0;                                         6000 N !
 FUNCTION UN_ASS    298.15  0;                                         6000 N !
 FUNCTION R         298.15  +8.31451;                                  6000 N !
$ ------------------------------------------------------------------------------
$ Element data
$ ------------------------------------------------------------------------------
$ Ga
$
$ DIAMOND_A4 added in unary 5.0
$
$ Changed name from ORTHORHOMBIC_GA to ORTHORHOMBIC_A11
$
 PAR  G(ORTHORHOMBIC_A11,GA)    200.00  +GHSERGA;                4000 N 91Din !
 PAR  G(FCC_A1,GA:VA)           200.00  +GHSERGA+3800-10.2*T;    4000 N 91Din !
 PAR  G(BCC_A2,GA:VA)           200.00  +GHSERGA+4500-11.7*T;    4000 N 91Din !
 PAR  G(HCP_A3,GA:VA)           200.00  +GHSERGA+4500-9.5*T;     4000 N 91Din !
$PAR  G(DIAMOND_A4,GA)          200.00  +GHSERGA+20900-2*T;      4000 N 09SGUN !
$PAR  G(BCT_A5,GA)              200.00  +GHSERGA+3846-9.8*T;     4000 N 91Din !
$PAR  G(TETRAGONAL_A6,GA)       200.00  +GHSERGA+3500-10*T;      4000 N 91Din !
 PAR  G(LIQUID,GA)              200.00  +GLIQGA;                 4000 N 91Din !
$
 FUNCTION GHSERGA   200.00  -21312.331+585.263691*T-108.228783*T*LN(T)
       +0.227155636*T**2-1.18575257E-04*T**3+439954*T**(-1);
       302.91  Y  -7055.643+132.73019*T-26.0692906*T*LN(T)
       +1.506E-04*T**2-4.0173E-08*T**3-118332*T**(-1)+1.64547E+23*T**(-9);
      4000.00  N !
 FUNCTION GLIQGA    200.00  +5491.298-18.073995*T+GHSERGA-7.0171E-17*T**7;
       302.91  Y  +5666.455-18.681147*T+GHSERGA-1.64547E+23*T**(-9);
      4000.00  N !
$ ------------------------------------------------------------------------------
$ Pd
$
$ RHOMBOHEDRAL_A7 added in unary 5.0
$
 PAR  G(FCC_A1,PD:VA),,                 +GHSERPD;                4000 N 91Din !
 PAR  G(BCC_A2,PD:VA),,                 +GHSERPD+10500-1.8*T;    4000 N 91Din !
 PAR  G(HCP_A3,PD:VA),,                 +GHSERPD+2000+0.1*T;     4000 N 91Din !
$PAR  G(RHOMBOHEDRAL_A7,PD),,           +GHSERPD+4000;           4000 N 06Vre !
 PAR  G(LIQUID,PD),,                    +GLIQPD;                 4000 N 91Din !
$
 PAR  G(GAPD2_C37,PD:PD),,              +3*GHSERPD+12*T;,,            N 99Gro !
$
 FUNCTION GHSERPD   298.15  -10204.027+176.076315*T-32.211*T*LN(T)
       +0.007120975*T**2-1.919875E-06*T**3+168687*T**(-1);
       900.00  Y  +917.062+49.659892*T-13.5708*T*LN(T)
       -0.00717522*T**2+1.91115E-07*T**3-1112465*T**(-1);
      1828.00  Y  -67161.018+370.102147*T-54.2067086*T*LN(T)
       +0.002091396*T**2-6.2811E-08*T**3+18683526*T**(-1);
      4000.00  N !
 FUNCTION GLIQPD    298.15  +11506.758-5.112162*T+GHSERPD;
       600.00  Y  +23405.778-116.918419*T+10.8922031*T*LN(T)
       -0.027266568*T**2+2.430675E-06*T**3-1853674*T**(-1);
      1828.00  Y  -12373.637+251.416903*T-41.17*T*LN(T);
      4000.00  N !
$ ------------------------------------------------------------------------------
$ Binary system
$
$ J. Groebner, R. Wenzel, G.G. Fischer, R. Schmid-Fetzer,
$ J. Phase Equilib., 20, 615-25(1999).
$
$ Checked against paper. Checked at 6000 K.
$
$ The phase diagram is only approximately reproduced. The fcc-Pd + GaPd2
$ eutectic is 83 K too high. There are some rounding errors, but they
$ do not explain all differences.
$
$ The parameters for GaPd are missing in the paper. They were estimated here.
$
 PAR  L(LIQUID,GA,PD;0),,               -239794.02+47.9588*T;,,       N 99Gro !
 PAR  L(LIQUID,GA,PD;1),,               -40728.9+8.14578*T;,,         N 99Gro !
$
 PAR  L(FCC_A1,GA,PD:VA;0),,            -190000+40*T;,,               N 99Gro !
$
 PAR  G(GA5PD,GA:PD),,                  +5*GHSERGA+GHSERPD
             -239309.52+48.34188*T;,,                                 N 99Gro !
 PAR  G(GA7PD3,GA:PD),,                 +7*GHSERGA+3*GHSERPD
             -614036+124.1272*T;,,                                    N 99Gro !
 PAR  G(GAPD_B20,GA:PD),,               +GHSERGA+GHSERPD
             -151890+26*T;,,                                          N 16Hal !
 PAR  G(GA3PD5,GA:PD),,                 +3*GHSERGA+5*GHSERPD
             -580242+115.8708*T;,,                                    N 99Gro !
$
 PAR  G(GAPD2_C37,GA:PD),,              +GHSERGA+2*GHSERPD
             -199217.85+34.02711*T;,,                                 N 99Gro !
$
$ Metastable
$
 PAR  L(BCC_A2,GA,PD:VA;0),,            -190000+40*T;,,               N Same !
 PAR  L(HCP_A3,GA,PD:VA;0),,            -190000+40*T;,,               N Same !
$ ------------------------------------------------------------------------------
$
$
 LIST-OF-REFERENCE
 NUMBER  SOURCE
  Null   'Unknown source'
  Same   'Same or similar interaction as in the corresponding stable phase'
  91Din  'A.T. Dinsdale, Calphad, 15, 317-425(1991).'
  99Gro  'J. Groebner, R. Wenzel, G.G. Fischer, R. Schmid-Fetzer,
          J. Phase Equilib., 20, 615-25(1999); Ga-Pd'
  06Vre  'J. Vrestal, J. Pinkas, A. Watson, A. Scott, J. Houserova, A. Kroupa,
          Calphad, 30, 14-17(2006), SGTE unary database V.5.0, 2009; Pd'
  09SGUN 'SGTE unary database V.5.0, 2009.'
  16Hal  'B. Hallstedt, estimated parameters for GAPD_B20, 2016; Ga-Pd'
!

File: data/databases/sgte-binary/GaPr-22Bou.tdb
$
$ Database for Ga-Pr from S. Boudraa et al. 2022.
$
$ S. Boudraa, Y. Djaballah, Y. Mansouri, A. Belgacem Bouzida,
$ Calphad, 76, 102387(2022).
$
$ Dataset created 2022.10.23 by Bengt Hallstedt.
$
$ Associated model for the liquid. The liquid paramaters are not convincing.
$ Associate formation energy misprinted in the paper.
$
$ There is an inverse miscibility gap with a minimum at 3952 K and x(Pr)=0.8.
$
$ Invariant equilibria differ by up to 13 K due to compositional rounding
$ errors. 
$
$ ------------------------------------------------------------------------------
 TEMP-LIM 298.15 6000.00 !
$
$ELEMENT NAME  REF. STATE               ATOMIC MASS H298-H0    S298    !
$
 ELEMENT VA   VACUUM                      0.0          0.0      0.0    ! 
 ELEMENT GA   ORTHORHOMBIC_GA            69.72      5572.0     40.7271 ! 
 ELEMENT PR   DHCP                      140.9077    7418.232   73.9313 ! 
$ ------------------------------------------------------------------------------
$ Species
$
 SPECIE  GA2PR                              GA2PR1 !
$ ------------------------------------------------------------------------------
$ Phase definitions
$
 PHASE LIQUID:L % 1 1 !
 CONST LIQUID:L : GA GA2PR PR : !
$
$ Fcc (cF4, Fm-3m) and MeX (cF8, Fm-3m)
$
 PHASE FCC_A1 %A 2 1 1 !
 CONST FCC_A1 : GA : VA : !
$
$ Bcc (cI2, Im-3m)
$
 PHASE BCC_A2 %B 2 1 3 !
 CONST BCC_A2 : GA PR% : VA : !
$
$ Hcp (hP2, P6_3/mmc) and Me2X (NiAs-type, hP4, P6_3/mmc, B8_1)
$
 PHASE HCP_A3 %A 2 1 0.5 !
 CONST HCP_A3 : GA : VA : !
$
$ Prototype alpha-La (hP4, P6_3/mmc)
$
 PHASE DHCP % 1 1 !
 CONST DHCP : GA PR% : !
$
$ alpha-Ga (oC8, Cmca)
$
 PHASE ORTHORHOMBIC_A11 % 1 1 !
 CONST ORTHORHOMBIC_A11 : GA : !
$
$ Prototype Ga6Pu (tP14, P4/nbm)
$
 PHASE GA6PR % 2 6 1 !
 CONST GA6PR : GA : PR : !
$
$ Prototype CdMg3 (hP8, P6_3/mmc)
$
 PHASE GA3PR_D019 % 2 3 1 !
 CONST GA3PR_D019 : GA : PR : !
$
$ Prototype AlB2 (hP3, P6/mmm)
$
 PHASE GA2PR_C32 % 2 2 1 !
 CONST GA2PR_C32 : GA : PR : !
$
$ Prototype CrB (oC8, Cmcm)
$
 PHASE GAPR_B33 % 2 1 1 !
 CONST GAPR_B33 : GA : PR : !
$
$ Prototype Ba5Si3 (tP32, P4/ncc)
$
 PHASE GA3PR5 % 2 3 5 !
 CONST GA3PR5 : GA : PR : !
$
$ Prototype Co2Si (oP12, Pnma)
$
 PHASE GAPR2_C37 % 2 1 2 !
 CONST GAPR2_C37 : GA : PR : !
$ ------------------------------------------------------------------------------
$ Defaults
$
 DEFINE-SYSTEM-DEFAULT ELEMENT 2 !
 DEFAULT-COM DEFINE_SYSTEM_ELEMENT VA !
 TYPE-DEF % SEQ * !
 TYPE-DEF A GES AMEND_PHASE_DESCRIPTION @ MAGNETIC -3 0.28 !
 TYPE-DEF B GES AMEND_PHASE_DESCRIPTION @ MAGNETIC -1 0.4 !
 FUNCTION ZERO      298.15  0;                                         6000 N !
 FUNCTION UN_ASS    298.15  0;                                         6000 N !
 FUNCTION R         298.15  +8.31451;                                  6000 N !
$ ------------------------------------------------------------------------------
$ Element data
$ ------------------------------------------------------------------------------
$ Ga
$
$ DIAMOND_A4 added in unary 5.0
$
$ Changed name from ORTHORHOMBIC_GA to ORTHORHOMBIC_A11
$
$ DHCP from 22Bou not included in unary.
$
 PAR  G(ORTHORHOMBIC_A11,GA)    200.00  +GHSERGA;                4000 N 91Din !
 PAR  G(FCC_A1,GA:VA)           200.00  +GHSERGA+3800-10.2*T;    4000 N 91Din !
 PAR  G(BCC_A2,GA:VA)           200.00  +GHSERGA+4500-11.7*T;    4000 N 91Din !
 PAR  G(HCP_A3,GA:VA)           200.00  +GHSERGA+4500-9.5*T;     4000 N 91Din !
 PAR  G(DHCP,GA)                200.00  +GHSERGA+4500-9.5*T;     4000 N 22Bou !
$PAR  G(DIAMOND_A4,GA)          200.00  +GHSERGA+20900-2*T;      4000 N 09SGUN !
$PAR  G(BCT_A5,GA)              200.00  +GHSERGA+3846-9.8*T;     4000 N 91Din !
$PAR  G(TETRAGONAL_A6,GA)       200.00  +GHSERGA+3500-10*T;      4000 N 91Din !
 PAR  G(LIQUID,GA)              200.00  +GLIQGA;                 4000 N 91Din !
$
 FUNCTION GHSERGA   200.00  -21312.331+585.263691*T-108.228783*T*LN(T)
       +0.227155636*T**2-1.18575257E-04*T**3+439954*T**(-1);
       302.91  Y  -7055.643+132.73019*T-26.0692906*T*LN(T)
       +1.506E-04*T**2-4.0173E-08*T**3-118332*T**(-1)+1.64547E+23*T**(-9);
      4000.00  N !
 FUNCTION GLIQGA    200.00  +5491.298-18.073995*T+GHSERGA-7.0171E-17*T**7;
       302.91  Y  +5666.455-18.681147*T+GHSERGA-1.64547E+23*T**(-9);
      4000.00  N !
 FUNCTION GHCPGA    298.15  +GHSERGA+4500-9.5*T;                       6000 N !
$ ------------------------------------------------------------------------------
$ Pr
$
 PAR  G(DHCP,PR),,                      +GHSERPR;                3800 N 91Din !
 PAR  G(BCC_A2,PR:VA),,                 +GBCCPR;                 3800 N 91Din !
 PAR  G(LIQUID,PR),,                    +GLIQPR;                 3800 N 91Din !
$
 FUNCTION GHSERPR   298.15  -18803.379+356.587384*T-68.9176*T*LN(T)
       +0.072929*T**2-2.5184333E-05*T**3+507385*T**(-1);
       500.00  Y  -7246.848+82.427384*T-22.8909*T*LN(T)
       -0.00497126*T**2-1.22951E-06*T**3;
       800.00  Y  +95411.023-1073.55111*T+146.764*T*LN(T)
       -0.1288205*T**2+1.5592233E-05*T**3-11588800*T**(-1);
      1068.00  Y  -481663.131+4234.33311*T-606.120311*T*LN(T)
       +0.305181506*T**2-3.0994702E-05*T**3+70926840*T**(-1);
      1204.00  Y  -20014.678+227.685155*T-42.9697*T*LN(T);
      3800.00  N !
 FUNCTION GBCCPR    298.15  -2863.651+28.274853*T-13.7470527*T*LN(T)
       -0.02284377*T**2+3.542468E-06*T**3-87486*T**(-1);
      1068.00  Y  -11985.919+188.657121*T-38.451*T*LN(T);
      1204.00  Y  +953.224+100.826281*T-26.6824313*T*LN(T)
       -0.004106833*T**2+1.76214E-07*T**3-2473024*T**(-1);
      3800.00  N !
 FUNCTION GLIQPR    298.15  +3848.961-29.099465*T-4.7344931*T*LN(T)
       -0.035119723*T**2+5.427467E-06*T**3-207406*T**(-1);
      1068.00  Y  -10539.574+219.508805*T-42.9697*T*LN(T);
      3800.00  N !
$ ------------------------------------------------------------------------------
$ Binary system
$
$ S. Boudraa, Y. Djaballah, Y. Mansouri, A. Belgacem Bouzida,
$ Calphad, 76, 102387(2022).
$
$ Checked against paper and author's tdb. Checked at 6000K.
$
$ Associated model for the liquid. The liquid paramaters are not convincing.
$ Associate formation energy misprinted in the paper.
$
$ There is an inverse miscibility gap with a minimum at 3952 K and x(Pr)=0.8.
$
$ Invariant equilibria differ by up to 13 K due to compositional rounding
$ errors. 
$
 PAR  G(LIQUID,GA2PR),,                 +2*GLIQGA+GLIQPR
             -48545+24.22*T;,,                                        N 22Bou !
 PAR  L(LIQUID,GA,PR;0),,               -171920+37*T;,,               N 22Bou !
 PAR  L(LIQUID,GA,PR;1),,               -36095-9.808*T;,,             N 22Bou !
 PAR  L(LIQUID,GA,PR;2),,               -5497;,,                      N 22Bou !
 PAR  L(LIQUID,GA,GA2PR;0),,            -90117+82.18*T;,,             N 22Bou !
 PAR  L(LIQUID,GA2PR,PR;0),,            -43247+58.37*T;,,             N 22Bou !
$
 PAR  L(BCC_A2,GA,PR:VA;0),,            -150988+44*T;,,               N 22Bou !
 PAR  L(BCC_A2,GA,PR:VA;1),,            -30845+8*T;,,                 N 22Bou !
$
 PAR  L(DHCP,GA,PR;0),,                 -129383+44*T;,,               N 22Bou !
 PAR  L(DHCP,GA,PR;1),,                 -12847+4*T;,,                 N 22Bou !
$
 PAR  G(GA6PR,GA:PR),,                  +6*GHSERGA+GHSERPR
             -244776+15.876*T;,,                                      N 22Bou !
 PAR  G(GA3PR_D019,GA:PR),,             +3*GHSERGA+GHSERPR
             -226800+29.8*T;,,                                        N 22Bou !
 PAR  G(GA2PR_C32,GA:PR),,              +2*GHSERGA+GHSERPR
             -203040+18.84*T;,,                                       N 22Bou !
 PAR  G(GAPR_B33,GA:PR),,               +GHSERGA+GHSERPR
             -115574+13.52*T;,,                                       N 22Bou !
 PAR  G(GA3PR5,GA:PR),,                 +3*GHSERGA+5*GHSERPR
             -359792+35.76*T;,,                                       N 22Bou !
 PAR  G(GAPR2_C37,GA:PR),,              +GHSERGA+2*GHSERPR
             -119997+11.016*T;,,                                      N 22Bou !
$ ------------------------------------------------------------------------------
$
$
 LIST-OF-REFERENCE
 NUMBER  SOURCE
  Null   'Unknown source'
  Same   'Same or similar interaction as in the corresponding stable phase'
  REFLAV 'Laves phase convention: G(LAVES,X:X)=+3*GHSERXX+15000'
  COST   'COST 507 database'
  91Din  'A.T. Dinsdale, Calphad, 15, 317-425(1991).'
  09SGUN 'SGTE unary database V.5.0, 2009.'
  22Bou  'S. Boudraa, Y. Djaballah, Y. Mansouri, A. Belgacem Bouzida,
          Calphad, 76, 102387(2022); Ga, Ga-Pr'
!

File: data/databases/sgte-binary/GaPt-06Li.tdb
$
$ Database for Ga-Pt from M. Li et al. 2006
$
$ M. Li, C. Li, F. Wang, W. Zhang, Intermetallics, 14, 826-31(2006).
$
$ Dataset created 2018.01.10 by Bengt Hallstedt.
$ 2021.01.03: Modified for use with GES6.
$
$ There is a miscibility gap in the GaPt3 phase at low temperature and GaPt3
$ becomes stable close to Pt also.
$
$ Most invariant equilibria are exactly reproduced, but some equilibria
$ involving Ga2Pt and GaPt2 are shifted by up to 10 K because of rounding
$ errors when converting from fractional to integar compositions.
$
$ ------------------------------------------------------------------------------
 TEMP-LIM 298.15 6000.00 !
$
$ELEMENT NAME  REF. STATE               ATOMIC MASS H298-H0    S298    !
$
 ELEMENT VA   VACUUM                      0.0          0.0      0.0    ! 
 ELEMENT GA   ORTHORHOMBIC_A11           69.72      5572.0     40.7271 ! 
 ELEMENT PT   FCC_A1                    195.08      5723.712   41.6308 !
$ ------------------------------------------------------------------------------
$ Phase definitions
$
 PHASE LIQUID:L % 1 1 !
 CONST LIQUID:L : GA PT : !
$
$ Fcc (cF4, Fm-3m) and MeX (cF8, Fm-3m)
$
 PHASE FCC_A1 %A 2 1 1 !
 CONST FCC_A1 : GA PT% : VA : !
$
$ Bcc (cI2, Im-3m)
$
 PHASE BCC_A2 %B 2 1 3 !
 CONST BCC_A2 : GA PT : VA : !
$
$ Hcp (hP2, P6_3/mmc) and Me2X (NiAs-type, hP4, P6_3/mmc, B8_1)
$
 PHASE HCP_A3 %A 2 1 0.5 !
 CONST HCP_A3 : GA PT : VA : !
$
$ alpha-Ga (oC8, Cmce)
$
 PHASE ORTHORHOMBIC_A11 % 1 1 !
 CONST ORTHORHOMBIC_A11 : GA : !
$
$ unknown structure
$
 PHASE GA6PT % 2 6 1 !
 CONST GA6PT : GA : PT : !
$
$ Prototype Ru3Sn7 (cI40, Im-3m)
$
 PHASE GA7PT3_D8F % 2 7 3 !
 CONST GA7PT3_D8F : GA : PT : !
$
$ Prototype CaF2 (cF12, Fm-3m)
$
 PHASE GA2PT_C1 % 2 2 1 !
 CONST GA2PT_C1 : GA : PT : !
$
$ Prototype Al3Ni2 (hP5, P-3m1)
$
 PHASE GA3PT2_D513 % 2 3 2 !
 CONST GA3PT2_D513 : GA : PT : !
$
$ Prototype FeSi (cP8, P2_13)
$
 PHASE GAPT_B20 % 2 1 1 !
 CONST GAPT_B20 : GA : PT : !
$
$ Prototype Ga3Pt5 (oC16, Cmmm)
$
 PHASE GA3PT5 % 2 3 5 !
 CONST GA3PT5 : GA : PT : !
$
$ Prototype GaPt2 (oP24, Pmma), low T
$ Prototype Pb3Sr (tP4, P4/mmm), high T
$
 PHASE GAPT2 % 2 1 2 !
 CONST GAPT2 : GA : PT : !
$
$ Prototype AuCu3 (cP4, Pm-3m)
$
 PHASE GAPT3_L12 % 2 1 3 !
 CONST GAPT3_L12 : GA% PT : GA PT% : !
$ ------------------------------------------------------------------------------
$ Defaults
$
 DEFINE-SYSTEM-DEFAULT ELEMENT 2 !
 DEFAULT-COM DEFINE_SYSTEM_ELEMENT VA !
 TYPE-DEF % SEQ * !
 TYPE-DEF A GES AMEND_PHASE_DESCRIPTION @ MAGNETIC -3 0.28 !
 TYPE-DEF B GES AMEND_PHASE_DESCRIPTION @ MAGNETIC -1 0.4 !
 FUNCTION ZERO      298.15  0;                                         6000 N !
 FUNCTION UN_ASS    298.15  0;                                         6000 N !
 FUNCTION R         298.15  +8.31451;                                  6000 N !
$ ------------------------------------------------------------------------------
$ Element data
$ ------------------------------------------------------------------------------
$ Ga
$
$ DIAMOND_A4 added in unary 5.0
$
$ Changed name from ORTHORHOMBIC_GA to ORTHORHOMBIC_A11
$
 PAR  G(ORTHORHOMBIC_A11,GA)    200.00  +GHSERGA;                4000 N 91Din !
 PAR  G(FCC_A1,GA:VA)           200.00  +GHSERGA+3800-10.2*T;    4000 N 91Din !
 PAR  G(BCC_A2,GA:VA)           200.00  +GHSERGA+4500-11.7*T;    4000 N 91Din !
 PAR  G(HCP_A3,GA:VA)           200.00  +GHSERGA+4500-9.5*T;     4000 N 91Din !
$PAR  G(DIAMOND_A4,GA)          200.00  +GHSERGA+20900-2*T;      4000 N 09SGUN !
$PAR  G(BCT_A5,GA)              200.00  +GHSERGA+3846-9.8*T;     4000 N 91Din !
$PAR  G(TETRAGONAL_A6,GA)       200.00  +GHSERGA+3500-10*T;      4000 N 91Din !
 PAR  G(LIQUID,GA)              200.00  +GLIQGA;                 4000 N 91Din !
$
 PAR  G(GAPT3_L12,GA:GA),,              +4*GFCCGA+20000;,,            N 06Li !
$
 FUNCTION GHSERGA   200.00  -21312.331+585.263691*T-108.228783*T*LN(T)
       +0.227155636*T**2-1.18575257E-04*T**3+439954*T**(-1);
       302.91  Y  -7055.643+132.73019*T-26.0692906*T*LN(T)
       +1.506E-04*T**2-4.0173E-08*T**3-118332*T**(-1)+1.64547E+23*T**(-9);
      4000.00  N !
 FUNCTION GLIQGA    200.00  +5491.298-18.073995*T+GHSERGA-7.0171E-17*T**7;
       302.91  Y  +5666.455-18.681147*T+GHSERGA-1.64547E+23*T**(-9);
      4000.00  N !
 FUNCTION GFCCGA    298.15  +GHSERGA+3800-10.2*T;                      6000 N !
$ ------------------------------------------------------------------------------
$ Pt
$
 PAR  G(FCC_A1,PT:VA),,                 +GHSERPT;                4000 N 91Din !
 PAR  G(BCC_A2,PT:VA),,                 +GHSERPT+15000-2.4*T;    4000 N 91Din !
 PAR  G(HCP_A3,PT:VA),,                 +GHSERPT+2500+0.1*T;     4000 N 91Din !
 PAR  G(LIQUID,PT),,                    +GLIQPT;                 4000 N 91Din !
$
 PAR  G(GAPT3_L12,PT:PT),,              +4*GHSERPT+20;,,              N 06Li !
$
 FUNCTION GHSERPT   298.15  -7595.631+124.388275*T-24.5526*T*LN(T)
       -0.00248297*T**2-2.0138E-08*T**3+7974*T**(-1);
      1300.00  Y  -9253.174+161.529615*T-30.2527*T*LN(T)
       +0.002321665*T**2-6.56946E-07*T**3-272106*T**(-1);
      2041.50  Y  -222048.216+1019.35892*T-136.192996*T*LN(T)
       +0.020454938*T**2-7.59259E-07*T**3+71539020*T**(-1);
      4000.00  N !
 FUNCTION GLIQPT    298.15  +20114.016-9.275183*T+GHSERPT;
       600.00  Y  +19023.491+32.94182*T-12.3403769*T*LN(T)
       -0.011551507*T**2+9.31516E-07*T**3-601426*T**(-1);
      2041.50  Y  +1404.468+205.858962*T-36.5*T*LN(T);
      4000.00  N !
 FUNCTION GBCCPT    298.15  +GHSERPT+15000-2.4*T;                      6000 N !
$ ------------------------------------------------------------------------------
$ Binary system
$
$ M. Li, C. Li, F. Wang, W. Zhang, Intermetallics, 14, 826-31(2006).
$
$ Checked against paper. Checked at 6000 K.
$
$ There is a miscibility gap in the GaPt3 phase at low temperature and GaPt3
$ becomes stable close to Pt also.
$
$ Most invariant equilibria are exactly reproduced, but some equilibria
$ involving Ga2Pt and GaPt2 are shifted by up to 10 K because of rounding
$ errors when converting from fractional to integar compositions.
$
 PAR  L(LIQUID,GA,PT;0),,               -250202.3+33.387*T;,,         N 06Li !
 PAR  L(LIQUID,GA,PT;1),,               +23240.6-1.577*T;,,           N 06Li !
 PAR  L(LIQUID,GA,PT;2),,               +50227.3-1.742*T;,,           N 06Li !
 PAR  L(LIQUID,GA,PT;3),,               -35364.9+14.794*T;,,          N 06Li !
$
 PAR  L(FCC_A1,GA,PT:VA;0),,            -189097+8.959*T;,,            N 06Li !
 PAR  L(FCC_A1,GA,PT:VA;1),,            -2611.8+0.084*T;,,            N 06Li !
$
 PAR  G(GA6PT,GA:PT),,                  +6*GHSERGA+GHSERPT
             -255994.06+69.104*T;,,                                   N 06Li !
 PAR  G(GA7PT3_D8F,GA:PT),,             +7*GHSERGA+3*GHSERPT
             -639712.5+77.62*T;,,                                     N 06Li !
 PAR  G(GA2PT_C1,GA:PT),,               +2*GHSERGA+GHSERPT
             -194206.41+15.519*T;,,                                   N 06Li !
 PAR  G(GA3PT2_D513,GA:PT),,            +3*GHSERGA+2*GHSERPT
             -342500+25.505*T;,,                                      N 06Li !
 PAR  G(GAPT_B20,GA:PT),,               +GHSERGA+GHSERPT
             -143542.8+9.178*T;,,                                     N 06Li !
 PAR  G(GA3PT5,GA:PT),,                 +3*GHSERGA+5*GHSERPT
             -478484+2.7968*T;,,                                      N 06Li !
 PAR  G(GAPT2,GA:PT),,                  +GHSERGA+2*GHSERPT
             -167413.8+0.72*T;,,                                      N 06Li !
$
 PAR  G(GAPT3_L12,GA:PT),,              +GFCCGA+3*GHSERPT
             -178409.6+2.66*T;,,                                      N 06Li !
 PAR  G(GAPT3_L12,PT:GA),,              +GHSERPT+3*GFCCGA
             +92052+24.044*T;,,                                       N 06Li !
 PAR  L(GAPT3_L12,GA,PT:GA;0),,         +5584+9.2*T;,,                N 06Li !
 PAR  L(GAPT3_L12,GA,PT:PT;0),,         +5584+9.2*T;,,                N 06Li !
 PAR  L(GAPT3_L12,GA:GA,PT;0),,         -707488+208.12*T;,,           N 06Li !
 PAR  L(GAPT3_L12,PT:GA,PT;0),,         -707488+208.12*T;,,           N 06Li !
$
$ Metastable
$
 PAR  L(BCC_A2,GA,PT:VA;0),,            -189097+8.959*T;,,            N Same !
 PAR  L(BCC_A2,GA,PT:VA;1),,            -2611.8+0.084*T;,,            N Same !
$
 PAR  L(HCP_A3,GA,PT:VA;0),,            -189097+8.959*T;,,            N Same !
 PAR  L(HCP_A3,GA,PT:VA;1),,            -2611.8+0.084*T;,,            N Same !
$ ------------------------------------------------------------------------------
$
$
 LIST-OF-REFERENCE
 NUMBER  SOURCE
  Null   'Unknown source'
  Same   'Same or similar interaction as in the corresponding stable phase'
  91Din  'A.T. Dinsdale, Calphad, 15, 317-425(1991).'
  09SGUN 'SGTE unary database V.5.0, 2009.'
  06Li   'M. Li, C. Li, F. Wang, W. Zhang,
          Intermetallics, 14, 826-31(2006); Ga-Pt'
!
