Repository: orchid-calphad/orchid-project.org

# orchid-project.org

Website and released data of **ORCHID** (Open Repository for CALPHAD Hypotheses, Intelligence, and Discovery),
served by GitHub Pages at https://orchid-project.org. Releases are archived on Zenodo (one DOI per version).

- `index.html`, `catalog/`, `best-practices.html` — static, self-contained pages (generated in the ORCHID tooling).
- `data/` — released data: catalog, redistributable TDB files, convex hulls. Licences: `data/LICENSES.md`, `data/NOTICE.md`.
- `llms.txt`, `data/croissant.json`, `CITATION.cff`, `.zenodo.json` — machine-readable metadata.

Only data with clear redistribution rights are published.

File: data/databases/sgte-binary/GaPt-09Wan.tdb
$
$ Database for Ga-Pt from J.S. Wang et al. 2009
$
$ J.S. Wang, S. Jin, W.J. Zhu, H.Q. Dong, X.M. Tao, H.S. Liu, Z.P. Jin,
$ Calphad, 33, 561-69(2009).
$
$ Dataset created 2018.01.10 by Bengt Hallstedt.
$ 2021.01.03: Modified for use with GES6.
$
$ Modified from the 06Li assessment.
$
$ There is an inverse miscibility gap with a minimum at 5022 K and x(Pt)=0.08.
$
$ There is a miscibility gap in the GaPt3 phase at low temperature and GaPt3
$ becomes stable close to Pt also.
$
$ Most invariant equilibria are exactly reproduced, but some equilibria
$ involving Ga2Pt and GaPt2 are shifted by up to 10 K because of rounding
$ errors when converting from fractional to integar compositions.
$
$ ------------------------------------------------------------------------------
 TEMP-LIM 298.15 6000.00 !
$
$ELEMENT NAME  REF. STATE               ATOMIC MASS H298-H0    S298    !
$
 ELEMENT VA   VACUUM                      0.0          0.0      0.0    ! 
 ELEMENT GA   ORTHORHOMBIC_A11           69.72      5572.0     40.7271 ! 
 ELEMENT PT   FCC_A1                    195.08      5723.712   41.6308 !
$ ------------------------------------------------------------------------------
$ Phase definitions
$
 PHASE LIQUID:L % 1 1 !
 CONST LIQUID:L : GA PT : !
$
$ Fcc (cF4, Fm-3m) and MeX (cF8, Fm-3m)
$
 PHASE FCC_A1 %A 2 1 1 !
 CONST FCC_A1 : GA PT% : VA : !
$
$ Bcc (cI2, Im-3m)
$
 PHASE BCC_A2 %B 2 1 3 !
 CONST BCC_A2 : GA PT : VA : !
$
$ Hcp (hP2, P6_3/mmc) and Me2X (NiAs-type, hP4, P6_3/mmc, B8_1)
$
 PHASE HCP_A3 %A 2 1 0.5 !
 CONST HCP_A3 : GA PT : VA : !
$
$ alpha-Ga (oC8, Cmce)
$
 PHASE ORTHORHOMBIC_A11 % 1 1 !
 CONST ORTHORHOMBIC_A11 : GA : !
$
$ unknown structure
$
 PHASE GA6PT % 2 6 1 !
 CONST GA6PT : GA : PT : !
$
$ Prototype Ru3Sn7 (cI40, Im-3m)
$
 PHASE GA7PT3_D8F % 2 7 3 !
 CONST GA7PT3_D8F : GA : PT : !
$
$ Prototype CaF2 (cF12, Fm-3m)
$
 PHASE GA2PT_C1 % 2 2 1 !
 CONST GA2PT_C1 : GA : PT : !
$
$ Prototype Al3Ni2 (hP5, P-3m1)
$
 PHASE GA3PT2_D513 % 2 3 2 !
 CONST GA3PT2_D513 : GA : PT : !
$
$ Prototype FeSi (cP8, P2_13)
$
 PHASE GAPT_B20 % 2 1 1 !
 CONST GAPT_B20 : GA : PT : !
$
$ Prototype Ga3Pt5 (oC16, Cmmm)
$
 PHASE GA3PT5 % 2 3 5 !
 CONST GA3PT5 : GA : PT : !
$
$ Prototype GaPt2 (oP24, Pmma), low T
$ Prototype Pb3Sr (tP4, P4/mmm), high T
$
 PHASE GAPT2 % 2 1 2 !
 CONST GAPT2 : GA : PT : !
$
$ Prototype AuCu3 (cP4, Pm-3m)
$
 PHASE GAPT3_L12 % 2 1 3 !
 CONST GAPT3_L12 : GA% PT : GA PT% : !
$ ------------------------------------------------------------------------------
$ Defaults
$
 DEFINE-SYSTEM-DEFAULT ELEMENT 2 !
 DEFAULT-COM DEFINE_SYSTEM_ELEMENT VA !
 TYPE-DEF % SEQ * !
 TYPE-DEF A GES AMEND_PHASE_DESCRIPTION @ MAGNETIC -3 0.28 !
 TYPE-DEF B GES AMEND_PHASE_DESCRIPTION @ MAGNETIC -1 0.4 !
 FUNCTION ZERO      298.15  0;                                         6000 N !
 FUNCTION UN_ASS    298.15  0;                                         6000 N !
 FUNCTION R         298.15  +8.31451;                                  6000 N !
$ ------------------------------------------------------------------------------
$ Element data
$ ------------------------------------------------------------------------------
$ Ga
$
$ DIAMOND_A4 added in unary 5.0
$
$ Changed name from ORTHORHOMBIC_GA to ORTHORHOMBIC_A11
$
 PAR  G(ORTHORHOMBIC_A11,GA)    200.00  +GHSERGA;                4000 N 91Din !
 PAR  G(FCC_A1,GA:VA)           200.00  +GHSERGA+3800-10.2*T;    4000 N 91Din !
 PAR  G(BCC_A2,GA:VA)           200.00  +GHSERGA+4500-11.7*T;    4000 N 91Din !
 PAR  G(HCP_A3,GA:VA)           200.00  +GHSERGA+4500-9.5*T;     4000 N 91Din !
$PAR  G(DIAMOND_A4,GA)          200.00  +GHSERGA+20900-2*T;      4000 N 09SGUN !
$PAR  G(BCT_A5,GA)              200.00  +GHSERGA+3846-9.8*T;     4000 N 91Din !
$PAR  G(TETRAGONAL_A6,GA)       200.00  +GHSERGA+3500-10*T;      4000 N 91Din !
 PAR  G(LIQUID,GA)              200.00  +GLIQGA;                 4000 N 91Din !
$
 PAR  G(GAPT3_L12,GA:GA),,              +4*GFCCGA+120028;,,           N 09Wan !
$
 FUNCTION GHSERGA   200.00  -21312.331+585.263691*T-108.228783*T*LN(T)
       +0.227155636*T**2-1.18575257E-04*T**3+439954*T**(-1);
       302.91  Y  -7055.643+132.73019*T-26.0692906*T*LN(T)
       +1.506E-04*T**2-4.0173E-08*T**3-118332*T**(-1)+1.64547E+23*T**(-9);
      4000.00  N !
 FUNCTION GLIQGA    200.00  +5491.298-18.073995*T+GHSERGA-7.0171E-17*T**7;
       302.91  Y  +5666.455-18.681147*T+GHSERGA-1.64547E+23*T**(-9);
      4000.00  N !
 FUNCTION GFCCGA    298.15  +GHSERGA+3800-10.2*T;                      6000 N !
$ ------------------------------------------------------------------------------
$ Pt
$
 PAR  G(FCC_A1,PT:VA),,                 +GHSERPT;                4000 N 91Din !
 PAR  G(BCC_A2,PT:VA),,                 +GHSERPT+15000-2.4*T;    4000 N 91Din !
 PAR  G(HCP_A3,PT:VA),,                 +GHSERPT+2500+0.1*T;     4000 N 91Din !
 PAR  G(LIQUID,PT),,                    +GLIQPT;                 4000 N 91Din !
$
 PAR  G(GAPT3_L12,PT:PT),,              +4*GHSERPT+7200;,,            N 09Wan !
$
 FUNCTION GHSERPT   298.15  -7595.631+124.388275*T-24.5526*T*LN(T)
       -0.00248297*T**2-2.0138E-08*T**3+7974*T**(-1);
      1300.00  Y  -9253.174+161.529615*T-30.2527*T*LN(T)
       +0.002321665*T**2-6.56946E-07*T**3-272106*T**(-1);
      2041.50  Y  -222048.216+1019.35892*T-136.192996*T*LN(T)
       +0.020454938*T**2-7.59259E-07*T**3+71539020*T**(-1);
      4000.00  N !
 FUNCTION GLIQPT    298.15  +20114.016-9.275183*T+GHSERPT;
       600.00  Y  +19023.491+32.94182*T-12.3403769*T*LN(T)
       -0.011551507*T**2+9.31516E-07*T**3-601426*T**(-1);
      2041.50  Y  +1404.468+205.858962*T-36.5*T*LN(T);
      4000.00  N !
 FUNCTION GBCCPT    298.15  +GHSERPT+15000-2.4*T;                      6000 N !
$ ------------------------------------------------------------------------------
$ Binary system
$
$ J.S. Wang, S. Jin, W.J. Zhu, H.Q. Dong, X.M. Tao, H.S. Liu, Z.P. Jin,
$ Calphad, 33, 561-69(2009).
$
$ Checked against paper. Checked at 6000 K.
$
$ Modified from the 06Li assessment.
$
$ There is an inverse miscibility gap with a minimum at 5022 K and x(Pt)=0.08.
$
$ There is a miscibility gap in the GaPt3 phase at low temperature and GaPt3
$ becomes stable close to Pt also.
$
$ Most invariant equilibria are exactly reproduced, but some equilibria
$ involving Ga2Pt and GaPt2 are shifted by up to 10 K because of rounding
$ errors when converting from fractional to integar compositions.
$
 PAR  L(LIQUID,GA,PT;0),,               -250202.3+33.387*T;,,         N 06Li !
 PAR  L(LIQUID,GA,PT;1),,               +20000-T;,,                   N 09Wan !
 PAR  L(LIQUID,GA,PT;2),,               +60000-6.5*T;,,               N 09Wan !
 PAR  L(LIQUID,GA,PT;3),,               -30000+20*T;,,                N 09Wan !
$
 PAR  L(FCC_A1,GA,PT:VA;0),,            -189097+8.8*T;,,              N 06Li !
 PAR  L(FCC_A1,GA,PT:VA;1),,            -2000+0.084*T;,,              N 09Wan !
$
 PAR  G(GA6PT,GA:PT),,                  +6*GHSERGA+GHSERPT
             -216856.5+15.022*T;,,                                    N 09Wan !
 PAR  G(GA7PT3_D8F,GA:PT),,             +7*GHSERGA+3*GHSERPT
             -592262+37.32*T;,,                                       N 09Wan !
 PAR  G(GA2PT_C1,GA:PT),,               +2*GHSERGA+GHSERPT
             -181360.8+4.647*T;,,                                     N 09Wan !
 PAR  G(GA3PT2_D513,GA:PT),,            +3*GHSERGA+2*GHSERPT
             -325446+10.84*T;,,                                       N 09Wan !
 PAR  G(GAPT_B20,GA:PT),,               +GHSERGA+GHSERPT
             -136237.8+3.988*T;,,                                     N 09Wan !
 PAR  G(GA3PT5,GA:PT),,                 +3*GHSERGA+5*GHSERPT
             -493497.6+14.304*T;,,                                    N 09Wan !
 PAR  G(GAPT2,GA:PT),,                  +GHSERGA+2*GHSERPT
             -174300.6+5.592*T;,,                                     N 09Wan !
$
 PAR  G(GAPT3_L12,GA:PT),,              +GFCCGA+3*GHSERPT
             -187564.8+7.92*T;,,                                      N 09Wan !
 PAR  G(GAPT3_L12,PT:GA),,              +GHSERPT+3*GFCCGA
             +80006+24.004*T;,,                                       N 09Wan !
 PAR  L(GAPT3_L12,GA,PT:GA;0),,         +5998.8+7.996*T;,,            N 09Wan !
 PAR  L(GAPT3_L12,GA,PT:PT;0),,         +5998.8+7.996*T;,,            N 09Wan !
 PAR  L(GAPT3_L12,GA:GA,PT;0),,         -832000+228*T;,,              N 09Wan !
 PAR  L(GAPT3_L12,PT:GA,PT;0),,         -832000+228*T;,,              N 09Wan !
$
$ Metastable
$
 PAR  L(BCC_A2,GA,PT:VA;0),,            -189097+8.8*T;,,              N Same !
 PAR  L(BCC_A2,GA,PT:VA;1),,            -2000+0.084*T;,,              N Same !
$
 PAR  L(HCP_A3,GA,PT:VA;0),,            -189097+8.8*T;,,              N Same !
 PAR  L(HCP_A3,GA,PT:VA;1),,            -2000+0.084*T;,,              N Same !
$ ------------------------------------------------------------------------------
$
$
 LIST-OF-REFERENCE
 NUMBER  SOURCE
  Null   'Unknown source'
  Same   'Same or similar interaction as in the corresponding stable phase'
  91Din  'A.T. Dinsdale, Calphad, 15, 317-425(1991).'
  09SGUN 'SGTE unary database V.5.0, 2009.'
  06Li   'M. Li, C. Li, F. Wang, W. Zhang,
          Intermetallics, 14, 826-31(2006); Ga-Pt'
  09Wan  'J.S. Wang, S. Jin, W.J. Zhu, H.Q. Dong, X.M. Tao, H.S. Liu, Z.P. Jin,
          Calphad, 33, 561-69(2009); Ga-Pt'
!

File: data/databases/sgte-binary/GaPu-04Tur.tdb
$
$ Database for Ga-Pu from P.E.A. Turchi et al. 2004.
$
$ P.E.A. Turchi, L. Kaufman, Z.-K. Liu, S. Zhou,
$ LLNL Report, UCRL-TR-206658, 2004.
$
$ Dataset created 2022.04.23 by Bengt Hallstedt.
$
$ There are some inaccuracies due to rounding errors, but most invariant
$ equilibria differ less than 5 K. There are larger differences among some
$ of the Ga-rich phases which are very close to eachother and for the
$ GaPu2-eta phase where the parameters for the elemental end-points are
$ missing in the paper.
$
$ ------------------------------------------------------------------------------
 TEMP-LIM 298.15 6000.00 !
$
$ELEMENT NAME  REF. STATE               ATOMIC MASS H298-H0    S298    !
$
 ELEMENT VA   VACUUM                      0.0          0.0      0.0    ! 
 ELEMENT GA   ORTHORHOMBIC_A11           69.72      5572.0     40.7271 ! 
 ELEMENT PU   ALPHA_PU                  244.        6902.0     54.4610 ! 
$ ------------------------------------------------------------------------------
$ Phase definitions
$
 PHASE LIQUID:L % 1 1 !
 CONST LIQUID:L : GA PU : !
$
$ Fcc (cF4, Fm-3m) and MeX (cF8, Fm-3m), delta
$
 PHASE FCC_A1 %A 2 1 1 !
 CONST FCC_A1 : GA PU% : VA : !
$
$ Bcc (cI2, Im-3m), epsilon
$
 PHASE BCC_A2 %B 2 1 3 !
 CONST BCC_A2 : GA PU% : VA : !
$
$ Hcp (hP2, P6_3/mmc) and Me2X (NiAs-type, hP4, P6_3/mmc, B8_1)
$
 PHASE HCP_A3 %A 2 1 0.5 !
 CONST HCP_A3 : GA : VA : !
$
$ Prototype In (tI2, I4/mmm), delta-prime
$
 PHASE TETRAGONAL_A6 % 1 1 !
 CONST TETRAGONAL_A6 : GA PU% : !
$
$ alpha-Ga (oC8, Cmce)
$
 PHASE ORTHORHOMBIC_A11 % 1 1 !
 CONST ORTHORHOMBIC_A11 : GA : !
$
$ Prototype alpha-Pu (mP16, P2_1/m)
$
 PHASE ALPHA_PU % 1 1 !
 CONST ALPHA_PU : GA PU% : !
$
$ Prototype beta-Pu (mC34, C2/m)
$
 PHASE BETA_PU % 1 1 !
 CONST BETA_PU : PU : !
$
$ Prototype gamma-Pu (oF8, Fddd)
$
 PHASE GAMMA_PU % 1 1 !
 CONST GAMMA_PU : GA PU% : !
$
$ Pearson t**
$
 PHASE GA15PU2 % 2 15 2 !
 CONST GA15PU2 : GA : PU : !
$
$ Prototype Ga6Pu (tP14, P4/nbm)
$
 PHASE GA6PU % 2 6 1 !
 CONST GA6PU : GA : PU : !
$
$ Prototype Al4U (oI20, Imma)
$
 PHASE GA4PU_D1B % 2 4 1 !
 CONST GA4PU_D1B : GA : PU : !
$
$ unknown structure
$
 PHASE GA11PU3 % 2 11 3 !
 CONST GA11PU3 : GA : PU : !
$
$ Pearson t**
$
 PHASE GA7PU2 % 2 7 2 !
 CONST GA7PU2 : GA : PU : !
$
$ Prototype InMg3 (hR16, R-3m)
$
 PHASE GA3PU_LT % 2 3 1 !
 CONST GA3PU_LT : GA : PU : !
$
$ Prototype CdMg3 (hP8, P6_3/mmc)
$
 PHASE GA3PU_D019 % 2 3 1 !
 CONST GA3PU_D019 : GA : PU : !
$
$ unknown structure
$
 PHASE GA3PU_HT % 2 3 1 !
 CONST GA3PU_HT : GA : PU : !
$
$ Prototype AlB2 (hP3, P6/mmm)
$
 PHASE GA2PU_C32 % 2 2 1 !
 CONST GA2PU_C32 : GA : PU : !
$
$ Pearson hP*
$
 PHASE GA3PU2 % 2 3 2 !
 CONST GA3PU2 : GA : PU : !
$
$ Prototype GaPu (tI16, I4mm)
$
 PHASE GAPU_LT % 2 1 1 !
 CONST GAPU_LT : GA : PU : !
$
$ Prototype GaPu (tI16, I4/mmm)
$
 PHASE GAPU_HT % 2 1 1 !
 CONST GAPU_HT : GA : PU : !
$
$ Prototype Si3W5 (tI32, I4/mcm)
$
 PHASE GA3PU5_D8M % 2 3 5 !
 CONST GA3PU5_D8M : GA : PU : !
$
$ Prototype CoU (CI16, I2_13, B_a)
$
 PHASE GAPU2_ETA % 1 1 !
 CONST GAPU2_ETA : GA PU : !
$
$ Prototype Pb3Sr (tP4, P4/mmm)
$
 PHASE GAPU3_LT % 2 1 3 !
 CONST GAPU3_LT : GA : PU : !
$
$ Prototype AuCu3 (Cp4, Pm-3m)
$
 PHASE GAPU3_L12 % 2 1 3 !
 CONST GAPU3_L12 : GA : PU : !
$ ------------------------------------------------------------------------------
$ Defaults
$
 DEFINE-SYSTEM-DEFAULT ELEMENT 2 !
 DEFAULT-COM DEFINE_SYSTEM_ELEMENT VA !
 TYPE-DEF % SEQ * !
 TYPE-DEF A GES AMEND_PHASE_DESCRIPTION @ MAGNETIC -3 0.28 !
 TYPE-DEF B GES AMEND_PHASE_DESCRIPTION @ MAGNETIC -1 0.4 !
 FUNCTION ZERO      298.15  0;                                         6000 N !
 FUNCTION UN_ASS    298.15  0;                                         6000 N !
 FUNCTION R         298.15  +8.31451;                                  6000 N !
$ ------------------------------------------------------------------------------
$ Element data
$ ------------------------------------------------------------------------------
$ Ga
$
$ DIAMOND_A4 added in unary 5.0
$
$ Changed name from ORTHORHOMBIC_GA to ORTHORHOMBIC_A11
$
$ ALPHA_PU and GAMMA_PU from 04Tur not included in unary
$
 PAR  G(ORTHORHOMBIC_A11,GA)    200.00  +GHSERGA;                4000 N 91Din !
 PAR  G(FCC_A1,GA:VA)           200.00  +GHSERGA+3800-10.2*T;    4000 N 91Din !
 PAR  G(BCC_A2,GA:VA)           200.00  +GHSERGA+4500-11.7*T;    4000 N 91Din !
 PAR  G(HCP_A3,GA:VA)           200.00  +GHSERGA+4500-9.5*T;     4000 N 91Din !
$PAR  G(DIAMOND_A4,GA)          200.00  +GHSERGA+20900-2*T;      4000 N 09SGUN !
$PAR  G(BCT_A5,GA)              200.00  +GHSERGA+3846-9.8*T;     4000 N 91Din !
 PAR  G(TETRAGONAL_A6,GA)       200.00  +GHSERGA+3500-10*T;      4000 N 91Din !
 PAR  G(ALPHA_PU,GA)            200.00  +GHSERGA+2000;           4000 N 04Tur !
 PAR  G(GAMMA_PU,GA)            200.00  +GHSERGA+2500;           4000 N 04Tur !
 PAR  G(LIQUID,GA)              200.00  +GLIQGA;                 4000 N 91Din !
$
 PAR  G(GAPU2_ETA,GA),,                 +GHSERGA+3000;,,              N 04Tur !
$
 FUNCTION GHSERGA   200.00  -21312.331+585.263691*T-108.228783*T*LN(T)
       +0.227155636*T**2-1.18575257E-04*T**3+439954*T**(-1);
       302.91  Y  -7055.643+132.73019*T-26.0692906*T*LN(T)
       +1.506E-04*T**2-4.0173E-08*T**3-118332*T**(-1)+1.64547E+23*T**(-9);
      4000.00  N !
 FUNCTION GLIQGA    200.00  +5491.298-18.073995*T+GHSERGA-7.0171E-17*T**7;
       302.91  Y  +5666.455-18.681147*T+GHSERGA-1.64547E+23*T**(-9);
      4000.00  N !
 FUNCTION GFCCGA    200.00  +GHSERGA+3800-10.2*T;                      4000 N !
 FUNCTION GBCCGA    200.00  +GHSERGA+4500-11.7*T;                      4000 N !
$ ------------------------------------------------------------------------------
$ Pu
$
 PAR  G(ALPHA_PU,PU),,                  +GHSERPU;                3000 N 91Din !
 PAR  G(BCC_A2,PU:VA),,                 +GBCCPU;                 3000 N 91Din !
 PAR  G(BETA_PU,PU),,                   +GBETPU;                 3000 N 91Din !
 PAR  G(FCC_A1,PU:VA),,                 +GFCCPU;                 3000 N 91Din !
 PAR  G(GAMMA_PU,PU),,                  +GGAMPU;                 3000 N 91Din !
 PAR  G(TETRAGONAL_A6,PU),,             +GTETPU;                 3000 N 91Din !
 PAR  G(LIQUID,PU),,                    +GHSERPU
             +6608.1-12.5133*T;                                  3000 N 91Din !
$
 PAR  G(GAPU2_ETA,PU),,                 +GFCCPU+500;,,                N 04Tur !
$
 FUNCTION GHSERPU   298.15  -7396.309+80.301382*T-18.1258*T*LN(T)
       -0.02241*T**2;
       400.00  Y  -16605.962+236.786603*T-42.4187*T*LN(T)
       -0.00134493*T**2+2.63443E-07*T**3+579325*T**(-1);
       944.00  Y  -14462.156+232.961553*T-42.248*T*LN(T);
      3000.00  N !
 FUNCTION GBCCPU    298.15  -1358.984+116.603882*T-27.094*T*LN(T)
       -0.009105*T**2+2.061667E-06*T**3+20863*T**(-1);
       745.00  Y  -2890.817+156.878957*T-33.72*T*LN(T);
       956.00  Y  +29313.619-132.788248*T+6.921*T*LN(T)
       -0.02023305*T**2+1.426922E-06*T**3-4469245*T**(-1);
      2071.00  Y  -938.429-5.539698*T+GHSERPU;
      3000.00  N !
 FUNCTION GBETPU    298.15  -4873.654+123.249151*T-27.416*T*LN(T)
       -0.00653*T**2;
       679.50  Y  +2435.094+43.566585*T-15.7351*T*LN(T)
       -0.0154772*T**2+1.524942E-06*T**3-864940*T**(-1);
      1464.00  Y  +503.094-4.739938*T+GHSERPU;
      3000.00  N !
 FUNCTION GFCCPU    298.15  -3920.781+127.586536*T-28.4781*T*LN(T)
       -0.0054035*T**2;
       990.00  Y  +3528.208+41.52572*T-15.7351*T*LN(T)
       -0.0154772*T**2+1.524942E-06*T**3-864940*T**(-1);
      1464.00  Y  +1596.208-6.780803*T+GHSERPU;
      3000.00  N !
 FUNCTION GGAMPU    298.15  -16766.303+419.402655*T-77.5802*T*LN(T)
       +0.0816415*T**2-2.8103833E-05*T**3+574825*T**(-1);
       487.90  Y  -2942.77+88.325069*T-22.0233*T*LN(T)-0.0114795*T**2;
       593.90  Y  -9336.967+160.314641*T-32.3405*T*LN(T)
       -0.0070383*T**2+6.92887E-07*T**3+630600*T**(-1);
      1179.00  Y  +2026.406-6.829936*T+GHSERPU;
      3000.00  N !
 FUNCTION GTETPU    298.15  -496.178+54.586547*T-16.43*T*LN(T)
       -0.024006*T**2+5.166667E-06*T**3-158470*T**(-1);
       736.00  Y  -6122.307+173.35008*T-35.56*T*LN(T);
       757.00  Y  +3982.078+63.890352*T-19.756*T*LN(T)
       -0.00937295*T**2+6.59882E-07*T**3-1112565*T**(-1);
      2157.00  Y  -738.383-4.905143*T+GHSERPU;
      3000.00  N !
$ ------------------------------------------------------------------------------
$ Binary system
$
$ P.E.A. Turchi, L. Kaufman, Z.-K. Liu, S. Zhou,
$ LLNL Report, UCRL-TR-206658, 2004.
$
$ Checked against paper. Checked at 6000 K.
$
$ There are some inaccuracies due to rounding errors, but most invariant
$ equilibria differ less than 5 K. There are larger differences among some
$ of the Ga-rich phases which are very close to eachother and for the
$ GaPu2-eta phase where the parameters for the elemental end-points are
$ missing in the paper.
$
 PAR  L(LIQUID,GA,PU;0),,               -121696+18.762*T;,,           N 04Tur !
 PAR  L(LIQUID,GA,PU;1),,               -31927-5.288*T;,,             N 04Tur !
 PAR  L(LIQUID,GA,PU;2),,               +12711-7.134*T;,,             N 04Tur !
$
 PAR  L(FCC_A1,GA,PU:VA;0),,            -182428+58.42*T;,,            N 04Tur !
 PAR  L(FCC_A1,GA,PU:VA;1),,            +19215-79.062*T;,,            N 04Tur !
$
 PAR  L(BCC_A2,GA,PU:VA;0),,            -126805+18.8*T;,,             N 04Tur !
 PAR  L(BCC_A2,GA,PU:VA;1),,            -10489-26.68*T;,,             N 04Tur !
 PAR  L(BCC_A2,GA,PU:VA;2),,            -10000+10*T;,,                N 04Tur !
$
 PAR  L(TETRAGONAL_A6,GA,PU;0),,        +UN_ASS;,,                    N !
 PAR  L(ALPHA_PU,GA,PU;1),,             +66500;,,                     N 04Tur !
$
$PAR  L(GAMMA_PU,GA,PU;0),,             +12*T;,,                      N 04Tur !
$PAR  L(GAMMA_PU,GA,PU;1),,             +321000-580*T;,,              N 04Tur !
$
 PAR  G(GA15PU2,GA:PU),,                +15*GHSERGA+2*GHSERPU
             -646000+374*T;,,                                         N 04Tur !
 PAR  G(GA6PU,GA:PU),,                  +6*GHSERGA+GHSERPU
             -287000+86.8*T;,,                                        N 04Tur !
 PAR  G(GA4PU_D1B,GA:PU),,              +4*GHSERGA+GHSERPU
             -269100+74.5*T;,,                                        N 04Tur !
 PAR  G(GA11PU3,GA:PU),,                +11*GHSERGA+3*GHSERPU
             -798000+225.4*T;,,                                       N 04Tur !
 PAR  G(GA7PU2,GA:PU),,                 +7*GHSERGA+2*GHSERPU
             -531000+160.2*T;,,                                       N 04Tur !
 PAR  G(GA3PU_LT,GA:PU),,               +3*GHSERGA+GHSERPU
             -238856+44.996*T;,,                                      N 04Tur !
 PAR  G(GA3PU_D019,GA:PU),,             +3*GHSERGA+GHSERPU
             -238852+44.988*T;,,                                      N 04Tur !
 PAR  G(GA3PU_HT,GA:PU),,               +3*GHSERGA+GHSERPU
             -194728+8.1*T;,,                                         N 04Tur !
 PAR  G(GA2PU_C32,GA:PU),,              +2*GHSERGA+GHSERPU
             -165981+8.01*T;,,                                        N 04Tur !
 PAR  G(GA3PU2,GA:PU),,                 +3*GHSERGA+2*GHSERPU
             -271300+20*T;,,                                          N 04Tur !
 PAR  G(GAPU_LT,GA:PU),,                +GHSERGA+GHSERPU
             -102978+10.074*T;,,                                      N 04Tur !
 PAR  G(GAPU_HT,GA:PU),,                +GHSERGA+GHSERPU
             -100578+7.22*T;,,                                        N 04Tur !
 PAR  G(GA3PU5_D8M,GA:PU),,             +3*GHSERGA+5*GHSERPU
             -387152+76*T;,,                                          N 04Tur !
$
 PAR  L(GAPU2_ETA,GA,PU;0),,            -183945+31.388*T;,,           N 04Tur !
 PAR  L(GAPU2_ETA,GA,PU;1),,            -68327-10*T;,,                N 04Tur !
 PAR  L(GAPU2_ETA,GA,PU;2),,            -2516+0.1*T;,,                N 04Tur !
$
 PAR  G(GAPU3_LT,GA:PU),,               +GHSERGA+3*GHSERPU
             -155736+44.372*T;,,                                      N 04Tur !
 PAR  G(GAPU3_L12,GA:PU),,              +GHSERGA+3*GHSERPU
             -155100+43.372*T;,,                                      N 04Tur !
$ ------------------------------------------------------------------------------
$
$
 LIST-OF-REFERENCE
 NUMBER  SOURCE
  Null   'Unknown source'
  COST   'COST 507 database'
  91Din  'A.T. Dinsdale, Calphad, 15, 317-425(1991).'
  04Tur  'P.E.A. Turchi, L. Kaufman, Z.-K. Liu, S. Zhou,
          LLNL Report, UCRL-TR-206658, 2004; Ga, Ga-Pu'
  09SGUN 'SGTE unary database V.5.0, 2009.'
!

File: data/databases/sgte-binary/GaSb-94Ans-LB.tdb
$
$ Database for Ga-Sb from I. Ansara et al. 1994 (included in LB Vol. 3)
$
$ I. Ansara, C. Chatillon, H.L. Lukas, T. Nishizawa, H. Ohtani, K. Ishida,
$ M. Hillert, B. Sundman, B.B. Argent, A. Watson, T.G. Chart, T. Anderson,
$ Calphad, 18, 177-222(1994).
$
$ Dataset created 2016.02.09 by Bengt Hallstedt.
$ 2021.01.03: Modified for use with GES6.
$
$ ------------------------------------------------------------------------------
 TEMP-LIM 298.15 6000.00 !
$
$ELEMENT NAME  REF. STATE               ATOMIC MASS H298-H0    S298    !
$
 ELEMENT VA   VACUUM                      0.0          0.0      0.0    ! 
 ELEMENT GA   ORTHORHOMBIC_GA            69.72      5572.0     40.7271 ! 
 ELEMENT SB   RHOMBOHEDRAL_A7           121.75      5870.152   45.5219 ! 
$ ------------------------------------------------------------------------------
$ Species
$
 SPECIE  GA2                                GA2 !
 SPECIE  GASB                               GA1SB1 !
 SPECIE  SB2                                SB2 !
 SPECIE  SB3                                SB3 !
 SPECIE  SB4                                SB4 !
$ ------------------------------------------------------------------------------
$ Phase definitions
$
 PHASE LIQUID:L % 1 1 !
 CONST LIQUID:L : GA SB : !
$
$ Fcc (cF4, Fm-3m) and MeX (cF8, Fm-3m)
$
 PHASE FCC_A1 %A 2 1 1 !
 CONST FCC_A1 : GA SB : VA : !
$
$ Bcc (cI2, Im-3m)
$
 PHASE BCC_A2 %B 2 1 3 !
 CONST BCC_A2 : GA SB : VA : !
$
$ Hcp (hP2, P6_3/mmc) and Me2X (NiAs-type, hP4, P6_3/mmc, B8_1)
$
 PHASE HCP_A3 %A 2 1 0.5 !
 CONST HCP_A3 : GA SB : VA : !
$
$ Prototype alpha-As (hR2, R-3m)
$
 PHASE RHOMBOHEDRAL_A7 % 1 1 !
 CONST RHOMBOHEDRAL_A7 : SB : !
$
$ alpha-Ga (oC8, Cmca)
$
 PHASE ORTHORHOMBIC_A11 % 1 1 !
 CONST ORTHORHOMBIC_A11 : GA : !
$
$ Prototype ZnS (cF8, F-43m)
$
 PHASE ZINCBLENDE_B3 % 2 1 1 !
 CONST ZINCBLENDE_B3 : GA : SB : !
$
 PHASE GAS:G % 1 1 !
 CONST GAS:G : GA GA2 GASB SB SB2 SB3 SB4 : !
$ ------------------------------------------------------------------------------
$ Defaults
$
 DEFINE-SYSTEM-DEFAULT ELEMENT 2 !
 DEFAULT-COM DEFINE_SYSTEM_ELEMENT VA !
 TYPE-DEF % SEQ * !
 TYPE-DEF A GES AMEND_PHASE_DESCRIPTION @ MAGNETIC -3 0.28 !
 TYPE-DEF B GES AMEND_PHASE_DESCRIPTION @ MAGNETIC -1 0.4 !
 FUNCTION ZERO      298.15  0;                                         6000 N !
 FUNCTION UN_ASS    298.15  0;                                         6000 N !
 FUNCTION R         298.15  +8.31451;                                  6000 N !
 FUNCTION RTLNP     298.15  +8.31451*T*LN(1E-05*P);                    6000 N !
$ ------------------------------------------------------------------------------
$ Element data
$ ------------------------------------------------------------------------------
$ Ga
$
$ DIAMOND_A4 added in unary 5.0
$
$ Changed name from ORTHORHOMBIC_GA to ORTHORHOMBIC_A11
$
 PAR  G(ORTHORHOMBIC_A11,GA)    200.00  +GHSERGA;                4000 N 91Din !
 PAR  G(FCC_A1,GA:VA)           200.00  +GHSERGA+3800-10.2*T;    4000 N 91Din !
 PAR  G(BCC_A2,GA:VA)           200.00  +GHSERGA+4500-11.7*T;    4000 N 91Din !
 PAR  G(HCP_A3,GA:VA)           200.00  +GHSERGA+4500-9.5*T;     4000 N 91Din !
$PAR  G(DIAMOND_A4,GA)          200.00  +GHSERGA+20900-2*T;      4000 N 09SGUN !
$PAR  G(BCT_A5,GA)              200.00  +GHSERGA+3846-9.8*T;     4000 N 91Din !
$PAR  G(TETRAGONAL_A6,GA)       200.00  +GHSERGA+3500-10*T;      4000 N 91Din !
 PAR  G(LIQUID,GA)              200.00  +GLIQGA;                 4000 N 91Din !
$
 PAR  G(GAS,GA),,                       +F10135T+RTLNP;,,             N 97SUB !
 PAR  G(GAS,GA2),,                      +F10197T+RTLNP;,,             N 97SUB !
$
 FUNCTION GHSERGA   200.00  -21312.331+585.263691*T-108.228783*T*LN(T)
       +0.227155636*T**2-1.18575257E-04*T**3+439954*T**(-1);
       302.91  Y  -7055.643+132.73019*T-26.0692906*T*LN(T)
       +1.506E-04*T**2-4.0173E-08*T**3-118332*T**(-1)+1.64547E+23*T**(-9);
      4000.00  N !
 FUNCTION GLIQGA    200.00  +5491.298-18.073995*T+GHSERGA-7.0171E-17*T**7;
       302.91  Y  +5666.455-18.681147*T+GHSERGA-1.64547E+23*T**(-9);
      4000.00  N !
$ Ga(g)
 FUNCTION F10135T   298.15  +259072.278+88.0130706*T-38.71057*T*LN(T)
       +0.01053784*T**2-9.86907833E-07*T**3+338489.2*T**(-1);
       600.00  Y  +263812.519+33.4871435*T-30.75007*T*LN(T)
       +0.00537745*T**2-5.46534E-07*T**3-150942.65*T**(-1);
      1400.00  Y  +270292.501-28.1810494*T-21.9834*T*LN(T)
       +3.192416E-04*T**2-1.46299133E-08*T**3-992093*T**(-1);
      6000.00  Y  +340110.007-140.262257*T-9.704267*T*LN(T)
       -4.5138725E-04*T**2-1.13427367E-08*T**3-68387950*T**(-1);
     10000.00  N !
$ Ga2(g)
 FUNCTION F10197T   298.15  +422882.385-36.0787973*T-33.72863*T*LN(T)
       -0.009368525*T**2+7.62775167E-07*T**3-19520.385*T**(-1);
      1100.00  Y  +419324.178+8.33965897*T-40.33555*T*LN(T)
       -0.0041854135*T**2+2.679565E-08*T**3+312119.6*T**(-1);
      2500.00  N !
$ ------------------------------------------------------------------------------
$ Sb
$
$ BCT_A5 revised in unary 3.0
$
$ BCT_A5 the value from 91Din is used in LBall-v7+fun.tdb.
$ BCT_A5 the value from 96SGUN is used in SGSOL 5.0.
$ It is only needed in Sb-Sn.
$
 PAR  G(RHOMBOHEDRAL_A7,SB),,           +GHSERSB;                2000 N 91Din !
 PAR  G(FCC_A1,SB:VA),,                 +GHSERSB+19874-13.7*T;   2000 N 91Din !
 PAR  G(BCC_A2,SB:VA),,                 +GHSERSB+19874-15.1*T;   2000 N 91Din !
 PAR  G(HCP_A3,SB:VA),,                 +GHSERSB+19874-13*T;     2000 N 91Din !
$PAR  G(BCT_A5,SB),,                    +GHSERSB+13000-8*T;      2000 N 96SGUN !
$PAR  G(BCT_A5,SB),,                    +GHSERSB+1000;           2000 N 91Din !
 PAR  G(LIQUID,SB),,                    +GLIQSB;                 2000 N 91Din !
$
 PAR  G(GAS,SB),,                       +SB1G+RTLNP;,,                N 00SUB !
 PAR  G(GAS,SB2),,                      +SB2G+RTLNP;,,                N 00SUB !
 PAR  G(GAS,SB3),,                      +SB3G+RTLNP;,,                N 00SUB !
 PAR  G(GAS,SB4),,                      +SB4G+RTLNP;,,                N 00SUB !
$
 FUNCTION GHSERSB   298.15  -9242.858+156.154689*T-30.5130752*T*LN(T)
       +0.007748768*T**2-3.003415E-06*T**3+100625*T**(-1);
       903.78  Y  -11738.83+169.485872*T-31.38*T*LN(T)+1.616849E+27*T**(-9);
      2000.00  N !
 FUNCTION GLIQSB    298.15  +19822.328-21.923164*T+GHSERSB-1.74847E-20*T**7;
       903.78  Y  +8175.359+147.455986*T-31.38*T*LN(T);
      2000.00  N !
 FUNCTION SB1G      298.15  +260807.82-37.9550038*T-21.27672*T*LN(T)
       +5.524195E-04*T**2-1.05228767E-07*T**3+9996.235*T**(-1);
      1500.00  Y  +277520.519-132.229974*T-8.970999*T*LN(T)
       -0.0030704565*T**2+5.21558333E-08*T**3-3997436*T**(-1);
      3200.00  Y  +220721.423+26.8449864*T-27.71232*T*LN(T)
       -7.8024E-04*T**2+2.46637333E-08*T**3+25565705*T**(-1);
      5700.00  Y  +181935.295+193.241235*T-48.14252*T*LN(T)
       +0.0028203175*T**2-8.119545E-08*T**3+25871630*T**(-1);
      9000.00  Y  +1141367.55-1326.1236*T+119.631*T*LN(T)
       -0.010240775*T**2+1.09708933E-07*T**3-1.0049905E+09*T**(-1);
     10000.00  N !
 FUNCTION SB2G      298.15  +225644.034-1.64062093*T-38.03868*T*LN(T)
       +5.08568E-04*T**2-1.31408217E-07*T**3+60968.15*T**(-1);
      1700.00  Y  +231514.886-6.69092891*T-38.05471*T*LN(T)
       +0.00253181*T**2-4.26984E-07*T**3-2451004*T**(-1);
      3400.00  Y  +569974.061-1288.56295*T+120.7968*T*LN(T)
       -0.030603185*T**2+8.68664667E-07*T**3-1.376966E+08*T**(-1);
      5700.00  Y  -689327.546+1714.84499*T-228.6644*T*LN(T)
       +0.012556505*T**2-1.31793767E-07*T**3+7.14668E+08*T**(-1);
      6000.00  N !
 FUNCTION SB3G      298.15  +277165.227+46.0530737*T-58.19257*T*LN(T)
       -2.0866265E-06*T**2+8.316025E-11*T**3+43601.08*T**(-1);
      6000.00  N !
 FUNCTION SB4G      298.15  +192849.585+194.765811*T-83.12392*T*LN(T)
       -5.116865E-06*T**2+2.043415E-10*T**3+115767.85*T**(-1);
      6000.00  N !
$ ------------------------------------------------------------------------------
$ Binary system
$
$ From I. Ansara et al. 1994 (included in LB Vol. 3)
$
$ I. Ansara, C. Chatillon, H.L. Lukas, T. Nishizawa, H. Ohtani, K. Ishida,
$ M. Hillert, B. Sundman, B.B. Argent, A. Watson, T.G. Chart, T. Anderson,
$ Calphad, 18, 177-222(1994).
$
$ Checked against LB and paper. Checked at 6000 K.
$
 PAR  L(LIQUID,GA,SB;0),,               -13953.8+71.07866*T
             -9.6232*T*LN(T);,,                                       N 94Ans !
 PAR  L(LIQUID,GA,SB;1),,               +1722.9-1.92588*T;,,          N 94Ans !
 PAR  L(LIQUID,GA,SB;2),,               +2128.3;,,                    N 94Ans !
$
 PAR  G(ZINCBLENDE_B3,GA:SB),,          +2*GB3GASB;,,                 N 94Ans !
$
 PAR  G(GAS,GASB),,                     +GA1SB1G+RTLNP;,,             N 00SUB !
$
 FUNCTION GB3GASB   298.15  +0.5*GHSERGA+0.5*GHSERSB
       -21738.1-10.53764*T+2.692876*T*LN(T)-0.00137791*T**2;
      6000.00  N !
$ GaP (g)
 FUNCTION GA1SB1G   298.15  +338661.848-16.2870454*T-37.39532*T*LN(T)
       -9.362025E-05*T**2+1.13351083E-09*T**3+26904.44*T**(-1);
      3000.00  N !
$ ------------------------------------------------------------------------------
$
 ASSESSED_SYSTEM
  GA-SB(TDB -* +LIQUID +GAS +ORTHO_A11 +RHOMBO_A7 +ZINCB_B3
  ;P3 TMM:300/2000 *) !
$
$
 LIST-OF-REFERENCE
 NUMBER  SOURCE
  Null   'Unknown source'
  Same   'Same or similar interaction as in the corresponding stable phase'
  REFLAV 'Laves phase convention: G(LAVES,X:X)=+3*GHSERXX+15000'
  COST   'COST 507 database, 1998'
  91Din  'A.T. Dinsdale, Calphad, 15, 317-425(1991).'
  94Ans  'I. Ansara, C. Chatillon, H.L. Lukas, T. Nishizawa, H. Ohtani,
          K. Ishida, M. Hillert, B. Sundman, B.B. Argent, A. Watson,
          T.G. Chart, T. Anderson, Calphad, 18, 177-222(1994); Ga-Sb'
  97SUB  'SGTE substance database, version 1997'
  00SUB  'SGTE substance database, version 2000'
  09SGUN 'SGTE unary database V.5.0, 2009.'
!

File: data/databases/sgte-binary/GaSb-97Xie.tdb
$
$ Database for Ga-Sb from Y. Xie et al. 1997.
$
$ Y. Xie, Z. Qiao, X. Xing, C. Wang, J. Shen, Rare Met., 16, 81-89(1997).
$
$ Dataset created 2022.04.30 by Bengt Hallstedt.
$
$ ------------------------------------------------------------------------------
 TEMP-LIM 298.15 6000.00 !
$
$ELEMENT NAME  REF. STATE               ATOMIC MASS H298-H0    S298    !
$
 ELEMENT VA   VACUUM                      0.0          0.0      0.0    ! 
 ELEMENT GA   ORTHORHOMBIC_GA            69.72      5572.0     40.7271 ! 
 ELEMENT SB   RHOMBOHEDRAL_A7           121.75      5870.152   45.5219 ! 
$ ------------------------------------------------------------------------------
$ Species
$
 SPECIE  GA2                                GA2 !
 SPECIE  GASB                               GA1SB1 !
 SPECIE  SB2                                SB2 !
 SPECIE  SB3                                SB3 !
 SPECIE  SB4                                SB4 !
$ ------------------------------------------------------------------------------
$ Phase definitions
$
 PHASE LIQUID:L % 1 1 !
 CONST LIQUID:L : GA SB : !
$
$ Fcc (cF4, Fm-3m) and MeX (cF8, Fm-3m)
$
 PHASE FCC_A1 %A 2 1 1 !
 CONST FCC_A1 : GA SB : VA : !
$
$ Bcc (cI2, Im-3m)
$
 PHASE BCC_A2 %B 2 1 3 !
 CONST BCC_A2 : GA SB : VA : !
$
$ Hcp (hP2, P6_3/mmc) and Me2X (NiAs-type, hP4, P6_3/mmc, B8_1)
$
 PHASE HCP_A3 %A 2 1 0.5 !
 CONST HCP_A3 : GA SB : VA : !
$
$ Prototype alpha-As (hR2, R-3m)
$
 PHASE RHOMBOHEDRAL_A7 % 1 1 !
 CONST RHOMBOHEDRAL_A7 : SB : !
$
$ alpha-Ga (oC8, Cmca)
$
 PHASE ORTHORHOMBIC_A11 % 1 1 !
 CONST ORTHORHOMBIC_A11 : GA : !
$
$ Prototype ZnS (cF8, F-43m)
$
 PHASE ZINCBLENDE_B3 % 2 1 1 !
 CONST ZINCBLENDE_B3 : GA : SB : !
$
 PHASE GAS:G % 1 1 !
 CONST GAS:G : GA GA2 GASB SB SB2 SB3 SB4 : !
$ ------------------------------------------------------------------------------
$ Defaults
$
 DEFINE-SYSTEM-DEFAULT ELEMENT 2 !
 DEFAULT-COM DEFINE_SYSTEM_ELEMENT VA !
 TYPE-DEF % SEQ * !
 TYPE-DEF A GES AMEND_PHASE_DESCRIPTION @ MAGNETIC -3 0.28 !
 TYPE-DEF B GES AMEND_PHASE_DESCRIPTION @ MAGNETIC -1 0.4 !
 FUNCTION ZERO      298.15  0;                                         6000 N !
 FUNCTION UN_ASS    298.15  0;                                         6000 N !
 FUNCTION R         298.15  +8.31451;                                  6000 N !
 FUNCTION RTLNP     298.15  +8.31451*T*LN(1E-05*P);                    6000 N !
$ ------------------------------------------------------------------------------
$ Element data
$ ------------------------------------------------------------------------------
$ Ga
$
$ DIAMOND_A4 added in unary 5.0
$
$ Changed name from ORTHORHOMBIC_GA to ORTHORHOMBIC_A11
$
 PAR  G(ORTHORHOMBIC_A11,GA)    200.00  +GHSERGA;                4000 N 91Din !
 PAR  G(FCC_A1,GA:VA)           200.00  +GHSERGA+3800-10.2*T;    4000 N 91Din !
 PAR  G(BCC_A2,GA:VA)           200.00  +GHSERGA+4500-11.7*T;    4000 N 91Din !
 PAR  G(HCP_A3,GA:VA)           200.00  +GHSERGA+4500-9.5*T;     4000 N 91Din !
$PAR  G(DIAMOND_A4,GA)          200.00  +GHSERGA+20900-2*T;      4000 N 09SGUN !
$PAR  G(BCT_A5,GA)              200.00  +GHSERGA+3846-9.8*T;     4000 N 91Din !
$PAR  G(TETRAGONAL_A6,GA)       200.00  +GHSERGA+3500-10*T;      4000 N 91Din !
 PAR  G(LIQUID,GA)              200.00  +GLIQGA;                 4000 N 91Din !
$
 PAR  G(GAS,GA),,                       +F10135T+RTLNP;,,             N 97SUB !
 PAR  G(GAS,GA2),,                      +F10197T+RTLNP;,,             N 97SUB !
$
 FUNCTION GHSERGA   200.00  -21312.331+585.263691*T-108.228783*T*LN(T)
       +0.227155636*T**2-1.18575257E-04*T**3+439954*T**(-1);
       302.91  Y  -7055.643+132.73019*T-26.0692906*T*LN(T)
       +1.506E-04*T**2-4.0173E-08*T**3-118332*T**(-1)+1.64547E+23*T**(-9);
      4000.00  N !
 FUNCTION GLIQGA    200.00  +5491.298-18.073995*T+GHSERGA-7.0171E-17*T**7;
       302.91  Y  +5666.455-18.681147*T+GHSERGA-1.64547E+23*T**(-9);
      4000.00  N !
$ Ga(g)
 FUNCTION F10135T   298.15  +259072.278+88.0130706*T-38.71057*T*LN(T)
       +0.01053784*T**2-9.86907833E-07*T**3+338489.2*T**(-1);
       600.00  Y  +263812.519+33.4871435*T-30.75007*T*LN(T)
       +0.00537745*T**2-5.46534E-07*T**3-150942.65*T**(-1);
      1400.00  Y  +270292.501-28.1810494*T-21.9834*T*LN(T)
       +3.192416E-04*T**2-1.46299133E-08*T**3-992093*T**(-1);
      6000.00  Y  +340110.007-140.262257*T-9.704267*T*LN(T)
       -4.5138725E-04*T**2-1.13427367E-08*T**3-68387950*T**(-1);
     10000.00  N !
$ Ga2(g)
 FUNCTION F10197T   298.15  +422882.385-36.0787973*T-33.72863*T*LN(T)
       -0.009368525*T**2+7.62775167E-07*T**3-19520.385*T**(-1);
      1100.00  Y  +419324.178+8.33965897*T-40.33555*T*LN(T)
       -0.0041854135*T**2+2.679565E-08*T**3+312119.6*T**(-1);
      2500.00  N !
$ ------------------------------------------------------------------------------
$ Sb
$
$ BCT_A5 revised in unary 3.0
$
$ BCT_A5 the value from 91Din is used in LBall-v7+fun.tdb.
$ BCT_A5 the value from 96SGUN is used in SGSOL 5.0.
$ It is only needed in Sb-Sn.
$
 PAR  G(RHOMBOHEDRAL_A7,SB),,           +GHSERSB;                2000 N 91Din !
 PAR  G(FCC_A1,SB:VA),,                 +GHSERSB+19874-13.7*T;   2000 N 91Din !
 PAR  G(BCC_A2,SB:VA),,                 +GHSERSB+19874-15.1*T;   2000 N 91Din !
 PAR  G(HCP_A3,SB:VA),,                 +GHSERSB+19874-13*T;     2000 N 91Din !
$PAR  G(BCT_A5,SB),,                    +GHSERSB+13000-8*T;      2000 N 96SGUN !
$PAR  G(BCT_A5,SB),,                    +GHSERSB+1000;           2000 N 91Din !
 PAR  G(LIQUID,SB),,                    +GLIQSB;                 2000 N 91Din !
$
 PAR  G(GAS,SB),,                       +SB1G+RTLNP;,,                N 00SUB !
 PAR  G(GAS,SB2),,                      +SB2G+RTLNP;,,                N 00SUB !
 PAR  G(GAS,SB3),,                      +SB3G+RTLNP;,,                N 00SUB !
 PAR  G(GAS,SB4),,                      +SB4G+RTLNP;,,                N 00SUB !
$
 FUNCTION GHSERSB   298.15  -9242.858+156.154689*T-30.5130752*T*LN(T)
       +0.007748768*T**2-3.003415E-06*T**3+100625*T**(-1);
       903.78  Y  -11738.83+169.485872*T-31.38*T*LN(T)+1.616849E+27*T**(-9);
      2000.00  N !
 FUNCTION GLIQSB    298.15  +19822.328-21.923164*T+GHSERSB-1.74847E-20*T**7;
       903.78  Y  +8175.359+147.455986*T-31.38*T*LN(T);
      2000.00  N !
 FUNCTION SB1G      298.15  +260807.82-37.9550038*T-21.27672*T*LN(T)
       +5.524195E-04*T**2-1.05228767E-07*T**3+9996.235*T**(-1);
      1500.00  Y  +277520.519-132.229974*T-8.970999*T*LN(T)
       -0.0030704565*T**2+5.21558333E-08*T**3-3997436*T**(-1);
      3200.00  Y  +220721.423+26.8449864*T-27.71232*T*LN(T)
       -7.8024E-04*T**2+2.46637333E-08*T**3+25565705*T**(-1);
      5700.00  Y  +181935.295+193.241235*T-48.14252*T*LN(T)
       +0.0028203175*T**2-8.119545E-08*T**3+25871630*T**(-1);
      9000.00  Y  +1141367.55-1326.1236*T+119.631*T*LN(T)
       -0.010240775*T**2+1.09708933E-07*T**3-1.0049905E+09*T**(-1);
     10000.00  N !
 FUNCTION SB2G      298.15  +225644.034-1.64062093*T-38.03868*T*LN(T)
       +5.08568E-04*T**2-1.31408217E-07*T**3+60968.15*T**(-1);
      1700.00  Y  +231514.886-6.69092891*T-38.05471*T*LN(T)
       +0.00253181*T**2-4.26984E-07*T**3-2451004*T**(-1);
      3400.00  Y  +569974.061-1288.56295*T+120.7968*T*LN(T)
       -0.030603185*T**2+8.68664667E-07*T**3-1.376966E+08*T**(-1);
      5700.00  Y  -689327.546+1714.84499*T-228.6644*T*LN(T)
       +0.012556505*T**2-1.31793767E-07*T**3+7.14668E+08*T**(-1);
      6000.00  N !
 FUNCTION SB3G      298.15  +277165.227+46.0530737*T-58.19257*T*LN(T)
       -2.0866265E-06*T**2+8.316025E-11*T**3+43601.08*T**(-1);
      6000.00  N !
 FUNCTION SB4G      298.15  +192849.585+194.765811*T-83.12392*T*LN(T)
       -5.116865E-06*T**2+2.043415E-10*T**3+115767.85*T**(-1);
      6000.00  N !
$ ------------------------------------------------------------------------------
$ Binary system
$
$ Y. Xie, Z. Qiao, X. Xing, C. Wang, J. Shen, Rare Met., 16, 81-89(1997).
$
$ Checked against paper. Checked at 6000 K.
$
 PAR  L(LIQUID,GA,SB;0),,               -4683.66-0.43112*T;,,         N 97Xie !
 PAR  L(LIQUID,GA,SB;1),,               +780.46-1.19711*T;,,          N 97Xie !
 PAR  L(LIQUID,GA,SB;2),,               +3687.87-7.11997*T;,,         N 97Xie !
$
$PAR  G(ZINCBLENDE_B3,GA:SB),,          +GHSERGA+GHSERSB
$            -21966.16+7.99656*T;,,                                   N 97Xie !
 PAR  G(ZINCBLENDE_B3,GA:SB),,          +GHSERGA+GHSERSB
             -43932.32+15.99312*T;,,                                  N 97Xie !
$
 PAR  G(GAS,GASB),,                     +GA1SB1G+RTLNP;,,             N 00SUB !
$
 FUNCTION GB3GASB   298.15  +0.5*GHSERGA+0.5*GHSERSB
       -21738.1-10.53764*T+2.692876*T*LN(T)-0.00137791*T**2;
      6000.00  N !
$ GaP (g)
 FUNCTION GA1SB1G   298.15  +338661.848-16.2870454*T-37.39532*T*LN(T)
       -9.362025E-05*T**2+1.13351083E-09*T**3+26904.44*T**(-1);
      3000.00  N !
$ ------------------------------------------------------------------------------
$
 ASSESSED_SYSTEM
  GA-SB(TDB -* +LIQUID +GAS +ORTHO_A11 +RHOMBO_A7 +ZINCB_B3
  ;P3 TMM:300/2000 *) !
$
$
 LIST-OF-REFERENCE
 NUMBER  SOURCE
  Null   'Unknown source'
  Same   'Same or similar interaction as in the corresponding stable phase'
  REFLAV 'Laves phase convention: G(LAVES,X:X)=+3*GHSERXX+15000'
  COST   'COST 507 database, 1998'
  91Din  'A.T. Dinsdale, Calphad, 15, 317-425(1991).'
  97SUB  'SGTE substance database, version 1997'
  97Xie  'Y. Xie, Z. Qiao, X. Xing, C. Wang, J. Shen,
          Rare Met., 16, 81-89(1997); Ga-Sb'
  00SUB  'SGTE substance database, version 2000'
  09SGUN 'SGTE unary database V.5.0, 2009.'
!
