Repository: orchid-calphad/orchid-project.org

# orchid-project.org

Website and released data of **ORCHID** (Open Repository for CALPHAD Hypotheses, Intelligence, and Discovery),
served by GitHub Pages at https://orchid-project.org. Releases are archived on Zenodo (one DOI per version).

- `index.html`, `catalog/`, `best-practices.html` — static, self-contained pages (generated in the ORCHID tooling).
- `data/` — released data: catalog, redistributable TDB files, convex hulls. Licences: `data/LICENSES.md`, `data/NOTICE.md`.
- `llms.txt`, `data/croissant.json`, `CITATION.cff`, `.zenodo.json` — machine-readable metadata.

Only data with clear redistribution rights are published.

File: data/databases/sgte-binary/GaSc-08Jun.tdb
$
$ Database for Ga-Sc from Z.K. Jun et al. 2008
$
$ Z.K. Jun, L.B. Liu, H.S. Liu, X.M. Huang, Z.P. Jin,
$ J. Alloys Compd., 463, 511-15(2008).
$
$ Dataset created 2016.10.19 by Bengt Hallstedt.
$ 2021.01.03: Modified for use with GES6.
$
$ Terminal solubilities are not modelled.
$
$ ------------------------------------------------------------------------------
 TEMP-LIM 298.15 6000.00 !
$
$ELEMENT NAME  REF. STATE               ATOMIC MASS H298-H0    S298    !
$
 ELEMENT VA   VACUUM                      0.0          0.0      0.0    ! 
 ELEMENT GA   ORTHORHOMBIC_A11           69.72      5572.0     40.7271 ! 
 ELEMENT SC   HCP_A3                     44.9559    5217.448   34.6435 ! 
$ ------------------------------------------------------------------------------
$ Phase definitions
$
 PHASE LIQUID:L % 1 1 !
 CONST LIQUID:L : GA SC : !
$
$ Fcc (cF4, Fm-3m) and MeX (cF8, Fm-3m)
$
 PHASE FCC_A1 %A 2 1 1 !
 CONST FCC_A1 : GA SC : VA : !
$
$ Bcc (cI2, Im-3m)
$
 PHASE BCC_A2 %B 2 1 3 !
 CONST BCC_A2 : GA SC% : VA : !
$
$ Hcp (hP2, P6_3/mmc) and Me2X (NiAs-type, hP4, P6_3/mmc, B8_1)
$
 PHASE HCP_A3 % 2 1 0.5 !
 CONST HCP_A3 : GA SC% : VA : !
$
$ alpha-Ga (oC8, Cmca)
$
 PHASE ORTHORHOMBIC_A11 % 1 1 !
 CONST ORTHORHOMBIC_A11 : GA : !
$
$ Prototype AuCu3 (cP4, Pm-3m)
$
 PHASE GA3SC_L12 % 2 3 1 !
 CONST GA3SC_L12 : GA : SC : !
$
$ Prototype Hg2K (oI12, Imma)
$
 PHASE GA2SC % 2 2 1 !
 CONST GA2SC : GA : SC : !
$
$ Prototype CrB (oC8, Cmcm)
$
 PHASE GASC_B33 % 2 1 1 !
 CONST GASC_B33 : GA : SC : !
$
$ Prototype Ge10Ho11 (tI84, I4/mmm)
$
 PHASE GA4SC5 % 2 4 5 !
 CONST GA4SC5 : GA : SC : !
$
$ Prototype Ga3Y5 (mC32, C2/m)
$
 PHASE GA3SC5 % 2 3 5 !
 CONST GA3SC5 : GA : SC : !
$ ------------------------------------------------------------------------------
$ Defaults
$
 DEFINE-SYSTEM-DEFAULT ELEMENT 2 !
 DEFAULT-COM DEFINE_SYSTEM_ELEMENT VA !
 TYPE-DEF % SEQ * !
 TYPE-DEF A GES AMEND_PHASE_DESCRIPTION @ MAGNETIC -3 0.28 !
 TYPE-DEF B GES AMEND_PHASE_DESCRIPTION @ MAGNETIC -1 0.4 !
 FUNCTION ZERO      298.15  0;                                         6000 N !
 FUNCTION UN_ASS    298.15  0;                                         6000 N !
 FUNCTION R         298.15  +8.31451;                                  6000 N !
$ ------------------------------------------------------------------------------
$ Element data
$ ------------------------------------------------------------------------------
$ Ga
$
$ DIAMOND_A4 added in unary 5.0
$
$ Changed name from ORTHORHOMBIC_GA to ORTHORHOMBIC_A11
$
 PAR  G(ORTHORHOMBIC_A11,GA)    200.00  +GHSERGA;                4000 N 91Din !
 PAR  G(FCC_A1,GA:VA)           200.00  +GHSERGA+3800-10.2*T;    4000 N 91Din !
 PAR  G(BCC_A2,GA:VA)           200.00  +GHSERGA+4500-11.7*T;    4000 N 91Din !
 PAR  G(HCP_A3,GA:VA)           200.00  +GHSERGA+4500-9.5*T;     4000 N 91Din !
$PAR  G(DIAMOND_A4,GA)          200.00  +GHSERGA+20900-2*T;      4000 N 09SGUN !
$PAR  G(BCT_A5,GA)              200.00  +GHSERGA+3846-9.8*T;     4000 N 91Din !
$PAR  G(TETRAGONAL_A6,GA)       200.00  +GHSERGA+3500-10*T;      4000 N 91Din !
 PAR  G(LIQUID,GA)              200.00  +GLIQGA;                 4000 N 91Din !
$
 FUNCTION GHSERGA   200.00  -21312.331+585.263691*T-108.228783*T*LN(T)
       +0.227155636*T**2-1.18575257E-04*T**3+439954*T**(-1);
       302.91  Y  -7055.643+132.73019*T-26.0692906*T*LN(T)
       +1.506E-04*T**2-4.0173E-08*T**3-118332*T**(-1)+1.64547E+23*T**(-9);
      4000.00  N !
 FUNCTION GLIQGA    200.00  +5491.298-18.073995*T+GHSERGA-7.0171E-17*T**7;
       302.91  Y  +5666.455-18.681147*T+GHSERGA-1.64547E+23*T**(-9);
      4000.00  N !
$ ------------------------------------------------------------------------------
$ Sc
$
$ FCC_A1 and DHCP added in unary 4.4
$
 PAR  G(HCP_A3,SC:VA),,                 +GHSERSC;                3200 N 91Din !
 PAR  G(BCC_A2,SC:VA),,                 +GBCCSC;                 3200 N 91Din !
 PAR  G(FCC_A1,SC:VA),,                 +GHSERSC+5000;           3200 N 99Cac !
$PAR  G(DHCP,SC),,                      +GHSERSC
$            +1200+0.4157255*T;                                  3200 N 00Nor2 !
 PAR  G(LIQUID,SC),,                    +GLIQSC;                 3200 N 91Din !
$
 FUNCTION GHSERSC   298.15  -8689.547+153.48097*T-28.1882*T*LN(T)
       +0.00321892*T**2-1.64531E-06*T**3+72177*T**(-1);
       800.00  Y  -7511.295+132.759582*T-24.9132*T*LN(T)
       -5.73295E-04*T**2-8.59345E-07*T**3;
      1608.00  Y  +261143.04-1817.92245*T+241.441051*T*LN(T)
       -0.117529396*T**2+8.7398E-06*T**3-50607159*T**(-1);
      2000.00  Y  -30515.246+286.474338*T-44.2249*T*LN(T);
      3200.00  N !
 FUNCTION GBCCSC    298.15  +1979.728-1.024135*T+GHSERSC;
      1000.00  Y  +230161.408-2004.05469*T+276.76664*T*LN(T)
       -0.167120107*T**2+1.5637371E-05*T**3-33783257*T**(-1);
      1608.00  Y  -25928.011+283.642312*T-44.2249*T*LN(T);
      2000.00  Y  +4587.235-2.832026*T+GHSERSC;
      3200.00  N !
 FUNCTION GLIQSC    298.15  +6478.66+45.427539*T-10.7967803*T*LN(T)
       -0.020636524*T**2+2.13106E-06*T**3-158106*T**(-1);
      1608.00  Y  -11832.111+275.871695*T-44.2249*T*LN(T);
      3200.00  N !
$ ------------------------------------------------------------------------------
$ Binary system
$
$ Z.K. Jun, L.B. Liu, H.S. Liu, X.M. Huang, Z.P. Jin,
$ J. Alloys Compd., 463, 511-15(2008).
$
$ Checked against paper. Checked at 6000 K.
$
$ Terminal solubilities are not modelled.
$
 PAR  L(LIQUID,GA,SC;0),,               -225867.188+2.229*T;,,        N 08Jun !
 PAR  L(LIQUID,GA,SC;1),,               -29665.233-6.862*T;,,         N 08Jun !
 PAR  L(LIQUID,GA,SC;2),,               +39876.011;,,                 N 08Jun !
$
 PAR  L(HCP_A3,GA,SC:VA;0),,            +UN_ASS;,,                    N !
 PAR  L(BCC_A2,GA,SC:VA;0),,            +UN_ASS;,,                    N !
$
 PAR  G(GA3SC_L12,GA:SC),,              +3*GHSERGA+GHSERSC
             -280751.1+22.868*T;,,                                    N 08Jun !
 PAR  G(GA2SC,GA:SC),,                  +2*GHSERGA+GHSERSC
             -252892.008+26.466*T;,,                                  N 08Jun !
 PAR  G(GASC_B33,GA:SC),,               +GHSERGA+GHSERSC
             -153864.954+6.688*T;,,                                   N 08Jun !
 PAR  G(GA4SC5,GA:SC),,                 +4*GHSERGA+5*GHSERSC
             -668423.259+17.973*T;,,                                  N 08Jun !
 PAR  G(GA3SC5,GA:SC),,                 +3*GHSERGA+5*GHSERSC
             -499457.336-25.896*T;,,                                  N 08Jun !
$
$ metastable
$
 PAR  L(FCC_A1,GA,SC:VA;0),,            +UN_ASS;,,                    N !
$ ------------------------------------------------------------------------------
$
$
 LIST-OF-REFERENCE
 NUMBER  SOURCE
  Null   'Unknown source'
  Same   'Same or similar interaction as in the corresponding stable phase'
  REFLAV 'Laves phase convention: G(LAVES,X:X)=+3*GHSERXX+15000'
  91Din  'A.T. Dinsdale, Calphad, 15, 317-425(1991).'
  99Cac  'G. Cacciamani, P. Riani, G. Borzone, N. Parodi, A. Saccone, R. Ferro,
          A. Pisch, R. Schmid-Fetzer, Intermetallics, 7, 101-8(1999)
          SGTE unary database V.4.4, 2001; Sc'
  00Nor2 'S. Norgren, PhD Thesis, KTH, Stockholm, 2000,
          SGTE unary database V.4.4, 2001; Nd, Sc'
  08Jun  'Z.K. Jun, L.B. Liu, H.S. Liu, X.M. Huang, Z.P. Jin,
          J. Alloys Compd., 463, 511-15(2008); Ga-Sc'
  09SGUN 'SGTE unary database V.5.0, 2009.'
!

File: data/databases/sgte-binary/GaSe-08Zhe.tdb
$
$ Database for Ga-Se from F. Zheng et al. 2008
$
$ F. Zheng, J.Y. Shen, Y.Q. Liu, W.K. Kim, M.Y. Chu, M. Ider, X.H. Bao,
$ T.J. Anderson, Calphad, 32, 432-38(2008).
$
$ Dataset created 2010.01.24 by Bengt Hallstedt.
$ 2021.01.03: Modified for use with GES6.
$
$ Modelling GA2SE3_B3 with Va on both sublattices is not a great idea.
$ TCR does not like this at all. TCS refuses to calculate anything useful.
$ It was necessary to edit the TCR output to get a correct phase diagram.
$ According to the paper nothing is known about the defect chemistry of Ga2Se3.
$ The authors have, thus, made the worst of all possible choices.
$ At 6000 K vacuum is stable. Removing vacuum, i.e. GA2SE3_B3, reveals a large
$ inverse miscibility gap with a minimum at x(Se)=0.68 and 2080 K.
$
$ Pure Se has been drastically changed compared to the SGTE unary database.
$ The changes are documented in a PhD Thesis from 1999 by C.H. Chang,
$ which I don't have.
$
$ In spite of the changed Se data, the calculated phase diagram
$ does not change.
$
$ ------------------------------------------------------------------------------
 TEMP-LIM 298.15 6000.00 !
$
$ELEMENT NAME  REF. STATE               ATOMIC MASS H298-H0    S298    !
$
 ELEMENT /-   ELECTRON_GAS                0.0          0.0      0.0    ! 
 ELEMENT VA   VACUUM                      0.0          0.0      0.0    ! 
 ELEMENT GA   ORTHORHOMBIC_GA            69.72      5572.0     40.7271 ! 
 ELEMENT SE   HEXAGONAL_A8               78.96      5514.512   41.9655 ! 
$ ------------------------------------------------------------------------------
$ Species
$
 SPECIE  GA+3                               GA/+3 !
 SPECIE  SE-2                               SE/-2 !
$ ------------------------------------------------------------------------------
$ Phase definitions
$
 PHASE ION:Y % 2 1 1 !
 CONST ION:Y : GA+3 : SE SE-2 VA : !
$
$ Fcc (cF4, Fm-3m) and MeX (cF8, Fm-3m)
$
 PHASE FCC_A1 %A 2 1 1 !
 CONST FCC_A1 : GA : VA : !
$
$ Bcc (cI2, Im-3m)
$
 PHASE BCC_A2 %B 2 1 3 !
 CONST BCC_A2 : GA : VA : !
$
$ Hcp (hP2, P6_3/mmc) and Me2X (hP3 or hP9, P6_3/mmc or P-31m ?)
$
 PHASE HCP_A3 %A 2 1 0.5 !
 CONST HCP_A3 : GA : VA : !
$
$ gamma-Se (hP3, P3_121)
$
 PHASE HEXAGONAL_A8 % 1 1 !
 CONST HEXAGONAL_A8 : SE : !
$
$ alpha-Ga (oC8, Cmca)
$
 PHASE ORTHORHOMBIC_A11 % 1 1 !
 CONST ORTHORHOMBIC_A11 : GA : !
$
$ GaSe (hP8, P-6m2)
$ There are several different stacking variants
$
 PHASE GASE % 2 1 1 !
 CONST GASE : GA : SE : !
$
$ Prototype Ga2Se3 (mC20, Cc)
$ beta is the low-temperature form!
$
 PHASE GA2SE3_BETA % 2 2 3 !
 CONST GA2SE3_BETA : GA : SE : !
$
$ Prototype ZnS (cF8, F-43m)
$
 PHASE GA2SE3_B3 % 2 2 3 !
 CONST GA2SE3_B3 : GA VA : SE VA : !
$ ------------------------------------------------------------------------------
$ Defaults
$
 DEFINE-SYSTEM-DEFAULT ELEMENT 2 !
 DEFAULT-COM DEFINE_SYSTEM_ELEMENT VA /- !
 TYPE-DEF % SEQ * !
 TYPE-DEF A GES AMEND_PHASE_DESCRIPTION @ MAGNETIC -3 0.28 !
 TYPE-DEF B GES AMEND_PHASE_DESCRIPTION @ MAGNETIC -1 0.4 !
 FUNCTION ZERO      298.15  0;                                         6000 N !
 FUNCTION UN_ASS    298.15  0;                                         6000 N !
 FUNCTION R         298.15  +8.31451;                                  6000 N !
$ ------------------------------------------------------------------------------
$ Element data
$ ------------------------------------------------------------------------------
$ Ga
$
$ DIAMOND_A4 added in unary 5.0
$
$ Changed name from ORTHORHOMBIC_GA to ORTHORHOMBIC_A11
$
 PAR  G(ORTHORHOMBIC_A11,GA)    200.00  +GHSERGA;                4000 N 91Din !
 PAR  G(FCC_A1,GA:VA)           200.00  +GHSERGA+3800-10.2*T;    4000 N 91Din !
 PAR  G(BCC_A2,GA:VA)           200.00  +GHSERGA+4500-11.7*T;    4000 N 91Din !
 PAR  G(HCP_A3,GA:VA)           200.00  +GHSERGA+4500-9.5*T;     4000 N 91Din !
$PAR  G(DIAMOND_A4,GA)          200.00  +GHSERGA+20900-2*T;      4000 N 09SGUN !
$PAR  G(BCT_A5,GA)              200.00  +GHSERGA+3846-9.8*T;     4000 N 91Din !
$PAR  G(TETRAGONAL_A6,GA)       200.00  +GHSERGA+3500-10*T;      4000 N 91Din !
$PAR  G(LIQUID,GA)              200.00  +GLIQGA;                 4000 N 91Din !
$
 PAR  G(ION,GA+3:VA)            200.00  +GLIQGA;                 4000 N 91Din !
$
 PAR  G(GA2SE3_B3,GA:VA),,              +2*GHSERGA+332398+230*T;,,    N 08Zhe !
 PAR  L(GA2SE3_B3,GA,VA:VA;0),,         -88127;,,                     N 08Zhe !
 PAR  L(GA2SE3_B3,GA,VA:VA;1),,         -23907;,,                     N 08Zhe !
$
 FUNCTION GHSERGA   200.00  -21312.331+585.263691*T-108.228783*T*LN(T)
       +0.227155636*T**2-1.18575257E-04*T**3+439954*T**(-1);
       302.91  Y  -7055.643+132.73019*T-26.0692906*T*LN(T)
       +1.506E-04*T**2-4.0173E-08*T**3-118332*T**(-1)+1.64547E+23*T**(-9);
      4000.00  N !
 FUNCTION GLIQGA    200.00  +5491.298-18.073995*T+GHSERGA-7.0171E-17*T**7;
       302.91  Y  +5666.455-18.681147*T+GHSERGA-1.64547E+23*T**(-9);
      4000.00  N !
$ ------------------------------------------------------------------------------
$ Se
$
 PAR  G(HEXAGONAL_A8,SE),,              +GHSERSE;                1000 N 91Din !
$PAR  G(LIQUID,SE),,                    +GLIQSE;                 1000 N 91Din !
$
 PAR  G(ION,SE),,                       +GLIQSE;                 1000 N 91Din !
$
 PAR  G(GA2SE3_B3,VA:SE),,              +3*GHSERSE+129500;,,          N 08Zhe !
 PAR  L(GA2SE3_B3,VA:SE,VA;0),,         -629518;,,                    N 08Zhe !
$
$FUNCTION GHSERSE   298.15  -9376.371+174.205877*T-33.6527*T*LN(T)
$      +0.02424314*T**2-1.5318461E-05*T**3+102249*T**(-1);
$      494.00  Y  -37546.134+507.111538*T-81.2006585*T*LN(T)
$      +0.037144892*T**2-5.611026E-06*T**3+2614263*T**(-1);
$      800.00  Y  -12193.47+197.770166*T-35.1456*T*LN(T);
$     1000.00  N !
$ Function below from C.H. Chang 1999 (PhD Thesis), taken from F. Zheng 2008
 FUNCTION GHSERSE   298.15  -6657.653+92.539695*T-19.14*T*LN(T)
       -0.012295*T**2+2.6766666E-06*T**3;
       760.00  Y  -9059.16586+150.334216*T-28.552*T*LN(T);
      1500.00  N !
$FUNCTION GLIQSE    298.15  +50533.347-1178.28824*T+194.107439*T*LN(T)
$      -0.390268991*T**2+1.19219297E-04*T**3-2224398*T**(-1); 
$      494.00  Y  -5228.304+183.72559*T-35.1456*T*LN(T);
$     1000.00  N !
$ Function below from C.H. Chang 1999 (PhD Thesis), taken from F. Zheng 2008
 FUNCTION GLIQSE    298.15  -9809.19613+288.813417*T-52.4*T*LN(T)
       +0.024925*T**2-5.455E-06*T**3; 
       918.00  Y  +8433.1372-78.4769299*T+5.399*T*LN(T)
       -0.035945*T**2+5.2016666E-06*T**3;
      1150.00  Y  -7460.61988+192.646347*T-36*T*LN(T);
      1500.00  N !
$ ------------------------------------------------------------------------------
$ Va
$
 PAR  G(GA2SE3_B3,VA:VA),,              +ZERO;,,                      N 08Zhe !
$ ------------------------------------------------------------------------------
$ Binary system
$
$ F. Zheng, J.Y. Shen, Y.Q. Liu, W.K. Kim, M.Y. Chu, M. Ider, X.H. Bao,
$ T.J. Anderson, Calphad, 32, 432-38(2008).
$
$ Checked against paper. Checked at 6000 K.
$
$ Modelling GA2SE3_B3 with Va on both sublattices is not a great idea.
$ TCR  not like this at all. TCS refuses to calculate anything useful.
$ It was necessary to edit the TCR output to get a correct phase diagram.
$ According to the paper nothing is known about the defect chemistry of Ga2Se3.
$ The authors have, thus, made the worst of all possible choices.
$ At 6000 K vacuum is stable. Removing vacuum, i.e. GA2SE3_B3, reveals a large
$ inverse miscibility gap with a minimum at x(Se)=0.68 and 2080 K.
$
$ Pure Se has been drastically changed compared to the SGTE unary database.
$ The changes are documented in a PhD Thesis from 1999 by C.H. Chang,
$ which I don't have.
$
$ In spite of the changed Se data, the calculated phase diagram
$ does not change.
$
 PAR  G(ION,GA+3:SE-2),,                +GGA2SE3B
             +104510-82.824104*T;,,                                   N 08Zhe !
 PAR  L(ION,GA+3:SE-2,SE;0),,           +54342.2395-18.755369*T;,,    N 08Zhe !
 PAR  L(ION,GA+3:SE-2,SE;1),,           -31547.4021+8.32255587*T;,,   N 08Zhe !
 PAR  L(ION,GA+3:SE-2,VA;0),,           +427496.439-384.012113*T;,,   N 08Zhe !
 PAR  L(ION,GA+3:SE-2,VA;1),,           +4656.70437-100.194451*T;,,   N 08Zhe !
 PAR  L(ION,GA+3:SE-2,VA;2),,           -69084.2637;,,                N 08Zhe !
 PAR  L(ION,GA+3:SE-2,VA;3),,           -19483.2614;,,                N 08Zhe !
$
 PAR  G(GASE,GA:SE),,                   +GGASE;,,                     N 08Zhe !
$
 PAR  G(GA2SE3_BETA,GA:SE),,            +GGA2SE3B;,,                  N 08Zhe !
$
 PAR  G(GA2SE3_B3,GA:SE),,              +GGA2SE3B
             +17190-17.758264*T;,,                                    N 08Zhe !
 PAR  L(GA2SE3_B3,GA,VA:SE;0),,         -88127;,,                     N 08Zhe !
 PAR  L(GA2SE3_B3,GA,VA:SE;1),,         -23907;,,                     N 08Zhe !
 PAR  L(GA2SE3_B3,GA:SE,VA;0),,         -629518;,,                    N 08Zhe !
$
 FUNCTION GGASE      10.00  -167923.156-16.555*T+6.47715*T*LN(T)
       -0.255535*T**2+2.2E-04*T**3-3.96626*T**(-1);
       150.00  Y  -172930+246.86952*T-46.71833*T*LN(T)
       -0.005285*T**2+87978.84*T**(-1);
      1210.00  N !
 FUNCTION GGA2SE3B   10.00  -423618.3568-26.37*T+11.7477*T*LN(T)
       -0.61834*T**2+5.31667E-04*T**3+391.21983*T**(-1);
       150.00  Y  -433687.01371+564.05*T-109.57*T*LN(T)
       -0.01565*T**2+138605.625*T**(-1);
      1210.00  N !
$ ------------------------------------------------------------------------------
$
$
 LIST-OF-REFERENCE
 NUMBER  SOURCE
  Null   'Unknown source'
  Same   'Same or similar interaction as in the corresponding stable phase'
  REFLAV 'Laves phase convention: G(LAVES,X:X)=+3*GHSERXX+15000'
  91Din  'A.T. Dinsdale, Calphad, 15, 317-425(1991).'
  08Zhe  'F. Zheng, J.Y. Shen, Y.Q. Liu, W.K. Kim, M.Y. Chu, M. Ider, X.H. Bao,
          T.J. Anderson, Calphad, 32, 432-38(2008); Ga-Se'
  09SGUN 'SGTE unary database V.5.0, 2009.'
!

File: data/databases/sgte-binary/GaSi-05Fra-LB.tdb
$
$ Database for Ga-Si from P. Franke 2005 (included in LB Vol. 5)
$
$ P. Franke, unpublished, 2005.
$
$ Dataset created 2016.02.09 by Bengt Hallstedt.
$ 2021.01.03: Modified for use with GES6.
$
$ ------------------------------------------------------------------------------
 TEMP-LIM 298.15 6000.00 !
$
$ELEMENT NAME  REF. STATE               ATOMIC MASS H298-H0    S298    !
$
 ELEMENT VA   VACUUM                      0.0          0.0      0.0    ! 
 ELEMENT GA   ORTHORHOMBIC_GA            69.72      5572.0     40.7271 ! 
 ELEMENT SI   DIAMOND_A4                 28.0855    3217.      18.81   ! 
$ ------------------------------------------------------------------------------
$ Phase definitions
$
 PHASE LIQUID:L % 1 1 !
 CONST LIQUID:L : GA SI : !
$
$ Fcc (cF4, Fm-3m) and MeX (cF8, Fm-3m)
$
 PHASE FCC_A1 %A 2 1 1 !
 CONST FCC_A1 : GA SI : VA : !
$
$ Bcc (cI2, Im-3m)
$
 PHASE BCC_A2 %B 2 1 3 !
 CONST BCC_A2 : GA SI : VA : !
$
$ Hcp (hP2, P6_3/mmc) and Me2X (NiAs-type, hP4, P6_3/mmc, B8_1)
$
 PHASE HCP_A3 %A 2 1 0.5 !
 CONST HCP_A3 : GA SI : VA : !
$
$ Prototype C (cF8, Fd-3m)
$
 PHASE DIAMOND_A4 % 1 1 !
 CONST DIAMOND_A4 : GA SI% : !
$
$ alpha-Ga (oC8, Cmca)
$
 PHASE ORTHORHOMBIC_A11 % 1 1 !
 CONST ORTHORHOMBIC_A11 : GA : !
$ ------------------------------------------------------------------------------
$ Defaults
$
 DEFINE-SYSTEM-DEFAULT ELEMENT 2 !
 DEFAULT-COM DEFINE_SYSTEM_ELEMENT VA !
 TYPE-DEF % SEQ * !
 TYPE-DEF A GES AMEND_PHASE_DESCRIPTION @ MAGNETIC -3 0.28 !
 TYPE-DEF B GES AMEND_PHASE_DESCRIPTION @ MAGNETIC -1 0.4 !
 FUNCTION ZERO      298.15  0;                                         6000 N !
 FUNCTION UN_ASS    298.15  0;                                         6000 N !
 FUNCTION R         298.15  +8.31451;                                  6000 N !
$ ------------------------------------------------------------------------------
$ Element data
$ ------------------------------------------------------------------------------
$ Ga
$
$ DIAMOND_A4 added in unary 5.0
$
$ Changed name from ORTHORHOMBIC_GA to ORTHORHOMBIC_A11
$
 PAR  G(ORTHORHOMBIC_A11,GA)    200.00  +GHSERGA;                4000 N 91Din !
 PAR  G(FCC_A1,GA:VA)           200.00  +GHSERGA+3800-10.2*T;    4000 N 91Din !
 PAR  G(BCC_A2,GA:VA)           200.00  +GHSERGA+4500-11.7*T;    4000 N 91Din !
 PAR  G(HCP_A3,GA:VA)           200.00  +GHSERGA+4500-9.5*T;     4000 N 91Din !
 PAR  G(DIAMOND_A4,GA)          200.00  +GHSERGA+20900-2*T;      4000 N 09SGUN !
$PAR  G(BCT_A5,GA)              200.00  +GHSERGA+3846-9.8*T;     4000 N 91Din !
$PAR  G(TETRAGONAL_A6,GA)       200.00  +GHSERGA+3500-10*T;      4000 N 91Din !
 PAR  G(LIQUID,GA)              200.00  +GLIQGA;                 4000 N 91Din !
$
 FUNCTION GHSERGA   200.00  -21312.331+585.263691*T-108.228783*T*LN(T)
       +0.227155636*T**2-1.18575257E-04*T**3+439954*T**(-1);
       302.91  Y  -7055.643+132.73019*T-26.0692906*T*LN(T)
       +1.506E-04*T**2-4.0173E-08*T**3-118332*T**(-1)+1.64547E+23*T**(-9);
      4000.00  N !
 FUNCTION GLIQGA    200.00  +5491.298-18.073995*T+GHSERGA-7.0171E-17*T**7;
       302.91  Y  +5666.455-18.681147*T+GHSERGA-1.64547E+23*T**(-9);
      4000.00  N !
$ Ga(g)
 FUNCTION F10135T   298.15  +259072.278+88.0130706*T-38.71057*T*LN(T)
       +0.01053784*T**2-9.86907833E-07*T**3+338489.2*T**(-1);
       600.00  Y  +263812.519+33.4871435*T-30.75007*T*LN(T)
       +0.00537745*T**2-5.46534E-07*T**3-150942.65*T**(-1);
      1400.00  Y  +270292.501-28.1810494*T-21.9834*T*LN(T)
       +3.192416E-04*T**2-1.46299133E-08*T**3-992093*T**(-1);
      6000.00  Y  +340110.007-140.262257*T-9.704267*T*LN(T)
       -4.5138725E-04*T**2-1.13427367E-08*T**3-68387950*T**(-1);
     10000.00  N !
$ Ga2(g)
 FUNCTION F10197T   298.15  +422882.385-36.0787973*T-33.72863*T*LN(T)
       -0.009368525*T**2+7.62775167E-07*T**3-19520.385*T**(-1);
      1100.00  Y  +419324.178+8.33965897*T-40.33555*T*LN(T)
       -0.0041854135*T**2+2.679565E-08*T**3+312119.6*T**(-1);
      2500.00  N !
$ ------------------------------------------------------------------------------
$ Si
$
 PAR  G(DIAMOND_A4,SI),,                +GHSERSI;                3600 N 91Din !
 PAR  G(FCC_A1,SI:VA),,                 +GHSERSI+51000-21.8*T;   3600 N 91Din !
 PAR  G(BCC_A2,SI:VA),,                 +GHSERSI+47000-22.5*T;   3600 N 91Din !
 PAR  G(HCP_A3,SI:VA),,                 +GHSERSI+49200-20.8*T;   3600 N 91Din !
$PAR  G(CBCC_A12,SI:VA),,               +GHSERSI+50208-20.377*T; 3600 N 91Din !
$PAR  G(CUB_A13,SI:VA),,                +GHSERSI+47279-20.377*T; 3600 N 91Din !
 PAR  G(LIQUID,SI),,                    +GLIQSI;                 3600 N 91Din !
$
 FUNCTION GHSERSI   298.15  -8162.609+137.236859*T-22.8317533*T*LN(T)
       -0.001912904*T**2-3.552E-09*T**3+176667*T**(-1);
      1687.00  Y  -9457.642+167.281367*T-27.196*T*LN(T)-4.20369E+30*T**(-9);
      3600.00  N !
 FUNCTION GLIQSI    298.15  +50696.36-30.099439*T+GHSERSI+2.09307E-21*T**7;
      1687.00  Y  +40370.523+137.722298*T-27.196*T*LN(T);
      3600.00  N !
 FUNCTION GBCCSI    298.15  +GHSERSI+47000-22.5*T;                     3600 N !
$ ------------------------------------------------------------------------------
$ Binary system
$
$ From P. Franke 2005 (included in LB Vol. 5)
$
$ P. Franke, unpublished, 2005.
$
$ Checked against LB and report. Checked at 6000 K.
$
 PAR  L(LIQUID,GA,SI;0),,               +18400-7.67*T;,,              N 05Fra !
$
 PAR  L(DIAMOND_A4,GA,SI;0),,           +41000;,,                     N 05Fra !
$
$ Metastable
$
 PAR  L(FCC_A1,GA,SI:VA;0),,            +41000;,,                     N Same !
 PAR  L(BCC_A2,GA,SI:VA;0),,            +41000;,,                     N Same !
 PAR  L(HCP_A3,GA,SI:VA;0),,            +41000;,,                     N Same !
$ ------------------------------------------------------------------------------
$
 ASSESSED_SYSTEM
  GA-SI(TDB -* +LIQUID +DIAMOND +ORTHO_A11 ;P3 STP:0.1/300 ) !
$
$
 LIST-OF-REFERENCE
 NUMBER  SOURCE
  Null   'Unknown source'
  Same   'Same or similar interaction as in the corresponding stable phase'
  REFLAV 'Laves phase convention: G(LAVES,X:X)=+3*GHSERXX+15000'
  COST   'COST 507 database, 1998'
  91Din  'A.T. Dinsdale, Calphad, 15, 317-425(1991).'
  05Fra  'P. Franke, unpublished, 2005; Ga-Si'
  09SGUN 'SGTE unary database V.5.0, 2009.'
!

File: data/databases/sgte-binary/GaSi-85Ole.tdb
$
$ Database for Ga-Si from R.W. Olesinski et al. 1985.
$
$ R.W. Olesinski, N. Kanani, G.J. Abbaschian,
$ Bull. Alloy Phase Diag., 6, 362-64(1095).
$
$ Dataset created 2022.04.30 by Bengt Hallstedt.
$
$ ------------------------------------------------------------------------------
 TEMP-LIM 298.15 6000.00 !
$
$ELEMENT NAME  REF. STATE               ATOMIC MASS H298-H0    S298    !
$
 ELEMENT VA   VACUUM                      0.0          0.0      0.0    ! 
 ELEMENT GA   ORTHORHOMBIC_GA            69.72      5572.0     40.7271 ! 
 ELEMENT SI   DIAMOND_A4                 28.0855    3217.      18.81   ! 
$ ------------------------------------------------------------------------------
$ Phase definitions
$
 PHASE LIQUID:L % 1 1 !
 CONST LIQUID:L : GA SI : !
$
$ Fcc (cF4, Fm-3m) and MeX (cF8, Fm-3m)
$
 PHASE FCC_A1 %A 2 1 1 !
 CONST FCC_A1 : GA SI : VA : !
$
$ Bcc (cI2, Im-3m)
$
 PHASE BCC_A2 %B 2 1 3 !
 CONST BCC_A2 : GA SI : VA : !
$
$ Hcp (hP2, P6_3/mmc) and Me2X (NiAs-type, hP4, P6_3/mmc, B8_1)
$
 PHASE HCP_A3 %A 2 1 0.5 !
 CONST HCP_A3 : GA SI : VA : !
$
$ Prototype C (cF8, Fd-3m)
$
 PHASE DIAMOND_A4 % 1 1 !
 CONST DIAMOND_A4 : SI : !
$
$ alpha-Ga (oC8, Cmca)
$
 PHASE ORTHORHOMBIC_A11 % 1 1 !
 CONST ORTHORHOMBIC_A11 : GA : !
$ ------------------------------------------------------------------------------
$ Defaults
$
 DEFINE-SYSTEM-DEFAULT ELEMENT 2 !
 DEFAULT-COM DEFINE_SYSTEM_ELEMENT VA !
 TYPE-DEF % SEQ * !
 TYPE-DEF A GES AMEND_PHASE_DESCRIPTION @ MAGNETIC -3 0.28 !
 TYPE-DEF B GES AMEND_PHASE_DESCRIPTION @ MAGNETIC -1 0.4 !
 FUNCTION ZERO      298.15  0;                                         6000 N !
 FUNCTION UN_ASS    298.15  0;                                         6000 N !
 FUNCTION R         298.15  +8.31451;                                  6000 N !
$ ------------------------------------------------------------------------------
$ Element data
$ ------------------------------------------------------------------------------
$ Ga
$
$ DIAMOND_A4 added in unary 5.0
$
$ Changed name from ORTHORHOMBIC_GA to ORTHORHOMBIC_A11
$
 PAR  G(ORTHORHOMBIC_A11,GA)    200.00  +GHSERGA;                4000 N 91Din !
 PAR  G(FCC_A1,GA:VA)           200.00  +GHSERGA+3800-10.2*T;    4000 N 91Din !
 PAR  G(BCC_A2,GA:VA)           200.00  +GHSERGA+4500-11.7*T;    4000 N 91Din !
 PAR  G(HCP_A3,GA:VA)           200.00  +GHSERGA+4500-9.5*T;     4000 N 91Din !
$PAR  G(DIAMOND_A4,GA)          200.00  +GHSERGA+20900-2*T;      4000 N 09SGUN !
$PAR  G(BCT_A5,GA)              200.00  +GHSERGA+3846-9.8*T;     4000 N 91Din !
$PAR  G(TETRAGONAL_A6,GA)       200.00  +GHSERGA+3500-10*T;      4000 N 91Din !
 PAR  G(LIQUID,GA)              200.00  +GLIQGA;                 4000 N 91Din !
$
 FUNCTION GHSERGA   200.00  -21312.331+585.263691*T-108.228783*T*LN(T)
       +0.227155636*T**2-1.18575257E-04*T**3+439954*T**(-1);
       302.91  Y  -7055.643+132.73019*T-26.0692906*T*LN(T)
       +1.506E-04*T**2-4.0173E-08*T**3-118332*T**(-1)+1.64547E+23*T**(-9);
      4000.00  N !
 FUNCTION GLIQGA    200.00  +5491.298-18.073995*T+GHSERGA-7.0171E-17*T**7;
       302.91  Y  +5666.455-18.681147*T+GHSERGA-1.64547E+23*T**(-9);
      4000.00  N !
$ Ga(g)
 FUNCTION F10135T   298.15  +259072.278+88.0130706*T-38.71057*T*LN(T)
       +0.01053784*T**2-9.86907833E-07*T**3+338489.2*T**(-1);
       600.00  Y  +263812.519+33.4871435*T-30.75007*T*LN(T)
       +0.00537745*T**2-5.46534E-07*T**3-150942.65*T**(-1);
      1400.00  Y  +270292.501-28.1810494*T-21.9834*T*LN(T)
       +3.192416E-04*T**2-1.46299133E-08*T**3-992093*T**(-1);
      6000.00  Y  +340110.007-140.262257*T-9.704267*T*LN(T)
       -4.5138725E-04*T**2-1.13427367E-08*T**3-68387950*T**(-1);
     10000.00  N !
$ Ga2(g)
 FUNCTION F10197T   298.15  +422882.385-36.0787973*T-33.72863*T*LN(T)
       -0.009368525*T**2+7.62775167E-07*T**3-19520.385*T**(-1);
      1100.00  Y  +419324.178+8.33965897*T-40.33555*T*LN(T)
       -0.0041854135*T**2+2.679565E-08*T**3+312119.6*T**(-1);
      2500.00  N !
$ ------------------------------------------------------------------------------
$ Si
$
 PAR  G(DIAMOND_A4,SI),,                +GHSERSI;                3600 N 91Din !
 PAR  G(FCC_A1,SI:VA),,                 +GHSERSI+51000-21.8*T;   3600 N 91Din !
 PAR  G(BCC_A2,SI:VA),,                 +GHSERSI+47000-22.5*T;   3600 N 91Din !
 PAR  G(HCP_A3,SI:VA),,                 +GHSERSI+49200-20.8*T;   3600 N 91Din !
$PAR  G(CBCC_A12,SI:VA),,               +GHSERSI+50208-20.377*T; 3600 N 91Din !
$PAR  G(CUB_A13,SI:VA),,                +GHSERSI+47279-20.377*T; 3600 N 91Din !
 PAR  G(LIQUID,SI),,                    +GLIQSI;                 3600 N 91Din !
$
 FUNCTION GHSERSI   298.15  -8162.609+137.236859*T-22.8317533*T*LN(T)
       -0.001912904*T**2-3.552E-09*T**3+176667*T**(-1);
      1687.00  Y  -9457.642+167.281367*T-27.196*T*LN(T)-4.20369E+30*T**(-9);
      3600.00  N !
 FUNCTION GLIQSI    298.15  +50696.36-30.099439*T+GHSERSI+2.09307E-21*T**7;
      1687.00  Y  +40370.523+137.722298*T-27.196*T*LN(T);
      3600.00  N !
 FUNCTION GBCCSI    298.15  +GHSERSI+47000-22.5*T;                     3600 N !
$ ------------------------------------------------------------------------------
$ Binary system
$
$ R.W. Olesinski, N. Kanani, G.J. Abbaschian,
$ Bull. Alloy Phase Diag., 6, 362-64(1095).
$
$ Checked against paper. Checked at 6000 K.
$
 PAR  L(LIQUID,GA,SI;0),,               +14900-4.9*T;,,               N 85Ole !
$
$ Metastable
$
 PAR  L(FCC_A1,GA,SI:VA;0),,            +20000;,,                     N !
 PAR  L(BCC_A2,GA,SI:VA;0),,            +20000;,,                     N !
 PAR  L(HCP_A3,GA,SI:VA;0),,            +20000;,,                     N !
$ ------------------------------------------------------------------------------
$
 ASSESSED_SYSTEM
  GA-SI(TDB -* +LIQUID +DIAMOND +ORTHO_A11 ;P3 STP:0.1/300 ) !
$
$
 LIST-OF-REFERENCE
 NUMBER  SOURCE
  Null   'Unknown source'
  Same   'Same or similar interaction as in the corresponding stable phase'
  REFLAV 'Laves phase convention: G(LAVES,X:X)=+3*GHSERXX+15000'
  COST   'COST 507 database, 1998'
  85Ole  'R.W. Olesinski, N. Kanani, G.J. Abbaschian,
          Bull. Alloy Phase Diag., 6, 362-64(1095); Ga-Si'
  91Din  'A.T. Dinsdale, Calphad, 15, 317-425(1991).'
  09SGUN 'SGTE unary database V.5.0, 2009.'
!

File: data/databases/sgte-binary/GaSn-79Ans.tdb
$
$ Database for Ga-Sn from I. Ansara et al. 1979.
$
$ I. Ansara, J.P. Bros, M. Gambino, Calphad, 3, 225-233(1979).
$
$ Dataset created 2022.05.01 by Bengt Hallstedt.
$
$ Pre Dinsdale lattice stabilities were used in the paper.
$
$ ------------------------------------------------------------------------------
 TEMP-LIM 298.15 6000.00 !
$
$ELEMENT NAME  REF. STATE               ATOMIC MASS H298-H0    S298    !
$
 ELEMENT VA   VACUUM                      0.0          0.0      0.0    ! 
 ELEMENT GA   ORTHORHOMBIC_GA            69.72      5572.0     40.7271 ! 
 ELEMENT SN   BCT_A5                    118.69      6323.      51.18   ! 
$ ------------------------------------------------------------------------------
$ Phase definitions
$
 PHASE LIQUID:L % 1 1 !
 CONST LIQUID:L : GA SN : !
$
$ Fcc (cF4, Fm-3m) and MeX (cF8, Fm-3m)
$
 PHASE FCC_A1 %A 2 1 1 !
 CONST FCC_A1 : GA SN : VA : !
$
$ Bcc (cI2, Im-3m)
$
 PHASE BCC_A2 %B 2 1 3 !
 CONST BCC_A2 : GA SN : VA : !
$
$ Hcp (hP2, P6_3/mmc) and Me2X (NiAs-type, hP4, P6_3/mmc, B8_1)
$
 PHASE HCP_A3 %A 2 1 0.5 !
 CONST HCP_A3 : GA SN : VA : !
$
$ Prototype C (cF8, Fd-3m)
$
 PHASE DIAMOND_A4 % 1 1 !
 CONST DIAMOND_A4 : SN : !
$
$ Prototype beta-Sn (tI4, I4_1/amd)
$
 PHASE BCT_A5 % 1 1 !
 CONST BCT_A5 : GA SN% : !
$
$ alpha-Ga (oC8, Cmca)
$
 PHASE ORTHORHOMBIC_A11 % 1 1 !
 CONST ORTHORHOMBIC_A11 : GA : !
$ ------------------------------------------------------------------------------
$ Defaults
$
 DEFINE-SYSTEM-DEFAULT ELEMENT 2 !
 DEFAULT-COM DEFINE_SYSTEM_ELEMENT VA !
 TYPE-DEF % SEQ * !
 TYPE-DEF A GES AMEND_PHASE_DESCRIPTION @ MAGNETIC -3 0.28 !
 TYPE-DEF B GES AMEND_PHASE_DESCRIPTION @ MAGNETIC -1 0.4 !
 FUNCTION ZERO      298.15  0;                                         6000 N !
 FUNCTION UN_ASS    298.15  0;                                         6000 N !
 FUNCTION R         298.15  +8.31451;                                  6000 N !
$ ------------------------------------------------------------------------------
$ Element data
$ ------------------------------------------------------------------------------
$ Ga
$
$ DIAMOND_A4 added in unary 5.0
$
$ Changed name from ORTHORHOMBIC_GA to ORTHORHOMBIC_A11
$
$ BCT_A5 from 79Ans not included in unary
$
 PAR  G(ORTHORHOMBIC_A11,GA)    200.00  +GHSERGA;                4000 N 91Din !
 PAR  G(FCC_A1,GA:VA)           200.00  +GHSERGA+3800-10.2*T;    4000 N 91Din !
 PAR  G(BCC_A2,GA:VA)           200.00  +GHSERGA+4500-11.7*T;    4000 N 91Din !
 PAR  G(HCP_A3,GA:VA)           200.00  +GHSERGA+4500-9.5*T;     4000 N 91Din !
$PAR  G(DIAMOND_A4,GA)          200.00  +GHSERGA+20900-2*T;      4000 N 09SGUN !
 PAR  G(BCT_A5,GA)              200.00  +GLIQGA+1674+8.368*T;    4000 N 79Ans !
$PAR  G(BCT_A5,GA)              200.00  +GHSERGA+3846-9.8*T;     4000 N 91Din !
$PAR  G(TETRAGONAL_A6,GA)       200.00  +GHSERGA+3500-10*T;      4000 N 91Din !
 PAR  G(LIQUID,GA)              200.00  +GLIQGA;                 4000 N 91Din !
$
 FUNCTION GHSERGA   200.00  -21312.331+585.263691*T-108.228783*T*LN(T)
       +0.227155636*T**2-1.18575257E-04*T**3+439954*T**(-1);
       302.91  Y  -7055.643+132.73019*T-26.0692906*T*LN(T)
       +1.506E-04*T**2-4.0173E-08*T**3-118332*T**(-1)+1.64547E+23*T**(-9);
      4000.00  N !
 FUNCTION GLIQGA    200.00  +5491.298-18.073995*T+GHSERGA-7.0171E-17*T**7;
       302.91  Y  +5666.455-18.681147*T+GHSERGA-1.64547E+23*T**(-9);
      4000.00  N !
$ ------------------------------------------------------------------------------
$ Sn
$
$ FCC_A1 revised in unary 3.0
$ HCP_A3 revised in unary 4.1
$ TETRAGONAL_A6 added in unary 4.1
$ CBCC_A12 and CUB_A13 added in unary 4.4
$ FCC_A1 modified in unary 5.0
$ DHCP and TET_ALPHA1_A6 added in unary 5.0
$
$ The DHCP phase is labelled D0_24 in 03Liu and alpha-prime in 92Ans. The
$ phase is present between the fcc and hcp phases in the Au-Sn and Au-In
$ systems.
$
 PAR  G(BCT_A5,SN)              100.00  +GHSERSN;                3000 N 91Din !
 PAR  G(DIAMOND_A4,SN)          100.00  +GDIASN;                 3000 N 91Din !
 PAR  G(FCC_A1,SN:VA)           100.00  +GHSERSN+5510-8.46*T;    3000 N 89Fec !
$PAR  G(FCC_A1,SN:VA)           100.00  +GHSERSN+4150-5.2*T;     3000 N 91Din !
 PAR  G(BCC_A2,SN:VA)           100.00  +GHSERSN+4400-6*T;       3000 N 91Din !
 PAR  G(HCP_A3,SN:VA)           100.00  +GHSERSN+3900-7.646*T;   3000 N Ansar !
$PAR  G(HCP_A3,SN:VA)           100.00  +GHSERSN+3900-4.4*T;     3000 N 91Din !
$PAR  G(DHCP,SN)                100.00  +GHSERSN+3803.52-3.46*T; 3000 N 03Liu !
$PAR  G(RHOMBOHEDRAL_A7,SN)     100.00  +GHSERSN+2035;           3000 N 91Din !
$PAR  G(TETRAGONAL_A6,SN)       100.00  +GHSERSN+5387-8.26212*T; 3000 N 99Ans !
$PAR  G(CBCC_A12,SN:VA)         100.00  +GHSERSN+2000;           3000 N 01Mie !
$PAR  G(CUB_A13,SN:VA)          100.00  +GHSERSN+2000;           3000 N 01Mie !
$PAR  G(TET_ALPHA1_A6,SN)       100.00  +GHSERSN+5510-8.46*T;    3000 N 99Ans !
 PAR  G(LIQUID,SN)              100.00  +GLIQSN;                 3000 N 91Din !
$
 FUNCTION GHSERSN   100.00  -7958.517+122.765451*T-25.858*T*LN(T)
       +5.1185E-04*T**2-3.192767E-06*T**3+18440*T**(-1);
       250.00  Y  -5855.135+65.443315*T-15.961*T*LN(T)
       -0.0188702*T**2+3.121167E-06*T**3-61960*T**(-1);
       505.08  Y  +2524.724+4.005269*T-8.2590486*T*LN(T)
       -0.016814429*T**2+2.623131E-06*T**3-1081244*T**(-1)-1.2307E+25*T**(-9);
       800.00  Y  -8256.959+138.99688*T-28.4512*T*LN(T)-1.2307E+25*T**(-9);
      3000.00  N !
 FUNCTION GDIASN    100.00  -9579.608+114.007785*T-22.972*T*LN(T)
       -0.00813975*T**2+2.7288E-06*T**3+25615*T**(-1);
       298.15  Y  -9063.001+104.84654*T-21.5750771*T*LN(T)
       -0.008575282*T**2+1.784447E-06*T**3-2544*T**(-1);
       800.00  Y  -10909.351+147.396535*T-28.4512*T*LN(T);
      3000.00  N !
 FUNCTION GLIQSN    100.00  +7103.092-14.087767*T+GHSERSN+1.47031E-18*T**7;
       505.08  Y  +6971.586-13.814383*T+GHSERSN+1.2307E+25*T**(-9);
       800.00  Y  -1285.372+125.182498*T-28.4512*T*LN(T);
      3000.00  N !
 FUNCTION GBCCSN    298.15  +GHSERSN+4400-6*T;                         3000 N !
$ ------------------------------------------------------------------------------
$ Binary system
$
$ I. Ansara, J.P. Bros, M. Gambino, Calphad, 3, 225-233(1979).
$
$ Checked against paper. Checked at 6000 K.
$
$ Pre Dinsdale lattice stabilities were used in the paper.
$
 PAR  L(LIQUID,GA,SN;0),,               +3477-1.046*T;,,              N 79Ans !
 PAR  L(LIQUID,GA,SN;1),,               +259;,,                       N 79Ans !
$
 PAR  L(BCT_A5,GA,SN;0),,               +3138;,,                      N 79Ans !
$
$ Metastable
$
 PAR  L(FCC_A1,GA,SN:VA;0),,            +3138;,,                      N Same !
 PAR  L(BCC_A2,GA,SN:VA;0),,            +3138;,,                      N Same !
 PAR  L(HCP_A3,GA,SN:VA;0),,            +3138;,,                      N Same !
$ ------------------------------------------------------------------------------
$
 ASSESSED_SYSTEM
  GA-SN(TDB -* +LIQUID +ORTHO_A11 +BCT_A5 +DIAMOND ;P3 TMM:200/1000 *) !
$
$
 LIST-OF-REFERENCE
 NUMBER  SOURCE
  Null   'Unknown source'
  Same   'Same or similar interaction as in the corresponding stable phase'
  REFLAV 'Laves phase convention: G(LAVES,X:X)=+3*GHSERXX+15000'
  COST   'COST 507 database, 1998'
  Ansar  'Himo Ansara, unpublished, SGTE unary database V.4.1, 1999; Sn'
  79Ans  'I. Ansara, J.P. Bros, M. Gambino, Calphad, 3, 225-233(1979); Ga-Sn'
  89Fec  'H.J. Fecht, M.X. Zhang, Y.A. Chang, J.H. Perepezko,
          Metall. Trans. A, 20A, 795-803(1989),
          SGTE unary database V.3.0, 1996; Sn'
  91Din  'A.T. Dinsdale, Calphad, 15, 317-425(1991).'
  99Ans  'I. Ansara, S.G. Fries, H.L. Lukas, unpublished, 1999,
          SGTE unary database V.5.0, 2009; In, Sn'
  01Mie  'J. Miettinen, Calphad, 25, 43-58(2001),
          SGTE unary database V.4.4, 2001; Sn, Zn'
  03Liu  'H.S. Liu, C.L. Liu, K. Ishida, Z.P. Jin, J. Electron. Mater.,
          32, 1290-96(2003), SGTE unary database V.5.0, 2009; Sn'
  09SGUN 'SGTE unary database V.5.0, 2009.'
!
