Repository: orchid-calphad/orchid-project.org

# orchid-project.org

Website and released data of **ORCHID** (Open Repository for CALPHAD Hypotheses, Intelligence, and Discovery),
served by GitHub Pages at https://orchid-project.org. Releases are archived on Zenodo (one DOI per version).

- `index.html`, `catalog/`, `best-practices.html` — static, self-contained pages (generated in the ORCHID tooling).
- `data/` — released data: catalog, redistributable TDB files, convex hulls. Licences: `data/LICENSES.md`, `data/NOTICE.md`.
- `llms.txt`, `data/croissant.json`, `CITATION.cff`, `.zenodo.json` — machine-readable metadata.

Only data with clear redistribution rights are published.

File: data/databases/sgte-binary/GaSn-92And-LB.tdb
$
$ Database for Ga-Sn from T. Anderson and I. Ansara 1992 (included in LB Vol. 3)
$
$ T. Anderson, I. Ansara, J. Phase Equilib., 13, 181-89(1992).
$
$ Dataset created 2016.02.10 by Bengt Hallstedt.
$ 2021.01.03: Modified for use with GES6.
$
$ ------------------------------------------------------------------------------
 TEMP-LIM 298.15 6000.00 !
$
$ELEMENT NAME  REF. STATE               ATOMIC MASS H298-H0    S298    !
$
 ELEMENT VA   VACUUM                      0.0          0.0      0.0    ! 
 ELEMENT GA   ORTHORHOMBIC_GA            69.72      5572.0     40.7271 ! 
 ELEMENT SN   BCT_A5                    118.69      6323.      51.18   ! 
$ ------------------------------------------------------------------------------
$ Phase definitions
$
 PHASE LIQUID:L % 1 1 !
 CONST LIQUID:L : GA SN : !
$
$ Fcc (cF4, Fm-3m) and MeX (cF8, Fm-3m)
$
 PHASE FCC_A1 %A 2 1 1 !
 CONST FCC_A1 : GA SN : VA : !
$
$ Bcc (cI2, Im-3m)
$
 PHASE BCC_A2 %B 2 1 3 !
 CONST BCC_A2 : GA SN : VA : !
$
$ Hcp (hP2, P6_3/mmc) and Me2X (NiAs-type, hP4, P6_3/mmc, B8_1)
$
 PHASE HCP_A3 %A 2 1 0.5 !
 CONST HCP_A3 : GA SN : VA : !
$
$ Prototype C (cF8, Fd-3m)
$
 PHASE DIAMOND_A4 % 1 1 !
 CONST DIAMOND_A4 : SN : !
$
$ Prototype beta-Sn (tI4, I4_1/amd)
$
 PHASE BCT_A5 % 1 1 !
 CONST BCT_A5 : GA SN% : !
$
$ alpha-Ga (oC8, Cmca)
$
 PHASE ORTHORHOMBIC_A11 % 1 1 !
 CONST ORTHORHOMBIC_A11 : GA : !
$ ------------------------------------------------------------------------------
$ Defaults
$
 DEFINE-SYSTEM-DEFAULT ELEMENT 2 !
 DEFAULT-COM DEFINE_SYSTEM_ELEMENT VA !
 TYPE-DEF % SEQ * !
 TYPE-DEF A GES AMEND_PHASE_DESCRIPTION @ MAGNETIC -3 0.28 !
 TYPE-DEF B GES AMEND_PHASE_DESCRIPTION @ MAGNETIC -1 0.4 !
 FUNCTION ZERO      298.15  0;                                         6000 N !
 FUNCTION UN_ASS    298.15  0;                                         6000 N !
 FUNCTION R         298.15  +8.31451;                                  6000 N !
$ ------------------------------------------------------------------------------
$ Element data
$ ------------------------------------------------------------------------------
$ Ga
$
$ DIAMOND_A4 added in unary 5.0
$
$ Changed name from ORTHORHOMBIC_GA to ORTHORHOMBIC_A11
$
 PAR  G(ORTHORHOMBIC_A11,GA)    200.00  +GHSERGA;                4000 N 91Din !
 PAR  G(FCC_A1,GA:VA)           200.00  +GHSERGA+3800-10.2*T;    4000 N 91Din !
 PAR  G(BCC_A2,GA:VA)           200.00  +GHSERGA+4500-11.7*T;    4000 N 91Din !
 PAR  G(HCP_A3,GA:VA)           200.00  +GHSERGA+4500-9.5*T;     4000 N 91Din !
$PAR  G(DIAMOND_A4,GA)          200.00  +GHSERGA+20900-2*T;      4000 N 09SGUN !
 PAR  G(BCT_A5,GA)              200.00  +GHSERGA+3846-9.8*T;     4000 N 91Din !
$PAR  G(TETRAGONAL_A6,GA)       200.00  +GHSERGA+3500-10*T;      4000 N 91Din !
 PAR  G(LIQUID,GA)              200.00  +GLIQGA;                 4000 N 91Din !
$
 FUNCTION GHSERGA   200.00  -21312.331+585.263691*T-108.228783*T*LN(T)
       +0.227155636*T**2-1.18575257E-04*T**3+439954*T**(-1);
       302.91  Y  -7055.643+132.73019*T-26.0692906*T*LN(T)
       +1.506E-04*T**2-4.0173E-08*T**3-118332*T**(-1)+1.64547E+23*T**(-9);
      4000.00  N !
 FUNCTION GLIQGA    200.00  +5491.298-18.073995*T+GHSERGA-7.0171E-17*T**7;
       302.91  Y  +5666.455-18.681147*T+GHSERGA-1.64547E+23*T**(-9);
      4000.00  N !
$ ------------------------------------------------------------------------------
$ Sn
$
$ FCC_A1 revised in unary 3.0
$ HCP_A3 revised in unary 4.1
$ TETRAGONAL_A6 added in unary 4.1
$ CBCC_A12 and CUB_A13 added in unary 4.4
$ FCC_A1 modified in unary 5.0
$ DHCP and TET_ALPHA1_A6 added in unary 5.0
$
$ The DHCP phase is labelled D0_24 in 03Liu and alpha-prime in 92Ans. The
$ phase is present between the fcc and hcp phases in the Au-Sn and Au-In
$ systems.
$
 PAR  G(BCT_A5,SN)              100.00  +GHSERSN;                3000 N 91Din !
 PAR  G(DIAMOND_A4,SN)          100.00  +GDIASN;                 3000 N 91Din !
 PAR  G(FCC_A1,SN:VA)           100.00  +GHSERSN+5510-8.46*T;    3000 N 89Fec !
$PAR  G(FCC_A1,SN:VA)           100.00  +GHSERSN+4150-5.2*T;     3000 N 91Din !
 PAR  G(BCC_A2,SN:VA)           100.00  +GHSERSN+4400-6*T;       3000 N 91Din !
 PAR  G(HCP_A3,SN:VA)           100.00  +GHSERSN+3900-7.646*T;   3000 N Ansar !
$PAR  G(HCP_A3,SN:VA)           100.00  +GHSERSN+3900-4.4*T;     3000 N 91Din !
$PAR  G(DHCP,SN)                100.00  +GHSERSN+3803.52-3.46*T; 3000 N 03Liu !
$PAR  G(RHOMBOHEDRAL_A7,SN)     100.00  +GHSERSN+2035;           3000 N 91Din !
$PAR  G(TETRAGONAL_A6,SN)       100.00  +GHSERSN+5387-8.26212*T; 3000 N 99Ans !
$PAR  G(CBCC_A12,SN:VA)         100.00  +GHSERSN+2000;           3000 N 01Mie !
$PAR  G(CUB_A13,SN:VA)          100.00  +GHSERSN+2000;           3000 N 01Mie !
$PAR  G(TET_ALPHA1_A6,SN)       100.00  +GHSERSN+5510-8.46*T;    3000 N 99Ans !
 PAR  G(LIQUID,SN)              100.00  +GLIQSN;                 3000 N 91Din !
$
 FUNCTION GHSERSN   100.00  -7958.517+122.765451*T-25.858*T*LN(T)
       +5.1185E-04*T**2-3.192767E-06*T**3+18440*T**(-1);
       250.00  Y  -5855.135+65.443315*T-15.961*T*LN(T)
       -0.0188702*T**2+3.121167E-06*T**3-61960*T**(-1);
       505.08  Y  +2524.724+4.005269*T-8.2590486*T*LN(T)
       -0.016814429*T**2+2.623131E-06*T**3-1081244*T**(-1)-1.2307E+25*T**(-9);
       800.00  Y  -8256.959+138.99688*T-28.4512*T*LN(T)-1.2307E+25*T**(-9);
      3000.00  N !
 FUNCTION GDIASN    100.00  -9579.608+114.007785*T-22.972*T*LN(T)
       -0.00813975*T**2+2.7288E-06*T**3+25615*T**(-1);
       298.15  Y  -9063.001+104.84654*T-21.5750771*T*LN(T)
       -0.008575282*T**2+1.784447E-06*T**3-2544*T**(-1);
       800.00  Y  -10909.351+147.396535*T-28.4512*T*LN(T);
      3000.00  N !
 FUNCTION GLIQSN    100.00  +7103.092-14.087767*T+GHSERSN+1.47031E-18*T**7;
       505.08  Y  +6971.586-13.814383*T+GHSERSN+1.2307E+25*T**(-9);
       800.00  Y  -1285.372+125.182498*T-28.4512*T*LN(T);
      3000.00  N !
 FUNCTION GBCCSN    298.15  +GHSERSN+4400-6*T;                         3000 N !
$ ------------------------------------------------------------------------------
$ Binary system
$
$ From T. Anderson and I. Ansara 1992 (included in LB Vol. 3)
$
$ T. Anderson, I. Ansara, J. Phase Equilib., 13, 181-89(1992).
$
$ Checked against LB and paper. Checked at 6000 K.
$
 PAR  L(LIQUID,GA,SN;0),,               +3369.7+0.03854*T;,,          N 92And !
 PAR  L(LIQUID,GA,SN;1),,               +528.9-0.1145*T;,,            N 92And !
$
 PAR  L(BCT_A5,GA,SN;0),,               +6700;,,                      N 92And !
$
$ Metastable
$
 PAR  L(FCC_A1,GA,SN:VA;0),,            +6700;,,                      N Same !
 PAR  L(BCC_A2,GA,SN:VA;0),,            +6700;,,                      N Same !
 PAR  L(HCP_A3,GA,SN:VA;0),,            +6700;,,                      N Same !
$ ------------------------------------------------------------------------------
$
 ASSESSED_SYSTEM
  GA-SN(TDB -* +LIQUID +ORTHO_A11 +BCT_A5 +DIAMOND ;P3 TMM:200/1000 *) !
$
$
 LIST-OF-REFERENCE
 NUMBER  SOURCE
  Null   'Unknown source'
  Same   'Same or similar interaction as in the corresponding stable phase'
  REFLAV 'Laves phase convention: G(LAVES,X:X)=+3*GHSERXX+15000'
  COST   'COST 507 database, 1998'
  Ansar  'Himo Ansara, unpublished, SGTE unary database V.4.1, 1999; Sn'
  89Fec  'H.J. Fecht, M.X. Zhang, Y.A. Chang, J.H. Perepezko,
          Metall. Trans. A, 20A, 795-803(1989),
          SGTE unary database V.3.0, 1996; Sn'
  91Din  'A.T. Dinsdale, Calphad, 15, 317-425(1991).'
  92And  'T. Anderson, I. Ansara, J. Phase Equilib., 13, 181-89(1992); Ga-Sn'
  99Ans  'I. Ansara, S.G. Fries, H.L. Lukas, unpublished, 1999,
          SGTE unary database V.5.0, 2009; In, Sn'
  01Mie  'J. Miettinen, Calphad, 25, 43-58(2001),
          SGTE unary database V.4.4, 2001; Sn, Zn'
  03Liu  'H.S. Liu, C.L. Liu, K. Ishida, Z.P. Jin, J. Electron. Mater.,
          32, 1290-96(2003), SGTE unary database V.5.0, 2009; Sn'
  09SGUN 'SGTE unary database V.5.0, 2009.'
!

File: data/databases/sgte-binary/GaSr-13Li.tdb
$
$ Database for Ga-Sr from X. Li et al. 2013.
$
$ X. Li, K. Cheng, X. Yuan, D. Zhao, J. Xin, W. Wang, C. Zhang, Y. Du,
$ Calphad, 43, 52-60(2013).
$
$ Dataset created 2018.03.31 by Bengt Hallstedt.
$ 2021.01.03: Modified for use with GES6.
$
$ ------------------------------------------------------------------------------
 TEMP-LIM 298.15 6000.00 !
$
$ELEMENT NAME  REF. STATE               ATOMIC MASS H298-H0    S298    !
$
 ELEMENT VA   VACUUM                      0.0          0.0      0.0    ! 
 ELEMENT GA   ORTHORHOMBIC_A11           69.72      5572.0     40.7271 ! 
 ELEMENT SR   FCC_A1                     87.62      6568.      55.694  ! 
$ ------------------------------------------------------------------------------
$ Phase definitions
$
 PHASE LIQUID:L % 1 1 !
 CONST LIQUID:L : GA SR : !
$
$ Fcc (cF4, Fm-3m) and MeX (cF8, Fm-3m)
$
 PHASE FCC_A1 %A 2 1 1 !
 CONST FCC_A1 : GA SR : VA : !
$
$ Bcc (cI2, Im-3m)
$
 PHASE BCC_A2 %B 2 1 3 !
 CONST BCC_A2 : GA SR% : VA : !
$
$ Hcp (hP2, P6_3/mmc) and Me2X (NiAs-type, hP4, P6_3/mmc, B8_1)
$
 PHASE HCP_A3 %A 2 1 0.5 !
 CONST HCP_A3 : GA SR : VA : !
$
$ alpha-Ga (oC8, Cmce)
$
 PHASE ORTHORHOMBIC_A11 % 1 1 !
 CONST ORTHORHOMBIC_A11 : GA : !
$
$ Prototype Al4Ba (tI10, I4/mmm)
$
 PHASE GA4SR_D13 % 2 4 1 !
 CONST GA4SR_D13 : GA : SR : !
$
$ Prototype AlB2 (hP3, P6/mmm)
$
 PHASE GA2SR_C32 % 2 2 1 !
 CONST GA2SR_C32 : GA : SR : !
$
$ Prototype Ba8Ga7 (cP60, P2_13)
$
 PHASE GA7SR8 % 2 7 8 !
 CONST GA7SR8 : GA : SR : !
$ ------------------------------------------------------------------------------
$ Defaults
$
 DEFINE-SYSTEM-DEFAULT ELEMENT 2 !
 DEFAULT-COM DEFINE_SYSTEM_ELEMENT VA !
 TYPE-DEF % SEQ * !
 TYPE-DEF A GES AMEND_PHASE_DESCRIPTION @ MAGNETIC -3 0.28 !
 TYPE-DEF B GES AMEND_PHASE_DESCRIPTION @ MAGNETIC -1 0.4 !
 FUNCTION ZERO      298.15  0;                                         6000 N !
 FUNCTION UN_ASS    298.15  0;                                         6000 N !
 FUNCTION R         298.15  +8.31451;                                  6000 N !
$ ------------------------------------------------------------------------------
$ Element data
$ ------------------------------------------------------------------------------
$ Ga
$
$ DIAMOND_A4 added in unary 5.0
$
$ Changed name from ORTHORHOMBIC_GA to ORTHORHOMBIC_A11
$
 PAR  G(ORTHORHOMBIC_A11,GA)    200.00  +GHSERGA;                4000 N 91Din !
 PAR  G(FCC_A1,GA:VA)           200.00  +GHSERGA+3800-10.2*T;    4000 N 91Din !
 PAR  G(BCC_A2,GA:VA)           200.00  +GHSERGA+4500-11.7*T;    4000 N 91Din !
 PAR  G(HCP_A3,GA:VA)           200.00  +GHSERGA+4500-9.5*T;     4000 N 91Din !
$PAR  G(DIAMOND_A4,GA)          200.00  +GHSERGA+20900-2*T;      4000 N 09SGUN !
$PAR  G(BCT_A5,GA)              200.00  +GHSERGA+3846-9.8*T;     4000 N 91Din !
$PAR  G(TETRAGONAL_A6,GA)       200.00  +GHSERGA+3500-10*T;      4000 N 91Din !
 PAR  G(LIQUID,GA)              200.00  +GLIQGA;                 4000 N 91Din !
$
 FUNCTION GHSERGA   200.00  -21312.331+585.263691*T-108.228783*T*LN(T)
       +0.227155636*T**2-1.18575257E-04*T**3+439954*T**(-1);
       302.91  Y  -7055.643+132.73019*T-26.0692906*T*LN(T)
       +1.506E-04*T**2-4.0173E-08*T**3-118332*T**(-1)+1.64547E+23*T**(-9);
      4000.00  N !
 FUNCTION GLIQGA    200.00  +5491.298-18.073995*T+GHSERGA-7.0171E-17*T**7;
       302.91  Y  +5666.455-18.681147*T+GHSERGA-1.64547E+23*T**(-9);
      4000.00  N !
$ ------------------------------------------------------------------------------
$ Sr
$
 PAR  G(FCC_A1,SR:VA),,                 +GHSERSR;                3000 N 91Din !
 PAR  G(BCC_A2,SR:VA),,                 +GBCCSR;                 3000 N 91Din !
 PAR  G(HCP_A3,SR:VA),,                 +GHSERSR+250+0.7*T;      3000 N 91Din !
 PAR  G(LIQUID,SR),,                    +GLIQSR;                 3000 N 91Din !
$
 FUNCTION GHSERSR   298.15  -7532.367+107.183879*T-23.905*T*LN(T)
       -0.00461225*T**2-1.67477E-07*T**3-2055*T**(-1);
       820.00  Y  -13380.102+153.196104*T-30.0905432*T*LN(T)
       -0.003251266*T**2+1.84189E-07*T**3+850134*T**(-1);
      3000.00  N !
 FUNCTION GBCCSR    298.15  -6779.234+116.583654*T-25.6708365*T*LN(T)
       -0.003126762*T**2+2.2965E-07*T**3+27649*T**(-1);
       820.00  Y  -6970.594+122.067301*T-26.57*T*LN(T)
       -0.0019493*T**2-1.7895E-08*T**3+16495*T**(-1);
      1050.00  Y  +8168.357+0.423037*T-9.7788593*T*LN(T)
       -0.009539908*T**2+5.20221E-07*T**3-2414794*T**(-1);
      3000.00  N !
 FUNCTION GLIQSR    298.15  +2194.997-10.118994*T-5.0668978*T*LN(T)
       -0.031840595*T**2+4.981237E-06*T**3-265559*T**(-1);
      1050.00  Y  -10855.29+213.406219*T-39.463*T*LN(T);
      3000.00  N !
$ ------------------------------------------------------------------------------
$ Binary system
$
$ X. Li, K. Cheng, X. Yuan, D. Zhao, J. Xin, W. Wang, C. Zhang, Y. Du,
$ Calphad, 43, 52-60(2013).
$
$ Checked against paper and author's tdb. Checked at 6000 K.
$
 PAR  L(LIQUID,GA,SR;0),,               -98929-13*T;,,                N 13Li !
 PAR  L(LIQUID,GA,SR;1),,               -47511;,,                     N 13Li !
$
 PAR  L(BCC_A2,GA,SR:VA;0),,            +UN_ASS;,,                    N !
$
 PAR  G(GA4SR_D13,GA:SR),,              +4*GHSERGA+GHSERSR-191905;,,  N 13Li !
$ Parameter below misprinted in paper
$PAR  G(GA4SR_D13,GA:SR),,              +4*GHSERGA+GHSERSR-191590;,,  N 13Li !
 PAR  G(GA2SR_C32,GA:SR),,              +2*GHSERGA+GHSERSR-149292;,,  N 13Li !
 PAR  G(GA7SR8,GA:SR),,                 +7*GHSERGA+8*GHSERSR
             -581070;,,                                               N 13Li !
$ ------------------------------------------------------------------------------
$
$
 LIST-OF-REFERENCE
 NUMBER  SOURCE
  Null   'Unknown source'
  Same   'Same or similar interaction as in the corresponding stable phase'
  REFLAV 'Laves phase convention: G(LAVES,X:X)=+3*GHSERXX+15000'
  COST   'COST 507 database, 1998'
  91Din  'A.T. Dinsdale, Calphad, 15, 317-425(1991).'
  09SGUN 'SGTE unary database V.5.0, 2009.'
  13Li   'X. Li, K. Cheng, X. Yuan, D. Zhao, J. Xin, W. Wang, C. Zhang, Y. Du,
          Calphad, 43, 52-60(2013); Ga-Sr'
!

File: data/databases/sgte-binary/GaTb-08Jun.tdb
$
$ Database for Ga-Tb from Z.K. Jun et al. 2008
$
$ Z.K. Jun, L.B. Liu, H.S. Liu, X.M. Huang, Z.P. Jin,
$ J. Alloys Compd., 463, 511-15(2008).
$
$ Dataset created 2016.10.19 by Bengt Hallstedt.
$ 2021.01.03: Modified for use with GES6.
$
$ Terminal solubilities are not modelled.
$
$ There is an inverse miscibility gap with a minimum at 3323 K and x(Tb)=0.17.
$
$ ------------------------------------------------------------------------------
 TEMP-LIM 298.15 6000.00 !
$
$ELEMENT NAME  REF. STATE               ATOMIC MASS H298-H0    S298    !
$
 ELEMENT VA   VACUUM                      0.0          0.0      0.0    ! 
 ELEMENT GA   ORTHORHOMBIC_A11           69.72      5572.0     40.7271 ! 
 ELEMENT TB   HCP_A3                    158.9254    9426.552   73.3037 ! 
$ ------------------------------------------------------------------------------
$ Phase definitions
$
 PHASE LIQUID:L % 1 1 !
 CONST LIQUID:L : GA TB : !
$
$ Fcc (cF4, Fm-3m) and MeX (cF8, Fm-3m)
$
 PHASE FCC_A1 %A 2 1 1 !
 CONST FCC_A1 : GA : VA : !
$
$ Bcc (cI2, Im-3m)
$
 PHASE BCC_A2 %B 2 1 3 !
 CONST BCC_A2 : GA TB% : VA : !
$
$ Hcp (hP2, P6_3/mmc) and Me2X (NiAs-type, hP4, P6_3/mmc, B8_1)
$
 PHASE HCP_A3 % 2 1 0.5 !
 CONST HCP_A3 : GA TB% : VA : !
$
$ alpha-Ga (oC8, Cmca)
$
 PHASE ORTHORHOMBIC_A11 % 1 1 !
 CONST ORTHORHOMBIC_A11 : GA : !
$
$ Prototype Ga6Pu (tP14, P4/nbm)
$
 PHASE GA6TB % 2 6 1 !
 CONST GA6TB : GA : TB : !
$
$ Prototype CdMg3 (hP8, P6_3/mmc); low T
$ Prototype AuCu3 (cP4, Pm-3m, L1_2); high T
$
 PHASE GA3TB % 2 3 1 !
 CONST GA3TB : GA : TB : !
$
$ Prototype AlB2 (hP3, P6/mmm)
$
 PHASE GA2TB_C32 % 2 2 1 !
 CONST GA2TB_C32 : GA : TB : !
$
$ Prototype CrB (oC8, Cmcm)
$
 PHASE GATB_B33 % 2 1 1 !
 CONST GATB_B33 : GA : TB : !
$
$ Prototype Cr5B3 (tI32, I4/mcm)
$
 PHASE GA3TB5_D8L % 2 3 5 !
 CONST GA3TB5_D8L : GA : TB : !
$ ------------------------------------------------------------------------------
$ Defaults
$
 DEFINE-SYSTEM-DEFAULT ELEMENT 2 !
 DEFAULT-COM DEFINE_SYSTEM_ELEMENT VA !
 TYPE-DEF % SEQ * !
 TYPE-DEF A GES AMEND_PHASE_DESCRIPTION @ MAGNETIC -3 0.28 !
 TYPE-DEF B GES AMEND_PHASE_DESCRIPTION @ MAGNETIC -1 0.4 !
 FUNCTION ZERO      298.15  0;                                         6000 N !
 FUNCTION UN_ASS    298.15  0;                                         6000 N !
 FUNCTION R         298.15  +8.31451;                                  6000 N !
$ ------------------------------------------------------------------------------
$ Element data
$ ------------------------------------------------------------------------------
$ Ga
$
$ DIAMOND_A4 added in unary 5.0
$
$ Changed name from ORTHORHOMBIC_GA to ORTHORHOMBIC_A11
$
 PAR  G(ORTHORHOMBIC_A11,GA)    200.00  +GHSERGA;                4000 N 91Din !
 PAR  G(FCC_A1,GA:VA)           200.00  +GHSERGA+3800-10.2*T;    4000 N 91Din !
 PAR  G(BCC_A2,GA:VA)           200.00  +GHSERGA+4500-11.7*T;    4000 N 91Din !
 PAR  G(HCP_A3,GA:VA)           200.00  +GHSERGA+4500-9.5*T;     4000 N 91Din !
$PAR  G(DIAMOND_A4,GA)          200.00  +GHSERGA+20900-2*T;      4000 N 09SGUN !
$PAR  G(BCT_A5,GA)              200.00  +GHSERGA+3846-9.8*T;     4000 N 91Din !
$PAR  G(TETRAGONAL_A6,GA)       200.00  +GHSERGA+3500-10*T;      4000 N 91Din !
 PAR  G(LIQUID,GA)              200.00  +GLIQGA;                 4000 N 91Din !
$
 FUNCTION GHSERGA   200.00  -21312.331+585.263691*T-108.228783*T*LN(T)
       +0.227155636*T**2-1.18575257E-04*T**3+439954*T**(-1);
       302.91  Y  -7055.643+132.73019*T-26.0692906*T*LN(T)
       +1.506E-04*T**2-4.0173E-08*T**3-118332*T**(-1)+1.64547E+23*T**(-9);
      4000.00  N !
 FUNCTION GLIQGA    200.00  +5491.298-18.073995*T+GHSERGA-7.0171E-17*T**7;
       302.91  Y  +5666.455-18.681147*T+GHSERGA-1.64547E+23*T**(-9);
      4000.00  N !
$ ------------------------------------------------------------------------------
$ Tb
$
 PAR  G(HCP_A3,TB:VA),,                 +GHSERTB;                3000 N 91Din !
 PAR  G(BCC_A2,TB:VA),,                 +GBCCTB;                 3000 N 91Din !
 PAR  G(LIQUID,TB),,                    +GLIQTB;                 3000 N 91Din !
$
 FUNCTION GHSERTB   298.15  -20842.158+409.309555*T-77.5006*T*LN(T)
       +0.0832265*T**2-2.5672833E-05*T**3+562430*T**(-1);
       600.00  Y  -8772.606+102.61162*T-25.8659*T*LN(T)
       -0.002757005*T**2-8.05838E-07*T**3+172355*T**(-1);
      1200.00  Y  -7944.942+101.7776*T-25.9584*T*LN(T)
       -0.001676335*T**2-1.067632E-06*T**3;
      1562.00  Y  -265240.309+1456.04268*T-200.215695*T*LN(T)
       +0.041615159*T**2-2.044697E-06*T**3+65043790*T**(-1);
      3000.00  N !
 FUNCTION GBCCTB    298.15  +4167.835-2.652707*T+GHSERTB;
      1200.00  Y  +633060.245-5157.77779*T+706.580596*T*LN(T)
       -0.373763517*T**2+3.4100235E-05*T**3-1.03233571E+08*T**(-1);
      1562.00  Y  -23398.029+257.388486*T-46.4842*T*LN(T);
      3000.00  N !
 FUNCTION GLIQTB    298.15  +3945.831+29.867521*T-14.252646*T*LN(T)
       -0.020466105*T**2+2.17475E-06*T**3-160724*T**(-1);
      1562.00  Y  -13247.649+251.16889*T-46.4842*T*LN(T);
      3000.00  N !
$ ------------------------------------------------------------------------------
$ Binary system
$
$ Z.K. Jun, L.B. Liu, H.S. Liu, X.M. Huang, Z.P. Jin,
$ J. Alloys Compd., 463, 511-15(2008).
$
$ Checked against paper. Checked at 6000 K.
$
$ Terminal solubilities are not modelled.
$
$ There is an inverse miscibility gap with a minimum at 3323 K and x(Tb)=0.17.
$
 PAR  L(LIQUID,GA,TB;0),,               -127274.487+30.165*T;,,       N 08Jun !
 PAR  L(LIQUID,GA,TB;1),,               -41852.159+29.993*T;,,        N 08Jun !
 PAR  L(LIQUID,GA,TB;2),,               +6500;,,                      N 08Jun !
$
 PAR  L(HCP_A3,GA,TB:VA;0),,            +UN_ASS;,,                    N !
 PAR  L(BCC_A2,GA,TB:VA;0),,            +UN_ASS;,,                    N !
$
 PAR  G(GA6TB,GA:TB),,                  +6*GHSERGA+GHSERTB
             -213165.414+33.425*T;,,                                  N 08Jun !
 PAR  G(GA3TB,GA:TB),,                  +3*GHSERGA+GHSERTB
             -184084.904+20.732*T;,,                                  N 08Jun !
 PAR  G(GA2TB_C32,GA:TB),,              +2*GHSERGA+GHSERTB
             -176164.614+29.883*T;,,                                  N 08Jun !
 PAR  G(GATB_B33,GA:TB),,               +GHSERGA+GHSERTB
             -102436.146+15.448*T;,,                                  N 08Jun !
 PAR  G(GA3TB5_D8L,GA:TB),,             +3*GHSERGA+5*GHSERTB
             -302578.672+21.768*T;,,                                  N 08Jun !
$ ------------------------------------------------------------------------------
$
$
 LIST-OF-REFERENCE
 NUMBER  SOURCE
  Null   'Unknown source'
  Same   'Same or similar interaction as in the corresponding stable phase'
  REFLAV 'Laves phase convention: G(LAVES,X:X)=+3*GHSERXX+15000'
  91Din  'A.T. Dinsdale, Calphad, 15, 317-425(1991).'
  08Jun  'Z.K. Jun, L.B. Liu, H.S. Liu, X.M. Huang, Z.P. Jin,
          J. Alloys Compd., 463, 511-15(2008); Ga-Tb'
  09SGUN 'SGTE unary database V.5.0, 2009.'
!

File: data/databases/sgte-binary/GaTe-20Liu.tdb
$
$ Database for Ga-Te from Y. Liu et al. 2020.
$
$ Y. Liu, Z. Dou, M. Enoki, Y. Oyama, H. Ohtani, Calphad, 71, 102206(2020).
$
$ Dataset created 2022.06.11 by Bengt Hallstedt.
$
$ ------------------------------------------------------------------------------
 TEMP-LIM 298.15 6000.00 !
$
$ELEMENT NAME  REF. STATE               ATOMIC MASS H298-H0    S298    !
$
 ELEMENT /-   ELECTRON_GAS                0.0          0.0      0.0    ! 
 ELEMENT VA   VACUUM                      0.0          0.0      0.0    ! 
 ELEMENT GA   ORTHORHOMBIC_GA            69.72      5572.0     40.7271 ! 
 ELEMENT TE   HEXAGONAL_A8              127.60      6080.      49.221  ! 
$ ------------------------------------------------------------------------------
$ Species
$
 SPECIE  GA+3                               GA1/+3 !
 SPECIE  TE-2                               TE1/-2 !
$ ------------------------------------------------------------------------------
$ Phase definitions
$
 PHASE ION:Y % 2 1 1 !
 CONST ION:Y : GA+3 : TE-2 VA TE : !
$
 PHASE LIQUID:L % 1 1 !
 CONST LIQUID:L : GA TE : !
$
$ Prototype gamma-Se (hP3, P3_121)
$ The phase is named HEXAGONAL_A8 in the SGTE unary database and
$ TRIGONAL_A8 in LB.
$
 PHASE HEXAGONAL_A8 % 1 1 !
 CONST HEXAGONAL_A8 : TE : !
$
$ alpha-Ga (oC8, Cmca)
$
 PHASE ORTHORHOMBIC_A11 % 1 1 !
 CONST ORTHORHOMBIC_A11 : GA : !
$
$ Prototype SiAs (mC24, C2/m)
$
 PHASE GATE % 2 1 1 !
 CONST GATE : GA : TE : !
$
$ Unknown structure
$
 PHASE GA3TE4 % 2 3 4 !
 CONST GA3TE4 : GA : TE : !
$
$ Prototype ZnS (cF8, F-43m)
$
 PHASE GA2TE3_B3 % 2 2 3 !
 CONST GA2TE3_B3 : GA% VA : TE% VA : !
$
$ Prototype Ga2Te5 (tI14, I4/m)
$
 PHASE GA2TE5 % 2 2 5 !
 CONST GA2TE5 : GA : TE : !
$ ------------------------------------------------------------------------------
$ Defaults
$
 DEFINE-SYSTEM-DEFAULT ELEMENT 2 !
 DEFAULT-COM DEFINE_SYSTEM_ELEMENT VA /- !
 DEFAULT-COM REJECT_PHASE LIQUID !
 TYPE-DEF % SEQ * !
 TYPE-DEF A GES AMEND_PHASE_DESCRIPTION @ MAGNETIC -3 0.28 !
 TYPE-DEF B GES AMEND_PHASE_DESCRIPTION @ MAGNETIC -1 0.4 !
 FUNCTION ZERO      298.15  0;                                         6000 N !
 FUNCTION UN_ASS    298.15  0;                                         6000 N !
 FUNCTION R         298.15  +8.31451;                                  6000 N !
$ ------------------------------------------------------------------------------
$ Element data
$ ------------------------------------------------------------------------------
$ Ga
$
$ DIAMOND_A4 added in unary 5.0
$
$ Changed name from ORTHORHOMBIC_GA to ORTHORHOMBIC_A11
$
 PAR  G(ORTHORHOMBIC_A11,GA)    200.00  +GHSERGA;                4000 N 91Din !
$PAR  G(FCC_A1,GA:VA)           200.00  +GHSERGA+3800-10.2*T;    4000 N 91Din !
$PAR  G(BCC_A2,GA:VA)           200.00  +GHSERGA+4500-11.7*T;    4000 N 91Din !
$PAR  G(HCP_A3,GA:VA)           200.00  +GHSERGA+4500-9.5*T;     4000 N 91Din !
$PAR  G(DIAMOND_A4,GA)          200.00  +GHSERGA+20900-2*T;      4000 N 09SGUN !
$PAR  G(BCT_A5,GA)              200.00  +GHSERGA+3846-9.8*T;     4000 N 91Din !
$PAR  G(TETRAGONAL_A6,GA)       200.00  +GHSERGA+3500-10*T;      4000 N 91Din !
 PAR  G(LIQUID,GA)              200.00  +GLIQGA;                 4000 N 91Din !
$
 PAR  G(ION,GA+3:VA)            200.00  +GLIQGA;                 4000 N 91Din !
 PAR  G(GA2TE3_B3,GA:VA),,              +2*GHSERGA+332398+230*T;,,    N 20Liu !
 PAR  L(GA2TE3_B3,GA,VA:VA;0),,         -88127;,,                     N 20Liu !
 PAR  L(GA2TE3_B3,GA,VA:VA;1),,         -23907;,,                     N 20Liu !
$
 FUNCTION GHSERGA   200.00  -21312.331+585.263691*T-108.228783*T*LN(T)
       +0.227155636*T**2-1.18575257E-04*T**3+439954*T**(-1);
       302.91  Y  -7055.643+132.73019*T-26.0692906*T*LN(T)
       +1.506E-04*T**2-4.0173E-08*T**3-118332*T**(-1)+1.64547E+23*T**(-9);
      4000.00  N !
 FUNCTION GLIQGA    200.00  +5491.298-18.073995*T+GHSERGA-7.0171E-17*T**7;
       302.91  Y  +5666.455-18.681147*T+GHSERGA-1.64547E+23*T**(-9);
      4000.00  N !
$ ------------------------------------------------------------------------------
$ Te
$
$ HEXAGONAL_A8 and LIQUID revised in unary 3.0
$
$ RHOMBOHEDRAL_A7 from 89Gho not included in unary
$
 PAR  G(HEXAGONAL_A8,TE),,              +GHSERTE;                1600 N 95Dav !
$PAR  G(RHOMBOHEDRAL_A7,TE),,           +GHSERTE+15*T;           1600 N 89Gho !
 PAR  G(LIQUID,TE),,                    +GLIQTE;                 1600 N 95Dav !
$
 PAR  G(ION,TE),,                       +GLIQTE;                 1600 N 95Dav !
 PAR  G(GA2TE3_B3,VA:TE),,              +3*GHSERTE+200000;,,          N 20Liu !
 PAR  L(GA2TE3_B3,VA:TE,VA;0),,         -440000;,,                    N 20Liu !
$
 FUNCTION GHSERTE   298.15  -10544.679+183.372894*T-35.6687*T*LN(T)
       +0.01583435*T**2-5.240417E-06*T**3+155015*T**(-1);
       722.66  Y  +9160.595-129.265373*T+13.004*T*LN(T)
       -0.0362361*T**2+5.006367E-06*T**3-1286810*T**(-1);
      1150.00  Y  -12781.349+174.901226*T-32.5596*T*LN(T);
      1600.00  N !
 FUNCTION GLIQTE    298.15  -17554.731+685.877639*T-126.318*T*LN(T)
       +0.2219435*T**2-9.42075E-05*T**3+827930*T**(-1);
       626.49  Y  -3165763.48+46756.357*T-7196.41*T*LN(T)
       +7.09775*T**2-0.00130692833*T**3+2.58051E+08*T**(-1);
       722.66  Y  +180326.959-1500.57909*T+202.743*T*LN(T)
       -0.142016*T**2+1.6129733E-05*T**3-24238450*T**(-1);
      1150.00  Y  +19110.036-26.1929273*T+GHSERTE;
      1600.00  N !
$ ------------------------------------------------------------------------------
$ Va
$
 PAR  G(GA2TE3_B3,VA:VA),,              +500000;,,                    N 20Liu !
$ ------------------------------------------------------------------------------
$ Binary system
$
$ Y. Liu, Z. Dou, M. Enoki, Y. Oyama, H. Ohtani, Calphad, 71, 102206(2020).
$
$ Checked against paper and author's tdb. Checked at 6000 K.
$
 PAR  G(ION,GA+3:TE-2),,                +2*GLIQGA+3*GLIQTE
             -218176.616+96.087*T;,,                                  N 20Liu !
 PAR  L(ION,GA+3:TE-2,VA;0),,           +100007.121-94.785*T;,,       N 20Liu !
 PAR  L(ION,GA+3:TE-2,VA;1),,           -48002.626;,,                 N 20Liu !
 PAR  L(ION,GA+3:TE-2,TE;0),,           +21206.9545;,,                N 20Liu !
 PAR  L(ION,GA+3:TE-2,TE;1),,           -11382.6556;,,                N 20Liu !
$
 PAR  G(GATE,GA:TE),,                   +GHSERGA+GHSERTE
             -78535.9257+6.409*T;,,                                   N 20Liu !
 PAR  G(GA3TE4,GA:TE),,                 +3*GHSERGA+4*GHSERTE
             -283984.139+33.576685*T;,,                               N 20Liu !
$
 PAR  G(GA2TE3_B3,GA:TE),,              +2*GHSERGA+3*GHSERTE
             -188038.313+11.224*T;,,                                  N 20Liu !
 PAR  L(GA2TE3_B3,GA,VA:TE;0),,         -130000+20*T;,,               N 20Liu !
 PAR  L(GA2TE3_B3,GA:TE,VA;0),,         -440000;,,                    N 20Liu !
$
 PAR  G(GA2TE5,GA:TE),,                 +2*GHSERGA+5*GHSERTE
             -158571.655-32.302*T;,,                                  N 20Liu !
$ ------------------------------------------------------------------------------
$
 ASSESSED_SYSTEM
  GA-TE(TDB -* +ION +ORTHO_A11 +GATE +GA2TE3_B3 +GA2TE5 +GA3TE4 +HEXAGON_A8
  ;G5 C_S:ION/GA+3:VA MAJ:ION/GA+3:TE-2
  ;P3 TMM:200/1500 STP:.2/1050/1 STP:.1/1000/1) !
$
$
 LIST-OF-REFERENCE
 NUMBER  SOURCE
  Null   'Unknown source'
  Same   'Same or similar interaction as in the corresponding stable phase'
  REFLAV 'Laves phase convention: G(LAVES,X:X)=+3*GHSERXX+15000'
  COST   'COST 507 database, 1998'
  89Gho  'G. Ghosh, H.L. Lukas, L. Delaey,
          Z. Metallkd., 80, 731-36 (1989); Sb-Te'
  91Din  'A.T. Dinsdale, Calphad, 15, 317-425(1991).'
  95Dav  'A.V. Davydov, M.H. Rand, B.B. Argent, Calphad, 19, 375-87(1995),
          SGTE unary database V.3.0, 1996; Te'
  09SGUN 'SGTE unary database V.5.0, 2009.'
  20Liu  'Y. Liu, Z. Dou, M. Enoki, Y. Oyama, H. Ohtani,
          Calphad, 71, 102206(2020); Ga-Te'
!

File: data/databases/sgte-binary/GaTe-22Yu.tdb
$
$ Database for Ga-Te from S. Yu et al. 2022.
$
$ S. Yu, J. Wang, D. Cui, S. Chen, Q. Wu, Y. Du,
$ J. Phase Equilib. Diffus., 43, 193-213(2022).
$
$ Dataset created 2022.09.25 by Bengt Hallstedt.
$
$ ------------------------------------------------------------------------------
 TEMP-LIM 298.15 6000.00 !
$
$ELEMENT NAME  REF. STATE               ATOMIC MASS H298-H0    S298    !
$
 ELEMENT VA   VACUUM                      0.0          0.0      0.0    ! 
 ELEMENT GA   ORTHORHOMBIC_GA            69.72      5572.0     40.7271 ! 
 ELEMENT TE   HEXAGONAL_A8              127.60      6080.      49.221  ! 
$ ------------------------------------------------------------------------------
$ Species
$
 SPECIE  GA2TE3                             GA2TE3 !
$ ------------------------------------------------------------------------------
$ Phase definitions
$
 PHASE LIQUID:L % 1 1 !
 CONST LIQUID:L : GA GA2TE3 TE : !
$
$ Prototype gamma-Se (hP3, P3_121)
$ The phase is named HEXAGONAL_A8 in the SGTE unary database and
$ TRIGONAL_A8 in LB.
$
 PHASE HEXAGONAL_A8 % 1 1 !
 CONST HEXAGONAL_A8 : TE : !
$
$ alpha-Ga (oC8, Cmca)
$
 PHASE ORTHORHOMBIC_A11 % 1 1 !
 CONST ORTHORHOMBIC_A11 : GA : !
$
$ Prototype SiAs (mC24, C2/m)
$
 PHASE GATE % 2 1 1 !
 CONST GATE : GA : TE : !
$
$ hexagonal
$
 PHASE GA3TE4 % 2 3 4 !
 CONST GA3TE4 : GA : TE : !
$
$ Prototype ZnS (cF8, F-43m)
$
 PHASE GA2TE3_B3 % 2 2 3 !
 CONST GA2TE3_B3 : GA : TE : !
$
$ Prototype Ga2Te5 (tI14, I4/m)
$
 PHASE GA2TE5 % 2 2 5 !
 CONST GA2TE5 : GA : TE : !
$ ------------------------------------------------------------------------------
$ Defaults
$
 DEFINE-SYSTEM-DEFAULT ELEMENT 2 !
 DEFAULT-COM DEFINE_SYSTEM_ELEMENT VA !
 TYPE-DEF % SEQ * !
 TYPE-DEF A GES AMEND_PHASE_DESCRIPTION @ MAGNETIC -3 0.28 !
 TYPE-DEF B GES AMEND_PHASE_DESCRIPTION @ MAGNETIC -1 0.4 !
 FUNCTION ZERO      298.15  0;                                         6000 N !
 FUNCTION UN_ASS    298.15  0;                                         6000 N !
 FUNCTION R         298.15  +8.31451;                                  6000 N !
$ ------------------------------------------------------------------------------
$ Element data
$ ------------------------------------------------------------------------------
$ Ga
$
$ DIAMOND_A4 added in unary 5.0
$
$ Changed name from ORTHORHOMBIC_GA to ORTHORHOMBIC_A11
$
 PAR  G(ORTHORHOMBIC_A11,GA)    200.00  +GHSERGA;                4000 N 91Din !
$PAR  G(FCC_A1,GA:VA)           200.00  +GHSERGA+3800-10.2*T;    4000 N 91Din !
$PAR  G(BCC_A2,GA:VA)           200.00  +GHSERGA+4500-11.7*T;    4000 N 91Din !
$PAR  G(HCP_A3,GA:VA)           200.00  +GHSERGA+4500-9.5*T;     4000 N 91Din !
$PAR  G(DIAMOND_A4,GA)          200.00  +GHSERGA+20900-2*T;      4000 N 09SGUN !
$PAR  G(BCT_A5,GA)              200.00  +GHSERGA+3846-9.8*T;     4000 N 91Din !
$PAR  G(TETRAGONAL_A6,GA)       200.00  +GHSERGA+3500-10*T;      4000 N 91Din !
 PAR  G(LIQUID,GA)              200.00  +GLIQGA;                 4000 N 91Din !
$
 FUNCTION GHSERGA   200.00  -21312.331+585.263691*T-108.228783*T*LN(T)
       +0.227155636*T**2-1.18575257E-04*T**3+439954*T**(-1);
       302.91  Y  -7055.643+132.73019*T-26.0692906*T*LN(T)
       +1.506E-04*T**2-4.0173E-08*T**3-118332*T**(-1)+1.64547E+23*T**(-9);
      4000.00  N !
 FUNCTION GLIQGA    200.00  +5491.298-18.073995*T+GHSERGA-7.0171E-17*T**7;
       302.91  Y  +5666.455-18.681147*T+GHSERGA-1.64547E+23*T**(-9);
      4000.00  N !
$ ------------------------------------------------------------------------------
$ Te
$
$ HEXAGONAL_A8 and LIQUID revised in unary 3.0
$
$ RHOMBOHEDRAL_A7 from 89Gho not included in unary
$
 PAR  G(HEXAGONAL_A8,TE),,              +GHSERTE;                1600 N 95Dav !
$PAR  G(RHOMBOHEDRAL_A7,TE),,           +GHSERTE+15*T;           1600 N 89Gho !
 PAR  G(LIQUID,TE),,                    +GLIQTE;                 1600 N 95Dav !
$
 FUNCTION GHSERTE   298.15  -10544.679+183.372894*T-35.6687*T*LN(T)
       +0.01583435*T**2-5.240417E-06*T**3+155015*T**(-1);
       722.66  Y  +9160.595-129.265373*T+13.004*T*LN(T)
       -0.0362361*T**2+5.006367E-06*T**3-1286810*T**(-1);
      1150.00  Y  -12781.349+174.901226*T-32.5596*T*LN(T);
      1600.00  N !
 FUNCTION GLIQTE    298.15  -17554.731+685.877639*T-126.318*T*LN(T)
       +0.2219435*T**2-9.42075E-05*T**3+827930*T**(-1);
       626.49  Y  -3165763.48+46756.357*T-7196.41*T*LN(T)
       +7.09775*T**2-0.00130692833*T**3+2.58051E+08*T**(-1);
       722.66  Y  +180326.959-1500.57909*T+202.743*T*LN(T)
       -0.142016*T**2+1.6129733E-05*T**3-24238450*T**(-1);
      1150.00  Y  +19110.036-26.1929273*T+GHSERTE;
      1600.00  N !
$ ------------------------------------------------------------------------------
$ Binary system
$
$ S. Yu, J. Wang, D. Cui, S. Chen, Q. Wu, Y. Du,
$ J. Phase Equilib. Diffus., 43, 193-213(2022).
$
$ Checked against paper and author's tdb. Checked at 6000 K.
$
 PAR  G(LIQUID,GA2TE3),,                +2*GLIQGA+3*GLIQTE
             -242107+139*T;,,                                         N 22Yu !
 PAR  L(LIQUID,GA,GA2TE3;0),,           +68876-135.078*T;,,           N 22Yu !
 PAR  L(LIQUID,GA,GA2TE3;1),,           +47263-17.305*T;,,            N 22Yu !
 PAR  L(LIQUID,GA,GA2TE3;2),,           +19000;,,                     N 22Yu !
 PAR  L(LIQUID,GA2TE3,TE;0),,           +43333-91.919*T;,,            N 22Yu !
 PAR  L(LIQUID,GA2TE3,TE;1),,           -31800+4.764*T;,,             N 22Yu !
 PAR  L(LIQUID,GA2TE3,TE;2),,           -19262;,,                     N 22Yu !
$
 PAR  G(GATE,GA:TE),,                   +2*GGATE;,,                   N 22Yu !
 PAR  G(GA3TE4,GA:TE),,                 +3*GHSERGA+4*GHSERTE
             -283150+30.31*T;,,                                       N 22Yu !
 PAR  G(GA2TE3_B3,GA:TE),,              +5*GGA2TE3;,,                 N 22Yu !
 PAR  G(GA2TE5,GA:TE),,                 +2*GHSERGA+5*GHSERTE
             -157563-38.087*T;,,                                      N 22Yu !
$
 FUNCTION GGATE      50.00  -46459+108.071*T-21.945*T*LN(T)
       -0.006134*T**2+8.385E-07*T**3+22540*T**(-1);
      1600.00  N !
 FUNCTION GGA2TE3    50.00  -45194+100.579*T-21.044*T*LN(T)
       -0.006287*T**2+1.059E-06*T**3+17510*T**(-1);
      1600.00  N !
$ ------------------------------------------------------------------------------
$
 ASSESSED_SYSTEM
  GA-TE(TDB -* +LIQUID +ORTHO_A11 +GATE +GA2TE3_B3 +GA2TE5 +GA3TE4 +HEXAGON_A8
  ;G5 C_S:ION/GA+3:VA MAJ:ION/GA+3:TE-2
  ;P3 TMM:200/1500 STP:.2/1050/1 STP:.1/1000/1) !
$
$
 LIST-OF-REFERENCE
 NUMBER  SOURCE
  Null   'Unknown source'
  Same   'Same or similar interaction as in the corresponding stable phase'
  REFLAV 'Laves phase convention: G(LAVES,X:X)=+3*GHSERXX+15000'
  COST   'COST 507 database, 1998'
  89Gho  'G. Ghosh, H.L. Lukas, L. Delaey,
          Z. Metallkd., 80, 731-36 (1989); Sb-Te'
  91Din  'A.T. Dinsdale, Calphad, 15, 317-425(1991).'
  95Dav  'A.V. Davydov, M.H. Rand, B.B. Argent, Calphad, 19, 375-87(1995),
          SGTE unary database V.3.0, 1996; Te'
  09SGUN 'SGTE unary database V.5.0, 2009.'
  22Yu   'S. Yu, J. Wang, D. Cui, S. Chen, Q. Wu, Y. Du,
          J. Phase Equilib. Diffus., 43, 193-213(2022); Ga-Te'
!

File: data/databases/sgte-binary/GaTe-92Oh-LB.tdb
$
$ Database for Ga-Te from C.-S. Oh and D.N. Lee 1992 (included in LB Vol. 3)
$
$ C.-S. Oh, D.N. Lee, Calphad, 16, 317-30(1992).
$
$ Dataset created 2016.02.10 by Bengt Hallstedt.
$ 2021.01.03: Modified for use with GES6.
$ 2021.09.05: ION order fixed for GES6.
$
$ Unary Te has changed radically since 92Oh.
$ The parameters for the liquid and Ga2Te5 were reoptimised by B. Sundman
$ to match the new unary Te.
$
$ The invariant temperatures differ by at most 0.2 K compared to the original
$ version.
$
$ Ga2Te5 has zero heat capacity.
$
$ ------------------------------------------------------------------------------
 TEMP-LIM 298.15 6000.00 !
$
$ELEMENT NAME  REF. STATE               ATOMIC MASS H298-H0    S298    !
$
 ELEMENT /-   ELECTRON_GAS                0.0          0.0      0.0    ! 
 ELEMENT VA   VACUUM                      0.0          0.0      0.0    ! 
 ELEMENT GA   ORTHORHOMBIC_GA            69.72      5572.0     40.7271 ! 
 ELEMENT TE   HEXAGONAL_A8              127.60      6080.      49.221  ! 
$ ------------------------------------------------------------------------------
$ Species
$
 SPECIE  GA+3                               GA1/+3 !
 SPECIE  TE-2                               TE1/-2 !
$ ------------------------------------------------------------------------------
$ Phase definitions
$
 PHASE ION:Y % 2 1 1 !
 CONST ION:Y : GA+3 : TE-2 VA TE : !
$
 PHASE LIQUID:L % 1 1 !
 CONST LIQUID:L : GA TE : !
$
$ Prototype gamma-Se (hP3, P3_121)
$ The phase is named HEXAGONAL_A8 in the SGTE unary database and
$ TRIGONAL_A8 in LB.
$
 PHASE HEXAGONAL_A8 % 1 1 !
 CONST HEXAGONAL_A8 : TE : !
$
$ alpha-Ga (oC8, Cmca)
$
 PHASE ORTHORHOMBIC_A11 % 1 1 !
 CONST ORTHORHOMBIC_A11 : GA : !
$
$ Prototype SiAs (mC24, C2/m)
$
 PHASE GATE % 2 1 1 !
 CONST GATE : GA : TE : !
$
$ Unknown structure
$
 PHASE GA3TE4 % 2 3 4 !
 CONST GA3TE4 : GA : TE : !
$
$ Prototype ZnS (cF8, F-43m)
$
 PHASE GA2TE3_B3 % 2 2 3 !
 CONST GA2TE3_B3 : GA : TE : !
$
$ Prototype Ga2Te5 (tI14, I4/m)
$
 PHASE GA2TE5 % 2 2 5 !
 CONST GA2TE5 : GA : TE : !
$ ------------------------------------------------------------------------------
$ Defaults
$
 DEFINE-SYSTEM-DEFAULT ELEMENT 2 !
 DEFAULT-COM DEFINE_SYSTEM_ELEMENT VA /- !
 DEFAULT-COM REJECT_PHASE LIQUID !
 TYPE-DEF % SEQ * !
 TYPE-DEF A GES AMEND_PHASE_DESCRIPTION @ MAGNETIC -3 0.28 !
 TYPE-DEF B GES AMEND_PHASE_DESCRIPTION @ MAGNETIC -1 0.4 !
 FUNCTION ZERO      298.15  0;                                         6000 N !
 FUNCTION UN_ASS    298.15  0;                                         6000 N !
 FUNCTION R         298.15  +8.31451;                                  6000 N !
$ ------------------------------------------------------------------------------
$ Element data
$ ------------------------------------------------------------------------------
$ Ga
$
$ DIAMOND_A4 added in unary 5.0
$
$ Changed name from ORTHORHOMBIC_GA to ORTHORHOMBIC_A11
$
 PAR  G(ORTHORHOMBIC_A11,GA)    200.00  +GHSERGA;                4000 N 91Din !
$PAR  G(FCC_A1,GA:VA)           200.00  +GHSERGA+3800-10.2*T;    4000 N 91Din !
$PAR  G(BCC_A2,GA:VA)           200.00  +GHSERGA+4500-11.7*T;    4000 N 91Din !
$PAR  G(HCP_A3,GA:VA)           200.00  +GHSERGA+4500-9.5*T;     4000 N 91Din !
$PAR  G(DIAMOND_A4,GA)          200.00  +GHSERGA+20900-2*T;      4000 N 09SGUN !
$PAR  G(BCT_A5,GA)              200.00  +GHSERGA+3846-9.8*T;     4000 N 91Din !
$PAR  G(TETRAGONAL_A6,GA)       200.00  +GHSERGA+3500-10*T;      4000 N 91Din !
 PAR  G(LIQUID,GA)              200.00  +GLIQGA;                 4000 N 91Din !
$
 PAR  G(ION,GA+3:VA)            200.00  +GLIQGA;                 4000 N 91Din !
$
 FUNCTION GHSERGA   200.00  -21312.331+585.263691*T-108.228783*T*LN(T)
       +0.227155636*T**2-1.18575257E-04*T**3+439954*T**(-1);
       302.91  Y  -7055.643+132.73019*T-26.0692906*T*LN(T)
       +1.506E-04*T**2-4.0173E-08*T**3-118332*T**(-1)+1.64547E+23*T**(-9);
      4000.00  N !
 FUNCTION GLIQGA    200.00  +5491.298-18.073995*T+GHSERGA-7.0171E-17*T**7;
       302.91  Y  +5666.455-18.681147*T+GHSERGA-1.64547E+23*T**(-9);
      4000.00  N !
$ ------------------------------------------------------------------------------
$ Te
$
$ HEXAGONAL_A8 and LIQUID revised in unary 3.0
$
$ RHOMBOHEDRAL_A7 from 89Gho not included in unary
$
 PAR  G(HEXAGONAL_A8,TE),,              +GHSERTE;                1600 N 95Dav !
$PAR  G(RHOMBOHEDRAL_A7,TE),,           +GHSERTE+15*T;           1600 N 89Gho !
 PAR  G(LIQUID,TE),,                    +GLIQTE;                 1600 N 95Dav !
$
 PAR  G(ION,TE),,                       +GLIQTE;                 1600 N 95Dav !
$
 FUNCTION GHSERTE   298.15  -10544.679+183.372894*T-35.6687*T*LN(T)
       +0.01583435*T**2-5.240417E-06*T**3+155015*T**(-1);
       722.66  Y  +9160.595-129.265373*T+13.004*T*LN(T)
       -0.0362361*T**2+5.006367E-06*T**3-1286810*T**(-1);
      1150.00  Y  -12781.349+174.901226*T-32.5596*T*LN(T);
      1600.00  N !
 FUNCTION GLIQTE    298.15  -17554.731+685.877639*T-126.318*T*LN(T)
       +0.2219435*T**2-9.42075E-05*T**3+827930*T**(-1);
       626.49  Y  -3165763.48+46756.357*T-7196.41*T*LN(T)
       +7.09775*T**2-0.00130692833*T**3+2.58051E+08*T**(-1);
       722.66  Y  +180326.959-1500.57909*T+202.743*T*LN(T)
       -0.142016*T**2+1.6129733E-05*T**3-24238450*T**(-1);
      1150.00  Y  +19110.036-26.1929273*T+GHSERTE;
      1600.00  N !
$ ------------------------------------------------------------------------------
$ Binary system
$
$ From C.-S. Oh and D.N. Lee 1992 (included in LB Vol. 3)
$
$ C.-S. Oh, D.N. Lee, Calphad, 16, 317-30(1992).
$
$ Checked against LB and paper. Checked at 6000 K.
$
$ Unary Te has changed radically since 92Oh.
$ The parameters for the liquid and Ga2Te5 were reoptimised by B. Sundman
$ to match the new unary Te.
$
$ The invariant temperatures differ by at most 0.2 K compared to the original
$ version.
$
$ Ga2Te5 has zero heat capacity.
$
$ Original parameters from 92Oh below
$PAR  G(ION,GA+3:TE-2),,                +2*GLIQGA+3*GLIQTE
$            -232396.5+110.6885*T;,,                                  N 92Oh !
$PAR  L(ION,GA+3:TE-2,VA;0),,           +136443.6-130.7635*T;,,       N 92Oh !
$PAR  L(ION,GA+3:TE-2,VA;1),,           -10701.4-36.5602*T;,,         N 92Oh !
$PAR  L(ION,GA+3:TE-2,TE;0),,           +66623.8-52.8159*T;,,         N 92Oh !
$PAR  L(ION,GA+3:TE-2,TE;1),,           -3278.9-3.2009*T;,,           N 92Oh !
$ Parameters from 04Sun below
 PAR  G(ION,GA+3:TE-2),,                +2*GLIQGA+3*GLIQTE
             -223370+97.2*T;,,                                        N 04Sun !
 PAR  L(ION,GA+3:TE-2,VA;0),,           +133570-128*T;,,              N 04Sun !
 PAR  L(ION,GA+3:TE-2,VA;1),,           -11000-36.2*T;,,              N 04Sun !
 PAR  L(ION,GA+3:TE-2,TE;0),,           +74600-66*T;,,                N 04Sun !
 PAR  L(ION,GA+3:TE-2,TE;1),,           -5500;,,                      N 04Sun !
$
 PAR  G(GATE,GA:TE),,                   -94031.7+256.6211*T
             -49.8877*T*LN(T)-0.0085909*T**2;,,                       N 92Oh !
 PAR  G(GA3TE4,GA:TE),,                 -309927.3+758.7019*T
             -162.1256*T*LN(T);,,                                     N 92Oh !
 PAR  G(GA2TE3_B3,GA:TE),,              -232406.6+752.2623*T
             -144.5327*T*LN(T);,,                                     N 92Oh !
$ Original parameter from 92Oh below
$PAR  G(GA2TE5,GA:TE),,                 -72190.5-540.052*T;,,         N 92Oh !
 PAR  G(GA2TE5,GA:TE),,                 -74180-535.518*T;,,           N 04Sun !
$ ------------------------------------------------------------------------------
$
 ASSESSED_SYSTEM
  GA-TE(TDB -* +ION +ORTHO_A11 +GATE +GA2TE3_B3 +GA2TE5 +GA3TE4 +HEXAGON_A8
  ;G5 C_S:ION/GA+3:VA MAJ:ION/GA+3:TE-2
  ;P3 TMM:200/1500 STP:.2/1050/1 STP:.1/1000/1) !
$
$
 LIST-OF-REFERENCE
 NUMBER  SOURCE
  Null   'Unknown source'
  Same   'Same or similar interaction as in the corresponding stable phase'
  REFLAV 'Laves phase convention: G(LAVES,X:X)=+3*GHSERXX+15000'
  COST   'COST 507 database, 1998'
  89Gho  'G. Ghosh, H.L. Lukas, L. Delaey,
          Z. Metallkd., 80, 731-36 (1989); Sb-Te'
  91Din  'A.T. Dinsdale, Calphad, 15, 317-425(1991).'
  92Oh   'C.-S. Oh, D.N. Lee, Calphad, 16, 317-30(1992); Ga-Te'
  95Dav  'A.V. Davydov, M.H. Rand, B.B. Argent, Calphad, 19, 375-87(1995),
          SGTE unary database V.3.0, 1996; Te'
  04Sun  'B. Sundman, reassessed liquid due to new G(liquid,Te) 2004; Ga-Te'
  09SGUN 'SGTE unary database V.5.0, 2009.'
!
