Repository: orchid-calphad/orchid-project.org

# orchid-project.org

Website and released data of **ORCHID** (Open Repository for CALPHAD Hypotheses, Intelligence, and Discovery),
served by GitHub Pages at https://orchid-project.org. Releases are archived on Zenodo (one DOI per version).

- `index.html`, `catalog/`, `best-practices.html` — static, self-contained pages (generated in the ORCHID tooling).
- `data/` — released data: catalog, redistributable TDB files, convex hulls. Licences: `data/LICENSES.md`, `data/NOTICE.md`.
- `llms.txt`, `data/croissant.json`, `CITATION.cff`, `.zenodo.json` — machine-readable metadata.

Only data with clear redistribution rights are published.

File: data/databases/sgte-binary/GaTe-92Oh-orig.tdb
$
$ Database for Ga-Te from C.-S. Oh and D.N. Lee 1992 (included in LB Vol. 3)
$
$ C.-S. Oh, D.N. Lee, Calphad, 16, 317-30(1992).
$
$ Dataset created 2016.02.10 by Bengt Hallstedt.
$ 2021.01.03: Modified for use with GES6.
$ 2021.09.05: ION order fixed for GES6.
$
$ Unary Te has changed radically since 92Oh.
$ This dataset includes Te from 91Din.
$
$ Ga2Te5 has zero heat capacity.
$
$ ------------------------------------------------------------------------------
 TEMP-LIM 298.15 6000.00 !
$
$ELEMENT NAME  REF. STATE               ATOMIC MASS H298-H0    S298    !
$
 ELEMENT /-   ELECTRON_GAS                0.0          0.0      0.0    ! 
 ELEMENT VA   VACUUM                      0.0          0.0      0.0    ! 
 ELEMENT GA   ORTHORHOMBIC_GA            69.72      5572.0     40.7271 ! 
 ELEMENT TE   HEXAGONAL_A8              127.60      6080.      49.221  ! 
$ ------------------------------------------------------------------------------
$ Species
$
 SPECIE  GA+3                               GA1/+3 !
 SPECIE  TE-2                               TE1/-2 !
$ ------------------------------------------------------------------------------
$ Phase definitions
$
 PHASE ION:Y % 2 1 1 !
 CONST ION:Y : GA+3 : TE-2 VA TE : !
$
 PHASE LIQUID:L % 1 1 !
 CONST LIQUID:L : GA TE : !
$
$ Prototype gamma-Se (hP3, P3_121)
$ The phase is named HEXAGONAL_A8 in the SGTE unary database and
$ TRIGONAL_A8 in LB.
$
 PHASE HEXAGONAL_A8 % 1 1 !
 CONST HEXAGONAL_A8 : TE : !
$
$ alpha-Ga (oC8, Cmca)
$
 PHASE ORTHORHOMBIC_A11 % 1 1 !
 CONST ORTHORHOMBIC_A11 : GA : !
$
$ Prototype SiAs (mC24, C2/m)
$
 PHASE GATE % 2 1 1 !
 CONST GATE : GA : TE : !
$
$ Unknown structure
$
 PHASE GA3TE4 % 2 3 4 !
 CONST GA3TE4 : GA : TE : !
$
$ Prototype ZnS (cF8, F-43m)
$
 PHASE GA2TE3_B3 % 2 2 3 !
 CONST GA2TE3_B3 : GA : TE : !
$
$ Prototype Ga2Te5 (tI14, I4/m)
$
 PHASE GA2TE5 % 2 2 5 !
 CONST GA2TE5 : GA : TE : !
$ ------------------------------------------------------------------------------
$ Defaults
$
 DEFINE-SYSTEM-DEFAULT ELEMENT 2 !
 DEFAULT-COM DEFINE_SYSTEM_ELEMENT VA /- !
 DEFAULT-COM REJECT_PHASE LIQUID !
 TYPE-DEF % SEQ * !
 TYPE-DEF A GES AMEND_PHASE_DESCRIPTION @ MAGNETIC -3 0.28 !
 TYPE-DEF B GES AMEND_PHASE_DESCRIPTION @ MAGNETIC -1 0.4 !
 FUNCTION ZERO      298.15  0;                                         6000 N !
 FUNCTION UN_ASS    298.15  0;                                         6000 N !
 FUNCTION R         298.15  +8.31451;                                  6000 N !
$ ------------------------------------------------------------------------------
$ Element data
$ ------------------------------------------------------------------------------
$ Ga
$
$ DIAMOND_A4 added in unary 5.0
$
$ Changed name from ORTHORHOMBIC_GA to ORTHORHOMBIC_A11
$
 PAR  G(ORTHORHOMBIC_A11,GA)    200.00  +GHSERGA;                4000 N 91Din !
$PAR  G(FCC_A1,GA:VA)           200.00  +GHSERGA+3800-10.2*T;    4000 N 91Din !
$PAR  G(BCC_A2,GA:VA)           200.00  +GHSERGA+4500-11.7*T;    4000 N 91Din !
$PAR  G(HCP_A3,GA:VA)           200.00  +GHSERGA+4500-9.5*T;     4000 N 91Din !
$PAR  G(DIAMOND_A4,GA)          200.00  +GHSERGA+20900-2*T;      4000 N 09SGUN !
$PAR  G(BCT_A5,GA)              200.00  +GHSERGA+3846-9.8*T;     4000 N 91Din !
$PAR  G(TETRAGONAL_A6,GA)       200.00  +GHSERGA+3500-10*T;      4000 N 91Din !
 PAR  G(LIQUID,GA)              200.00  +GLIQGA;                 4000 N 91Din !
$
 PAR  G(ION,GA+3:VA)            200.00  +GLIQGA;                 4000 N 91Din !
$
 FUNCTION GHSERGA   200.00  -21312.331+585.263691*T-108.228783*T*LN(T)
       +0.227155636*T**2-1.18575257E-04*T**3+439954*T**(-1);
       302.91  Y  -7055.643+132.73019*T-26.0692906*T*LN(T)
       +1.506E-04*T**2-4.0173E-08*T**3-118332*T**(-1)+1.64547E+23*T**(-9);
      4000.00  N !
 FUNCTION GLIQGA    200.00  +5491.298-18.073995*T+GHSERGA-7.0171E-17*T**7;
       302.91  Y  +5666.455-18.681147*T+GHSERGA-1.64547E+23*T**(-9);
      4000.00  N !
$ ------------------------------------------------------------------------------
$ Te
$
$ HEXAGONAL_A8 and LIQUID revised in unary 3.0
$
$ Original 91Din for Te.
$
$ RHOMBOHEDRAL_A7 from 89Gho not included in unary
$
 PAR  G(HEXAGONAL_A8,TE),,              +GHSERTE;                2000 N 91Din !
$PAR  G(RHOMBOHEDRAL_A7,TE),,           +GHSERTE+15*T;           2000 N 89Gho !
 PAR  G(LIQUID,TE),,                    +GLIQTE;                 2000 N 91Din !
$
 PAR  G(ION,TE),,                       +GLIQTE;                 2000 N 91Din !
$
 FUNCTION GHSERTE   298.15  -6677.083+85.019049*T-19.1003366*T*LN(T)
       -0.011050509*T**2;
       722.62  Y  -14523.09+210.012485*T-37.656*T*LN(T)+1.115711E+27*T**(-9);  
      2000.00  N !
 FUNCTION GLIQTE    298.15  +10545.373+61.250493*T-19.1003366*T*LN(T)
       -0.011050509*T**2-4.31543E-19*T**7;
       722.62  Y  +3173.436+185.555178*T-37.656*T*LN(T);
      2000.00  N !
$ ------------------------------------------------------------------------------
$ Binary system
$
$ From C.-S. Oh and D.N. Lee 1992 (included in LB Vol. 3)
$
$ C.-S. Oh, D.N. Lee, Calphad, 16, 317-30(1992).
$
$ Checked against LB and paper. Checked at 6000 K.
$
$ Unary Te has changed radically since 92Oh.
$ This dataset includes Te from 91Din.
$
$ Ga2Te5 has zero heat capacity.
$
 PAR  G(ION,GA+3:TE-2),,                +2*GLIQGA+3*GLIQTE
             -232396.5+110.6885*T;,,                                  N 92Oh !
 PAR  L(ION,GA+3:TE-2,VA;0),,           +136443.6-130.7635*T;,,       N 92Oh !
 PAR  L(ION,GA+3:TE-2,VA;1),,           -10701.4-36.5602*T;,,         N 92Oh !
 PAR  L(ION,GA+3:TE-2,TE;0),,           +66623.8-52.8159*T;,,         N 92Oh !
 PAR  L(ION,GA+3:TE-2,TE;1),,           -3278.9-3.2009*T;,,           N 92Oh !
$
 PAR  G(GATE,GA:TE),,                   -94031.7+256.6211*T
             -49.8877*T*LN(T)-0.0085909*T**2;,,                       N 92Oh !
 PAR  G(GA3TE4,GA:TE),,                 -309927.3+758.7019*T
             -162.1256*T*LN(T);,,                                     N 92Oh !
 PAR  G(GA2TE3_B3,GA:TE),,              -232406.6+752.2623*T
             -144.5327*T*LN(T);,,                                     N 92Oh !
 PAR  G(GA2TE5,GA:TE),,                 -72190.5-540.052*T;,,         N 92Oh !
$ ------------------------------------------------------------------------------
$
 ASSESSED_SYSTEM
  GA-TE(TDB -* +ION +ORTHO_A11 +GATE +GA2TE3_B3 +GA2TE5 +GA3TE4 +HEXAGON_A8
  ;G5 C_S:ION/GA+3:VA MAJ:ION/GA+3:TE-2
  ;P3 TMM:200/1500 STP:.2/1050/1 STP:.1/1000/1) !
$
$
 LIST-OF-REFERENCE
 NUMBER  SOURCE
  Null   'Unknown source'
  Same   'Same or similar interaction as in the corresponding stable phase'
  REFLAV 'Laves phase convention: G(LAVES,X:X)=+3*GHSERXX+15000'
  COST   'COST 507 database, 1998'
  89Gho  'G. Ghosh, H.L. Lukas, L. Delaey,
          Z. Metallkd., 80, 731-36 (1989); Sb-Te'
  91Din  'A.T. Dinsdale, Calphad, 15, 317-425(1991).'
  92Oh   'C.-S. Oh, D.N. Lee, Calphad, 16, 317-30(1992); Ga-Te'
  09SGUN 'SGTE unary database V.5.0, 2009.'
!

File: data/databases/sgte-binary/GaTi-03Li-LB.tdb
$
$ Database for Ga-Ti from J.-B. Li et al. 2003 (included in LB Vol. 5)
$
$ J.-B. Li, J.-C. Tedenac, M.-C. Record, J. Alloys Compd., 358, 133-41(2003).
$
$ Dataset created 2016.02.11 by Bengt Hallstedt.
$ 2021.01.03: Modified for use with GES6.
$
$ The interactions have problematic temperature dependencies.
$
$ There is an inverse miscibility gap with a minimum at 4026 K and x(Ti)=0.78.
$
$ Interaction parameters for GA4TI5 not included in LB5-v2.tdb.
$ Because of the missing interaction parameters equilibria involving Ga4Ti5
$ are slightly different in LB. This dataset reproduces the 03Li original.
$
$ Misprint for L(LIQUID,GA,TI;1) in 03Li; +392617 instead of +39261.7.
$
$ ------------------------------------------------------------------------------
 TEMP-LIM 298.15 6000.00 !
$
$ELEMENT NAME  REF. STATE               ATOMIC MASS H298-H0    S298    !
$
 ELEMENT VA   VACUUM                      0.0          0.0      0.0    ! 
 ELEMENT GA   ORTHORHOMBIC_A11           69.72      5572.0     40.7271 ! 
 ELEMENT TI   HCP_A3                     47.88      4824.      30.72   ! 
$ ------------------------------------------------------------------------------
$ Phase definitions
$
 PHASE LIQUID:L % 1 1 !
 CONST LIQUID:L : GA TI : !
$
$ Fcc (cF4, Fm-3m) and MeX (cF8, Fm-3m)
$
 PHASE FCC_A1 %A 2 1 1 !
 CONST FCC_A1 : GA TI : VA : !
$
$ Bcc (cI2, Im-3m)
$
 PHASE BCC_A2 %B 2 1 3 !
 CONST BCC_A2 : GA TI% : VA : !
$
$ Hcp (hP2, P6_3/mmc) and Me2X (NiAs-type, hP4, P6_3/mmc, B8_1)
$
 PHASE HCP_A3 % 2 1 0.5 !
 CONST HCP_A3 : GA TI% : VA : !
$
$ alpha-Ga (oC8, Cmca)
$
 PHASE ORTHORHOMBIC_A11 % 1 1 !
 CONST ORTHORHOMBIC_A11 : GA : !
$
$ Prototype Al3Ti (tI8, I4/mmm)
$
 PHASE GA3TI_D022 % 2 3 1 !
 CONST GA3TI_D022 : GA : TI : !
$
$ Prototype Ga2Hf (tI24, I4_1/amd)
$
 PHASE GA2TI % 2 2 1 !
 CONST GA2TI : GA : TI : !
$
$ Prototype Ga3Ti2 (tP10, P4/m)
$
 PHASE GA3TI2 % 2 3 2 !
 CONST GA3TI2 : GA : TI : !
$
$ Prototype AuCu (tP4, P4/mmm)
$
 PHASE GATI_L10 % 2 1 1 !
 CONST GATI_L10 : GA% TI : GA TI% : !
$
$ Prototype Ga4Ti5 (hP18, P6_3/mcm)
$
 PHASE GA4TI5 % 2 4 5 !
 CONST GA4TI5 : GA% TI : GA TI% : !
$
$ Prototype Si3W5 (tI32, I4/mcm)
$
 PHASE GA3TI5_D8M % 2 3 5 !
 CONST GA3TI5_D8M : GA : TI : !
$
$ Prototype InNi2 (hP6, P6_3/mmc)
$
 PHASE GATI2_B82 % 2 1 2 !
 CONST GATI2_B82 : GA : TI : !
$
$ Prototype CdMg3 (hP8, P6_3/mmc)
$
 PHASE GATI3_D019 % 2 1 3 !
 CONST GATI3_D019 : GA% TI : GA TI% : !
$ ------------------------------------------------------------------------------
$ Defaults
$
 DEFINE-SYSTEM-DEFAULT ELEMENT 2 !
 DEFAULT-COM DEFINE_SYSTEM_ELEMENT VA !
 TYPE-DEF % SEQ * !
 TYPE-DEF A GES AMEND_PHASE_DESCRIPTION @ MAGNETIC -3 0.28 !
 TYPE-DEF B GES AMEND_PHASE_DESCRIPTION @ MAGNETIC -1 0.4 !
 FUNCTION ZERO      298.15  0;                                         6000 N !
 FUNCTION UN_ASS    298.15  0;                                         6000 N !
 FUNCTION R         298.15  +8.31451;                                  6000 N !
$ ------------------------------------------------------------------------------
$ Element data
$ ------------------------------------------------------------------------------
$ Ga
$
$ DIAMOND_A4 added in unary 5.0
$
$ Changed name from ORTHORHOMBIC_GA to ORTHORHOMBIC_A11
$
 PAR  G(ORTHORHOMBIC_A11,GA)    200.00  +GHSERGA;                4000 N 91Din !
 PAR  G(FCC_A1,GA:VA)           200.00  +GHSERGA+3800-10.2*T;    4000 N 91Din !
 PAR  G(BCC_A2,GA:VA)           200.00  +GHSERGA+4500-11.7*T;    4000 N 91Din !
 PAR  G(HCP_A3,GA:VA)           200.00  +GHSERGA+4500-9.5*T;     4000 N 91Din !
$PAR  G(DIAMOND_A4,GA)          200.00  +GHSERGA+20900-2*T;      4000 N 09SGUN !
$PAR  G(BCT_A5,GA)              200.00  +GHSERGA+3846-9.8*T;     4000 N 91Din !
$PAR  G(TETRAGONAL_A6,GA)       200.00  +GHSERGA+3500-10*T;      4000 N 91Din !
 PAR  G(LIQUID,GA)              200.00  +GLIQGA;                 4000 N 91Din !
$
 PAR  G(GATI_L10,GA:GA),,               +2*GFCCGA;,,                  N 03Li !
 PAR  G(GA4TI5,GA:GA),,                 +9*GHCPGA;,,                  N 03Li !
 PAR  G(GATI3_D019,GA:GA),,             +4*GHCPGA;,,                  N 03Li !
$
 FUNCTION GHSERGA   200.00  -21312.331+585.263691*T-108.228783*T*LN(T)
       +0.227155636*T**2-1.18575257E-04*T**3+439954*T**(-1);
       302.91  Y  -7055.643+132.73019*T-26.0692906*T*LN(T)
       +1.506E-04*T**2-4.0173E-08*T**3-118332*T**(-1)+1.64547E+23*T**(-9);
      4000.00  N !
 FUNCTION GLIQGA    200.00  +5491.298-18.073995*T+GHSERGA-7.0171E-17*T**7;
       302.91  Y  +5666.455-18.681147*T+GHSERGA-1.64547E+23*T**(-9);
      4000.00  N !
 FUNCTION GFCCGA    200.00  +GHSERGA+3800-10.2*T;                      4000 N !
 FUNCTION GHCPGA    200.00  +GHSERGA+4500-9.5*T;                       4000 N !
$ ------------------------------------------------------------------------------
$ Ti
$
$ BCT_A5 added in unary 3.0
$
 PAR  G(HCP_A3,TI:VA),,                 +GHSERTI;                4000 N 91Din !
 PAR  G(BCC_A2,TI:VA),,                 +GBCCTI;                 4000 N 91Din !
 PAR  G(FCC_A1,TI:VA),,                 +GHSERTI+6000-0.1*T;     4000 N 91Din !
$PAR  G(CBCC_A12,TI:VA),,               +GHSERTI+4602.2;         4000 N 91Din !
$PAR  G(CUB_A13,TI:VA),,                +GHSERTI+7531.2;         4000 N 91Din !
$PAR  G(DIAMOND_A4,TI),,                +GHSERTI+25000;          4000 N 91Din !
$PAR  G(BCT_A5,TI),,                    +GHSERTI+4602.2;         3000 N SGCOST !
 PAR  G(LIQUID,TI),,                    +GLIQTI;                 4000 N 91Din !
$
 PAR  G(GATI_L10,TI:TI),,               +2*GFCCTI;,,                  N 03Li !
 PAR  G(GA4TI5,TI:TI),,                 +9*GHSERTI;,,                 N 03Li !
 PAR  G(GATI3_D019,TI:TI),,             +4*GHSERTI;,,                 N 03Li !
$
 FUNCTION GHSERTI   298.15  -8059.921+133.615208*T-23.9933*T*LN(T)
       -0.004777975*T**2+1.06716E-07*T**3+72636*T**(-1);
       900.00  Y  -7811.815+132.988068*T-23.9887*T*LN(T)
       -0.0042033*T**2-9.0876E-08*T**3+42680*T**(-1);
      1155.00  Y  +908.837+66.976538*T-14.9466*T*LN(T)
       -0.0081465*T**2+2.02715E-07*T**3-1477660*T**(-1);
      1941.00  Y  -124526.786+638.806871*T-87.2182461*T*LN(T)
       +0.008204849*T**2-3.04747E-07*T**3+36699805*T**(-1);
      4000.00  N !
 FUNCTION GBCCTI    298.15  -1272.064+134.71418*T-25.5768*T*LN(T)
       -6.63845E-04*T**2-2.78803E-07*T**3+7208*T**(-1);
      1155.00  Y  +6667.385+105.366379*T-22.3771*T*LN(T)
       +0.00121707*T**2-8.4534E-07*T**3-2002750*T**(-1);
      1941.00  Y  +26483.26-182.426471*T+19.0900905*T*LN(T)
       -0.02200832*T**2+1.228863E-06*T**3+1400501*T**(-1);
      4000.00  N !
 FUNCTION GLIQTI    298.15  +12194.415-6.980938*T+GHSERTI;
      1300.00  Y  +369519.198-2554.0225*T+342.059267*T*LN(T)
       -0.163409355*T**2+1.2457117E-05*T**3-67034516*T**(-1);
      1941.00  Y  -19887.066+298.7367*T-46.29*T*LN(T);
      4000.00  N !
 FUNCTION GFCCTI    298.15  +GHSERTI+6000-0.1*T;                       4000 N !
$ ------------------------------------------------------------------------------
$ Binary system
$
$ From J.-B. Li et al. 2003 (included in LB Vol. 5)
$
$ J.-B. Li, J.-C. Tedenac, M.-C. Record, J. Alloys Compd., 358, 133-41(2003).
$
$ Checked against LB and paper. Checked at 6000 K.
$
$ The interactions have problematic temperature dependencies.
$
$ There is an inverse miscibility gap with a minimum at 4026 K and x(Ti)=0.78.
$
$ Interaction parameters for GA4TI5 not included in LB5-v2.tdb.
$ Because of the missing interaction parameters equilibria involving Ga4Ti5
$ are slightly different in LB. This dataset reproduces the 03Li original.
$
$ Misprint for L(LIQUID,GA,TI;1) in 03Li; +392617 instead of +39261.7.
$
 PAR  L(LIQUID,GA,TI;0),,               -129600+46.8274*T;,,          N 03Li !
 PAR  L(LIQUID,GA,TI;1),,               +39261.7-13.0972*T;,,         N 03Li !
 PAR  L(LIQUID,GA,TI;2),,               +18125;,,                     N 03Li !
$
 PAR  L(BCC_A2,GA,TI:VA;0),,            -151030+52.861*T;,,           N 03Li !
 PAR  L(BCC_A2,GA,TI:VA;1),,            +7000-2*T;,,                  N 03Li !
 PAR  L(BCC_A2,GA,TI:VA;2),,            +243;,,                       N 03Li !
$
 PAR  L(HCP_A3,GA,TI:VA;0),,            -155765+52.861*T;,,           N 03Li !
 PAR  L(HCP_A3,GA,TI:VA;1),,            -13144+14.086*T;,,            N 03Li !
$
 PAR  G(GA3TI_D022,GA:TI),,             +3*GHSERGA+GHSERTI
             -140519+17.7155*T;,,                                     N 03Li !
 PAR  G(GA2TI,GA:TI),,                  +2*GHSERGA+GHSERTI
             -119600+14.482*T;,,                                      N 03Li !
 PAR  G(GA3TI2,GA:TI),,                 +3*GHSERGA+2*GHSERTI
             -200320+21.2843*T;,,                                     N 03Li !
$
 PAR  G(GATI_L10,GA:TI),,               +GHSERGA+GHSERTI
             -78700+7.2702*T;,,                                       N 03Li !
 PAR  G(GATI_L10,TI:GA),,               +GHSERTI+GHSERGA
             -78700+7.2702*T;,,                                       N 03Li !
 PAR  L(GATI_L10,GA,TI:GA;0),,          -94225+55.085*T;,,            N 03Li !
 PAR  L(GATI_L10,GA,TI:GA;1),,          +18000-13*T;,,                N 03Li !
 PAR  L(GATI_L10,GA:GA,TI;0),,          -94225+55.085*T;,,            N 03Li !
 PAR  L(GATI_L10,GA:GA,TI;1),,          +18000-13*T;,,                N 03Li !
 PAR  L(GATI_L10,GA,TI:TI;0),,          -77810+26.919*T;,,            N 03Li !
 PAR  L(GATI_L10,TI:GA,TI;0),,          -77810+26.919*T;,,            N 03Li !
$
 PAR  G(GA4TI5,GA:TI),,                 +4*GHSERGA+5*GHSERTI
             -355500+30.457*T;,,                                      N 03Li !
 PAR  G(GA4TI5,TI:GA),,                 +4*GHSERTI+5*GHSERGA-20000;,, N 03Li !
 PAR  L(GA4TI5,GA,TI:GA;0),,            +4665;,,                      N 03Li !
 PAR  L(GA4TI5,GA,TI:TI;0),,            +5022;,,                      N 03Li !
 PAR  L(GA4TI5,GA:GA,TI;0),,            +5831.3;,,                    N 03Li !
 PAR  L(GA4TI5,TI:GA,TI;0),,            +6277.5;,,                    N 03Li !
$
 PAR  G(GA3TI5_D8M,GA:TI),,             +3*GHSERGA+5*GHSERTI
             -313000+35.898*T;,,                                      N 03Li !
 PAR  G(GATI2_B82,GA:TI),,              +GHSERGA+2*GHSERTI
             -116000+16.208*T;,,                                      N 03Li !
$
 PAR  G(GATI3_D019,GA:TI),,             +GHSERGA+3*GHSERTI
             -136508+28.1601*T;,,                                     N 03Li !
 PAR  G(GATI3_D019,TI:GA),,             +GHSERTI+3*GHSERGA;,,         N 03Li !
 PAR  L(GATI3_D019,GA,TI:GA;0),,        -88890+24.4349*T;,,           N 03Li !
 PAR  L(GATI3_D019,GA,TI:TI;0),,        +29535-20*T;,,                N 03Li !
 PAR  L(GATI3_D019,GA:GA,TI;0),,        -266670+73.3047*T;,,          N 03Li !
 PAR  L(GATI3_D019,TI:GA,TI;0),,        +88605-60*T;,,                N 03Li !
$
$ metastable
$
 PAR  L(FCC_A1,GA,TI:VA;0),,            -135765+52.861*T;,,           N 03Li !
 PAR  L(FCC_A1,GA,TI:VA;1),,            -13144+14.086*T;,,            N 03Li !
$ ------------------------------------------------------------------------------
$
 ASSESSED_SYSTEM
  GA-TI(TDB -* +LIQUID +ORTHO_A11 +BCC_A2 +HCP_A3 +FCC +GATI3_D019 +GATI2_B82
  +GA3TI5 +GA4TI5 +GATI_L10 +GA3TI2 +GA2TI +GA3TI_D022 ;P3 * ) !
$
$
 LIST-OF-REFERENCE
 NUMBER  SOURCE
  Null   'Unknown source'
  Same   'Same or similar interaction as in the corresponding stable phase'
  REFLAV 'Laves phase convention: G(LAVES,X:X)=+3*GHSERXX+15000'
  SGCOST 'COST 507 database, SGTE unary database V.3.0, 1996; Al, B, Nd, Ti, Zn'
  91Din  'A.T. Dinsdale, Calphad, 15, 317-425(1991).'
  03Li   'J.-B. Li, J.-C. Tedenac, M.-C. Record,
          J. Alloys Compd., 358, 133-41(2003); Ga-Ti'
  09SGUN 'SGTE unary database V.5.0, 2009.'
!

File: data/databases/sgte-binary/GaTi-13Liu.tdb
$
$ Database for Ga-Ti from Y. Liu et al. 2013.
$
$ Y. liu, J.C. Tedenac, X.P. Su, C. Colinet, J.H. Wang,
$ Calphad, 41, 140-49(2013).
$
$ Dataset created 2022.06.12 by Bengt Hallstedt.
$
$ Several parameters are missing in the paper.
$
$ The GaTi3-D019 interaction does not make sense.
$
$ ------------------------------------------------------------------------------
 TEMP-LIM 298.15 6000.00 !
$
$ELEMENT NAME  REF. STATE               ATOMIC MASS H298-H0    S298    !
$
 ELEMENT VA   VACUUM                      0.0          0.0      0.0    ! 
 ELEMENT GA   ORTHORHOMBIC_A11           69.72      5572.0     40.7271 ! 
 ELEMENT TI   HCP_A3                     47.88      4824.      30.72   ! 
$ ------------------------------------------------------------------------------
$ Phase definitions
$
 PHASE LIQUID:L % 1 1 !
 CONST LIQUID:L : GA TI : !
$
$ Fcc (cF4, Fm-3m) and MeX (cF8, Fm-3m)
$
 PHASE FCC_A1 %A 2 1 1 !
 CONST FCC_A1 : GA TI : VA : !
$
$ Bcc (cI2, Im-3m)
$
 PHASE BCC_A2 %B 2 1 3 !
 CONST BCC_A2 : GA TI% : VA : !
$
$ Hcp (hP2, P6_3/mmc) and Me2X (NiAs-type, hP4, P6_3/mmc, B8_1)
$
 PHASE HCP_A3 % 2 1 0.5 !
 CONST HCP_A3 : GA TI% : VA : !
$
$ alpha-Ga (oC8, Cmca)
$
 PHASE ORTHORHOMBIC_A11 % 1 1 !
 CONST ORTHORHOMBIC_A11 : GA : !
$
$ Prototype Al3Ti (tI8, I4/mmm)
$
 PHASE GA3TI_D022 % 2 3 1 !
 CONST GA3TI_D022 : GA : TI : !
$
$ Prototype Ga2Hf (tI24, I4_1/amd)
$
 PHASE GA2TI % 2 2 1 !
 CONST GA2TI : GA : TI : !
$
$ Prototype Ga3Ti2 (tP10, P4/m)
$
 PHASE GA3TI2 % 2 3 2 !
 CONST GA3TI2 : GA : TI : !
$
$ Prototype AuCu (tP4, P4/mmm)
$
 PHASE GATI_L10 % 2 1 1 !
 CONST GATI_L10 : GA% TI : GA TI% : !
$
$ Prototype Ga4Ti5 (hP18, P6_3/mcm)
$
 PHASE GA4TI5 % 2 4 5 !
 CONST GA4TI5 : GA% TI : GA TI% : !
$
$ Prototype Si3W5 (tI32, I4/mcm)
$
 PHASE GA3TI5_D8M % 2 3 5 !
 CONST GA3TI5_D8M : GA : TI : !
$
$ Prototype InNi2 (hP6, P6_3/mmc)
$
 PHASE GATI2_B82 % 2 1 2 !
 CONST GATI2_B82 : GA : TI : !
$
$ Prototype CdMg3 (hP8, P6_3/mmc)
$
 PHASE GATI3_D019 % 2 1 3 !
 CONST GATI3_D019 : GA% TI : GA TI% : !
$ ------------------------------------------------------------------------------
$ Defaults
$
 DEFINE-SYSTEM-DEFAULT ELEMENT 2 !
 DEFAULT-COM DEFINE_SYSTEM_ELEMENT VA !
 TYPE-DEF % SEQ * !
 TYPE-DEF A GES AMEND_PHASE_DESCRIPTION @ MAGNETIC -3 0.28 !
 TYPE-DEF B GES AMEND_PHASE_DESCRIPTION @ MAGNETIC -1 0.4 !
 FUNCTION ZERO      298.15  0;                                         6000 N !
 FUNCTION UN_ASS    298.15  0;                                         6000 N !
 FUNCTION R         298.15  +8.31451;                                  6000 N !
$ ------------------------------------------------------------------------------
$ Element data
$ ------------------------------------------------------------------------------
$ Ga
$
$ DIAMOND_A4 added in unary 5.0
$
$ Changed name from ORTHORHOMBIC_GA to ORTHORHOMBIC_A11
$
 PAR  G(ORTHORHOMBIC_A11,GA)    200.00  +GHSERGA;                4000 N 91Din !
 PAR  G(FCC_A1,GA:VA)           200.00  +GHSERGA+3800-10.2*T;    4000 N 91Din !
 PAR  G(BCC_A2,GA:VA)           200.00  +GHSERGA+4500-11.7*T;    4000 N 91Din !
 PAR  G(HCP_A3,GA:VA)           200.00  +GHSERGA+4500-9.5*T;     4000 N 91Din !
$PAR  G(DIAMOND_A4,GA)          200.00  +GHSERGA+20900-2*T;      4000 N 09SGUN !
$PAR  G(BCT_A5,GA)              200.00  +GHSERGA+3846-9.8*T;     4000 N 91Din !
$PAR  G(TETRAGONAL_A6,GA)       200.00  +GHSERGA+3500-10*T;      4000 N 91Din !
 PAR  G(LIQUID,GA)              200.00  +GLIQGA;                 4000 N 91Din !
$
 PAR  G(GATI_L10,GA:GA),,               +2*GFCCGA;,,                  N 13Liu !
 PAR  G(GA4TI5,GA:GA),,                 +9*GHCPGA;,,                  N 13Liu !
 PAR  G(GATI3_D019,GA:GA),,             +4*GHCPGA;,,                  N 13Liu !
$
 FUNCTION GHSERGA   200.00  -21312.331+585.263691*T-108.228783*T*LN(T)
       +0.227155636*T**2-1.18575257E-04*T**3+439954*T**(-1);
       302.91  Y  -7055.643+132.73019*T-26.0692906*T*LN(T)
       +1.506E-04*T**2-4.0173E-08*T**3-118332*T**(-1)+1.64547E+23*T**(-9);
      4000.00  N !
 FUNCTION GLIQGA    200.00  +5491.298-18.073995*T+GHSERGA-7.0171E-17*T**7;
       302.91  Y  +5666.455-18.681147*T+GHSERGA-1.64547E+23*T**(-9);
      4000.00  N !
 FUNCTION GFCCGA    200.00  +GHSERGA+3800-10.2*T;                      4000 N !
 FUNCTION GHCPGA    200.00  +GHSERGA+4500-9.5*T;                       4000 N !
$ ------------------------------------------------------------------------------
$ Ti
$
$ BCT_A5 added in unary 3.0
$
 PAR  G(HCP_A3,TI:VA),,                 +GHSERTI;                4000 N 91Din !
 PAR  G(BCC_A2,TI:VA),,                 +GBCCTI;                 4000 N 91Din !
 PAR  G(FCC_A1,TI:VA),,                 +GHSERTI+6000-0.1*T;     4000 N 91Din !
$PAR  G(CBCC_A12,TI:VA),,               +GHSERTI+4602.2;         4000 N 91Din !
$PAR  G(CUB_A13,TI:VA),,                +GHSERTI+7531.2;         4000 N 91Din !
$PAR  G(DIAMOND_A4,TI),,                +GHSERTI+25000;          4000 N 91Din !
$PAR  G(BCT_A5,TI),,                    +GHSERTI+4602.2;         3000 N SGCOST !
 PAR  G(LIQUID,TI),,                    +GLIQTI;                 4000 N 91Din !
$
 PAR  G(GATI_L10,TI:TI),,               +2*GFCCTI;,,                  N 13Liu !
 PAR  G(GA4TI5,TI:TI),,                 +9*GHSERTI;,,                 N 13Liu !
 PAR  G(GATI3_D019,TI:TI),,             +4*GHSERTI;,,                 N 13Liu !
$
 FUNCTION GHSERTI   298.15  -8059.921+133.615208*T-23.9933*T*LN(T)
       -0.004777975*T**2+1.06716E-07*T**3+72636*T**(-1);
       900.00  Y  -7811.815+132.988068*T-23.9887*T*LN(T)
       -0.0042033*T**2-9.0876E-08*T**3+42680*T**(-1);
      1155.00  Y  +908.837+66.976538*T-14.9466*T*LN(T)
       -0.0081465*T**2+2.02715E-07*T**3-1477660*T**(-1);
      1941.00  Y  -124526.786+638.806871*T-87.2182461*T*LN(T)
       +0.008204849*T**2-3.04747E-07*T**3+36699805*T**(-1);
      4000.00  N !
 FUNCTION GBCCTI    298.15  -1272.064+134.71418*T-25.5768*T*LN(T)
       -6.63845E-04*T**2-2.78803E-07*T**3+7208*T**(-1);
      1155.00  Y  +6667.385+105.366379*T-22.3771*T*LN(T)
       +0.00121707*T**2-8.4534E-07*T**3-2002750*T**(-1);
      1941.00  Y  +26483.26-182.426471*T+19.0900905*T*LN(T)
       -0.02200832*T**2+1.228863E-06*T**3+1400501*T**(-1);
      4000.00  N !
 FUNCTION GLIQTI    298.15  +12194.415-6.980938*T+GHSERTI;
      1300.00  Y  +369519.198-2554.0225*T+342.059267*T*LN(T)
       -0.163409355*T**2+1.2457117E-05*T**3-67034516*T**(-1);
      1941.00  Y  -19887.066+298.7367*T-46.29*T*LN(T);
      4000.00  N !
 FUNCTION GFCCTI    298.15  +GHSERTI+6000-0.1*T;                       4000 N !
$ ------------------------------------------------------------------------------
$ Binary system
$
$ Y. liu, J.C. Tedenac, X.P. Su, C. Colinet, J.H. Wang,
$ Calphad, 41, 140-49(2013).
$
$ Checked against paper and author's tdb. Checked at 6000 K.
$
$ Several parameters are missing in the paper.
$
$ The GaTi3-D019 interaction does not make sense.
$
 PAR  L(LIQUID,GA,TI;0),,               -113358.428+23.6966*T;,,      N 13Liu !
 PAR  L(LIQUID,GA,TI;1),,               +9062.45+5.977*T;,,           N 13Liu !
 PAR  L(LIQUID,GA,TI;2),,               +32452.892;,,                 N 13Liu !
$
 PAR  L(BCC_A2,GA,TI:VA;0),,            -103136.653+8.4*T;,,          N 13Liu !
 PAR  L(BCC_A2,GA,TI:VA;1),,            +61365.125-42.1791*T;,,       N 13Liu !
$
 PAR  L(HCP_A3,GA,TI:VA;0),,            -125245.192+23.2868*T;,,      N 13Liu !
 PAR  L(HCP_A3,GA,TI:VA;1),,            +10761.805;,,                 N 13Liu !
$
 PAR  G(GA3TI_D022,GA:TI),,             +3*GHSERGA+GHSERTI
             -138794.914+9.1393*T;,,                                  N 13Liu !
 PAR  G(GA2TI,GA:TI),,                  +2*GHSERGA+GHSERTI
             -117009.39+5.1182*T;,,                                   N 13Liu !
 PAR  G(GA3TI2,GA:TI),,                 +3*GHSERGA+2*GHSERTI
             -214680.255+17.1925*T;,,                                 N 13Liu !
$
 PAR  G(GATI_L10,GA:TI),,               +GHSERGA+GHSERTI
             -87000+5.22*T;,,                                         N 13Liu !
 PAR  G(GATI_L10,TI:GA),,               +GHSERTI+GHSERGA
             -87000+5.22*T;,,                                         N 13Liu !
 PAR  L(GATI_L10,GA,TI:*;0),,           -31920.9216+5.22*T;,,         N 13Liu !
 PAR  L(GATI_L10,*:GA,TI;0),,           -31920.9216+5.22*T;,,         N 13Liu !
 PAR  L(GATI_L10,GA,TI:*;1),,           +65310.5556-58*T;,,           N 13Liu !
 PAR  L(GATI_L10,*:GA,TI;1),,           +65310.5556-58*T;,,           N 13Liu !
$
 PAR  G(GA4TI5,GA:TI),,                 +4*GHSERGA+5*GHSERTI
             -390012.375+20.774*T;,,                                  N 13Liu !
 PAR  G(GA4TI5,TI:GA),,                 +4*GHSERTI+5*GHSERGA
             -140089.802;,,                                           N 13Liu !
 PAR  L(GA4TI5,GA:GA,TI;0),,            -251.119-42.4656*T;,,         N 13Liu !
 PAR  L(GA4TI5,GA,TI:GA;0),,            -357.399;,,                   N 13Liu !
 PAR  L(GA4TI5,GA,TI:TI;0),,            -51233.2385+1.314*T;,,        N 13Liu !
$
 PAR  G(GA3TI5_D8M,GA:TI),,             +3*GHSERGA+5*GHSERTI
             -320603.81+14.9313*T;,,                                  N 13Liu !
 PAR  G(GATI2_B82,GA:TI),,              +GHSERGA+2*GHSERTI
             -110094.73+4.027*T;,,                                    N 13Liu !
$
 PAR  G(GATI3_D019,GA:TI),,             +GHSERGA+3*GHSERTI
             -112105.42+1.2462*T;,,                                   N 13Liu !
 PAR  G(GATI3_D019,TI:GA),,             +GHSERTI+3*GHSERGA;,,         N 13Liu !
 PAR  L(GATI3_D019,GA,TI:GA;0),,        -1502.6676+5364.011*T;,,      N 13Liu !
 PAR  L(GATI3_D019,GA,TI:TI;0),,        +9.1778*T;,,                  N 13Liu !
$
$ metastable
$
 PAR  L(FCC_A1,GA,TI:VA;0),,            -125245.192+23.2868*T;,,      N Same !
 PAR  L(FCC_A1,GA,TI:VA;1),,            +10761.805;,,                 N Same !
$ ------------------------------------------------------------------------------
$
 ASSESSED_SYSTEM
  GA-TI(TDB -* +LIQUID +ORTHO_A11 +BCC_A2 +HCP_A3 +GATI3_D019 +GATI2_B82
  +GA3TI5 +GA4TI5 +GATI_L10 +GA3TI2 +GA2TI +GA3TI_D022 ;P3 * ) !
$
$
 LIST-OF-REFERENCE
 NUMBER  SOURCE
  Null   'Unknown source'
  Same   'Same or similar interaction as in the corresponding stable phase'
  REFLAV 'Laves phase convention: G(LAVES,X:X)=+3*GHSERXX+15000'
  SGCOST 'COST 507 database, SGTE unary database V.3.0, 1996; Al, B, Nd, Ti, Zn'
  91Din  'A.T. Dinsdale, Calphad, 15, 317-425(1991).'
  09SGUN 'SGTE unary database V.5.0, 2009.'
  13Liu  'Y. liu, J.C. Tedenac, X.P. Su, C. Colinet, J.H. Wang,
          Calphad, 41, 140-49(2013); Ga-Ti'
!

File: data/databases/sgte-binary/GaTl-17Kim.tdb
$
$ Database for Ga-Tl from Y. Kim et al. 2017.
$
$ Y. Kim, H.G. Kim, Y.-B. Kang, G. Kaptay, J. Lee,
$ Metall. Mater. Trans. A, 48A, 3130-36(2017).
$
$ Dataset created 2018.07.14 by Bengt Hallstedt.
$ 2021.01.03: Modified for use with GES6.
$ 2024.08.29: Added upper T-interval for GHSERTL and GBCCTL.
$
$ The paper also contains an MQM model and an SRO corrected BW model.
$
$ ------------------------------------------------------------------------------
 TEMP-LIM 298.15 6000.00 !
$
$ELEMENT NAME  REF. STATE               ATOMIC MASS H298-H0    S298    !
$
 ELEMENT VA   VACUUM                      0.0          0.0      0.0    ! 
 ELEMENT GA   ORTHORHOMBIC_GA            69.72      5572.0     40.7271 ! 
 ELEMENT TL   HCP_A3                    204.383     6831.97    64.2997 ! 
$ ------------------------------------------------------------------------------
$ Phase definitions
$
 PHASE LIQUID:L % 1 1 !
 CONST LIQUID:L : GA TL : !
$
$ Fcc (cF4, Fm-3m) and MeX (cF8, Fm-3m)
$
 PHASE FCC_A1 %A 2 1 1 !
 CONST FCC_A1 : GA TL : VA : !
$
$ Bcc (cI2, Im-3m)
$
 PHASE BCC_A2 %B 2 1 3 !
 CONST BCC_A2 : GA TL% : VA : !
$
$ Hcp (hP2, P6_3/mmc) and Me2X (NiAs-type, hP4, P6_3/mmc, B8_1)
$
 PHASE HCP_A3 %A 2 1 0.5 !
 CONST HCP_A3 : GA TL% : VA : !
$
$ alpha-Ga (oC8, Cmca)
$
 PHASE ORTHORHOMBIC_A11 % 1 1 !
 CONST ORTHORHOMBIC_A11 : GA : !
$ ------------------------------------------------------------------------------
$ Defaults
$
 DEFINE-SYSTEM-DEFAULT ELEMENT 2 !
 DEFAULT-COM DEFINE_SYSTEM_ELEMENT VA !
 TYPE-DEF % SEQ * !
 TYPE-DEF A GES AMEND_PHASE_DESCRIPTION @ MAGNETIC -3 0.28 !
 TYPE-DEF B GES AMEND_PHASE_DESCRIPTION @ MAGNETIC -1 0.4 !
 FUNCTION ZERO      298.15  0;                                         6000 N !
 FUNCTION UN_ASS    298.15  0;                                         6000 N !
 FUNCTION R         298.15  +8.31451;                                  6000 N !
$ ------------------------------------------------------------------------------
$ Element data
$ ------------------------------------------------------------------------------
$ Ga
$
$ DIAMOND_A4 added in unary 5.0
$
$ Changed name from ORTHORHOMBIC_GA to ORTHORHOMBIC_A11
$
 PAR  G(ORTHORHOMBIC_A11,GA)    200.00  +GHSERGA;                4000 N 91Din !
 PAR  G(FCC_A1,GA:VA)           200.00  +GHSERGA+3800-10.2*T;    4000 N 91Din !
 PAR  G(BCC_A2,GA:VA)           200.00  +GHSERGA+4500-11.7*T;    4000 N 91Din !
 PAR  G(HCP_A3,GA:VA)           200.00  +GHSERGA+4500-9.5*T;     4000 N 91Din !
$PAR  G(DIAMOND_A4,GA)          200.00  +GHSERGA+20900-2*T;      4000 N 09SGUN !
$PAR  G(BCT_A5,GA)              200.00  +GHSERGA+3846-9.8*T;     4000 N 91Din !
$PAR  G(TETRAGONAL_A6,GA)       200.00  +GHSERGA+3500-10*T;      4000 N 91Din !
 PAR  G(LIQUID,GA)              200.00  +GLIQGA;                 4000 N 91Din !
$
 FUNCTION GHSERGA   200.00  -21312.331+585.263691*T-108.228783*T*LN(T)
       +0.227155636*T**2-1.18575257E-04*T**3+439954*T**(-1);
       302.91  Y  -7055.643+132.73019*T-26.0692906*T*LN(T)
       +1.506E-04*T**2-4.0173E-08*T**3-118332*T**(-1)+1.64547E+23*T**(-9);
      4000.00  N !
 FUNCTION GLIQGA    200.00  +5491.298-18.073995*T+GHSERGA-7.0171E-17*T**7;
       302.91  Y  +5666.455-18.681147*T+GHSERGA-1.64547E+23*T**(-9);
      4000.00  N !
$ ------------------------------------------------------------------------------
$ Tl
$
$ Upper T-interval for GHSERTL and GBCCTL added in Version 5.0
$
 PAR  G(HCP_A3,TL:VA)           200.00  +GHSERTL;                1801 N 91Din !
 PAR  G(BCC_A2,TL:VA)           200.00  +GBCCTL;                 1801 N 91Din !
 PAR  G(FCC_A1,TL:VA)           200.00  +GHSERTL+310;            1801 N 91Din !
 PAR  G(LIQUID,TL)              200.00  +GLIQTL;                 1801 N 91Din !
$
 FUNCTION GHSERTL   200.00  -8104.038+107.140405*T-25.2274*T*LN(T)
       -0.0033063*T**2-1.21807E-07*T**3+42058*T**(-1);
       577.00  Y  -15406.859+196.771926*T-38.4130658*T*LN(T)
       +0.005228106*T**2-5.19136E-07*T**3+729665*T**(-1);
      1800.00  Y  -4885.034+106.361006*T-25.8437*T*LN(T)
       -8.3662E-04*T**2+9E-12*T**3-612570*T**(-1);
      1801.00  N !
 FUNCTION GBCCTL    200.00  -9194.493+150.019517*T-33.0508*T*LN(T)
       +0.0172318*T**2-1.0115933E-05*T**3+82153*T**(-1);
       577.00  Y  -41836.403+482.633817*T-79.2926704*T*LN(T)
       +0.026042993*T**2-2.359101E-06*T**3+3507810*T**(-1);
      1800.00  Y  -623.343+101.120182*T-25.8437*T*LN(T)
       -8.3662E-04*T**2+9E-12*T**3-612570*T**(-1);
      1801.00  N !
 FUNCTION GLIQTL    200.00  -946.623+0.755649*T-7.44455*T*LN(T)
       -0.044350292*T**2+1.4248046E-05*T**3-54228*T**(-1);
       577.00  Y  -614.74+98.472609*T-25.8437*T*LN(T)
       -8.3662E-04*T**2+9E-12*T**3-612570*T**(-1);
      1801.00  N !
$ ------------------------------------------------------------------------------
$ Binary system
$
$ Y. Kim, H.G. Kim, Y.-B. Kang, G. Kaptay, J. Lee,
$ Metall. Mater. Trans. A, 48A, 3130-36(2017).
$
$ Checked against paper. Checked at 6000 K.
$
$ The paper also contains an MQM model and an SRO corrected BW model.
$
 PAR  L(LIQUID,GA,TL;0),,               +15460.67+0.61255863*T;,,     N 17Kim !
 PAR  L(LIQUID,GA,TL;1),,               +1550.8555-0.65678765*T;,,    N 17Kim !
 PAR  L(LIQUID,GA,TL;2),,               +1966.55+0.4753241*T;,,       N 17Kim !
$
 PAR  L(BCC_A2,GA,TL:VA;0),,            +50000;,,                     N 18Hal !
 PAR  L(HCP_A3,GA,TL:VA;0),,            +50000;,,                     N 18Hal !
$
$ Metastable
$
 PAR  L(FCC_A1,GA,TL:VA;0),,            +50000;,,                     N 18Hal !
$ ------------------------------------------------------------------------------
$
$
 LIST-OF-REFERENCE
 NUMBER  SOURCE
  Null   'Unknown source'
  Same   'Same or similar interaction as in the corresponding stable phase'
  REFLAV 'Laves phase convention: G(LAVES,X:X)=+3*GHSERXX+15000'
  91Din  'A.T. Dinsdale, Calphad, 15, 317-425(1991).'
  09SGUN 'SGTE unary database V.5.0, 2009.'
  17Kim  'Y. Kim, H.G. Kim, Y.-B. Kang, G. Kaptay, J. Lee,
          Metall. Mater. Trans. A, 48A, 3130-36(2017); Ga-Tl'
  18Hal  'B. Hallstedt, dummy interactions, 2018; Ga-Tl'
!
