Repository: orchid-calphad/orchid-project.org

# orchid-project.org

Website and released data of **ORCHID** (Open Repository for CALPHAD Hypotheses, Intelligence, and Discovery),
served by GitHub Pages at https://orchid-project.org. Releases are archived on Zenodo (one DOI per version).

- `index.html`, `catalog/`, `best-practices.html` — static, self-contained pages (generated in the ORCHID tooling).
- `data/` — released data: catalog, redistributable TDB files, convex hulls. Licences: `data/LICENSES.md`, `data/NOTICE.md`.
- `llms.txt`, `data/croissant.json`, `CITATION.cff`, `.zenodo.json` — machine-readable metadata.

Only data with clear redistribution rights are published.

File: data/databases/sgte-binary/GaU-08Wan.tdb
$
$ Database for Ga-U from J. Wang et al. 2008.
$
$ J. Wang, X.J. Liu, C.P. Wang, J. Nucl. Mater., 380, 105-10(2008).
$
$ Dataset created 2022.06.12 by Bengt Hallstedt.
$
$ The L + Ga2U = Ga3U peritectic is at 1498 K instead of 1523 K.
$
$ There is an inverse miscibility gap with a minimum at 5015 K and x(U)=0.11.
$
$ ------------------------------------------------------------------------------
 TEMP-LIM 298.15 6000.00 !
$
$ELEMENT NAME  REF. STATE               ATOMIC MASS H298-H0    S298    !
$
 ELEMENT VA   VACUUM                      0.0          0.0      0.0    ! 
 ELEMENT GA   ORTHORHOMBIC_A11           69.72      5572.0     40.7271 ! 
 ELEMENT U    ORTHORHOMBIC_A20          238.0289    6364.      50.20   ! 
$ ------------------------------------------------------------------------------
$ Phase definitions
$
 PHASE LIQUID:L % 1 1 !
 CONST LIQUID:L : GA U : !
$
$ Fcc (cF4, Fm-3m) and MeX (cF8, Fm-3m)
$
 PHASE FCC_A1 %A 2 1 1 !
 CONST FCC_A1 : GA U : VA : !
$
$ Bcc (cI2, Im-3m)
$
 PHASE BCC_A2 %B 2 1 3 !
 CONST BCC_A2 : GA U% : VA : !
$
$ Hcp (hP2, P6_3/mmc) and Me2X (NiAs-type, hP4, P6_3/mmc, B8_1)
$
 PHASE HCP_A3 %A 2 1 0.5 !
 CONST HCP_A3 : GA U : VA : !
$
$ alpha-Ga (oC8, Cmca)
$
 PHASE ORTHORHOMBIC_A11 % 1 1 !
 CONST ORTHORHOMBIC_A11 : GA% U : !
$
$ Prototype alpha-U (oC4, Cmcm)
$
 PHASE ORTHORHOMBIC_A20 % 1 1 !
 CONST ORTHORHOMBIC_A20 : GA U% : !
$
$ Prototype beta-U (tP30, P4_2/mnm, SB: A_b)
$
 PHASE TETRAGONAL_U % 1 1 !
 CONST TETRAGONAL_U : GA U% : !
$
$ Prototype AuCu3 (cP4, Pm-3m)
$
 PHASE GA3U_L12 % 2 3 1 !
 CONST GA3U_L12 : GA : U : !
$
$ Prototype AlB2 (hP3, P6/mmm)
$
 PHASE GA2U_C32 % 2 2 1 !
 CONST GA2U_C32 : GA : U : !
$
$ Prototype Pd5Pu3 (oC32, Cmcm)
$
 PHASE GA3U2 % 2 3 2 !
 CONST GA3U2 : GA : U : !
$ ------------------------------------------------------------------------------
$ Defaults
$
 DEFINE-SYSTEM-DEFAULT ELEMENT 2 !
 DEFAULT-COM DEFINE_SYSTEM_ELEMENT VA !
 TYPE-DEF % SEQ * !
 TYPE-DEF A GES AMEND_PHASE_DESCRIPTION @ MAGNETIC -3 0.28 !
 TYPE-DEF B GES AMEND_PHASE_DESCRIPTION @ MAGNETIC -1 0.4 !
 FUNCTION ZERO      298.15  0;                                         6000 N !
 FUNCTION UN_ASS    298.15  0;                                         6000 N !
 FUNCTION R         298.15  +8.31451;                                  6000 N !
$ ------------------------------------------------------------------------------
$ Element data
$ ------------------------------------------------------------------------------
$ Ga
$
$ DIAMOND_A4 added in unary 5.0
$
$ Changed name from ORTHORHOMBIC_GA to ORTHORHOMBIC_A11
$
$ TETRAGONAL_U and ORTHORHOMBIC_A20 from 08Wan not included in unary
$
 PAR  G(ORTHORHOMBIC_A11,GA)    200.00  +GHSERGA;                4000 N 91Din !
 PAR  G(FCC_A1,GA:VA)           200.00  +GHSERGA+3800-10.2*T;    4000 N 91Din !
 PAR  G(BCC_A2,GA:VA)           200.00  +GHSERGA+4500-11.7*T;    4000 N 91Din !
 PAR  G(HCP_A3,GA:VA)           200.00  +GHSERGA+4500-9.5*T;     4000 N 91Din !
$PAR  G(DIAMOND_A4,GA)          200.00  +GHSERGA+20900-2*T;      4000 N 09SGUN !
$PAR  G(BCT_A5,GA)              200.00  +GHSERGA+3846-9.8*T;     4000 N 91Din !
$PAR  G(TETRAGONAL_A6,GA)       200.00  +GHSERGA+3500-10*T;      4000 N 91Din !
 PAR  G(ORTHORHOMBIC_A20,GA)    200.00  +GHSERGA;                4000 N 08Wan !
 PAR  G(TETRAGONAL_U,GA)        200.00  +GHSERGA+3500-10*T;      4000 N 08Wan !
 PAR  G(LIQUID,GA)              200.00  +GLIQGA;                 4000 N 91Din !
$
 FUNCTION GHSERGA   200.00  -21312.331+585.263691*T-108.228783*T*LN(T)
       +0.227155636*T**2-1.18575257E-04*T**3+439954*T**(-1);
       302.91  Y  -7055.643+132.73019*T-26.0692906*T*LN(T)
       +1.506E-04*T**2-4.0173E-08*T**3-118332*T**(-1)+1.64547E+23*T**(-9);
      4000.00  N !
 FUNCTION GLIQGA    200.00  +5491.298-18.073995*T+GHSERGA-7.0171E-17*T**7;
       302.91  Y  +5666.455-18.681147*T+GHSERGA-1.64547E+23*T**(-9);
      4000.00  N !
 FUNCTION GFCCGA    200.00  +GHSERGA+3800-10.2*T;                      4000 N !
 FUNCTION GHCPGA    200.00  +GHSERGA+4500-9.5*T;                       4000 N !
$ ------------------------------------------------------------------------------
$ U
$
$ FCC_A1 and HCP_A3 added in unary 4.1
$
$ HCP_A3 from 04Che not in unary
$
$ ORTHORHOMBIC_A11 from 08Wan not included in unary
$
 PAR  G(ORTHORHOMBIC_A20,U),,           +GHSERUU;                3000 N 91Din !
 PAR  G(TETRAGONAL_U,U),,               +GTETUU;                 3000 N 91Din !
 PAR  G(BCC_A2,U:VA),,                  +GBCCUU;                 3000 N 91Din !
 PAR  G(FCC_A1,U:VA),,                  +GHSERUU+5000;           3000 N 99SGUN !
 PAR  G(HCP_A3,U:VA),,                  +GBCCUU+5000-0.008*T;    3000 N 99SGUN !
$PAR  G(HCP_A3,U:VA),,                  +GHSERUU+50000;          3000 N 04Che3 !
 PAR  G(ORTHORHOMBIC_A11,U),,           +GHSERUU;                3000 N 08Wan !
 PAR  G(LIQUID,U),,                     +GHSERUU
             +12355.5-10.3239*T;                                 3000 N 91Din !
$
 FUNCTION GHSERUU   298.15  -8407.734+130.955151*T-26.9182*T*LN(T)
       +0.00125156*T**2-4.42605E-06*T**3+38568*T**(-1);
       955.00  Y  -22521.8+292.121093*T-48.66*T*LN(T);
      3000.00  N !
 FUNCTION GTETUU    298.15  -5156.136+106.976316*T-22.841*T*LN(T)
       -0.01084475*T**2+2.7889E-08*T**3+81944*T**(-1);
       941.50  Y  -14327.309+244.16802*T-42.9278*T*LN(T);
      3000.00  N !
 FUNCTION GBCCUU    298.15  -752.767+131.5381*T-27.5152*T*LN(T)
       -0.00835595*T**2+9.67907E-07*T**3+204611*T**(-1);
      1049.00  Y  -4698.365+202.685635*T-38.2836*T*LN(T);
      3000.00  N !
 FUNCTION GLIQUU    298.15  +GHSERUU+12355.5-10.3239*T;                3000 N !
$ ------------------------------------------------------------------------------
$ Binary system
$
$ J. Wang, X.J. Liu, C.P. Wang, J. Nucl. Mater., 380, 105-10(2008).
$
$ Checked against paper. Checked at 6000 K.
$
$ The L + Ga2U = Ga3U peritectic is at 1498 K instead of 1523 K.
$
$ There is an inverse miscibility gap with a minimum at 5015 K and x(U)=0.11.
$
 PAR  L(LIQUID,GA,U;0),,                -37988+6.292*T;,,             N 08Wan !
 PAR  L(LIQUID,GA,U;1),,                -43307+16.045*T;,,            N 08Wan !
 PAR  L(LIQUID,GA,U;2),,                -11520+5.048*T;,,             N 08Wan !
 PAR  L(LIQUID,GA,U;3),,                -20434+12.021*T;,,            N 08Wan !
$
 PAR  L(BCC_A2,GA,U:VA;0),,             -19097+0.204*T;,,             N 08Wan !
 PAR  G(ORTHORHOMBIC_A11,GA,U;0),,      +2000;,,                      N 08Wan !
 PAR  G(ORTHORHOMBIC_A20,GA,U;0),,      -7000;,,                      N 08Wan !
 PAR  G(TETRAGONAL_U,GA,U;0),,          -8500;,,                      N 08Wan !
$
 PAR  G(GA3U_L12,GA:U),,                +3*GHSERGA+GHSERUU
             -133576+2.244*T;,,                                       N 08Wan !
 PAR  G(GA2U_C32,GA:U),,                +2*GHSERGA+GHSERUU
             -107709+3.246*T;,,                                       N 08Wan !
 PAR  G(GA3U2,GA:U),,                   +3*GHSERGA+2*GHSERUU
             -168735+5.035*T;,,                                       N 08Wan !
$
$ Metastable
$
 PAR  L(FCC_A1,GA,U:VA;0),,             -19097+0.204*T;,,             N Same !
 PAR  L(HCP_A3,GA,U:VA;0),,             -19097+0.204*T;,,             N Same !
$ ------------------------------------------------------------------------------
$
$
 LIST-OF-REFERENCE
 NUMBER  SOURCE
  Null   'Unknown source'
  Same   'Same or similar interaction as in the corresponding stable phase'
  COST   'COST 507 database'
  91Din  'A.T. Dinsdale, Calphad, 15, 317-425(1991).'
  99SGUN 'SGTE unary database V.4.1, 1999.'
  04Che3 'P.-Y. Chevalier, E. Fischer, B. Cheynet,
          Calphad, 28, 15-40(2004); U, Zr'
  08Wan  'J. Wang, X.J. Liu, C.P. Wang,
          J. Nucl. Mater., 380, 105-10(2008); Ga, U, Ga-U'
  09SGUN 'SGTE unary database V.5.0, 2009.'
!

File: data/databases/sgte-binary/GaU-18Mou.tdb
$
$ Database for Ga-U from C. Moussa et al. 2018.
$
$ C. Moussa, A. Berche, J. Barbosa, M. Pasturel, B. Stepnik, O. Tougait,
$ J. Nucl. Mater., 499, 361-71(2018).
$
$ Dataset created 2022.06.12 by Bengt Hallstedt.
$
$ The L + Ga2U = Ga5U3 peritectic is at 1536 K instead of 1539 K.
$
$ There is an inverse miscibility gap with a minimum at 5390 K and x(U)=0.42.
$
$ ------------------------------------------------------------------------------
 TEMP-LIM 298.15 6000.00 !
$
$ELEMENT NAME  REF. STATE               ATOMIC MASS H298-H0    S298    !
$
 ELEMENT VA   VACUUM                      0.0          0.0      0.0    ! 
 ELEMENT GA   ORTHORHOMBIC_A11           69.72      5572.0     40.7271 ! 
 ELEMENT U    ORTHORHOMBIC_A20          238.0289    6364.      50.20   ! 
$ ------------------------------------------------------------------------------
$ Phase definitions
$
 PHASE LIQUID:L % 1 1 !
 CONST LIQUID:L : GA U : !
$
$ Fcc (cF4, Fm-3m) and MeX (cF8, Fm-3m)
$
 PHASE FCC_A1 %A 2 1 1 !
 CONST FCC_A1 : GA U : VA : !
$
$ Bcc (cI2, Im-3m)
$
 PHASE BCC_A2 %B 2 1 3 !
 CONST BCC_A2 : GA U% : VA : !
$
$ Hcp (hP2, P6_3/mmc) and Me2X (NiAs-type, hP4, P6_3/mmc, B8_1)
$
 PHASE HCP_A3 %A 2 1 0.5 !
 CONST HCP_A3 : GA U : VA : !
$
$ alpha-Ga (oC8, Cmca)
$
 PHASE ORTHORHOMBIC_A11 % 1 1 !
 CONST ORTHORHOMBIC_A11 : GA% U : !
$
$ Prototype alpha-U (oC4, Cmcm)
$
 PHASE ORTHORHOMBIC_A20 % 1 1 !
 CONST ORTHORHOMBIC_A20 : GA U% : !
$
$ Prototype beta-U (tP30, P4_2/mnm, SB: A_b)
$
 PHASE TETRAGONAL_U % 1 1 !
 CONST TETRAGONAL_U : GA U% : !
$
$ Prototype AuCu3 (cP4, Pm-3m)
$
 PHASE GA3U_L12 % 2 3 1 !
 CONST GA3U_L12 : GA : U : !
$
$ Prototype AlB2 (hP3, P6/mmm)
$
 PHASE GA2U_C32 % 2 2 1 !
 CONST GA2U_C32 : GA : U : !
$
$ Prototype Pd5Pu3 (oC32, Cmcm)
$
 PHASE GA5U3 % 2 5 3 !
 CONST GA5U3 : GA : U : !
$ ------------------------------------------------------------------------------
$ Defaults
$
 DEFINE-SYSTEM-DEFAULT ELEMENT 2 !
 DEFAULT-COM DEFINE_SYSTEM_ELEMENT VA !
 TYPE-DEF % SEQ * !
 TYPE-DEF A GES AMEND_PHASE_DESCRIPTION @ MAGNETIC -3 0.28 !
 TYPE-DEF B GES AMEND_PHASE_DESCRIPTION @ MAGNETIC -1 0.4 !
 FUNCTION ZERO      298.15  0;                                         6000 N !
 FUNCTION UN_ASS    298.15  0;                                         6000 N !
 FUNCTION R         298.15  +8.31451;                                  6000 N !
$ ------------------------------------------------------------------------------
$ Element data
$ ------------------------------------------------------------------------------
$ Ga
$
$ DIAMOND_A4 added in unary 5.0
$
$ Changed name from ORTHORHOMBIC_GA to ORTHORHOMBIC_A11
$
$ TETRAGONAL_U and ORTHORHOMBIC_A20 from 18Mou not included in unary
$
 PAR  G(ORTHORHOMBIC_A11,GA)    200.00  +GHSERGA;                4000 N 91Din !
 PAR  G(FCC_A1,GA:VA)           200.00  +GHSERGA+3800-10.2*T;    4000 N 91Din !
 PAR  G(BCC_A2,GA:VA)           200.00  +GHSERGA+4500-11.7*T;    4000 N 91Din !
 PAR  G(HCP_A3,GA:VA)           200.00  +GHSERGA+4500-9.5*T;     4000 N 91Din !
$PAR  G(DIAMOND_A4,GA)          200.00  +GHSERGA+20900-2*T;      4000 N 09SGUN !
$PAR  G(BCT_A5,GA)              200.00  +GHSERGA+3846-9.8*T;     4000 N 91Din !
$PAR  G(TETRAGONAL_A6,GA)       200.00  +GHSERGA+3500-10*T;      4000 N 91Din !
 PAR  G(ORTHORHOMBIC_A20,GA)    200.00  +GHSERGA+1;              4000 N 18Mou !
 PAR  G(TETRAGONAL_U,GA)        200.00  +GHSERGA+3660;           4000 N 18Mou !
 PAR  G(LIQUID,GA)              200.00  +GLIQGA;                 4000 N 91Din !
$
 FUNCTION GHSERGA   200.00  -21312.331+585.263691*T-108.228783*T*LN(T)
       +0.227155636*T**2-1.18575257E-04*T**3+439954*T**(-1);
       302.91  Y  -7055.643+132.73019*T-26.0692906*T*LN(T)
       +1.506E-04*T**2-4.0173E-08*T**3-118332*T**(-1)+1.64547E+23*T**(-9);
      4000.00  N !
 FUNCTION GLIQGA    200.00  +5491.298-18.073995*T+GHSERGA-7.0171E-17*T**7;
       302.91  Y  +5666.455-18.681147*T+GHSERGA-1.64547E+23*T**(-9);
      4000.00  N !
 FUNCTION GFCCGA    200.00  +GHSERGA+3800-10.2*T;                      4000 N !
 FUNCTION GHCPGA    200.00  +GHSERGA+4500-9.5*T;                       4000 N !
$ ------------------------------------------------------------------------------
$ U
$
$ FCC_A1 and HCP_A3 added in unary 4.1
$
$ HCP_A3 from 04Che not in unary
$
$ ORTHORHOMBIC_A11 from 18Mou not included in unary
$
 PAR  G(ORTHORHOMBIC_A20,U),,           +GHSERUU;                3000 N 91Din !
 PAR  G(TETRAGONAL_U,U),,               +GTETUU;                 3000 N 91Din !
 PAR  G(BCC_A2,U:VA),,                  +GBCCUU;                 3000 N 91Din !
 PAR  G(FCC_A1,U:VA),,                  +GHSERUU+5000;           3000 N 99SGUN !
 PAR  G(HCP_A3,U:VA),,                  +GBCCUU+5000-0.008*T;    3000 N 99SGUN !
$PAR  G(HCP_A3,U:VA),,                  +GHSERUU+50000;          3000 N 04Che3 !
 PAR  G(ORTHORHOMBIC_A11,U),,           +GHSERUU+1;              3000 N 18Mou !
 PAR  G(LIQUID,U),,                     +GHSERUU
             +12355.5-10.3239*T;                                 3000 N 91Din !
$
 FUNCTION GHSERUU   298.15  -8407.734+130.955151*T-26.9182*T*LN(T)
       +0.00125156*T**2-4.42605E-06*T**3+38568*T**(-1);
       955.00  Y  -22521.8+292.121093*T-48.66*T*LN(T);
      3000.00  N !
 FUNCTION GTETUU    298.15  -5156.136+106.976316*T-22.841*T*LN(T)
       -0.01084475*T**2+2.7889E-08*T**3+81944*T**(-1);
       941.50  Y  -14327.309+244.16802*T-42.9278*T*LN(T);
      3000.00  N !
 FUNCTION GBCCUU    298.15  -752.767+131.5381*T-27.5152*T*LN(T)
       -0.00835595*T**2+9.67907E-07*T**3+204611*T**(-1);
      1049.00  Y  -4698.365+202.685635*T-38.2836*T*LN(T);
      3000.00  N !
 FUNCTION GLIQUU    298.15  +GHSERUU+12355.5-10.3239*T;                3000 N !
$ ------------------------------------------------------------------------------
$ Binary system
$
$ C. Moussa, A. Berche, J. Barbosa, M. Pasturel, B. Stepnik, O. Tougait,
$ J. Nucl. Mater., 499, 361-71(2018).
$
$ Checked against paper and author's tdb. Checked at 6000 K.
$
$ The L + Ga2U = Ga5U3 peritectic is at 1536 K instead of 1539 K.
$
$ There is an inverse miscibility gap with a minimum at 5390 K and x(U)=0.42.
$
 PAR  L(LIQUID,GA,U;0),,                -69084+29.04*T;,,             N 18Mou !
 PAR  L(LIQUID,GA,U;1),,                -35440+8.46*T;,,              N 18Mou !
$
 PAR  L(BCC_A2,GA,U:VA;0),,             -36880+11.28*T;,,             N 18Mou !
 PAR  L(BCC_A2,GA,U:VA;1),,             -6617;,,                      N 18Mou !
$
 PAR  G(ORTHORHOMBIC_A11,GA,U;0),,      +ZERO;,,                      N 18Mou !
 PAR  G(ORTHORHOMBIC_A20,GA,U;0),,      +ZERO;,,                      N 18Mou !
 PAR  G(TETRAGONAL_U,GA,U;0),,          -21745;,,                     N 18Mou !
$
 PAR  G(GA3U_L12,GA:U),,                +3*GHSERGA+GHSERUU
             -151120+13.08*T;,,                                       N 18Mou !
 PAR  G(GA2U_C32,GA:U),,                +2*GHSERGA+GHSERUU
             -123387+13.8*T;,,                                        N 18Mou !
 PAR  G(GA5U3,GA:U),,                   +5*GHSERGA+3*GHSERUU
             -310392+32.16*T;,,                                       N 18Mou !
$
$ Metastable
$
 PAR  L(FCC_A1,GA,U:VA;0),,             +ZERO;,,                      N 18Mou !
 PAR  L(HCP_A3,GA,U:VA;0),,             -36880+11.28*T;,,             N Same !
 PAR  L(HCP_A3,GA,U:VA;1),,             -6617;,,                      N Same !
$ ------------------------------------------------------------------------------
$
$
 LIST-OF-REFERENCE
 NUMBER  SOURCE
  Null   'Unknown source'
  Same   'Same or similar interaction as in the corresponding stable phase'
  COST   'COST 507 database'
  91Din  'A.T. Dinsdale, Calphad, 15, 317-425(1991).'
  99SGUN 'SGTE unary database V.4.1, 1999.'
  04Che3 'P.-Y. Chevalier, E. Fischer, B. Cheynet,
          Calphad, 28, 15-40(2004); U, Zr'
  09SGUN 'SGTE unary database V.5.0, 2009.'
  18Mou  'C. Moussa, A. Berche, J. Barbosa, M. Pasturel, B. Stepnik, O. Tougait,
          J. Nucl. Mater., 499, 361-71(2018); Ga, U, Ga-U'
!

File: data/databases/sgte-binary/GaV-15Lin.tdb
$
$ Database for Ga-V from D. Ling et al. 2015.
$
$ D. Ling, S. Liu, X. Lu, C. Zhang, Y. Du, Calphad, 51, 125-32(2015).
$
$ Dataset created 2018.07.15 by Bengt Hallstedt.
$ 2021.01.03: Modified for use with GES6.
$
$ ------------------------------------------------------------------------------
 TEMP-LIM 298.15 6000.00 !
$
$ELEMENT NAME  REF. STATE               ATOMIC MASS H298-H0    S298    !
$
 ELEMENT VA   VACUUM                      0.0          0.0      0.0    ! 
 ELEMENT GA   ORTHORHOMBIC_GA            69.72      5572.0     40.7271 ! 
 ELEMENT V    BCC_A2                     50.9415    4507.0     30.89   ! 
$ ------------------------------------------------------------------------------
$ Phase definitions
$
 PHASE LIQUID:L % 1 1 !
 CONST LIQUID:L : GA V : !
$
$ Fcc (cF4, Fm-3m) and MeX (cF8, Fm-3m)
$
 PHASE FCC_A1 %A 2 1 1 !
 CONST FCC_A1 : GA V : VA : !
$
$ Bcc (cI2, Im-3m)
$
 PHASE BCC_A2 %B 2 1 3 !
 CONST BCC_A2 : GA V% : VA : !
$
$ Hcp (hP2, P6_3/mmc) and Me2X (NiAs-type, hP4, P6_3/mmc, B8_1)
$
 PHASE HCP_A3 %A 2 1 0.5 !
 CONST HCP_A3 : GA V : VA : !
$
$ alpha-Ga (oC8, Cmca)
$
 PHASE ORTHORHOMBIC_A11 % 1 1 !
 CONST ORTHORHOMBIC_A11 : GA : !
$
$ Prototype Ga41V8 (hR49, R-3)
$
 PHASE GA41V8 % 2 41 8 !
 CONST GA41V8 : GA : V : !
$
$ Prototype Hg5Mn2 (tP14, P4/mbm)
$
 PHASE GA5V2 % 2 5 2 !
 CONST GA5V2 : GA : V : !
$
$ Prototype Cu5Zn8 (cI52, I-43m, gamma-brass)
$
 PHASE GA7V6_D82 % 4 2 3 2 6 !
 CONST GA7V6_D82 : V : V : GA V : GA% V : !
$
$ Prototype Sn5Ti6-beta (hP22, Sn5Ti6)
$
 PHASE GA5V6 % 2 5 6 !
 CONST GA5V6 : GA% V : GA V% : !
$
$ Prototype Cr3Si (cP8, Pm-3n)
$
 PHASE GAV3_A15 % 2 1 3 !
 CONST GAV3_A15 : GA% V : GA V% : !
$ ------------------------------------------------------------------------------
$ Defaults
$
 DEFINE-SYSTEM-DEFAULT ELEMENT 2 !
 DEFAULT-COM DEFINE_SYSTEM_ELEMENT VA !
 TYPE-DEF % SEQ * !
 TYPE-DEF A GES AMEND_PHASE_DESCRIPTION @ MAGNETIC -3 0.28 !
 TYPE-DEF B GES AMEND_PHASE_DESCRIPTION @ MAGNETIC -1 0.4 !
 FUNCTION ZERO      298.15  0;                                         6000 N !
 FUNCTION UN_ASS    298.15  0;                                         6000 N !
 FUNCTION R         298.15  +8.31451;                                  6000 N !
$ ------------------------------------------------------------------------------
$ Element data
$ ------------------------------------------------------------------------------
$ Ga
$
$ DIAMOND_A4 added in unary 5.0
$
$ Changed name from ORTHORHOMBIC_GA to ORTHORHOMBIC_A11
$
 PAR  G(ORTHORHOMBIC_A11,GA)    200.00  +GHSERGA;                4000 N 91Din !
 PAR  G(FCC_A1,GA:VA)           200.00  +GHSERGA+3800-10.2*T;    4000 N 91Din !
 PAR  G(BCC_A2,GA:VA)           200.00  +GHSERGA+4500-11.7*T;    4000 N 91Din !
 PAR  G(HCP_A3,GA:VA)           200.00  +GHSERGA+4500-9.5*T;     4000 N 91Din !
$PAR  G(DIAMOND_A4,GA)          200.00  +GHSERGA+20900-2*T;      4000 N 09SGUN !
$PAR  G(BCT_A5,GA)              200.00  +GHSERGA+3846-9.8*T;     4000 N 91Din !
$PAR  G(TETRAGONAL_A6,GA)       200.00  +GHSERGA+3500-10*T;      4000 N 91Din !
 PAR  G(LIQUID,GA)              200.00  +GLIQGA;                 4000 N 91Din !
$
 PAR  G(GA5V6,GA:GA),,                  +11*GHSERGA+55000;,,          N 15Lin !
 PAR  G(GAV3_A15,GA:GA),,               +4*GHSERGA+20000;,,           N 15Lin !
$
 FUNCTION GHSERGA   200.00  -21312.331+585.263691*T-108.228783*T*LN(T)
       +0.227155636*T**2-1.18575257E-04*T**3+439954*T**(-1);
       302.91  Y  -7055.643+132.73019*T-26.0692906*T*LN(T)
       +1.506E-04*T**2-4.0173E-08*T**3-118332*T**(-1)+1.64547E+23*T**(-9);
      4000.00  N !
 FUNCTION GLIQGA    200.00  +5491.298-18.073995*T+GHSERGA-7.0171E-17*T**7;
       302.91  Y  +5666.455-18.681147*T+GHSERGA-1.64547E+23*T**(-9);
      4000.00  N !
$ ------------------------------------------------------------------------------
$ V
$
 PAR  G(BCC_A2,V:VA),,                  +GHSERVV;                4000 N 91Din !
 PAR  G(FCC_A1,V:VA),,                  +GHSERVV+7500+1.7*T;     4000 N 91Din !
 PAR  G(HCP_A3,V:VA),,                  +GHSERVV+4000+2.4*T;     4000 N 91Din !
$PAR  G(CBCC_A12,V:VA),,                +GHSERVV+9000;           4000 N 91Din !
$PAR  G(CUB_A13,V:VA),,                 +GHSERVV+10000;          4000 N 91Din !
 PAR  G(LIQUID,V),,                     +GLIQVV;                 4000 N 91Din !
$
 PAR  G(GA7V6_D82,V:V:V:V),,            +13*GHSERVV+65000;,,          N 15Lin !
 PAR  G(GA5V6,V:V),,                    +11*GHSERVV+55000;,,          N 15Lin !
 PAR  G(GAV3_A15,V:V),,                 +4*GHSERVV+20000;,,           N 15Lin !
$
 FUNCTION GHSERVV   298.15  -7930.43+133.346053*T-24.134*T*LN(T)
       -0.003098*T**2+1.2175E-07*T**3+69460*T**(-1);
       790.00  Y  -7967.842+143.291093*T-25.9*T*LN(T)
       +6.25E-05*T**2-6.8E-07*T**3;
      2183.00  Y  -41689.864+321.140783*T-47.43*T*LN(T)+6.44389E+31*T**(-9);
      4000.00  N !
 FUNCTION GLIQVV    298.15  +20764.117-9.455552*T+GHSERVV-5.19136E-22*T**7;
      2183.00  Y  -19617.51+311.055983*T-47.43*T*LN(T);
      4000.00  N !
$ ------------------------------------------------------------------------------
$ Binary system
$
$ D. Ling, S. Liu, X. Lu, C. Zhang, Y. Du, Calphad, 51, 125-32(2015).
$
$ Checked against paper and author's tdb. Checked at 6000 K.
$
 PAR  L(LIQUID,GA,V;0),,                -30125.36-2.43*T;,,           N 15Lin !
 PAR  L(LIQUID,GA,V;1),,                +43000;,,                     N 15Lin !
 PAR  L(LIQUID,GA,V;2),,                -4650;,,                      N 15Lin !
$
 PAR  L(BCC_A2,GA,V:VA;0),,             -34365-0.7*T;,,               N 15Lin !
 PAR  L(BCC_A2,GA,V:VA;1),,             +54967.11;,,                  N 15Lin !
$
 PAR  G(GA41V8,GA:V),,                  +41*GHSERGA+8*GHSERVV
             -468164.62-266.0847*T;,,                                 N 15Lin !
 PAR  G(GA5V2,GA:V),,                   +5*GHSERGA+2*GHSERVV
             -80793.3-53.7859*T;,,                                    N 15Lin !
$
 PAR  G(GA7V6_D82,V:V:GA:GA),,          +5*GHSERVV+8*GHSERGA
             -148403.19-98.4581*T;,,                                  N 15Lin !
 PAR  G(GA7V6_D82,V:V:GA:V),,           +11*GHSERVV+2*GHSERGA
             +70714.878-0.4147*T;,,                                   N 15Lin !
 PAR  G(GA7V6_D82,V:V:V:GA),,           +7*GHSERVV+6*GHSERGA
             -154118.068-98.0434*T;,,                                 N 15Lin !
$
 PAR  G(GA5V6,GA:V),,                   +5*GHSERGA+6*GHSERVV
             -187616.88-48.1382*T;,,                                  N 15Lin !
 PAR  G(GA5V6,V:GA),,                   +5*GHSERVV+6*GHSERGA
             +297616.88+48.1382*T;,,                                  N 15Lin !
 PAR  L(GA5V6,GA,V:GA;0),,              -132400.95;,,                 N 15Lin !
 PAR  L(GA5V6,GA,V:V;0),,               -132400.95;,,                 N 15Lin !
 PAR  L(GA5V6,GA:GA,V;0),,              -55008.25;,,                  N 15Lin !
 PAR  L(GA5V6,V:GA,V;0),,               -55008.25;,,                  N 15Lin !
$
 PAR  G(GAV3_A15,GA:V),,                +4*GGAV3;,,                   N 15Lin !
 PAR  G(GAV3_A15,V:GA),,                -4*GGAV3+4*GHSERGA+4*GHSERVV
             +40000;,,                                                N 15Lin !
 PAR  L(GAV3_A15,GA,V:GA;0),,           -36017.88;,,                  N 15Lin !
 PAR  L(GAV3_A15,GA,V:V;0),,            -36017.88;,,                  N 15Lin !
 PAR  L(GAV3_A15,GA:GA,V;0),,           -59972.96+16.0072*T;,,        N 15Lin !
 PAR  L(GAV3_A15,V:GA,V;0),,            -59972.96+16.0072*T;,,        N 15Lin !
$
$ Metastable
$
 PAR  L(FCC_A1,GA,V:VA;0),,             -34365-0.7*T;,,               N Same !
 PAR  L(FCC_A1,GA,V:VA;1),,             +54967.11;,,                  N Same !
$
 PAR  L(HCP_A3,GA,V:VA;0),,             -34365-0.7*T;,,               N Same !
 PAR  L(HCP_A3,GA,V:VA;1),,             +54967.11;,,                  N Same !
$
 FUNCTION GGAV3     298.15  -26227.75+128.0355*T-24.3683351*T*LN(T)
       -0.00165723489*T**2+84639.4191*T**(-1);
      6000.00  N !
$ ------------------------------------------------------------------------------
$
$
 LIST-OF-REFERENCE
 NUMBER  SOURCE
  Null   'Unknown source'
  Same   'Same or similar interaction as in the corresponding stable phase'
  REFLAV 'Laves phase convention: G(LAVES,X:X)=+3*GHSERXX+15000'
  91Din  'A.T. Dinsdale, Calphad, 15, 317-425(1991).'
  09SGUN 'SGTE unary database V.5.0, 2009.'
  15Lin  'D. Ling, S. Liu, X. Lu, C. Zhang, Y. Du,
          Calphad, 51, 125-32(2015); Ga-V'
!

File: data/databases/sgte-binary/GaY-13Idb.tdb
$
$ Database for Ga-Y from M. Idbenali and C. Servant 2013.
$
$ M. Idbenali, C. Servant, J. Therm. Anal. Calorim., 112, 245-53(2013).
$
$ Dataset created 2022.06.19 by Bengt Hallstedt.
$
$ The paper contains both "RK" and Kaptay models for the liquid interaction.
$ The temperature dependent parameters for the solid phases are much larger
$ when the Kaptay model is used. This makes no sense. In this dataset the "RK"
$ model is used.
$
$ The temperature dependence of the liquid interaction seems too strong.
$
$ Invariant equilibria differ by up to 11 K.
$
$ ------------------------------------------------------------------------------
 TEMP-LIM 298.15 6000.00 !
$
$ELEMENT NAME  REF. STATE               ATOMIC MASS H298-H0    S298    !
$
 ELEMENT VA   VACUUM                      0.0          0.0      0.0    ! 
 ELEMENT GA   ORTHORHOMBIC_A11           69.72      5572.0     40.7271 ! 
 ELEMENT Y    HCP_A3                     88.9059    5983.457   44.7875 ! 
$ ------------------------------------------------------------------------------
$ Phase definitions
$
 PHASE LIQUID:L % 1 1 !
 CONST LIQUID:L : GA Y : !
$
$ Fcc (cF4, Fm-3m) and MeX (cF8, Fm-3m)
$
 PHASE FCC_A1 %A 2 1 1 !
 CONST FCC_A1 : GA Y : VA : !
$
$ Bcc (cI2, Im-3m)
$
 PHASE BCC_A2 %B 2 1 3 !
 CONST BCC_A2 : GA Y : VA : !
$
$ Hcp (hP2, P6_3/mmc) and Me2X (NiAs-type, hP4, P6_3/mmc, B8_1)
$
 PHASE HCP_A3 %A 2 1 0.5 !
 CONST HCP_A3 : GA Y : VA : !
$
$ alpha-Ga (oC8, Cmca)
$
 PHASE ORTHORHOMBIC_A11 % 1 1 !
 CONST ORTHORHOMBIC_A11 : GA : !
$
$ Prototype AlB2 (hP3, P6/mmm)
$
 PHASE GA2Y_C32 % 2 2 1 !
 CONST GA2Y_C32 : GA : Y : !
$
$ Prototype CrB (oC8, Cmcm)
$
 PHASE GAY_B33 % 2 1 1 !
 CONST GAY_B33 : GA : Y : !
$
$ Prototype Ba5Si3 (tP32, P4/ncc)
$
 PHASE GA3Y5_LT % 2 3 5 !
 CONST GA3Y5_LT : GA : Y : !
$
$ Prototype Ga3Y5 (mC32, C2/m)
$
 PHASE GA3Y5_MT % 2 3 5 !
 CONST GA3Y5_MT : GA : Y : !
$
$ Prototype Mn5Si3 (hP16, P6_3/mcm)
$
 PHASE GA3Y5_D88 % 2 3 5 !
 CONST GA3Y5_D88 : GA : Y : !
$ ------------------------------------------------------------------------------
$ Defaults
$
 DEFINE-SYSTEM-DEFAULT ELEMENT 2 !
 DEFAULT-COM DEFINE_SYSTEM_ELEMENT VA !
 TYPE-DEF % SEQ * !
 TYPE-DEF A GES AMEND_PHASE_DESCRIPTION @ MAGNETIC -3 0.28 !
 TYPE-DEF B GES AMEND_PHASE_DESCRIPTION @ MAGNETIC -1 0.4 !
 FUNCTION ZERO      298.15  0;                                         6000 N !
 FUNCTION UN_ASS    298.15  0;                                         6000 N !
 FUNCTION R         298.15  +8.31451;                                  6000 N !
$ ------------------------------------------------------------------------------
$ Element data
$ ------------------------------------------------------------------------------
$ Ga
$
$ DIAMOND_A4 added in unary 5.0
$
$ Changed name from ORTHORHOMBIC_GA to ORTHORHOMBIC_A11
$
 PAR  G(ORTHORHOMBIC_A11,GA)    200.00  +GHSERGA;                4000 N 91Din !
 PAR  G(FCC_A1,GA:VA)           200.00  +GHSERGA+3800-10.2*T;    4000 N 91Din !
 PAR  G(BCC_A2,GA:VA)           200.00  +GHSERGA+4500-11.7*T;    4000 N 91Din !
 PAR  G(HCP_A3,GA:VA)           200.00  +GHSERGA+4500-9.5*T;     4000 N 91Din !
$PAR  G(DIAMOND_A4,GA)          200.00  +GHSERGA+20900-2*T;      4000 N 09SGUN !
$PAR  G(BCT_A5,GA)              200.00  +GHSERGA+3846-9.8*T;     4000 N 91Din !
$PAR  G(TETRAGONAL_A6,GA)       200.00  +GHSERGA+3500-10*T;      4000 N 91Din !
 PAR  G(LIQUID,GA)              200.00  +GLIQGA;                 4000 N 91Din !
$
 FUNCTION GHSERGA   200.00  -21312.331+585.263691*T-108.228783*T*LN(T)
       +0.227155636*T**2-1.18575257E-04*T**3+439954*T**(-1);
       302.91  Y  -7055.643+132.73019*T-26.0692906*T*LN(T)
       +1.506E-04*T**2-4.0173E-08*T**3-118332*T**(-1)+1.64547E+23*T**(-9);
      4000.00  N !
 FUNCTION GLIQGA    200.00  +5491.298-18.073995*T+GHSERGA-7.0171E-17*T**7;
       302.91  Y  +5666.455-18.681147*T+GHSERGA-1.64547E+23*T**(-9);
      4000.00  N !
 FUNCTION GFCCGA    200.00  +GHSERGA+3800-10.2*T;                      4000 N !
 FUNCTION GHCPGA    200.00  +GHSERGA+4500-9.5*T;                       4000 N !
$ ------------------------------------------------------------------------------
$ Y
$
$ HCP_A3, BCC_A2 and LIQUID revised in unary 3.0
$ FCC_A1 added in unary 4.1
$
 PAR  G(HCP_A3,Y:VA)            100.00  +GHSERYY;                3700 N 95She3 !
 PAR  G(BCC_A2,Y:VA)            100.00  +GBCCYY;                 3700 N 95She3 !
 PAR  G(FCC_A1,Y:VA)            100.00  +GHSERYY+6000;           3700 N Frie2 !
 PAR  G(LIQUID,Y)               100.00  +GLIQYY;                 3700 N 95She3 !
$
 FUNCTION GHSERYY   100.00  -8011.09379+128.572856*T-25.6656992*T*LN(T)
       -0.00175716414*T**2-4.17561786E-07*T**3+26911.509*T**(-1);
      1000.00  Y  -7179.74574+114.497104*T-23.4941827*T*LN(T)
       -0.0038211802*T**2-8.2534534E-08*T**3;
      1795.15  Y  -67480.7761+382.124727*T-56.9527111*T*LN(T)
       +0.00231774379*T**2-7.22513088E-08*T**3+18077162.6*T**(-1);
      3700.00  N !
 FUNCTION GBCCYY    100.00  -833.658863+123.667346*T-25.5832578*T*LN(T)
       -0.00237175965*T**2+9.10372497E-09*T**3+27340.0687*T**(-1);
      1000.00  Y  -1297.79829+134.528352*T-27.3038477*T*LN(T)
       -5.41757644E-04*T**2-3.05012175E-07*T**3;
      1795.15  Y  +15389.4975+0.981325399*T-8.88296647*T*LN(T)
       -0.00904576576*T**2+4.02944768E-07*T**3-2542575.96*T**(-1);
      3700.00  N !
 FUNCTION GLIQYY    100.00  +2098.50738+119.41873*T-24.6467508*T*LN(T)
       -0.00347023463*T**2-8.12981167E-07*T**3+23713.7332*T**(-1);
      1000.00  Y  +7386.44846+19.4520171*T-9.0681627*T*LN(T)
       -0.0189533369*T**2+1.7595327E-06*T**3;
      1795.15  Y  -12976.5957+257.400783*T-43.0952*T*LN(T);
      3700.00  N !
$ ------------------------------------------------------------------------------
$ Binary system
$
$ M. Idbenali, C. Servant, J. Therm. Anal. Calorim., 112, 245-53(2013).
$
$ Checked against paper. Checked at 6000 K.
$
$ The paper contains both "RK" and Kaptay models for the liquid interaction.
$ The temperature dependent parameters for the solid phases are much larger
$ when the Kaptay model is used. This makes no sense. In this dataset the "RK"
$ model is used.
$
$ The temperature dependence of the liquid interaction seems too strong.
$
$ Invariant equilibria differ by up to 11 K.
$
 PAR  L(LIQUID,GA,Y;0),,                -274223.227+80.5535975*T
             -0.015405174*T**2;,,                                     N 13Idb !
 PAR  L(LIQUID,GA,Y;1),,                -90947.7118+75.493407*T;,,    N 13Idb !
 PAR  L(LIQUID,GA,Y;2),,                +125165.064-48.3473188*T;,,   N 13Idb !
$
 PAR  L(FCC_A1,GA,Y:VA;0),,             +UN_ASS;,,                    N !
 PAR  L(BCC_A2,GA,Y:VA;0),,             +UN_ASS;,,                    N !
 PAR  L(HCP_A3,GA,Y:VA;0),,             +UN_ASS;,,                    N !
$
 PAR  G(GA2Y_C32,GA:Y),,                +2*GHSERGA+GHSERYY
             -220475.6898+21.27891825*T;,,                            N 13Idb !
 PAR  G(GAY_B33,GA:Y),,                 +GHSERGA+GHSERYY
             -150400.8834+9.11761474*T;,,                             N 13Idb !
 PAR  G(GA3Y5_LT,GA:Y),,                -513600+320.30368*T
             -114.0816928*T*LN(T);,,                                  N 13Idb !
 PAR  G(GA3Y5_MT,GA:Y),,                -512800+319.5584*T
             -114.0816928*T*LN(T);,,                                  N 13Idb !
 PAR  G(GA3Y5_D88,GA:Y),,               -511972.4832+318.9082048*T
             -114.0816928*T*LN(T);,,                                  N 13Idb !
$ ------------------------------------------------------------------------------
$
$
 LIST-OF-REFERENCE
 NUMBER  SOURCE
  Null   'Unknown source'
  COST   'COST 507 database'
  SGCOST 'COST 507 database, SGTE unary database V.3.0, 1996; Al, B, Nd, Ti, Zn'
  Frie2  'Suzana Fries and Leo Lukas, unpublished,
          SGTE unary database V.4.1, 1999; Y'
  91Din  'A.T. Dinsdale, Calphad, 15, 317-425(1991).'
  95She3 'H. Shen, W. Zhang, G. Liu, R. Wang, Z. Du, Report F-95-03,
          University of Science and Technology, Beijing, May 1995,
          SGTE unary database V.3.0, 1996; Y'
  09SGUN 'SGTE unary database V.5.0, 2009.'
  13Idb  'M. Idbenali, C. Servant,
          J. Therm. Anal. Calorim., 112, 245-53(2013); Ga-Y'
!

File: data/databases/sgte-binary/GaZn-00Mat.tdb
$
$ Database for Ga-Zn from M. Mathon et al. 2000.
$
$ M. Mathon, K. Jardet, E. Aragon, P. Satre, A. Sebaoun,
$ Calphad, 24, 253-84(2000).
$
$ Dataset created 2019.05.25 by Bengt Hallstedt.
$ 2021.01.03: Modified for use with GES6.
$
$ Minor modification of 90Dut.
$
$ ------------------------------------------------------------------------------
 TEMP-LIM 298.15 6000.00 !
$
$ELEMENT NAME  REF. STATE               ATOMIC MASS H298-H0    S298    !
$
 ELEMENT VA   VACUUM                      0.0          0.0      0.0    ! 
 ELEMENT GA   ORTHORHOMBIC_GA            69.72      5572.0     40.7271 ! 
 ELEMENT ZN   HCP_A3                     65.38      5657.0     41.63   ! 
$ ------------------------------------------------------------------------------
$ Phase definitions
$
 PHASE LIQUID:L % 1 1 !
 CONST LIQUID:L : GA ZN : !
$
$ Fcc (cF4, Fm-3m) and MeX (cF8, Fm-3m)
$
 PHASE FCC_A1 %A 2 1 1 !
 CONST FCC_A1 : GA ZN : VA : !
$
$ Bcc (cI2, Im-3m)
$
 PHASE BCC_A2 %B 2 1 3 !
 CONST BCC_A2 : GA ZN : VA : !
$
$ Hcp (hP2, P6_3/mmc) and Me2X (NiAs-type, hP4, P6_3/mmc, B8_1)
$
 PHASE HCP_A3 %A 2 1 0.5 !
 CONST HCP_A3 : GA ZN : VA: !
$
$ alpha-Ga (oC8, Cmca)
$
 PHASE ORTHORHOMBIC_A11 % 1 1 !
 CONST ORTHORHOMBIC_A11 : GA : !
$ ------------------------------------------------------------------------------
$ Defaults
$
 DEFINE-SYSTEM-DEFAULT ELEMENT 2 !
 DEFAULT-COM DEFINE_SYSTEM_ELEMENT VA !
 TYPE-DEF % SEQ * !
 TYPE-DEF A GES AMEND_PHASE_DESCRIPTION @ MAGNETIC -3 0.28 !
 TYPE-DEF B GES AMEND_PHASE_DESCRIPTION @ MAGNETIC -1 0.4 !
 FUNCTION ZERO      298.15  0;                                         6000 N !
 FUNCTION UN_ASS    298.15  0;                                         6000 N !
 FUNCTION R         298.15  +8.31451;                                  6000 N !
$ ------------------------------------------------------------------------------
$ Element data
$ ------------------------------------------------------------------------------
$ Ga
$
$ DIAMOND_A4 added in unary 5.0
$
$ Changed name from ORTHORHOMBIC_GA to ORTHORHOMBIC_A11
$
 PAR  G(ORTHORHOMBIC_A11,GA)    200.00  +GHSERGA;                4000 N 91Din !
 PAR  G(FCC_A1,GA:VA)           200.00  +GHSERGA+3800-10.2*T;    4000 N 91Din !
 PAR  G(BCC_A2,GA:VA)           200.00  +GHSERGA+4500-11.7*T;    4000 N 91Din !
 PAR  G(HCP_A3,GA:VA)           200.00  +GHSERGA+4500-9.5*T;     4000 N 91Din !
$PAR  G(DIAMOND_A4,GA)          200.00  +GHSERGA+20900-2*T;      4000 N 09SGUN !
$PAR  G(BCT_A5,GA)              200.00  +GHSERGA+3846-9.8*T;     4000 N 91Din !
$PAR  G(TETRAGONAL_A6,GA)       200.00  +GHSERGA+3500-10*T;      4000 N 91Din !
 PAR  G(LIQUID,GA)              200.00  +GLIQGA;                 4000 N 91Din !
$
 FUNCTION GHSERGA   200.00  -21312.331+585.263691*T-108.228783*T*LN(T)
       +0.227155636*T**2-1.18575257E-04*T**3+439954*T**(-1);
       302.91  Y  -7055.643+132.73019*T-26.0692906*T*LN(T)
       +1.506E-04*T**2-4.0173E-08*T**3-118332*T**(-1)+1.64547E+23*T**(-9);
      4000.00  N !
 FUNCTION GLIQGA    200.00  +5491.298-18.073995*T+GHSERGA-7.0171E-17*T**7;
       302.91  Y  +5666.455-18.681147*T+GHSERGA-1.64547E+23*T**(-9);
      4000.00  N !
$ ------------------------------------------------------------------------------
$ Zn
$
$ BCT_A5 and DIAMOND_A4 added in unary 3.0
$ HCP_A3 revised in unary 4.1 (due to introduction of HCP_ZN)
$ RHOMBOHEDRAL_A7 and TETRAGONAL_A6 added in unary 4.1
$ TETRAGONAL_A6 revised in unary 4.4
$ CBCC_A12 and CUB_A13 added in unary 4.4
$ HCP_A3 and LIQUID modified in unary 5.0 (melting T and coefficients adjusted)
$ RHOMBO_A10 added in unary 5.0
$
$ Pure Zn restored as HCP_A3
$
 PAR  G(HCP_A3,ZN:VA),,                 +GHSERZN;                1700 N 91Din !
$PAR  G(HCP_A3,ZN:VA),,                 +GHSERZN
$            +2969.82-1.56968*T;                                 1700 N 93Kow !
 PAR  G(FCC_A1,ZN:VA),,                 +GHSERZN
             +2969.82-1.56968*T;                                 1700 N 91Din !
 PAR  G(BCC_A2,ZN:VA),,                 +GHSERZN
             +2886.96-2.5104*T;                                  1700 N 91Din !
$PAR  G(DIAMOND_A4,ZN),,                +GHSERZN+30*T;           1700 N SGCOST !
$PAR  G(BCT_A5,ZN),,                    +GHSERZN
$            +2886.96-2.5104*T;                                  1700 N SGCOST !
$PAR  G(TETRAGONAL_A6,ZN),,             +GHSERZN+4184;           1700 N 96Lee !
$PAR  G(TETRAGONAL_A6,ZN),,             +GHSERZN
$            +2886.96-2.5104*T;                                  1700 N 99SGUN !
$PAR  G(RHOMBOHEDRAL_A7,ZN),,           +GHSERZN+2300+11.5*T;    1700 N 99SGUN !
$PAR  G(RHOMBO_A10,ZN),,                +GLIQZN-2000+10*T;       1700 N 98Han !
$PAR  G(CBCC_A12,ZN:VA),,               +GHSERZN+2000;           1700 N 01Mie !
$PAR  G(CUB_A13,ZN:VA),,                +GHSERZN+2000;           1700 N 01Mie !
 PAR  G(LIQUID,ZN),,                    +GLIQZN;                 1700 N 91Din !
$
 FUNCTION GHSERZN   298.15  -7285.787+118.470069*T-23.701314*T*LN(T)
       -0.001712034*T**2-1.264963E-06*T**3;
       692.677 Y  -11070.546+172.345644*T-31.38*T*LN(T)+4.7047E+26*T**(-9);
      1700.00  N !
 FUNCTION GLIQZN    298.15  +7157.222-10.29305*T+GHSERZN-3.58949E-19*T**7;
       692.677 Y  -3620.385+161.60854*T-31.38*T*LN(T);
      1700.00  N !
 FUNCTION GBCCZN    298.15  +GHSERZN+2886.96-2.5104*T;                 6000 N !
$ ------------------------------------------------------------------------------
$ Binary system
$
$ M. Mathon, K. Jardet, E. Aragon, P. Satre, A. Sebaoun,
$ Calphad, 24, 253-84(2000).
$
$ Checked against paper. Checked at 6000 K.
$
$ Minor modification of 90Dut.
$
 PAR  L(LIQUID,GA,ZN;0),,               +3898.25+26.0948*T
             -4.09042*T*LN(T);,,                                      N 00Mat !
 PAR  L(LIQUID,GA,ZN;1),,               -874.29;,,                    N 00Mat !
$
 PAR  L(HCP_A3,GA,ZN:VA;0),,            +11756.23;,,                  N 00Mat !
$
$ Metastable
$
 PAR  L(FCC_A1,GA,ZN:VA;0),,            +11756.23;,,                  N Same !
 PAR  L(BCC_A2,GA,ZN:VA;0),,            +11756.23;,,                  N Same !
$ ------------------------------------------------------------------------------
$
 ASSESSED_SYSTEM
  GA-ZN(TDB -* +LIQUID +ORTHO_A11 +HCP_A3 ;P3 TMM:200/1000 STP:.01/310) !
$
$
 LIST-OF-REFERENCE
 NUMBER  SOURCE
  Null   'Unknown source'
  Same   'Same or similar interaction as in the corresponding stable phase'
  COST   'COST 507 database'
  SGCOST 'COST 507 database, SGTE unary database V.3.0, 1996; Al, B, Nd, Ti, Zn'
  Ansar  'Himo Ansara, unpublished; In, Sn'
  91Din  'A.T. Dinsdale, Calphad, 15, 317-425(1991).'
  93Kow  'M. Kowalski, P.J. Spencer, J. Phase Equilib., 14, 432-38 (1993),
          SGTE unary database V.4.1, 1999; Zn'
  96Lee  'B.-J. Lee, Calphad, 20, 471-80(1996)
          SGTE unary database V.4.4, 2001; Zn'
  98Han  'S.C. Hansen, Calphad, 22, 359-73(1998),
          SGTE unary database V.5.0, 2009; Zn'
  99SGUN 'SGTE unary database V.4.1, 1999.'
  00Mat  'M. Mathon, K. Jardet, E. Aragon, P. Satre, A. Sebaoun,
          Calphad, 24, 253-84(2000); Ga-Zn'
  01Mie  'J. Miettinen, Calphad, 25, 43-58(2001),
          SGTE unary database V.4.4, 2001; Sn, Zn'
  09SGUN 'SGTE unary database V.5.0, 2009.'
!
