Repository: orchid-calphad/orchid-project.org

# orchid-project.org

Website and released data of **ORCHID** (Open Repository for CALPHAD Hypotheses, Intelligence, and Discovery),
served by GitHub Pages at https://orchid-project.org. Releases are archived on Zenodo (one DOI per version).

- `index.html`, `catalog/`, `best-practices.html` — static, self-contained pages (generated in the ORCHID tooling).
- `data/` — released data: catalog, redistributable TDB files, convex hulls. Licences: `data/LICENSES.md`, `data/NOTICE.md`.
- `llms.txt`, `data/croissant.json`, `CITATION.cff`, `.zenodo.json` — machine-readable metadata.

Only data with clear redistribution rights are published.

File: data/databases/sgte-binary/GaZn-90Dut-LB.tdb
$
$ Database for Ga-Zn from J. Dutkiewicz et al. 1990 (included in LB Vol. 3)
$
$ J. Dutkiewicz, Z. Moser, Z. Zabdyr, D.D. Gohil, T.G. Chart, I. Ansara,
$ C. Girard, Bull. Alloy Phase Diag., 11, 77-82(1990).
$
$ Dataset created 2013.06.01 by Bengt Hallstedt.
$ 2021.01.03: Modified for use with GES6.
$
$ ------------------------------------------------------------------------------
 TEMP-LIM 298.15 6000.00 !
$
$ELEMENT NAME  REF. STATE               ATOMIC MASS H298-H0    S298    !
$
 ELEMENT VA   VACUUM                      0.0          0.0      0.0    ! 
 ELEMENT GA   ORTHORHOMBIC_GA            69.72      5572.0     40.7271 ! 
 ELEMENT ZN   HCP_A3                     65.38      5657.0     41.63   ! 
$ ------------------------------------------------------------------------------
$ Phase definitions
$
 PHASE LIQUID:L % 1 1 !
 CONST LIQUID:L : GA ZN : !
$
$ Fcc (cF4, Fm-3m) and MeX (cF8, Fm-3m)
$
 PHASE FCC_A1 %A 2 1 1 !
 CONST FCC_A1 : GA ZN : VA : !
$
$ Bcc (cI2, Im-3m)
$
 PHASE BCC_A2 %B 2 1 3 !
 CONST BCC_A2 : GA ZN : VA : !
$
$ Hcp (hP2, P6_3/mmc) and Me2X (NiAs-type, hP4, P6_3/mmc, B8_1)
$
 PHASE HCP_A3 %A 2 1 0.5 !
 CONST HCP_A3 : GA ZN : VA: !
$
$ alpha-Ga (oC8, Cmca)
$
 PHASE ORTHORHOMBIC_A11 % 1 1 !
 CONST ORTHORHOMBIC_A11 : GA : !
$ ------------------------------------------------------------------------------
$ Defaults
$
 DEFINE-SYSTEM-DEFAULT ELEMENT 2 !
 DEFAULT-COM DEFINE_SYSTEM_ELEMENT VA !
 TYPE-DEF % SEQ * !
 TYPE-DEF A GES AMEND_PHASE_DESCRIPTION @ MAGNETIC -3 0.28 !
 TYPE-DEF B GES AMEND_PHASE_DESCRIPTION @ MAGNETIC -1 0.4 !
 FUNCTION ZERO      298.15  0;                                         6000 N !
 FUNCTION UN_ASS    298.15  0;                                         6000 N !
 FUNCTION R         298.15  +8.31451;                                  6000 N !
$ ------------------------------------------------------------------------------
$ Element data
$ ------------------------------------------------------------------------------
$ Ga
$
$ DIAMOND_A4 added in unary 5.0
$
$ Changed name from ORTHORHOMBIC_GA to ORTHORHOMBIC_A11
$
 PAR  G(ORTHORHOMBIC_A11,GA)    200.00  +GHSERGA;                4000 N 91Din !
 PAR  G(FCC_A1,GA:VA)           200.00  +GHSERGA+3800-10.2*T;    4000 N 91Din !
 PAR  G(BCC_A2,GA:VA)           200.00  +GHSERGA+4500-11.7*T;    4000 N 91Din !
 PAR  G(HCP_A3,GA:VA)           200.00  +GHSERGA+4500-9.5*T;     4000 N 91Din !
$PAR  G(DIAMOND_A4,GA)          200.00  +GHSERGA+20900-2*T;      4000 N 09SGUN !
$PAR  G(BCT_A5,GA)              200.00  +GHSERGA+3846-9.8*T;     4000 N 91Din !
$PAR  G(TETRAGONAL_A6,GA)       200.00  +GHSERGA+3500-10*T;      4000 N 91Din !
 PAR  G(LIQUID,GA)              200.00  +GLIQGA;                 4000 N 91Din !
$
 FUNCTION GHSERGA   200.00  -21312.331+585.263691*T-108.228783*T*LN(T)
       +0.227155636*T**2-1.18575257E-04*T**3+439954*T**(-1);
       302.91  Y  -7055.643+132.73019*T-26.0692906*T*LN(T)
       +1.506E-04*T**2-4.0173E-08*T**3-118332*T**(-1)+1.64547E+23*T**(-9);
      4000.00  N !
 FUNCTION GLIQGA    200.00  +5491.298-18.073995*T+GHSERGA-7.0171E-17*T**7;
       302.91  Y  +5666.455-18.681147*T+GHSERGA-1.64547E+23*T**(-9);
      4000.00  N !
$ ------------------------------------------------------------------------------
$ Zn
$
$ BCT_A5 and DIAMOND_A4 added in unary 3.0
$ HCP_A3 revised in unary 4.1 (due to introduction of HCP_ZN)
$ RHOMBOHEDRAL_A7 and TETRAGONAL_A6 added in unary 4.1
$ TETRAGONAL_A6 revised in unary 4.4
$ CBCC_A12 and CUB_A13 added in unary 4.4
$ HCP_A3 and LIQUID modified in unary 5.0 (melting T and coefficients adjusted)
$ RHOMBO_A10 added in unary 5.0
$
$ Pure Zn restored as HCP_A3
$
 PAR  G(HCP_A3,ZN:VA),,                 +GHSERZN;                1700 N 91Din !
$PAR  G(HCP_A3,ZN:VA),,                 +GHSERZN
$            +2969.82-1.56968*T;                                 1700 N 93Kow !
 PAR  G(FCC_A1,ZN:VA),,                 +GHSERZN
             +2969.82-1.56968*T;                                 1700 N 91Din !
 PAR  G(BCC_A2,ZN:VA),,                 +GHSERZN
             +2886.96-2.5104*T;                                  1700 N 91Din !
$PAR  G(DIAMOND_A4,ZN),,                +GHSERZN+30*T;           1700 N SGCOST !
$PAR  G(BCT_A5,ZN),,                    +GHSERZN
$            +2886.96-2.5104*T;                                  1700 N SGCOST !
$PAR  G(TETRAGONAL_A6,ZN),,             +GHSERZN+4184;           1700 N 96Lee !
$PAR  G(TETRAGONAL_A6,ZN),,             +GHSERZN
$            +2886.96-2.5104*T;                                  1700 N 99SGUN !
$PAR  G(RHOMBOHEDRAL_A7,ZN),,           +GHSERZN+2300+11.5*T;    1700 N 99SGUN !
$PAR  G(RHOMBO_A10,ZN),,                +GLIQZN-2000+10*T;       1700 N 98Han !
$PAR  G(CBCC_A12,ZN:VA),,               +GHSERZN+2000;           1700 N 01Mie !
$PAR  G(CUB_A13,ZN:VA),,                +GHSERZN+2000;           1700 N 01Mie !
 PAR  G(LIQUID,ZN),,                    +GLIQZN;                 1700 N 91Din !
$
 FUNCTION GHSERZN   298.15  -7285.787+118.470069*T-23.701314*T*LN(T)
       -0.001712034*T**2-1.264963E-06*T**3;
       692.677 Y  -11070.546+172.345644*T-31.38*T*LN(T)+4.7047E+26*T**(-9);
      1700.00  N !
 FUNCTION GLIQZN    298.15  +7157.222-10.29305*T+GHSERZN-3.58949E-19*T**7;
       692.677 Y  -3620.385+161.60854*T-31.38*T*LN(T);
      1700.00  N !
 FUNCTION GBCCZN    298.15  +GHSERZN+2886.96-2.5104*T;                 6000 N !
$ ------------------------------------------------------------------------------
$ Binary system
$
$ From J. Dutkiewicz et al. 1990 (included in LB Vol. 3)
$
$ J. Dutkiewicz, Z. Moser, Z. Zabdyr, D.D. Gohil, T.G. Chart, I. Ansara,
$ C. Girard, Bull. Alloy Phase Diag., 11, 77-82(1990).
$
$ Checked against LB and paper. Checked at 6000 K.
$
 PAR  L(LIQUID,GA,ZN;0),,               +3662.8+27.28629*T
             -4.2*T*LN(T);,,                                          N 90Dut !
 PAR  L(LIQUID,GA,ZN;1),,               -464.2;,,                     N 90Dut !
$
 PAR  L(HCP_A3,GA,ZN:VA;0),,            +10744;,,                     N 90Dut !
$
$ Metastable
$
 PAR  L(FCC_A1,GA,ZN:VA;0),,            +10744;,,                     N Same !
 PAR  L(BCC_A2,GA,ZN:VA;0),,            +10744;,,                     N Same !
$ ------------------------------------------------------------------------------
$
 ASSESSED_SYSTEM
  GA-ZN(TDB -* +LIQUID +ORTHO_A11 +HCP_A3 ;P3 TMM:200/1000 STP:.01/310) !
$
$
 LIST-OF-REFERENCE
 NUMBER  SOURCE
  Null   'Unknown source'
  Same   'Same or similar interaction as in the corresponding stable phase'
  COST   'COST 507 database'
  SGCOST 'COST 507 database, SGTE unary database V.3.0, 1996; Al, B, Nd, Ti, Zn'
  Ansar  'Himo Ansara, unpublished; In, Sn'
  90Dut  'J. Dutkiewicz, Z. Moser, Z. Zabdyr, D.D. Gohil, T.G. Chart, I. Ansara,
          C. Girard, Bull. Alloy Phase Diag., 11, 77-82(1990); Ga-Zn'
  91Din  'A.T. Dinsdale, Calphad, 15, 317-425(1991).'
  93Kow  'M. Kowalski, P.J. Spencer, J. Phase Equilib., 14, 432-38 (1993),
          SGTE unary database V.4.1, 1999; Zn'
  96Lee  'B.-J. Lee, Calphad, 20, 471-80(1996)
          SGTE unary database V.4.4, 2001; Zn'
  98Han  'S.C. Hansen, Calphad, 22, 359-73(1998),
          SGTE unary database V.5.0, 2009; Zn'
  99SGUN 'SGTE unary database V.4.1, 1999.'
  01Mie  'J. Miettinen, Calphad, 25, 43-58(2001),
          SGTE unary database V.4.4, 2001; Sn, Zn'
  09SGUN 'SGTE unary database V.5.0, 2009.'
!

File: data/databases/sgte-binary/GaZr-14Luo.tdb
$
$ Database for Ga-Zr from W. Luo et al. 2014
$
$ W. Luo, S. Liu, Y. Tang, M. Yin, B. Sundman, Y. Du, P. Nash, H. Tao,
$ J. Alloys Compd., 587, 497-505(2014).
$
$ Dataset created 2013.10.21 by Bengt Hallstedt.
$ 2021.01.03: Modified for use with GES6.
$
$ The hcp and bcc interactions are exchanged in the paper (corrected in
$ the present dataset). There are small differences in invariant equilibria,
$ probably because of rounding errors of compound stoichiometries.
$
$ Changed from fractional to integer stoichiometries. This does not fix the
$ rounding errors.
$
$ ------------------------------------------------------------------------------
 TEMP-LIM 298.15 6000.00 !
$
$ELEMENT NAME  REF. STATE               ATOMIC MASS H298-H0    S298    !
$
 ELEMENT VA   VACUUM                      0.0          0.0      0.0    ! 
 ELEMENT GA   ORTHORHOMBIC_A11           69.72      5572.0     40.7271 ! 
 ELEMENT ZR   HCP_A3                     91.22      5566.27    39.1809 ! 
$ ------------------------------------------------------------------------------
$ Phase definitions
$
 PHASE LIQUID:L % 1 1 !
 CONST LIQUID:L : GA ZR : !
$
$ Fcc (cF4, Fm-3m) and MeX (cF8, Fm-3m)
$
 PHASE FCC_A1 %A 2 1 1 !
 CONST FCC_A1 : GA ZR : VA : !
$
$ Bcc (cI2, Im-3m)
$
 PHASE BCC_A2 %B 2 1 3 !
 CONST BCC_A2 : GA ZR% : VA : !
$
$ Hcp (hP2, P6_3/mmc) and Me2X (NiAs-type, hP4, P6_3/mmc, B8_1)
$
 PHASE HCP_A3 % 2 1 0.5 !
 CONST HCP_A3 : GA ZR% : VA : !
$
$ alpha-Ga (oC8, Cmca)
$
 PHASE ORTHORHOMBIC_A11 % 1 1 !
 CONST ORTHORHOMBIC_A11 : GA : !
$
$ Prototype Al3Zr (tI16, I4mmm)
$
 PHASE GA3ZR_D023 % 2 3 1 !
 CONST GA3ZR_D023 : GA : ZR : !
$
$ Prototype Ga2Zr (oC12, Cmmm)
$
 PHASE GA2ZR % 2 2 1 !
 CONST GA2ZR : GA : ZR : !
$
$ Prototype Pd5Pu3 (oC32, Cmcm)
$
 PHASE GA5ZR3 % 2 5 3 !
 CONST GA5ZR3 : GA : ZR : !
$
$ Prototype Al3Zr2 (oF40, Fdd2)
$
 PHASE GA3ZR2 % 2 3 2 !
 CONST GA3ZR2 : GA : ZR : !
$
$ Prototype MoB (tI16, I4_1/amd)
$
 PHASE GAZR_BG % 2 1 1 !
 CONST GAZR_BG : GA : ZR : !
$
$ Unknown structure
$
 PHASE GAZR_BETA % 2 1 1 !
 CONST GAZR_BETA : GA : ZR : !
$
$ Prototype Ga4Ti5 (hP18, P6_3/mcm)
$
 PHASE GA4ZR5 % 2 4 5 !
 CONST GA4ZR5 : GA : ZR : !
$
$ Prototype Si2U3 (tP10, P4/mbm)
$
 PHASE GA2ZR3_D5A % 2 2 3 !
 CONST GA2ZR3_D5A : GA : ZR : !
$
$ Prototype Mn5Si3 (hP16, P6_3/mcm)
$
 PHASE GA3ZR5_D88 % 2 3 5 !
 CONST GA3ZR5_D88 : GA : ZR : !
$
$ Prototype Al2Cu (tI12, I4/mcm)
$
 PHASE GAZR2_C16 % 2 1 2 !
 CONST GAZR2_C16 : GA : ZR : !
$ ------------------------------------------------------------------------------
$ Defaults
$
 DEFINE-SYSTEM-DEFAULT ELEMENT 2 !
 DEFAULT-COM DEFINE_SYSTEM_ELEMENT VA !
 TYPE-DEF % SEQ * !
 TYPE-DEF A GES AMEND_PHASE_DESCRIPTION @ MAGNETIC -3 0.28 !
 TYPE-DEF B GES AMEND_PHASE_DESCRIPTION @ MAGNETIC -1 0.4 !
 FUNCTION ZERO      298.15  0;                                         6000 N !
 FUNCTION UN_ASS    298.15  0;                                         6000 N !
 FUNCTION R         298.15  +8.31451;                                  6000 N !
$ ------------------------------------------------------------------------------
$ Element data
$ ------------------------------------------------------------------------------
$ Ga
$
$ DIAMOND_A4 added in unary 5.0
$
$ Changed name from ORTHORHOMBIC_GA to ORTHORHOMBIC_A11
$
 PAR  G(ORTHORHOMBIC_A11,GA)    200.00  +GHSERGA;                4000 N 91Din !
 PAR  G(FCC_A1,GA:VA)           200.00  +GHSERGA+3800-10.2*T;    4000 N 91Din !
 PAR  G(BCC_A2,GA:VA)           200.00  +GHSERGA+4500-11.7*T;    4000 N 91Din !
 PAR  G(HCP_A3,GA:VA)           200.00  +GHSERGA+4500-9.5*T;     4000 N 91Din !
$PAR  G(DIAMOND_A4,GA)          200.00  +GHSERGA+20900-2*T;      4000 N 09SGUN !
$PAR  G(BCT_A5,GA)              200.00  +GHSERGA+3846-9.8*T;     4000 N 91Din !
$PAR  G(TETRAGONAL_A6,GA)       200.00  +GHSERGA+3500-10*T;      4000 N 91Din !
 PAR  G(LIQUID,GA)              200.00  +GLIQGA;                 4000 N 91Din !
$
 FUNCTION GHSERGA   200.00  -21312.331+585.263691*T-108.228783*T*LN(T)
       +0.227155636*T**2-1.18575257E-04*T**3+439954*T**(-1);
       302.91  Y  -7055.643+132.73019*T-26.0692906*T*LN(T)
       +1.506E-04*T**2-4.0173E-08*T**3-118332*T**(-1)+1.64547E+23*T**(-9);
      4000.00  N !
 FUNCTION GLIQGA    200.00  +5491.298-18.073995*T+GHSERGA-7.0171E-17*T**7;
       302.91  Y  +5666.455-18.681147*T+GHSERGA-1.64547E+23*T**(-9);
      4000.00  N !
$ ------------------------------------------------------------------------------
$ Zr
$
$ CUB_A13, CBCC_A12, ORTHORHOMBIC_A20 and TETRAGONAL_U added in unary 4.1
$
$ ORTHORHOMBIC_A20 and TETRAGONAL_U from 04Che3 not in unary
$
 PAR  G(HCP_A3,ZR:VA)           130.00  +GHSERZR;,,                   N 91Din !
 PAR  G(BCC_A2,ZR:VA)           130.00  +GBCCZR;,,                    N 91Din !
$PAR  G(OMEGA,ZR)               130.00  +GOMEZR;,,                    N 91Din !
 PAR  G(FCC_A1,ZR:VA)           130.00  +GHSERZR+7600-0.9*T;,,        N 91Din !
$PAR  G(CBCC_A12,ZR:VA)         130.00  +GHSERZR+4602.2;,,            N 99SGUN !
$PAR  G(CUB_A13,ZR:VA)          130.00  +GHSERZR+7531.2;,,            N 99SGUN !
$PAR  G(ORTHORHOMBIC_A20,ZR)    130.00  +GBCCZR+5000;,,               N 99SGUN !
$PAR  G(ORTHORHOMBIC_A20,ZR)    130.00  +GHSERZR+38000;,,             N 04Che3 !
$PAR  G(TETRAGONAL_U,ZR)        130.00  +GBCCZR+5000;,,               N 99SGUN !
$PAR  G(TETRAGONAL_U,ZR)        130.00  +GHSERZR+35000;,,             N 04Che3 !
 PAR  G(LIQUID,ZR)              130.00  +GLIQZR;,,                    N 91Din !
$
 FUNCTION GHSERZR   130.00  -7827.595+125.64905*T-24.1618*T*LN(T)
       -0.00437791*T**2+34971*T**(-1);
      2128.00  Y  -26085.921+262.724183*T-42.144*T*LN(T)-1.342896E+31*T**(-9);
      6000.00  N !
 FUNCTION GBCCZR    130.00  -525.539+124.9457*T-25.607406*T*LN(T)
       -3.40084E-04*T**2-9.729E-09*T**3+25233*T**(-1)-7.6143E-11*T**4;
      2128.00  Y  -4620.034+1.55998*T+GHSERZR+1.4103476E+32*T**(-9);
      6000.00  N !
 FUNCTION GOMEZR    130.00  -8878.082+144.432234*T-26.8556*T*LN(T)
       -0.002799446*T**2+38376*T**(-1);
      2128.00  Y  -3414.603+2.566675*T+GHSERZR+8.517346E+31*T**(-9);
      6000.00  N !
 FUNCTION GLIQZR    130.00  +18147.69-9.080812*T+GHSERZR+1.6275E-22*T**7;
      2128.00  Y  -8281.26+253.812609*T-42.144*T*LN(T);
      6000.00  N !
 FUNCTION GFCCZR    130.00  +GHSERZR+7600-0.9*T;                       6000 N !
$ ------------------------------------------------------------------------------
$ Binary system
$
$ W. Luo, S. Liu, Y. Tang, M. Yin, B. Sundman, Y. Du, P. Nash, H. Tao,
$ J. Alloys Compd., 587, 497-505(2014).
$
$ Checked against paper. Checked at 6000 K.
$
$ The hcp and bcc interactions are exchanged in the paper (corrected in
$ the present dataset). There are small differences in invariant equilibria,
$ probably because of rounding errors of compound stoichiometries.
$
$ Changed from fractional to integer stoichiometries. This does not fix the
$ rounding errors.
$
 PAR  L(LIQUID,GA,ZR;0),,               -121380.088+2.0373*T;,,       N 14Luo !
 PAR  L(LIQUID,GA,ZR;1),,               -23284.056+15.2206*T;,,       N 14Luo !
 PAR  L(LIQUID,GA,ZR;2),,               +15582.222;,,                 N 14Luo !
$
 PAR  L(HCP_A3,GA,ZR:VA;0),,            -91299.115;,,                 N 14Luo !
 PAR  L(BCC_A2,GA,ZR:VA;0),,            -96174.625;,,                 N 14Luo !
$
 PAR  G(GA3ZR_D023,GA:ZR),,             +3*GHSERGA+GHSERZR
             -214906.296+21.974*T;,,                                  N 14Luo !
 PAR  G(GA2ZR,GA:ZR),,                  +2*GHSERGA+GHSERZR
             -188602.431+24.6045*T;,,                                 N 14Luo !
 PAR  G(GA5ZR3,GA:ZR),,                 +5*GHSERGA+3*GHSERZR
             -540000+77.6944*T;,,                                     N 14Luo !
 PAR  G(GA3ZR2,GA:ZR),,                 +3*GHSERGA+2*GHSERZR
             -349291.675+51.7755*T;,,                                 N 14Luo !
 PAR  G(GAZR_BG,GA:ZR),,                +GHSERGA+GHSERZR
             -141581.486+20.502*T;,,                                  N 14Luo !
 PAR  G(GAZR_BETA,GA:ZR),,              +GHSERGA+GHSERZR
             -139800+19.5*T;,,                                        N 14Luo !
 PAR  G(GA4ZR5,GA:ZR),,                 +4*GHSERGA+5*GHSERZR
             -538483.698+44.28*T;,,                                   N 14Luo !
 PAR  G(GA2ZR3_D5A,GA:ZR),,             +2*GHSERGA+3*GHSERZR
             -310000+34.934*T;,,                                      N 14Luo !
 PAR  G(GA3ZR5_D88,GA:ZR),,             +3*GHSERGA+5*GHSERZR
             -476000+50.2624*T;,,                                     N 14Luo !
 PAR  G(GAZR2_C16,GA:ZR),,              +GHSERGA+2*GHSERZR
             -160200+17.9442*T;,,                                     N 14Luo !
$
$ metastable
$
 PAR  L(FCC_A1,GA,ZR:VA;0),,            -96174.625;,,                 N Same !
$ ------------------------------------------------------------------------------
$
$
 LIST-OF-REFERENCE
 NUMBER  SOURCE
  Null   'Unknown source'
  Same   'Same or similar interaction as in the corresponding stable phase'
  REFLAV 'Laves phase convention: G(LAVES,X:X)=+3*GHSERXX+15000'
  91Din  'A.T. Dinsdale, Calphad, 15, 317-425(1991).'
  99SGUN 'SGTE unary database V.4.1, 1999.'
  04Che3 'P.-Y. Chevalier, E. Fischer, B. Cheynet,
          Calphad, 28, 15-40(2004); U, Zr'
  09SGUN 'SGTE unary database V.5.0, 2009.'
  14Luo  'W. Luo, S. Liu, Y. Tang, M. Yin, B. Sundman, Y. Du, P. Nash, H. Tao,
          J. Alloys Compd., 587, 497-505(2014); Ga-Zr'
!

File: data/databases/sgte-binary/GdB-22Wei.tdb
$
$ Database for Gd-B from Q. Wei et al. 2022.
$
$ Q. Wei, M.H. Rong, S. Li, D. Su, Q.R. Yao, J. Wang, Q. Chen, G.H. Rao,
$ H.Y. Zhou, Int. J. Mater. Res., 113, 400-418(2022).
$
$ Dataset created 2021.05.20 by Bengt Hallstedt.
$
$ The eutectic (hcp-Gd + Gd2B5) is at 1447 K instead of 1453 K. This is
$ probably because the old expressions for Gd from 91Din were used, although
$ it is written in the paper that the updated expressions from 95She were used.
$
$ The GdB2 = L + Gd2B5 equilibrium is at 1531 K instead of 1552 K.
$ L + GdB4 = GdB6 is at 2772 K instead of 2783 K. These are most probably
$ due to rounding errors.
$
$ ------------------------------------------------------------------------------
 TEMP-LIM 298.15 6000.00 !
$
$ELEMENT NAME  REF. STATE               ATOMIC MASS H298-H0    S298    !
$
 ELEMENT VA   VACUUM                      0.0          0.0      0.0    ! 
 ELEMENT B    BETA_RHOMBO_B              10.81      1222.0      5.9    ! 
 ELEMENT GD   HCP_A3                    157.25      9087.648   68.0894 ! 
$ ------------------------------------------------------------------------------
$ Phase definitions
$
 PHASE LIQUID:L % 1 1 !
 CONST LIQUID:L : B GD : !
$
$ Fcc (cF4, Fm-3m) and MeX (cF8, Fm-3m)
$
 PHASE FCC_A1 %A 2 1 1 !
 CONST FCC_A1 : GD : VA : !
$
$ Bcc (cI2, Im-3m)
$
 PHASE BCC_A2 %B 2 1 3 !
 CONST BCC_A2 : GD : VA : !
$
$ Hcp (hP2, P6_3/mmc) and Me2X (NiAs-type, hP4, P6_3/mmc, B8_1)
$
 PHASE HCP_A3 % 2 1 0.5 !
 CONST HCP_A3 : GD : VA : !
$
$ Prototype alpha-B (hR12, R-3m)
$
 PHASE ALPHA_RHOMBO_B % 1 1 !
 CONST ALPHA_RHOMBO_B : B : !
$
$ Prototype beta-B (hR105, R-3m)
$
 PHASE BETA_RHOMBO_B % 1 1 !
 CONST BETA_RHOMBO_B : B : !
$
$ Prototype AlB2 (hP3, P6/mmm)
$
 PHASE GDB2_C32 % 2 1 2 !
 CONST GDB2_C32 : GD : B : !
$
$ Prototype Gd2B5 (mP28, P2_1/c)
$
 PHASE GD2B5 % 2 2 5 !
 CONST GD2B5 : GD : B : !
$
$ Prototype UB4 (tP20, P4/mbm)
$
 PHASE GDB4_D1E % 2 1 4 !
 CONST GDB4_D1E : GD : B : !
$
$ Prototype CaB6 (cP7, Pm-3m)
$
 PHASE GDB6_D21 % 2 1 6 !
 CONST GDB6_D21 : GD : B : !
$
$ Prototype YB66 (cF1936, Fm-3c)
$
 PHASE GDB66 % 2 1 66 !
 CONST GDB66 : GD : B : !
$ ------------------------------------------------------------------------------
$ Defaults
$
 DEFINE-SYSTEM-DEFAULT ELEMENT 2 !
 DEFAULT-COM DEFINE_SYSTEM_ELEMENT VA !
 TYPE-DEF % SEQ * !
 TYPE-DEF A GES AMEND_PHASE_DESCRIPTION @ MAGNETIC -3 0.28 !
 TYPE-DEF B GES AMEND_PHASE_DESCRIPTION @ MAGNETIC -1 0.4 !
 FUNCTION ZERO      298.15  0;                                         6000 N !
 FUNCTION UN_ASS    298.15  0;                                         6000 N !
 FUNCTION R         298.15  +8.31451;                                  6000 N !
$ ------------------------------------------------------------------------------
$ Element data
$ ------------------------------------------------------------------------------
$ B
$
$ FCC_A1, HCP_A3, DIAMOND_A4 and GRAPHITE added in unary 3.0
$ BCC_A2 added in unary 4.1
$ GRAPHITE revised in unary 4.4 (using the value from COST 507)
$ FCC_A1, BCC_A2 and HCP_A3 removed in unary 5.0
$ ALPHA_RHOMBO_B added in unary 5.0
$
$ FCC_A1, BCC_A2 and HCP_A3 still in SGSOL 5.0
$ The value for FCC_A1 in COST (and SGTE) is possibly incorrect.
$
 PAR  G(BETA_RHOMBO_B,B),,              +GHSERBB;,,                   N 91Din !
 PAR  G(ALPHA_RHOMBO_B,B),,             +GALPBB;,,                    N 09SGUN !
$PAR  G(FCC_A1,B:VA),,                  +GHSERBB+43514-12.217*T;,,    N SGCOST !
$PAR  G(FCC_A1,B:VA),,                  +GHSERBB+50208-13.472*T;,,    N 94Hal !
$PAR  G(BCC_A2,B:VA),,                  +GHSERBB+43514-12.217*T;,,    N 94Hal !
$PAR  G(HCP_A3,B:VA),,                  +GHSERBB+50208-9.706*T;,,     N SGCOST !
$PAR  G(GRAPHITE,B),,                   +GHSERBB+10000-2*T;,,         N SGCOST !
$PAR  G(GRAPHITE,B),,                   +GHSERBB+5000;,,              N 96SGUN !
$PAR  G(DIAMOND_A4,B),,                 +GHSERBB+10;,,                N 99SGUN !
$PAR  G(DIAMOND_A4,B),,                 +GHSERBB+20;,,                N COST !
$PAR  G(DIAMOND_A4,B),,                 +GHSERBB;,,                   N 96SGUN !
 PAR  G(LIQUID,B),,                     +GLIQBB;,,                    N 91Din !
$
 FUNCTION GHSERBB   298.15  -7735.284+107.111864*T-15.6641*T*LN(T)
       -0.006864515*T**2+6.18878E-07*T**3+370843*T**(-1);
      1100.00  Y  -16649.474+184.801744*T-26.6047*T*LN(T)
       -7.9809E-04*T**2-2.556E-08*T**3+1748270*T**(-1);
      2348.00  Y  -36667.582+231.336244*T-31.5957527*T*LN(T)
       -0.00159488*T**2+1.34719E-07*T**3+11205883*T**(-1);
      3000.00  Y  -21530.653+222.396264*T-31.4*T*LN(T);
      6000.00  N !
 FUNCTION GALPBB    298.15  -6076.24+86.648762*T-12.942464*T*LN(T)
       -7.089468E-3*T**2+0.659896E-6*T**3-45*T**(-1);
      1400.00  Y  +28477.506-106.789208*T+12.1072478*T*LN(T)
       -13.316875E-3*T**2+0.706895E-6*T**3-8002403*T**(-1);
      3000.00  Y  -25699.64+225.127135*T-31.4*T*LN(T);
      6000.00  N !
 FUNCTION GLIQBB    298.15  +48458.559-20.268025*T+GHSERBB;
       500.00  Y  +41119.703+82.101722*T-14.9827763*T*LN(T)
       -0.007095669*T**2+5.07347E-07*T**3+335484*T**(-1);
      2348.00  Y  +28842.012+200.94731*T-31.4*T*LN(T);
      3000.00  Y  +50372.665-21.448954*T+GHSERBB;
      6000.00  N !
 FUNCTION GFCCBB    298.15  +GHSERBB+43514-12.217*T;                   6000 N !
$ ------------------------------------------------------------------------------
$ Gd
$
$ HCP_A3, BCC_A2 and LIQUID revised in unary 3.0
$ Small correction made to top two temperature ranges of bcc_A2 to ensure 
$ continuity in Gibbs energy, AD, Dec 2002
$ FCC_A1 added in unary 4.4
$
$ FCC_A1 from 03Cac not included in unary
$
 PAR  G(HCP_A3,GD:VA)           200.00  +GHSERGD;                3600 N 95She2 !
 PAR  TC(HCP_A3,GD:VA)          200.00    293.4;                 3600 N 95She2 !
 PAR  BM(HCP_A3,GD:VA)          200.00      3.0;                 3600 N 95She2 !
$PAR  TC(HCP_A3,GD:VA)          200.00    291.8;                 3600 N 91Din !
$PAR  BMAGN(HCP_A3,GD:VA)       200.00      3.0;                 3600 N 91Din !
 PAR  G(FCC_A1,GD:VA)           200.00  +GHSERGD+500;            3600 N 00Zin !
$PAR  G(FCC_A1,GD:VA)           200.00  +GHSERGD
$            +1800-0.831451*T;                                   3600 N 03Cac !
 PAR  G(BCC_A2,GD:VA)           200.00  +GBCCGD;                 3600 N 95She2 !
 PAR  G(LIQUID,GD)              200.00  +GLIQGD;                 3600 N 95She2 !
$
 FUNCTION GHSERGD   200.00  -6834.5855+97.13101*T-24.7214131*T*LN(T)
       -0.00285240521*T**2-3.14674076E-07*T**3-8665.73348*T**(-1);
      1000.00  Y  -6483.25362+95.6919924*T-24.6598297*T*LN(T)
       -0.00185225011*T**2-6.61211607E-07*T**3;
      1508.15  Y  -123124.992+699.125537*T-101.800197*T*LN(T)
       +0.0150644246*T**2-6.39165948E-07*T**3+29356890.3*T**(-1);
      3600.00  N !
 FUNCTION GBCCGD    200.00  +3233.80866-2.11184585*T+GHSERGD;
      1000.00  Y  +152792.743-1349.58873*T+180.097094*T*LN(T)
       -0.119550229*T**2+1.17915728E-05*T**3-22038836*T**(-1);
      1508.15  Y  -15783.7618+202.222183*T-38.960425*T*LN(T);
      1586.15  Y  -19850.5562+224.818035*T-41.904333*T*LN(T)
       +8.58222759E-04*T**2-3.77570269E-08*T**3+995428.573*T**(-1);
      3600.00  N !
 FUNCTION GLIQGD    200.00  +13060.0262-8.32179974*T+GHSERGD;
      1000.00  Y  +146262.037-1208.70685*T+159.352082*T*LN(T)
       -0.108247135*T**2+1.06945505E-05*T**3-19678357*T**(-1);
      1508.15  Y  -5397.314+192.336215*T-38.5075*T*LN(T);
      3600.00  N !
$ ------------------------------------------------------------------------------
$ Binary system
$
$ Q. Wei, M.H. Rong, S. Li, D. Su, Q.R. Yao, J. Wang, Q. Chen, G.H. Rao,
$ H.Y. Zhou, Int. J. Mater. Res., 113, 400-418(2022).
$
$ Checked against paper. Checked at 6000 K.
$
$ The eutectic (hcp-Gd + Gd2B5) is at 1447 K instead of 1453 K. This is
$ probably because the old expressions for Gd from 91Din were used, although
$ it is written in the paper that the updated expressions from 95She were used.
$
$ The GdB2 = L + Gd2B5 equilibrium is at 1531 K instead of 1552 K.
$ L + GdB4 = GdB6 is at 2772 K instead of 2783 K. These are most probably
$ due to rounding errors.
$
 PAR  L(LIQUID,B,GD;0),,                -66929.622-11.9967*T;,,       N 22Wei !
 PAR  L(LIQUID,B,GD;1),,                -51040.424+2.7998*T;,,        N 22Wei !
 PAR  L(LIQUID,B,GD;2),,                -30000-3*T;,,                 N 22Wei !
 PAR  L(LIQUID,B,GD;3),,                -10000;,,                     N 22Wei !
$
 PAR  G(GDB2_C32,GD:B),,                +GHSERGD+2*GHSERBB
             -146454+4.821*T;,,                                       N 22Wei !
 PAR  G(GD2B5,GD:B),,                   +2*GHSERGD+5*GHSERBB
             -389437.16+27.6563*T;,,                                  N 22Wei !
 PAR  G(GDB4_D1E,GD:B),,                +GHSERGD+4*GHSERBB
             -269402.1+11.7025*T;,,                                   N 22Wei !
 PAR  G(GDB6_D21,GD:B),,                +GHSERGD+6*GHSERBB
             -313072.921+16.3835*T;,,                                 N 22Wei !
 PAR  G(GDB66,GD:B),,                   +GHSERGD+66*GHSERBB
             -1675000+493.79*T;,,                                     N 22Wei !
$ ------------------------------------------------------------------------------
$
$
 LIST-OF-REFERENCE
 NUMBER  SOURCE
  Null   'Unknown source'
  REFLAV 'Laves phase convention: G(LAVES,X:X)=+3*GHSERXX+15000'
  COST   'COST 507 database'
  SGCOST 'COST 507 database, SGTE unary database V.3.0, 1996; Al, B, Nd, Ti, Zn'
  91Din  'A.T. Dinsdale, Calphad, 15, 317-425(1991).'
  94Hal  'B. Hallemans, P. Wollants, J.R. Roos,
          Z. Metallkd., 85, 676-82(1994), SGTE unary database V.4.1, 1999; B'
  95She2 'H. Shen, W. Zhang, G. Liu, R. Wang, Z. Du, Report F-95-02,
          University of Science and Technology, Beijing, May 1995,
          SGTE unary database V.3.0, 1996; Gd'
  96SGUN 'SGTE unary database V.3.0, 1996.'
  99SGUN 'SGTE unary database V.4.1, 1999.'
  00Zin  'M. Zinkevich, N. Mattern, H. J Seifert,
          J. Phase Equilib., 21, 385-94(2000),
          SGTE unary database V.4.4, 2001; Gd'
  03Cac  'G. Cacciamani, S. De Negri, A. Saccone, R. Ferro,
          Intermetallics, 11, 1135-51(2003); Gd'
  09SGUN 'SGTE unary database V.5.0, 2009.'
  22Wei  'Q. Wei, M.H. Rong, S. Li, D. Su, Q.R. Yao, J. Wang, Q. Chen, G.H. Rao,
          H.Y. Zhou, Int. J. Mater. Res., 113, 400-418(2022); Gd-B'
!

File: data/databases/sgte-binary/GdGe-08Che.tdb
$
$ Database for Gd-Ge from H.L. Chen et al. 2008
$
$ H.-L. Chen, Y. Du, C.-Y. He, J. Alloys Compd., 462, 181-86(2008).
$
$ Dataset created 2009.09.26 by Bengt Hallstedt.
$ 2021.01.03: Modified for use with GES6.
$
$ The bcc and hcp (and fcc) phases should probably have negative interactions,
$ but there are no data.
$
$ ------------------------------------------------------------------------------
 TEMP-LIM 298.15 6000.00 !
$
$ELEMENT NAME  REF. STATE               ATOMIC MASS H298-H0    S298    !
$
 ELEMENT VA   VACUUM                      0.0          0.0      0.0    ! 
 ELEMENT GD   HCP_A3                    157.25      9087.648   68.0894 ! 
 ELEMENT GE   DIAMOND_A4                 72.59      4636.0     31.09   ! 
$ ------------------------------------------------------------------------------
$ Phase definitions
$
 PHASE LIQUID:L % 1 1 !
 CONST LIQUID:L : GD GE : !
$
$ Fcc (cF4, Fm-3m) and MeX (cF8, Fm-3m)
$
 PHASE FCC_A1 %A 2 1 1 !
 CONST FCC_A1 : GD GE : VA : !
$
$ Bcc (cI2, Im-3m)
$
 PHASE BCC_A2 %B 2 1 3 !
 CONST BCC_A2 : GD% GE : VA : !
$
$ Hcp (hP2, P6_3/mmc) and Me2X (NiAs-type, hP4, P6_3/mmc, B8_1)
$
 PHASE HCP_A3 %A 2 1 0.5 !
 CONST HCP_A3 : GD% GE : VA: !
$
$ Prototype C (cF8, Fd-3m)
$
 PHASE DIAMOND_A4 % 1 1 !
 CONST DIAMOND_A4 : GE : !
$
$ Prototype Mn5Si3 (hP16, P6_3/mcm)
$
 PHASE GD5GE3_D88 % 2 5 3 !
 CONST GD5GE3_D88 : GD : GE : !
$
$ Prototype Ge4Sm5 (oP36, Pnma)
$
 PHASE GD5GE4 % 2 5 4 !
 CONST GD5GE4 : GD : GE : !
$
$ Prototype CrB (oC8, Cmcm)
$
 PHASE GDGE_B33 % 2 1 1 !
 CONST GDGE_B33 : GD : GE : !
$
$ Prototype AlB2 (hP3, P6/mmm)
$
 PHASE GD2GE3_C32 % 2 0.41 0.59 !
 CONST GD2GE3_C32 : GD : GE : !
$
$ Unknown structure
$
 PHASE GD2GE3_BETA % 2 0.41 0.59 !
 CONST GD2GE3_BETA : GD : GE : !
$
$ Unknown structure
$
 PHASE GD2GE3_GAMMA % 2 2 3 !
 CONST GD2GE3_GAMMA : GD : GE : !
$
$ Prototype Si2Th (tI12, I4_1/amd)
$
 PHASE GD3GE5_CC % 2 3 5 !
 CONST GD3GE5_CC : GD : GE : !
$
$ Prototype Ge5Y3 (oF64, Fdd2)
$
 PHASE GD3GE5_BETA % 2 3 5 !
 CONST GD3GE5_BETA : GD : GE : !
$
$ Pearson oC*, C222_1
$
 PHASE GD2GE5 % 2 1 2.57 !
 CONST GD2GE5 : GD : GE : !
$ ------------------------------------------------------------------------------
$ Defaults
$
 DEFINE-SYSTEM-DEFAULT ELEMENT 2 !
 DEFAULT-COM DEFINE_SYSTEM_ELEMENT VA !
 TYPE-DEF % SEQ * !
 TYPE_DEF A GES AMEND_PHASE_DESCRIPTION @ MAGNETIC -3 0.28 !
 TYPE_DEF B GES AMEND_PHASE_DESCRIPTION @ MAGNETIC -1 0.4 !
 FUNCTION ZERO      298.15  0;                                         6000 N !
 FUNCTION UN_ASS    298.15  0;                                         6000 N !
 FUNCTION R         298.15  +8.31451;                                  6000 N !
$ ------------------------------------------------------------------------------
$ Element data
$ ------------------------------------------------------------------------------
$ Gd
$
$ HCP_A3, BCC_A2 and LIQUID revised in unary 3.0
$ Small correction made to top two temperature ranges of bcc_A2 to ensure 
$ continuity in Gibbs energy, AD, Dec 2002
$ FCC_A1 added in unary 4.4
$
 PAR  G(HCP_A3,GD:VA)           200.00  +GHSERGD;                3600 N 95She2 !
 PAR  TC(HCP_A3,GD:VA)          200.00    293.4;                 3600 N 95She2 !
 PAR  BMAGN(HCP_A3,GD:VA)       200.00      3.0;                 3600 N 95She2 !
$PAR  TC(HCP_A3,GD:VA)          200.00    291.8;                 3600 N 91Din !
$PAR  BMAGN(HCP_A3,GD:VA)       200.00      3.0;                 3600 N 91Din !
 PAR  G(FCC_A1,GD:VA)           200.00  +GHSERGD+500;            3600 N 00Zin !
 PAR  G(BCC_A2,GD:VA)           200.00  +GBCCGD;                 3600 N 95She2 !
 PAR  G(LIQUID,GD)              200.00  +GLIQGD;                 3600 N 95She2 !
$
 FUNCTION GHSERGD   200.00  -6834.5855+97.13101*T-24.7214131*T*LN(T)
       -0.00285240521*T**2-3.14674076E-07*T**3-8665.73348*T**(-1);
      1000.00  Y  -6483.25362+95.6919924*T-24.6598297*T*LN(T)
       -0.00185225011*T**2-6.61211607E-07*T**3;
      1508.15  Y  -123124.992+699.125537*T-101.800197*T*LN(T)
       +0.0150644246*T**2-6.39165948E-07*T**3+29356890.3*T**(-1);
      3600.00  N !
 FUNCTION GBCCGD    200.00  +3233.80866-2.11184585*T+GHSERGD;
      1000.00  Y  +152792.743-1349.58873*T+180.097094*T*LN(T)
       -0.119550229*T**2+1.17915728E-05*T**3-22038836*T**(-1);
      1508.15  Y  -15783.7618+202.222183*T-38.960425*T*LN(T);
      1586.15  Y  -19850.5562+224.818035*T-41.904333*T*LN(T)
       +8.58222759E-04*T**2-3.77570269E-08*T**3+995428.573*T**(-1);
      3600.00  N !
 FUNCTION GLIQGD    200.00  +13060.0262-8.32179974*T+GHSERGD;
      1000.00  Y  +146262.037-1208.70685*T+159.352082*T*LN(T)
       -0.108247135*T**2+1.06945505E-05*T**3-19678357*T**(-1);
      1508.15  Y  -5397.314+192.336215*T-38.5075*T*LN(T);
      3600.00  N !
$ ------------------------------------------------------------------------------
$ Ge
$
$ BCT_A5 and RHOMBOHEDRAL_A7 added in unary 4.1
$
 PAR  G(DIAMOND_A4,GE),,                +GHSERGE;                3200 N 91Din !
 PAR  G(FCC_A1,GE:VA),,                 +GHSERGE+36000-22.3*T;   3200 N 91Din !
 PAR  G(BCC_A2,GE:VA),,                 +GHSERGE+34100-23.5*T;   3200 N 91Din !
 PAR  G(HCP_A3,GE:VA),,                 +GHSERGE+35000-21.5*T;   3200 N 91Din !
$PAR  G(BCT_A5,GE),,                    +GHSERGE+28800-16.5*T;   3600 N 99SGUN !
$PAR  G(RHOMBOHEDRAL_A7,GE),,           +GHSERGE+29800-16.5*T;   3600 N 99SGUN !
 PAR  G(LIQUID,GE),,                    +GLIQGE;                 3200 N 91Din !
$
 FUNCTION GHSERGE   298.15  -9486.153+165.635573*T-29.5337682*T*LN(T)
       +0.005568297*T**2-1.513694E-06*T**3+163298*T**(-1);
       900.00  Y  -5689.239+102.86087*T-19.8536239*T*LN(T)-0.003672527*T**2;
      1211.40  Y  -9548.204+156.708024*T-27.6144*T*LN(T)-8.59809E+28*T**(-9);
      3200.00  N !
 FUNCTION GLIQGE    298.15  +37141.489-30.687043*T+GHSERGE+8.56632E-21*T**7;
      1211.40  Y  +27243.473+126.324186*T-27.6144*T*LN(T);
      3200.00  N !
$ ------------------------------------------------------------------------------
$ Binary system
$
$ H.-L. Chen, Y. Du, C.-Y. He, J. Alloys Compd., 462, 181-86(2008).
$
$ Checked against paper. Checked at 6000 K.
$
$ The bcc and hcp (and fcc) phases should probably have negative interactions,
$ but there are no data.
$
 PAR  L(LIQUID,GD,GE;0),,               -239589+8.37614*T;,,          N 08Che !
 PAR  L(LIQUID,GD,GE;1),,               -8598;,,                      N 08Che !
 PAR  L(LIQUID,GD,GE;2),,               +60318;,,                     N 08Che !
$
 PAR  L(BCC_A2,GD,GE:VA;0),,            +UN_ASS;,,                    N !
 PAR  L(HCP_A3,GD,GE:VA;0),,            +UN_ASS;,,                    N !
$
 PAR  G(GD5GE3_D88,GD:GE),,             +5*GHSERGD+3*GHSERGE
             -648832+22.5932*T;,,                                     N 08Che !
 PAR  G(GD5GE4,GD:GE),,                 +5*GHSERGD+4*GHSERGE
             -733608+14.36148*T;,,                                    N 08Che !
 PAR  G(GDGE_B33,GD:GE),,               +GHSERGD+GHSERGE
             -164358+4.63378*T;,,                                     N 08Che !
 PAR  G(GD2GE3_C32,GD:GE),,             +0.41*GHSERGD+0.59*GHSERGE
             -71076-0.3*T;,,                                          N 08Che !
 PAR  G(GD2GE3_BETA,GD:GE),,            +0.41*GHSERGD+0.59*GHSERGE
             -71001-0.36781*T;,,                                      N 08Che !
 PAR  G(GD2GE3_GAMMA,GD:GE),,           +2*GHSERGD+3*GHSERGE
             -315990-25.4476*T;,,                                     N 08Che !
 PAR  G(GD3GE5_CC,GD:GE),,              +3*GHSERGD+5*GHSERGE
             -525928+4*T;,,                                           N 08Che !
 PAR  G(GD3GE5_BETA,GD:GE),,            +3*GHSERGD+5*GHSERGE
             -522440;,,                                               N 08Che !
 PAR  G(GD2GE5,GD:GE),,                 +GHSERGD+2.57*GHSERGE
             -123518.43-45.11777*T;,,                                 N 08Che !
$
$ Metastable
$
 PAR  L(FCC_A1,GD,GE:VA;0),,            +UN_ASS;,,                    N !
$ ------------------------------------------------------------------------------
$
$
 LIST-OF-REFERENCE
 NUMBER  SOURCE
  Null   'Unknown source'
  Same   'Same or similar interaction as in the corresponding stable phase'
  REFLAV 'Laves phase convention: G(LAVES,X:X)=+3*GHSERXX+15000'
  COST   'COST 507 database'
  91Din  'A.T. Dinsdale, Calphad, 15, 317-425(1991).'
  95She2 'H. Shen, W. Zhang, G. Liu, R. Wang, Z. Du, Report F-95-02,
          University of Science and Technology, Beijing, May 1995,
          SGTE unary database V.3.0, 1996; Gd'
  99SGUN 'SGTE unary database V.4.1, 1999.'
  00Zin  'M. Zinkevich, N. Mattern, H. J Seifert,
          J. Phase Equilib., 21, 385-94(2000),
          SGTE unary database V.4.4, 2001; Gd'
  08Che  'H.-L. Chen, Y. Du, C.-Y. He,
          J. Alloys Compd., 462, 181-86(2008); Gd-Ge'
!

File: data/databases/sgte-binary/GdH-16Fu.tdb
$
$ Database for Gd-H from K. Fu et al. 2016.
$
$ K. Fu, G. Li, J. Li, Y. Liu, W. Tian, J. Zheng, X. Li,
$ J. Alloys Compd., 673, 131-37(2016).
$
$ Dataset created 2018.07.15 by Bengt Hallstedt.
$ 2021.01.03: Modified for use with GES6.
$
$ This is a partial modelling of the system without the liquid.
$
$ The models for fcc and hcp are non-standard to include the GdH2 and GdH3
$ phases. The third sublattice in these phases represents tetrahedral
$ interstitial sites. The bcc model is also non-standard.
$
$ ------------------------------------------------------------------------------
 TEMP-LIM 298.15 6000.00 !
$
$ELEMENT NAME  REF. STATE               ATOMIC MASS H298-H0    S298    !
$
 ELEMENT VA   VACUUM                      0.0          0.0      0.0    ! 
 ELEMENT GD   HCP_A3                    157.25      9087.648   68.0894 ! 
 ELEMENT H    1/2_MOLE_H2(G)              1.0079    4234.      65.285  ! 
$ ------------------------------------------------------------------------------
$ Species
$
 SPECIE  H2                                 H2 !
$ ------------------------------------------------------------------------------
$ Phase definitions
$
 PHASE LIQUID:L % 1 1 !
 CONST LIQUID:L : GD H : !
$
$ Fcc (cF4, Fm-3m) and MeX (cF8, Fm-3m) and CaF2 (cF12, Fm-3m)
$
 PHASE FCC_A1 %A 3 1 1 2 !
 CONST FCC_A1 : GD : H VA : H VA : !
$
$ Bcc (cI2, Im-3m)
$
 PHASE BCC_A2 %B 2 1 1 !
 CONST BCC_A2 : GD : H VA% : !
$
$ Hcp (hP2, P6_3/mmc) and Me2X (NiAs-type, hP4, P6_3/mmc, B8_1)
$ and HoH3 (hP24, P-3c1)
$
 PHASE HCP_A3 %A 3 1 1 2 !
 CONST HCP_A3 : GD : H VA : H VA : !
$
 PHASE GAS:G % 1 1 !
 CONST GAS:G : H H2 : !
$ ------------------------------------------------------------------------------
$ Defaults
$
 DEFINE-SYSTEM-DEFAULT ELEMENT 2 !
 DEFAULT-COM DEFINE_SYSTEM_ELEMENT VA !
 TYPE-DEF % SEQ * !
 TYPE-DEF A GES AMEND_PHASE_DESCRIPTION @ MAGNETIC -3 0.28 !
 TYPE-DEF B GES AMEND_PHASE_DESCRIPTION @ MAGNETIC -1 0.4 !
 FUNCTION ZERO      298.15  0;                                         6000 N !
 FUNCTION UN_ASS    298.15  0;                                         6000 N !
 FUNCTION R         298.15  +8.31451;                                  6000 N !
 FUNCTION RTLNP     298.15  +8.31451*T*LN(1E-05*P);                    6000 N !
$ ------------------------------------------------------------------------------
$ Element data
$ ------------------------------------------------------------------------------
$ Gd
$
$ HCP_A3, BCC_A2 and LIQUID revised in unary 3.0
$ Small correction made to top two temperature ranges of bcc_A2 to ensure 
$ continuity in Gibbs energy, AD, Dec 2002
$ FCC_A1 added in unary 4.4
$
$ FCC_A1 from 03Cac and 16Fu not included in unary
$
 PAR  G(HCP_A3,GD:VA:VA)        200.00  +GHSERGD;                3600 N 95She2 !
 PAR  TC(HCP_A3,GD:VA:VA)       200.00    293.4;                 3600 N 95She2 !
 PAR  BM(HCP_A3,GD:VA:VA)       200.00      3.0;                 3600 N 95She2 !
$PAR  TC(HCP_A3,GD:VA:VA)       200.00    291.8;                 3600 N 91Din !
$PAR  BMAGN(HCP_A3,GD:VA:VA)    200.00      3.0;                 3600 N 91Din !
$PAR  G(FCC_A1,GD:VA:VA)        200.00  +GHSERGD+500;            3600 N 00Zin !
$PAR  G(FCC_A1,GD:VA:VA)        200.00  +GHSERGD
$            +1800-0.831451*T;                                   3600 N 03Cac !
 PAR  G(FCC_A1,GD:VA:VA)        200.00  +GHSERGD
             +6232-1.6835667*T;                                  3600 N 16Fu !
 PAR  G(BCC_A2,GD:VA)           200.00  +GBCCGD;                 3600 N 95She2 !
 PAR  G(LIQUID,GD)              200.00  +GLIQGD;                 3600 N 95She2 !
$
 FUNCTION GHSERGD   200.00  -6834.5855+97.13101*T-24.7214131*T*LN(T)
       -0.00285240521*T**2-3.14674076E-07*T**3-8665.73348*T**(-1);
      1000.00  Y  -6483.25362+95.6919924*T-24.6598297*T*LN(T)
       -0.00185225011*T**2-6.61211607E-07*T**3;
      1508.15  Y  -123124.992+699.125537*T-101.800197*T*LN(T)
       +0.0150644246*T**2-6.39165948E-07*T**3+29356890.3*T**(-1);
      3600.00  N !
 FUNCTION GBCCGD    200.00  +3233.80866-2.11184585*T+GHSERGD;
      1000.00  Y  +152792.743-1349.58873*T+180.097094*T*LN(T)
       -0.119550229*T**2+1.17915728E-05*T**3-22038836*T**(-1);
      1508.15  Y  -15783.7618+202.222183*T-38.960425*T*LN(T);
      1586.15  Y  -19850.5562+224.818035*T-41.904333*T*LN(T)
       +8.58222759E-04*T**2-3.77570269E-08*T**3+995428.573*T**(-1);
      3600.00  N !
 FUNCTION GLIQGD    200.00  +13060.0262-8.32179974*T+GHSERGD;
      1000.00  Y  +146262.037-1208.70685*T+159.352082*T*LN(T)
       -0.108247135*T**2+1.06945505E-05*T**3-19678357*T**(-1);
      1508.15  Y  -5397.314+192.336215*T-38.5075*T*LN(T);
      3600.00  N !
$ ------------------------------------------------------------------------------
$ H
$
$ H is not included in unary
$
 PAR  G(LIQUID,H),,                     +0.5*GHSERH2
             +8035+25*T+2*T*LN(T);,,                                  N 06Qiu !
$
 PAR  G(GAS,H),,                        +F10383T+RTLNP;,,             N 97SUB !
 PAR  G(GAS,H2),,                       +GHSERH2+RTLNP;,,             N 97SUB !
$
$ H(g)
 FUNCTION F10383T   298.15  +211801.621+24.4989821*T-20.78611*T*LN(T);
      6000.00  N !
$ H2(g)
 FUNCTION GHSERH2   298.15  -9522.9741+78.5273879*T-31.35707*T*LN(T)
       +0.0027589925*T**2-7.46390667E-07*T**3+56582.3*T**(-1);
      1000.00  Y  +180.108664-15.6128256*T-17.84857*T*LN(T)
       -0.00584168*T**2+3.14618667E-07*T**3-1280036*T**(-1);
      2100.00  Y  -18840.1663+92.3120255*T-32.05082*T*LN(T)
       -0.0010728235*T**2+1.14281783E-08*T**3+3561002.5*T**(-1);
      6000.00  N !
$ ------------------------------------------------------------------------------
$ Binary system
$
$ K. Fu, G. Li, J. Li, Y. Liu, W. Tian, J. Zheng, X. Li,
$ J. Alloys Compd., 673, 131-37(2016).
$
$ Checked against paper. Checked at 6000 K.
$
$ This is a partial modelling of the system without the liquid.
$
$ The models for fcc and hcp are non-standard to include the DyH2 and DyH3
$ phases. The third sublattice in these phases represents tetrahedral
$ interstitial sites. The bcc model si also non-standard.
$
 PAR  L(LIQUID,GD,H;0),,                +UN_ASS;,,                    N !
$
 PAR  G(FCC_A1,GD:H:VA),,               +GHSERGD+0.5*GHSERH2
             -46654+65*T;,,                                           N 16Fu !
 PAR  G(FCC_A1,GD:VA:H),,               +GHSERGD+GHSERH2
             -208455.53+143.28*T;,,                                   N 16Fu !
 PAR  G(FCC_A1,GD:H:H),,                +GHSERGD+1.5*GHSERH2
             -230664.25+195*T;,,                                      N 16Fu !
 PAR  L(FCC_A1,GD:H,VA:VA;0),,          -21032.178;,,                 N 16Fu !
 PAR  L(FCC_A1,GD:H,VA:H;0),,           -21032.178;,,                 N 16Fu !
 PAR  L(FCC_A1,GD:VA:H,VA;0),,          +55779.89-22.6207*T;,,        N 16Fu !
 PAR  L(FCC_A1,GD:H:H,VA;0),,           +55779.89-22.6207*T;,,        N 16Fu !
$
 PAR  G(BCC_A2,GD:H),,                  +GHSERGD+0.5*GHSERH2
             -46654+65*T;,,                                           N 16Fu !
$
 PAR  G(HCP_A3,GD:H:VA),,               +GHSERGD+0.5*GHSERH2
             -77975.16+65*T;,,                                        N 16Fu !
 PAR  G(HCP_A3,GD:VA:H),,               +GHSERGD+GHSERH2
             -143204.66+130*T;,,                                      N 16Fu !
 PAR  G(HCP_A3,GD:H:H),,                +GHSERGD+1.5*GHSERH2
             -254501+209.77*T;,,                                      N 16Fu !
 PAR  L(HCP_A3,GD:H,VA:VA;0),,          +UN_ASS;,,                    N !
 PAR  L(HCP_A3,GD:H,VA:H;0),,           +UN_ASS;,,                    N !
 PAR  L(HCP_A3,GD:VA:H,VA;0),,          -29398.22+4.2503*T;,,         N 16Fu !
 PAR  L(HCP_A3,GD:H:H,VA;0),,           -29398.22+4.2503*T;,,         N 16Fu !
$ ------------------------------------------------------------------------------
$
$
 LIST-OF-REFERENCE
 NUMBER  SOURCE
  Null   'Unknown source'
  Same   'Same or similar interaction as in the corresponding stable phase'
  REFLAV 'Laves phase convention: G(LAVES,X:X)=+3*GHSERXX+15000'
  91Din  'A.T. Dinsdale, Calphad, 15, 317-425(1991).'
  95She2 'H. Shen, W. Zhang, G. Liu, R. Wang, Z. Du, Report F-95-02,
          University of Science and Technology, Beijing, May 1995,
          SGTE unary database V.3.0, 1996; Gd'
  97SUB  'SGTE substance database, version 1997'
  00Zin  'M. Zinkevich, N. Mattern, H. J Seifert,
          J. Phase Equilib., 21, 385-94(2000),
          SGTE unary database V.4.4, 2001; Gd'
  03Cac  'G. Cacciamani, S. De Negri, A. Saccone, R. Ferro,
          Intermetallics, 11, 1135-51(2003); Gd'
  06Qiu  'C. Qiu, S.M. Opalka, G.B. Olson, D.L. Anton,
          Int. J. Mater. Res., 97, 845-53(2006); H'
  16Fu   'K. Fu, G. Li, J. Li, Y. Liu, W. Tian, J. Zheng, X. Li,
          J. Alloys Compd., 673, 131-37(2016); Gd, Gd-H'
!
