Repository: orchid-calphad/orchid-project.org

# orchid-project.org

Website and released data of **ORCHID** (Open Repository for CALPHAD Hypotheses, Intelligence, and Discovery),
served by GitHub Pages at https://orchid-project.org. Releases are archived on Zenodo (one DOI per version).

- `index.html`, `catalog/`, `best-practices.html` — static, self-contained pages (generated in the ORCHID tooling).
- `data/` — released data: catalog, redistributable TDB files, convex hulls. Licences: `data/LICENSES.md`, `data/NOTICE.md`.
- `llms.txt`, `data/croissant.json`, `CITATION.cff`, `.zenodo.json` — machine-readable metadata.

Only data with clear redistribution rights are published.

File: data/databases/sgte-binary/GdNi-96Su.tdb
$
$ Database for Gd-Ni from X. Su et al. 1996
$
$ X. Su, W. Zhang, Z. Du, Rare Met., 15, 275-81(1996).
$
$ Dataset created 2018.01.11 by Bengt Hallstedt.
$ 2021.01.03: Modified for use with GES6.
$
$ No fcc, bcc or hcp interactions included in the paper. In SGSOL +100000 is
$ used, but this is not necessary.
$
$ The phase diagram looks ok, but there are large differences in invariant
$ temperatures, up to 35 K in the Gd-rich part. This is a result of new unary
$ data for Gd. The present phase diagram matches that in sgsol_Dec16c.
$
$ GdNi2 and GdNi3 are not stable at 200 K.
$
$ There is an inverse miscibility gap with a minimum at 4943 K and x(Ni)=0.35.
$
$ ------------------------------------------------------------------------------
 TEMP-LIM 298.15 6000.00 !
$
$ELEMENT NAME  REF. STATE               ATOMIC MASS H298-H0    S298    !
$
 ELEMENT VA   VACUUM                      0.0          0.0      0.0    ! 
 ELEMENT GD   HCP_A3                    157.25      9087.648   68.0894 ! 
 ELEMENT NI   FCC_A1                     58.69      4787.0     29.7955 ! 
$ ------------------------------------------------------------------------------
$ Phase definitions
$
 PHASE LIQUID:L % 1 1 !
 CONST LIQUID:L : GD NI : !
$
$ Fcc (cF4, Fm-3m) and MeX (cF8, Fm-3m)
$
 PHASE FCC_A1 %A 2 1 1 !
 CONST FCC_A1 : GD NI% : VA : !
$
$ Bcc (cI2, Im-3m)
$
 PHASE BCC_A2 %B 2 1 3 !
 CONST BCC_A2 : GD% NI : VA : !
$
$ Hcp (hP2, P6_3/mmc) and Me2X (NiAs-type, hP4, P6_3/mmc, B8_1)
$
 PHASE HCP_A3 % 2 1 0.5 !
 CONST HCP_A3 : GD% NI : VA : !
$
$ Prototype Fe3C (oP16, Pnma)
$
 PHASE GD3NI_D011 % 2 3 1 !
 CONST GD3NI_D011 : GD : NI : !
$
$ Pearson t*20
$
 PHASE GD3NI2 % 2 3 2 !
 CONST GD3NI2 : GD : NI : !
$
$ Prototype CrB (oC8, Cmcm)
$
 PHASE GDNI_B33 % 2 1 1 !
 CONST GDNI_B33 : GD : NI : !
$
$ Prototype Cu2Mg (cF24, Fd-3m)
$
 PHASE GDNI2_C15 % 2 1 2 !
 CONST GDNI2_C15 : GD : NI : !
$
$ Prototype Ni3Pu (hR12, R-3m)
$
 PHASE GDNI3 % 2 1 3 !
 CONST GDNI3 : GD : NI : !
$
$ Prototype Co7Gd2 (hR18, R-3m, low T) and Ce2Ni7 (hP36, P6_3/mmc, high T)
$
 PHASE GD2NI7 % 2 2 7 !
 CONST GD2NI7 : GD : NI : !
$
$ Prototype Co19Sm5 (hP48, P63/mmc, 194)
$
 PHASE GDNI4 % 2 1 4 !
 CONST GDNI4 : GD : NI : !
$
$ Prototype CaCu5 (hP6, P6/mmm)
$
 PHASE GDNI5_D2D % 2 1 5 !
 CONST GDNI5_D2D : GD : NI : !
$
$ Prototype Ni17Th2 (hP38, P6_3/mmc)
$
 PHASE GD2NI17 % 2 2 17 !
 CONST GD2NI17 : GD : NI : !
$ ------------------------------------------------------------------------------
$ Defaults
$
 DEFINE-SYSTEM-DEFAULT ELEMENT 2 !
 DEFAULT-COM DEFINE_SYSTEM_ELEMENT VA !
 TYPE-DEF % SEQ * !
 TYPE-DEF A GES AMEND_PHASE_DESCRIPTION @ MAGNETIC -3 0.28 !
 TYPE-DEF B GES AMEND_PHASE_DESCRIPTION @ MAGNETIC -1 0.4 !
 FUNCTION ZERO      298.15  0;                                         6000 N !
 FUNCTION UN_ASS    298.15  0;                                         6000 N !
 FUNCTION R         298.15  +8.31451;                                  6000 N !
$ ------------------------------------------------------------------------------
$ Element data
$ ------------------------------------------------------------------------------
$ Gd
$
$ HCP_A3, BCC_A2 and LIQUID revised in unary 3.0
$ Small correction made to top two temperature ranges of bcc_A2 to ensure 
$ continuity in Gibbs energy, AD, Dec 2002
$ FCC_A1 added in unary 4.4
$
$ FCC_A1 from 03Cac not included in unary
$
 PAR  G(HCP_A3,GD:VA)           200.00  +GHSERGD;                3600 N 95She2 !
 PAR  TC(HCP_A3,GD:VA)          200.00    293.4;                 3600 N 95She2 !
 PAR  BM(HCP_A3,GD:VA)          200.00      3.0;                 3600 N 95She2 !
$PAR  TC(HCP_A3,GD:VA)          200.00    291.8;                 3600 N 91Din !
$PAR  BMAGN(HCP_A3,GD:VA)       200.00      3.0;                 3600 N 91Din !
 PAR  G(FCC_A1,GD:VA)           200.00  +GHSERGD+500;            3600 N 00Zin !
$PAR  G(FCC_A1,GD:VA)           200.00  +GHSERGD
$            +1800-0.831451*T;                                   3600 N 03Cac !
 PAR  G(BCC_A2,GD:VA)           200.00  +GBCCGD;                 3600 N 95She2 !
 PAR  G(LIQUID,GD)              200.00  +GLIQGD;                 3600 N 95She2 !
$
 FUNCTION GHSERGD   200.00  -6834.5855+97.13101*T-24.7214131*T*LN(T)
       -0.00285240521*T**2-3.14674076E-07*T**3-8665.73348*T**(-1);
      1000.00  Y  -6483.25362+95.6919924*T-24.6598297*T*LN(T)
       -0.00185225011*T**2-6.61211607E-07*T**3;
      1508.15  Y  -123124.992+699.125537*T-101.800197*T*LN(T)
       +0.0150644246*T**2-6.39165948E-07*T**3+29356890.3*T**(-1);
      3600.00  N !
 FUNCTION GBCCGD    200.00  +3233.80866-2.11184585*T+GHSERGD;
      1000.00  Y  +152792.743-1349.58873*T+180.097094*T*LN(T)
       -0.119550229*T**2+1.17915728E-05*T**3-22038836*T**(-1);
      1508.15  Y  -15783.7618+202.222183*T-38.960425*T*LN(T);
      1586.15  Y  -19850.5562+224.818035*T-41.904333*T*LN(T)
       +8.58222759E-04*T**2-3.77570269E-08*T**3+995428.573*T**(-1);
      3600.00  N !
 FUNCTION GLIQGD    200.00  +13060.0262-8.32179974*T+GHSERGD;
      1000.00  Y  +146262.037-1208.70685*T+159.352082*T*LN(T)
       -0.108247135*T**2+1.06945505E-05*T**3-19678357*T**(-1);
      1508.15  Y  -5397.314+192.336215*T-38.5075*T*LN(T);
      3600.00  N !
$ ------------------------------------------------------------------------------
$ Ni
$
$ FCC_A1 and LIQUID modified in unary 5.0 (slight change in upper T interval)
$ BCT_A5 added in unary 5.0
$
 PAR  G(FCC_A1,NI:VA),,                 +GHSERNI;                3000 N 91Din !
 PAR  TC(FCC_A1,NI:VA),,                  633.00;                3000 N 91Din !
 PAR  BM(FCC_A1,NI:VA),,                    0.52;                3000 N 91Din !
 PAR  G(BCC_A2,NI:VA),,                 +GHSERNI
             +8715.084-3.556*T;                                  3000 N 91Din !
 PAR  TC(BCC_A2,NI:VA),,                  575.00;                3000 N 91Din !
 PAR  BM(BCC_A2,NI:VA),,                    0.85;                3000 N 91Din !
 PAR  G(HCP_A3,NI:VA),,                 +GHSERNI+1046+1.255*T;   3000 N 91Din !
 PAR  TC(HCP_A3,NI:VA),,                  633.00;                3000 N 91Din !
 PAR  BM(HCP_A3,NI:VA),,                    0.52;                3000 N 91Din !
$PAR  G(BCT_A5,NI),,                    +GHSERNI+10023-4.556*T;  3000 N 99Gho !
$PAR  G(CUB_A13,NI:VA),,                +GHSERNI+2092;           3000 N 91Din !
$PAR  G(CBCC_A12,NI:VA),,               +GHSERNI+3556;           3000 N 91Din !
 PAR  G(LIQUID,NI),,                    +GLIQNI;                 3000 N 91Din !
$
 FUNCTION GHSERNI   298.15  -5179.159+117.854*T-22.096*T*LN(T)-0.0048407*T**2;
      1728.00  Y  -27840.62+279.134977*T-43.1*T*LN(T)+1.12754E+31*T**(-9);
      3000.00  N !
 FUNCTION GLIQNI    298.15  +16414.686-9.397*T+GHSERNI-3.82318E-21*T**7;
      1728.00  Y  -9549.817+268.597977*T-43.1*T*LN(T);
      3000.00  N !
 FUNCTION GBCCNI    298.15  +GHSERNI+8715.084-3.556*T;                 6000 N !
$ ------------------------------------------------------------------------------
$ Binary system
$
$ X. Su, W. Zhang, Z. Du, Rare Met., 15, 275-81(1996).
$
$ Checked against paper. Checked at 6000 K.
$
$ No fcc, bcc or hcp interactions included in the paper. In SGSOL +100000 is
$ used, but this is not necessary.
$
$ The phase diagram looks ok, but there are large differences in invariant
$ temperatures, up to 35 K in the Gd-rich part. This is a result of new unary
$ data for Gd. The present phase diagram matches that in sgsol_Dec16c.
$
$ GdNi2 and GdNi3 are not stable at 200 K.
$
$ There is an inverse miscibility gap with a minimum at 4943 K and x(Ni)=0.35.
$
 PAR  L(LIQUID,GD,NI;0),,               -145786+44.1425*T;,,          N 96Su !
 PAR  L(LIQUID,GD,NI;1),,               +46608.5-5.4013*T;,,          N 96Su !
$
 PAR  G(GD3NI_D011,GD:NI),,             +3*GHSERGD+GHSERNI
             -56780-1.3596*T;,,                                       N 96Su !
 PAR  G(GD3NI2,GD:NI),,                 +3*GHSERGD+2*GHSERNI
             -112393+1.6792*T;,,                                      N 96Su !
 PAR  G(GDNI_B33,GD:NI),,               +GHSERGD+GHSERNI
             -51436-2.0408*T;,,                                       N 96Su !
 PAR  G(GDNI2_C15,GD:NI),,              +GHSERGD+2*GHSERNI
             -82940+4.0538*T;,,                                       N 96Su !
 PAR  G(GDNI3,GD:NI),,                  +GHSERGD+3*GHSERNI
             -115074+13.258*T;,,                                      N 96Su !
 PAR  G(GD2NI7,GD:NI),,                 +2*GHSERGD+7*GHSERNI
             -262604+36.7803*T;,,                                     N 96Su !
 PAR  G(GDNI4,GD:NI),,                  +GHSERGD+4*GHSERNI
             -143273+21.1332*T;,,                                     N 96Su !
 PAR  G(GDNI5_D2D,GD:NI),,              +GHSERGD+5*GHSERNI
             -163715+25.0853*T;,,                                     N 96Su !
 PAR  G(GD2NI17,GD:NI),,                +2*GHSERGD+17*GHSERNI
             -358560+69.192*T;,,                                      N 96Su !
$ ------------------------------------------------------------------------------
$
$
 LIST-OF-REFERENCE
 NUMBER  SOURCE
  Null   'Unknown source'
  Same   'Same or similar interaction as in the corresponding stable phase'
  REFLAV 'Laves phase convention: G(LAVES,X:X)=+3*GHSERXX+15000'
  91Din  'A.T. Dinsdale, Calphad, 15, 317-425(1991).'
  95She2 'H. Shen, W. Zhang, G. Liu, R. Wang, Z. Du, Report F-95-02,
          University of Science and Technology, Beijing, May 1995,
          SGTE unary database V.3.0, 1996; Gd'
  96Su   'X. Su, W. Zhang, Z. Du, Rare Met., 15, 275-81(1996); Gd-Ni'
  99Gho  'G. Ghosh, Metall. Mater. Trans. A, 30A, 1481-94(1999),
          SGTE unary database V.5.0, 2009; Ni'
  00Zin  'M. Zinkevich, N. Mattern, H. J Seifert,
          J. Phase Equilib., 21, 385-94(2000),
          SGTE unary database V.4.4, 2001; Gd'
  03Cac  'G. Cacciamani, S. De Negri, A. Saccone, R. Ferro,
          Intermetallics, 11, 1135-51(2003); Gd'
!

File: data/databases/sgte-binary/GdO-14McM.tdb
$
$ Database for Gd-O from J.W. McMurray et al. 2014.
$
$ J.W. McMurray, D. Shin, B.W. Slone, T.M. Besmann,
$ J. Nucl. Mater., 452, 397-406(2014).
$
$ Dataset created 2018.07.15 by Bengt Hallstedt.
$ 2021.01.03: Modified for use with GES6.
$
$ Data from M. Zinkevich 2007 are used for Gd2O3 and this assessment could
$ just as well be attributed to 07Zin.
$
$ ------------------------------------------------------------------------------
 TEMP-LIM 298.15 6000.00 !
$
$ELEMENT NAME  REF. STATE               ATOMIC MASS H298-H0    S298    !
$
 ELEMENT /-   ELECTRON_GAS                0.0          0.0      0.0    ! 
 ELEMENT VA   VACUUM                      0.0          0.0      0.0    ! 
 ELEMENT GD   HCP_A3                    157.25      9087.648   68.0894 ! 
 ELEMENT O    1/2_MOLE_O2(G)             15.999     4341.0    102.52   ! 
$ ------------------------------------------------------------------------------
$ Species
$
 SPECIE  GD+3                               GD/+3 !
 SPECIE  GDO                                GD1O1 !
 SPECIE  O-2                                O/-2 !
 SPECIE  O2                                 O2 !
 SPECIE  O3                                 O3 !
$ ------------------------------------------------------------------------------
$ Phase definitions
$
 PHASE ION:Y % 2 1 1 !
 CONST ION:Y : GD+3 : O-2 VA : !
$
$ Fcc (cF4, Fm-3m) and MeX (cF8, Fm-3m)
$
 PHASE FCC_A1 %A 2 1 1 !
 CONST FCC_A1 : GD : VA : !
$
$ Bcc (cI2, Im-3m)
$
 PHASE BCC_A2 %B 2 1 3 !
 CONST BCC_A2 : GD : VA : !
$
$ Hcp (hP2, P6_3/mmc) and Me2X (NiAs-type, hP4, P6_3/mmc, B8_1)
$
 PHASE HCP_A3 %A 2 1 0.5 !
 CONST HCP_A3 : GD : VA : !
$
$ Prototype A-La2O3 (hP5, P-3m1)
$
 PHASE A_R2O3_D52:I % 2 2 3 !
 CONST A_R2O3_D52:I : GD+3 : O-2 : !
$
$ Prototype B-Sm2O3 (mC30, C2/m)
$
 PHASE B_R2O3:I % 2 2 3 !
 CONST B_R2O3:I : GD+3 : O-2 : !
$
$ Prototype Mn2O3 (cI80, Ia-3)
$
 PHASE C_R2O3_D53:I % 2 2 3 !
 CONST C_R2O3_D53:I : GD+3 : O-2 : !
$
$ Prototype H-La2O3 (hP10, P6_3/mmc)
$
 PHASE H_R2O3:I % 2 2 3 !
 CONST H_R2O3:I : GD+3 : O-2 : !
$
$ Prototype Nd2O3 (cI26, Im-3m)
$
 PHASE X_R2O3:I % 2 2 3 !
 CONST X_R2O3:I : GD+3 : O-2 : !
$
 PHASE GAS:G % 1 1 !
 CONST GAS:G : GD GDO O O2% O3 : !
$
 PHASE O2GAS % 1 1 !
 CONST O2GAS : O2 : !
$ ------------------------------------------------------------------------------
$ Defaults
$
 DEFINE-SYSTEM-DEFAULT ELEMENT 2 !
 DEFAULT-COM DEFINE_SYSTEM_ELEMENT VA /- !
 DEFAULT-COM REJECT_PHASE O2GAS !
 TYPE-DEF % SEQ * !
 TYPE-DEF A GES AMEND_PHASE_DESCRIPTION @ MAGNETIC -3 0.28 !
 TYPE-DEF B GES AMEND_PHASE_DESCRIPTION @ MAGNETIC -1 0.4 !
 FUNCTION ZERO      298.15  0;                                         6000 N !
 FUNCTION UN_ASS    298.15  0;                                         6000 N !
 FUNCTION R         298.15  +8.31451;                                  6000 N !
 FUNCTION RTLNP     298.15  +8.31451*T*LN(1E-05*P);                    6000 N !
$ ------------------------------------------------------------------------------
$ Element data
$ ------------------------------------------------------------------------------
$ Gd
$
$ HCP_A3, BCC_A2 and LIQUID revised in unary 3.0
$ Small correction made to top two temperature ranges of bcc_A2 to ensure 
$ continuity in Gibbs energy, AD, Dec 2002
$ FCC_A1 added in unary 4.4
$
$ FCC_A1 from 03Cac not included in unary
$
 PAR  G(HCP_A3,GD:VA)           200.00  +GHSERGD;                3600 N 95She2 !
 PAR  TC(HCP_A3,GD:VA)          200.00    293.4;                 3600 N 95She2 !
 PAR  BM(HCP_A3,GD:VA)          200.00      3.0;                 3600 N 95She2 !
$PAR  TC(HCP_A3,GD:VA)          200.00    291.8;                 3600 N 91Din !
$PAR  BMAGN(HCP_A3,GD:VA)       200.00      3.0;                 3600 N 91Din !
 PAR  G(FCC_A1,GD:VA)           200.00  +GHSERGD+500;            3600 N 00Zin !
$PAR  G(FCC_A1,GD:VA)           200.00  +GHSERGD
$            +1800-0.831451*T;                                   3600 N 03Cac !
 PAR  G(BCC_A2,GD:VA)           200.00  +GBCCGD;                 3600 N 95She2 !
$PAR  G(LIQUID,GD)              200.00  +GLIQGD;                 3600 N 95She2 !
$
 PAR  G(ION,GD+3:VA),,                  +GLIQGD;                 3600 N 95She2 !
$
 PAR  G(GAS,GD),,                       +F9730T+RTLNP;,,              N 94SUB !
$
 FUNCTION GHSERGD   200.00  -6834.5855+97.13101*T-24.7214131*T*LN(T)
       -0.00285240521*T**2-3.14674076E-07*T**3-8665.73348*T**(-1);
      1000.00  Y  -6483.25362+95.6919924*T-24.6598297*T*LN(T)
       -0.00185225011*T**2-6.61211607E-07*T**3;
      1508.15  Y  -123124.992+699.125537*T-101.800197*T*LN(T)
       +0.0150644246*T**2-6.39165948E-07*T**3+29356890.3*T**(-1);
      3600.00  N !
 FUNCTION GBCCGD    200.00  +3233.80866-2.11184585*T+GHSERGD;
      1000.00  Y  +152792.743-1349.58873*T+180.097094*T*LN(T)
       -0.119550229*T**2+1.17915728E-05*T**3-22038836*T**(-1);
      1508.15  Y  -15783.7618+202.222183*T-38.960425*T*LN(T);
      1586.15  Y  -19850.5562+224.818035*T-41.904333*T*LN(T)
       +8.58222759E-04*T**2-3.77570269E-08*T**3+995428.573*T**(-1);
      3600.00  N !
 FUNCTION GLIQGD    200.00  +13060.0262-8.32179974*T+GHSERGD;
      1000.00  Y  +146262.037-1208.70685*T+159.352082*T*LN(T)
       -0.108247135*T**2+1.06945505E-05*T**3-19678357*T**(-1);
      1508.15  Y  -5397.314+192.336215*T-38.5075*T*LN(T);
      3600.00  N !
$ Gd(g)
 FUNCTION F9730T    298.15  +389263.308+12.0310123*T-31.09667*T*LN(T)
       +0.0043744995*T**2-3.89921333E-07*T**3+51343.7*T**(-1);
       900.00  Y  +394013.061-20.8136257*T-26.77322*T*LN(T)
       +0.0035990595*T**2-5.867165E-07*T**3-746813*T**(-1);
      2000.00  Y  +446189.988-312.145001*T+11.50177*T*LN(T)
       -0.00917368*T**2+2.31208667E-07*T**3-14377915*T**(-1);
      4300.00  Y  +314516.395-4.49008146*T-24.02177*T*LN(T)
       -0.00529332*T**2+1.6610595E-07*T**3+72305750*T**(-1);
      6600.00  Y  -157617.484+985.460517*T-137.2938*T*LN(T)
       +0.00680942*T**2-7.67351667E-08*T**3+4.422428E+08*T**(-1);
     10000.00  N !
$ ------------------------------------------------------------------------------
$ O
$
$ GHSEROO modified in unary 3.0
$
 PAR  G(O2GAS,O2),,                     +2*GHSEROO+RTLNP;,,           N 91Din !
$
 PAR  G(GAS,O),,                        +F7397T+RTLNP;,,              N 92SUB !
 PAR  G(GAS,O2),,                       +2*GHSEROO+RTLNP;,,           N 91Din !
 PAR  G(GAS,O3),,                       +F7683T+RTLNP;,,              N 92SUB !
$
$ 1/2 O2(g)
 FUNCTION GHSEROO   298.15  -3480.87-25.503038*T-11.1355*T*LN(T)
       -0.005098875*T**2+6.61845833E-07*T**3-38365*T**(-1);
      1000.00  Y  -6568.763+12.659879*T-16.8138*T*LN(T)
       -5.957975E-04*T**2+6.781E-09*T**3+262905*T**(-1);
      3300.00  Y  -13986.728+31.259624*T-18.9536*T*LN(T)
       -4.25243E-04*T**2+1.0721E-08*T**3+4383200*T**(-1);
      6000.00  N !
$ O(g)
 FUNCTION F7397T    298.15  +243206.529-42897.0876*T**(-1)-20.7513421*T
       -21.0155542*T*LN(T)+1.26870532E-04*T**2-1.23131285E-08*T**3;
      2950.00  Y  +252301.473-3973170.33*T**(-1)-51.974853*T
       -17.2118798*T*LN(T)-5.41356254E-04*T**2+7.64520703E-09*T**3;
      6000.00  N !
$ O3(g)
 FUNCTION F7683T    298.15  +133772.042-11328.9959*T**(-1)-84.8602165*T
       -19.8314069*T*LN(T)-0.0392015696*T**2+7.90727187E-06*T**3;  
       600.00  Y  +120765.524+997137.156*T**(-1)+120.113376*T
       -51.8410152*T*LN(T)-0.00353983136*T**2+3.20640143E-07*T**3;
      1500.00  Y  +115412.196+1878139.02*T**(-1)+164.679664*T
       -58.069736*T*LN(T)-2.84399032E-04*T**2+5.95650279E-10*T**3;
      6000.00  N !
$ ------------------------------------------------------------------------------
$ Binary system
$
$ J.W. McMurray, D. Shin, B.W. Slone, T.M. Besmann,
$ J. Nucl. Mater., 452, 397-406(2014).
$
$ Checked against paper. Checked at 6000 K.
$
$ Data from M. Zinkevich 2007 are used for Gd2O3 and this assessment could
$ just as well be attributed to 07Zin.
$
 PAR  G(ION,GD+3:O-2),,                 +GGD2O3LQ;,,                  N 07Zin !
$
 PAR  G(C_R2O3_D53,GD+3:O-2),,          +GGD2O3C;,,                   N 07Zin !
 PAR  G(B_R2O3,GD+3:O-2),,              +GGD2O3B;,,                   N 07Zin !
 PAR  G(A_R2O3_D52,GD+3:O-2),,          +GGD2O3A;,,                   N 07Zin !
 PAR  G(H_R2O3,GD+3:O-2),,              +GGD2O3H;,,                   N 07Zin !
 PAR  G(X_R2O3,GD+3:O-2),,              +GGD2O3X;,,                   N 07Zin !
$
 PAR  G(GAS,GDO),,                      +F9749T+RTLNP;,,              N 94SUB !
$
 FUNCTION GGD2O3C   298.15  -1868812+660.0623*T-119.1688*T*LN(T)
       -0.006438*T**2+772000*T**(-1);
      6000.00  N !
 FUNCTION GGD2O3B   298.15  -1858111+620.0992*T-114.534*T*LN(T)
       -0.007203*T**2+540000*T**(-1);
      6000.00  N !
 FUNCTION GGD2O3A   298.15  +GGD2O3B+6300-2.579*T;                     6000 N !
 FUNCTION GGD2O3H   298.15  +GGD2O3B+41000-16.565*T;                   6000 N !
 FUNCTION GGD2O3X   298.15  +GGD2O3B+53031-21.134*T;                   6000 N !
 FUNCTION GGD2O3LQ  298.15  +GGD2O3B+124733-47.759*T;                  6000 N !
$ GdO(g)
 FUNCTION F9749T    298.15  -79547.3838-76.3472253*T-25.3179*T*LN(T)
       -0.013296715*T**2+2.05700833E-06*T**3+18171.875*T**(-1);
       900.00  Y  -92370.8134+73.5316137*T-47.46628*T*LN(T)
       +0.0036947135*T**2-3.855385E-07*T**3+1409442*T**(-1);
      2600.00  Y  -45510.4029-178.972915*T-14.59652*T*LN(T)
       -0.006293445*T**2+1.72757333E-07*T**3-10672460*T**(-1);
      5500.00  Y  -248091.81+347.006*T-76.49165*T*LN(T)
       +0.002123087*T**2-4.17754167E-08*T**3+1.1410195E+08*T**(-1);
      6000.00  N !
$ ------------------------------------------------------------------------------
$
$
 LIST-OF-REFERENCE
 NUMBER  SOURCE
  Null   'Unknown source'
  COST   'COST 507 database'
  91Din  'A.T. Dinsdale, Calphad, 15, 317-425(1991).'
  92SUB  'SGTE Substance Database, version 1992'
  94SUB  'SGTE Substance Database, version 1994'
  95She2 'H. Shen, W. Zhang, G. Liu, R. Wang, Z. Du, Report F-95-02,
          University of Science and Technology, Beijing, May 1995,
          SGTE unary database V.3.0, 1996; Gd'
  00Zin  'M. Zinkevich, N. Mattern, H. J Seifert,
          J. Phase Equilib., 21, 385-94(2000),
          SGTE unary database V.4.4, 2001; Gd'
  03Cac  'G. Cacciamani, S. De Negri, A. Saccone, R. Ferro,
          Intermetallics, 11, 1135-51(2003); Gd'
  07Zin  'M. Zinkevich, Prog. Mater. Sci., 52, 597-647(2007); Gd-O'
  14McM  'J.W. McMurray, D. Shin, B.W. Slone, T.M. Besmann,
          J. Nucl. Mater., 452, 397-406(2014); Gd-O'
!

File: data/databases/sgte-binary/GdO-23Nak.tdb
$
$ Database for Gd-O from R. Nakazawa et al. 2023.
$
$ R. Nakazawa, A. Itoh, S. Yasui, M. Kurata, Y. Kobayashi,
$ Calphad, 83, 102636(2023).
$
$ Dataset created 2024.02.08 by Bengt Hallstedt.
$
$ Modified from 07Zin/14McM using own data on the Gd2O3 liquidus.
$
$ ------------------------------------------------------------------------------
 TEMP-LIM 298.15 6000.00 !
$
$ELEMENT NAME  REF. STATE               ATOMIC MASS H298-H0    S298    !
$
 ELEMENT /-   ELECTRON_GAS                0.0          0.0      0.0    ! 
 ELEMENT VA   VACUUM                      0.0          0.0      0.0    ! 
 ELEMENT GD   HCP_A3                    157.25      9087.648   68.0894 ! 
 ELEMENT O    1/2_MOLE_O2(G)             15.999     4341.0    102.52   ! 
$ ------------------------------------------------------------------------------
$ Species
$
 SPECIE  GD+3                               GD/+3 !
 SPECIE  GDO                                GD1O1 !
 SPECIE  O-2                                O/-2 !
 SPECIE  O2                                 O2 !
 SPECIE  O3                                 O3 !
$ ------------------------------------------------------------------------------
$ Phase definitions
$
 PHASE ION:Y % 2 1 1 !
 CONST ION:Y : GD+3 : O-2 VA : !
$
$ Fcc (cF4, Fm-3m) and MeX (cF8, Fm-3m)
$
 PHASE FCC_A1 %A 2 1 1 !
 CONST FCC_A1 : GD : VA : !
$
$ Bcc (cI2, Im-3m)
$
 PHASE BCC_A2 %B 2 1 3 !
 CONST BCC_A2 : GD : VA : !
$
$ Hcp (hP2, P6_3/mmc) and Me2X (NiAs-type, hP4, P6_3/mmc, B8_1)
$
 PHASE HCP_A3 %A 2 1 0.5 !
 CONST HCP_A3 : GD : VA : !
$
$ Prototype A-La2O3 (hP5, P-3m1)
$
 PHASE A_R2O3_D52:I % 2 2 3 !
 CONST A_R2O3_D52:I : GD+3 : O-2 : !
$
$ Prototype B-Sm2O3 (mC30, C2/m)
$
 PHASE B_R2O3:I % 2 2 3 !
 CONST B_R2O3:I : GD+3 : O-2 : !
$
$ Prototype Mn2O3 (cI80, Ia-3)
$
 PHASE C_R2O3_D53:I % 2 2 3 !
 CONST C_R2O3_D53:I : GD+3 : O-2 : !
$
$ Prototype H-La2O3 (hP10, P6_3/mmc)
$
 PHASE H_R2O3:I % 2 2 3 !
 CONST H_R2O3:I : GD+3 : O-2 : !
$
$ Prototype Nd2O3 (cI26, Im-3m)
$
 PHASE X_R2O3:I % 2 2 3 !
 CONST X_R2O3:I : GD+3 : O-2 : !
$
 PHASE GAS:G % 1 1 !
 CONST GAS:G : GD GDO O O2% O3 : !
$
 PHASE O2GAS % 1 1 !
 CONST O2GAS : O2 : !
$ ------------------------------------------------------------------------------
$ Defaults
$
 DEFINE-SYSTEM-DEFAULT ELEMENT 2 !
 DEFAULT-COM DEFINE_SYSTEM_ELEMENT VA /- !
 DEFAULT-COM REJECT_PHASE O2GAS !
 TYPE-DEF % SEQ * !
 TYPE-DEF A GES AMEND_PHASE_DESCRIPTION @ MAGNETIC -3 0.28 !
 TYPE-DEF B GES AMEND_PHASE_DESCRIPTION @ MAGNETIC -1 0.4 !
 FUNCTION ZERO      298.15  0;                                         6000 N !
 FUNCTION UN_ASS    298.15  0;                                         6000 N !
 FUNCTION R         298.15  +8.31451;                                  6000 N !
 FUNCTION RTLNP     298.15  +8.31451*T*LN(1E-05*P);                    6000 N !
$ ------------------------------------------------------------------------------
$ Element data
$ ------------------------------------------------------------------------------
$ Gd
$
$ HCP_A3, BCC_A2 and LIQUID revised in unary 3.0
$ Small correction made to top two temperature ranges of bcc_A2 to ensure 
$ continuity in Gibbs energy, AD, Dec 2002
$ FCC_A1 added in unary 4.4
$
$ FCC_A1 from 03Cac not included in unary
$
 PAR  G(HCP_A3,GD:VA)           200.00  +GHSERGD;                3600 N 95She2 !
 PAR  TC(HCP_A3,GD:VA)          200.00    293.4;                 3600 N 95She2 !
 PAR  BM(HCP_A3,GD:VA)          200.00      3.0;                 3600 N 95She2 !
$PAR  TC(HCP_A3,GD:VA)          200.00    291.8;                 3600 N 91Din !
$PAR  BMAGN(HCP_A3,GD:VA)       200.00      3.0;                 3600 N 91Din !
 PAR  G(FCC_A1,GD:VA)           200.00  +GHSERGD+500;            3600 N 00Zin !
$PAR  G(FCC_A1,GD:VA)           200.00  +GHSERGD
$            +1800-0.831451*T;                                   3600 N 03Cac !
 PAR  G(BCC_A2,GD:VA)           200.00  +GBCCGD;                 3600 N 95She2 !
$PAR  G(LIQUID,GD)              200.00  +GLIQGD;                 3600 N 95She2 !
$
 PAR  G(ION,GD+3:VA),,                  +GLIQGD;                 3600 N 95She2 !
$
 PAR  G(GAS,GD),,                       +F9730T+RTLNP;,,              N 94SUB !
$
 FUNCTION GHSERGD   200.00  -6834.5855+97.13101*T-24.7214131*T*LN(T)
       -0.00285240521*T**2-3.14674076E-07*T**3-8665.73348*T**(-1);
      1000.00  Y  -6483.25362+95.6919924*T-24.6598297*T*LN(T)
       -0.00185225011*T**2-6.61211607E-07*T**3;
      1508.15  Y  -123124.992+699.125537*T-101.800197*T*LN(T)
       +0.0150644246*T**2-6.39165948E-07*T**3+29356890.3*T**(-1);
      3600.00  N !
 FUNCTION GBCCGD    200.00  +3233.80866-2.11184585*T+GHSERGD;
      1000.00  Y  +152792.743-1349.58873*T+180.097094*T*LN(T)
       -0.119550229*T**2+1.17915728E-05*T**3-22038836*T**(-1);
      1508.15  Y  -15783.7618+202.222183*T-38.960425*T*LN(T);
      1586.15  Y  -19850.5562+224.818035*T-41.904333*T*LN(T)
       +8.58222759E-04*T**2-3.77570269E-08*T**3+995428.573*T**(-1);
      3600.00  N !
 FUNCTION GLIQGD    200.00  +13060.0262-8.32179974*T+GHSERGD;
      1000.00  Y  +146262.037-1208.70685*T+159.352082*T*LN(T)
       -0.108247135*T**2+1.06945505E-05*T**3-19678357*T**(-1);
      1508.15  Y  -5397.314+192.336215*T-38.5075*T*LN(T);
      3600.00  N !
$ Gd(g)
 FUNCTION F9730T    298.15  +389263.308+12.0310123*T-31.09667*T*LN(T)
       +0.0043744995*T**2-3.89921333E-07*T**3+51343.7*T**(-1);
       900.00  Y  +394013.061-20.8136257*T-26.77322*T*LN(T)
       +0.0035990595*T**2-5.867165E-07*T**3-746813*T**(-1);
      2000.00  Y  +446189.988-312.145001*T+11.50177*T*LN(T)
       -0.00917368*T**2+2.31208667E-07*T**3-14377915*T**(-1);
      4300.00  Y  +314516.395-4.49008146*T-24.02177*T*LN(T)
       -0.00529332*T**2+1.6610595E-07*T**3+72305750*T**(-1);
      6600.00  Y  -157617.484+985.460517*T-137.2938*T*LN(T)
       +0.00680942*T**2-7.67351667E-08*T**3+4.422428E+08*T**(-1);
     10000.00  N !
$ ------------------------------------------------------------------------------
$ O
$
$ GHSEROO modified in unary 3.0
$
 PAR  G(O2GAS,O2),,                     +2*GHSEROO+RTLNP;,,           N 91Din !
$
 PAR  G(GAS,O),,                        +F7397T+RTLNP;,,              N 92SUB !
 PAR  G(GAS,O2),,                       +2*GHSEROO+RTLNP;,,           N 91Din !
 PAR  G(GAS,O3),,                       +F7683T+RTLNP;,,              N 92SUB !
$
$ 1/2 O2(g)
 FUNCTION GHSEROO   298.15  -3480.87-25.503038*T-11.1355*T*LN(T)
       -0.005098875*T**2+6.61845833E-07*T**3-38365*T**(-1);
      1000.00  Y  -6568.763+12.659879*T-16.8138*T*LN(T)
       -5.957975E-04*T**2+6.781E-09*T**3+262905*T**(-1);
      3300.00  Y  -13986.728+31.259624*T-18.9536*T*LN(T)
       -4.25243E-04*T**2+1.0721E-08*T**3+4383200*T**(-1);
      6000.00  N !
$ O(g)
 FUNCTION F7397T    298.15  +243206.529-42897.0876*T**(-1)-20.7513421*T
       -21.0155542*T*LN(T)+1.26870532E-04*T**2-1.23131285E-08*T**3;
      2950.00  Y  +252301.473-3973170.33*T**(-1)-51.974853*T
       -17.2118798*T*LN(T)-5.41356254E-04*T**2+7.64520703E-09*T**3;
      6000.00  N !
$ O3(g)
 FUNCTION F7683T    298.15  +133772.042-11328.9959*T**(-1)-84.8602165*T
       -19.8314069*T*LN(T)-0.0392015696*T**2+7.90727187E-06*T**3;  
       600.00  Y  +120765.524+997137.156*T**(-1)+120.113376*T
       -51.8410152*T*LN(T)-0.00353983136*T**2+3.20640143E-07*T**3;
      1500.00  Y  +115412.196+1878139.02*T**(-1)+164.679664*T
       -58.069736*T*LN(T)-2.84399032E-04*T**2+5.95650279E-10*T**3;
      6000.00  N !
$ ------------------------------------------------------------------------------
$ Binary system
$
$ R. Nakazawa, A. Itoh, S. Yasui, M. Kurata, Y. Kobayashi,
$ Calphad, 83, 102636(2023).
$
$ Checked against paper and author's tdb. Checked at 6000 K.
$
$ Modified from 07Zin/14McM using own data on the Gd2O3 liquidus.
$
 PAR  G(ION,GD+3:O-2),,                 +GGD2O3LQ;,,                  N 07Zin !
 PAR  L(ION,GD+3:O-2,VA;0),,            +46438;,,                     N 23Nak !
 PAR  L(ION,GD+3:O-2,VA;1),,            -29606;,,                     N 23Nak !
$
 PAR  G(C_R2O3_D53,GD+3:O-2),,          +GGD2O3C;,,                   N 07Zin !
 PAR  G(B_R2O3,GD+3:O-2),,              +GGD2O3B;,,                   N 07Zin !
 PAR  G(A_R2O3_D52,GD+3:O-2),,          +GGD2O3A;,,                   N 07Zin !
 PAR  G(H_R2O3,GD+3:O-2),,              +GGD2O3H;,,                   N 07Zin !
 PAR  G(X_R2O3,GD+3:O-2),,              +GGD2O3X;,,                   N 07Zin !
$
 PAR  G(GAS,GDO),,                      +F9749T+RTLNP;,,              N 94SUB !
$
 FUNCTION GGD2O3C   298.15  -1868812+660.0623*T-119.1688*T*LN(T)
       -0.006438*T**2+772000*T**(-1);
      6000.00  N !
 FUNCTION GGD2O3B   298.15  -1858111+620.0992*T-114.534*T*LN(T)
       -0.007203*T**2+540000*T**(-1);
      6000.00  N !
 FUNCTION GGD2O3A   298.15  +GGD2O3B+6300-2.579*T;                     6000 N !
 FUNCTION GGD2O3H   298.15  +GGD2O3B+41000-16.565*T;                   6000 N !
 FUNCTION GGD2O3X   298.15  +GGD2O3B+53031-21.134*T;                   6000 N !
 FUNCTION GGD2O3LQ  298.15  +GGD2O3B+124733-47.759*T;                  6000 N !
$ GdO(g)
 FUNCTION F9749T    298.15  -79547.3838-76.3472253*T-25.3179*T*LN(T)
       -0.013296715*T**2+2.05700833E-06*T**3+18171.875*T**(-1);
       900.00  Y  -92370.8134+73.5316137*T-47.46628*T*LN(T)
       +0.0036947135*T**2-3.855385E-07*T**3+1409442*T**(-1);
      2600.00  Y  -45510.4029-178.972915*T-14.59652*T*LN(T)
       -0.006293445*T**2+1.72757333E-07*T**3-10672460*T**(-1);
      5500.00  Y  -248091.81+347.006*T-76.49165*T*LN(T)
       +0.002123087*T**2-4.17754167E-08*T**3+1.1410195E+08*T**(-1);
      6000.00  N !
$ ------------------------------------------------------------------------------
$
$
 LIST-OF-REFERENCE
 NUMBER  SOURCE
  Null   'Unknown source'
  COST   'COST 507 database'
  91Din  'A.T. Dinsdale, Calphad, 15, 317-425(1991).'
  92SUB  'SGTE Substance Database, version 1992'
  94SUB  'SGTE Substance Database, version 1994'
  95She2 'H. Shen, W. Zhang, G. Liu, R. Wang, Z. Du, Report F-95-02,
          University of Science and Technology, Beijing, May 1995,
          SGTE unary database V.3.0, 1996; Gd'
  00Zin  'M. Zinkevich, N. Mattern, H. J Seifert,
          J. Phase Equilib., 21, 385-94(2000),
          SGTE unary database V.4.4, 2001; Gd'
  03Cac  'G. Cacciamani, S. De Negri, A. Saccone, R. Ferro,
          Intermetallics, 11, 1135-51(2003); Gd'
  07Zin  'M. Zinkevich, Prog. Mater. Sci., 52, 597-647(2007); Gd-O'
  14McM  'J.W. McMurray, D. Shin, B.W. Slone, T.M. Besmann,
          J. Nucl. Mater., 452, 397-406(2014); Gd-O'
  23Nak  'R. Nakazawa, A. Itoh, S. Yasui, M. Kurata, Y. Kobayashi,
          Calphad, 83, 102636(2023); Gd-O'
!

File: data/databases/sgte-binary/GdPb-13Cui.tdb
$
$ Database for Gd-Pb from J. Cui et al. 2013.
$
$ J. Cui, C. Guo, C. Li, Z. Du, Calphad, 42, 1-5(2013).
$
$ Dataset created 2018.06.23 by Bengt Hallstedt.
$ 2021.01.03: Modified for use with GES6.
$
$ Both a substitutional and an associate model for the liquid are presented.
$ The substitutional model does not match liquidus data well, so only the
$ associate model is considered. However, the associate selected, Gd5Pb3,
$ is probably too large.
$
$ Far too many and too large parameters are used for the liquid.
$
$ The parameter table contains many misprints.
$
$ ------------------------------------------------------------------------------
 TEMP-LIM 298.15 6000.00 !
$
$ELEMENT NAME  REF. STATE               ATOMIC MASS H298-H0    S298    !
$
 ELEMENT VA   VACUUM                      0.0          0.0      0.0    ! 
 ELEMENT GD   HCP_A3                    157.25      9087.648   68.0894 ! 
 ELEMENT PB   FCC_A1                    207.2       6870.      64.80   ! 
$ ------------------------------------------------------------------------------
$ Species
$
 SPECIE  GD5PB3                             GD5PB3 !
$ ------------------------------------------------------------------------------
$ Phase definitions
$
 PHASE LIQUID:L % 1 1 !
 CONST LIQUID:L : GD GD5PB3 PB : !
$
$ Fcc (cF4, Fm-3m) and MeX (cF8, Fm-3m)
$
 PHASE FCC_A1 %A 2 1 1 !
 CONST FCC_A1 : GD PB% : VA : !
$
$ Bcc (cI2, Im-3m)
$
 PHASE BCC_A2 %B 2 1 3 !
 CONST BCC_A2 : GD% PB : VA : !
$
$ Hcp (hP2, P6_3/mmc) and Me2X (NiAs-type, hP4, P6_3/mmc, B8_1)
$
 PHASE HCP_A3 %A 2 1 0.5 !
 CONST HCP_A3 : GD% PB : VA : !
$
$ Prototype Mn5Si3 (hP16, P6_3/mcm)
$
 PHASE GD5PB3_D88 % 2 5 3 !
 CONST GD5PB3_D88 : GD : PB : !
$
$ Prototype Ge4Sm5 (oP36, Pnma)
$
 PHASE GD5PB4_LT % 2 5 4 !
 CONST GD5PB4_LT : GD : PB : !
$
$ unknown structure 
$
 PHASE GD5PB4_HT % 2 5 4 !
 CONST GD5PB4_HT : GD : PB : !
$
$ unknown structure
$
 PHASE GD11PB10 % 2 11 10 !
 CONST GD11PB10 : GD : PB : !
$
$ unknown structure
$
 PHASE GD6PB7 % 2 6 7 !
 CONST GD6PB7 : GD : PB : !
$
$ unknown structure
$
 PHASE GDPB2 % 2 1 2 !
 CONST GDPB2 : GD : PB : !
$
$ Prototype AuCu3 (cP4, Pm-3m)
$
 PHASE GDPB3_L12 % 2 1 3 !
 CONST GDPB3_L12 : GD : PB : !
$ ------------------------------------------------------------------------------
$ Defaults
$
 DEFINE-SYSTEM-DEFAULT ELEMENT 2 !
 DEFAULT-COM DEFINE_SYSTEM_ELEMENT VA !
 TYPE-DEF % SEQ * !
 TYPE-DEF A GES AMEND_PHASE_DESCRIPTION @ MAGNETIC -3 0.28 !
 TYPE-DEF B GES AMEND_PHASE_DESCRIPTION @ MAGNETIC -1 0.4 !
 FUNCTION ZERO      298.15  0;                                         6000 N !
 FUNCTION UN_ASS    298.15  0;                                         6000 N !
 FUNCTION R         298.15  +8.31451;                                  6000 N !
$ ------------------------------------------------------------------------------
$ Element data
$ ------------------------------------------------------------------------------
$ Gd
$
$ HCP_A3, BCC_A2 and LIQUID revised in unary 3.0
$ Small correction made to top two temperature ranges of bcc_A2 to ensure 
$ continuity in Gibbs energy, AD, Dec 2002
$ FCC_A1 added in unary 4.4
$
$ FCC_A1 from 03Cac not included in unary
$
 PAR  G(HCP_A3,GD:VA)           200.00  +GHSERGD;                3600 N 95She2 !
 PAR  TC(HCP_A3,GD:VA)          200.00    293.4;                 3600 N 95She2 !
 PAR  BM(HCP_A3,GD:VA)          200.00      3.0;                 3600 N 95She2 !
$PAR  TC(HCP_A3,GD:VA)          200.00    291.8;                 3600 N 91Din !
$PAR  BMAGN(HCP_A3,GD:VA)       200.00      3.0;                 3600 N 91Din !
 PAR  G(FCC_A1,GD:VA)           200.00  +GHSERGD+500;            3600 N 00Zin !
$PAR  G(FCC_A1,GD:VA)           200.00  +GHSERGD
$            +1800-0.831451*T;                                   3600 N 03Cac !
 PAR  G(BCC_A2,GD:VA)           200.00  +GBCCGD;                 3600 N 95She2 !
 PAR  G(LIQUID,GD)              200.00  +GLIQGD;                 3600 N 95She2 !
$
 FUNCTION GHSERGD   200.00  -6834.5855+97.13101*T-24.7214131*T*LN(T)
       -0.00285240521*T**2-3.14674076E-07*T**3-8665.73348*T**(-1);
      1000.00  Y  -6483.25362+95.6919924*T-24.6598297*T*LN(T)
       -0.00185225011*T**2-6.61211607E-07*T**3;
      1508.15  Y  -123124.992+699.125537*T-101.800197*T*LN(T)
       +0.0150644246*T**2-6.39165948E-07*T**3+29356890.3*T**(-1);
      3600.00  N !
 FUNCTION GBCCGD    200.00  +3233.80866-2.11184585*T+GHSERGD;
      1000.00  Y  +152792.743-1349.58873*T+180.097094*T*LN(T)
       -0.119550229*T**2+1.17915728E-05*T**3-22038836*T**(-1);
      1508.15  Y  -15783.7618+202.222183*T-38.960425*T*LN(T);
      1586.15  Y  -19850.5562+224.818035*T-41.904333*T*LN(T)
       +8.58222759E-04*T**2-3.77570269E-08*T**3+995428.573*T**(-1);
      3600.00  N !
 FUNCTION GLIQGD    200.00  +13060.0262-8.32179974*T+GHSERGD;
      1000.00  Y  +146262.037-1208.70685*T+159.352082*T*LN(T)
       -0.108247135*T**2+1.06945505E-05*T**3-19678357*T**(-1);
      1508.15  Y  -5397.314+192.336215*T-38.5075*T*LN(T);
      3600.00  N !
$ ------------------------------------------------------------------------------
$ Pb
$
$ RHOMBOHEDRAL_A7 and TETRAGONAL_A6 added in unary 3.0
$ RHOMBOHEDRAL_A7, TETRAGONAL_A6 and TET_ALPHA1_A6 revised in unary 4.1
$ RHOMBO_A10 added in unary 5.0
$
 PAR  G(FCC_A1,PB:VA),,                 +GHSERPB;                2100 N 91Din !
 PAR  G(BCC_A2,PB:VA),,                 +GHSERPB+2400-1.1*T;     2100 N 91Din !
 PAR  G(HCP_A3,PB:VA),,                 +GHSERPB+300+T;          2100 N 91Din !
$PAR  G(BCT_A5,PB),,                    +GHSERPB+489+3.52*T;     2100 N 91Din !
$PAR  G(TETRAGONAL_A6,PB),,             +GHSERPB+4493.235;       2100 N 98Boa !
$PAR  G(TETRAGONAL_A6,PB),,             +GHSERPB+473.23+3.5531*T
$            -0.0396834*T*LN(T)+2.1489E-05*T**2;                 2100 N 96SGUN !
$PAR  G(TET_ALPHA1_A6,PB),,             +GHSERPB
$            +1903.3-2.0602*T;                                   2100 N 98Boa !
$PAR  G(TET_ALPHA1_A6,PB),,             +GHSERPB+183.2+0.45314*T
$            -0.0396834*T*LN(T)+2.149E-06*T**2;                  2100 N 91Din !
$PAR  G(RHOMBOHEDRAL_A7,PB),,           +GHSERPB+300+T;          2100 N 99SGUN !
$PAR  G(RHOMBOHEDRAL_A7,PB),,           +GHSERPB+4900+3.52*T;    2100 N 96SGUN !
$PAR  G(RHOMBO_A10,PB),,                +GHSERPB+10;             2100 N 09SGUN !
 PAR  G(LIQUID,PB),,                    +GLIQPB;                 2100 N 91Din !
$
 FUNCTION GHSERPB   298.15  -7650.085+101.700244*T-24.5242231*T*LN(T)
       -0.00365895*T**2-2.4395E-07*T**3;
       600.61  Y  -10531.095+154.243182*T-32.4913959*T*LN(T)
       +0.00154613*T**2+8.05448E+25*T**(-9);
      1200.00  Y  +4157.616+53.139072*T-18.9640637*T*LN(T)
       -0.002882943*T**2+9.8144E-08*T**3-2696755*T**(-1)+8.05448E+25*T**(-9);
      2100.00  N !
 FUNCTION GLIQPB    298.15  +4672.124-7.750683*T+GHSERPB-6.019E-19*T**7;
       600.61  Y  +4853.137-8.067136*T+GHSERPB-8.05448E+25*T**(-9);
      2100.00  N !
$ ------------------------------------------------------------------------------
$ Binary system
$
$ J. Cui, C. Guo, C. Li, Z. Du, Calphad, 42, 1-5(2013).
$
$ Checked against paper and author's tdb. Checked at 6000 K.
$
$ Both a substitutional and an associate model for the liquid are presented.
$ The substitutional model does not match liquidus data well, so only the
$ associate model is considered. However, the associate selected, Gd5Pb3,
$ is probably too large.
$
$ Far too many and too large parameters are used for the liquid.
$
$ The parameter table contains many misprints.
$
 PAR  G(LIQUID,GD5PB3),,                +5*GLIQGD+3*GLIQPB
             -318026+51.841*T;,,                                      N 13Cui !
 PAR  L(LIQUID,GD,PB;0),,               -28336;,,                     N 13Cui !
 PAR  L(LIQUID,GD,PB;1),,               -30000;,,                     N 13Cui !
 PAR  L(LIQUID,GD,GD5PB3;0),,           -75208+53.383*T;,,            N 13Cui !
 PAR  L(LIQUID,GD,GD5PB3;1),,           +604.2;,,                     N 13Cui !
 PAR  L(LIQUID,GD5PB3,PB;0),,           -53383.1-11.9470448*T;,,      N 13Cui !
 PAR  L(LIQUID,GD5PB3,PB;1),,           +59288.6-2.7623*T;,,          N 13Cui !
 PAR  L(LIQUID,GD5PB3,PB;2),,           -75744.7;,,                   N 13Cui !
$
 PAR  L(FCC_A1,GD,PB:VA;0),,            +UN_ASS;,,                    N !
 PAR  L(HCP_A3,GD,PB:VA;0),,            +UN_ASS;,,                    N !
$
 PAR  L(BCC_A2,GD,PB:VA;0),,            -36343.8;,,                   N 13Cui !
 PAR  L(BCC_A2,GD,PB:VA;1),,            -629.4;,,                     N 13Cui !
$
 PAR  G(GD5PB3_D88,GD:PB),,             +5*GHSERGD+3*GHSERPB
             -320804.8+21.6368*T;,,                                   N 13Cui !
 PAR  G(GD5PB4_LT,GD:PB),,              +5*GHSERGD+4*GHSERPB
             -423362.7+54.171*T;,,                                    N 13Cui !
 PAR  G(GD5PB4_HT,GD:PB),,              +5*GHSERGD+4*GHSERPB
             -377422.2+26.874*T;,,                                    N 13Cui !
 PAR  G(GD11PB10,GD:PB),,               +11*GHSERGD+10*GHSERPB
             -1053868.2+178.5987*T;,,                                 N 13Cui !
 PAR  G(GD6PB7,GD:PB),,                 +6*GHSERGD+7*GHSERPB
             -679221.4+145.301*T;,,                                   N 13Cui !
 PAR  G(GDPB2,GD:PB),,                  +GHSERGD+2*GHSERPB
             -146746.2+42.399*T;,,                                    N 13Cui !
 PAR  G(GDPB3_L12,GD:PB),,              +GHSERGD+3*GHSERPB
             -153119.2+40.9152*T;,,                                   N 13Cui !
$ ------------------------------------------------------------------------------
$
$
 LIST-OF-REFERENCE
 NUMBER  SOURCE
  Null   'Unknown source'
  Same   'Same or similar interaction as in the corresponding stable phase'
  REFLAV 'Laves phase convention: G(LAVES,X:X)=+3*GHSERXX+15000'
  91Din  'A.T. Dinsdale, Calphad, 15, 317-425(1991).'
  95She2 'H. Shen, W. Zhang, G. Liu, R. Wang, Z. Du, Report F-95-02,
          University of Science and Technology, Beijing, May 1995,
          SGTE unary database V.3.0, 1996; Gd'
  96SGUN 'SGTE unary database V.3.0, 1996.'
  98Boa  'D. Boa, I. Ansara, Thermochim. Acta, 314, 79-86(1998),
          SGTE unary database V.4.1, 1999; In, Pb'
  99SGUN 'SGTE unary database V.4.1, 1999.'
  00Zin  'M. Zinkevich, N. Mattern, H. J Seifert,
          J. Phase Equilib., 21, 385-94(2000),
          SGTE unary database V.4.4, 2001; Gd'
  03Cac  'G. Cacciamani, S. De Negri, A. Saccone, R. Ferro,
          Intermetallics, 11, 1135-51(2003); Gd'
  09SGUN 'SGTE unary database V.5.0, 2009.'
  13Cui  'J. Cui, C. Guo, C. Li, Z. Du, Calphad, 42, 1-5(2013); Gd-Pb'
!
