Repository: orchid-calphad/orchid-project.org

# orchid-project.org

Website and released data of **ORCHID** (Open Repository for CALPHAD Hypotheses, Intelligence, and Discovery),
served by GitHub Pages at https://orchid-project.org. Releases are archived on Zenodo (one DOI per version).

- `index.html`, `catalog/`, `best-practices.html` — static, self-contained pages (generated in the ORCHID tooling).
- `data/` — released data: catalog, redistributable TDB files, convex hulls. Licences: `data/LICENSES.md`, `data/NOTICE.md`.
- `llms.txt`, `data/croissant.json`, `CITATION.cff`, `.zenodo.json` — machine-readable metadata.

Only data with clear redistribution rights are published.

File: data/databases/sgte-binary/GdPb-14Idd.tdb
$
$ Database for Gd-Pb from A. Iddaoudi et al. 2014.
$
$ A. Iddaoudi, C. Servant, N. Selhaoui, S. Kardellass, K. Mahdouk, L. Bouirden,
$ J. Alloys Compd., 589, 192-99(2014).
$
$ Dataset created 2018.06.22 by Bengt Hallstedt.
$ 2021.01.03: Modified for use with GES6.
$
$ The hcp interaction seems quite improbable.
$
$ There is a huge hcp phase field above 2733 K.
$
$ Invariant equilibria differ by up to 2 K, probably because of insufficient
$ accuracy of the compound compositions.
$
$ ------------------------------------------------------------------------------
 TEMP-LIM 298.15 6000.00 !
$
$ELEMENT NAME  REF. STATE               ATOMIC MASS H298-H0    S298    !
$
 ELEMENT VA   VACUUM                      0.0          0.0      0.0    ! 
 ELEMENT GD   HCP_A3                    157.25      9087.648   68.0894 ! 
 ELEMENT PB   FCC_A1                    207.2       6870.      64.80   ! 
$ ------------------------------------------------------------------------------
$ Phase definitions
$
 PHASE LIQUID:L % 1 1 !
 CONST LIQUID:L : GD PB : !
$
$ Fcc (cF4, Fm-3m) and MeX (cF8, Fm-3m)
$
 PHASE FCC_A1 %A 2 1 1 !
 CONST FCC_A1 : GD PB% : VA : !
$
$ Bcc (cI2, Im-3m)
$
 PHASE BCC_A2 %B 2 1 3 !
 CONST BCC_A2 : GD% PB : VA : !
$
$ Hcp (hP2, P6_3/mmc) and Me2X (NiAs-type, hP4, P6_3/mmc, B8_1)
$
 PHASE HCP_A3 %A 2 1 0.5 !
 CONST HCP_A3 : GD% PB : VA : !
$
$ Prototype Mn5Si3 (hP16, P6_3/mcm)
$
 PHASE GD5PB3_D88 % 2 5 3 !
 CONST GD5PB3_D88 : GD% PB : PB : !
$
$ Prototype Ge4Sm5 (oP36, Pnma)
$
 PHASE GD5PB4_LT % 2 5 4 !
 CONST GD5PB4_LT : GD : PB : !
$
$ unknown structure 
$
 PHASE GD5PB4_HT % 2 5 4 !
 CONST GD5PB4_HT : GD : PB : !
$
$ unknown structure
$
 PHASE GD11PB10 % 2 11 10 !
 CONST GD11PB10 : GD : PB : !
$
$ unknown structure
$
 PHASE GD6PB7 % 2 6 7 !
 CONST GD6PB7 : GD : PB : !
$
$ unknown structure
$
 PHASE GDPB2 % 2 1 2 !
 CONST GDPB2 : GD : PB : !
$
$ Prototype AuCu3 (cP4, Pm-3m)
$
 PHASE GDPB3_L12 % 2 1 3 !
 CONST GDPB3_L12 : GD : PB : !
$ ------------------------------------------------------------------------------
$ Defaults
$
 DEFINE-SYSTEM-DEFAULT ELEMENT 2 !
 DEFAULT-COM DEFINE_SYSTEM_ELEMENT VA !
 TYPE-DEF % SEQ * !
 TYPE-DEF A GES AMEND_PHASE_DESCRIPTION @ MAGNETIC -3 0.28 !
 TYPE-DEF B GES AMEND_PHASE_DESCRIPTION @ MAGNETIC -1 0.4 !
 FUNCTION ZERO      298.15  0;                                         6000 N !
 FUNCTION UN_ASS    298.15  0;                                         6000 N !
 FUNCTION R         298.15  +8.31451;                                  6000 N !
$ ------------------------------------------------------------------------------
$ Element data
$ ------------------------------------------------------------------------------
$ Gd
$
$ HCP_A3, BCC_A2 and LIQUID revised in unary 3.0
$ Small correction made to top two temperature ranges of bcc_A2 to ensure 
$ continuity in Gibbs energy, AD, Dec 2002
$ FCC_A1 added in unary 4.4
$
$ FCC_A1 from 03Cac not included in unary
$
 PAR  G(HCP_A3,GD:VA)           200.00  +GHSERGD;                3600 N 95She2 !
 PAR  TC(HCP_A3,GD:VA)          200.00    293.4;                 3600 N 95She2 !
 PAR  BM(HCP_A3,GD:VA)          200.00      3.0;                 3600 N 95She2 !
$PAR  TC(HCP_A3,GD:VA)          200.00    291.8;                 3600 N 91Din !
$PAR  BMAGN(HCP_A3,GD:VA)       200.00      3.0;                 3600 N 91Din !
 PAR  G(FCC_A1,GD:VA)           200.00  +GHSERGD+500;            3600 N 00Zin !
$PAR  G(FCC_A1,GD:VA)           200.00  +GHSERGD
$            +1800-0.831451*T;                                   3600 N 03Cac !
 PAR  G(BCC_A2,GD:VA)           200.00  +GBCCGD;                 3600 N 95She2 !
 PAR  G(LIQUID,GD)              200.00  +GLIQGD;                 3600 N 95She2 !
$
 FUNCTION GHSERGD   200.00  -6834.5855+97.13101*T-24.7214131*T*LN(T)
       -0.00285240521*T**2-3.14674076E-07*T**3-8665.73348*T**(-1);
      1000.00  Y  -6483.25362+95.6919924*T-24.6598297*T*LN(T)
       -0.00185225011*T**2-6.61211607E-07*T**3;
      1508.15  Y  -123124.992+699.125537*T-101.800197*T*LN(T)
       +0.0150644246*T**2-6.39165948E-07*T**3+29356890.3*T**(-1);
      3600.00  N !
 FUNCTION GBCCGD    200.00  +3233.80866-2.11184585*T+GHSERGD;
      1000.00  Y  +152792.743-1349.58873*T+180.097094*T*LN(T)
       -0.119550229*T**2+1.17915728E-05*T**3-22038836*T**(-1);
      1508.15  Y  -15783.7618+202.222183*T-38.960425*T*LN(T);
      1586.15  Y  -19850.5562+224.818035*T-41.904333*T*LN(T)
       +8.58222759E-04*T**2-3.77570269E-08*T**3+995428.573*T**(-1);
      3600.00  N !
 FUNCTION GLIQGD    200.00  +13060.0262-8.32179974*T+GHSERGD;
      1000.00  Y  +146262.037-1208.70685*T+159.352082*T*LN(T)
       -0.108247135*T**2+1.06945505E-05*T**3-19678357*T**(-1);
      1508.15  Y  -5397.314+192.336215*T-38.5075*T*LN(T);
      3600.00  N !
$ ------------------------------------------------------------------------------
$ Pb
$
$ RHOMBOHEDRAL_A7 and TETRAGONAL_A6 added in unary 3.0
$ RHOMBOHEDRAL_A7, TETRAGONAL_A6 and TET_ALPHA1_A6 revised in unary 4.1
$ RHOMBO_A10 added in unary 5.0
$
 PAR  G(FCC_A1,PB:VA),,                 +GHSERPB;                2100 N 91Din !
 PAR  G(BCC_A2,PB:VA),,                 +GHSERPB+2400-1.1*T;     2100 N 91Din !
 PAR  G(HCP_A3,PB:VA),,                 +GHSERPB+300+T;          2100 N 91Din !
$PAR  G(BCT_A5,PB),,                    +GHSERPB+489+3.52*T;     2100 N 91Din !
$PAR  G(TETRAGONAL_A6,PB),,             +GHSERPB+4493.235;       2100 N 98Boa !
$PAR  G(TETRAGONAL_A6,PB),,             +GHSERPB+473.23+3.5531*T
$            -0.0396834*T*LN(T)+2.1489E-05*T**2;                 2100 N 96SGUN !
$PAR  G(TET_ALPHA1_A6,PB),,             +GHSERPB
$            +1903.3-2.0602*T;                                   2100 N 98Boa !
$PAR  G(TET_ALPHA1_A6,PB),,             +GHSERPB+183.2+0.45314*T
$            -0.0396834*T*LN(T)+2.149E-06*T**2;                  2100 N 91Din !
$PAR  G(RHOMBOHEDRAL_A7,PB),,           +GHSERPB+300+T;          2100 N 99SGUN !
$PAR  G(RHOMBOHEDRAL_A7,PB),,           +GHSERPB+4900+3.52*T;    2100 N 96SGUN !
$PAR  G(RHOMBO_A10,PB),,                +GHSERPB+10;             2100 N 09SGUN !
 PAR  G(LIQUID,PB),,                    +GLIQPB;                 2100 N 91Din !
$
 PAR  G(GD5PB3_D88,PB:PB),,             +8*GHSERPB+40000;,,           N 14Idd !
$
 FUNCTION GHSERPB   298.15  -7650.085+101.700244*T-24.5242231*T*LN(T)
       -0.00365895*T**2-2.4395E-07*T**3;
       600.61  Y  -10531.095+154.243182*T-32.4913959*T*LN(T)
       +0.00154613*T**2+8.05448E+25*T**(-9);
      1200.00  Y  +4157.616+53.139072*T-18.9640637*T*LN(T)
       -0.002882943*T**2+9.8144E-08*T**3-2696755*T**(-1)+8.05448E+25*T**(-9);
      2100.00  N !
 FUNCTION GLIQPB    298.15  +4672.124-7.750683*T+GHSERPB-6.019E-19*T**7;
       600.61  Y  +4853.137-8.067136*T+GHSERPB-8.05448E+25*T**(-9);
      2100.00  N !
$ ------------------------------------------------------------------------------
$ Binary system
$
$ A. Iddaoudi, C. Servant, N. Selhaoui, S. Kardellass, K. Mahdouk, L. Bouirden,
$ J. Alloys Compd., 589, 192-99(2014).
$
$ Checked against paper and author's tdb. Checked at 6000 K.
$
$ The hcp interaction seems quite improbable.
$
$ There is a huge hcp phase field above 2733 K.
$
$ Invariant equilibria differ by up to 2 K, probably because of insufficient
$ accuracy of the compound compositions.
$
 PAR  L(LIQUID,GD,PB;0),,               -136233+2.561*T;,,            N 14Idd !
 PAR  L(LIQUID,GD,PB;1),,               -35487+33.406*T;,,            N 14Idd !
 PAR  L(LIQUID,GD,PB;2),,               +36790-2.576*T;,,             N 14Idd !
$
 PAR  L(FCC_A1,GD,PB:VA;0),,            +UN_ASS;,,                    N !
 PAR  L(HCP_A3,GD,PB:VA;0),,            +15169-61.892*T;,,            N 14Idd !
$
 PAR  L(BCC_A2,GD,PB:VA;0),,            -65441-11.393*T;,,            N 14Idd !
 PAR  L(BCC_A2,GD,PB:VA;1),,            +975;,,                       N 14Idd !
$
 PAR  G(GD5PB3_D88,GD:PB),,             +5*GHSERGD+3*GHSERPB
             -384440+11.84*T;,,                                       N 14Idd !
 PAR  L(GD5PB3_D88,GD,PB:PB;0),,        -240+23.992*T;,,              N 14Idd !
 PAR  L(GD5PB3_D88,GD,PB:PB;1),,        -318752;,,                    N 14Idd !
$
 PAR  G(GD5PB4_LT,GD:PB),,              +5*GHSERGD+4*GHSERPB
             -488196+37.008*T;,,                                      N 14Idd !
 PAR  G(GD5PB4_HT,GD:PB),,              +5*GHSERGD+4*GHSERPB
             -486333+35.901*T;,,                                      N 14Idd !
 PAR  G(GD11PB10,GD:PB),,               +11*GHSERGD+10*GHSERPB
             -1200444+137.088*T;,,                                    N 14Idd !
 PAR  G(GD6PB7,GD:PB),,                 +6*GHSERGD+7*GHSERPB
             -817557+154.479*T;,,                                     N 14Idd !
 PAR  G(GDPB2,GD:PB),,                  +GHSERGD+2*GHSERPB
             -142689+19.311*T;,,                                      N 14Idd !
 PAR  G(GDPB3_L12,GD:PB),,              +GHSERGD+3*GHSERPB
             -140804+7.296*T;,,                                       N 14Idd !
$ ------------------------------------------------------------------------------
$
$
 LIST-OF-REFERENCE
 NUMBER  SOURCE
  Null   'Unknown source'
  Same   'Same or similar interaction as in the corresponding stable phase'
  REFLAV 'Laves phase convention: G(LAVES,X:X)=+3*GHSERXX+15000'
  91Din  'A.T. Dinsdale, Calphad, 15, 317-425(1991).'
  95She2 'H. Shen, W. Zhang, G. Liu, R. Wang, Z. Du, Report F-95-02,
          University of Science and Technology, Beijing, May 1995,
          SGTE unary database V.3.0, 1996; Gd'
  96SGUN 'SGTE unary database V.3.0, 1996.'
  98Boa  'D. Boa, I. Ansara, Thermochim. Acta, 314, 79-86(1998),
          SGTE unary database V.4.1, 1999; In, Pb'
  99SGUN 'SGTE unary database V.4.1, 1999.'
  00Zin  'M. Zinkevich, N. Mattern, H. J Seifert,
          J. Phase Equilib., 21, 385-94(2000),
          SGTE unary database V.4.4, 2001; Gd'
  03Cac  'G. Cacciamani, S. De Negri, A. Saccone, R. Ferro,
          Intermetallics, 11, 1135-51(2003); Gd'
  09SGUN 'SGTE unary database V.5.0, 2009.'
  14Idd  'A. Iddaoudi, C. Servant, N. Selhaoui, S. Kardellass, K. Mahdouk,
          L. Bouirden, J. Alloys Compd., 589, 192-99(2014); Gd-Pb'
!

File: data/databases/sgte-binary/GdPd-00Du.tdb
$
$ Database for Gd-Pd from Z. Du and H. Yang 2000.
$
$ Z. Du, H. Yang, J. Alloys Compd., 312, 181-88(2000).
$
$ Dataset created 2018.02.25 by Bengt Hallstedt.
$ 2021.01.03: Modified for use with GES6.
$
$ The interaction parameters and lattice stability for fcc-Gd from 00Du are
$ not acceptable. This is also the case for GdPd-B27 and GdPd-B2.
$
$ The bcc phase is also stable above 5167 K, probably covering an inverse
$ liquid miscibility gap.
$
$ ------------------------------------------------------------------------------
 TEMP-LIM 298.15 6000.00 !
$
$ELEMENT NAME  REF. STATE               ATOMIC MASS H298-H0    S298    !
$
 ELEMENT VA   VACUUM                      0.0          0.0      0.0    ! 
 ELEMENT GD   HCP_A3                    157.25      9087.648   68.0894 ! 
 ELEMENT PD   FCC_A1                    106.42      5468.488   37.8234 ! 
$ ------------------------------------------------------------------------------
$ Phase definitions
$
 PHASE LIQUID:L % 1 1 !
 CONST LIQUID:L : GD PD : !
$
$ Fcc (cF4, Fm-3m) and MeX (cF8, Fm-3m)
$
 PHASE FCC_A1 %A 2 1 1 !
 CONST FCC_A1 : GD PD% : VA : !
$
$ Bcc (cI2, Im-3m)
$
 PHASE BCC_A2 %B 2 1 3 !
 CONST BCC_A2 : GD% PD : VA : !
$
$ Hcp (hP2, P6_3/mmc) and Me2X (NiAs-type, hP4, P6_3/mmc, B8_1)
$
 PHASE HCP_A3 %A 2 1 0.5 !
 CONST HCP_A3 : GD% PD : VA : !
$
$ Prototype Fe3Th7 (hP20, P6_3mc)
$
 PHASE GD7PD3_D102 % 2 7 3 !
 CONST GD7PD3_D102 : GD : PD : !
$
$ Prototype Si2U3 (tP10, P4/mbm) ok
$
 PHASE GD3PD2_D5A % 2 3 2 !
 CONST GD3PD2_D5A : GD : PD : !
$
$ Prototype CrB (oC8, Cmcm), low T
$
 PHASE GDPD_B33 % 2 1 1 !
 CONST GDPD_B33 : GD : GD PD% : !
$
$ Prototype CsCl (cP2, Pm-3m), high T
$
 PHASE GDPD_B2 % 2 1 1 !
 CONST GDPD_B2 : GD : GD PD% : !
$
$ Prototype Pd4Pu3 (hR14, R-3) ok
$
 PHASE GD3PD4_LT % 2 3 4 !
 CONST GD3PD4_LT : GD : PD : !
$
$ Unknown structure
$
 PHASE GD3PD4_HT % 2 3 4 !
 CONST GD3PD4_HT : GD : PD : !
$
$ Unknown structure
$
 PHASE GD2PD3 % 2 2 3 !
 CONST GD2PD3 : GD : PD : !
$
$ Unknown structure
$
 PHASE GDPD2 % 2 1 2 !
 CONST GDPD2 : GD : PD : !
$
$ Prototype AuCu3 (cP4, Pm-3m) ok
$
 PHASE GDPD3_L12 % 2 1 3 !
 CONST GDPD3_L12 : GD% PD : PD : !
$
$ Unknown structure
$
 PHASE GDPD7 % 2 1 7 !
 CONST GDPD7 : GD : PD : !
$ ------------------------------------------------------------------------------
$ Defaults
$
 DEFINE-SYSTEM-DEFAULT ELEMENT 2 !
 DEFAULT-COM DEFINE_SYSTEM_ELEMENT VA !
 TYPE-DEF % SEQ * !
 TYPE-DEF A GES AMEND_PHASE_DESCRIPTION @ MAGNETIC -3 0.28 !
 TYPE-DEF B GES AMEND_PHASE_DESCRIPTION @ MAGNETIC -1 0.4 !
 FUNCTION ZERO      298.15  0;                                         6000 N !
 FUNCTION UN_ASS    298.15  0;                                         6000 N !
 FUNCTION R         298.15  +8.31451;                                  6000 N !
$ ------------------------------------------------------------------------------
$ Element data
$ ------------------------------------------------------------------------------
$ Gd
$
$ HCP_A3, BCC_A2 and LIQUID revised in unary 3.0
$ Small correction made to top two temperature ranges of bcc_A2 to ensure 
$ continuity in Gibbs energy, AD, Dec 2002
$ FCC_A1 added in unary 4.4
$
$ FCC_A1 from 03Cac and 00Du not included in unary
$ The value from 00Du is absurd
$
 PAR  G(HCP_A3,GD:VA)           200.00  +GHSERGD;                3600 N 95She2 !
 PAR  TC(HCP_A3,GD:VA)          200.00    293.4;                 3600 N 95She2 !
 PAR  BM(HCP_A3,GD:VA)          200.00      3.0;                 3600 N 95She2 !
$PAR  TC(HCP_A3,GD:VA)          200.00    291.8;                 3600 N 91Din !
$PAR  BMAGN(HCP_A3,GD:VA)       200.00      3.0;                 3600 N 91Din !
 PAR  G(FCC_A1,GD:VA)           200.00  +GHSERGD+288915;         3600 N 00Du !
$PAR  G(FCC_A1,GD:VA)           200.00  +GHSERGD+500;            3600 N 00Zin !
$PAR  G(FCC_A1,GD:VA)           200.00  +GHSERGD
$            +1800-0.831451*T;                                   3600 N 03Cac !
 PAR  G(BCC_A2,GD:VA)           200.00  +GBCCGD;                 3600 N 95She2 !
 PAR  G(LIQUID,GD)              200.00  +GLIQGD;                 3600 N 95She2 !
$
 PAR  G(GDPD_B33,GD:GD),,               +2*GHSERGD+174596;,,          N 00Du !
 PAR  G(GDPD_B2,GD:GD),,                +2*GHSERGD
             +199592-11.799*T;,,                                      N 00Du !
$
 FUNCTION GHSERGD   200.00  -6834.5855+97.13101*T-24.7214131*T*LN(T)
       -0.00285240521*T**2-3.14674076E-07*T**3-8665.73348*T**(-1);
      1000.00  Y  -6483.25362+95.6919924*T-24.6598297*T*LN(T)
       -0.00185225011*T**2-6.61211607E-07*T**3;
      1508.15  Y  -123124.992+699.125537*T-101.800197*T*LN(T)
       +0.0150644246*T**2-6.39165948E-07*T**3+29356890.3*T**(-1);
      3600.00  N !
 FUNCTION GBCCGD    200.00  +3233.80866-2.11184585*T+GHSERGD;
      1000.00  Y  +152792.743-1349.58873*T+180.097094*T*LN(T)
       -0.119550229*T**2+1.17915728E-05*T**3-22038836*T**(-1);
      1508.15  Y  -15783.7618+202.222183*T-38.960425*T*LN(T);
      1586.15  Y  -19850.5562+224.818035*T-41.904333*T*LN(T)
       +8.58222759E-04*T**2-3.77570269E-08*T**3+995428.573*T**(-1);
      3600.00  N !
 FUNCTION GLIQGD    200.00  +13060.0262-8.32179974*T+GHSERGD;
      1000.00  Y  +146262.037-1208.70685*T+159.352082*T*LN(T)
       -0.108247135*T**2+1.06945505E-05*T**3-19678357*T**(-1);
      1508.15  Y  -5397.314+192.336215*T-38.5075*T*LN(T);
      3600.00  N !
$ ------------------------------------------------------------------------------
$ Pd
$
$ RHOMBOHEDRAL_A7 added in unary 5.0
$
 PAR  G(FCC_A1,PD:VA),,                 +GHSERPD;                4000 N 91Din !
 PAR  G(BCC_A2,PD:VA),,                 +GHSERPD+10500-1.8*T;    4000 N 91Din !
 PAR  G(HCP_A3,PD:VA),,                 +GHSERPD+2000+0.1*T;     4000 N 91Din !
$PAR  G(RHOMBOHEDRAL_A7,PD),,           +GHSERPD+4000;           4000 N 06Vre !
 PAR  G(LIQUID,PD),,                    +GLIQPD;                 4000 N 91Din !
$
 PAR  G(GDPD3_L12,PD:PD),,              +4*GHSERPD+10492;,,           N 00Du !
$
 FUNCTION GHSERPD   298.15  -10204.027+176.076315*T-32.211*T*LN(T)
       +0.007120975*T**2-1.919875E-06*T**3+168687*T**(-1);
       900.00  Y  +917.062+49.659892*T-13.5708*T*LN(T)
       -0.00717522*T**2+1.91115E-07*T**3-1112465*T**(-1);
      1828.00  Y  -67161.018+370.102147*T-54.2067086*T*LN(T)
       +0.002091396*T**2-6.2811E-08*T**3+18683526*T**(-1);
      4000.00  N !
 FUNCTION GLIQPD    298.15  +11506.758-5.112162*T+GHSERPD;
       600.00  Y  +23405.778-116.918419*T+10.8922031*T*LN(T)
       -0.027266568*T**2+2.430675E-06*T**3-1853674*T**(-1);
      1828.00  Y  -12373.637+251.416903*T-41.17*T*LN(T);
      4000.00  N !
$ ------------------------------------------------------------------------------
$ Binary system
$
$ Z. Du, H. Yang, J. Alloys Compd., 312, 181-88(2000).
$
$ Checked against paper. Checked at 6000 K.
$
$ The interaction parameters and lattice stability for fcc-Gd from 00Du are
$ not acceptable. This is also the case for GdPd-B27 and GdPd-B2.
$
$ The bcc phase is also stable above 5167 K, probably covering an inverse
$ liquid miscibility gap.
$
 PAR  L(LIQUID,GD,PD;0),,               -339562+55.898*T;,,           N 00Du !
 PAR  L(LIQUID,GD,PD;1),,               +129036-13.21*T;,,            N 00Du !
$
 PAR  L(FCC_A1,GD,PD:VA;0),,            -722026+54.106*T;,,           N 00Du !
 PAR  L(BCC_A2,GD,PD:VA;0),,            -145857;,,                    N 00Du !
 PAR  L(HCP_A3,GD,PD:VA;0),,            -148083;,,                    N 00Du !
$
 PAR  G(GD7PD3_D102,GD:PD),,            +7*GHSERGD+3*GHSERPD
             -713243+197.593*T;,,                                     N 00Du !
 PAR  G(GD3PD2_D5A,GD:PD),,             +3*GHSERGD+2*GHSERPD
             -436621+104.943*T;,,                                     N 00Du !
$
 PAR  G(GDPD_B33,GD:PD),,               +GHSERGD+GHSERPD
             -170782+17.566*T;,,                                      N 00Du !
 PAR  L(GDPD_B33,GD:GD,PD;0),,          -169320;,,                    N 00Du !
$
 PAR  G(GDPD_B2,GD:PD),,                +GHSERGD+GHSERPD
             -170530+17.368*T;,,                                      N 00Du !
 PAR  L(GDPD_B2,GD:GD,PD;0),,           -178451;,,                    N 00Du !
$
 PAR  G(GD3PD4_LT,GD:PD),,              +3*GHSERGD+4*GHSERPD
             -582943+43.877*T;,,                                      N 00Du !
 PAR  G(GD3PD4_HT,GD:PD),,              +3*GHSERGD+4*GHSERPD
             -577664+40.531*T;,,                                      N 00Du !
 PAR  G(GD2PD3,GD:PD),,                 +2*GHSERGD+3*GHSERPD
             -407534+28.267*T;,,                                      N 00Du !
 PAR  G(GDPD2,GD:PD),,                  +GHSERGD+2*GHSERPD
             -241496+19.338*T;,,                                      N 00Du !
$
 PAR  G(GDPD3_L12,GD:PD),,              +GHSERGD+3*GHSERPD
             -312313+30.517*T;,,                                      N 00Du !
 PAR  L(GDPD3_L12,GD,PD:PD;0),,         -37292;,,                     N 00Du !
$
 PAR  G(GDPD7,GD:PD),,                  +GHSERGD+7*GHSERPD
             -386685+75.22*T;,,                                       N 00Du !
$ ------------------------------------------------------------------------------
$
$
 LIST-OF-REFERENCE
 NUMBER  SOURCE
  Null   'Unknown source'
  Same   'Same or similar interaction as in the corresponding stable phase'
  COST   'COST 507 database'
  91Din  'A.T. Dinsdale, Calphad, 15, 317-425(1991).'
  95She2 'H. Shen, W. Zhang, G. Liu, R. Wang, Z. Du, Report F-95-02,
          University of Science and Technology, Beijing, May 1995,
          SGTE unary database V.3.0, 1996; Gd'
  00Du   'Z. Du, H. Yang, J. Alloys Compd., 312, 181-88(2000); Gd-Pd'
  00Zin  'M. Zinkevich, N. Mattern, H. J Seifert,
          J. Phase Equilib., 21, 385-94(2000),
          SGTE unary database V.4.4, 2001; Gd'
  03Cac  'G. Cacciamani, S. De Negri, A. Saccone, R. Ferro,
          Intermetallics, 11, 1135-51(2003); Gd'
  06Vre  'J. Vrestal, J. Pinkas, A. Watson, A. Scott, J. Houserova, A. Kroupa,
          Calphad, 30, 14-17(2006), SGTE unary database V.5.0, 2009; Pd'
!

File: data/databases/sgte-binary/GdRu-23Kar.tdb
$
$ Database for Gd-Ru from S. Kardellass et al. 2023.
$
$ S. Kardellass, V.P. Vassiliev, K. Mahdouk, N. Laaroussi, N. Selhaoui,
$ J. Phase Equilib. Diffus., 44, 43-75(2023).
$
$ Dataset created 2024.02.28 by Bengt Hallstedt.
$
$ The paper includes quadratic, exponential (Kaptay) and combined expressions
$ for the temperature dependence of the interaction parameters. This dataset
$ contains the exponential expressions. For the other two the results
$ are not acceptable.
$
$ The intermetallic phases modelled do not seem to match those found
$ experimentally. Gd5Ru2 and Gd44Ru25 have been found experimentally, but
$ Gd73Ru27 and Gd2Ru are modelled instead. The composition of Gd73Ru27 roughly
$ matches Gd5Ru2, so that crystal structure is assigned. Nothing matches Gd2Ru.
$
$ Invariant equilibria differ by up to 70 K. This is the same problem as with
$ Dy-Ru, but twice as large. Changing sign on the L1 liquid interaction does
$ not help. At least the L1 liquid interaction should be refitted.
$
$ ------------------------------------------------------------------------------
 TEMP-LIM 298.15 6000.00 !
$
$ELEMENT NAME  REF. STATE               ATOMIC MASS H298-H0    S298    !
$
 ELEMENT VA   VACUUM                      0.0          0.0      0.0    ! 
 ELEMENT GD   HCP_A3                    157.25      9087.648   68.0894 ! 
 ELEMENT RU   HCP_A3                    101.07      4602.4     28.6144 ! 
$ ------------------------------------------------------------------------------
$ Phase definitions
$
 PHASE LIQUID:L % 1 1 !
 CONST LIQUID:L : GD RU : !
$
$ Fcc (cF4, Fm-3m) and MeX (cF8, Fm-3m)
$
 PHASE FCC_A1 %A 2 1 1 !
 CONST FCC_A1 : GD RU : VA : !
$
$ Bcc (cI2, Im-3m)
$
 PHASE BCC_A2 %B 2 1 3 !
 CONST BCC_A2 : GD% RU : VA : !
$
$ Hcp (hP2, P6_3/mmc) and Me2X (NiAs-type, hP4, P6_3/mmc, B8_1)
$
 PHASE HCP_A3 %A 2 1 0.5 !
 CONST HCP_A3 : GD% RU% : VA : !
$
$ Prototype Fe3C (oP16, Pnma)
$
 PHASE GD3RU_D011 % 2 3 1 !
 CONST GD3RU_D011 : GD : RU : !
$
$ Prototype Mn5C2 (mC28, C2/c)
$
 PHASE GD73RU27 % 2 0.73 0.27 !
 CONST GD73RU27 : GD : RU : !
$
$ unknown structure
$
 PHASE GD2RU % 2 2 1 !
 CONST GD2RU : GD : RU : !
$
$ Prototype MgZn2 (hP12, P6_3/mmc)
$
 PHASE GDRU2_C14 % 2 1 2 !
 CONST GDRU2_C14 : GD : RU : !
$ ------------------------------------------------------------------------------
$ Defaults
$
 DEFINE-SYSTEM-DEFAULT ELEMENT 2 !
 DEFAULT-COM DEFINE_SYSTEM_ELEMENT VA !
 TYPE-DEF % SEQ * !
 TYPE-DEF A GES AMEND_PHASE_DESCRIPTION @ MAGNETIC -3 0.28 !
 TYPE-DEF B GES AMEND_PHASE_DESCRIPTION @ MAGNETIC -1 0.4 !
 FUNCTION ZERO      298.15  0;                                         6000 N !
 FUNCTION UN_ASS    298.15  0;                                         6000 N !
 FUNCTION R         298.15  +8.31451;                                  6000 N !
$ ------------------------------------------------------------------------------
$ Element data
$ ------------------------------------------------------------------------------
$ Gd
$
$ HCP_A3, BCC_A2 and LIQUID revised in unary 3.0
$ Small correction made to top two temperature ranges of bcc_A2 to ensure 
$ continuity in Gibbs energy, AD, Dec 2002
$ FCC_A1 added in unary 4.4
$
$ FCC_A1 from 03Cac not included in unary
$
 PAR  G(HCP_A3,GD:VA)           200.00  +GHSERGD;                3600 N 95She2 !
 PAR  TC(HCP_A3,GD:VA)          200.00    293.4;                 3600 N 95She2 !
 PAR  BM(HCP_A3,GD:VA)          200.00      3.0;                 3600 N 95She2 !
$PAR  TC(HCP_A3,GD:VA)          200.00    291.8;                 3600 N 91Din !
$PAR  BMAGN(HCP_A3,GD:VA)       200.00      3.0;                 3600 N 91Din !
 PAR  G(FCC_A1,GD:VA)           200.00  +GHSERGD+500;            3600 N 00Zin !
$PAR  G(FCC_A1,GD:VA)           200.00  +GHSERGD
$            +1800-0.831451*T;                                   3600 N 03Cac !
 PAR  G(BCC_A2,GD:VA)           200.00  +GBCCGD;                 3600 N 95She2 !
 PAR  G(LIQUID,GD)              200.00  +GLIQGD;                 3600 N 95She2 !
$
 FUNCTION GHSERGD   200.00  -6834.5855+97.13101*T-24.7214131*T*LN(T)
       -0.00285240521*T**2-3.14674076E-07*T**3-8665.73348*T**(-1);
      1000.00  Y  -6483.25362+95.6919924*T-24.6598297*T*LN(T)
       -0.00185225011*T**2-6.61211607E-07*T**3;
      1508.15  Y  -123124.992+699.125537*T-101.800197*T*LN(T)
       +0.0150644246*T**2-6.39165948E-07*T**3+29356890.3*T**(-1);
      3600.00  N !
 FUNCTION GBCCGD    200.00  +3233.80866-2.11184585*T+GHSERGD;
      1000.00  Y  +152792.743-1349.58873*T+180.097094*T*LN(T)
       -0.119550229*T**2+1.17915728E-05*T**3-22038836*T**(-1);
      1508.15  Y  -15783.7618+202.222183*T-38.960425*T*LN(T);
      1586.15  Y  -19850.5562+224.818035*T-41.904333*T*LN(T)
       +8.58222759E-04*T**2-3.77570269E-08*T**3+995428.573*T**(-1);
      3600.00  N !
 FUNCTION GLIQGD    200.00  +13060.0262-8.32179974*T+GHSERGD;
      1000.00  Y  +146262.037-1208.70685*T+159.352082*T*LN(T)
       -0.108247135*T**2+1.06945505E-05*T**3-19678357*T**(-1);
      1508.15  Y  -5397.314+192.336215*T-38.5075*T*LN(T);
      3600.00  N !
$ ------------------------------------------------------------------------------
$ Ru
$
$ BCC_A2 revised in unary 4.4
$
 PAR  G(HCP_A3,RU:VA),,                 +GHSERRU;                4500 N 91Din !
 PAR  G(FCC_A1,RU:VA),,                 +GHSERRU+12500-2.4*T;    4500 N 91Din !
 PAR  G(BCC_A2,RU:VA),,                 +GHSERRU+21500-5.05*T;   4500 N 01SGUN !
$PAR  G(BCC_A2,RU:VA),,                 +GHSERRU+26500-6.2*T;    4500 N 91Din !
 PAR  G(LIQUID,RU),,                    +GLIQRU;                 4500 N 91Din !
$
 FUNCTION GHSERRU   298.15  -7561.873+127.866233*T-22.9143287*T*LN(T)
       -0.004062566*T**2+1.7641E-07*T**3+56377*T**(-1);
      1500.00  Y  -59448.103+489.516214*T-72.3241219*T*LN(T)
       +0.018726245*T**2-1.952433E-06*T**3+11063885*T**(-1);
      2607.00  Y  -38588773+168610.517*T-21329.705*T*LN(T)
       +5.221639*T**2-2.40245985E-04*T**3+1.30829926E+10*T**(-1);
      2740.00  Y  -55768.304+364.482314*T-51.8816*T*LN(T);
      4500.00  N !
 FUNCTION GLIQRU    298.15  +27480.616-8.398748*T+GHSERRU;
       800.00  Y  +50827.232-179.818561*T+19.539341*T*LN(T)
       -0.026524167*T**2+1.667839E-06*T**3-3861125*T**(-1);
      2607.00  Y  -17161.807+349.673561*T-51.8816*T*LN(T);
      4500.00  N !
$ ------------------------------------------------------------------------------
$ Binary system
$
$ S. Kardellass, V.P. Vassiliev, K. Mahdouk, N. Laaroussi, N. Selhaoui,
$ J. Phase Equilib. Diffus., 44, 43-75(2023).
$
$ Checked against paper. Checked at 6000 K.
$
$ The paper includes quadratic, exponential (Kaptay) and combined expressions
$ for the temperature dependence of the interaction parameters. This dataset
$ contains the exponential expressions. For the other two the results
$ are not acceptable.
$
$ The intermetallic phases modelled do not seem to match those found
$ experimentally. Gd5Ru2 and Gd44Ru25 have been found experimentally, but
$ Gd73Ru27 and Gd2Ru are modelled instead. The composition of Gd73Ru27 roughly
$ matches Gd5Ru2, so that crystal structure is assigned. Nothing matches Gd2Ru.
$
$ Invariant equilibria differ by up to 70 K. This is the same problem as with
$ Dy-Ru, but twice as large. Changing sign on the L1 liquid interaction does
$ not help. At least the L1 liquid interaction should be refitted.
$
 PAR  L(LIQUID,GD,RU;0),,               -101278.46*EXP(-1.54E-4*T);,, N 23Kar !
 PAR  L(LIQUID,GD,RU;1),,               +9683.226*EXP(-2.781E-4*T);,, N 23Kar !
 PAR  L(LIQUID,GD,RU;2),,               -35793.821*EXP(-7.3E-4*T);,,  N 23Kar !
$
 PAR  L(BCC_A2,GD,RU:VA;0),,            +UN_ASS;,,                    N !
 PAR  L(HCP_A3,GD,RU:VA;0),,            +25000*EXP(-1.3E-4*T);,,      N 23Kar !
$
 PAR  G(GD3RU_D011,GD:RU),,             +3*GHSERGD+GHSERRU
             -62448+0.224*T;,,                                        N 23Kar !
 PAR  G(GD73RU27,GD:RU),,               +0.73*GHSERGD+0.27*GHSERRU
             -16380.432+0.00703*T;,,                                  N 23Kar !
 PAR  G(GD2RU,GD:RU),,                  +2*GHSERGD+GHSERRU
             -54096.465+0.2463*T;,,                                   N 23Kar !
 PAR  G(GDRU2_C14,GD:RU),,              +GHSERGD+2*GHSERRU
             -80483.283+2.607*T;,,                                    N 23Kar !
$
$ Metastable
$
 PAR  L(FCC_A1,GD,RU:VA;0),,            +25000*EXP(-1.3E-4*T);,,      N Same !
$ ------------------------------------------------------------------------------
$
$
 LIST-OF-REFERENCE
 NUMBER  SOURCE
  Null   'Unknown source'
  Same   'Same or similar interaction as in the corresponding stable phase'
  REFLAV 'Laves phase convention: G(LAVES,X:X)=+3*GHSERXX+15000'
  91Din  'A.T. Dinsdale, Calphad, 15, 317-425(1991).'
  95She2 'H. Shen, W. Zhang, G. Liu, R. Wang, Z. Du, Report F-95-02,
          University of Science and Technology, Beijing, May 1995,
          SGTE unary database V.3.0, 1996; Gd'
  00Zin  'M. Zinkevich, N. Mattern, H. J Seifert,
          J. Phase Equilib., 21, 385-94(2000),
          SGTE unary database V.4.4, 2001; Gd'
  01SGUN 'SGTE unary database V.4.4, 2001.'
  03Cac  'G. Cacciamani, S. De Negri, A. Saccone, R. Ferro,
          Intermetallics, 11, 1135-51(2003); Dy, Gd, Ho'
  23Kar  'S. Kardellass, V.P. Vassiliev, K. Mahdouk, N. Laaroussi, N. Selhaoui,
          J. Phase Equilib. Diffus., 44, 43-75(2023); Gd-Ru'
!

File: data/databases/sgte-binary/GdSb-07Li.tdb
$
$ Database for Gd-Sb from J.Q. Li et al. 2007
$
$ J.Q. Li, Y.X. Jian, H.L. Chen, Y.Q. Liu, Intermetallics, 15, 1332-36(2007).
$
$ Dataset created 2016.10.20 by Bengt Hallstedt.
$ 2021.01.03: Modified for use with GES6.
$
$ The GD16SB39 parameter is misprinted in the paper.
$
$ There is an inverse miscibility gap with a minimum at 1630 K and x(Sb)=0.94,
$ which is below the melting temperature of GdSb.
$
$ ------------------------------------------------------------------------------
 TEMP-LIM 298.15 6000.00 !
$
$ELEMENT NAME  REF. STATE               ATOMIC MASS H298-H0    S298    !
$
 ELEMENT VA   VACUUM                      0.0          0.0      0.0    ! 
 ELEMENT GD   HCP_A3                    157.25      9087.648   68.0894 ! 
 ELEMENT SB   RHOMBOHEDRAL_A7           121.75      5870.152   45.5219 ! 
$ ------------------------------------------------------------------------------
$ Phase definitions
$
 PHASE LIQUID:L % 1 1 !
 CONST LIQUID:L : GD SB : !
$
$ Fcc (cF4, Fm-3m) and MeX (cF8, Fm-3m)
$
 PHASE FCC_A1 %A 2 1 1 !
 CONST FCC_A1 : GD SB : VA : !
$
$ Bcc (cI2, Im-3m)
$
 PHASE BCC_A2 %B 2 1 3 !
 CONST BCC_A2 : GD% SB : VA : !
$
$ Hcp (hP2, P6_3/mmc) and Me2X (NiAs-type, hP4, P6_3/mmc, B8_1)
$
 PHASE HCP_A3 %A 2 1 0.5 !
 CONST HCP_A3 : GD% SB : VA : !
$
$ Prototype alpha-As (hR2, R-3m)
$
 PHASE RHOMBOHEDRAL_A7 % 1 1 !
 CONST RHOMBOHEDRAL_A7 : SB : !
$
$ Prototype Mn5Si3 (hP16, P6_3/mcm)
$
 PHASE GD5SB3_D88 % 2 5 3 !
 CONST GD5SB3_D88 : GD : SB : !
$
$ Prototype Th3P4 (cI28, I-43d)
$
 PHASE GD4SB3_D73 % 2 4 3 !
 CONST GD4SB3_D73 : GD : SB : !
$
$ Prototype NaCl (cF8, Fm-3m)
$
 PHASE GDSB_B1 % 2 1 1 !
 CONST GDSB_B1 : GD : SB : !
$
$ unknown structure
$
 PHASE GDSB_BETA % 2 1 1 !
 CONST GDSB_BETA : GD : SB : !
$
$ Prototype Gd16Sb39 (mC124, C2/m)
$
 PHASE GD16SB39 % 2 16 39 !
 CONST GD16SB39 : GD : SB : !
$ ------------------------------------------------------------------------------
$ Defaults
$
 DEFINE-SYSTEM-DEFAULT ELEMENT 2 !
 DEFAULT-COM DEFINE_SYSTEM_ELEMENT VA !
 TYPE-DEF % SEQ * !
 TYPE-DEF A GES AMEND_PHASE_DESCRIPTION @ MAGNETIC -3 0.28 !
 TYPE-DEF B GES AMEND_PHASE_DESCRIPTION @ MAGNETIC -1 0.4 !
 FUNCTION ZERO      298.15  0;                                         6000 N !
 FUNCTION UN_ASS    298.15  0;                                         6000 N !
 FUNCTION R         298.15  +8.31451;                                  6000 N !
$ ------------------------------------------------------------------------------
$ Element data
$ ------------------------------------------------------------------------------
$ Gd
$
$ HCP_A3, BCC_A2 and LIQUID revised in unary 3.0
$ Small correction made to top two temperature ranges of bcc_A2 to ensure 
$ continuity in Gibbs energy, AD, Dec 2002
$ FCC_A1 added in unary 4.4
$
$ FCC_A1 from 03Cac not included in unary
$
 PAR  G(HCP_A3,GD:VA)           200.00  +GHSERGD;                3600 N 95She2 !
 PAR  TC(HCP_A3,GD:VA)          200.00    293.4;                 3600 N 95She2 !
 PAR  BM(HCP_A3,GD:VA)          200.00      3.0;                 3600 N 95She2 !
$PAR  TC(HCP_A3,GD:VA)          200.00    291.8;                 3600 N 91Din !
$PAR  BMAGN(HCP_A3,GD:VA)       200.00      3.0;                 3600 N 91Din !
 PAR  G(FCC_A1,GD:VA)           200.00  +GHSERGD+500;            3600 N 00Zin !
$PAR  G(FCC_A1,GD:VA)           200.00  +GHSERGD
$            +1800-0.831451*T;                                   3600 N 03Cac !
 PAR  G(BCC_A2,GD:VA)           200.00  +GBCCGD;                 3600 N 95She2 !
 PAR  G(LIQUID,GD)              200.00  +GLIQGD;                 3600 N 95She2 !
$
 FUNCTION GHSERGD   200.00  -6834.5855+97.13101*T-24.7214131*T*LN(T)
       -0.00285240521*T**2-3.14674076E-07*T**3-8665.73348*T**(-1);
      1000.00  Y  -6483.25362+95.6919924*T-24.6598297*T*LN(T)
       -0.00185225011*T**2-6.61211607E-07*T**3;
      1508.15  Y  -123124.992+699.125537*T-101.800197*T*LN(T)
       +0.0150644246*T**2-6.39165948E-07*T**3+29356890.3*T**(-1);
      3600.00  N !
 FUNCTION GBCCGD    200.00  +3233.80866-2.11184585*T+GHSERGD;
      1000.00  Y  +152792.743-1349.58873*T+180.097094*T*LN(T)
       -0.119550229*T**2+1.17915728E-05*T**3-22038836*T**(-1);
      1508.15  Y  -15783.7618+202.222183*T-38.960425*T*LN(T);
      1586.15  Y  -19850.5562+224.818035*T-41.904333*T*LN(T)
       +8.58222759E-04*T**2-3.77570269E-08*T**3+995428.573*T**(-1);
      3600.00  N !
 FUNCTION GLIQGD    200.00  +13060.0262-8.32179974*T+GHSERGD;
      1000.00  Y  +146262.037-1208.70685*T+159.352082*T*LN(T)
       -0.108247135*T**2+1.06945505E-05*T**3-19678357*T**(-1);
      1508.15  Y  -5397.314+192.336215*T-38.5075*T*LN(T);
      3600.00  N !
$ ------------------------------------------------------------------------------
$ Sb
$
$ BCT_A5 revised in unary 3.0
$
$ BCT_A5 the value from 91Din is used in LBall-v7+fun.tdb.
$ BCT_A5 the value from 96SGUN is used in SGSOL 5.0.
$ It is only needed in Sb-Sn.
$
 PAR  G(RHOMBOHEDRAL_A7,SB),,           +GHSERSB;                2000 N 91Din !
 PAR  G(FCC_A1,SB:VA),,                 +GHSERSB+19874-13.7*T;   2000 N 91Din !
 PAR  G(BCC_A2,SB:VA),,                 +GHSERSB+19874-15.1*T;   2000 N 91Din !
 PAR  G(HCP_A3,SB:VA),,                 +GHSERSB+19874-13*T;     2000 N 91Din !
$PAR  G(BCT_A5,SB),,                    +GHSERSB+13000-8*T;      2000 N 96SGUN !
$PAR  G(BCT_A5,SB),,                    +GHSERSB+1000;           2000 N 91Din !
 PAR  G(LIQUID,SB),,                    +GLIQSB;                 2000 N 91Din !
$
 FUNCTION GHSERSB   298.15  -9242.858+156.154689*T-30.5130752*T*LN(T)
       +0.007748768*T**2-3.003415E-06*T**3+100625*T**(-1);
       903.78  Y  -11738.83+169.485872*T-31.38*T*LN(T)+1.616849E+27*T**(-9);
      2000.00  N !
 FUNCTION GLIQSB    298.15  +19822.328-21.923164*T+GHSERSB-1.74847E-20*T**7;
       903.78  Y  +8175.359+147.455986*T-31.38*T*LN(T);
      2000.00  N !
$ ------------------------------------------------------------------------------
$ Binary system
$
$ J.Q. Li, Y.X. Jian, H.L. Chen, Y.Q. Liu, Intermetallics, 15, 1332-36(2007).
$
$ Checked against paper. Checked at 6000 K.
$
$ The GD16SB39 parameter is misprinted in the paper.
$
$ There is an inverse miscibility gap with a minimum at 1630 K and x(Sb)=0.94,
$ which is below the melting temperature of GdSb.
$
 PAR  L(LIQUID,GD,SB;0),,               -267653.636-25.5971477*T;,,   N 07Li !
 PAR  L(LIQUID,GD,SB;1),,               +13256.1962-30.01213*T;,,     N 07Li !
 PAR  L(LIQUID,GD,SB;2),,               +42899.3741+30*T;,,           N 07Li !
$
 PAR  L(HCP_A3,GD,SB:VA;0),,            -256733.134;,,                N 07Li !
 PAR  L(BCC_A2,GD,SB:VA;0),,            -254432.914;,,                N 07Li !
$
 PAR  G(GD5SB3_D88,GD:SB),,             +5*GHSERGD+3*GHSERSB
             -908901.935+63.9432576*T;,,                              N 07Li !
 PAR  G(GD4SB3_D73,GD:SB),,             +4*GHSERGD+3*GHSERSB
             -821620.414+35.8350913*T;,,                              N 07Li !
 PAR  G(GDSB_B1,GD:SB),,                +GHSERGD+GHSERSB
             -242163.189+4.47923578*T;,,                              N 07Li !
 PAR  G(GDSB_BETA,GD:SB),,              +GHSERGD+GHSERSB
             -240266.227+3.58153981*T;,,                              N 07Li !
$ Original parameter from paper below
$PAR  G(GD16SB39,GD:SB),,               +16*GHSERGD+39*GHSERSB
$            -4331930.09+7.80678968*T;,,                              N 07Li !
 PAR  G(GD16SB39,GD:SB),,               +16*GHSERGD+39*GHSERSB
             -4331930.09+429.3685*T;,,                                N 07Li !
$
$ Metastable
$
 PAR  L(FCC_A1,GD,SB:VA;0),,            -256733.134;,,                N Same !
$ ------------------------------------------------------------------------------
$
$
 LIST-OF-REFERENCE
 NUMBER  SOURCE
  Null   'Unknown source'
  Same   'Same or similar interaction as in the corresponding stable phase'
  COST   'COST 507 database'
  91Din  'A.T. Dinsdale, Calphad, 15, 317-425(1991).'
  95She2 'H. Shen, W. Zhang, G. Liu, R. Wang, Z. Du, Report F-95-02,
          University of Science and Technology, Beijing, May 1995,
          SGTE unary database V.3.0, 1996; Gd'
  96SGUN 'SGTE unary database V.3.0, 1996.'
  00Zin  'M. Zinkevich, N. Mattern, H. J Seifert,
          J. Phase Equilib., 21, 385-94(2000),
          SGTE unary database V.4.4, 2001; Gd'
  03Cac  'G. Cacciamani, S. De Negri, A. Saccone, R. Ferro,
          Intermetallics, 11, 1135-51(2003); Gd'
  07Li   'J.Q. Li, Y.X. Jian, H.L. Chen, Y.Q. Liu,
          Intermetallics, 15, 1332-36(2007); Gd-Sb'
!
