Repository: orchid-calphad/orchid-project.org

# orchid-project.org

Website and released data of **ORCHID** (Open Repository for CALPHAD Hypotheses, Intelligence, and Discovery),
served by GitHub Pages at https://orchid-project.org. Releases are archived on Zenodo (one DOI per version).

- `index.html`, `catalog/`, `best-practices.html` — static, self-contained pages (generated in the ORCHID tooling).
- `data/` — released data: catalog, redistributable TDB files, convex hulls. Licences: `data/LICENSES.md`, `data/NOTICE.md`.
- `llms.txt`, `data/croissant.json`, `CITATION.cff`, `.zenodo.json` — machine-readable metadata.

Only data with clear redistribution rights are published.

File: data/databases/sgte-binary/GdSc-00Nor.tdb
$
$ Database for Gd-Sc from S. Norgren 2000
$
$ S. Norgren, PhD Thesis, KTH, Stockholm, 2000.
$
$ Dataset created 2018.01.12 by Bengt Hallstedt.
$ 2021.01.03: Modified for use with GES6.
$
$ ------------------------------------------------------------------------------
 TEMP-LIM 298.15 6000.00 !
$
$ELEMENT NAME  REF. STATE               ATOMIC MASS H298-H0    S298    !
$
 ELEMENT VA   VACUUM                      0.0          0.0      0.0    ! 
 ELEMENT GD   HCP_A3                    157.25      9087.648   68.0894 ! 
 ELEMENT SC   HCP_A3                     44.9559    5217.448   34.6435 ! 
$ ------------------------------------------------------------------------------
$ Phase definitions
$
 PHASE LIQUID:L % 1 1 !
 CONST LIQUID:L : GD SC : !
$
$ Fcc (cF4, Fm-3m) and MeX (cF8, Fm-3m)
$
 PHASE FCC_A1 %A 2 1 1 !
 CONST FCC_A1 : GD SC : VA : !
$
$ Bcc (cI2, Im-3m)
$
 PHASE BCC_A2 %B 2 1 3 !
 CONST BCC_A2 : GD SC : VA : !
$
$ Hcp (hP2, P6_3/mmc) and Me2X (NiAs-type, hP4, P6_3/mmc, B8_1)
$
 PHASE HCP_A3 % 2 1 0.5 !
 CONST HCP_A3 : GD SC : VA : !
$ ------------------------------------------------------------------------------
$ Defaults
$
 DEFINE-SYSTEM-DEFAULT ELEMENT 2 !
 DEFAULT-COM DEFINE_SYSTEM_ELEMENT VA !
 TYPE-DEF % SEQ * !
 TYPE-DEF A GES AMEND_PHASE_DESCRIPTION @ MAGNETIC -3 0.28 !
 TYPE-DEF B GES AMEND_PHASE_DESCRIPTION @ MAGNETIC -1 0.4 !
 FUNCTION ZERO      298.15  0;                                         6000 N !
 FUNCTION UN_ASS    298.15  0;                                         6000 N !
 FUNCTION R         298.15  +8.31451;                                  6000 N !
$ ------------------------------------------------------------------------------
$ Element data
$ ------------------------------------------------------------------------------
$ Gd
$
$ HCP_A3, BCC_A2 and LIQUID revised in unary 3.0
$ Small correction made to top two temperature ranges of bcc_A2 to ensure 
$ continuity in Gibbs energy, AD, Dec 2002
$ FCC_A1 added in unary 4.4
$
$ FCC_A1 from 03Cac not included in unary
$
 PAR  G(HCP_A3,GD:VA)           200.00  +GHSERGD;                3600 N 95She2 !
 PAR  TC(HCP_A3,GD:VA)          200.00    293.4;                 3600 N 95She2 !
 PAR  BM(HCP_A3,GD:VA)          200.00      3.0;                 3600 N 95She2 !
$PAR  TC(HCP_A3,GD:VA)          200.00    291.8;                 3600 N 91Din !
$PAR  BMAGN(HCP_A3,GD:VA)       200.00      3.0;                 3600 N 91Din !
 PAR  G(FCC_A1,GD:VA)           200.00  +GHSERGD+500;            3600 N 00Zin !
$PAR  G(FCC_A1,GD:VA)           200.00  +GHSERGD
$            +1800-0.831451*T;                                   3600 N 03Cac !
 PAR  G(BCC_A2,GD:VA)           200.00  +GBCCGD;                 3600 N 95She2 !
 PAR  G(LIQUID,GD)              200.00  +GLIQGD;                 3600 N 95She2 !
$
 FUNCTION GHSERGD   200.00  -6834.5855+97.13101*T-24.7214131*T*LN(T)
       -0.00285240521*T**2-3.14674076E-07*T**3-8665.73348*T**(-1);
      1000.00  Y  -6483.25362+95.6919924*T-24.6598297*T*LN(T)
       -0.00185225011*T**2-6.61211607E-07*T**3;
      1508.15  Y  -123124.992+699.125537*T-101.800197*T*LN(T)
       +0.0150644246*T**2-6.39165948E-07*T**3+29356890.3*T**(-1);
      3600.00  N !
 FUNCTION GBCCGD    200.00  +3233.80866-2.11184585*T+GHSERGD;
      1000.00  Y  +152792.743-1349.58873*T+180.097094*T*LN(T)
       -0.119550229*T**2+1.17915728E-05*T**3-22038836*T**(-1);
      1508.15  Y  -15783.7618+202.222183*T-38.960425*T*LN(T);
      1586.15  Y  -19850.5562+224.818035*T-41.904333*T*LN(T)
       +8.58222759E-04*T**2-3.77570269E-08*T**3+995428.573*T**(-1);
      3600.00  N !
 FUNCTION GLIQGD    200.00  +13060.0262-8.32179974*T+GHSERGD;
      1000.00  Y  +146262.037-1208.70685*T+159.352082*T*LN(T)
       -0.108247135*T**2+1.06945505E-05*T**3-19678357*T**(-1);
      1508.15  Y  -5397.314+192.336215*T-38.5075*T*LN(T);
      3600.00  N !
$ ------------------------------------------------------------------------------
$ Sc
$
$ FCC_A1 and DHCP added in unary 4.4
$
 PAR  G(HCP_A3,SC:VA),,                 +GHSERSC;                3200 N 91Din !
 PAR  G(BCC_A2,SC:VA),,                 +GBCCSC;                 3200 N 91Din !
 PAR  G(FCC_A1,SC:VA),,                 +GHSERSC+5000;           3200 N 99Cac !
$PAR  G(DHCP,SC),,                      +GHSERSC
$            +1200+0.4157255*T;                                  3200 N 00Nor2 !
 PAR  G(LIQUID,SC),,                    +GLIQSC;                 3200 N 91Din !
$
 FUNCTION GHSERSC   298.15  -8689.547+153.48097*T-28.1882*T*LN(T)
       +0.00321892*T**2-1.64531E-06*T**3+72177*T**(-1);
       800.00  Y  -7511.295+132.759582*T-24.9132*T*LN(T)
       -5.73295E-04*T**2-8.59345E-07*T**3;
      1608.00  Y  +261143.04-1817.92245*T+241.441051*T*LN(T)
       -0.117529396*T**2+8.7398E-06*T**3-50607159*T**(-1);
      2000.00  Y  -30515.246+286.474338*T-44.2249*T*LN(T);
      3200.00  N !
 FUNCTION GBCCSC    298.15  +1979.728-1.024135*T+GHSERSC;
      1000.00  Y  +230161.408-2004.05469*T+276.76664*T*LN(T)
       -0.167120107*T**2+1.5637371E-05*T**3-33783257*T**(-1);
      1608.00  Y  -25928.011+283.642312*T-44.2249*T*LN(T);
      2000.00  Y  +4587.235-2.832026*T+GHSERSC;
      3200.00  N !
 FUNCTION GLIQSC    298.15  +6478.66+45.427539*T-10.7967803*T*LN(T)
       -0.020636524*T**2+2.13106E-06*T**3-158106*T**(-1);
      1608.00  Y  -11832.111+275.871695*T-44.2249*T*LN(T);
      3200.00  N !
$ ------------------------------------------------------------------------------
$ Binary system
$
$ S. Norgren, PhD Thesis, KTH, Stockholm, 2000.
$
$ Checked against thesis. Checked at 6000 K.
$
 PAR  L(LIQUID,GD,SC;0),,               +16684;,,                     N 00Nor2 !
 PAR  L(LIQUID,GD,SC;1),,               +488;,,                       N 00Nor2 !
$
$ Misprinted bcc interaction in the thesis
$PAR  L(BCC_A2,GD,SC:VA;0),,            +29593;,,                     N 00Nor2 !
 PAR  L(BCC_A2,GD,SC:VA;0),,            +20593;,,                     N 00Nor2 !
 PAR  L(HCP_A3,GD,SC:VA;0),,            +21893;,,                     N 00Nor2 !
$
$ Metastable
$
 PAR  L(FCC_A1,GD,SC:VA;0),,            +21893;,,                     N Same !
$ ------------------------------------------------------------------------------
$
$
 LIST-OF-REFERENCE
 NUMBER  SOURCE
  Null   'Unknown source'
  Same   'Same or similar interaction as in the corresponding stable phase'
  REFLAV 'Laves phase convention: G(LAVES,X:X)=+3*GHSERXX+15000'
  91Din  'A.T. Dinsdale, Calphad, 15, 317-425(1991).'
  95She2 'H. Shen, W. Zhang, G. Liu, R. Wang, Z. Du, Report F-95-02,
          University of Science and Technology, Beijing, May 1995,
          SGTE unary database V.3.0, 1996; Gd'
  99Cac  'G. Cacciamani, P. Riani, G. Borzone, N. Parodi, A. Saccone, R. Ferro,
          A. Pisch, R. Schmid-Fetzer, Intermetallics, 7, 101-8(1999),
          SGTE unary database V.4.4, 2001; Sc'
  00Nor2 'S. Norgren, PhD Thesis, KTH, Stockholm, 2000,
          SGTE unary database V.4.4, 2001; Nd, Sc, Gd-Sc'
  00Zin  'M. Zinkevich, N. Mattern, H. J Seifert,
          J. Phase Equilib., 21, 385-94(2000),
          SGTE unary database V.4.4, 2001; Gd'
  03Cac  'G. Cacciamani, S. De Negri, A. Saccone, R. Ferro,
          Intermetallics, 11, 1135-51(2003); Gd'
!

File: data/databases/sgte-binary/GdSc-15Wan.tdb
$
$ Database for Gd-Sc from S.L. Wang et al. 2015.
$
$ S.L. Wang, L.J. Zhou, Y. Ye, X.H. Wang, Y.H. Lin, C.P. Wang, X.J. Liu,
$ J. Phase Equilib. Diffus., 36, 3-9(2015).
$
$ Dataset created 2018.01.12 by Bengt Hallstedt.
$ 2021.01.03: Modified for use with GES6.
$
$ The 00Nor dataset has a large miscibility gap in the hcp phase with a
$ critical temperature of about 1300 K. In this dataset the miscibility gap
$ is below 300 K. In the BAPD evaluation by Gschneidner no miscibility gap
$ is shown. However, the phase diagram is only shown above 1000 C. The presence
$ of a large miscibility gap would have been mentioned, though.
$
$ ------------------------------------------------------------------------------
 TEMP-LIM 298.15 6000.00 !
$
$ELEMENT NAME  REF. STATE               ATOMIC MASS H298-H0    S298    !
$
 ELEMENT VA   VACUUM                      0.0          0.0      0.0    ! 
 ELEMENT GD   HCP_A3                    157.25      9087.648   68.0894 ! 
 ELEMENT SC   HCP_A3                     44.9559    5217.448   34.6435 ! 
$ ------------------------------------------------------------------------------
$ Phase definitions
$
 PHASE LIQUID:L % 1 1 !
 CONST LIQUID:L : GD SC : !
$
$ Fcc (cF4, Fm-3m) and MeX (cF8, Fm-3m)
$
 PHASE FCC_A1 %A 2 1 1 !
 CONST FCC_A1 : GD SC : VA : !
$
$ Bcc (cI2, Im-3m)
$
 PHASE BCC_A2 %B 2 1 3 !
 CONST BCC_A2 : GD SC : VA : !
$
$ Hcp (hP2, P6_3/mmc) and Me2X (NiAs-type, hP4, P6_3/mmc, B8_1)
$
 PHASE HCP_A3 % 2 1 0.5 !
 CONST HCP_A3 : GD SC : VA : !
$ ------------------------------------------------------------------------------
$ Defaults
$
 DEFINE-SYSTEM-DEFAULT ELEMENT 2 !
 DEFAULT-COM DEFINE_SYSTEM_ELEMENT VA !
 TYPE-DEF % SEQ * !
 TYPE-DEF A GES AMEND_PHASE_DESCRIPTION @ MAGNETIC -3 0.28 !
 TYPE-DEF B GES AMEND_PHASE_DESCRIPTION @ MAGNETIC -1 0.4 !
 FUNCTION ZERO      298.15  0;                                         6000 N !
 FUNCTION UN_ASS    298.15  0;                                         6000 N !
 FUNCTION R         298.15  +8.31451;                                  6000 N !
$ ------------------------------------------------------------------------------
$ Element data
$ ------------------------------------------------------------------------------
$ Gd
$
$ HCP_A3, BCC_A2 and LIQUID revised in unary 3.0
$ Small correction made to top two temperature ranges of bcc_A2 to ensure 
$ continuity in Gibbs energy, AD, Dec 2002
$ FCC_A1 added in unary 4.4
$
$ FCC_A1 from 03Cac not included in unary
$
 PAR  G(HCP_A3,GD:VA)           200.00  +GHSERGD;                3600 N 95She2 !
 PAR  TC(HCP_A3,GD:VA)          200.00    293.4;                 3600 N 95She2 !
 PAR  BM(HCP_A3,GD:VA)          200.00      3.0;                 3600 N 95She2 !
$PAR  TC(HCP_A3,GD:VA)          200.00    291.8;                 3600 N 91Din !
$PAR  BMAGN(HCP_A3,GD:VA)       200.00      3.0;                 3600 N 91Din !
 PAR  G(FCC_A1,GD:VA)           200.00  +GHSERGD+500;            3600 N 00Zin !
$PAR  G(FCC_A1,GD:VA)           200.00  +GHSERGD
$            +1800-0.831451*T;                                   3600 N 03Cac !
 PAR  G(BCC_A2,GD:VA)           200.00  +GBCCGD;                 3600 N 95She2 !
 PAR  G(LIQUID,GD)              200.00  +GLIQGD;                 3600 N 95She2 !
$
 FUNCTION GHSERGD   200.00  -6834.5855+97.13101*T-24.7214131*T*LN(T)
       -0.00285240521*T**2-3.14674076E-07*T**3-8665.73348*T**(-1);
      1000.00  Y  -6483.25362+95.6919924*T-24.6598297*T*LN(T)
       -0.00185225011*T**2-6.61211607E-07*T**3;
      1508.15  Y  -123124.992+699.125537*T-101.800197*T*LN(T)
       +0.0150644246*T**2-6.39165948E-07*T**3+29356890.3*T**(-1);
      3600.00  N !
 FUNCTION GBCCGD    200.00  +3233.80866-2.11184585*T+GHSERGD;
      1000.00  Y  +152792.743-1349.58873*T+180.097094*T*LN(T)
       -0.119550229*T**2+1.17915728E-05*T**3-22038836*T**(-1);
      1508.15  Y  -15783.7618+202.222183*T-38.960425*T*LN(T);
      1586.15  Y  -19850.5562+224.818035*T-41.904333*T*LN(T)
       +8.58222759E-04*T**2-3.77570269E-08*T**3+995428.573*T**(-1);
      3600.00  N !
 FUNCTION GLIQGD    200.00  +13060.0262-8.32179974*T+GHSERGD;
      1000.00  Y  +146262.037-1208.70685*T+159.352082*T*LN(T)
       -0.108247135*T**2+1.06945505E-05*T**3-19678357*T**(-1);
      1508.15  Y  -5397.314+192.336215*T-38.5075*T*LN(T);
      3600.00  N !
$ ------------------------------------------------------------------------------
$ Sc
$
$ FCC_A1 and DHCP added in unary 4.4
$
 PAR  G(HCP_A3,SC:VA),,                 +GHSERSC;                3200 N 91Din !
 PAR  G(BCC_A2,SC:VA),,                 +GBCCSC;                 3200 N 91Din !
 PAR  G(FCC_A1,SC:VA),,                 +GHSERSC+5000;           3200 N 99Cac !
$PAR  G(DHCP,SC),,                      +GHSERSC
$            +1200+0.4157255*T;                                  3200 N 00Nor2 !
 PAR  G(LIQUID,SC),,                    +GLIQSC;                 3200 N 91Din !
$
 FUNCTION GHSERSC   298.15  -8689.547+153.48097*T-28.1882*T*LN(T)
       +0.00321892*T**2-1.64531E-06*T**3+72177*T**(-1);
       800.00  Y  -7511.295+132.759582*T-24.9132*T*LN(T)
       -5.73295E-04*T**2-8.59345E-07*T**3;
      1608.00  Y  +261143.04-1817.92245*T+241.441051*T*LN(T)
       -0.117529396*T**2+8.7398E-06*T**3-50607159*T**(-1);
      2000.00  Y  -30515.246+286.474338*T-44.2249*T*LN(T);
      3200.00  N !
 FUNCTION GBCCSC    298.15  +1979.728-1.024135*T+GHSERSC;
      1000.00  Y  +230161.408-2004.05469*T+276.76664*T*LN(T)
       -0.167120107*T**2+1.5637371E-05*T**3-33783257*T**(-1);
      1608.00  Y  -25928.011+283.642312*T-44.2249*T*LN(T);
      2000.00  Y  +4587.235-2.832026*T+GHSERSC;
      3200.00  N !
 FUNCTION GLIQSC    298.15  +6478.66+45.427539*T-10.7967803*T*LN(T)
       -0.020636524*T**2+2.13106E-06*T**3-158106*T**(-1);
      1608.00  Y  -11832.111+275.871695*T-44.2249*T*LN(T);
      3200.00  N !
$ ------------------------------------------------------------------------------
$ Binary system
$
$ S.L. Wang, L.J. Zhou, Y. Ye, X.H. Wang, Y.H. Lin, C.P. Wang, X.J. Liu,
$ J. Phase Equilib. Diffus., 36, 3-9(2015).
$
$ Checked against paper. Checked at 6000 K.
$
$ The 00Nor dataset has a large miscibility gap in the hcp phase with a
$ critical temperature of about 1300 K. In this dataset the miscibility gap
$ is below 300 K. In the BAPD evaluation by Gschneidner no miscibility gap
$ is shown. However, the phase diagram is only shown above 1000 C. The presence
$ of a large miscibility gap would have been mentioned, though.
$
 PAR  L(LIQUID,GD,SC;0),,               +3970+3.05*T;,,               N 15Wan !
 PAR  L(LIQUID,GD,SC;2),,               +3230;,,                      N 15Wan !
$
 PAR  L(BCC_A2,GD,SC:VA;0),,            -169+8.413*T;,,               N 15Wan !
 PAR  L(BCC_A2,GD,SC:VA;1),,            -756;,,                       N 15Wan !
 PAR  L(BCC_A2,GD,SC:VA;2),,            +2149;,,                      N 15Wan !
$
 PAR  L(HCP_A3,GD,SC:VA;0),,            +237+9.12*T;,,                N 15Wan !
 PAR  L(HCP_A3,GD,SC:VA;1),,            -704;,,                       N 15Wan !
 PAR  L(HCP_A3,GD,SC:VA;2),,            -1986+2.415*T;,,              N 15Wan !
$
$ Metastable
$
 PAR  L(FCC_A1,GD,SC:VA;0),,            +237+9.12*T;,,                N Same !
 PAR  L(FCC_A1,GD,SC:VA;1),,            -704;,,                       N Same !
 PAR  L(FCC_A1,GD,SC:VA;2),,            -1986+2.415*T;,,              N Same !
$ ------------------------------------------------------------------------------
$
$
 LIST-OF-REFERENCE
 NUMBER  SOURCE
  Null   'Unknown source'
  Same   'Same or similar interaction as in the corresponding stable phase'
  REFLAV 'Laves phase convention: G(LAVES,X:X)=+3*GHSERXX+15000'
  91Din  'A.T. Dinsdale, Calphad, 15, 317-425(1991).'
  95She2 'H. Shen, W. Zhang, G. Liu, R. Wang, Z. Du, Report F-95-02,
          University of Science and Technology, Beijing, May 1995,
          SGTE unary database V.3.0, 1996; Gd'
  99Cac  'G. Cacciamani, P. Riani, G. Borzone, N. Parodi, A. Saccone, R. Ferro,
          A. Pisch, R. Schmid-Fetzer, Intermetallics, 7, 101-8(1999),
          SGTE unary database V.4.4, 2001; Sc'
  00Nor2 'S. Norgren, PhD Thesis, KTH, Stockholm, 2000,
          SGTE unary database V.4.4, 2001; Nd, Sc'
  00Zin  'M. Zinkevich, N. Mattern, H. J Seifert,
          J. Phase Equilib., 21, 385-94(2000),
          SGTE unary database V.4.4, 2001; Gd'
  03Cac  'G. Cacciamani, S. De Negri, A. Saccone, R. Ferro,
          Intermetallics, 11, 1135-51(2003); Gd'
  15Wan  'S.L. Wang, L.J. Zhou, Y. Ye, X.H. Wang, Y.H. Lin, C.P. Wang, X.J. Liu,
          J. Phase Equilib. Diffus., 36, 3-9(2015); Gd-Sc'
!

File: data/databases/sgte-binary/GdSi-07Hua.tdb
$
$ Database for Gd-Si from M. Huang et al. 2007
$
$ M. Huang, D.L. Schlagel, F.A. Schmidt, T.A. Lograsso,
$ J. Alloys Compd., 441, 94-100(2007).
$
$ Dataset created 2010.10.10 by Bengt Hallstedt.
$ 2021.01.03: Modified for use with GES6.
$
$ There are differences up to a few K in the invariant temperatures,
$ probably because old data were used for Gd in the paper.
$
$ There is an inverse miscibility gap with a minimum at 4429 K and x(Si)=0.77.
$
$ ------------------------------------------------------------------------------
 TEMP-LIM 298.15 6000.00 !
$
$ELEMENT NAME  REF. STATE               ATOMIC MASS H298-H0    S298    !
$
 ELEMENT VA   VACUUM                      0.0          0.0      0.0    ! 
 ELEMENT GD   HCP_A3                    157.25      9087.648   68.0894 ! 
 ELEMENT SI   DIAMOND_A4                 28.0855    3217.      18.81   ! 
$ ------------------------------------------------------------------------------
$ Phase definitions
$
 PHASE LIQUID:L % 1 1 !
 CONST LIQUID:L : GD SI : !
$
$ Fcc (cF4, Fm-3m) and MeX (cF8, Fm-3m)
$
 PHASE FCC_A1 %A 2 1 1 !
 CONST FCC_A1 : GD SI : VA : !
$
$ Bcc (cI2, Im-3m)
$
 PHASE BCC_A2 %B 2 1 3 !
 CONST BCC_A2 : GD% SI : VA : !
$
$ Hcp (hP2, P6_3/mmc) and Me2X (NiAs-type, hP4, P6_3/mmc, B8_1)
$
 PHASE HCP_A3 %A 2 1 0.5 !
 CONST HCP_A3 : GD% SI : VA: !
$
$ Prototype C (cF8, Fd-3m)
$
 PHASE DIAMOND_A4 % 1 1 !
 CONST DIAMOND_A4 : SI : !
$
$ Prototype Mn5Si3 (hP16, P6_3/mcm)
$
 PHASE GD5SI3_D88 % 2 5 3 !
 CONST GD5SI3_D88 : GD : SI : !
$
$ Prototype Ge4Sm5 (oP36, Pnma)
$
 PHASE GD5SI4 % 2 5 4 !
 CONST GD5SI4 : GD : SI : !
$
$ Prototype FeB (oP8, Pnma)
$
 PHASE GDSI_B27 % 2 1 1 !
 CONST GDSI_B27 : GD : SI : !
$
$ Prototype AlB2 (hP3, P6/mmm)
$
 PHASE GD3SI5_C32 % 2 3 5 !
 CONST GD3SI5_C32 : GD : SI : !
$
$ Prototype Si2Th (tI12, I4_1/amd) and GdSi1.4 ? (oI12, Imma)
$
 PHASE GDSI2 % 2 1 2 !
 CONST GDSI2 : GD : SI : !
$ ------------------------------------------------------------------------------
$ Defaults
$
 DEFINE-SYSTEM-DEFAULT ELEMENT 2 !
 DEFAULT-COM DEFINE_SYSTEM_ELEMENT VA !
 TYPE-DEF % SEQ * !
 TYPE_DEF A GES AMEND_PHASE_DESCRIPTION @ MAGNETIC -3 0.28 !
 TYPE_DEF B GES AMEND_PHASE_DESCRIPTION @ MAGNETIC -1 0.4 !
 FUNCTION ZERO      298.15  0;                                         6000 N !
 FUNCTION UN_ASS    298.15  0;                                         6000 N !
 FUNCTION R         298.15  +8.31451;                                  6000 N !
$ ------------------------------------------------------------------------------
$ Element data
$ ------------------------------------------------------------------------------
$ Gd
$
$ HCP_A3, BCC_A2 and LIQUID revised in unary 3.0
$ Small correction made to top two temperature ranges of bcc_A2 to ensure 
$ continuity in Gibbs energy, AD, Dec 2002
$ FCC_A1 added in unary 4.4
$
 PAR  G(HCP_A3,GD:VA)           200.00  +GHSERGD;                3600 N 95She2 !
 PAR  TC(HCP_A3,GD:VA)          200.00    293.4;                 3600 N 95She2 !
 PAR  BMAGN(HCP_A3,GD:VA)       200.00      3.0;                 3600 N 95She2 !
$PAR  TC(HCP_A3,GD:VA)          200.00    291.8;                 3600 N 91Din !
$PAR  BMAGN(HCP_A3,GD:VA)       200.00      3.0;                 3600 N 91Din !
 PAR  G(FCC_A1,GD:VA)           200.00  +GHSERGD+500;            3600 N 00Zin !
 PAR  G(BCC_A2,GD:VA)           200.00  +GBCCGD;                 3600 N 95She2 !
 PAR  G(LIQUID,GD)              200.00  +GLIQGD;                 3600 N 95She2 !
$
 FUNCTION GHSERGD   200.00  -6834.5855+97.13101*T-24.7214131*T*LN(T)
       -0.00285240521*T**2-3.14674076E-07*T**3-8665.73348*T**(-1);
      1000.00  Y  -6483.25362+95.6919924*T-24.6598297*T*LN(T)
       -0.00185225011*T**2-6.61211607E-07*T**3;
      1508.15  Y  -123124.992+699.125537*T-101.800197*T*LN(T)
       +0.0150644246*T**2-6.39165948E-07*T**3+29356890.3*T**(-1);
      3600.00  N !
 FUNCTION GBCCGD    200.00  +3233.80866-2.11184585*T+GHSERGD;
      1000.00  Y  +152792.743-1349.58873*T+180.097094*T*LN(T)
       -0.119550229*T**2+1.17915728E-05*T**3-22038836*T**(-1);
      1508.15  Y  -15783.7618+202.222183*T-38.960425*T*LN(T);
      1586.15  Y  -19850.5562+224.818035*T-41.904333*T*LN(T)
       +8.58222759E-04*T**2-3.77570269E-08*T**3+995428.573*T**(-1);
      3600.00  N !
 FUNCTION GLIQGD    200.00  +13060.0262-8.32179974*T+GHSERGD;
      1000.00  Y  +146262.037-1208.70685*T+159.352082*T*LN(T)
       -0.108247135*T**2+1.06945505E-05*T**3-19678357*T**(-1);
      1508.15  Y  -5397.314+192.336215*T-38.5075*T*LN(T);
      3600.00  N !
$ ------------------------------------------------------------------------------
$ Si
$
 PAR  G(DIAMOND_A4,SI),,                +GHSERSI;                3600 N 91Din !
 PAR  G(FCC_A1,SI:VA),,                 +GHSERSI+51000-21.8*T;   3600 N 91Din !
 PAR  G(BCC_A2,SI:VA),,                 +GHSERSI+47000-22.5*T;   3600 N 91Din !
 PAR  G(HCP_A3,SI:VA),,                 +GHSERSI+49200-20.8*T;   3600 N 91Din !
$PAR  G(CBCC_A12,SI:VA),,               +GHSERSI+50208-20.377*T; 3600 N 91Din !
$PAR  G(CUB_A13,SI:VA),,                +GHSERSI+47279-20.377*T; 3600 N 91Din !
 PAR  G(LIQUID,SI),,                    +GLIQSI;                 3600 N 91Din !
$
 FUNCTION GHSERSI   298.15  -8162.609+137.236859*T-22.8317533*T*LN(T)
       -0.001912904*T**2-3.552E-09*T**3+176667*T**(-1);
      1687.00  Y  -9457.642+167.281367*T-27.196*T*LN(T)-4.20369E+30*T**(-9);
      3600.00  N !
 FUNCTION GLIQSI    298.15  +50696.36-30.099439*T+GHSERSI+2.09307E-21*T**7;
      1687.00  Y  +40370.523+137.722298*T-27.196*T*LN(T);
      3600.00  N !
 FUNCTION GBCCSI    298.15  +GHSERSI+47000-22.5*T;               3600 N 91Din !
$ ------------------------------------------------------------------------------
$ Binary system
$
$ M. Huang, D.L. Schlagel, F.A. Schmidt, T.A. Lograsso,
$ J. Alloys Compd., 441, 94-100(2007).
$
$ Checked against paper. Checked at 6000 K.
$
$ There are differences up to a few K in the invariant temperatures,
$ probably because old data were used for Gd in the paper.
$
$ There is an inverse miscibility gap with a minimum at 4429 K and x(Si)=0.77.
$
 PAR  L(LIQUID,GD,SI;0),,               -265000+60*T;,,               N 07Hua !
 PAR  L(LIQUID,GD,SI;1),,               +60000-25*T;,,                N 07Hua !
$
 PAR  L(BCC_A2,GD,SI:VA;0),,            -5000;,,                      N 07Hua !
 PAR  L(HCP_A3,GD,SI:VA;0),,            -10000;,,                     N 07Hua !
$
 PAR  G(GD5SI3_D88,GD:SI),,             +5*GHSERGD+3*GHSERSI
             -615144+105.52*T;,,                                      N 07Hua !
 PAR  G(GD5SI4,GD:SI),,                 +5*GHSERGD+4*GHSERSI
             -747000+128.97*T;,,                                      N 07Hua !
 PAR  G(GDSI_B27,GD:SI),,               +GHSERGD+GHSERSI
             -175000+30.68*T;,,                                       N 07Hua !
 PAR  G(GD3SI5_C32,GD:SI),,             +3*GHSERGD+5*GHSERSI
             -636424+113.52*T;,,                                      N 07Hua !
 PAR  G(GDSI2,GD:SI),,                  +GHSERGD+2*GHSERSI
             -229665+42.75*T;,,                                       N 07Hua !
$
$ Metastable
$
 PAR  L(FCC_A1,GD,Si:VA;0),,            -10000;,,                     N Same !
$ ------------------------------------------------------------------------------
$
$
 LIST-OF-REFERENCE
 NUMBER  SOURCE
  Null   'Unknown source'
  Same   'Same or similar interaction as in the corresponding stable phase'
  REFLAV 'Laves phase convention: G(LAVES,X:X)=+3*GHSERXX+15000'
  COST   'COST 507 database'
  91Din  'A.T. Dinsdale, Calphad, 15, 317-425(1991).'
  95She2 'H. Shen, W. Zhang, G. Liu, R. Wang, Z. Du, Report F-95-02,
          University of Science and Technology, Beijing, May 1995,
          SGTE unary database V.3.0, 1996; Gd'
  00Zin  'M. Zinkevich, N. Mattern, H. J Seifert,
          J. Phase Equilib., 21, 385-94(2000),
          SGTE unary database V.4.4, 2001; Gd'
  07Hua  'M. Huang, D.L. Schlagel, F.A. Schmidt, T.A. Lograsso,
          J. Alloys Compd., 441, 94-100(2007); Gd-Si'
!

File: data/databases/sgte-binary/GdSm-10Guo.tdb
$
$ Database for Gd-Sm from C. Guo et al. 2010
$
$ C. Guo, Z. Du, C. Li, Calphad, 34, 90-97(2010).
$
$ Dataset created 2016.05.29 by Bengt Hallstedt.
$ 2021.01.03: Modified for use with GES6.
$
$ The interactions are too large for this system.
$
$ ------------------------------------------------------------------------------
 TEMP-LIM 298.15 6000.00 !
$
$ELEMENT NAME  REF. STATE               ATOMIC MASS H298-H0    S298    !
$
 ELEMENT VA   VACUUM                      0.0          0.0      0.0    ! 
 ELEMENT GD   HCP_A3                    157.25      9087.648   68.0894 ! 
 ELEMENT SM   RHOMB_C19                 150.36      7573.04    69.4962 ! 
$ ------------------------------------------------------------------------------
$ Phase definitions
$
 PHASE LIQUID:L % 1 1 !
 CONST LIQUID:L : GD SM : !
$
$ Fcc (cF4, Fm-3m) and MeX (cF8, Fm-3m)
$
 PHASE FCC_A1 %A 2 1 1 !
 CONST FCC_A1 : GD SM : VA : !
$
$ Bcc (cI2, Im-3m)
$
 PHASE BCC_A2 %B 2 1 3 !
 CONST BCC_A2 : GD SM : VA : !
$
$ Hcp (hP2, P6_3/mmc) and Me2X (NiAs-type, hP4, P6_3/mmc, B8_1)
$
 PHASE HCP_A3 %A 2 1 0.5 !
 CONST HCP_A3 : GD SM : VA : !
$
$ Prototype alpha-Sm (hR9, R-3m)
$
 PHASE RHOMB_C19 % 1 1 !
 CONST RHOMB_C19 : GD SM : !
$ ------------------------------------------------------------------------------
$ Defaults
$
 DEFINE-SYSTEM-DEFAULT ELEMENT 2 !
 DEFAULT-COM DEFINE_SYSTEM_ELEMENT VA !
 TYPE-DEF % SEQ * !
 TYPE-DEF A GES AMEND_PHASE_DESCRIPTION @ MAGNETIC -3 0.28 !
 TYPE-DEF B GES AMEND_PHASE_DESCRIPTION @ MAGNETIC -1 0.4 !
 FUNCTION ZERO      298.15  0;                                         6000 N !
 FUNCTION UN_ASS    298.15  0;                                         6000 N !
 FUNCTION R         298.15  +8.31451;                                  6000 N !
$ ------------------------------------------------------------------------------
$ Element data
$ ------------------------------------------------------------------------------
$ Gd
$
$ HCP_A3, BCC_A2 and LIQUID revised in unary 3.0
$ Small correction made to top two temperature ranges of bcc_A2 to ensure 
$ continuity in Gibbs energy, AD, Dec 2002
$ FCC_A1 added in unary 4.4
$
$ RHOMB_C19 from 10Guo not included in unary
$
 PAR  G(HCP_A3,GD:VA)           200.00  +GHSERGD;                3600 N 95She2 !
 PAR  TC(HCP_A3,GD:VA)          200.00    293.4;                 3600 N 95She2 !
 PAR  BMAGN(HCP_A3,GD:VA)       200.00      3.0;                 3600 N 95She2 !
$PAR  TC(HCP_A3,GD:VA)          200.00    291.8;                 3600 N 91Din !
$PAR  BMAGN(HCP_A3,GD:VA)       200.00      3.0;                 3600 N 91Din !
 PAR  G(FCC_A1,GD:VA)           200.00  +GHSERGD+500;            3600 N 00Zin !
 PAR  G(BCC_A2,GD:VA)           200.00  +GBCCGD;                 3600 N 95She2 !
 PAR  G(RHOMB_C19,GD)           200.00  +GHSERGD+5000;           3600 N 10Guo !
 PAR  G(LIQUID,GD)              200.00  +GLIQGD;                 3600 N 95She2 !
$
 FUNCTION GHSERGD   200.00  -6834.5855+97.13101*T-24.7214131*T*LN(T)
       -0.00285240521*T**2-3.14674076E-07*T**3-8665.73348*T**(-1);
      1000.00  Y  -6483.25362+95.6919924*T-24.6598297*T*LN(T)
       -0.00185225011*T**2-6.61211607E-07*T**3;
      1508.15  Y  -123124.992+699.125537*T-101.800197*T*LN(T)
       +0.0150644246*T**2-6.39165948E-07*T**3+29356890.3*T**(-1);
      3600.00  N !
 FUNCTION GBCCGD    200.00  +3233.80866-2.11184585*T+GHSERGD;
      1000.00  Y  +152792.743-1349.58873*T+180.097094*T*LN(T)
       -0.119550229*T**2+1.17915728E-05*T**3-22038836*T**(-1);
      1508.15  Y  -15783.7618+202.222183*T-38.960425*T*LN(T);
      1586.15  Y  -19850.5562+224.818035*T-41.904333*T*LN(T)
       +8.58222759E-04*T**2-3.77570269E-08*T**3+995428.573*T**(-1);
      3600.00  N !
 FUNCTION GLIQGD    200.00  +13060.0262-8.32179974*T+GHSERGD;
      1000.00  Y  +146262.037-1208.70685*T+159.352082*T*LN(T)
       -0.108247135*T**2+1.06945505E-05*T**3-19678357*T**(-1);
      1508.15  Y  -5397.314+192.336215*T-38.5075*T*LN(T);
      3600.00  N !
$ ------------------------------------------------------------------------------
$ Sm
$
$ HCP_A3 added in unary 4.4
$ HCP_A3 modified in unary 5.0
$
$ FCC_A1 from 00Du (used in SGSOL 5.0; this value is absurd)
$ not included in unary
$ FCC_A1 from 02Zin not included in unary
$ FCC_A1, CBCC_A12, CUB_A13 from 09Wan not included in unary
$
 PAR  G(RHOMB_C19,SM),,                 +GHSERSM;                2100 N 91Din !
 PAR  G(BCC_A2,SM:VA),,                 +GBCCSM;                 2100 N 91Din !
$PAR  G(FCC_A1,SM:VA),,                 +GHSERSM+180946;         2100 N 00Du1 !
$PAR  G(FCC_A1,SM:VA),,                 +GHSERSM+5000;           2100 N 98Su1 !
$PAR  G(FCC_A1,SM:VA),,                 +GHSERSM+1000;           2100 N 09Wan !
 PAR  G(HCP_A3,SM:VA),,                 +GHSERSM
             +69.977-0.069491*T;                                 2100 N 98Su2 !
$PAR  G(CBCC_A12,SM:VA),,               +GHSERSM+1000;           2100 N 09Wan !
$PAR  G(CUB_A13,SM:VA),,                +GHSERSM+5000;           2100 N 09Wan !
 PAR  G(LIQUID,SM),,                    +GLIQSM;                 2100 N 91Din !
$
 FUNCTION GHSERSM   298.15  -3872.013-32.10748*T-1.6485*T*LN(T)
       -0.050254*T**2+1.010345E-05*T**3-82168*T**(-1);
       700.00  Y  -50078.215+627.869894*T-102.665*T*LN(T)
       +0.0474522*T**2-7.538383E-06*T**3+3861770*T**(-1);
      1190.00  Y  +289719.819-2744.50976*T+381.41982*T*LN(T)
       -0.254986338*T**2+2.7512152E-05*T**3-40102102*T**(-1);
      1345.00  Y  -23056.079+282.194375*T-50.208*T*LN(T);
      2100.00  N !
 FUNCTION GBCCSM    298.15  -4368.72+55.972523*T-16.9298494*T*LN(T)
       -0.025446016*T**2+3.579527E-06*T**3+94209*T**(-1);
      1190.00  Y  -15957.862+253.121044*T-46.9445*T*LN(T);
      1345.00  Y  +111191.653-624.680805*T+71.6856914*T*LN(T)
       -0.047314968*T**2+3.329865E-06*T**3-24870276*T**(-1);
      2100.00  N !
 FUNCTION GLIQSM    298.15  +3468.783+20.117456*T-11.6968284*T*LN(T)
       -0.032418177*T**2+4.544272E-06*T**3+23528*T**(-1);
      1190.00  Y  -11728.229+273.487076*T-50.208*T*LN(T);
      2100.00  N !
$ ------------------------------------------------------------------------------
$ Binary system
$
$ C. Guo, Z. Du, C. Li, Calphad, 34, 90-97(2010).
$
$ Checked against paper. Checked at 6000 K.
$
$ The interactions are too large for this system.
$
 PAR  L(LIQUID,GD,SM;0),,               -24873.8-9.4838*T;,,          N 10Guo !
 PAR  L(LIQUID,GD,SM;1),,               -6157;,,                      N 10Guo !
$
 PAR  L(BCC_A2,GD,SM:VA;0),,            -24873.8-9.4838*T;,,          N 10Guo !
 PAR  L(BCC_A2,GD,SM:VA;1),,            -6157;,,                      N 10Guo !
$
 PAR  L(HCP_A3,GD,SM:VA;0),,            -24873.8-9.4838*T;,,          N 10Guo !
 PAR  L(HCP_A3,GD,SM:VA;1),,            -6157;,,                      N 10Guo !
$
 PAR  L(RHOMB_C19,GD,SM;0),,            -38010.1+4.7246*T;,,          N 10Guo !
$
$ Metastable
$
 PAR  L(FCC_A1,GD,SM:VA;0),,            -24873.8-9.4838*T;,,          N Same !
 PAR  L(FCC_A1,GD,SM:VA;1),,            -6157;,,                      N Same !
$ ------------------------------------------------------------------------------
$
$
 LIST-OF-REFERENCE
 NUMBER  SOURCE
  Null   'Unknown source'
  Same   'Same or similar interaction as in the corresponding stable phase'
  COST   'COST 507 database'
  REFLAV 'Laves phase convention: G(LAVES,X:X)=+3*GHSERXX+15000'
  91Din  'A.T. Dinsdale, Calphad, 15, 317-425(1991).'
  95She2 'H. Shen, W. Zhang, G. Liu, R. Wang, Z. Du, Report F-95-02,
          University of Science and Technology, Beijing, May 1995,
          SGTE unary database V.3.0, 1996; Gd'
  98Su1  'X. Su, W. Zhang, G. Liu, Z. Du,
          J. Alloys Compd., 267, 149-53(1998); Sm'
  98Su2  'X. Su, W. Zhang, Z. Du, J. Alloys Compd., 278, 182-84(1998)
          SGTE unary database V.4.4, 2001; Sm'
  00Du1  'Z. Du, H. Yang, Z. Metallkd., 91 455-59(2000); Pd, Sm'
  00Zin  'M. Zinkevich, N. Mattern, H. J Seifert,
          J. Phase Equilib., 21, 385-94(2000),
          SGTE unary database V.4.4, 2001; Gd'
  09Wan  'C.P. Wang, H.L. Zhang, S.L. Wang, Z. Lin, X.J. Liu, A.T. Tang,
          F.S. Pan, J. Alloys Compd., 481, 291-95(2009); Ho, Mn, Sm'
  10Guo  'C. Guo, Z. Du, C. Li, Calphad, 34, 90-97(2010); Gd, Mg, Gd-Sm'
!
