Repository: orchid-calphad/orchid-project.org

# orchid-project.org

Website and released data of **ORCHID** (Open Repository for CALPHAD Hypotheses, Intelligence, and Discovery),
served by GitHub Pages at https://orchid-project.org. Releases are archived on Zenodo (one DOI per version).

- `index.html`, `catalog/`, `best-practices.html` — static, self-contained pages (generated in the ORCHID tooling).
- `data/` — released data: catalog, redistributable TDB files, convex hulls. Licences: `data/LICENSES.md`, `data/NOTICE.md`.
- `llms.txt`, `data/croissant.json`, `CITATION.cff`, `.zenodo.json` — machine-readable metadata.

Only data with clear redistribution rights are published.

File: data/databases/sgte-binary/GdSr-23Lon.tdb
$
$ Database for Gd-Sr from Q. Long et al. 2023.
$
$ Q. Long, N. Meng, F. Chen, L. Zhang, X. Tao, L. Liu, G. Xu, Y. Cui,
$ Calphad, 82, 102583(2023).
$
$ Dataset created 2023.03.07 by Bengt Hallstedt.
$
$ There are no experimental data. The phase diagram was deduced from other
$ RE-Sr systems.
$
$ Fcc interaction misprinted in the paper.
$
$ ------------------------------------------------------------------------------
 TEMP-LIM 298.15 6000.00 !
$
$ELEMENT NAME  REF. STATE               ATOMIC MASS H298-H0    S298    !
$
 ELEMENT VA   VACUUM                      0.0          0.0      0.0    ! 
 ELEMENT GD   HCP_A3                    157.25      9087.648   68.0894 ! 
 ELEMENT SR   FCC_A1                     87.62      6568.      55.694  ! 
$ ------------------------------------------------------------------------------
$ Phase definitions
$
 PHASE LIQUID:L % 1 1 !
 CONST LIQUID:L : GD SR : !
$
$ Fcc (cF4, Fm-3m) and MeX (cF8, Fm-3m)
$
 PHASE FCC_A1 %A 2 1 1 !
 CONST FCC_A1 : GD SR% : VA : !
$
$ Bcc (cI2, Im-3m)
$
 PHASE BCC_A2 %B 2 1 3 !
 CONST BCC_A2 : GD% SR% : VA : !
$
$ Hcp (hP2, P6_3/mmc) and Me2X (NiAs-type, hP4, P6_3/mmc, B8_1)
$
 PHASE HCP_A3 %A 2 1 0.5 !
 CONST HCP_A3 : GD% SR : VA : !
$ ------------------------------------------------------------------------------
$ Defaults
$
 DEFINE-SYSTEM-DEFAULT ELEMENT 2 !
 DEFAULT-COM DEFINE_SYSTEM_ELEMENT VA !
 TYPE-DEF % SEQ * !
 TYPE-DEF A GES AMEND_PHASE_DESCRIPTION @ MAGNETIC -3 0.28 !
 TYPE-DEF B GES AMEND_PHASE_DESCRIPTION @ MAGNETIC -1 0.4 !
 FUNCTION ZERO      298.15  0;                                         6000 N !
 FUNCTION UN_ASS    298.15  0;                                         6000 N !
 FUNCTION R         298.15  +8.31451;                                  6000 N !
$ ------------------------------------------------------------------------------
$ Element data
$ ------------------------------------------------------------------------------
$ Gd
$
$ HCP_A3, BCC_A2 and LIQUID revised in unary 3.0
$ Small correction made to top two temperature ranges of bcc_A2 to ensure 
$ continuity in Gibbs energy, AD, Dec 2002
$ FCC_A1 added in unary 4.4
$
$ RHOMB_C19 from 10Guo not included in unary
$
 PAR  G(HCP_A3,GD:VA)           200.00  +GHSERGD;                3600 N 95She2 !
 PAR  TC(HCP_A3,GD:VA)          200.00    293.4;                 3600 N 95She2 !
 PAR  BMAGN(HCP_A3,GD:VA)       200.00      3.0;                 3600 N 95She2 !
$PAR  TC(HCP_A3,GD:VA)          200.00    291.8;                 3600 N 91Din !
$PAR  BMAGN(HCP_A3,GD:VA)       200.00      3.0;                 3600 N 91Din !
 PAR  G(FCC_A1,GD:VA)           200.00  +GHSERGD+500;            3600 N 00Zin !
 PAR  G(BCC_A2,GD:VA)           200.00  +GBCCGD;                 3600 N 95She2 !
$PAR  G(RHOMB_C19,GD)           200.00  +GHSERGD+5000;           3600 N 10Guo !
 PAR  G(LIQUID,GD)              200.00  +GLIQGD;                 3600 N 95She2 !
$
 FUNCTION GHSERGD   200.00  -6834.5855+97.13101*T-24.7214131*T*LN(T)
       -0.00285240521*T**2-3.14674076E-07*T**3-8665.73348*T**(-1);
      1000.00  Y  -6483.25362+95.6919924*T-24.6598297*T*LN(T)
       -0.00185225011*T**2-6.61211607E-07*T**3;
      1508.15  Y  -123124.992+699.125537*T-101.800197*T*LN(T)
       +0.0150644246*T**2-6.39165948E-07*T**3+29356890.3*T**(-1);
      3600.00  N !
 FUNCTION GBCCGD    200.00  +3233.80866-2.11184585*T+GHSERGD;
      1000.00  Y  +152792.743-1349.58873*T+180.097094*T*LN(T)
       -0.119550229*T**2+1.17915728E-05*T**3-22038836*T**(-1);
      1508.15  Y  -15783.7618+202.222183*T-38.960425*T*LN(T);
      1586.15  Y  -19850.5562+224.818035*T-41.904333*T*LN(T)
       +8.58222759E-04*T**2-3.77570269E-08*T**3+995428.573*T**(-1);
      3600.00  N !
 FUNCTION GLIQGD    200.00  +13060.0262-8.32179974*T+GHSERGD;
      1000.00  Y  +146262.037-1208.70685*T+159.352082*T*LN(T)
       -0.108247135*T**2+1.06945505E-05*T**3-19678357*T**(-1);
      1508.15  Y  -5397.314+192.336215*T-38.5075*T*LN(T);
      3600.00  N !
$ ------------------------------------------------------------------------------
$ Sr
$
 PAR  G(FCC_A1,SR:VA),,                 +GHSERSR;                3000 N 91Din !
 PAR  G(BCC_A2,SR:VA),,                 +GBCCSR;                 3000 N 91Din !
 PAR  G(HCP_A3,SR:VA),,                 +GHSERSR+250+0.7*T;      3000 N 91Din !
 PAR  G(LIQUID,SR),,                    +GLIQSR;                 3000 N 91Din !
$
 FUNCTION GHSERSR   298.15  -7532.367+107.183879*T-23.905*T*LN(T)
       -0.00461225*T**2-1.67477E-07*T**3-2055*T**(-1);
       820.00  Y  -13380.102+153.196104*T-30.0905432*T*LN(T)
       -0.003251266*T**2+1.84189E-07*T**3+850134*T**(-1);
      3000.00  N !
 FUNCTION GBCCSR    298.15  -6779.234+116.583654*T-25.6708365*T*LN(T)
       -0.003126762*T**2+2.2965E-07*T**3+27649*T**(-1);
       820.00  Y  -6970.594+122.067301*T-26.57*T*LN(T)
       -0.0019493*T**2-1.7895E-08*T**3+16495*T**(-1);
      1050.00  Y  +8168.357+0.423037*T-9.7788593*T*LN(T)
       -0.009539908*T**2+5.20221E-07*T**3-2414794*T**(-1);
      3000.00  N !
 FUNCTION GLIQSR    298.15  +2194.997-10.118994*T-5.0668978*T*LN(T)
       -0.031840595*T**2+4.981237E-06*T**3-265559*T**(-1);
      1050.00  Y  -10855.29+213.406219*T-39.463*T*LN(T);
      3000.00  N !
$ ------------------------------------------------------------------------------
$ Binary system
$
$ Q. Long, N. Meng, F. Chen, L. Zhang, X. Tao, L. Liu, G. Xu, Y. Cui,
$ Calphad, 82, 102583(2023).
$
$ Checked against paper and author's tdb. Checked at 6000 K.
$
$ There are no experimental data. The phase diagram was deduced from other
$ RE-Sr systems.
$
$ Fcc interaction misprinted in the paper.
$
 PAR  L(LIQUID,GD,SR;0),,               +36500;,,                     N 23Lon !
 PAR  L(LIQUID,GD,SR;1),,               -300;,,                       N 23Lon !
 PAR  L(LIQUID,GD,SR;2),,               +5500;,,                      N 23Lon !
$
 PAR  L(FCC_A1,GD,SR:VA;0),,            +40000;,,                     N 23Lon !
 PAR  L(BCC_A2,GD,SR:VA;0),,            +40000;,,                     N 23Lon !
 PAR  L(HCP_A3,GD,SR:VA;0),,            +39850;,,                     N 23Lon !
$ ------------------------------------------------------------------------------
$
$
 LIST-OF-REFERENCE
 NUMBER  SOURCE
  Null   'Unknown source'
  Same   'Same or similar interaction as in the corresponding stable phase'
  COST   'COST 507 database'
  REFLAV 'Laves phase convention: G(LAVES,X:X)=+3*GHSERXX+15000'
  91Din  'A.T. Dinsdale, Calphad, 15, 317-425(1991).'
  95She2 'H. Shen, W. Zhang, G. Liu, R. Wang, Z. Du, Report F-95-02,
          University of Science and Technology, Beijing, May 1995,
          SGTE unary database V.3.0, 1996; Gd'
  00Zin  'M. Zinkevich, N. Mattern, H. J Seifert,
          J. Phase Equilib., 21, 385-94(2000),
          SGTE unary database V.4.4, 2001; Gd'
  10Guo  'C. Guo, Z. Du, C. Li, Calphad, 34, 90-97(2010); Gd'
  23Lon  'Q. Long, N. Meng, F. Chen, L. Zhang, X. Tao, L. Liu, G. Xu, Y. Cui,
          Calphad, 82, 102583(2023); Gd-Sr'
!

File: data/databases/sgte-binary/GdTe-23Cui.tdb
$
$ Database for Gd-Te from D. Cui et al. 2023.
$
$ D. Cui, J. Wang, J. Zhou, J. Phase Equilib. Diffus., 44, 456-67(2023).
$
$ Dataset created 2024.02.28 by Bengt Hallstedt.
$
$ Associate liquid model with Gd0.5Te0.5 associates.
$
$ One of the Gd2Te3 endmembers has an incorrect stoichiometry in the paper.
$ This results in about 15 K error in the invariant equilibria with Gd2Te3.
$
$ ------------------------------------------------------------------------------
 TEMP-LIM 298.15 6000.00 !
$
$ELEMENT NAME  REF. STATE               ATOMIC MASS H298-H0    S298    !
$
 ELEMENT VA   VACUUM                      0.0          0.0      0.0    ! 
 ELEMENT GD   HCP_A3                    157.25      9087.648   68.0894 ! 
 ELEMENT TE   HEXAGONAL_A8              127.60      6080.      49.221  ! 
$ ------------------------------------------------------------------------------
$ Species
$
 SPECIE  GDTE                               GD0.5TE0.5 !
$ ------------------------------------------------------------------------------
$ Phase definitions
$
 PHASE LIQUID:L % 1 1 !
 CONST LIQUID:L : GD GDTE TE : !
$
$ Fcc (cF4, Fm-3m) and MeX (cF8, Fm-3m)
$
 PHASE FCC_A1 %A 2 1 1 !
 CONST FCC_A1 : GD : VA : !
$
$ Bcc (cI2, Im-3m)
$
 PHASE BCC_A2 %B 2 1 3 !
 CONST BCC_A2 : GD : VA : !
$
$ Hcp (hP2, P6_3/mmc) and Me2X (NiAs-type, hP4, P6_3/mmc, B8_1)
$
 PHASE HCP_A3 %A 2 1 0.5 !
 CONST HCP_A3 : GD : VA : !
$
$ Prototype gamma-Se (hP3, P3_121)
$ The phase is named HEXAGONAL_A8 in the SGTE unary database and
$ TRIGONAL_A8 in LB.
$
 PHASE HEXAGONAL_A8 % 1 1 !
 CONST HEXAGONAL_A8 : TE : !
$
$ Prototype NaCl (cF8, Fm-3m)
$
 PHASE GDTE_B1 % 2 1 1 !
 CONST GDTE_B1 : GD : TE : !
$
$ Prototype Th2S3 (oP20, Pnma)
$
 PHASE GD2TE3 % 3 0.4 0.5714 0.0286 !
 CONST GD2TE3 : GD : TE : GD TE : !
$
$ Prototype UAs2 (tP6, P4/nmm)
$
 PHASE GD4TE7 % 2 4 7 !
 CONST GD4TE7 : GD : TE : !
$
$ Prototype Fe2As (tP6, P4/nmm)
$
 PHASE GDTE2 % 2 1 2 !
 CONST GDTE2 : GD : TE : !
$
$ Prototype Nd2Te5 (oC28, Cmcm)
$
 PHASE GD2TE5 % 2 2 5 !
 CONST GD2TE5 : GD : TE : !
$
$ Prototype NdTe3 (oC16, Cmcm)
$
 PHASE GDTE3 % 2 1 3 !
 CONST GDTE3 : GD : TE : !
$ ------------------------------------------------------------------------------
$ Defaults
$
 DEFINE-SYSTEM-DEFAULT ELEMENT 2 !
 DEFAULT-COM DEFINE_SYSTEM_ELEMENT VA !
 TYPE-DEF % SEQ * !
 TYPE-DEF A GES AMEND_PHASE_DESCRIPTION @ MAGNETIC -3 0.28 !
 TYPE-DEF B GES AMEND_PHASE_DESCRIPTION @ MAGNETIC -1 0.4 !
 FUNCTION ZERO      298.15  0;                                         6000 N !
 FUNCTION UN_ASS    298.15  0;                                         6000 N !
 FUNCTION R         298.15  +8.31451;                                  6000 N !
$ ------------------------------------------------------------------------------
$ Element data
$ ------------------------------------------------------------------------------
$ Gd
$
$ HCP_A3, BCC_A2 and LIQUID revised in unary 3.0
$ Small correction made to top two temperature ranges of bcc_A2 to ensure 
$ continuity in Gibbs energy, AD, Dec 2002
$ FCC_A1 added in unary 4.4
$
$ FCC_A1 from 03Cac not included in unary
$
 PAR  G(HCP_A3,GD:VA)           200.00  +GHSERGD;                3600 N 95She2 !
 PAR  TC(HCP_A3,GD:VA)          200.00    293.4;                 3600 N 95She2 !
 PAR  BM(HCP_A3,GD:VA)          200.00      3.0;                 3600 N 95She2 !
$PAR  TC(HCP_A3,GD:VA)          200.00    291.8;                 3600 N 91Din !
$PAR  BMAGN(HCP_A3,GD:VA)       200.00      3.0;                 3600 N 91Din !
 PAR  G(FCC_A1,GD:VA)           200.00  +GHSERGD+500;            3600 N 00Zin !
$PAR  G(FCC_A1,GD:VA)           200.00  +GHSERGD
$            +1800-0.831451*T;                                   3600 N 03Cac !
 PAR  G(BCC_A2,GD:VA)           200.00  +GBCCGD;                 3600 N 95She2 !
 PAR  G(LIQUID,GD)              200.00  +GLIQGD;                 3600 N 95She2 !
$
 FUNCTION GHSERGD   200.00  -6834.5855+97.13101*T-24.7214131*T*LN(T)
       -0.00285240521*T**2-3.14674076E-07*T**3-8665.73348*T**(-1);
      1000.00  Y  -6483.25362+95.6919924*T-24.6598297*T*LN(T)
       -0.00185225011*T**2-6.61211607E-07*T**3;
      1508.15  Y  -123124.992+699.125537*T-101.800197*T*LN(T)
       +0.0150644246*T**2-6.39165948E-07*T**3+29356890.3*T**(-1);
      3600.00  N !
 FUNCTION GBCCGD    200.00  +3233.80866-2.11184585*T+GHSERGD;
      1000.00  Y  +152792.743-1349.58873*T+180.097094*T*LN(T)
       -0.119550229*T**2+1.17915728E-05*T**3-22038836*T**(-1);
      1508.15  Y  -15783.7618+202.222183*T-38.960425*T*LN(T);
      1586.15  Y  -19850.5562+224.818035*T-41.904333*T*LN(T)
       +8.58222759E-04*T**2-3.77570269E-08*T**3+995428.573*T**(-1);
      3600.00  N !
 FUNCTION GLIQGD    200.00  +13060.0262-8.32179974*T+GHSERGD;
      1000.00  Y  +146262.037-1208.70685*T+159.352082*T*LN(T)
       -0.108247135*T**2+1.06945505E-05*T**3-19678357*T**(-1);
      1508.15  Y  -5397.314+192.336215*T-38.5075*T*LN(T);
      3600.00  N !
$ ------------------------------------------------------------------------------
$ Te
$
$ HEXAGONAL_A8 and LIQUID revised in unary 3.0
$
 PAR  G(HEXAGONAL_A8,TE),,              +GHSERTE;                2000 N 95Dav !
 PAR  G(LIQUID,TE),,                    +GLIQTE;                 2000 N 95Dav !
$
 FUNCTION GHSERTE   298.15  -10544.679+183.372894*T-35.6687*T*LN(T)
       +0.01583435*T**2-5.240417E-06*T**3+155015*T**(-1);
       722.66  Y  +9160.595-129.265373*T+13.004*T*LN(T)
       -0.0362361*T**2+5.006367E-06*T**3-1286810*T**(-1);
      1150.00  Y  -12781.349+174.901226*T-32.5596*T*LN(T);
      1600.00  N !
 FUNCTION GLIQTE    298.15  -17554.731+685.877639*T-126.318*T*LN(T)
       +0.2219435*T**2-9.42075E-05*T**3+827930*T**(-1);
       626.49  Y  -3165763.48+46756.357*T-7196.41*T*LN(T)
       +7.09775*T**2-0.00130692833*T**3+2.58051E+08*T**(-1);
       722.66  Y  +180326.959-1500.57909*T+202.743*T*LN(T)
       -0.142016*T**2+1.6129733E-05*T**3-24238450*T**(-1);
      1150.00  Y  +19110.036-26.1929273*T+GHSERTE;
      1600.00  N !
$ ------------------------------------------------------------------------------
$ Binary system
$
$ D. Cui, J. Wang, J. Zhou, J. Phase Equilib. Diffus., 44, 456-67(2023).
$
$ Checked against paper. Checked at 6000 K.
$
$ Associate liquid model with Gd0.5Te0.5 associates.
$
$ One of the Gd2Te3 endmembers has an incorrect stoichiometry in the paper.
$ This results in about 15 K error in the invariant equilibria with Gd2Te3.
$
 PAR  G(LIQUID,GDTE),,                  +0.5*GLIQGD+0.5*GLIQTE
             -125457+18.059*T;,,                                      N 23Cui !
 PAR  L(LIQUID,GD,GDTE;0),,             +52991-13.613*T;,,            N 23Cui !
 PAR  L(LIQUID,GD,GDTE;1),,             +36155-20.572*T;,,            N 23Cui !
 PAR  L(LIQUID,GD,GDTE;2),,             +5631;,,                      N 23Cui !
 PAR  L(LIQUID,GDTE,TE;0),,             -24375+9.049*T;,,             N 23Cui !
 PAR  L(LIQUID,GDTE,TE;1),,             -55-5.056*T;,,                N 23Cui !
 PAR  L(LIQUID,GDTE,TE;2),,             -12339-3.304*T;,,             N 23Cui !
$
 PAR  G(GDTE_B1,GD:TE),,                +GHSERGD+GHSERTE
             -303400+41.762*T;,,                                      N 23Cui !
$
 PAR  G(GD2TE3,GD:TE:GD),,              +0.4286*GHSERGD+0.5714*GHSERTE
             -139339+20.918*T;,,                                      N 23Cui !
 PAR  G(GD2TE3,GD:TE:TE),,              +0.4*GHSERGD+0.6*GHSERTE
             -134080+20.93*T;,,                                       N 23Cui !
$
 PAR  G(GD4TE7,GD:TE),,                 +4*GHSERGD+7*GHSERTE
             -1371150+211.2*T;,,                                      N 23Cui !
 PAR  G(GDTE2,GD:TE),,                  +GHSERGD+2*GHSERTE
             -350274+55.119*T;,,                                      N 23Cui !
 PAR  G(GD2TE5,GD:TE),,                 +2*GHSERGD+5*GHSERTE
             -709387+105.084*T;,,                                     N 23Cui !
 PAR  G(GDTE3,GD:TE),,                  +GHSERGD+3*GHSERTE
             -359240+51.34*T;,,                                       N 23Cui !
$ ------------------------------------------------------------------------------
$
$
 LIST-OF-REFERENCE
 NUMBER  SOURCE
  Null   'Unknown source'
  Same   'Same or similar interaction as in the corresponding stable phase'
  REFLAV 'Laves phase convention: G(LAVES,X:X)=+3*GHSERXX+15000'
  91Din  'A.T. Dinsdale, Calphad, 15, 317-425(1991).'
  95Dav  'A.V. Davydov, M.H. Rand, B.B. Argent, Calphad, 19, 375-87(1995),
          SGTE unary database V.3.0, 1996; Te'
  95She2 'H. Shen, W. Zhang, G. Liu, R. Wang, Z. Du, Report F-95-02,
          University of Science and Technology, Beijing, May 1995,
          SGTE unary database V.3.0, 1996; Gd'
  00Zin  'M. Zinkevich, N. Mattern, H. J Seifert,
          J. Phase Equilib., 21, 385-94(2000),
          SGTE unary database V.4.4, 2001; Gd'
  03Cac  'G. Cacciamani, S. De Negri, A. Saccone, R. Ferro,
          Intermetallics, 11, 1135-51(2003); Dy, Gd, Ho'
  23Cui  'D. Cui, J. Wang, J. Zhou,
          J. Phase Equilib. Diffus., 44, 456-67(2023); Gd-Te'
!

File: data/databases/sgte-binary/GdTi-13Mat.tdb
$
$ Database for Gd-Ti from N. Mattern et al. 2013.
$
$ N. Mattern, J.H. Han, O. Fabrichnaya, M. Zinkevich, W. Loser, J. Werner,
$ R. Nowak, I. Kaban, O. Shuleshova, D. Holland-Moritz, J. Bednarcik,
$ N. Sobczak, J. Eckert, Calphad, 42, 19-26(2013).
$
$ Dataset created 2018.07.15 by Bengt Hallstedt.
$ 2021.01.03: Modified for use with GES6.
$
$ ------------------------------------------------------------------------------
 TEMP-LIM 298.15 6000.00 !
$
$ELEMENT NAME  REF. STATE               ATOMIC MASS H298-H0    S298    !
$
 ELEMENT VA   VACUUM                      0.0          0.0      0.0    ! 
 ELEMENT GD   HCP_A3                    157.25      9087.648   68.0894 ! 
 ELEMENT TI   HCP_A3                     47.88      4824.      30.72   ! 
$ ------------------------------------------------------------------------------
$ Phase definitions
$
 PHASE LIQUID:L % 1 1 !
 CONST LIQUID:L : GD TI : !
$
$ Fcc (cF4, Fm-3m) and MeX (cF8, Fm-3m)
$
 PHASE FCC_A1 %A 2 1 1 !
 CONST FCC_A1 : GD TI : VA : !
$
$ Bcc (cI2, Im-3m)
$
 PHASE BCC_A2 %B 2 1 3 !
 CONST BCC_A2 : GD% TI% : VA : !
$
$ Hcp (hP2, P6_3/mmc) and Me2X (NiAs-type, hP4, P6_3/mmc, B8_1)
$
 PHASE HCP_A3 % 2 1 0.5 !
 CONST HCP_A3 : GD% TI% : VA : !
$ ------------------------------------------------------------------------------
$ Defaults
$
 DEFINE-SYSTEM-DEFAULT ELEMENT 2 !
 DEFAULT-COM DEFINE_SYSTEM_ELEMENT VA !
 TYPE-DEF % SEQ * !
 TYPE-DEF A GES AMEND_PHASE_DESCRIPTION @ MAGNETIC -3 0.28 !
 TYPE-DEF B GES AMEND_PHASE_DESCRIPTION @ MAGNETIC -1 0.4 !
 FUNCTION ZERO      298.15  0;                                         6000 N !
 FUNCTION UN_ASS    298.15  0;                                         6000 N !
 FUNCTION R         298.15  +8.31451;                                  6000 N !
$ ------------------------------------------------------------------------------
$ Element data
$ ------------------------------------------------------------------------------
$ Gd
$
$ HCP_A3, BCC_A2 and LIQUID revised in unary 3.0
$ Small correction made to top two temperature ranges of bcc_A2 to ensure 
$ continuity in Gibbs energy, AD, Dec 2002
$ FCC_A1 added in unary 4.4
$
$ FCC_A1 from 03Cac not included in unary
$
 PAR  G(HCP_A3,GD:VA)           200.00  +GHSERGD;                3600 N 95She2 !
 PAR  TC(HCP_A3,GD:VA)          200.00    293.4;                 3600 N 95She2 !
 PAR  BM(HCP_A3,GD:VA)          200.00      3.0;                 3600 N 95She2 !
$PAR  TC(HCP_A3,GD:VA)          200.00    291.8;                 3600 N 91Din !
$PAR  BMAGN(HCP_A3,GD:VA)       200.00      3.0;                 3600 N 91Din !
 PAR  G(FCC_A1,GD:VA)           200.00  +GHSERGD+500;            3600 N 00Zin !
$PAR  G(FCC_A1,GD:VA)           200.00  +GHSERGD
$            +1800-0.831451*T;                                   3600 N 03Cac !
 PAR  G(BCC_A2,GD:VA)           200.00  +GBCCGD;                 3600 N 95She2 !
 PAR  G(LIQUID,GD)              200.00  +GLIQGD;                 3600 N 95She2 !
$
 FUNCTION GHSERGD   200.00  -6834.5855+97.13101*T-24.7214131*T*LN(T)
       -0.00285240521*T**2-3.14674076E-07*T**3-8665.73348*T**(-1);
      1000.00  Y  -6483.25362+95.6919924*T-24.6598297*T*LN(T)
       -0.00185225011*T**2-6.61211607E-07*T**3;
      1508.15  Y  -123124.992+699.125537*T-101.800197*T*LN(T)
       +0.0150644246*T**2-6.39165948E-07*T**3+29356890.3*T**(-1);
      3600.00  N !
 FUNCTION GBCCGD    200.00  +3233.80866-2.11184585*T+GHSERGD;
      1000.00  Y  +152792.743-1349.58873*T+180.097094*T*LN(T)
       -0.119550229*T**2+1.17915728E-05*T**3-22038836*T**(-1);
      1508.15  Y  -15783.7618+202.222183*T-38.960425*T*LN(T);
      1586.15  Y  -19850.5562+224.818035*T-41.904333*T*LN(T)
       +8.58222759E-04*T**2-3.77570269E-08*T**3+995428.573*T**(-1);
      3600.00  N !
 FUNCTION GLIQGD    200.00  +13060.0262-8.32179974*T+GHSERGD;
      1000.00  Y  +146262.037-1208.70685*T+159.352082*T*LN(T)
       -0.108247135*T**2+1.06945505E-05*T**3-19678357*T**(-1);
      1508.15  Y  -5397.314+192.336215*T-38.5075*T*LN(T);
      3600.00  N !
$ ------------------------------------------------------------------------------
$ Ti
$
$ BCT_A5 added in unary 3.0
$
 PAR  G(HCP_A3,TI:VA),,                 +GHSERTI;                4000 N 91Din !
 PAR  G(BCC_A2,TI:VA),,                 +GBCCTI;                 4000 N 91Din !
 PAR  G(FCC_A1,TI:VA),,                 +GHSERTI+6000-0.1*T;     4000 N 91Din !
$PAR  G(CBCC_A12,TI:VA),,               +GHSERTI+4602.2;         4000 N 91Din !
$PAR  G(CUB_A13,TI:VA),,                +GHSERTI+7531.2;         4000 N 91Din !
$PAR  G(DIAMOND_A4,TI),,                +GHSERTI+25000;          4000 N 91Din !
$PAR  G(BCT_A5,TI),,                    +GHSERTI+4602.2;         3000 N SGCOST !
 PAR  G(LIQUID,TI),,                    +GLIQTI;                 4000 N 91Din !
$
 FUNCTION GHSERTI   298.15  -8059.921+133.615208*T-23.9933*T*LN(T)
       -0.004777975*T**2+1.06716E-07*T**3+72636*T**(-1);
       900.00  Y  -7811.815+132.988068*T-23.9887*T*LN(T)
       -0.0042033*T**2-9.0876E-08*T**3+42680*T**(-1);
      1155.00  Y  +908.837+66.976538*T-14.9466*T*LN(T)
       -0.0081465*T**2+2.02715E-07*T**3-1477660*T**(-1);
      1941.00  Y  -124526.786+638.806871*T-87.2182461*T*LN(T)
       +0.008204849*T**2-3.04747E-07*T**3+36699805*T**(-1);
      4000.00  N !
 FUNCTION GBCCTI    298.15  -1272.064+134.71418*T-25.5768*T*LN(T)
       -6.63845E-04*T**2-2.78803E-07*T**3+7208*T**(-1);
      1155.00  Y  +6667.385+105.366379*T-22.3771*T*LN(T)
       +0.00121707*T**2-8.4534E-07*T**3-2002750*T**(-1);
      1941.00  Y  +26483.26-182.426471*T+19.0900905*T*LN(T)
       -0.02200832*T**2+1.228863E-06*T**3+1400501*T**(-1);
      4000.00  N !
 FUNCTION GLIQTI    298.15  +12194.415-6.980938*T+GHSERTI;
      1300.00  Y  +369519.198-2554.0225*T+342.059267*T*LN(T)
       -0.163409355*T**2+1.2457117E-05*T**3-67034516*T**(-1);
      1941.00  Y  -19887.066+298.7367*T-46.29*T*LN(T);
      4000.00  N !
$ ------------------------------------------------------------------------------
$ Binary system
$
$ N. Mattern, J.H. Han, O. Fabrichnaya, M. Zinkevich, W. Loser, J. Werner,
$ R. Nowak, I. Kaban, O. Shuleshova, D. Holland-Moritz, J. Bednarcik,
$ N. Sobczak, J. Eckert, Calphad, 42, 19-26(2013).
$
$ Checked against paper and author's tdb. Checked at 6000 K.
$
 PAR  L(LIQUID,GD,TI;0),,               +93481-30.90272*T;,,          N 13Mat !
 PAR  L(LIQUID,GD,TI;1),,               -8955;,,                      N 13Mat !
$
 PAR  L(BCC_A2,GD,TI:VA;0),,            +39476.4+15.687*T;,,          N 13Mat !
 PAR  L(BCC_A2,GD,TI:VA;1),,            +2152.38;,,                   N 13Mat !
$
 PAR  L(HCP_A3,GD,TI:VA;0),,            +44248.7+19.9839*T;,,         N 13Mat !
 PAR  L(HCP_A3,GD,TI:VA;1),,            +2176.21;,,                   N 13Mat !
$
$ Metastable
$
 PAR  L(FCC_A1,GD,TI:VA;0),,            +44248.7+19.9839*T;,,         N Same !
 PAR  L(FCC_A1,GD,TI:VA;1),,            +2176.21;,,                   N Same !
$ ------------------------------------------------------------------------------
$
$
 LIST-OF-REFERENCE
 NUMBER  SOURCE
  Null   'Unknown source'
  Same   'Same or similar interaction as in the corresponding stable phase'
  REFLAV 'Laves phase convention: G(LAVES,X:X)=+3*GHSERXX+15000'
  SGCOST 'COST 507 database, SGTE unary database V.3.0, 1996; Al, B, Nd, Ti, Zn'
  91Din  'A.T. Dinsdale, Calphad, 15, 317-425(1991).'
  95She2 'H. Shen, W. Zhang, G. Liu, R. Wang, Z. Du, Report F-95-02,
          University of Science and Technology, Beijing, May 1995,
          SGTE unary database V.3.0, 1996; Gd'
  00Zin  'M. Zinkevich, N. Mattern, H. J Seifert,
          J. Phase Equilib., 21, 385-94(2000),
          SGTE unary database V.4.4, 2001; Gd'
  03Cac  'G. Cacciamani, S. De Negri, A. Saccone, R. Ferro,
          Intermetallics, 11, 1135-51(2003); Gd'
  13Mat  'N. Mattern, J.H. Han, O. Fabrichnaya, M. Zinkevich, W. Loser,
          J. Werner, R. Nowak, I. Kaban, O. Shuleshova, D. Holland-Moritz,
          J. Bednarcik, N. Sobczak, J. Eckert, Calphad, 42, 19-26(2013); Gd-Ti'
!

File: data/databases/sgte-binary/GdTl-10Guo.tdb
$
$ Database for Gd-Tl from C. Guo et al. 2010.
$
$ C. Guo, C. Li, Z. Du, J. Alloys Compd., 492, 122-27(2010).
$
$ Dataset created 2018.07.27 by Bengt Hallstedt.
$ 2021.01.03: Modified for use with GES6.
$ 2024.08.29: Added upper T-interval for GHSERTL and GBCCTL.
$
$ In the paper there is also a version using the Kaptay model.
$
$ There are too many parameters for B2-bcc.
$
$ ------------------------------------------------------------------------------
 TEMP-LIM 298.15 6000.00 !
$
$ELEMENT NAME  REF. STATE               ATOMIC MASS H298-H0    S298    !
$
 ELEMENT VA   VACUUM                      0.0          0.0      0.0    ! 
 ELEMENT GD   HCP_A3                    157.25      9087.648   68.0894 ! 
 ELEMENT TL   HCP_A3                    204.383     6831.97    64.2997 ! 
$ ------------------------------------------------------------------------------
$ Phase definitions
$
 PHASE LIQUID:L % 1 1 !
 CONST LIQUID:L : GD TL : !
$
$ Fcc (cF4, Fm-3m) and MeX (cF8, Fm-3m)
$
 PHASE FCC_A1 %A 2 1 1 !
 CONST FCC_A1 : GD TL : VA : !
$
$ Bcc (cI2, Im-3m)
$
 PHASE BCC_A2 %B 2 1 3 !
 CONST BCC_A2 : GD% TL% : VA : !
$
$ Disordered part of B2_BCC, identical to BCC_A2
$
 PHASE A2_BCC %B 2 1 3 !
 CONST A2_BCC : GD TL : VA : !
$
$ Prototype CsCl (cP2, Pm-3m)
$
 PHASE B2_BCC %BO 3 0.5 0.5 3 !
 CONST B2_BCC : GD% TL : GD TL% : VA : !
$
$ Hcp (hP2, P6_3/mmc) and Me2X (NiAs-type, hP4, P6_3/mmc, B8_1)
$
 PHASE HCP_A3 %A 2 1 0.5 !
 CONST HCP_A3 : GD% TL% : VA : !
$
$ Prototype InNi2 (hP6, P6_3/mmc)
$
 PHASE GD2TL_B82 % 2 2 1 !
 CONST GD2TL_B82 : GD : TL : !
$
$ Prototype Mn5Si3 (hP16, P6_3/mcm)
$
 PHASE GD5TL3_D88 % 2 5 3 !
 CONST GD5TL3_D88 : GD% TL : TL : !
$
$ Prototype Pd5Pu3 (oC32, Cmcm)
$
 PHASE GD3TL5 % 2 3 5 !
 CONST GD3TL5 : GD : TL : !
$
$ Prototype AuCu3 (cP4, Pm-3m)
$
 PHASE GDTL3_L12 % 2 1 3 !
 CONST GDTL3_L12 : GD : TL : !
$ ------------------------------------------------------------------------------
$ Defaults
$
 DEFINE-SYSTEM-DEFAULT ELEMENT 2 !
 DEFAULT-COM DEFINE_SYSTEM_ELEMENT VA !
 DEFAULT-COM REJECT_PHASE BCC_A2 !
 TYPE-DEF % SEQ * !
 TYPE-DEF A GES AMEND_PHASE_DESCRIPTION @ MAGNETIC -3 0.28 !
 TYPE-DEF B GES AMEND_PHASE_DESCRIPTION @ MAGNETIC -1 0.4 !
 TYPE-DEF O GES AMEND_PHASE_DESCRIPTION B2_BCC DIS_PART A2_BCC !
 FUNCTION ZERO      298.15  0;                                         6000 N !
 FUNCTION UN_ASS    298.15  0;                                         6000 N !
 FUNCTION R         298.15  +8.31451;                                  6000 N !
$ ------------------------------------------------------------------------------
$ Element data
$ ------------------------------------------------------------------------------
$ Gd
$
$ HCP_A3, BCC_A2 and LIQUID revised in unary 3.0
$ Small correction made to top two temperature ranges of bcc_A2 to ensure 
$ continuity in Gibbs energy, AD, Dec 2002
$ FCC_A1 added in unary 4.4
$
$ FCC_A1 from 03Cac not included in unary
$
 PAR  G(HCP_A3,GD:VA)           200.00  +GHSERGD;                3600 N 95She2 !
 PAR  TC(HCP_A3,GD:VA)          200.00    293.4;                 3600 N 95She2 !
 PAR  BM(HCP_A3,GD:VA)          200.00      3.0;                 3600 N 95She2 !
$PAR  TC(HCP_A3,GD:VA)          200.00    291.8;                 3600 N 91Din !
$PAR  BMAGN(HCP_A3,GD:VA)       200.00      3.0;                 3600 N 91Din !
 PAR  G(FCC_A1,GD:VA)           200.00  +GHSERGD+500;            3600 N 00Zin !
$PAR  G(FCC_A1,GD:VA)           200.00  +GHSERGD
$            +1800-0.831451*T;                                   3600 N 03Cac !
 PAR  G(BCC_A2,GD:VA)           200.00  +GBCCGD;                 3600 N 95She2 !
 PAR  G(A2_BCC,GD:VA)           200.00  +GBCCGD;                 3600 N 95She2 !
 PAR  G(LIQUID,GD)              200.00  +GLIQGD;                 3600 N 95She2 !
$
 FUNCTION GHSERGD   200.00  -6834.5855+97.13101*T-24.7214131*T*LN(T)
       -0.00285240521*T**2-3.14674076E-07*T**3-8665.73348*T**(-1);
      1000.00  Y  -6483.25362+95.6919924*T-24.6598297*T*LN(T)
       -0.00185225011*T**2-6.61211607E-07*T**3;
      1508.15  Y  -123124.992+699.125537*T-101.800197*T*LN(T)
       +0.0150644246*T**2-6.39165948E-07*T**3+29356890.3*T**(-1);
      3600.00  N !
 FUNCTION GBCCGD    200.00  +3233.80866-2.11184585*T+GHSERGD;
      1000.00  Y  +152792.743-1349.58873*T+180.097094*T*LN(T)
       -0.119550229*T**2+1.17915728E-05*T**3-22038836*T**(-1);
      1508.15  Y  -15783.7618+202.222183*T-38.960425*T*LN(T);
      1586.15  Y  -19850.5562+224.818035*T-41.904333*T*LN(T)
       +8.58222759E-04*T**2-3.77570269E-08*T**3+995428.573*T**(-1);
      3600.00  N !
 FUNCTION GLIQGD    200.00  +13060.0262-8.32179974*T+GHSERGD;
      1000.00  Y  +146262.037-1208.70685*T+159.352082*T*LN(T)
       -0.108247135*T**2+1.06945505E-05*T**3-19678357*T**(-1);
      1508.15  Y  -5397.314+192.336215*T-38.5075*T*LN(T);
      3600.00  N !
$ ------------------------------------------------------------------------------
$ Tl
$
$ Upper T-interval for GHSERTL and GBCCTL added in Version 5.0
$
 PAR  G(HCP_A3,TL:VA)           200.00  +GHSERTL;                1801 N 91Din !
 PAR  G(BCC_A2,TL:VA)           200.00  +GBCCTL;                 1801 N 91Din !
 PAR  G(A2_BCC,TL:VA)           200.00  +GBCCTL;                 1801 N 91Din !
 PAR  G(FCC_A1,TL:VA)           200.00  +GHSERTL+310;            1801 N 91Din !
 PAR  G(LIQUID,TL)              200.00  +GLIQTL;                 1801 N 91Din !
$
 PAR  G(GD5TL3_D88,TL:TL),,             +8*GHSERTL+40000;,,           N 10Guo !
$
 FUNCTION GHSERTL   200.00  -8104.038+107.140405*T-25.2274*T*LN(T)
       -0.0033063*T**2-1.21807E-07*T**3+42058*T**(-1);
       577.00  Y  -15406.859+196.771926*T-38.4130658*T*LN(T)
       +0.005228106*T**2-5.19136E-07*T**3+729665*T**(-1);
      1800.00  Y  -4885.034+106.361006*T-25.8437*T*LN(T)
       -8.3662E-04*T**2+9E-12*T**3-612570*T**(-1);
      1801.00  N !
 FUNCTION GBCCTL    200.00  -9194.493+150.019517*T-33.0508*T*LN(T)
       +0.0172318*T**2-1.0115933E-05*T**3+82153*T**(-1);
       577.00  Y  -41836.403+482.633817*T-79.2926704*T*LN(T)
       +0.026042993*T**2-2.359101E-06*T**3+3507810*T**(-1);
      1800.00  Y  -623.343+101.120182*T-25.8437*T*LN(T)
       -8.3662E-04*T**2+9E-12*T**3-612570*T**(-1);
      1801.00  N !
 FUNCTION GLIQTL    200.00  -946.623+0.755649*T-7.44455*T*LN(T)
       -0.044350292*T**2+1.4248046E-05*T**3-54228*T**(-1);
       577.00  Y  -614.74+98.472609*T-25.8437*T*LN(T)
       -8.3662E-04*T**2+9E-12*T**3-612570*T**(-1);
      1801.00  N !
$ ------------------------------------------------------------------------------
$ Binary system
$
$ C. Guo, C. Li, Z. Du, J. Alloys Compd., 492, 122-27(2010).
$
$ Checked against paper. Checked at 6000 K.
$
$ In the paper there is also a version using the Kaptay model.
$
$ There are too many parameters for B2-bcc.
$
 PAR  L(LIQUID,GD,TL;0),,               -146864.3+21.6613*T;,,        N 10Guo !
 PAR  L(LIQUID,GD,TL;1),,               +2734.5-2.18*T;,,             N 10Guo !
 PAR  L(LIQUID,GD,TL;2),,               +24031.5;,,                   N 10Guo !
$
 PAR  L(BCC_A2,GD,TL:VA;0),,            -122898.9+16.3141*T;,,        N 10Guo !
 PAR  L(BCC_A2,GD,TL:VA;1),,            -3682.3-4.8594*T;,,           N 10Guo !
 PAR  L(BCC_A2,GD,TL:VA;2),,            +21842.4;,,                   N 10Guo !
$
 PAR  L(A2_BCC,GD,TL:VA;0),,            -122898.9+16.3141*T;,,        N 10Guo !
 PAR  L(A2_BCC,GD,TL:VA;1),,            -3682.3-4.8594*T;,,           N 10Guo !
 PAR  L(A2_BCC,GD,TL:VA;2),,            +21842.4;,,                   N 10Guo !
$
 PAR  G(B2_BCC,GD:TL:VA),,              -38419.3+2.5*T;,,             N 10Guo !
 PAR  G(B2_BCC,TL:GD:VA),,              -38419.3+2.5*T;,,             N 10Guo !
 PAR  L(B2_BCC,GD,TL:GD:VA;0),,         -47247.9-16.9662*T;,,         N 10Guo !
 PAR  L(B2_BCC,GD:GD,TL:VA;0),,         -47247.9-16.9662*T;,,         N 10Guo !
 PAR  L(B2_BCC,GD,TL:GD:VA;1),,         -31000;,,                     N 10Guo !
 PAR  L(B2_BCC,GD:GD,TL:VA;1),,         -31000;,,                     N 10Guo !
 PAR  L(B2_BCC,GD,TL:TL:VA;0),,         +42598.5+13.2217*T;,,         N 10Guo !
 PAR  L(B2_BCC,TL:GD,TL:VA;0),,         +42598.5+13.2217*T;,,         N 10Guo !
 PAR  L(B2_BCC,GD,TL:TL:VA;1),,         -15419.6;,,                   N 10Guo !
 PAR  L(B2_BCC,TL:GD,TL:VA;1),,         -15419.6;,,                   N 10Guo !
$
 PAR  L(HCP_A3,GD,TL:VA;0),,            -93688.3+18.6685*T;,,         N 10Guo !
 PAR  L(HCP_A3,GD,TL:VA;1),,            -18114.4+3.299*T;,,           N 10Guo !
 PAR  L(HCP_A3,GD,TL:VA;2),,            -10910.5;,,                   N 10Guo !
$
 PAR  G(GD2TL_B82,GD:TL),,              +2*GHSERGD+GHSERTL
             -113776.3+8.7345*T;,,                                    N 10Guo !
$
 PAR  G(GD5TL3_D88,GD:TL),,             +5*GHSERGD+3*GHSERTL
             -322933.6+17.7346*T;,,                                   N 10Guo !
 PAR  L(GD5TL3_D88,GD,TL:TL;0),,        -311208.5;,,                  N 10Guo !
$
 PAR  G(GD3TL5,GD:TL),,                 +3*GHSERGD+5*GHSERTL
             -345875.5+33.45*T;,,                                     N 10Guo !
 PAR  G(GDTL3_L12,GD:TL),,              +GHSERGD+3*GHSERTL
             -146770.6+18.613*T;,,                                    N 10Guo !
$
$ Metastable
$
 PAR  L(FCC_A1,GD,TL:VA;0),,            -93688.3+18.6685*T;,,         N Same !
 PAR  L(FCC_A1,GD,TL:VA;1),,            -18114.4+3.299*T;,,           N Same !
 PAR  L(FCC_A1,GD,TL:VA;2),,            -10910.5;,,                   N Same !
$ ------------------------------------------------------------------------------
$
$
 LIST-OF-REFERENCE
 NUMBER  SOURCE
  Null   'Unknown source'
  Same   'Same or similar interaction as in the corresponding stable phase'
  REFLAV 'Laves phase convention: G(LAVES,X:X)=+3*GHSERXX+15000'
  91Din  'A.T. Dinsdale, Calphad, 15, 317-425(1991).'
  95She2 'H. Shen, W. Zhang, G. Liu, R. Wang, Z. Du, Report F-95-02,
          University of Science and Technology, Beijing, May 1995,
          SGTE unary database V.3.0, 1996; Gd'
  00Zin  'M. Zinkevich, N. Mattern, H. J Seifert,
          J. Phase Equilib., 21, 385-94(2000),
          SGTE unary database V.4.4, 2001; Gd'
  03Cac  'G. Cacciamani, S. De Negri, A. Saccone, R. Ferro,
          Intermetallics, 11, 1135-51(2003); Gd'
  10Guo  'C. Guo, C. Li, Z. Du, J. Alloys Compd., 492, 122-27(2010); Gd-Tl'
!

File: data/databases/sgte-binary/GdW-00Kri.tdb
$
$ Database for Gd-W from N. Krishnamurthy et al. 2000.
$
$ N. Krishnamurthy, T. Kundu, A. Awasthi, S.P. Garg,
$ Z. Metallkd., 91, 234-40(2000).
$
$ Dataset created 2025.02.11 by Bengt Hallstedt.
$
$ The liquid interaction was refitted to approximately match measured
$ liquid solubilities. The discrepancy probably originates from differences
$ in elemental W.
$
$ The solid interactions were set to 1.5 times the liquid interaction. This
$ should be revised when there are data.
$
$ ------------------------------------------------------------------------------
 TEMP-LIM 298.15 6000.00 !
$
$ELEMENT NAME  REF. STATE               ATOMIC MASS H298-H0    S298    !
$
 ELEMENT VA   VACUUM                      0.0          0.0      0.0    ! 
 ELEMENT GD   HCP_A3                    157.25      9087.648   68.0894 ! 
 ELEMENT W    BCC_A2                    183.85      4970.0     32.6176 ! 
$ ------------------------------------------------------------------------------
$ Phase definitions
$
 PHASE LIQUID:L % 1 1 !
 CONST LIQUID:L : GD W : !
$
$ Fcc (cF4, Fm-3m) and MeX (cF8, Fm-3m)
$
 PHASE FCC_A1 %A 2 1 1 !
 CONST FCC_A1 : GD W : VA : !
$
$ Bcc (cI2, Im-3m)
$
 PHASE BCC_A2 %B 2 1 3 !
 CONST BCC_A2 : GD W : VA : !
$
$ Hcp (hP2, P6_3/mmc) and Me2X (NiAs-type, hP4, P6_3/mmc, B8_1)
$
 PHASE HCP_A3 % 2 1 0.5 !
 CONST HCP_A3 : GD% W : VA : !
$ ------------------------------------------------------------------------------
$ Defaults
$
 DEFINE-SYSTEM-DEFAULT ELEMENT 2 !
 DEFAULT-COM DEFINE_SYSTEM_ELEMENT VA !
 TYPE-DEF % SEQ * !
 TYPE-DEF A GES AMEND_PHASE_DESCRIPTION @ MAGNETIC -3 0.28 !
 TYPE-DEF B GES AMEND_PHASE_DESCRIPTION @ MAGNETIC -1 0.4 !
 FUNCTION ZERO      298.15  0;                                         6000 N !
 FUNCTION UN_ASS    298.15  0;                                         6000 N !
 FUNCTION R         298.15  +8.31451;                                  6000 N !
$ ------------------------------------------------------------------------------
$ Element data
$ ------------------------------------------------------------------------------
$ Gd
$
$ HCP_A3, BCC_A2 and LIQUID revised in unary 3.0
$ Small correction made to top two temperature ranges of bcc_A2 to ensure 
$ continuity in Gibbs energy, AD, Dec 2002
$ FCC_A1 added in unary 4.4
$
$ FCC_A1 from 03Cac not included in unary
$
 PAR  G(HCP_A3,GD:VA)           200.00  +GHSERGD;                3600 N 95She2 !
 PAR  TC(HCP_A3,GD:VA)          200.00    293.4;                 3600 N 95She2 !
 PAR  BM(HCP_A3,GD:VA)          200.00      3.0;                 3600 N 95She2 !
$PAR  TC(HCP_A3,GD:VA)          200.00    291.8;                 3600 N 91Din !
$PAR  BMAGN(HCP_A3,GD:VA)       200.00      3.0;                 3600 N 91Din !
 PAR  G(FCC_A1,GD:VA)           200.00  +GHSERGD+500;            3600 N 00Zin !
$PAR  G(FCC_A1,GD:VA)           200.00  +GHSERGD
$            +1800-0.831451*T;                                   3600 N 03Cac !
 PAR  G(BCC_A2,GD:VA)           200.00  +GBCCGD;                 3600 N 95She2 !
 PAR  G(LIQUID,GD)              200.00  +GLIQGD;                 3600 N 95She2 !
$
 FUNCTION GHSERGD   200.00  -6834.5855+97.13101*T-24.7214131*T*LN(T)
       -0.00285240521*T**2-3.14674076E-07*T**3-8665.73348*T**(-1);
      1000.00  Y  -6483.25362+95.6919924*T-24.6598297*T*LN(T)
       -0.00185225011*T**2-6.61211607E-07*T**3;
      1508.15  Y  -123124.992+699.125537*T-101.800197*T*LN(T)
       +0.0150644246*T**2-6.39165948E-07*T**3+29356890.3*T**(-1);
      3600.00  N !
 FUNCTION GBCCGD    200.00  +3233.80866-2.11184585*T+GHSERGD;
      1000.00  Y  +152792.743-1349.58873*T+180.097094*T*LN(T)
       -0.119550229*T**2+1.17915728E-05*T**3-22038836*T**(-1);
      1508.15  Y  -15783.7618+202.222183*T-38.960425*T*LN(T);
      1586.15  Y  -19850.5562+224.818035*T-41.904333*T*LN(T)
       +8.58222759E-04*T**2-3.77570269E-08*T**3+995428.573*T**(-1);
      3600.00  N !
 FUNCTION GLIQGD    200.00  +13060.0262-8.32179974*T+GHSERGD;
      1000.00  Y  +146262.037-1208.70685*T+159.352082*T*LN(T)
       -0.108247135*T**2+1.06945505E-05*T**3-19678357*T**(-1);
      1508.15  Y  -5397.314+192.336215*T-38.5075*T*LN(T);
      3600.00  N !
$ ------------------------------------------------------------------------------
$ W
$
 PAR  G(BCC_A2,W:VA),,                  +GHSERWW;,,                   N 91Din !
 PAR  G(FCC_A1,W:VA),,                  +GHSERWW+19300+0.63*T;,,      N 91Din !
 PAR  G(HCP_A3,W:VA),,                  +GHSERWW+14750;,,             N 91Din !
 PAR  G(LIQUID,W),,                     +GLIQWW;,,                    N 91Din !
$
 FUNCTION GHSERWW   298.15  -7646.311+130.4*T-24.1*T*LN(T)
       -0.001936*T**2+2.07E-07*T**3+44500*T**(-1)-5.33E-11*T**4;
      3695.00  Y  -82868.801+389.362335*T-54*T*LN(T)+1.528621E+33*T**(-9);
      6000.00  N !
 FUNCTION GLIQWW    298.15  +52160.584-14.10999*T+GHSERWW-2.713468E-24*T**7;
      3695.00  Y  -30436.051+375.175*T-54*T*LN(T);
      6000.00  N !
 FUNCTION GFCCWW    298.15  +GHSERWW+19300+0.63*T;                     6000 N !
$ ------------------------------------------------------------------------------
$ Binary system
$
$ N. Krishnamurthy, T. Kundu, A. Awasthi, S.P. Garg,
$ Z. Metallkd., 91, 234-40(2000).
$
$ Checked against paper. Checked at 6000 K.
$
$ The liquid interaction was refitted to approximately match measured
$ liquid solubilities. The discrepancy probably originates from differences
$ in elemental W.
$
$ The solid interactions were set to 1.5 times the liquid interaction. This
$ should be revised when there are data.
$
$PAR  L(LIQUID,GD,W;0),,                +102600;,,                    N 00Kri !
 PAR  L(LIQUID,GD,W;0),,                +94000;,,                     N 00Kri !
$
 PAR  L(BCC_A2,GD,W:VA;0),,             +141000;,,                    N 25Hal !
 PAR  L(HCP_A3,GD,W:VA;0),,             +141000;,,                    N 25Hal !
$
$ Metastable
$
 PAR  L(FCC_A1,GD,W:VA;0),,             +141000;,,                    N 25Hal !
$ ------------------------------------------------------------------------------
$
$
 LIST-OF-REFERENCE
 NUMBER  SOURCE
  Null   'Unknown source'
  Same   'Same or similar interaction as in the corresponding stable phase'
  REFLAV 'Laves phase convention: G(LAVES,X:X)=+3*GHSERXX+15000'
  91Din  'A.T. Dinsdale, Calphad, 15, 317-425(1991).'
  95She2 'H. Shen, W. Zhang, G. Liu, R. Wang, Z. Du, Report F-95-02,
          University of Science and Technology, Beijing, May 1995,
          SGTE unary database V.3.0, 1996; Gd'
  00Kri  'N. Krishnamurthy, T. Kundu, A. Awasthi, S.P. Garg,
          Z. Metallkd., 91, 234-40(2000); Gd-W'
  00Zin  'M. Zinkevich, N. Mattern, H. J Seifert,
          J. Phase Equilib., 21, 385-94(2000),
          SGTE unary database V.4.4, 2001; Gd'
  03Cac  'G. Cacciamani, S. De Negri, A. Saccone, R. Ferro,
          Intermetallics, 11, 1135-51(2003); Gd'
  25Hal  'B. Hallstedt, dummy solid interaction, 2025; Gd-W'
!
