Repository: orchid-calphad/orchid-project.org

# orchid-project.org

Website and released data of **ORCHID** (Open Repository for CALPHAD Hypotheses, Intelligence, and Discovery),
served by GitHub Pages at https://orchid-project.org. Releases are archived on Zenodo (one DOI per version).

- `index.html`, `catalog/`, `best-practices.html` — static, self-contained pages (generated in the ORCHID tooling).
- `data/` — released data: catalog, redistributable TDB files, convex hulls. Licences: `data/LICENSES.md`, `data/NOTICE.md`.
- `llms.txt`, `data/croissant.json`, `CITATION.cff`, `.zenodo.json` — machine-readable metadata.

Only data with clear redistribution rights are published.

File: data/databases/sgte-binary/GdZr-14Bo.tdb
$
$ Database for Gd-Zr from H. Bo et al. 2014.
$
$ H. Bo, L.B. Liu, J.L. Hu, X.D. Zhang, Z.P. Jin,
$ Thermochim. Acta, 591, 51-56(2014).
$
$ Dataset created 2019.05.25 by Bengt Hallstedt.
$ 2021.01.03: Modified for use with GES6.
$
$ ------------------------------------------------------------------------------
 TEMP-LIM 298.15 6000.00 !
$
$ELEMENT NAME  REF. STATE               ATOMIC MASS H298-H0    S298    !
$
 ELEMENT VA   VACUUM                      0.0          0.0      0.0    ! 
 ELEMENT GD   HCP_A3                    157.25      9087.648   68.0894 ! 
 ELEMENT ZR   HCP_A3                     91.22      5566.27    39.1809 ! 
$ ------------------------------------------------------------------------------
$ Phase definitions
$
 PHASE LIQUID:L % 1 1 !
 CONST LIQUID:L : GD ZR : !
$
$ Fcc (cF4, Fm-3m) and MeX (cF8, Fm-3m)
$
 PHASE FCC_A1 %A 2 1 1 !
 CONST FCC_A1 : GD ZR : VA : !
$
$ Bcc (cI2, Im-3m)
$
 PHASE BCC_A2 %B 2 1 3 !
 CONST BCC_A2 : GD ZR : VA : !
$
$ Hcp (hP2, P6_3/mmc) and Me2X (NiAs-type, hP4, P6_3/mmc, B8_1)
$
 PHASE HCP_A3 %A 2 1 0.5 !
 CONST HCP_A3 : GD ZR : VA : !
$ ------------------------------------------------------------------------------
$ Defaults
$
 DEFINE-SYSTEM-DEFAULT ELEMENT 2 !
 DEFAULT-COM DEFINE_SYSTEM_ELEMENT VA !
 TYPE-DEF % SEQ * !
 TYPE-DEF A GES AMEND_PHASE_DESCRIPTION @ MAGNETIC -3 0.28 !
 TYPE-DEF B GES AMEND_PHASE_DESCRIPTION @ MAGNETIC -1 0.4 !
 FUNCTION ZERO      298.15  0;                                         6000 N !
 FUNCTION UN_ASS    298.15  0;                                         6000 N !
 FUNCTION R         298.15  +8.31451;                                  6000 N !
$ ------------------------------------------------------------------------------
$ Element data
$ ------------------------------------------------------------------------------
$ Gd
$
$ HCP_A3, BCC_A2 and LIQUID revised in unary 3.0
$ Small correction made to top two temperature ranges of bcc_A2 to ensure 
$ continuity in Gibbs energy, AD, Dec 2002
$ FCC_A1 added in unary 4.4
$
 PAR  G(HCP_A3,GD:VA)           200.00  +GHSERGD;                3600 N 95She2 !
 PAR  TC(HCP_A3,GD:VA)          200.00    293.4;                 3600 N 95She2 !
 PAR  BMAGN(HCP_A3,GD:VA)       200.00      3.0;                 3600 N 95She2 !
$PAR  TC(HCP_A3,GD:VA)          200.00    291.8;                 3600 N 91Din !
$PAR  BMAGN(HCP_A3,GD:VA)       200.00      3.0;                 3600 N 91Din !
 PAR  G(FCC_A1,GD:VA)           200.00  +GHSERGD+500;            3600 N 00Zin !
 PAR  G(BCC_A2,GD:VA)           200.00  +GBCCGD;                 3600 N 95She2 !
 PAR  G(LIQUID,GD)              200.00  +GLIQGD;                 3600 N 95She2 !
$
 FUNCTION GHSERGD   200.00  -6834.5855+97.13101*T-24.7214131*T*LN(T)
       -0.00285240521*T**2-3.14674076E-07*T**3-8665.73348*T**(-1);
      1000.00  Y  -6483.25362+95.6919924*T-24.6598297*T*LN(T)
       -0.00185225011*T**2-6.61211607E-07*T**3;
      1508.15  Y  -123124.992+699.125537*T-101.800197*T*LN(T)
       +0.0150644246*T**2-6.39165948E-07*T**3+29356890.3*T**(-1);
      3600.00  N !
 FUNCTION GBCCGD    200.00  +3233.80866-2.11184585*T+GHSERGD;
      1000.00  Y  +152792.743-1349.58873*T+180.097094*T*LN(T)
       -0.119550229*T**2+1.17915728E-05*T**3-22038836*T**(-1);
      1508.15  Y  -15783.7618+202.222183*T-38.960425*T*LN(T);
      1586.15  Y  -19850.5562+224.818035*T-41.904333*T*LN(T)
       +8.58222759E-04*T**2-3.77570269E-08*T**3+995428.573*T**(-1);
      3600.00  N !
 FUNCTION GLIQGD    200.00  +13060.0262-8.32179974*T+GHSERGD;
      1000.00  Y  +146262.037-1208.70685*T+159.352082*T*LN(T)
       -0.108247135*T**2+1.06945505E-05*T**3-19678357*T**(-1);
      1508.15  Y  -5397.314+192.336215*T-38.5075*T*LN(T);
      3600.00  N !
$ ------------------------------------------------------------------------------
$ Zr
$
$ CUB_A13, CBCC_A12, ORTHORHOMBIC_A20 and TETRAGONAL_U added in unary 4.1
$
 PAR  G(HCP_A3,ZR:VA)           130.00  +GHSERZR;,,                   N 91Din !
 PAR  G(BCC_A2,ZR:VA)           130.00  +GBCCZR;,,                    N 91Din !
$PAR  G(OMEGA,ZR)               130.00  +GOMEZR;,,                    N 91Din !
 PAR  G(FCC_A1,ZR:VA)           130.00  +GHSERZR+7600-0.9*T;,,        N 91Din !
$PAR  G(CBCC_A12,ZR:VA)         130.00  +GHSERZR+4602.2;,,            N 99SGUN !
$PAR  G(CUB_A13,ZR:VA)          130.00  +GHSERZR+7531.2;,,            N 99SGUN !
$PAR  G(ORTHORHOMBIC_A20,ZR)    130.00  +GBCCZR+5000;,,               N 99SGUN !
$PAR  G(TETRAGONAL_U,ZR)        130.00  +GBCCZR+5000;,,               N 99SGUN !
 PAR  G(LIQUID,ZR)              130.00  +GLIQZR;,,                    N 91Din !
$
 FUNCTION GHSERZR   130.00  -7827.595+125.64905*T-24.1618*T*LN(T)
       -0.00437791*T**2+34971*T**(-1);
      2128.00  Y  -26085.921+262.724183*T-42.144*T*LN(T)-1.342896E+31*T**(-9);
      6000.00  N !
 FUNCTION GBCCZR    130.00  -525.539+124.9457*T-25.607406*T*LN(T)
       -3.40084E-04*T**2-9.729E-09*T**3+25233*T**(-1)-7.6143E-11*T**4;
      2128.00  Y  -4620.034+1.55998*T+GHSERZR+1.4103476E+32*T**(-9);
      6000.00  N !
 FUNCTION GOMEZR    130.00  -8878.082+144.432234*T-26.8556*T*LN(T)
       -0.002799446*T**2+38376*T**(-1);
      2128.00  Y  -3414.603+2.566675*T+GHSERZR+8.517346E+31*T**(-9);
      6000.00  N !
 FUNCTION GLIQZR    130.00  +18147.69-9.080812*T+GHSERZR+1.6275E-22*T**7;
      2128.00  Y  -8281.26+253.812609*T-42.144*T*LN(T);
      6000.00  N !
$ ------------------------------------------------------------------------------
$ Binary system
$
$ H. Bo, L.B. Liu, J.L. Hu, X.D. Zhang, Z.P. Jin,
$ Thermochim. Acta, 591, 51-56(2014).
$
$ Checked against paper. Checked at 6000 K.
$
 PAR  L(LIQUID,GD,ZR;0),,               +8289.9+9.97*T;,,             N 14Bo !
 PAR  L(LIQUID,GD,ZR;1),,               +1901.4-0.89*T;,,             N 14Bo !
 PAR  L(LIQUID,GD,ZR;2),,               +9116.3-4.05*T;,,             N 14Bo !
$
 PAR  L(BCC_A2,GD,ZR:VA;0),,            +61543.4-15.45*T;,,           N 14Bo !
 PAR  L(BCC_A2,GD,ZR:VA;1),,            +27659.3-20*T;,,              N 14Bo !
$
 PAR  L(HCP_A3,GD,ZR:VA;0),,            +32018.6+19.34*T;,,           N 14Bo !
 PAR  L(HCP_A3,GD,ZR:VA;1),,            +6623.6-6*T;,,                N 14Bo !
 PAR  L(HCP_A3,GD,ZR:VA;2),,            -15.36*T;,,                   N 14Bo !
$
$ Metastable
$
 PAR  L(FCC_A1,GD,ZR:VA;0),,            +32018.6+19.34*T;,,           N Same !
 PAR  L(FCC_A1,GD,ZR:VA;1),,            +6623.6-6*T;,,                N Same !
 PAR  L(FCC_A1,GD,ZR:VA;2),,            -15.36*T;,,                   N Same !
$ ------------------------------------------------------------------------------
$
 ASSESSED_SYSTEM
  GD-ZR(TDB -* +LIQUID +HCP_A3 +BCC_A2 ;G5 C_S:HCP/ZR:VA MAJ:HCP/GD:VA
  C_S:BCC/ZR:VA MAJ:BCC/GD:VA ;P3 TMM:400/2200 STP:0.5/1400) !
$
$
 LIST-OF-REFERENCE
 NUMBER  SOURCE
  Null   'Unknown source'
  Same   'Same or similar interaction as in the corresponding stable phase'
  COST   'COST 507 database'
  REFLAV 'Laves phase convention: G(LAVES,X:X)=+3*GHSERXX+15000'
  91Din  'A.T. Dinsdale, Calphad, 15, 317-425(1991).'
  95She2 'H. Shen, W. Zhang, G. Liu, R. Wang, Z. Du, Report F-95-02,
          University of Science and Technology, Beijing, May 1995,
          SGTE unary database V.3.0, 1996; Gd'
  99SGUN 'SGTE unary database V.4.1, 1999.'
  00Zin  'M. Zinkevich, N. Mattern, H.J. Seifert,
          J. Phase Equilib., 21, 385-94(2000),
          SGTE unary database V.4.4, 2001; Gd'
  14Bo   'H. Bo, L.B. Liu, J.L. Hu, X.D. Zhang, Z.P. Jin,
          Thermochim. Acta, 591, 51-56(2014); Gd-Zr'
!

File: data/databases/sgte-binary/GdZr-18Mat.tdb
$
$ Database for Gd-Zr from N. Mattern et al. 2018.
$
$ N. Mattern, J.H. Han, R. Nowak, O. Fabrichnaya, I. Kaban, O. Shuleshova,
$ N. Sobczak, Calphad, 61, 237-45(2018).
$
$ Dataset created 2019.05.25 by Bengt Hallstedt.
$ 2021.01.03: Modified for use with GES6.
$
$ ------------------------------------------------------------------------------
 TEMP-LIM 298.15 6000.00 !
$
$ELEMENT NAME  REF. STATE               ATOMIC MASS H298-H0    S298    !
$
 ELEMENT VA   VACUUM                      0.0          0.0      0.0    ! 
 ELEMENT GD   HCP_A3                    157.25      9087.648   68.0894 ! 
 ELEMENT ZR   HCP_A3                     91.22      5566.27    39.1809 ! 
$ ------------------------------------------------------------------------------
$ Phase definitions
$
 PHASE LIQUID:L % 1 1 !
 CONST LIQUID:L : GD ZR : !
$
$ Fcc (cF4, Fm-3m) and MeX (cF8, Fm-3m)
$
 PHASE FCC_A1 %A 2 1 1 !
 CONST FCC_A1 : GD ZR : VA : !
$
$ Bcc (cI2, Im-3m)
$
 PHASE BCC_A2 %B 2 1 3 !
 CONST BCC_A2 : GD ZR : VA : !
$
$ Hcp (hP2, P6_3/mmc) and Me2X (NiAs-type, hP4, P6_3/mmc, B8_1)
$
 PHASE HCP_A3 %A 2 1 0.5 !
 CONST HCP_A3 : GD ZR : VA : !
$ ------------------------------------------------------------------------------
$ Defaults
$
 DEFINE-SYSTEM-DEFAULT ELEMENT 2 !
 DEFAULT-COM DEFINE_SYSTEM_ELEMENT VA !
 TYPE-DEF % SEQ * !
 TYPE-DEF A GES AMEND_PHASE_DESCRIPTION @ MAGNETIC -3 0.28 !
 TYPE-DEF B GES AMEND_PHASE_DESCRIPTION @ MAGNETIC -1 0.4 !
 FUNCTION ZERO      298.15  0;                                         6000 N !
 FUNCTION UN_ASS    298.15  0;                                         6000 N !
 FUNCTION R         298.15  +8.31451;                                  6000 N !
$ ------------------------------------------------------------------------------
$ Element data
$ ------------------------------------------------------------------------------
$ Gd
$
$ HCP_A3, BCC_A2 and LIQUID revised in unary 3.0
$ Small correction made to top two temperature ranges of bcc_A2 to ensure 
$ continuity in Gibbs energy, AD, Dec 2002
$ FCC_A1 added in unary 4.4
$
 PAR  G(HCP_A3,GD:VA)           200.00  +GHSERGD;                3600 N 95She2 !
 PAR  TC(HCP_A3,GD:VA)          200.00    293.4;                 3600 N 95She2 !
 PAR  BMAGN(HCP_A3,GD:VA)       200.00      3.0;                 3600 N 95She2 !
$PAR  TC(HCP_A3,GD:VA)          200.00    291.8;                 3600 N 91Din !
$PAR  BMAGN(HCP_A3,GD:VA)       200.00      3.0;                 3600 N 91Din !
 PAR  G(FCC_A1,GD:VA)           200.00  +GHSERGD+500;            3600 N 00Zin !
 PAR  G(BCC_A2,GD:VA)           200.00  +GBCCGD;                 3600 N 95She2 !
 PAR  G(LIQUID,GD)              200.00  +GLIQGD;                 3600 N 95She2 !
$
 FUNCTION GHSERGD   200.00  -6834.5855+97.13101*T-24.7214131*T*LN(T)
       -0.00285240521*T**2-3.14674076E-07*T**3-8665.73348*T**(-1);
      1000.00  Y  -6483.25362+95.6919924*T-24.6598297*T*LN(T)
       -0.00185225011*T**2-6.61211607E-07*T**3;
      1508.15  Y  -123124.992+699.125537*T-101.800197*T*LN(T)
       +0.0150644246*T**2-6.39165948E-07*T**3+29356890.3*T**(-1);
      3600.00  N !
 FUNCTION GBCCGD    200.00  +3233.80866-2.11184585*T+GHSERGD;
      1000.00  Y  +152792.743-1349.58873*T+180.097094*T*LN(T)
       -0.119550229*T**2+1.17915728E-05*T**3-22038836*T**(-1);
      1508.15  Y  -15783.7618+202.222183*T-38.960425*T*LN(T);
      1586.15  Y  -19850.5562+224.818035*T-41.904333*T*LN(T)
       +8.58222759E-04*T**2-3.77570269E-08*T**3+995428.573*T**(-1);
      3600.00  N !
 FUNCTION GLIQGD    200.00  +13060.0262-8.32179974*T+GHSERGD;
      1000.00  Y  +146262.037-1208.70685*T+159.352082*T*LN(T)
       -0.108247135*T**2+1.06945505E-05*T**3-19678357*T**(-1);
      1508.15  Y  -5397.314+192.336215*T-38.5075*T*LN(T);
      3600.00  N !
$ ------------------------------------------------------------------------------
$ Zr
$
$ CUB_A13, CBCC_A12, ORTHORHOMBIC_A20 and TETRAGONAL_U added in unary 4.1
$
 PAR  G(HCP_A3,ZR:VA)           130.00  +GHSERZR;,,                   N 91Din !
 PAR  G(BCC_A2,ZR:VA)           130.00  +GBCCZR;,,                    N 91Din !
$PAR  G(OMEGA,ZR)               130.00  +GOMEZR;,,                    N 91Din !
 PAR  G(FCC_A1,ZR:VA)           130.00  +GHSERZR+7600-0.9*T;,,        N 91Din !
$PAR  G(CBCC_A12,ZR:VA)         130.00  +GHSERZR+4602.2;,,            N 99SGUN !
$PAR  G(CUB_A13,ZR:VA)          130.00  +GHSERZR+7531.2;,,            N 99SGUN !
$PAR  G(ORTHORHOMBIC_A20,ZR)    130.00  +GBCCZR+5000;,,               N 99SGUN !
$PAR  G(TETRAGONAL_U,ZR)        130.00  +GBCCZR+5000;,,               N 99SGUN !
 PAR  G(LIQUID,ZR)              130.00  +GLIQZR;,,                    N 91Din !
$
 FUNCTION GHSERZR   130.00  -7827.595+125.64905*T-24.1618*T*LN(T)
       -0.00437791*T**2+34971*T**(-1);
      2128.00  Y  -26085.921+262.724183*T-42.144*T*LN(T)-1.342896E+31*T**(-9);
      6000.00  N !
 FUNCTION GBCCZR    130.00  -525.539+124.9457*T-25.607406*T*LN(T)
       -3.40084E-04*T**2-9.729E-09*T**3+25233*T**(-1)-7.6143E-11*T**4;
      2128.00  Y  -4620.034+1.55998*T+GHSERZR+1.4103476E+32*T**(-9);
      6000.00  N !
 FUNCTION GOMEZR    130.00  -8878.082+144.432234*T-26.8556*T*LN(T)
       -0.002799446*T**2+38376*T**(-1);
      2128.00  Y  -3414.603+2.566675*T+GHSERZR+8.517346E+31*T**(-9);
      6000.00  N !
 FUNCTION GLIQZR    130.00  +18147.69-9.080812*T+GHSERZR+1.6275E-22*T**7;
      2128.00  Y  -8281.26+253.812609*T-42.144*T*LN(T);
      6000.00  N !
$ ------------------------------------------------------------------------------
$ Binary system
$
$ N. Mattern, J.H. Han, R. Nowak, O. Fabrichnaya, I. Kaban, O. Shuleshova,
$ N. Sobczak, Calphad, 61, 237-45(2018).
$
$ Checked against paper. Checked at 6000 K.
$
 PAR  L(LIQUID,GD,ZR;0),,               +25401;,,                     N 18Mat !
 PAR  L(LIQUID,GD,ZR;1),,               -1431;,,                      N 18Mat !
$
 PAR  L(BCC_A2,GD,ZR:VA;0),,            +52843-9.383*T;,,             N 12Mat !
 PAR  L(BCC_A2,GD,ZR:VA;1),,            +22983-16.792*T;,,            N 12Mat !
$
 PAR  L(HCP_A3,GD,ZR:VA;0),,            +14717+18.309*T;,,            N 12Mat !
 PAR  L(HCP_A3,GD,ZR:VA;1),,            -378;,,                       N 12Mat !
$
$ Metastable
$
 PAR  L(FCC_A1,GD,ZR:VA;0),,            +14717+18.309*T;,,            N Same !
 PAR  L(FCC_A1,GD,ZR:VA;1),,            -378;,,                       N Same !
$ ------------------------------------------------------------------------------
$
 ASSESSED_SYSTEM
  GD-ZR(TDB -* +LIQUID +HCP_A3 +BCC_A2 ;G5 C_S:HCP/ZR:VA MAJ:HCP/GD:VA
  C_S:BCC/ZR:VA MAJ:BCC/GD:VA ;P3 TMM:400/2200 STP:0.5/1400) !
$
$
 LIST-OF-REFERENCE
 NUMBER  SOURCE
  Null   'Unknown source'
  Same   'Same or similar interaction as in the corresponding stable phase'
  COST   'COST 507 database'
  REFLAV 'Laves phase convention: G(LAVES,X:X)=+3*GHSERXX+15000'
  91Din  'A.T. Dinsdale, Calphad, 15, 317-425(1991).'
  95She2 'H. Shen, W. Zhang, G. Liu, R. Wang, Z. Du, Report F-95-02,
          University of Science and Technology, Beijing, May 1995,
          SGTE unary database V.3.0, 1996; Gd'
  99SGUN 'SGTE unary database V.4.1, 1999.'
  00Zin  'M. Zinkevich, N. Mattern, H.J. Seifert,
          J. Phase Equilib., 21, 385-94(2000),
          SGTE unary database V.4.4, 2001; Gd'
  12Mat  'N. Mattern, J.H. Han, M. Zinkevich, O. Shuleshova, I. Kaban,
          D. Holland-Moritz, J. Gegner, F. Yang, J. Bednarcik, W. Loeser,
          J. Eckert, Calphad, 39, 27-32(2012); Gd-Zr'
  18Mat  'N. Mattern, J.H. Han, R. Nowak, O. Fabrichnaya, I. Kaban,
          O. Shuleshova, N. Sobczak, Calphad, 61, 237-45(2018); Gd-Zr'
!

File: data/databases/sgte-binary/GeAs-21Wu.tdb
$
$ Database for Ge-As from L. Wu et al. 2021.
$
$ L. Wu, Y. Du, M. Premovic, B. Hu, H. Zhang, J. Wang, Y. Liu,
$ Calphad, 74, 102296(2021).
$
$ Dataset created 2022.06.25 by Bengt Hallstedt.
$
$ The Rhombo-A7 interaction does not seem probable.
$
$ ------------------------------------------------------------------------------
 TEMP-LIM 298.15 6000.00 !
$
$ELEMENT NAME  REF. STATE               ATOMIC MASS H298-H0    S298    !
$
 ELEMENT VA   VACUUM                      0.0          0.0      0.0    ! 
 ELEMENT AS   RHOMBOHEDRAL_A7            74.922     5117.032   35.6895 ! 
 ELEMENT GE   DIAMOND_A4                 72.59      4636.0     31.09   ! 
$ ------------------------------------------------------------------------------
$ Phase definitions
$
 PHASE LIQUID:L % 1 1 !
 CONST LIQUID:L : AS GE : !
$
$ Fcc (cF4, Fm-3m) and MeX (cF8, Fm-3m)
$
 PHASE FCC_A1 %A 2 1 1 !
 CONST FCC_A1 : AS GE : VA : !
$
$ Bcc (cI2, Im-3m)
$
 PHASE BCC_A2 %B 2 1 3 !
 CONST BCC_A2 : AS GE : VA : !
$
$ Hcp (hP2, P6_3/mmc) and Me2X (NiAs-type, hP4, P6_3/mmc, B8_1)
$
 PHASE HCP_A3 %A 2 1 0.5 !
 CONST HCP_A3 : AS GE : VA : !
$
$ Prototype C (cF8, Fd-3m)
$
 PHASE DIAMOND_A4 % 1 1 !
 CONST DIAMOND_A4 : GE : !
$
$ Prototype alpha-As (hR2, R-3m)
$
 PHASE RHOMBOHEDRAL_A7 % 1 1 !
 CONST RHOMBOHEDRAL_A7 : AS% GE : !
$
$ Prototype SiAs (mC24, C2/m)
$
 PHASE GEAS % 2 1 1 !
 CONST GEAS : GE : AS : !
$
$ Prototype GeAs2 (oP24, Pbam)
$
 PHASE GEAS2 % 2 1 2 !
 CONST GEAS2 : GE : AS : !
$ ------------------------------------------------------------------------------
$ Defaults
$
 DEFINE-SYSTEM-DEFAULT ELEMENT 2 !
 DEFAULT-COM DEFINE_SYSTEM_ELEMENT VA !
 TYPE-DEF % SEQ * !
 TYPE-DEF A GES AMEND_PHASE_DESCRIPTION @ MAGNETIC -3 0.28 !
 TYPE-DEF B GES AMEND_PHASE_DESCRIPTION @ MAGNETIC -1 0.4 !
 FUNCTION ZERO      298.15  0;                                         6000 N !
 FUNCTION UN_ASS    298.15  0;                                         6000 N !
 FUNCTION R         298.15  +8.31451;                                  6000 N !
 FUNCTION RTLNP     298.15  +8.31451*T*LN(1E-05*P);                    6000 N !
$ ------------------------------------------------------------------------------
$ Element data
$ ------------------------------------------------------------------------------
$ As
$
$ RED_P added in unary 4.4
$
 PAR  G(RHOMBOHEDRAL_A7,AS),,           +GHSERAS;                1200 N 91Din !
 PAR  G(FCC_A1,AS:VA),,                 +GHSERAS+24874-14.74*T;  1200 N 91Din !
 PAR  G(BCC_A2,AS:VA),,                 +GHSERAS+24874-16.1*T;   1200 N 91Din !
 PAR  G(HCP_A3,AS:VA),,                 +GHSERAS+24874-14*T;     1200 N 91Din !
$PAR  G(RED_P,AS),,                     +GHSERAS+5782-3.85466*T; 1200 N 01SGUN !
 PAR  G(LIQUID,AS),,                    +GHSERAS
             +24442.9-22.424679*T;                               1200 N 91Din !
$
 FUNCTION GHSERAS   298.15  -7270.447+122.211069*T-23.3144*T*LN(T)
       -0.00271613*T**2+11600*T**(-1);
      1090.00  Y  -10454.913+163.457433*T-29.216037*T*LN(T);
      1200.00  N !
 FUNCTION GLIQAS    298.15  +GHSERAS+24442.9-22.424679*T;              6000 N !
 FUNCTION GHCPAS    298.15  +GHSERAS+24874-14*T;                       6000 N !
$ ------------------------------------------------------------------------------
$ Ge
$
$ BCT_A5 and RHOMBOHEDRAL_A7 added in unary 4.1
$
 PAR  G(DIAMOND_A4,GE),,                +GHSERGE;                3200 N 91Din !
 PAR  G(FCC_A1,GE:VA),,                 +GHSERGE+36000-22.3*T;   3200 N 91Din !
 PAR  G(BCC_A2,GE:VA),,                 +GHSERGE+34100-23.5*T;   3200 N 91Din !
 PAR  G(HCP_A3,GE:VA),,                 +GHSERGE+35000-21.5*T;   3200 N 91Din !
$PAR  G(BCT_A5,GE),,                    +GHSERGE+28800-16.5*T;   3600 N 99SGUN !
 PAR  G(RHOMBOHEDRAL_A7,GE),,           +GHSERGE+29800-16.5*T;   3600 N 99SGUN !
 PAR  G(LIQUID,GE),,                    +GLIQGE;                 3200 N 91Din !
$
 FUNCTION GHSERGE   298.15  -9486.153+165.635573*T-29.5337682*T*LN(T)
       +0.005568297*T**2-1.513694E-06*T**3+163298*T**(-1);
       900.00  Y  -5689.239+102.86087*T-19.8536239*T*LN(T)-0.003672527*T**2;
      1211.40  Y  -9548.204+156.708024*T-27.6144*T*LN(T)-8.59809E+28*T**(-9);
      3200.00  N !
 FUNCTION GLIQGE    298.15  +37141.489-30.687043*T+GHSERGE+8.56632E-21*T**7;
      1211.40  Y  +27243.473+126.324186*T-27.6144*T*LN(T);
      3200.00  N !
$ ------------------------------------------------------------------------------
$ Binary system
$
$ L. Wu, Y. Du, M. Premovic, B. Hu, H. Zhang, J. Wang, Y. Liu,
$ Calphad, 74, 102296(2021).
$
$ Checked against paper and author's tdb. Checked at 6000 K.
$
$ The Rhombo-A7 interaction does not seem probable.
$
 PAR  L(LIQUID,AS,GE;0),,               -25950.9+9.59*T;,,            N 21Wu !
 PAR  L(LIQUID,AS,GE;1),,               -15175.8+8.11*T;,,            N 21Wu !
$
 PAR  L(RHOMBOHEDRAL_A7,AS,GE;0),,      +34916.3-56.5*T;,,            N 21Wu !
$
 PAR  G(GEAS,GE:AS),,                   +2*GGE1AS1;,,                 N 21Wu !
 PAR  G(GEAS2,GE:AS),,                  +3*GGEAS2;,,                  N 21Wu !
$
 FUNCTION GGE1AS1   298.15  -12688.1+123.57*T-23.28*T*LN(T)
       -0.00294*T**2+7.63E-09*T**3-4220.92*T**(-1);
      6000.00  N !
 FUNCTION GGEAS2    298.15  -12061.2+97.89*T-19.35*T*LN(T)
       -0.00608*T**2+1.38E-07*T**3-4212.37*T**(-1);
      6000.00  N !
$ ------------------------------------------------------------------------------
$
 ASSESSED_SYSTEM
  AS-GE(TDB -* +LIQ +RHOMB_A7 +DIAM +ASGE +AS2GE ;P3 TMM:300/1500) !
$
$
 LIST-OF-REFERENCE
 NUMBER  SOURCE
  Null   'Unknown source'
  Same   'Same or similar interaction as in the corresponding stable phase'
  REFLAV 'Laves phase convention: G(LAVES,X:X)=+3*GHSERXX+15000'
  COST   'COST 507 database, 1998'
  91Din  'A.T. Dinsdale, Calphad, 15, 317-425(1991).'
  99SGUN 'SGTE unary database V.4.1, 1999.'
  01SGUN 'SGTE unary database V.4.4, 2001.'
  21Wu   'L. Wu, Y. Du, M. Premovic, B. Hu, H. Zhang, J. Wang, Y. Liu,
          Calphad, 74, 102296(2021); Ge-As'
!

File: data/databases/sgte-binary/GeAs-22Che.tdb
$
$ Database for Ge-As from S. Chen et al. 2022.
$
$ S. Chen, J. Wang, S. Yu, B. Hu, Q. Wu, Y. Du,
$ J. Electron. Mater., 51, 2114-30(2022).
$
$ Dataset created 2022.10.23 by Bengt Hallstedt.
$
$ ------------------------------------------------------------------------------
 TEMP-LIM 298.15 6000.00 !
$
$ELEMENT NAME  REF. STATE               ATOMIC MASS H298-H0    S298    !
$
 ELEMENT VA   VACUUM                      0.0          0.0      0.0    ! 
 ELEMENT AS   RHOMBOHEDRAL_A7            74.922     5117.032   35.6895 ! 
 ELEMENT GE   DIAMOND_A4                 72.59      4636.0     31.09   ! 
$ ------------------------------------------------------------------------------
$ Phase definitions
$
 PHASE LIQUID:L % 1 1 !
 CONST LIQUID:L : AS GE : !
$
$ Fcc (cF4, Fm-3m) and MeX (cF8, Fm-3m)
$
 PHASE FCC_A1 %A 2 1 1 !
 CONST FCC_A1 : AS GE : VA : !
$
$ Bcc (cI2, Im-3m)
$
 PHASE BCC_A2 %B 2 1 3 !
 CONST BCC_A2 : AS GE : VA : !
$
$ Hcp (hP2, P6_3/mmc) and Me2X (NiAs-type, hP4, P6_3/mmc, B8_1)
$
 PHASE HCP_A3 %A 2 1 0.5 !
 CONST HCP_A3 : AS GE : VA : !
$
$ Prototype C (cF8, Fd-3m)
$
 PHASE DIAMOND_A4 % 1 1 !
 CONST DIAMOND_A4 : GE : !
$
$ Prototype alpha-As (hR2, R-3m)
$
 PHASE RHOMBOHEDRAL_A7 % 1 1 !
 CONST RHOMBOHEDRAL_A7 : AS% GE : !
$
$ Prototype SiAs (mC24, C2/m)
$
 PHASE GEAS % 2 1 1 !
 CONST GEAS : GE : AS : !
$
$ Prototype GeAs2 (oP24, Pbam)
$
 PHASE GEAS2 % 2 1 2 !
 CONST GEAS2 : GE : AS : !
$ ------------------------------------------------------------------------------
$ Defaults
$
 DEFINE-SYSTEM-DEFAULT ELEMENT 2 !
 DEFAULT-COM DEFINE_SYSTEM_ELEMENT VA !
 TYPE-DEF % SEQ * !
 TYPE-DEF A GES AMEND_PHASE_DESCRIPTION @ MAGNETIC -3 0.28 !
 TYPE-DEF B GES AMEND_PHASE_DESCRIPTION @ MAGNETIC -1 0.4 !
 FUNCTION ZERO      298.15  0;                                         6000 N !
 FUNCTION UN_ASS    298.15  0;                                         6000 N !
 FUNCTION R         298.15  +8.31451;                                  6000 N !
 FUNCTION RTLNP     298.15  +8.31451*T*LN(1E-05*P);                    6000 N !
$ ------------------------------------------------------------------------------
$ Element data
$ ------------------------------------------------------------------------------
$ As
$
$ RED_P added in unary 4.4
$
 PAR  G(RHOMBOHEDRAL_A7,AS),,           +GHSERAS;                1200 N 91Din !
 PAR  G(FCC_A1,AS:VA),,                 +GHSERAS+24874-14.74*T;  1200 N 91Din !
 PAR  G(BCC_A2,AS:VA),,                 +GHSERAS+24874-16.1*T;   1200 N 91Din !
 PAR  G(HCP_A3,AS:VA),,                 +GHSERAS+24874-14*T;     1200 N 91Din !
$PAR  G(RED_P,AS),,                     +GHSERAS+5782-3.85466*T; 1200 N 01SGUN !
 PAR  G(LIQUID,AS),,                    +GHSERAS
             +24442.9-22.424679*T;                               1200 N 91Din !
$
 FUNCTION GHSERAS   298.15  -7270.447+122.211069*T-23.3144*T*LN(T)
       -0.00271613*T**2+11600*T**(-1);
      1090.00  Y  -10454.913+163.457433*T-29.216037*T*LN(T);
      1200.00  N !
 FUNCTION GLIQAS    298.15  +GHSERAS+24442.9-22.424679*T;              6000 N !
 FUNCTION GHCPAS    298.15  +GHSERAS+24874-14*T;                       6000 N !
$ ------------------------------------------------------------------------------
$ Ge
$
$ BCT_A5 and RHOMBOHEDRAL_A7 added in unary 4.1
$
 PAR  G(DIAMOND_A4,GE),,                +GHSERGE;                3200 N 91Din !
 PAR  G(FCC_A1,GE:VA),,                 +GHSERGE+36000-22.3*T;   3200 N 91Din !
 PAR  G(BCC_A2,GE:VA),,                 +GHSERGE+34100-23.5*T;   3200 N 91Din !
 PAR  G(HCP_A3,GE:VA),,                 +GHSERGE+35000-21.5*T;   3200 N 91Din !
$PAR  G(BCT_A5,GE),,                    +GHSERGE+28800-16.5*T;   3600 N 99SGUN !
 PAR  G(RHOMBOHEDRAL_A7,GE),,           +GHSERGE+29800-16.5*T;   3600 N 99SGUN !
 PAR  G(LIQUID,GE),,                    +GLIQGE;                 3200 N 91Din !
$
 FUNCTION GHSERGE   298.15  -9486.153+165.635573*T-29.5337682*T*LN(T)
       +0.005568297*T**2-1.513694E-06*T**3+163298*T**(-1);
       900.00  Y  -5689.239+102.86087*T-19.8536239*T*LN(T)-0.003672527*T**2;
      1211.40  Y  -9548.204+156.708024*T-27.6144*T*LN(T)-8.59809E+28*T**(-9);
      3200.00  N !
 FUNCTION GLIQGE    298.15  +37141.489-30.687043*T+GHSERGE+8.56632E-21*T**7;
      1211.40  Y  +27243.473+126.324186*T-27.6144*T*LN(T);
      3200.00  N !
$ ------------------------------------------------------------------------------
$ Binary system
$
$ S. Chen, J. Wang, S. Yu, B. Hu, Q. Wu, Y. Du,
$ J. Electron. Mater., 51, 2114-30(2022).
$
$ Checked against paper. Checked at 6000 K.
$
$ The Gibbs energies of the compounds should not given relative to the
$ elements when their heat capacity is modelled.
$
 PAR  L(LIQUID,AS,GE;0),,               -11337+4.261*T;,,             N 22Che !
$
 PAR  L(RHOMBOHEDRAL_A7,AS,GE;0),,      +646.58-10.308*T;,,           N 22Che !
$
 PAR  G(GEAS,GE:AS),,                   +2*GGE1AS1;,,                 N 22Che !
 PAR  G(GEAS2,GE:AS),,                  +3*GGEAS2;,,                  N 22Che !
$
 FUNCTION GGE1AS1   298.15  +0.5*GHSERGE+0.5*GHSERAS-3827-11.506*T
       +1.976*T*LN(T)-0.003268*T**2+5.835E-07*T**3-48768.288*T**(-1);
      6000.00  N !
 FUNCTION GGEAS2    298.15  +0.333333*GHSERGE+0.666667*GHSERAS-4419
       -22.961*T+3.873*T*LN(T)-0.003898*T**2+1.952E-07*T**3
       -9904.329*T**(-1);
      6000.00  N !
$ ------------------------------------------------------------------------------
$
 ASSESSED_SYSTEM
  AS-GE(TDB -* +LIQ +RHOMB_A7 +DIAM +ASGE +AS2GE ;P3 TMM:300/1500) !
$
$
 LIST-OF-REFERENCE
 NUMBER  SOURCE
  Null   'Unknown source'
  Same   'Same or similar interaction as in the corresponding stable phase'
  REFLAV 'Laves phase convention: G(LAVES,X:X)=+3*GHSERXX+15000'
  COST   'COST 507 database, 1998'
  91Din  'A.T. Dinsdale, Calphad, 15, 317-425(1991).'
  99SGUN 'SGTE unary database V.4.1, 1999.'
  01SGUN 'SGTE unary database V.4.4, 2001.'
  22Che  'S. Chen, J. Wang, S. Yu, B. Hu, Q. Wu, Y. Du,
          J. Electron. Mater., 51, 2114-30(2022); Ge-As'
!

File: data/databases/sgte-binary/GeAs-84Ans-LB.tdb
$
$ Database for Ge-As from I. Ansara and D. Dutartre 1984 (included in LB Vol. 1)
$
$ I. Ansara, D. Dutartre, Calphad, 8, 323-42(1984).
$
$ Dataset created 2012.09.22 by Bengt Hallstedt.
$ 2021.01.03: Modified for use with GES6.
$
$ In the phase diagram in LB a considerable solubility of Ge in As (rhombo-A7)
$ is shown. The paper does not include any solubility of Ge in As and
$ LBall-v7+fun.tdb does not contain a Ge-As interaction for the rhombo-A7
$ phase. Thus, the solubility shown in LB must be considered accidental.
$ Here no solubility of Ge in solid As is included.
$
$ The As + Liq + GeAs2 equilibrium from LB is obviously not reproduced.
$
$ In the paper pre SGTE lattice stabilities were used. This does not cause
$ noticeable differences.
$
$ ------------------------------------------------------------------------------
 TEMP-LIM 298.15 6000.00 !
$
$ELEMENT NAME  REF. STATE               ATOMIC MASS H298-H0    S298    !
$
 ELEMENT VA   VACUUM                      0.0          0.0      0.0    ! 
 ELEMENT AS   RHOMBOHEDRAL_A7            74.922     5117.032   35.6895 ! 
 ELEMENT GE   DIAMOND_A4                 72.59      4636.0     31.09   ! 
$ ------------------------------------------------------------------------------
$ Phase definitions
$
 PHASE LIQUID:L % 1 1 !
 CONST LIQUID:L : AS GE : !
$
$ Fcc (cF4, Fm-3m) and MeX (cF8, Fm-3m)
$
 PHASE FCC_A1 %A 2 1 1 !
 CONST FCC_A1 : AS GE : VA : !
$
$ Bcc (cI2, Im-3m)
$
 PHASE BCC_A2 %B 2 1 3 !
 CONST BCC_A2 : AS GE : VA : !
$
$ Hcp (hP2, P6_3/mmc) and Me2X (NiAs-type, hP4, P6_3/mmc, B8_1)
$
 PHASE HCP_A3 %A 2 1 0.5 !
 CONST HCP_A3 : AS GE : VA : !
$
$ Prototype C (cF8, Fd-3m)
$
 PHASE DIAMOND_A4 % 1 1 !
 CONST DIAMOND_A4 : GE : !
$
$ Prototype alpha-As (hR2, R-3m)
$
 PHASE RHOMBOHEDRAL_A7 % 1 1 !
 CONST RHOMBOHEDRAL_A7 : AS : !
$
$ Prototype SiAs (mC24, C2/m)
$
 PHASE GEAS % 2 1 1 !
 CONST GEAS : GE : AS : !
$
$ Prototype GeAs2 (oP24, Pbam)
$
 PHASE GEAS2 % 2 1 2 !
 CONST GEAS2 : GE : AS : !
$ ------------------------------------------------------------------------------
$ Defaults
$
 DEFINE-SYSTEM-DEFAULT ELEMENT 2 !
 DEFAULT-COM DEFINE_SYSTEM_ELEMENT VA !
 TYPE-DEF % SEQ * !
 TYPE-DEF A GES AMEND_PHASE_DESCRIPTION @ MAGNETIC -3 0.28 !
 TYPE-DEF B GES AMEND_PHASE_DESCRIPTION @ MAGNETIC -1 0.4 !
 FUNCTION ZERO      298.15  0;                                         6000 N !
 FUNCTION UN_ASS    298.15  0;                                         6000 N !
 FUNCTION R         298.15  +8.31451;                                  6000 N !
 FUNCTION RTLNP     298.15  +8.31451*T*LN(1E-05*P);                    6000 N !
$ ------------------------------------------------------------------------------
$ Element data
$ ------------------------------------------------------------------------------
$ As
$
$ RED_P added in unary 4.4
$
 PAR  G(RHOMBOHEDRAL_A7,AS),,           +GHSERAS;                1200 N 91Din !
 PAR  G(FCC_A1,AS:VA),,                 +GHSERAS+24874-14.74*T;  1200 N 91Din !
 PAR  G(BCC_A2,AS:VA),,                 +GHSERAS+24874-16.1*T;   1200 N 91Din !
 PAR  G(HCP_A3,AS:VA),,                 +GHSERAS+24874-14*T;     1200 N 91Din !
$PAR  G(RED_P,AS),,                     +GHSERAS+5782-3.85466*T; 1200 N 01SGUN !
 PAR  G(LIQUID,AS),,                    +GHSERAS
             +24442.9-22.424679*T;                               1200 N 91Din !
$
 FUNCTION GHSERAS   298.15  -7270.447+122.211069*T-23.3144*T*LN(T)
       -0.00271613*T**2+11600*T**(-1);
      1090.00  Y  -10454.913+163.457433*T-29.216037*T*LN(T);
      1200.00  N !
 FUNCTION GLIQAS    298.15  +GHSERAS+24442.9-22.424679*T;              6000 N !
 FUNCTION GHCPAS    298.15  +GHSERAS+24874-14*T;                       6000 N !
$ ------------------------------------------------------------------------------
$ Ge
$
$ BCT_A5 and RHOMBOHEDRAL_A7 added in unary 4.1
$
 PAR  G(DIAMOND_A4,GE),,                +GHSERGE;                3200 N 91Din !
 PAR  G(FCC_A1,GE:VA),,                 +GHSERGE+36000-22.3*T;   3200 N 91Din !
 PAR  G(BCC_A2,GE:VA),,                 +GHSERGE+34100-23.5*T;   3200 N 91Din !
 PAR  G(HCP_A3,GE:VA),,                 +GHSERGE+35000-21.5*T;   3200 N 91Din !
$PAR  G(BCT_A5,GE),,                    +GHSERGE+28800-16.5*T;   3600 N 99SGUN !
$PAR  G(RHOMBOHEDRAL_A7,GE),,           +GHSERGE+29800-16.5*T;   3600 N 99SGUN !
 PAR  G(LIQUID,GE),,                    +GLIQGE;                 3200 N 91Din !
$
 FUNCTION GHSERGE   298.15  -9486.153+165.635573*T-29.5337682*T*LN(T)
       +0.005568297*T**2-1.513694E-06*T**3+163298*T**(-1);
       900.00  Y  -5689.239+102.86087*T-19.8536239*T*LN(T)-0.003672527*T**2;
      1211.40  Y  -9548.204+156.708024*T-27.6144*T*LN(T)-8.59809E+28*T**(-9);
      3200.00  N !
 FUNCTION GLIQGE    298.15  +37141.489-30.687043*T+GHSERGE+8.56632E-21*T**7;
      1211.40  Y  +27243.473+126.324186*T-27.6144*T*LN(T);
      3200.00  N !
$ ------------------------------------------------------------------------------
$ Binary system
$
$ From I. Ansara and D. Dutartre 1984 (included in LB Vol. 1)
$
$ I. Ansara, D. Dutartre, Calphad, 8, 323-42(1984).
$
$ Checked against LB and paper. Checked at 6000 K.
$
$ In the phase diagram in LB a considerable solubility of Ge in As (rhombo-A7)
$ is shown. The paper does not include any solubility of Ge in As and
$ LBall-v7+fun.tdb does not contain a Ge-As interaction for the rhombo-A7
$ phase. Thus, the solubility shown in LB must be considered accidental.
$ Here no solubility of Ge in solid As is included.
$
$ The As + Liq + GeAs2 equilibrium from LB is obviously not reproduced.
$
$ In the paper pre SGTE lattice stabilities were used. This does not cause
$ noticeable differences.
$
 PAR  L(LIQUID,AS,GE;0),,               -8786;,,                      N 84Ans !
$
 PAR  G(GEAS,GE:AS),,                   +2*GGEAS;,,                   N 84Ans !
 PAR  G(GEAS2,GE:AS),,                  +3*GGEAS2;,,                  N 84Ans !
$
 FUNCTION GGEAS     298.15  +0.5*GHSERAS+0.5*GHSERGE-3036-18.02*T
       +2.91*T*LN(T)-0.004314*T**2+7.57E-07*T**3-87456*T**(-1);
      6000.00  N !
 FUNCTION GGEAS2    298.15  +0.666667*GHSERAS+0.333333*GHSERGE
       -705.3-37.81*T+5.666*T*LN(T)-0.005527*T**2+5.046E-07*T**3
       -62174*T**(-1);
      6000.00  N !
$ ------------------------------------------------------------------------------
$
 ASSESSED_SYSTEM
  AS-GE(TDB -* +LIQ +RHOMB_A7 +DIAM +ASGE +AS2GE ;P3 TMM:300/1500) !
$
$
 LIST-OF-REFERENCE
 NUMBER  SOURCE
  Null   'Unknown source'
  Same   'Same or similar interaction as in the corresponding stable phase'
  REFLAV 'Laves phase convention: G(LAVES,X:X)=+3*GHSERXX+15000'
  COST   'COST 507 database, 1998'
  84Ans  'I. Ansara, D. Dutartre, Calphad, 8, 323-42(1984); Ge-As'
  91Din  'A.T. Dinsdale, Calphad, 15, 317-425(1991).'
  99SGUN 'SGTE unary database V.4.1, 1999.'
  01SGUN 'SGTE unary database V.4.4, 2001.'
!

File: data/databases/sgte-binary/GeC-10Hu.tdb
$
$ Database for Ge-C from B. Hu et al. 2010.
$
$ B. Hu, Y. Du, H. Xu, W. Sun, W.W. Zhang, D. Zhao,
$ J. Mining Metall. B, 46, 97-103(2010).
$
$ Dataset created 2018.07.28 by Bengt Hallstedt.
$ 2021.01.03: Modified for use with GES6.
$
$ ------------------------------------------------------------------------------
 TEMP-LIM 298.15 6000.00 !
$
$ELEMENT NAME  REF. STATE               ATOMIC MASS H298-H0    S298    !
$
 ELEMENT VA   VACUUM                      0.0          0.0      0.0    ! 
 ELEMENT C    GRAPHITE_A9                12.011     1054.0      5.7423 ! 
 ELEMENT GE   DIAMOND_A4                 72.59      4636.0     31.09   ! 
$ ------------------------------------------------------------------------------
$ Phase definitions
$
 PHASE LIQUID:L % 1 1 !
 CONST LIQUID:L : C GE : !
$
$ Fcc (cF4, Fm-3m) and MeX (cF8, Fm-3m)
$
 PHASE FCC_A1 %A 2 1 1 !
 CONST FCC_A1 : GE : C VA% : !
$
$ Bcc (cI2, Im-3m)
$
 PHASE BCC_A2 %B 2 1 3 !
 CONST BCC_A2 : GE : C VA% : !
$
$ Hcp (hP2, P6_3/mmc) and Me2X (NiAs-type, hP4, P6_3/mmc, B8_1)
$
 PHASE HCP_A3 % 2 1 0.5 !
 CONST HCP_A3 : GE : C VA% : !
$
$ Prototype C (cF8, Fd-3m)
$
 PHASE DIAMOND_A4 % 1 1 !
 CONST DIAMOND_A4 : C GE% : !
$
$ Prototype C (hP4, P6_3/mmc)
$
 PHASE GRAPHITE_A9 % 1 1 !
 CONST GRAPHITE_A9 : C : !
$ ------------------------------------------------------------------------------
$ Defaults
$
 DEFINE-SYSTEM-DEFAULT ELEMENT 2 !
 DEFAULT-COM DEFINE_SYSTEM_ELEMENT VA !
 TYPE-DEF % SEQ * !
 TYPE-DEF A GES AMEND_PHASE_DESCRIPTION @ MAGNETIC -3 0.28 !
 TYPE-DEF B GES AMEND_PHASE_DESCRIPTION @ MAGNETIC -1 0.4 !
 FUNCTION ZERO      298.15  0;                                         6000 N !
 FUNCTION UN_ASS    298.15  0;                                         6000 N !
 FUNCTION R         298.15  +8.31451;                                  6000 N !
$ ------------------------------------------------------------------------------
$ Element data
$ ------------------------------------------------------------------------------
$ C
$
 PAR  G(GRAPHITE_A9,C),,                +GHSERCC;,,                   N 91Din !
 PAR  G(DIAMOND_A4,C),,                 +GDIACC;,,                    N 91Din !
 PAR  G(LIQUID,C),,                     +GHSERCC+117369-24.63*T;,,    N 91Din !
$
 FUNCTION GHSERCC   298.15  -17368.441+170.73*T-24.3*T*LN(T)
       -4.723E-04*T**2+2562600*T**(-1)-2.643E+08*T**(-2)+1.2E+10*T**(-3);
      6000.00  N !
 FUNCTION GDIACC    298.15  -16359.441+175.61*T-24.31*T*LN(T)
       -4.723E-04*T**2+2698000*T**(-1)-2.61E+08*T**(-2)+1.11E+10*T**(-3);
      6000.00  N !
$ ------------------------------------------------------------------------------
$ Ge
$
$ BCT_A5 and RHOMBOHEDRAL_A7 added in unary 4.1
$
 PAR  G(DIAMOND_A4,GE),,                +GHSERGE;                3200 N 91Din !
 PAR  G(FCC_A1,GE:VA),,                 +GHSERGE+36000-22.3*T;   3200 N 91Din !
 PAR  G(BCC_A2,GE:VA),,                 +GHSERGE+34100-23.5*T;   3200 N 91Din !
 PAR  G(HCP_A3,GE:VA),,                 +GHSERGE+35000-21.5*T;   3200 N 91Din !
$PAR  G(BCT_A5,GE),,                    +GHSERGE+28800-16.5*T;   3600 N 99SGUN !
$PAR  G(RHOMBOHEDRAL_A7,GE),,           +GHSERGE+29800-16.5*T;   3600 N 99SGUN !
 PAR  G(LIQUID,GE),,                    +GLIQGE;                 3200 N 91Din !
$
 FUNCTION GHSERGE   298.15  -9486.153+165.635573*T-29.5337682*T*LN(T)
       +0.005568297*T**2-1.513694E-06*T**3+163298*T**(-1);
       900.00  Y  -5689.239+102.86087*T-19.8536239*T*LN(T)-0.003672527*T**2;
      1211.40  Y  -9548.204+156.708024*T-27.6144*T*LN(T)-8.59809E+28*T**(-9);
      3200.00  N !
 FUNCTION GLIQGE    298.15  +37141.489-30.687043*T+GHSERGE+8.56632E-21*T**7;
      1211.40  Y  +27243.473+126.324186*T-27.6144*T*LN(T);
      3200.00  N !
$ ------------------------------------------------------------------------------
$ Binary system
$
$ B. Hu, Y. Du, H. Xu, W. Sun, W.W. Zhang, D. Zhao,
$ J. Mining Metall. B, 46, 97-103(2010).
$
$ Checked against paper. Checked at 6000 K.
$
 PAR  L(LIQUID,C,GE;0),,                +265617.18-68.12925*T;,,      N 10Hu !
$
 PAR  L(DIAMOND_A4,C,GE;0),,            +100000;,,                    N 18Hal !
$ ------------------------------------------------------------------------------
$
$
 LIST-OF-REFERENCE
 NUMBER  SOURCE
  Null   'Unknown source'
  Same   'Same or similar interaction as in the corresponding stable phase'
  91Din  'A.T. Dinsdale, Calphad, 15, 317-425(1991).'
  99SGUN 'SGTE unary database V.4.1, 1999.'
  10Hu   'B. Hu, Y. Du, H. Xu, W. Sun, W.W. Zhang, D. Zhao,
          J. Mining Metall. B, 46, 97-103(2010); Ge-C'
  18Hal  'B. Hallstedt, dummy interaction, 2018; Ge-C'
!
