Repository: orchid-calphad/orchid-project.org

# orchid-project.org

Website and released data of **ORCHID** (Open Repository for CALPHAD Hypotheses, Intelligence, and Discovery),
served by GitHub Pages at https://orchid-project.org. Releases are archived on Zenodo (one DOI per version).

- `index.html`, `catalog/`, `best-practices.html` — static, self-contained pages (generated in the ORCHID tooling).
- `data/` — released data: catalog, redistributable TDB files, convex hulls. Licences: `data/LICENSES.md`, `data/NOTICE.md`.
- `llms.txt`, `data/croissant.json`, `CITATION.cff`, `.zenodo.json` — machine-readable metadata.

Only data with clear redistribution rights are published.

File: data/databases/sgte-binary/GeHf-14Tan.tdb
$
$ Database for Ge-Hf from Y. Tang et al. 2014.
$
$ Y. Tang, B. Hu, J. Wang, Y. Du, K. Cheng, D. Liu, M. Yin, P. Nash,
$ J. Mater. Sci., 49, 1306-16(2014).
$
$ Dataset created 2018.07.29 by Bengt Hallstedt.
$ 2021.01.03: Modified for use with GES6.
$
$ The Gibbs energy function for Ge2Hf should be revised.
$
$ The Gibbs energy of Ge2Hf3 was slightly modified.
$
$ Invariant equilibria differ by up to 2 K.
$
$ ------------------------------------------------------------------------------
 TEMP-LIM 298.15 6000.00 !
$
$ELEMENT NAME  REF. STATE               ATOMIC MASS H298-H0    S298    !
$
 ELEMENT VA   VACUUM                      0.0          0.0      0.0    ! 
 ELEMENT GE   DIAMOND_A4                 72.59      4636.0     31.09   ! 
 ELEMENT HF   HCP_A3                    178.49      5845.0     43.56   ! 
$ ------------------------------------------------------------------------------
$ Phase definitions
$
 PHASE LIQUID:L % 1 1 !
 CONST LIQUID:L : GE HF : !
$
$ Fcc (cF4, Fm-3m) and MeX (cF8, Fm-3m)
$
 PHASE FCC_A1 %A 2 1 1 !
 CONST FCC_A1 : GE HF : VA : !
$
$ Bcc (cI2, Im-3m)
$
 PHASE BCC_A2 %B 2 1 3 !
 CONST BCC_A2 : GE HF% : VA : !
$
$ Hcp (hP2, P6_3/mmc) and Me2X (NiAs-type, hP4, P6_3/mmc, B8_1)
$
 PHASE HCP_A3 % 2 1 0.5 !
 CONST HCP_A3 : GE HF% : VA : !
$
$ Prototype C (cF8, Fd-3m)
$
 PHASE DIAMOND_A4 % 1 1 !
 CONST DIAMOND_A4 : GE : !
$
$ Prototype Si2Zr (oC12, Cmcm)
$
 PHASE GE2HF_C49 % 2 2 1 !
 CONST GE2HF_C49 : GE : HF : !
$
$ Prototype Ge4Sm5 (oP36, Pnma)
$
 PHASE GE4HF5 % 2 4 5 !
 CONST GE4HF5 : GE : HF : !
$
$ Prototype Si2U3 (tP10, P4/mbm)
$
 PHASE GE2HF3_D5A % 2 2 3 !
 CONST GE2HF3_D5A : GE : HF : !
$
$ Prototype Mn5Si3 (hP16, P6_3/mcm)
$
 PHASE GE3HF5_D88 % 2 3 5 !
 CONST GE3HF5_D88 : GE : HF : !
$
$ Prototype Al2Cu (tI12, I4/mcm)
$
 PHASE GEHF2_C16 % 2 1 2 !
 CONST GEHF2_C16 : GE : HF : !
$
$ Prototype Ti3P (tP32, P4_2/n)
$
 PHASE GEHF3 % 2 1 3 !
 CONST GEHF3 : GE : HF : !
$ ------------------------------------------------------------------------------
$ Defaults
$
 DEFINE-SYSTEM-DEFAULT ELEMENT 2 !
 DEFAULT-COM DEFINE_SYSTEM_ELEMENT VA !
 TYPE-DEF % SEQ * !
 TYPE-DEF A GES AMEND_PHASE_DESCRIPTION @ MAGNETIC -3 0.28 !
 TYPE-DEF B GES AMEND_PHASE_DESCRIPTION @ MAGNETIC -1 0.4 !
 FUNCTION ZERO      298.15  0;                                         6000 N !
 FUNCTION UN_ASS    298.15  0;                                         6000 N !
 FUNCTION R         298.15  +8.31451;                                  6000 N !
$ ------------------------------------------------------------------------------
$ Element data
$ ------------------------------------------------------------------------------
$ Ge
$
$ BCT_A5 and RHOMBOHEDRAL_A7 added in unary 4.1
$
 PAR  G(DIAMOND_A4,GE),,                +GHSERGE;                3200 N 91Din !
 PAR  G(FCC_A1,GE:VA),,                 +GHSERGE+36000-22.3*T;   3200 N 91Din !
 PAR  G(BCC_A2,GE:VA),,                 +GHSERGE+34100-23.5*T;   3200 N 91Din !
 PAR  G(HCP_A3,GE:VA),,                 +GHSERGE+35000-21.5*T;   3200 N 91Din !
$PAR  G(BCT_A5,GE),,                    +GHSERGE+28800-16.5*T;   3600 N 99SGUN !
$PAR  G(RHOMBOHEDRAL_A7,GE),,           +GHSERGE+29800-16.5*T;   3600 N 99SGUN !
 PAR  G(LIQUID,GE),,                    +GLIQGE;                 3200 N 91Din !
$
 FUNCTION GHSERGE   298.15  -9486.153+165.635573*T-29.5337682*T*LN(T)
       +0.005568297*T**2-1.513694E-06*T**3+163298*T**(-1);
       900.00  Y  -5689.239+102.86087*T-19.8536239*T*LN(T)-0.003672527*T**2;
      1211.40  Y  -9548.204+156.708024*T-27.6144*T*LN(T)-8.59809E+28*T**(-9);
      3200.00  N !
 FUNCTION GLIQGE    298.15  +37141.489-30.687043*T+GHSERGE+8.56632E-21*T**7;
      1211.40  Y  +27243.473+126.324186*T-27.6144*T*LN(T);
      3200.00  N !
$ ------------------------------------------------------------------------------
$ Hf
$
$ HCP_A3 and BCC_A2 modified in unary 5.0
$ (upper T interval added + trailing decimals added)
$
 PAR  G(HCP_A3,HF:VA),,                 +GHSERHF;                3001 N 91Din !
 PAR  G(BCC_A2,HF:VA),,                 +GBCCHF;                 3001 N 91Din !
 PAR  G(FCC_A1,HF:VA),,                 +GHSERHF+10000-2.2*T;    3001 N 91Din !
 PAR  G(LIQUID,HF),,                    +GLIQHF;                 3001 N 91Din !
$
 FUNCTION GHSERHF   298.15  -6987.297+110.744026*T-22.7075*T*LN(T)
       -0.004146145*T**2-4.77E-10*T**3-22590*T**(-1);
      2506.00  Y  -1446776.329+6193.609991*T-787.5363829*T*LN(T)
       +0.1735215*T**2-7.575759E-06*T**3+5.01742495E+08*T**(-1);
      3000.00  Y  -34274.698+277.882368*T-44*T*LN(T);
      3001.00  N !
 FUNCTION GBCCHF    298.15  +5370.703+103.836026*T-22.8995*T*LN(T)
       -0.004206605*T**2+8.71923E-07*T**3-22590*T**(-1)-1.446E-10*T**4;
      2506.00  Y  +1912456.771-8624.20573*T+1087.6141247*T*LN(T)
       -0.286857065*T**2+1.3427829E-05*T**3-6.10085091E+08*T**(-1);
      3000.00  Y  -32498.178+276.723247*T-44*T*LN(T);
      3001.00  N !
 FUNCTION GLIQHF    298.15  +27402.256-10.953093*T+GHSERHF;
      1000.00  Y  +49731.499-149.91739*T+12.116812*T*LN(T)
       -0.021262021*T**2+1.376466E-06*T**3-4449699*T**(-1);
      2506.00  Y  -4247.217+265.470523*T-44*T*LN(T);
      3001.00  N !
$ ------------------------------------------------------------------------------
$ Binary system
$
$ Y. Tang, B. Hu, J. Wang, Y. Du, K. Cheng, D. Liu, M. Yin, P. Nash,
$ J. Mater. Sci., 49, 1306-16(2014).
$
$ Checked against paper. Checked at 6000 K.
$
$ The Gibbs energy function for Ge2Hf should be revised.
$
$ The Gibbs energy of Ge2Hf3 was slightly modified.
$
$ Invariant equilibria differ by up to 2 K.
$
 PAR  L(LIQUID,GE,HF;0),,               -139568.71;,,                 N 14Tan !
 PAR  L(LIQUID,GE,HF;1),,               +16458.47;,,                  N 14Tan !
$
 PAR  L(BCC_A2,GE,HF:VA;0),,            +UN_ASS;,,                    N !
 PAR  L(HCP_A3,GE,HF:VA;0),,            +UN_ASS;,,                    N !
$
 PAR  G(GE2HF_C49,GE:HF),,              +3*GGE2HF;,,                  N 14Tan !
 PAR  G(GE4HF5,GE:HF),,                 +4*GHSERGE+5*GHSERHF
             -611344.08+10.81422*T;,,                                 N 14Tan !
$ Original parameter below
$PAR  G(GE2HF3_D5A,GE:HF),,             +2*GHSERGE+3*GHSERHF
$            -327561.45+4.66145*T;,,                                  N 14Tan !
$ Modified parameter below
 PAR  G(GE2HF3_D5A,GE:HF),,             +2*GHSERGE+3*GHSERHF
             -327290+4.66145*T;,,                                     N 14Tan !
 PAR  G(GE3HF5_D88,GE:HF),,             +3*GHSERGE+5*GHSERHF
             -515587.52+8.25032*T;,,                                  N 14Tan !
 PAR  G(GEHF2_C16,GE:HF),,              +GHSERGE+2*GHSERHF
             -187860.66+7.88391*T;,,                                  N 14Tan !
 PAR  G(GEHF3,GE:HF),,                  +4*GGEHF3;,,                  N 14Tan !
$
 FUNCTION GGE2HF    298.15  -76315.2+15.44025*T-0.960553*T*LN(T)
       -0.0364533*T**2+2.96606E-06*T**3+1198396.59*T**(-1);
      6000.00  N !
 FUNCTION GGEHF3    298.15  -68034.79+148.0148*T-24.6875*T*LN(T)
       -0.01050137*T**2+6.70765E-07*T**3+504545.63*T**(-1);
      6000.00  N !
$ ------------------------------------------------------------------------------
$
$
 LIST-OF-REFERENCE
 NUMBER  SOURCE
  Null   'Unknown source'
  Same   'Same or similar interaction as in the corresponding stable phase'
  91Din  'A.T. Dinsdale, Calphad, 15, 317-425(1991).'
  99SGUN 'SGTE unary database V.4.1, 1999.'
  14Tan  'Y. Tang, B. Hu, J. Wang, Y. Du, K. Cheng, D. Liu, M. Yin, P. Nash,
          J. Mater. Sci., 49, 1306-16(2014); Ge-Hf'
!

File: data/databases/sgte-binary/GeIn-89Che-LB.tdb
$
$ Database for Ge-In from P.-Y. Chevalier 1989 (included in LB Vol. 3)
$
$ P.-Y. Chevalier, Thermochim. Acta, 155, 227-40 (1989).
$
$ Dataset created 2016.02.12 by Bengt Hallstedt.
$ 2021.01.03: Modified for use with GES6.
$
$ Liquid interaction modified by P.-Y. Chevalier 2003.
$
$ ------------------------------------------------------------------------------
 TEMP-LIM 298.15 6000.00 !
$
$ELEMENT NAME  REF. STATE               ATOMIC MASS H298-H0    S298    !
$
 ELEMENT VA   VACUUM                      0.0          0.0      0.0    ! 
 ELEMENT GE   DIAMOND_A4                 72.59      4636.0     31.09   ! 
 ELEMENT IN   TETRAGONAL_A6             114.82      6610.0     57.65   ! 
$ ------------------------------------------------------------------------------
$ Phase definitions
$
 PHASE LIQUID:L % 1 1 !
 CONST LIQUID:L : GE IN : !
$
$ Fcc (cF4, Fm-3m) and MeX (cF8, Fm-3m)
$
 PHASE FCC_A1 %A 2 1 1 !
 CONST FCC_A1 : GE IN : VA : !
$
$ Bcc (cI2, Im-3m)
$
 PHASE BCC_A2 %B 2 1 3 !
 CONST BCC_A2 : GE IN : VA : !
$
$ Hcp (hP2, P6_3/mmc) and Me2X (NiAs-type, hP4, P6_3/mmc, B8_1)
$
 PHASE HCP_A3 %A 2 1 0.5 !
 CONST HCP_A3 : GE IN : VA: !
$
$ Prototype C (cF8, Fd-3m)
$
 PHASE DIAMOND_A4 % 1 1 !
 CONST DIAMOND_A4 : GE% IN : !
$
$ Prototype In (tI2, I4/mmm)
$
 PHASE TETRAGONAL_A6 % 1 1 !
 CONST TETRAGONAL_A6 : IN : !
$ ------------------------------------------------------------------------------
$ Defaults
$
 DEFINE-SYSTEM-DEFAULT ELEMENT 2 !
 DEFAULT-COM DEFINE_SYSTEM_ELEMENT VA !
 TYPE-DEF % SEQ * !
 TYPE-DEF A GES AMEND_PHASE_DESCRIPTION @ MAGNETIC -3 0.28 !
 TYPE-DEF B GES AMEND_PHASE_DESCRIPTION @ MAGNETIC -1 0.4 !
 FUNCTION ZERO      298.15  0;                                         6000 N !
 FUNCTION UN_ASS    298.15  0;                                         6000 N !
 FUNCTION R         298.15  +8.31451;                                  6000 N !
$ ------------------------------------------------------------------------------
$ Element data
$ ------------------------------------------------------------------------------
$ Ge
$
$ BCT_A5 and RHOMBOHEDRAL_A7 added in unary 4.1
$
 PAR  G(DIAMOND_A4,GE),,                +GHSERGE;                3200 N 91Din !
 PAR  G(FCC_A1,GE:VA),,                 +GHSERGE+36000-22.3*T;   3200 N 91Din !
 PAR  G(BCC_A2,GE:VA),,                 +GHSERGE+34100-23.5*T;   3200 N 91Din !
 PAR  G(HCP_A3,GE:VA),,                 +GHSERGE+35000-21.5*T;   3200 N 91Din !
$PAR  G(BCT_A5,GE),,                    +GHSERGE+28800-16.5*T;   3600 N 99SGUN !
$PAR  G(RHOMBOHEDRAL_A7,GE),,           +GHSERGE+29800-16.5*T;   3600 N 99SGUN !
 PAR  G(LIQUID,GE),,                    +GLIQGE;                 3200 N 91Din !
$
 FUNCTION GHSERGE   298.15  -9486.153+165.635573*T-29.5337682*T*LN(T)
       +0.005568297*T**2-1.513694E-06*T**3+163298*T**(-1);
       900.00  Y  -5689.239+102.86087*T-19.8536239*T*LN(T)-0.003672527*T**2;
      1211.40  Y  -9548.204+156.708024*T-27.6144*T*LN(T)-8.59809E+28*T**(-9);
      3200.00  N !
 FUNCTION GLIQGE    298.15  +37141.489-30.687043*T+GHSERGE+8.56632E-21*T**7;
      1211.40  Y  +27243.473+126.324186*T-27.6144*T*LN(T);
      3200.00  N !
$ ------------------------------------------------------------------------------
$ In
$
$ FCC_A1 and TET_ALPHA1 revised in unary 4.1
$ BCT_A5 and RHOMBOHEDRAL_A7 added in unary 4.1
$ TET_ALPHA1 revised in unary 5.0 (using the value from 99Ans)
$ DHCP added in unary 5.0
$ DIAMOND_A4 from 89Che not included in unary
$
$ There is quite a bit of confusion about TET_ALPHA1_A6. The structure is
$ the same as In (TETRAGONAL_A6), but with a different (presumably) c/a ratio.
$ TET_ALPHA1_A6 is present in Bi-In, In-Pb and In-Sn (possibly more). Between
$ the TETRAGONAL_A6 (In-ss) and TET_ALPHA1_A6 there is a narrow two-phase
$ region. In each system a different G(TET_ALPHA1_A6,IN) lattice stability
$ was used.
$ In 91Din a value from an unpublished revision of the Bi-In system by
$ P.-Y. Chevalier 1990 is included. In SGTE Unary V 4.4 a value from 98Boa
$ for the In-Pb system is included. 98Boa treated the TET_ALPHA1_A6
$ phase in Bi-In and In-Pb as two different phases and used the lattice
$ stability from 88Che0 for the Bi-In branch of this phase. Finally, SGTE
$ unary V 5.0 uses a value from an unpublished evaluation by 99Ans of the
$ In-Sn system. Due to the close proximity of the TETRAGONAL_A6 and
$ TET_ALPHA1_A6 phases in these systems, any change of lattice stability
$ will cause a distortion of the phase diagram and require reoptimisation.
$
$ The DHCP phase is labelled D0_24 in 03Liu and alpha-prime in 92Ans. The
$ phase is present between the fcc and hcp phases in the Au-Sn and Au-In
$ systems.
$
 PAR  G(TETRAGONAL_A6,IN),,             +GHSERIN;                3800 N 91Din !
 PAR  G(FCC_A1,IN:VA),,                 +GHSERIN+162.061;        3800 N 98Boa !
$PAR  G(FCC_A1,IN:VA),,                 +GHSERIN+123-0.1988*T;   3800 N 91Din !
 PAR  G(BCC_A2,IN:VA),,                 +GHSERIN+800-0.8*T;      3800 N 91Din !
 PAR  G(HCP_A3,IN:VA),,                 +GHSERIN+533-0.6868*T;   3800 N 91Din !
$PAR  G(DHCP,IN),,                      +GHSERIN+520-0.384*T;    3800 N 92Ans !
 PAR  G(DIAMOND_A4,IN),,                +GHSERIN+4184;           3800 N 89Che !
$PAR  G(TET_ALPHA1_A6,IN),,             +GHSERIN+123-0.1988*T;   3800 N 99Ans !
$PAR  G(TET_ALPHA1_A6,IN),,             +GHSERIN+0.31*T;         3800 N 98Boa !
$PAR  G(TET_ALPHA1_A6,IN),,             +GHSERIN+193-0.16479*T;  3800 N 91Din !
$PAR  G(TET_ALPHA1_A6,IN),,             +GHSERIN-33+0.16*T;      3800 N 88Che0 !
$PAR  G(BCT_A5,IN),,                    +GHSERIN
$            +5040.87-3.33969*T;                                 3800 N 99Ans !
$PAR  G(RHOMBOHEDRAL_A7,IN),,           +GHSERIN+4184;           3800 N 88Che0 !
 PAR  G(LIQUID,IN),,                    +GLIQIN;                 3800 N 91Din !
$
 FUNCTION GHSERIN   298.15  -6978.89+92.338115*T-21.8386*T*LN(T)
       -0.00572566*T**2-2.120321E-06*T**3-22906*T**(-1);
       429.75  Y  -7033.516+124.476588*T-27.4562*T*LN(T)
       +5.4607E-04*T**2-8.367E-08*T**3-211708*T**(-1)+3.53116E+22*T**(-9);
      3800.00  N !
 FUNCTION GLIQIN    298.15  +3282.092-7.63686*T+GHSERIN-5.59058E-20*T**7;
       429.75  Y  +3283.706-7.640804*T+GHSERIN-3.53116E+22*T**(-9);
      3800.00  N !
$ ------------------------------------------------------------------------------
$ Binary system
$
$ From P.-Y. Chevalier 1989 (included in LB Vol. 3)
$
$ P.-Y. Chevalier, Thermochim. Acta, 155, 227-40 (1989).
$
$ Liquid interaction modified by P.-Y. Chevalier 2003.
$
$ Checked against LB and paper. Checked at 6000 K.
$
$PAR  L(LIQUID,GE,IN;0),,               +1587.18+0.38707*T;,,         N 89Che !
$PAR  L(LIQUID,GE,IN;1),,               -583.48-1.51072*T;,,          N 89Che !
 PAR  L(LIQUID,GE,IN;0),,               +1587.89+0.39451*T;,,         N 03Che !
 PAR  L(LIQUID,GE,IN;1),,               -580.91-1.28887*T;,,          N 03Che !
$
 PAR  L(DIAMOND_A4,GE,IN;0),,           +45000;,,                     N 89Che !
$
$ Metastable
$
 PAR  L(FCC_A1,GE,IN:VA;0),,            +50*T;,,                      N 04Sun !
 PAR  L(BCC_A2,GE,IN:VA;0),,            +50*T;,,                      N Same !
 PAR  L(HCP_A3,GE,IN:VA;0),,            +50*T;,,                      N Same !
$ ------------------------------------------------------------------------------
$
 ASSESSED_SYSTEM
  GE-IN(TDB -* +LIQUID +DIAMOND +TETRA_A6 ;P3 TMM:300/1500 STP:0.4/400 ) !
$
$
 LIST-OF-REFERENCE
 NUMBER  SOURCE
  Null   'Unknown source'
  Same   'Same or similar interaction as in the corresponding stable phase'
  COST   'COST 507 database'
  88Che0 'P.-Y Chevalier, Calphad, 12, 383-92(1988)
          SGTE unary database V.4.1, 1999; In'
  89Che  'P.-Y. Chevalier, Thermochim. Acta, 155, 227-40 (1989); In, Ge-In'
  91Din  'A.T. Dinsdale, Calphad, 15, 317-425(1991).'
  92Ans  'I. Ansara, J.-Ph. Nabot, Calphad, 16, 13-18(1992),
          SGTE unary database V.5.0, 2009; In'
  98Boa  'D. Boa, I. Ansara, Thermochim. Acta, 314, 79-86(1998),
          SGTE unary database V.4.1, 1999; In, Pb'
  99Ans  'I. Ansara, S.G. Fries, H.L. Lukas, unpublished, 1999,
          SGTE unary database V.5.0, 2009; In, Sn'
  99SGUN 'SGTE unary database V.4.1, 1999.'
  03Che  'P.-Y. Chevalier, unpublished, 2003; Ge-In'
  04Sun  'B Sundman, added interaction in FCC, 2004; Ge-In'
!

File: data/databases/sgte-binary/GeK-12Wan.tdb
$
$ Database for Ge-K from Y. Wang et al. 2012
$
$ Y. Wang, P. Wang, D. Zhao, B. Hu, Y. Du, H. Xu, K. Chang,
$ Calphad, 37, 72-76(2012).
$
$ Dataset created 2016.10.20 by Bengt Hallstedt.
$ 2021.01.03: Modified for use with GES6.
$
$ There is an inverse miscibility gap with a minimum at 2578 K and x(K)=0.17.
$
$ ------------------------------------------------------------------------------
 TEMP-LIM 298.15 6000.00 !
$
$ELEMENT NAME  REF. STATE               ATOMIC MASS H298-H0    S298    !
$
 ELEMENT VA   VACUUM                      0.0          0.0      0.0    ! 
 ELEMENT GE   DIAMOND_A4                 72.59      4636.0     31.09   ! 
 ELEMENT K    BCC_A2                     39.0983    7088.      64.68   ! 
$ ------------------------------------------------------------------------------
$ Phase definitions
$
 PHASE LIQUID:L % 1 1 !
 CONST LIQUID:L : GE K : !
$
$ Fcc (cF4, Fm-3m) and MeX (cF8, Fm-3m)
$
 PHASE FCC_A1 %A 2 1 1 !
 CONST FCC_A1 : GE K : VA : !
$
$ Bcc (cI2, Im-3m)
$
 PHASE BCC_A2 %B 2 1 3 !
 CONST BCC_A2 : GE K% : VA : !
$
$ Hcp (hP2, P6_3/mmc) and Me2X (NiAs-type, hP4, P6_3/mmc, B8_1)
$
 PHASE HCP_A3 %A 2 1 0.5 !
 CONST HCP_A3 : GE K : VA: !
$
$ Prototype C (cF8, Fd-3m)
$
 PHASE DIAMOND_A4 % 1 1 !
 CONST DIAMOND_A4 : GE : !
$
$ Pearson cP*
$
 PHASE GE4K % 2 4 1 !
 CONST GE4K : GE : K : !
$
$ Prototype GeK (cP64, P-43n)
$
 PHASE GEK % 2 1 1 !
 CONST GEK : GE : K : !
$
$ Unknown structure
$
 PHASE GEK3 % 2 1 3 !
 CONST GEK3 : GE : K : !
$ ------------------------------------------------------------------------------
$ Defaults
$
 DEFINE-SYSTEM-DEFAULT ELEMENT 2 !
 DEFAULT-COM DEFINE_SYSTEM_ELEMENT VA !
 TYPE-DEF % SEQ * !
 TYPE-DEF A GES AMEND_PHASE_DESCRIPTION @ MAGNETIC -3 0.28 !
 TYPE-DEF B GES AMEND_PHASE_DESCRIPTION @ MAGNETIC -1 0.4 !
 FUNCTION ZERO      298.15  0;                                         6000 N !
 FUNCTION UN_ASS    298.15  0;                                         6000 N !
 FUNCTION R         298.15  +8.31451;                                  6000 N !
$ ------------------------------------------------------------------------------
$ Element data
$ ------------------------------------------------------------------------------
$ Ge
$
$ BCT_A5 and RHOMBOHEDRAL_A7 added in unary 4.1
$
 PAR  G(DIAMOND_A4,GE),,                +GHSERGE;                3200 N 91Din !
 PAR  G(FCC_A1,GE:VA),,                 +GHSERGE+36000-22.3*T;   3200 N 91Din !
 PAR  G(BCC_A2,GE:VA),,                 +GHSERGE+34100-23.5*T;   3200 N 91Din !
 PAR  G(HCP_A3,GE:VA),,                 +GHSERGE+35000-21.5*T;   3200 N 91Din !
$PAR  G(BCT_A5,GE),,                    +GHSERGE+28800-16.5*T;   3600 N 99SGUN !
$PAR  G(RHOMBOHEDRAL_A7,GE),,           +GHSERGE+29800-16.5*T;   3600 N 99SGUN !
 PAR  G(LIQUID,GE),,                    +GLIQGE;                 3200 N 91Din !
$
 FUNCTION GHSERGE   298.15  -9486.153+165.635573*T-29.5337682*T*LN(T)
       +0.005568297*T**2-1.513694E-06*T**3+163298*T**(-1);
       900.00  Y  -5689.239+102.86087*T-19.8536239*T*LN(T)-0.003672527*T**2;
      1211.40  Y  -9548.204+156.708024*T-27.6144*T*LN(T)-8.59809E+28*T**(-9);
      3200.00  N !
 FUNCTION GLIQGE    298.15  +37141.489-30.687043*T+GHSERGE+8.56632E-21*T**7;
      1211.40  Y  +27243.473+126.324186*T-27.6144*T*LN(T);
      3200.00  N !
$ ------------------------------------------------------------------------------
$ K
$
 PAR  G(BCC_A2,K:VA)            200.00  +GHSERKK;                2200 N 91Din !
 PAR  G(HCP_A3,K:VA)            200.00  +GHSERKK+50+2*T;         2200 N 91Din !
 PAR  G(FCC_A1,K:VA)            200.00  +GHSERKK+50+1.3*T;       2200 N 91Din !
 PAR  G(LIQUID,K)               200.00  +GLIQKK;                 2200 N 91Din !
$
 FUNCTION GHSERKK   200.00  -16112.929+389.624197*T-77.0571464*T*LN(T)
       +0.146211135*T**2-8.4949147E-05*T**3+243385*T**(-1);
       336.53  Y  -11122.441+192.586544*T-39.2885968*T*LN(T)
       +0.012167386*T**2-2.64387E-06*T**3+43251*T**(-1)+1.19223E+22*T**(-9);
      2200.00  N !
 FUNCTION GLIQKK    200.00  +2318.096-6.886859*T+GHSERKK-9.44E-19*T**7;
       336.53  Y  +2323.019-6.902217*T+GHSERKK-1.19223E+22*T**(-9);
      2200.00  N !
$ ------------------------------------------------------------------------------
$ Binary system
$
$ Y. Wang, P. Wang, D. Zhao, B. Hu, Y. Du, H. Xu, K. Chang,
$ Calphad, 37, 72-76(2012).
$
$ Checked against paper and author's tdb. Checked at 6000 K.
$
$ There is an inverse miscibility gap with a minimum at 2578 K and x(K)=0.17.
$
 PAR  L(LIQUID,GE,K;0),,                -144204+39.985*T;,,           N 12Wan !
 PAR  L(LIQUID,GE,K;1),,                -43739+39.9*T;,,              N 12Wan !
$
 PAR  L(BCC_A2,GE,K:VA;0),,             +UN_ASS;,,                    N !
$
 PAR  G(GE4K,GE:K),,                    +4*GHSERGE+GHSERKK
             -82085-30*T;,,                                           N 12Wan !
 PAR  G(GEK,GE:K),,                     +GHSERGE+GHSERKK
             -41800-22.356*T;,,                                       N 12Wan !
 PAR  G(GEK3,GE:K),,                    +GHSERGE+3*GHSERKK
             -77260-29.448*T;,,                                       N 12Wan !
$ ------------------------------------------------------------------------------
$
$
 LIST-OF-REFERENCE
 NUMBER  SOURCE
  Null   'Unknown source'
  Same   'Same or similar interaction as in the corresponding stable phase'
  REFLAV 'Laves phase convention: G(LAVES,X:X)=+3*GHSERXX+15000'
  COST   'COST 507 database'
  91Din  'A.T. Dinsdale, Calphad, 15, 317-425(1991).'
  99SGUN 'SGTE unary database V.4.1, 1999.'
  12Wan  'Y. Wang, P. Wang, D. Zhao, B. Hu, Y. Du, H. Xu, K. Chang,
          Calphad, 37, 72-76(2012); Ge-K'
!

File: data/databases/sgte-binary/GeLi-18Wan.tdb
$
$ Database for Ge-Li from S. Wang et al. 2018.
$
$ S. Wang, Y. Du, Y. Peng, P. Zhou, X. Yuan, S. Liu,
$ J. Phase Equilib. Diffus., 39, 315-23(2018).
$
$ Dataset created 2022.06.26 by Bengt Hallstedt.
$
$ The paper includes both exponential (Kaptay) and linear T-dependence of
$ the liquid interaction. This dataset includes the linear version.
$
$ Invariant equilibria differ by up to 2 K, probably due to rounding errors
$ of compound compositions.
$
$ ------------------------------------------------------------------------------
 TEMP-LIM 298.15 6000.00 !
$
$ELEMENT NAME  REF. STATE               ATOMIC MASS H298-H0    S298    !
$
 ELEMENT VA   VACUUM                      0.0          0.0      0.0    ! 
 ELEMENT GE   DIAMOND_A4                 72.59      4636.0     31.09   ! 
 ELEMENT LI   BCC_A2                      6.941     4632.00    29.12   ! 
$ ------------------------------------------------------------------------------
$ Phase definitions
$
 PHASE LIQUID:L % 1 1 !
 CONST LIQUID:L : GE LI : !
$
$ Fcc (cF4, Fm-3m) and MeX (cF8, Fm-3m)
$
 PHASE FCC_A1 %A 2 1 1 !
 CONST FCC_A1 : GE LI : VA : !
$
$ Bcc (cI2, Im-3m)
$
 PHASE BCC_A2 %B 2 1 3 !
 CONST BCC_A2 : GE LI : VA : !
$
$ Hcp (hP2, P6_3/mmc) and Me2X (NiAs-type, hP4, P6_3/mmc, B8_1)
$
 PHASE HCP_A3 %A 2 1 0.5 !
 CONST HCP_A3 : GE LI : VA : !
$
$ Prototype C (cF8, Fd-3m)
$
 PHASE DIAMOND_A4 % 1 1 !
 CONST DIAMOND_A4 : GE : !
$
$ Prototype Na7Sn12 (mP78, P2/c)
$
 PHASE GE12LI7 % 2 12 7 !
 CONST GE12LI7 : GE : LI : !
$
$ Prototype GeLi (tI32, I4_1/a)
$
 PHASE GELI % 2 1 1 !
 CONST GELI : GE : LI : !
$
$ Prototype Li12Si7 (oP152, Pnma)
$
 PHASE GE7LI12 % 2 7 12 !
 CONST GE7LI12 : GE : LI : !
$
$ Prototype Ge4Li9 (oC52, Cmcm)
$
 PHASE GE4LI9 % 2 4 9 !
 CONST GE4LI9 : GE : LI : !
$
$ Prototype Li5Sn2 (hR7, R-3m)
$
 PHASE GE6LI14 % 2 6 14 !
 CONST GE6LI14 : GE : LI : !
$
$ Prototype Ge2Li7 (oC36, Cmmm)
$
 PHASE GE4LI13 % 2 4 13 !
 CONST GE4LI13 : GE : LI : !
$
$ Prototype Cu15Si4 (cI76, I-43d)
$
 PHASE GE4LI15_D86 % 2 4 15 !
 CONST GE4LI15_D86 : GE : LI : !
$
$ Prototype Li4Si (oC96, Cmcm)
$
 PHASE GELI4 % 2 1 4.1 !
 CONST GELI4 : GE : LI : !
$
$ Prototype Ge4Li17 (cF436, F-43m)
$ See also Li22Si5 (Li17Si4) and related structures
$
 PHASE GE4LI17 % 2 4 17 !
 CONST GE4LI17 : GE : LI : !
$ ------------------------------------------------------------------------------
$ Defaults
$
 DEFINE-SYSTEM-DEFAULT ELEMENT 2 !
 DEFAULT-COM DEFINE_SYSTEM_ELEMENT VA !
 TYPE-DEF % SEQ * !
 TYPE-DEF A GES AMEND_PHASE_DESCRIPTION @ MAGNETIC -3 0.28 !
 TYPE-DEF B GES AMEND_PHASE_DESCRIPTION @ MAGNETIC -1 0.4 !
 FUNCTION ZERO      298.15  0;                                         6000 N !
 FUNCTION UN_ASS    298.15  0;                                         6000 N !
 FUNCTION R         298.15  +8.31451;                                  6000 N !
 FUNCTION RTLNP     298.15  +8.31451*T*LN(1E-05*P);                    6000 N !
$ ------------------------------------------------------------------------------
$ Element data
$ ------------------------------------------------------------------------------
$ Ge
$
$ BCT_A5 and RHOMBOHEDRAL_A7 added in unary 4.1
$
 PAR  G(DIAMOND_A4,GE),,                +GHSERGE;                3200 N 91Din !
 PAR  G(FCC_A1,GE:VA),,                 +GHSERGE+36000-22.3*T;   3200 N 91Din !
 PAR  G(BCC_A2,GE:VA),,                 +GHSERGE+34100-23.5*T;   3200 N 91Din !
 PAR  G(HCP_A3,GE:VA),,                 +GHSERGE+35000-21.5*T;   3200 N 91Din !
$PAR  G(BCT_A5,GE),,                    +GHSERGE+28800-16.5*T;   3600 N 99SGUN !
$PAR  G(RHOMBOHEDRAL_A7,GE),,           +GHSERGE+29800-16.5*T;   3600 N 99SGUN !
 PAR  G(LIQUID,GE),,                    +GLIQGE;                 3200 N 91Din !
$
 FUNCTION GHSERGE   298.15  -9486.153+165.635573*T-29.5337682*T*LN(T)
       +0.005568297*T**2-1.513694E-06*T**3+163298*T**(-1);
       900.00  Y  -5689.239+102.86087*T-19.8536239*T*LN(T)-0.003672527*T**2;
      1211.40  Y  -9548.204+156.708024*T-27.6144*T*LN(T)-8.59809E+28*T**(-9);
      3200.00  N !
 FUNCTION GLIQGE    298.15  +37141.489-30.687043*T+GHSERGE+8.56632E-21*T**7;
      1211.40  Y  +27243.473+126.324186*T-27.6144*T*LN(T);
      3200.00  N !
$ ------------------------------------------------------------------------------
$ Li
$
 PAR  G(BCC_A2,LI:VA)           200.00  +GHSERLI;                3000 N 91Din !
 PAR  G(FCC_A1,LI:VA)           200.00  +GHSERLI-108+1.3*T;      3000 N 91Din !
 PAR  G(HCP_A3,LI:VA)           200.00  +GHSERLI-154+2*T;        3000 N 91Din !
 PAR  G(LIQUID,LI)              200.00  +GLIQLI;                 3000 N 91Din !
$
 FUNCTION GHSERLI   200.00  -10583.817+217.637482*T-38.940488*T*LN(T)
       +0.035466931*T**2-1.9869816E-05*T**3+159994*T**(-1);
       453.60  Y  -559579.123+10547.8799*T-1702.88865*T*LN(T)
       +2.25832944*T**2-5.71066077E-04*T**3+33885874*T**(-1);
       500.00  Y  -9062.994+179.278285*T-31.2283718*T*LN(T)
       +0.002633221*T**2-4.38058E-07*T**3-102387*T**(-1);
      3000.00  N !
 FUNCTION GLIQLI    200.00  +2700.205-5.795621*T+GHSERLI;
       250.00  Y  +12015.027-362.187078*T+61.6104424*T*LN(T)
       -0.182426463*T**2+6.3955671E-05*T**3-559968*T**(-1);
       453.60  Y  -6057.31+172.652183*T-31.2283718*T*LN(T)
       +0.002633221*T**2-4.38058E-07*T**3-102387*T**(-1);
       500.00  Y  +3005.684-6.626102*T+GHSERLI;
      3000.00  N !
$ ------------------------------------------------------------------------------
$ Binary system
$
$ S. Wang, Y. Du, Y. Peng, P. Zhou, X. Yuan, S. Liu,
$ J. Phase Equilib. Diffus., 39, 315-23(2018).
$
$ Checked against paper. Checked at 6000 K.
$
$ The paper includes both exponential (Kaptay) and linear T-dependence of
$ the liquid interaction. This dataset includes the linear version.
$
$ Invariant equilibria differ by up to 2 K, probably due to rounding errors
$ of compound compositions.
$
 PAR  L(LIQUID,GE,LI;0),,               -107816.56-18.7*T;,,          N 18Wan !
 PAR  L(LIQUID,GE,LI;1),,               +95072.54-45.43*T;,,          N 18Wan !
 PAR  L(LIQUID,GE,LI;2),,               +49417.8-37.48*T;,,           N 18Wan !
$
 PAR  L(BCC_A2,GE,LI:VA;0),,            +UN_ASS;,,                    N !
$
 PAR  G(GE12LI7,GE:LI),,                +12*GHSERGE+7*GHSERLI
             -506340.5+103.55*T;,,                                    N 18Wan !
 PAR  G(GELI,GE:LI),,                   +GHSERGE+GHSERLI
             -68997.18+10.54*T;,,                                     N 18Wan !
 PAR  G(GE7LI12,GE:LI),,                +7*GHSERGE+12*GHSERLI
             -690019.96+39.71*T;,,                                    N 18Wan !
 PAR  G(GE4LI9,GE:LI),,                 +4*GHSERGE+9*GHSERLI
             -477834.37+1.69*T;,,                                     N 18Wan !
 PAR  G(GE6LI14,GE:LI),,                +6*GHSERGE+14*GHSERLI
             -739581.6+11*T;,,                                        N 18Wan !
 PAR  G(GE4LI13,GE:LI),,                +4*GHSERGE+13*GHSERLI
             -607328.06+32.64*T;,,                                    N 18Wan !
 PAR  G(GE4LI15_D86,GE:LI),,            +4*GHSERGE+15*GHSERLI
             -661195.82+66.12*T;,,                                    N 18Wan !
 PAR  G(GELI4,GE:LI),,                  +GHSERGE+4.1*GHSERLI
             -170413.95+19.89*T;,,                                    N 18Wan !
 PAR  G(GE4LI17,GE:LI),,                +4*GHSERGE+17*GHSERLI
             -701513.4+101.85*T;,,                                    N 18Wan !
$ ------------------------------------------------------------------------------
$
$
 LIST-OF-REFERENCE
 NUMBER  SOURCE
  Null   'Unknown source'
  Same   'Same or similar interaction as in the corresponding stable phase'
  REFLAV 'Laves phase convention: G(LAVES,X:X)=+3*GHSERXX+15000'
  COST   'COST 507 database, 1998'
  91Din  'A.T. Dinsdale, Calphad, 15, 317-425(1991).'
  99SGUN 'SGTE unary database V.4.1, 1999.'
  18Wan  'S. Wang, Y. Du, Y. Peng, P. Zhou, X. Yuan, S. Liu,
          J. Phase Equilib. Diffus., 39, 315-23(2018); Ge-Li'
!

File: data/databases/sgte-binary/GeLi-22Gie.tdb
$
$ Database for Ge-Li from W. Gierlotka et al. 2022.
$
$ W. Gierlotka, A. Debski, M. Zabrocki, A. Goral, W. Gasior,
$ J. Chem. Thermodyn., 175, 106883(2022).
$
$ Dataset created 2023.07.23 by Bengt Hallstedt.
$
$ Use of large Delta-cp parameters without heat capacity data.
$
$ There is a misprint in the Ge4Li17 parameter.
$
$ There is an inverse miscibility gap with a minimum at 1955 K and x(Li)=0.61.
$
$ Invariant equilibria differ by up to 3 K compared with the table of
$ invariants in the paper, but that table does not quite match the equilibria
$ shown in Fig. 8. The calculation with the present dataset matches Fig. 8.
$ Possibly the table and the figures were calculated with different sets of
$ parameters.
$
$ ------------------------------------------------------------------------------
 TEMP-LIM 298.15 6000.00 !
$
$ELEMENT NAME  REF. STATE               ATOMIC MASS H298-H0    S298    !
$
 ELEMENT VA   VACUUM                      0.0          0.0      0.0    ! 
 ELEMENT GE   DIAMOND_A4                 72.59      4636.0     31.09   ! 
 ELEMENT LI   BCC_A2                      6.941     4632.00    29.12   ! 
$ ------------------------------------------------------------------------------
$ Phase definitions
$
 PHASE LIQUID:L % 1 1 !
 CONST LIQUID:L : GE LI : !
$
$ Fcc (cF4, Fm-3m) and MeX (cF8, Fm-3m)
$
 PHASE FCC_A1 %A 2 1 1 !
 CONST FCC_A1 : GE LI : VA : !
$
$ Bcc (cI2, Im-3m)
$
 PHASE BCC_A2 %B 2 1 3 !
 CONST BCC_A2 : GE LI : VA : !
$
$ Hcp (hP2, P6_3/mmc) and Me2X (NiAs-type, hP4, P6_3/mmc, B8_1)
$
 PHASE HCP_A3 %A 2 1 0.5 !
 CONST HCP_A3 : GE LI : VA : !
$
$ Prototype C (cF8, Fd-3m)
$
 PHASE DIAMOND_A4 % 1 1 !
 CONST DIAMOND_A4 : GE : !
$
$ Prototype Na7Sn12 (mP78, P2/c)
$
 PHASE GE12LI7 % 2 12 7 !
 CONST GE12LI7 : GE : LI : !
$
$ Prototype GeLi (tI32, I4_1/a)
$
 PHASE GELI % 2 1 1 !
 CONST GELI : GE : LI : !
$
$ Prototype Li12Si7 (oP152, Pnma)
$
 PHASE GE7LI12 % 2 7 12 !
 CONST GE7LI12 : GE : LI : !
$
$ Prototype Ge4Li9 (oC52, Cmcm)
$
 PHASE GE4LI9 % 2 4 9 !
 CONST GE4LI9 : GE : LI : !
$
$ Prototype Li5Sn2 (hR7, R-3m)
$
 PHASE GE3LI7 % 2 3 7 !
 CONST GE3LI7 : GE : LI : !
$
$ Prototype Ge2Li7 (oC36, Cmmm)
$
 PHASE GE2LI7 % 2 2 7 !
 CONST GE2LI7 : GE : LI : !
$
$ Prototype Cu15Si4 (cI76, I-43d)
$
 PHASE GE4LI15_D86 % 2 4 15 !
 CONST GE4LI15_D86 : GE : LI : !
$
$ Prototype Li4Si (oC96, Cmcm)
$
 PHASE GELI4 % 2 1 4.096 !
 CONST GELI4 : GE : LI : !
$
$ Prototype Ge4Li17 (cF436, F-43m)
$ See also Li22Si5 (Li17Si4) and related structures
$
 PHASE GE4LI17 % 2 4 17 !
 CONST GE4LI17 : GE : LI : !
$ ------------------------------------------------------------------------------
$ Defaults
$
 DEFINE-SYSTEM-DEFAULT ELEMENT 2 !
 DEFAULT-COM DEFINE_SYSTEM_ELEMENT VA !
 TYPE-DEF % SEQ * !
 TYPE-DEF A GES AMEND_PHASE_DESCRIPTION @ MAGNETIC -3 0.28 !
 TYPE-DEF B GES AMEND_PHASE_DESCRIPTION @ MAGNETIC -1 0.4 !
 FUNCTION ZERO      298.15  0;                                         6000 N !
 FUNCTION UN_ASS    298.15  0;                                         6000 N !
 FUNCTION R         298.15  +8.31451;                                  6000 N !
 FUNCTION RTLNP     298.15  +8.31451*T*LN(1E-05*P);                    6000 N !
$ ------------------------------------------------------------------------------
$ Element data
$ ------------------------------------------------------------------------------
$ Ge
$
$ BCT_A5 and RHOMBOHEDRAL_A7 added in unary 4.1
$
 PAR  G(DIAMOND_A4,GE),,                +GHSERGE;                3200 N 91Din !
 PAR  G(FCC_A1,GE:VA),,                 +GHSERGE+36000-22.3*T;   3200 N 91Din !
 PAR  G(BCC_A2,GE:VA),,                 +GHSERGE+34100-23.5*T;   3200 N 91Din !
 PAR  G(HCP_A3,GE:VA),,                 +GHSERGE+35000-21.5*T;   3200 N 91Din !
$PAR  G(BCT_A5,GE),,                    +GHSERGE+28800-16.5*T;   3600 N 99SGUN !
$PAR  G(RHOMBOHEDRAL_A7,GE),,           +GHSERGE+29800-16.5*T;   3600 N 99SGUN !
 PAR  G(LIQUID,GE),,                    +GLIQGE;                 3200 N 91Din !
$
 FUNCTION GHSERGE   298.15  -9486.153+165.635573*T-29.5337682*T*LN(T)
       +0.005568297*T**2-1.513694E-06*T**3+163298*T**(-1);
       900.00  Y  -5689.239+102.86087*T-19.8536239*T*LN(T)-0.003672527*T**2;
      1211.40  Y  -9548.204+156.708024*T-27.6144*T*LN(T)-8.59809E+28*T**(-9);
      3200.00  N !
 FUNCTION GLIQGE    298.15  +37141.489-30.687043*T+GHSERGE+8.56632E-21*T**7;
      1211.40  Y  +27243.473+126.324186*T-27.6144*T*LN(T);
      3200.00  N !
$ ------------------------------------------------------------------------------
$ Li
$
 PAR  G(BCC_A2,LI:VA)           200.00  +GHSERLI;                3000 N 91Din !
 PAR  G(FCC_A1,LI:VA)           200.00  +GHSERLI-108+1.3*T;      3000 N 91Din !
 PAR  G(HCP_A3,LI:VA)           200.00  +GHSERLI-154+2*T;        3000 N 91Din !
 PAR  G(LIQUID,LI)              200.00  +GLIQLI;                 3000 N 91Din !
$
 FUNCTION GHSERLI   200.00  -10583.817+217.637482*T-38.940488*T*LN(T)
       +0.035466931*T**2-1.9869816E-05*T**3+159994*T**(-1);
       453.60  Y  -559579.123+10547.8799*T-1702.88865*T*LN(T)
       +2.25832944*T**2-5.71066077E-04*T**3+33885874*T**(-1);
       500.00  Y  -9062.994+179.278285*T-31.2283718*T*LN(T)
       +0.002633221*T**2-4.38058E-07*T**3-102387*T**(-1);
      3000.00  N !
 FUNCTION GLIQLI    200.00  +2700.205-5.795621*T+GHSERLI;
       250.00  Y  +12015.027-362.187078*T+61.6104424*T*LN(T)
       -0.182426463*T**2+6.3955671E-05*T**3-559968*T**(-1);
       453.60  Y  -6057.31+172.652183*T-31.2283718*T*LN(T)
       +0.002633221*T**2-4.38058E-07*T**3-102387*T**(-1);
       500.00  Y  +3005.684-6.626102*T+GHSERLI;
      3000.00  N !
$ ------------------------------------------------------------------------------
$ Binary system
$
$ W. Gierlotka, A. Debski, M. Zabrocki, A. Goral, W. Gasior,
$ J. Chem. Thermodyn., 175, 106883(2022).
$
$ Checked against paper. Checked at 6000 K.
$
$ Use of large Delta-cp parameters without heat capacity data.
$
$ There is a misprint in the Ge4Li17 parameter.
$
$ There is an inverse miscibility gap with a minimum at 1955 K and x(Li)=0.61.
$
$ Invariant equilibria differ by up to 3 K compared with the table of
$ invariants in the paper, but that table does not quite match the equilibria
$ shown in Fig. 8. The calculation with the present dataset matches Fig. 8.
$ Possibly the table and the figures were calculated with different sets of
$ parameters.
$
 PAR  L(LIQUID,GE,LI;0),,               -136090.5+56.4133*T;,,        N 22Gie !
 PAR  L(LIQUID,GE,LI;1),,               +108413.8-61.5748*T;,,        N 22Gie !
 PAR  L(LIQUID,GE,LI;2),,               -11220.9-12.7271*T;,,         N 22Gie !
 PAR  L(LIQUID,GE,LI;3),,               -64019.8+57.1338*T;,,         N 22Gie !
$
 PAR  L(BCC_A2,GE,LI:VA;0),,            +5000;,,                      N 22Gie !
$
 PAR  G(GE12LI7,GE:LI),,                +12*GHSERGE+7*GHSERLI
             -383490+174.2434*T-12.973*T*LN(T);,,                     N 22Gie !
 PAR  G(GELI,GE:LI),,                   +GHSERGE+GHSERLI
             -55142.5+34.3176*T-3.199*T*LN(T);,,                      N 22Gie !
 PAR  G(GE7LI12,GE:LI),,                +7*GHSERGE+12*GHSERLI
             -606890.4-460.6823*T+85.0265*T*LN(T);,,                  N 22Gie !
 PAR  G(GE4LI9,GE:LI),,                 +4*GHSERGE+9*GHSERLI
             -464727.1-70.0003*T+25.2485*T*LN(T);,,                   N 22Gie !
 PAR  G(GE3LI7,GE:LI),,                 +3*GHSERGE+7*GHSERLI
             -357822.2-100.6908*T+26.1802*T*LN(T);,,                  N 22Gie !
 PAR  G(GE2LI7,GE:LI),,                 +2*GHSERGE+7*GHSERLI
             -334796.1-311.8252*T+59.596*T*LN(T);,,                   N 22Gie !
 PAR  G(GE4LI15_D86,GE:LI),,            +4*GHSERGE+15*GHSERLI
             -714611.3-691.18*T+134.2363*T*LN(T);,,                   N 22Gie !
 PAR  G(GELI4,GE:LI),,                  +GHSERGE+4.096*GHSERLI
             -139762.5-762.2394*T+113.4805*T*LN(T);,,                 N 22Gie !
 PAR  G(GE4LI17,GE:LI),,                +4*GHSERGE+17*GHSERLI
             -638100.1-2914.779*T+448.2857*T*LN(T);,,                 N 22Gie !
$ ------------------------------------------------------------------------------
$
$
 LIST-OF-REFERENCE
 NUMBER  SOURCE
  Null   'Unknown source'
  Same   'Same or similar interaction as in the corresponding stable phase'
  REFLAV 'Laves phase convention: G(LAVES,X:X)=+3*GHSERXX+15000'
  COST   'COST 507 database, 1998'
  91Din  'A.T. Dinsdale, Calphad, 15, 317-425(1991).'
  99SGUN 'SGTE unary database V.4.1, 1999.'
  22Gie  'W. Gierlotka, A. Debski, M. Zabrocki, A. Goral, W. Gasior,
          J. Chem. Thermodyn., 175, 106883(2022); Ge-Li'
!

File: data/databases/sgte-binary/GeLu-18Ach.tdb
$
$ Database for Ge-Lu from K. Achgar et al. 2018.
$
$ K. Achgar, N. Selhaoui, A. Iddaoudi, R. Tamim, H. Azza, L. Bouirden,
$ Calphad, 62, 18-29(2018).
$
$ Dataset created 2021.07.10 by Bengt Hallstedt.
$
$ Both RK and Kaptay equations are included. Here standard RK is used.
$
$ The liquid interaction has gone wild.
$
$ The difference in Gibbs energy between the two Ge3Lu2 modifications is
$ too small.
$
$ ------------------------------------------------------------------------------
 TEMP-LIM 298.15 6000.00 !
$
$ELEMENT NAME  REF. STATE               ATOMIC MASS H298-H0    S298    !
$
 ELEMENT VA   VACUUM                      0.0          0.0      0.0    ! 
 ELEMENT GE   DIAMOND_A4                 72.59      4636.0     31.09   ! 
 ELEMENT LU   HCP_A3                    174.967     6388.968   50.9611 ! 
$ ------------------------------------------------------------------------------
$ Phase definitions
$
 PHASE LIQUID:L % 1 1 !
 CONST LIQUID:L : GE LU : !
$
$ Fcc (cF4, Fm-3m) and MeX (cF8, Fm-3m)
$
 PHASE FCC_A1 %A 2 1 1 !
 CONST FCC_A1 : GE : VA : !
$
$ Bcc (cI2, Im-3m)
$
 PHASE BCC_A2 %B 2 1 3 !
 CONST BCC_A2 : GE : VA : !
$
$ Hcp (hP2, P6_3/mmc) and Me2X (NiAs-type, hP4, P6_3/mmc, B8_1)
$
 PHASE HCP_A3 %A 2 1 0.5 !
 CONST HCP_A3 : GE LU% : VA : !
$
$ Prototype C (cF8, Fd-3m)
$
 PHASE DIAMOND_A4 % 1 1 !
 CONST DIAMOND_A4 : GE : !
$
$ Prototype Si2Zr (oC12, Cmcm)
$
 PHASE GE2LU_C49 % 2 0.642 0.358 !
 CONST GE2LU_C49 : GE : LU : !
$
$ Pearson o*20
$
 PHASE GE3LU2_ALPHA % 2 3 2 !
 CONST GE3LU2_ALPHA : GE : LU : !
$
$ Prototype AlB2 (hP3, P6/mmm)
$
 PHASE GE3LU2_C32 % 2 3 2 !
 CONST GE3LU2_C32 : GE : LU : !
$
$ unknown structure
$
 PHASE GE5LU4 % 2 5 4 !
 CONST GE5LU4 : GE : LU : !
$
$ Prototype Ge10Ho11 (tI84, I4/mmm)
$
 PHASE GE10LU11 % 2 10 11 !
 CONST GE10LU11 : GE : LU : !
$
$ Prototype Ge4Sm5 (oP36, Pnma)
$
 PHASE GE4LU5 % 2 4 5 !
 CONST GE4LU5 : GE : LU : !
$
$ Prototype Mn5Si3 (hP16, P6_3/mcm)
$
 PHASE GE3LU5_D88 % 2 3 5 !
 CONST GE3LU5_D88 : GE : LU : !
$ ------------------------------------------------------------------------------
$ Defaults
$
 DEFINE-SYSTEM-DEFAULT ELEMENT 2 !
 DEFAULT-COM DEFINE_SYSTEM_ELEMENT VA !
 TYPE-DEF % SEQ * !
 TYPE-DEF A GES AMEND_PHASE_DESCRIPTION @ MAGNETIC -3 0.28 !
 TYPE-DEF B GES AMEND_PHASE_DESCRIPTION @ MAGNETIC -1 0.4 !
 FUNCTION ZERO      298.15  0;                                         6000 N !
 FUNCTION UN_ASS    298.15  0;                                         6000 N !
 FUNCTION R         298.15  +8.31451;                                  6000 N !
$ ------------------------------------------------------------------------------
$ Element data
$ ------------------------------------------------------------------------------
$ Ge
$
$ BCT_A5 and RHOMBOHEDRAL_A7 added in unary 4.1
$
 PAR  G(DIAMOND_A4,GE),,                +GHSERGE;                3200 N 91Din !
 PAR  G(FCC_A1,GE:VA),,                 +GHSERGE+36000-22.3*T;   3200 N 91Din !
 PAR  G(BCC_A2,GE:VA),,                 +GHSERGE+34100-23.5*T;   3200 N 91Din !
 PAR  G(HCP_A3,GE:VA),,                 +GHSERGE+35000-21.5*T;   3200 N 91Din !
$PAR  G(BCT_A5,GE),,                    +GHSERGE+28800-16.5*T;   3600 N 99SGUN !
$PAR  G(RHOMBOHEDRAL_A7,GE),,           +GHSERGE+29800-16.5*T;   3600 N 99SGUN !
 PAR  G(LIQUID,GE),,                    +GLIQGE;                 3200 N 91Din !
$
 FUNCTION GHSERGE   298.15  -9486.153+165.635573*T-29.5337682*T*LN(T)
       +0.005568297*T**2-1.513694E-06*T**3+163298*T**(-1);
       900.00  Y  -5689.239+102.86087*T-19.8536239*T*LN(T)-0.003672527*T**2;
      1211.40  Y  -9548.204+156.708024*T-27.6144*T*LN(T)-8.59809E+28*T**(-9);
      3200.00  N !
 FUNCTION GLIQGE    298.15  +37141.489-30.687043*T+GHSERGE+8.56632E-21*T**7;
      1211.40  Y  +27243.473+126.324186*T-27.6144*T*LN(T);
      3200.00  N !
$ ------------------------------------------------------------------------------
$ Lu
$
$ FCC_A1 from 13Wan not in unary
$ FCC_A1 from 18Shi not in unary and not acceptable
$
 PAR  G(HCP_A3,LU:VA),,                 +GHSERLU;                3700 N 91Din !
$PAR  G(FCC_A1,LU:VA),,                 +GHSERLU+5000;           3700 N 13Wan !
$PAR  G(FCC_A1,LU:VA),,                 +GHSERLU+75657;          3700 N 18Shi !
 PAR  G(LIQUID,LU),,                    +GLIQLU;                 3700 N 91Din !
$
 FUNCTION GHSERLU   298.15  -8788.329+146.536283*T-29.812*T*LN(T)
       +0.00519165*T**2-1.790717E-06*T**3+39723*T**(-1);
       700.00  Y  -9043.057+142.327643*T-29.0095*T*LN(T)
       +0.00371416*T**2-1.50147E-06*T**3+141549*T**(-1);
      1700.00  Y  +6940.092-46.91844*T-1.83986*T*LN(T)-0.0119001*T**2;
      1936.00  Y  -404023.691+1829.37943*T-239.019502*T*LN(T)
       +0.041800748*T**2-1.661174E-06*T**3+1.24825465E+08*T**(-1);
      3700.00  N !
 FUNCTION GLIQLU    298.15  +12772.12-4.998883*T+GHSERLU;
       600.00  Y  +30389.863-198.378793*T+20.9392663*T*LN(T)
       -0.034238743*T**2+2.890636E-06*T**3-2398650*T**(-1);
      1936.00  Y  -18994.687+292.091104*T-47.9068*T*LN(T);
      3700.00  N !
$ ------------------------------------------------------------------------------
$ Binary system
$
$ K. Achgar, N. Selhaoui, A. Iddaoudi, R. Tamim, H. Azza, L. Bouirden,
$ Calphad, 62, 18-29(2018).
$
$ Checked against paper and author's tdb. Checked at 6000 K.
$
$ Both RK and Kaptay equations are included. Here standard RK is used.
$
$ The liquid interaction has gone wild.
$
$ The difference in Gibbs energy between the two Ge3Lu2 modifications is
$ too small.
$
 PAR  L(LIQUID,GE,LU;0),,               -319389.19+34.3270475*T;,,    N 18Ach !
 PAR  L(LIQUID,GE,LU;1),,               -8247.50556+2.10996002*T;,,   N 18Ach !
 PAR  L(LIQUID,GE,LU;2),,               +182281.853-65.838478*T;,,    N 18Ach !
$
 PAR  L(HCP_A3,GE,LU:VA;0),,            +ZERO;,,                      N 18Ach !
$
 PAR  G(GE2LU_C49,GE:LU),,              +0.642*GHSERGE+0.358*GHSERLU
             -79372.84+5.5101*T;,,                                    N 18Ach !
 PAR  G(GE3LU2_ALPHA,GE:LU),,           +3*GHSERGE+2*GHSERLU
             -406347.25+9.9035*T;,,                                   N 18Ach !
 PAR  G(GE3LU2_C32,GE:LU),,             +3*GHSERGE+2*GHSERLU
             -406332.15+9.892*T;,,                                    N 18Ach !
$PAR  G(GE5LU4,GE:LU),,                 +5*GHSERGE+4*GHSERLU
$            -752232.06+13.8339*T;,,                                  N 18Ach !
 PAR  G(GE5LU4,GE:LU),,                 +5*GHSERGE+4*GHSERLU
             -752548.83+13.8339*T;,,                                  N 18Ach !
 PAR  G(GE10LU11,GE:LU),,               +10*GHSERGE+11*GHSERLU
             -1843399.32+15.3027*T;,,                                 N 18Ach !
 PAR  G(GE4LU5,GE:LU),,                 +4*GHSERGE+5*GHSERLU
             -665513.28-55.3041*T;,,                                  N 18Ach !
 PAR  G(GE3LU5_D88,GE:LU),,             +3*GHSERGE+5*GHSERLU
             -741154.4+32.6976*T;,,                                   N 18Ach !
$ ------------------------------------------------------------------------------
$
$
 LIST-OF-REFERENCE
 NUMBER  SOURCE
  Null   'Unknown source'
  Same   'Same or similar interaction as in the corresponding stable phase'
  REFLAV 'Laves phase convention: G(LAVES,X:X)=+3*GHSERXX+15000'
  91Din  'A.T. Dinsdale, Calphad, 15, 317-425(1991).'
  99SGUN 'SGTE unary database V.4.1, 1999.'
  13Wan  'D. Wang, Y. Yu, X.J. Liu, C.P. Wang, Calphad, 41, 20-25(2013); Lu'
  18Ach  'K. Achgar, N. Selhaoui, A. Iddaoudi, R. Tamim, H. Azza, L. Bouirden,
          Calphad, 62, 18-29(2018); Ge-Lu'
  18Shi  'C. Shi, Y. Du, B. Hu, B. Yang, Y. Pan, F. Guo, S. Liu, Q. Du,
          Calphad, 62, 207-14(2018); Lu'
!
