Repository: orchid-calphad/orchid-project.org

# orchid-project.org

Website and released data of **ORCHID** (Open Repository for CALPHAD Hypotheses, Intelligence, and Discovery),
served by GitHub Pages at https://orchid-project.org. Releases are archived on Zenodo (one DOI per version).

- `index.html`, `catalog/`, `best-practices.html` — static, self-contained pages (generated in the ORCHID tooling).
- `data/` — released data: catalog, redistributable TDB files, convex hulls. Licences: `data/LICENSES.md`, `data/NOTICE.md`.
- `llms.txt`, `data/croissant.json`, `CITATION.cff`, `.zenodo.json` — machine-readable metadata.

Only data with clear redistribution rights are published.

File: data/databases/sgte-binary/GeNa-12Wan.tdb
$
$ Database for Ge-Na from Y. Wang et al. 2012
$
$ Y. Wang, P. Wang, D. Zhao, B. Hu, Y. Du, H. Xu, K. Chang,
$ Calphad, 37, 72-76(2012).
$
$ Dataset created 2016.10.20 by Bengt Hallstedt.
$ 2021.01.03: Modified for use with GES6.
$
$ There is an inverse miscibility gap with a minimum at 4427 K and x(Na)=0.32.
$
$ ------------------------------------------------------------------------------
 TEMP-LIM 298.15 6000.00 !
$
$ELEMENT NAME  REF. STATE               ATOMIC MASS H298-H0    S298    !
$
 ELEMENT VA   VACUUM                      0.0          0.0      0.0    ! 
 ELEMENT GE   DIAMOND_A4                 72.59      4636.0     31.09   ! 
 ELEMENT NA   BCC_A2                     22.98977   6460.      51.3000 ! 
$ ------------------------------------------------------------------------------
$ Phase definitions
$
 PHASE LIQUID:L % 1 1 !
 CONST LIQUID:L : GE NA : !
$
$ Fcc (cF4, Fm-3m) and MeX (cF8, Fm-3m)
$
 PHASE FCC_A1 %A 2 1 1 !
 CONST FCC_A1 : GE NA : VA : !
$
$ Bcc (cI2, Im-3m)
$
 PHASE BCC_A2 %B 2 1 3 !
 CONST BCC_A2 : GE NA% : VA : !
$
$ Hcp (hP2, P6_3/mmc) and Me2X (NiAs-type, hP4, P6_3/mmc, B8_1)
$
 PHASE HCP_A3 %A 2 1 0.5 !
 CONST HCP_A3 : GE NA : VA: !
$
$ Prototype C (cF8, Fd-3m)
$
 PHASE DIAMOND_A4 % 1 1 !
 CONST DIAMOND_A4 : GE : !
$
$ Pearson cP*
$
 PHASE GE4NA % 2 4 1 !
 CONST GE4NA : GE : NA : !
$
$ Prototype GeNa (mP32, P2_1/c)
$
 PHASE GENA % 2 1 1 !
 CONST GENA : GE : NA : !
$
$ Unknown structure
$
 PHASE GENA3 % 2 1 3 !
 CONST GENA3 : GE : NA : !
$ ------------------------------------------------------------------------------
$ Defaults
$
 DEFINE-SYSTEM-DEFAULT ELEMENT 2 !
 DEFAULT-COM DEFINE_SYSTEM_ELEMENT VA !
 TYPE-DEF % SEQ * !
 TYPE-DEF A GES AMEND_PHASE_DESCRIPTION @ MAGNETIC -3 0.28 !
 TYPE-DEF B GES AMEND_PHASE_DESCRIPTION @ MAGNETIC -1 0.4 !
 FUNCTION ZERO      298.15  0;                                         6000 N !
 FUNCTION UN_ASS    298.15  0;                                         6000 N !
 FUNCTION R         298.15  +8.31451;                                  6000 N !
$ ------------------------------------------------------------------------------
$ Element data
$ ------------------------------------------------------------------------------
$ Ge
$
$ BCT_A5 and RHOMBOHEDRAL_A7 added in unary 4.1
$
 PAR  G(DIAMOND_A4,GE),,                +GHSERGE;                3200 N 91Din !
 PAR  G(FCC_A1,GE:VA),,                 +GHSERGE+36000-22.3*T;   3200 N 91Din !
 PAR  G(BCC_A2,GE:VA),,                 +GHSERGE+34100-23.5*T;   3200 N 91Din !
 PAR  G(HCP_A3,GE:VA),,                 +GHSERGE+35000-21.5*T;   3200 N 91Din !
$PAR  G(BCT_A5,GE),,                    +GHSERGE+28800-16.5*T;   3600 N 99SGUN !
$PAR  G(RHOMBOHEDRAL_A7,GE),,           +GHSERGE+29800-16.5*T;   3600 N 99SGUN !
 PAR  G(LIQUID,GE),,                    +GLIQGE;                 3200 N 91Din !
$
 FUNCTION GHSERGE   298.15  -9486.153+165.635573*T-29.5337682*T*LN(T)
       +0.005568297*T**2-1.513694E-06*T**3+163298*T**(-1);
       900.00  Y  -5689.239+102.86087*T-19.8536239*T*LN(T)-0.003672527*T**2;
      1211.40  Y  -9548.204+156.708024*T-27.6144*T*LN(T)-8.59809E+28*T**(-9);
      3200.00  N !
 FUNCTION GLIQGE    298.15  +37141.489-30.687043*T+GHSERGE+8.56632E-21*T**7;
      1211.40  Y  +27243.473+126.324186*T-27.6144*T*LN(T);
      3200.00  N !
$ ------------------------------------------------------------------------------
$ Na
$
 PAR  G(BCC_A2,NA:VA)           200.00  +GHSERNA;                2300 N 91Din !
 PAR  G(HCP_A3,NA:VA)           200.00  +GHSERNA-104+2*T;        2300 N 91Din !
 PAR  G(FCC_A1,NA:VA)           200.00  +GHSERNA-50+1.3*T;       2300 N 91Din !
 PAR  G(LIQUID,NA)              200.00  +GLIQNA;                 2300 N 91Din !
$
 FUNCTION GHSERNA   200.00  -11989.434+260.548732*T-51.0393608*T*LN(T)
       +0.072306633*T**2-4.3638283E-05*T**3+132154*T**(-1);
       370.87  Y  -11009.884+199.619999*T-38.1198801*T*LN(T)
       +0.009745854*T**2-1.70664E-06*T**3+34342*T**(-1)+1.65071E+23*T**(-9);
      2300.00  N !
 FUNCTION GLIQNA    200.00  +2581.02-6.95218*T+GHSERNA-2.76132E-18*T**7;
       370.87  Y  +2609.444-7.032656*T+GHSERNA-1.65071E+23*T**(-9);
      2300.00  N !
$ ------------------------------------------------------------------------------
$ Binary system
$
$ Y. Wang, P. Wang, D. Zhao, B. Hu, Y. Du, H. Xu, K. Chang,
$ Calphad, 37, 72-76(2012).
$
$ Checked against paper and author's tdb. Checked at 6000 K.
$
$ There is an inverse miscibility gap with a minimum at 4427 K and x(Na)=0.32.
$
 PAR  L(LIQUID,GE,NA;0),,               -117338+39.801*T;,,           N 12Wan !
 PAR  L(LIQUID,GE,NA;1),,               -47688+16.153*T;,,            N 12Wan !
$
 PAR  L(BCC_A2,GE,NA:VA;0),,            +UN_ASS;,,                    N !
$
 PAR  G(GE4NA,GE:NA),,                  +4*GHSERGE+GHSERNA
             -119705-2.98*T;,,                                        N 12Wan !
 PAR  G(GENA,GE:NA),,                   +GHSERGE+GHSERNA
             -33766-18.876*T;,,                                       N 12Wan !
 PAR  G(GENA3,GE:NA),,                  +GHSERGE+3*GHSERNA
             -57100-17.744*T;,,                                       N 12Wan !
$ ------------------------------------------------------------------------------
$
$
 LIST-OF-REFERENCE
 NUMBER  SOURCE
  Null   'Unknown source'
  Same   'Same or similar interaction as in the corresponding stable phase'
  REFLAV 'Laves phase convention: G(LAVES,X:X)=+3*GHSERXX+15000'
  COST   'COST 507 database'
  91Din  'A.T. Dinsdale, Calphad, 15, 317-425(1991).'
  99SGUN 'SGTE unary database V.4.1, 1999.'
  12Wan  'Y. Wang, P. Wang, D. Zhao, B. Hu, Y. Du, H. Xu, K. Chang,
          Calphad, 37, 72-76(2012); Ge-Na'
!

File: data/databases/sgte-binary/GeNb-11Gen.tdb
$
$ Database for Ge-Nb from T. Geng et al. 2011.
$
$ T. Geng, C. Li, Z. Du, C. Guo, X. Zhao, H. Xu,
$ J. Alloys Compd., 509, 3080-88(2011).
$
$ Dataset created 2018.07.29 by Bengt Hallstedt.
$ 2021.01.03: Modified for use with GES6.
$
$ The modelling is not convincing.
$
$ The L+Ge3Nb5=Ge2Nb3 peritectic is 22 K too low. Other invariants differ by
$ less than 2 K.
$
$ There is an inverse miscibility gap with a minimum at 5571 K and x(Nb)=0.91.
$
$ ------------------------------------------------------------------------------
 TEMP-LIM 298.15 6000.00 !
$
$ELEMENT NAME  REF. STATE               ATOMIC MASS H298-H0    S298    !
$
 ELEMENT VA   VACUUM                      0.0          0.0      0.0    ! 
 ELEMENT GE   DIAMOND_A4                 72.59      4636.0     31.09   ! 
 ELEMENT NB   BCC_A2                     92.9064    5220.0     36.27   ! 
$ ------------------------------------------------------------------------------
$ Phase definitions
$
 PHASE LIQUID:L % 1 1 !
 CONST LIQUID:L : GE NB : !
$
$ Fcc (cF4, Fm-3m) and MeX (cF8, Fm-3m)
$
 PHASE FCC_A1 %A 2 1 1 !
 CONST FCC_A1 : GE NB : VA : !
$
$ Bcc (cI2, Im-3m)
$
 PHASE BCC_A2 %B 2 1 3 !
 CONST BCC_A2 : GE NB% : VA : !
$
$ Hcp (hP2, P6_3/mmc) and Me2X (NiAs-type, hP4, P6_3/mmc, B8_1)
$
 PHASE HCP_A3 % 2 1 0.5 !
 CONST HCP_A3 : GE NB : VA : !
$
$ Prototype C (cF8, Fd-3m)
$
 PHASE DIAMOND_A4 % 1 1 !
 CONST DIAMOND_A4 : GE% NB : !
$
$ Prototype CrSi2 (hP9, P6_222)
$
 PHASE GE2NB_C40 % 2 2 1 !
 CONST GE2NB_C40 : GE% NB : GE NB% : !
$
$ Prototype Mn5Si3 (hP16, P6_3/mcm)
$
 PHASE GE2NB3_D88 % 4 2 3 3 1 !
 CONST GE2NB3_D88 : GE NB% : GE% NB : NB : GE VA : !
$
$ Prototype Si3W5 (tI32, I4/mcm)
$
 PHASE GE3NB5_D8M % 3 4 1 3 !
 CONST GE3NB5_D8M : NB : GE NB% : GE% VA : !
$
$ Prototype Cr3Si (cP8, Pm-3n)
$
 PHASE GENB3_A15 % 2 1 3 !
 CONST GENB3_A15 : GE% NB VA : NB : !
$ ------------------------------------------------------------------------------
$ Defaults
$
 DEFINE-SYSTEM-DEFAULT ELEMENT 2 !
 DEFAULT-COM DEFINE_SYSTEM_ELEMENT VA !
 TYPE-DEF % SEQ * !
 TYPE-DEF A GES AMEND_PHASE_DESCRIPTION @ MAGNETIC -3 0.28 !
 TYPE-DEF B GES AMEND_PHASE_DESCRIPTION @ MAGNETIC -1 0.4 !
 FUNCTION ZERO      298.15  0;                                         6000 N !
 FUNCTION UN_ASS    298.15  0;                                         6000 N !
 FUNCTION R         298.15  +8.31451;                                  6000 N !
$ ------------------------------------------------------------------------------
$ Element data
$ ------------------------------------------------------------------------------
$ Ge
$
$ BCT_A5 and RHOMBOHEDRAL_A7 added in unary 4.1
$
 PAR  G(DIAMOND_A4,GE),,                +GHSERGE;                3200 N 91Din !
 PAR  G(FCC_A1,GE:VA),,                 +GHSERGE+36000-22.3*T;   3200 N 91Din !
 PAR  G(BCC_A2,GE:VA),,                 +GHSERGE+34100-23.5*T;   3200 N 91Din !
 PAR  G(HCP_A3,GE:VA),,                 +GHSERGE+35000-21.5*T;   3200 N 91Din !
$PAR  G(BCT_A5,GE),,                    +GHSERGE+28800-16.5*T;   3600 N 99SGUN !
$PAR  G(RHOMBOHEDRAL_A7,GE),,           +GHSERGE+29800-16.5*T;   3600 N 99SGUN !
 PAR  G(LIQUID,GE),,                    +GLIQGE;                 3200 N 91Din !
$
 PAR  G(GE2NB_C40,GE:GE),,              +3*GHSERGE
             +55871.12826+14.5011*T;,,                                N 11Gen !
$
 FUNCTION GHSERGE   298.15  -9486.153+165.635573*T-29.5337682*T*LN(T)
       +0.005568297*T**2-1.513694E-06*T**3+163298*T**(-1);
       900.00  Y  -5689.239+102.86087*T-19.8536239*T*LN(T)-0.003672527*T**2;
      1211.40  Y  -9548.204+156.708024*T-27.6144*T*LN(T)-8.59809E+28*T**(-9);
      3200.00  N !
 FUNCTION GLIQGE    298.15  +37141.489-30.687043*T+GHSERGE+8.56632E-21*T**7;
      1211.40  Y  +27243.473+126.324186*T-27.6144*T*LN(T);
      3200.00  N !
$ ------------------------------------------------------------------------------
$ Nb
$
$ DIAMOND_A4 from 11Gen not included in unary
$
 PAR  G(BCC_A2,NB:VA),,                 +GHSERNB;,,                   N 91Din !
 PAR  G(FCC_A1,NB:VA),,                 +GHSERNB+13500+1.7*T;,,       N 91Din !
 PAR  G(HCP_A3,NB:VA),,                 +GHSERNB+10000+2.4*T;,,       N 91Din !
 PAR  G(DIAMOND_A4,NB),,                +GHSERNB+3000;,,              N 11Gen !
 PAR  G(LIQUID,NB),,                    +GLIQNB;,,                    N 91Din !
$
 PAR  G(GE2NB_C40,NB:NB),,              +3*GHSERNB
             +88407.27468-23.85798*T;,,                               N 11Gen !
 PAR  G(GE2NB3_D88,NB:NB:NB:VA),,       +8*GHSERNB
             +308454.36183+71.37828*T;,,                              N 11Gen !
 PAR  G(GE3NB5_D8M,NB:NB:VA),,          +5*GHSERNB
             +364441.82528-56.65688*T;,,                              N 11Gen !
 PAR  G(GENB3_A15,NB:NB),,              +4*GHSERNB
             +162612.4764-7.4738*T;,,                                 N 11Gen !
 PAR  G(GENB3_A15,VA:NB),,              +3*GHSERNB
             +245809.5692-5.56672*T;,,                                N 11Gen !
$
 FUNCTION GHSERNB   298.15  -8519.353+142.045475*T-26.4711*T*LN(T)
       +2.03475E-04*T**2-3.5012E-07*T**3+93399*T**(-1);
      2750.00  Y  -37669.3+271.720843*T-41.77*T*LN(T)+1.528238E+32*T**(-9);
      6000.00  N !
 FUNCTION GLIQNB    298.15  +29781.555-10.816418*T+GHSERNB-3.06098E-23*T**7;
      2750.00  Y  -7499.398+260.756148*T-41.77*T*LN(T);
      6000.00  N !
$ ------------------------------------------------------------------------------
$ Binary system
$
$ T. Geng, C. Li, Z. Du, C. Guo, X. Zhao, H. Xu,
$ J. Alloys Compd., 509, 3080-88(2011).
$
$ Checked against paper. Checked at 6000 K.
$
$ The modelling is not convincing.
$
$ The L+Ge3Nb5=Ge2Nb3 peritectic is 22 K too low. Other invariants differ by
$ less than 2 K.
$
$ There is an inverse miscibility gap with a minimum at 5571 K and x(Nb)=0.91.
$
 PAR  L(LIQUID,GE,NB;0),,               -171008.9129+3.41895*T;,,     N 11Gen !
 PAR  L(LIQUID,GE,NB;1),,               +46134.81563-14.19642*T;,,    N 11Gen !
 PAR  L(LIQUID,GE,NB;2),,               +20671.04339+12.31747*T;,,    N 11Gen !
 PAR  L(LIQUID,GE,NB;3),,               +4118.70195-5.60056*T;,,      N 11Gen !
$
 PAR  L(BCC_A2,GE,NB:VA;0),,            -121000-2.5*T;,,              N 11Gen !
 PAR  L(BCC_A2,GE,NB:VA;1),,            +30000+6*T;,,                 N 11Gen !
 PAR  L(BCC_A2,GE,NB:VA;2),,            -22000+38.019*T;,,            N 11Gen !
$
 PAR  L(DIAMOND_A4,GE,NB;0),,           -85000-2*T;,,                 N 11Gen !
$
 PAR  G(GE2NB_C40,GE:NB),,              +2*GHSERGE+GHSERNB
             -96189.618-37.635*T;,,                                   N 11Gen !
 PAR  G(GE2NB_C40,NB:GE),,              +2*GHSERNB+GHSERGE
             -16127.82546+9.15348*T;,,                                N 11Gen !
 PAR  L(GE2NB_C40,GE,NB:GE;0),,         -244200+75*T;,,               N 11Gen !
 PAR  L(GE2NB_C40,GE,NB:NB;0),,         -244200+75*T;,,               N 11Gen !
 PAR  L(GE2NB_C40,GE:GE,NB;0),,         -57600+21*T;,,                N 11Gen !
 PAR  L(GE2NB_C40,NB:GE,NB;0),,         -57600+21*T;,,                N 11Gen !
$
 PAR  G(GE2NB3_D88,GE:GE:NB:GE),,       +6*GHSERGE+3*GHSERNB
             +184836.51549;,,                                         N 11Gen !
 PAR  G(GE2NB3_D88,GE:GE:NB:VA),,       +5*GHSERGE+3*GHSERNB
             -74250+17.1*T;,,                                         N 11Gen !
 PAR  G(GE2NB3_D88,GE:NB:NB:GE),,       +3*GHSERGE+6*GHSERNB;,,       N 11Gen !
 PAR  G(GE2NB3_D88,GE:NB:NB:VA),,       +2*GHSERGE+6*GHSERNB
             -202500+27*T;,,                                          N 11Gen !
 PAR  G(GE2NB3_D88,NB:GE:NB:GE),,       +5*GHSERNB+4*GHSERGE;,,       N 11Gen !
 PAR  G(GE2NB3_D88,NB:GE:NB:VA),,       +5*GHSERNB+3*GHSERGE;,,       N 11Gen !
 PAR  G(GE2NB3_D88,NB:NB:NB:GE),,       +8*GHSERNB+1*GHSERGE;,,       N 11Gen !
 PAR  L(GE2NB3_D88,GE,NB:GE:NB:VA;0),,  +37745.98848-33.38145*T;,,    N 11Gen !
 PAR  L(GE2NB3_D88,GE,NB:NB:NB:VA;0),,  +37745.98848-33.38145*T;,,    N 11Gen !
 PAR  L(GE2NB3_D88,GE:GE,NB:NB:VA;0),,  -669600-382.698*T;,,          N 11Gen !
 PAR  L(GE2NB3_D88,NB:GE,NB:NB:VA;0),,  -669600-382.698*T;,,          N 11Gen !
$
 PAR  G(GE3NB5_D8M,NB:GE:GE),,          +4*GHSERNB+4*GHSERGE
             -48000-118.4*T;,,                                        N 11Gen !
 PAR  G(GE3NB5_D8M,NB:GE:VA),,          +4*GHSERNB+GHSERGE
             -117972.24536-12.82424*T;,,                              N 11Gen !
 PAR  G(GE3NB5_D8M,NB:NB:GE),,          +5*GHSERNB+3*GHSERGE
             -318431.84-75.264*T;,,                                   N 11Gen !
 PAR  L(GE3NB5_D8M,NB:GE,NB:GE;0),,     -274853.0724+4.8468*T;,,      N 11Gen !
 PAR  L(GE3NB5_D8M,NB:GE,NB:VA;0),,     -274853.0724+4.8468*T;,,      N 11Gen !
 PAR  L(GE3NB5_D8M,NB:GE:GE,VA;0),,     -68732.71568-8.0008*T;,,      N 11Gen !
 PAR  L(GE3NB5_D8M,NB:NB:GE,VA;0),,     -68732.71568-8.0008*T;,,      N 11Gen !
$
 PAR  G(GENB3_A15,GE:NB),,              +GHSERGE+3*GHSERNB
             -91098.9656-35.44368*T;,,                                N 11Gen !
 PAR  L(GENB3_A15,GE,NB:NB;0),,         -294965.9532+26.03116*T;,,    N 11Gen !
 PAR  L(GENB3_A15,GE,NB:NB;1),,         -176815.8864+149.4848*T;,,    N 11Gen !
 PAR  L(GENB3_A15,GE,VA:NB;0),,         +7378.88864-49.76564*T;,,     N 11Gen !
 PAR  L(GENB3_A15,GE,VA:NB;1),,         +240120-68*T;,,               N 11Gen !
 PAR  L(GENB3_A15,NB,VA:NB;0),,         -80000;,,                     N 11Gen !
$
$ Metastable
$
 PAR  L(FCC_A1,GE,NB:VA;0),,            -121000-2.5*T;,,              N Same !
 PAR  L(FCC_A1,GE,NB:VA;1),,            +30000+6*T;,,                 N Same !
 PAR  L(FCC_A1,GE,NB:VA;2),,            -22000+38.019*T;,,            N Same !
$
 PAR  L(HCP_A3,GE,NB:VA;0),,            -121000-2.5*T;,,              N Same !
 PAR  L(HCP_A3,GE,NB:VA;1),,            +30000+6*T;,,                 N Same !
 PAR  L(HCP_A3,GE,NB:VA;2),,            -22000+38.019*T;,,            N Same !
$ ------------------------------------------------------------------------------
$
$
 LIST-OF-REFERENCE
 NUMBER  SOURCE
  Null   'Unknown source'
  Same   'Same or similar interaction as in the corresponding stable phase'
  91Din  'A.T. Dinsdale, Calphad, 15, 317-425(1991).'
  99SGUN 'SGTE unary database V.4.1, 1999.'
  11Gen  'T. Geng, C. Li, Z. Du, C. Guo, X. Zhao, H. Xu,
          J. Alloys Compd., 509, 3080-88(2011); Nb, Ge-Nb'
!

File: data/databases/sgte-binary/GeNb-17Utt.tdb
$
$ Database for Ge-Nb from C.A. Utton et al. 2017.
$
$ C.A. Utton, I. Papadimitriou, H. Kinoshita, P. Tsakiropoulos,
$ J. Alloys Compd., 717, 303-16(2017).
$
$ Dataset created 2018.07.29 by Bengt Hallstedt.
$ 2021.01.03: Modified for use with GES6.
$
$ Modified from 11Gen. Ge2Nb3 was removed and parameters reoptimised.
$ This is not an improvement.
$
$ ------------------------------------------------------------------------------
 TEMP-LIM 298.15 6000.00 !
$
$ELEMENT NAME  REF. STATE               ATOMIC MASS H298-H0    S298    !
$
 ELEMENT VA   VACUUM                      0.0          0.0      0.0    ! 
 ELEMENT GE   DIAMOND_A4                 72.59      4636.0     31.09   ! 
 ELEMENT NB   BCC_A2                     92.9064    5220.0     36.27   ! 
$ ------------------------------------------------------------------------------
$ Phase definitions
$
 PHASE LIQUID:L % 1 1 !
 CONST LIQUID:L : GE NB : !
$
$ Fcc (cF4, Fm-3m) and MeX (cF8, Fm-3m)
$
 PHASE FCC_A1 %A 2 1 1 !
 CONST FCC_A1 : GE NB : VA : !
$
$ Bcc (cI2, Im-3m)
$
 PHASE BCC_A2 %B 2 1 3 !
 CONST BCC_A2 : GE NB% : VA : !
$
$ Hcp (hP2, P6_3/mmc) and Me2X (NiAs-type, hP4, P6_3/mmc, B8_1)
$
 PHASE HCP_A3 % 2 1 0.5 !
 CONST HCP_A3 : GE NB : VA : !
$
$ Prototype C (cF8, Fd-3m)
$
 PHASE DIAMOND_A4 % 1 1 !
 CONST DIAMOND_A4 : GE% NB : !
$
$ Prototype CrSi2 (hP9, P6_222)
$
 PHASE GE2NB_C40 % 2 2 1 !
 CONST GE2NB_C40 : GE% NB : GE NB% : !
$
$ Prototype Si3W5 (tI32, I4/mcm)
$
 PHASE GE3NB5_D8M % 3 4 1 3 !
 CONST GE3NB5_D8M : NB : GE NB% : GE% VA : !
$
$ Prototype Cr3Si (cP8, Pm-3n)
$
 PHASE GENB3_A15 % 2 1 3 !
 CONST GENB3_A15 : GE% NB : NB : !
$ ------------------------------------------------------------------------------
$ Defaults
$
 DEFINE-SYSTEM-DEFAULT ELEMENT 2 !
 DEFAULT-COM DEFINE_SYSTEM_ELEMENT VA !
 TYPE-DEF % SEQ * !
 TYPE-DEF A GES AMEND_PHASE_DESCRIPTION @ MAGNETIC -3 0.28 !
 TYPE-DEF B GES AMEND_PHASE_DESCRIPTION @ MAGNETIC -1 0.4 !
 FUNCTION ZERO      298.15  0;                                         6000 N !
 FUNCTION UN_ASS    298.15  0;                                         6000 N !
 FUNCTION R         298.15  +8.31451;                                  6000 N !
$ ------------------------------------------------------------------------------
$ Element data
$ ------------------------------------------------------------------------------
$ Ge
$
$ BCT_A5 and RHOMBOHEDRAL_A7 added in unary 4.1
$
 PAR  G(DIAMOND_A4,GE),,                +GHSERGE;                3200 N 91Din !
 PAR  G(FCC_A1,GE:VA),,                 +GHSERGE+36000-22.3*T;   3200 N 91Din !
 PAR  G(BCC_A2,GE:VA),,                 +GHSERGE+34100-23.5*T;   3200 N 91Din !
 PAR  G(HCP_A3,GE:VA),,                 +GHSERGE+35000-21.5*T;   3200 N 91Din !
$PAR  G(BCT_A5,GE),,                    +GHSERGE+28800-16.5*T;   3600 N 99SGUN !
$PAR  G(RHOMBOHEDRAL_A7,GE),,           +GHSERGE+29800-16.5*T;   3600 N 99SGUN !
 PAR  G(LIQUID,GE),,                    +GLIQGE;                 3200 N 91Din !
$
 PAR  G(GE2NB_C40,GE:GE),,              +3*GHSERGE+55872+14.5*T;,,    N 11Gen !
$
 FUNCTION GHSERGE   298.15  -9486.153+165.635573*T-29.5337682*T*LN(T)
       +0.005568297*T**2-1.513694E-06*T**3+163298*T**(-1);
       900.00  Y  -5689.239+102.86087*T-19.8536239*T*LN(T)-0.003672527*T**2;
      1211.40  Y  -9548.204+156.708024*T-27.6144*T*LN(T)-8.59809E+28*T**(-9);
      3200.00  N !
 FUNCTION GLIQGE    298.15  +37141.489-30.687043*T+GHSERGE+8.56632E-21*T**7;
      1211.40  Y  +27243.473+126.324186*T-27.6144*T*LN(T);
      3200.00  N !
$ ------------------------------------------------------------------------------
$ Nb
$
$ DIAMOND_A4 from 11Gen not included in unary
$
 PAR  G(BCC_A2,NB:VA),,                 +GHSERNB;,,                   N 91Din !
 PAR  G(FCC_A1,NB:VA),,                 +GHSERNB+13500+1.7*T;,,       N 91Din !
 PAR  G(HCP_A3,NB:VA),,                 +GHSERNB+10000+2.4*T;,,       N 91Din !
 PAR  G(DIAMOND_A4,NB),,                +GHSERNB+3000;,,              N 11Gen !
 PAR  G(LIQUID,NB),,                    +GLIQNB;,,                    N 91Din !
$
 PAR  G(GE2NB_C40,NB:NB),,              +3*GHSERNB+88488-23.859*T;,,  N 17Utt !
 PAR  G(GE3NB5_D8M,NB:NB:VA),,          +5*GHSERNB+440000;,,          N 17Utt !
 PAR  G(GENB3_A15,NB:NB),,              +4*GHSERNB+175400-10.26*T;,,  N 17Utt !
$
 FUNCTION GHSERNB   298.15  -8519.353+142.045475*T-26.4711*T*LN(T)
       +2.03475E-04*T**2-3.5012E-07*T**3+93399*T**(-1);
      2750.00  Y  -37669.3+271.720843*T-41.77*T*LN(T)+1.528238E+32*T**(-9);
      6000.00  N !
 FUNCTION GLIQNB    298.15  +29781.555-10.816418*T+GHSERNB-3.06098E-23*T**7;
      2750.00  Y  -7499.398+260.756148*T-41.77*T*LN(T);
      6000.00  N !
$ ------------------------------------------------------------------------------
$ Binary system
$
$ C.A. Utton, I. Papadimitriou, H. Kinoshita, P. Tsakiropoulos,
$ J. Alloys Compd., 717, 303-16(2017).
$
$ Checked against paper. Checked at 6000 K.
$
$ Modified from 11Gen. Ge2Nb3 was removed and parameters reoptimised.
$ This is not an improvement.
$
 PAR  L(LIQUID,GE,NB;0),,               -181600+9.309*T;,,            N 17Utt !
 PAR  L(LIQUID,GE,NB;1),,               +71573-26.753*T;,,            N 17Utt !
 PAR  L(LIQUID,GE,NB;2),,               +107936-42.037*T;,,           N 17Utt !
 PAR  L(LIQUID,GE,NB;3),,               -42706+10.004*T;,,            N 17Utt !
$
 PAR  L(BCC_A2,GE,NB:VA;0),,            -169559+17.328*T;,,           N 17Utt !
 PAR  L(DIAMOND_A4,GE,NB;0),,           -85000-2*T;,,                 N 11Gen !
$
 PAR  G(GE2NB_C40,GE:NB),,              +2*GHSERGE+GHSERNB
             -99720-36.345*T;,,                                       N 17Utt !
 PAR  G(GE2NB_C40,NB:GE),,              +2*GHSERNB+GHSERGE
             -16128+9.153*T;,,                                        N 11Gen !
 PAR  L(GE2NB_C40,GE,NB:GE;0),,         -244200+90*T;,,               N 17Utt !
 PAR  L(GE2NB_C40,GE,NB:NB;0),,         -244200+90*T;,,               N 17Utt !
 PAR  L(GE2NB_C40,GE:GE,NB;0),,         -57600+21*T;,,                N 11Gen !
 PAR  L(GE2NB_C40,NB:GE,NB;0),,         -57600+21*T;,,                N 11Gen !
$
 PAR  G(GE3NB5_D8M,NB:GE:GE),,          +4*GHSERNB+4*GHSERGE
             -48901.6-119.576*T;,,                                    N 17Utt !
 PAR  G(GE3NB5_D8M,NB:GE:VA),,          +4*GHSERNB+GHSERGE
             -117976-12.824*T;,,                                      N 11Gen !
 PAR  G(GE3NB5_D8M,NB:NB:GE),,          +5*GHSERNB+3*GHSERGE
             -343136-64.808*T;,,                                      N 17Utt !
 PAR  L(GE3NB5_D8M,NB:GE,NB:GE;0),,     -274856+20.848*T;,,           N 17Utt !
 PAR  L(GE3NB5_D8M,NB:GE,NB:VA;0),,     -274856+20.848*T;,,           N 17Utt !
 PAR  L(GE3NB5_D8M,NB:GE:GE,VA;0),,     -68732.8-8.0008*T;,,          N 11Gen !
 PAR  L(GE3NB5_D8M,NB:NB:GE,VA;0),,     -68732.8-8.0008*T;,,          N 11Gen !
$
 PAR  G(GENB3_A15,GE:NB),,              +GHSERGE+3*GHSERNB
             -105640-29.544*T;,,                                      N 17Utt !
 PAR  L(GENB3_A15,GE,NB:NB;0),,         -323956+29.772*T;,,           N 17Utt !
 PAR  L(GENB3_A15,GE,NB:NB;1),,         -120472+126.144*T;,,          N 17Utt !
$
$ Metastable
$
 PAR  L(FCC_A1,GE,NB:VA;0),,            -169559+17.328*T;,,           N Same !
 PAR  L(HCP_A3,GE,NB:VA;0),,            -169559+17.328*T;,,           N Same !
$ ------------------------------------------------------------------------------
$
$
 LIST-OF-REFERENCE
 NUMBER  SOURCE
  Null   'Unknown source'
  Same   'Same or similar interaction as in the corresponding stable phase'
  91Din  'A.T. Dinsdale, Calphad, 15, 317-425(1991).'
  99SGUN 'SGTE unary database V.4.1, 1999.'
  11Gen  'T. Geng, C. Li, Z. Du, C. Guo, X. Zhao, H. Xu,
          J. Alloys Compd., 509, 3080-88(2011); Nb, Ge-Nb'
  17Utt  'C.A. Utton, I. Papadimitriou, H. Kinoshita, P. Tsakiropoulos,
          J. Alloys Compd., 717, 303-16(2017); Ge-Nb'
!

File: data/databases/sgte-binary/GeNi-10Liu.tdb
$
$ Database for Ge-Ni from Y.Q. Liu et al. 2010
$
$ Y.Q. Liu, D.J. Ma, Y. Du, J. Alloys Compd., 491, 63-71(2010).
$
$ Dataset created 2009.10.25 by Bengt Hallstedt.
$ 2021.01.03: Modified for use with GES6.
$
$ GENI3_L12 should be modelled as ordered fcc.
$
$ In most crystallographic investigations Ge2Ni3, Ge12Ni19 and epsilon-Ge3Ni5
$ are treated as a single phase with InNi2 structure.
$
$ ------------------------------------------------------------------------------
 TEMP-LIM 298.15 6000.00 !
$
$ELEMENT NAME  REF. STATE               ATOMIC MASS H298-H0    S298    !
$
 ELEMENT VA   VACUUM                      0.0          0.0      0.0    ! 
 ELEMENT GE   DIAMOND_A4                 72.59      4636.0     31.09   ! 
 ELEMENT NI   FCC_A1                     58.69      4787.0     29.7955 ! 
$ ------------------------------------------------------------------------------
$ Phase definitions
$
 PHASE LIQUID:L % 1 1 !
 CONST LIQUID:L : GE NI : !
$
$ Fcc (cF4, Fm-3m) and MeX (cF8, Fm-3m)
$
 PHASE FCC_A1 %A 2 1 1 !
 CONST FCC_A1 : GE NI% : VA : !
$
$ Bcc (cI2, Im-3m)
$
 PHASE BCC_A2 %B 2 1 3 !
 CONST BCC_A2 : GE NI : VA : !
$
$ Hcp (hP2, P6_3/mmc) and Me2X (NiAs-type, hP4, P6_3/mmc, B8_1)
$
 PHASE HCP_A3 %A 2 1 0.5 !
 CONST HCP_A3 : GE NI : VA : !
$
$ Prototype C (cF8, Fd-3m)
$
 PHASE DIAMOND_A4 % 1 1 !
 CONST DIAMOND_A4 : GE : !
$
$ Prototype MnP (oP8, Pnma)
$
 PHASE GENI_B31 % 2 0.5 0.5 !
 CONST GENI_B31 : GE : NI : !
$
$ Prototype InNi2 (hp6, P6_3/mmc); according to Pauling file
$ In the original sources the structure is identified as NiAs type (B8_1)
$
 PHASE GE2NI3_B82 % 2 0.4 0.6 !
 CONST GE2NI3_B82 : GE : GE NI% : !
$
$ Prototype Ge12Ni19 (mC62, C2)
$
 PHASE GE12NI19 % 2 0.387 0.613 !
 CONST GE12NI19 : GE% NI : GE NI% : !
$
$ Prototype InNi2 (hp6, P6_3/mmc), also epsilon; according to Pauling file
$ In the original sources the structure is identified as NiAs type (B8_1)
$
 PHASE GE3NI5_B82 % 2 0.375 0.625 !
 CONST GE3NI5_B82 : GE% NI : GE NI% : !
$
$ Prototype Ge3Ni5 (mC32, C2), also epsilon-prime
$
 PHASE GE3NI5_PRIME % 2 0.37 0.63 !
 CONST GE3NI5_PRIME : GE : NI : !
$
$ Prototype Co2Si (oP12, Pnma)
$
 PHASE GENI2_C37 % 2 0.335 0.665 !
 CONST GENI2_C37 : GE : NI : !
$
$ Prototype Pd5Sb2 (hP42, P6_3cm), also delta
$
 PHASE GE2NI5 % 2 0.28 0.72 !
 CONST GE2NI5 : GE : NI : !
$
$ Prototype NaTl (cF16, Fd-3m), also gamma
$
 PHASE GENI3_B32 % 2 0.256 0.744 !
 CONST GENI3_B32 : GE : NI : !
$
$ Prototype AuCu3 (cP4, Pm-3m), also beta
$
 PHASE GENI3_L12 % 2 0.25 0.75 !
 CONST GENI3_L12 : GE% NI : NI : !
$ ------------------------------------------------------------------------------
$ Defaults
$
 DEFINE-SYSTEM-DEFAULT ELEMENT 2 !
 DEFAULT-COM DEFINE_SYSTEM_ELEMENT VA !
 TYPE-DEF % SEQ * !
 TYPE-DEF A GES AMEND_PHASE_DESCRIPTION @ MAGNETIC -3 0.28 !
 TYPE-DEF B GES AMEND_PHASE_DESCRIPTION @ MAGNETIC -1 0.4 !
 FUNCTION ZERO      298.15  0;                                         6000 N !
 FUNCTION UN_ASS    298.15  0;                                         6000 N !
 FUNCTION R         298.15  +8.31451;                                  6000 N !
$ ------------------------------------------------------------------------------
$ Element data
$ ------------------------------------------------------------------------------
$ Ge
$
$ BCT_A5 and RHOMBOHEDRAL_A7 added in unary 4.1
$
 PAR  G(DIAMOND_A4,GE),,                +GHSERGE;                3200 N 91Din !
 PAR  G(FCC_A1,GE:VA),,                 +GHSERGE+36000-22.3*T;   3200 N 91Din !
 PAR  G(BCC_A2,GE:VA),,                 +GHSERGE+34100-23.5*T;   3200 N 91Din !
 PAR  G(HCP_A3,GE:VA),,                 +GHSERGE+35000-21.5*T;   3200 N 91Din !
$PAR  G(BCT_A5,GE),,                    +GHSERGE+28800-16.5*T;   3600 N 99SGUN !
$PAR  G(RHOMBOHEDRAL_A7,GE),,           +GHSERGE+29800-16.5*T;   3600 N 99SGUN !
 PAR  G(LIQUID,GE),,                    +GLIQGE;                 3200 N 91Din !
$
 PAR  G(GE2NI3_B82,GE:GE),,             +GHSERGE+5000;,,              N 10Liu !
 PAR  G(GE12NI19,GE:GE),,               +GHSERGE+5000;,,              N 10Liu !
 PAR  G(GE3NI5_B82,GE:GE),,             +GHSERGE+5000;,,              N 10Liu !
$
 FUNCTION GHSERGE   298.15  -9486.153+165.635573*T-29.5337682*T*LN(T)
       +0.005568297*T**2-1.513694E-06*T**3+163298*T**(-1);
       900.00  Y  -5689.239+102.86087*T-19.8536239*T*LN(T)-0.003672527*T**2;
      1211.40  Y  -9548.204+156.708024*T-27.6144*T*LN(T)-8.59809E+28*T**(-9);
      3200.00  N !
 FUNCTION GLIQGE    298.15  +37141.49-30.687043*T+GHSERGE+8.56632E-21*T**7;
       900.00  Y  +37141.489-30.687044*T+GHSERGE+8.56632E-21*T**7;
      1211.40  Y  +27243.473+126.324186*T-27.6144*T*LN(T);
      3200.00  N !
$ ------------------------------------------------------------------------------
$ Ni
$
$ FCC_A1 and LIQUID modified in unary 5.0 (slight change in upper T interval)
$ BCT_A5 added in unary 5.0
$
 PAR  G(FCC_A1,NI:VA),,                 +GHSERNI;                3000 N 91Din !
 PAR  TC(FCC_A1,NI:VA),,                  633.00;                3000 N 91Din !
 PAR  BM(FCC_A1,NI:VA),,                    0.52;                3000 N 91Din !
 PAR  G(BCC_A2,NI:VA),,                 +GHSERNI
             +8715.084-3.556*T;                                  3000 N 91Din !
 PAR  TC(BCC_A2,NI:VA),,                  575.00;                3000 N 91Din !
 PAR  BM(BCC_A2,NI:VA),,                    0.85;                3000 N 91Din !
 PAR  G(HCP_A3,NI:VA),,                 +GHSERNI+1046+1.255*T;   3000 N 91Din !
 PAR  TC(HCP_A3,NI:VA),,                  633.00;                3000 N 91Din !
 PAR  BM(HCP_A3,NI:VA),,                    0.52;                3000 N 91Din !
$PAR  G(BCT_A5,NI),,                    +GHSERNI+10023-4.556*T;  3000 N 99Gho !
$PAR  G(CUB_A13,NI:VA),,                +GHSERNI+2092;           3000 N 91Din !
$PAR  G(CBCC_A12,NI:VA),,               +GHSERNI+3556;           3000 N 91Din !
 PAR  G(LIQUID,NI),,                    +GLIQNI;                 3000 N 91Din !
$
 PAR  G(GE12NI19,NI:NI),,               +GHSERNI+5000;,,              N 10Liu !
 PAR  G(GE3NI5_B82,NI:NI),,             +GHSERNI+5000;,,              N 10Liu !
 PAR  G(GENI3_L12,NI:NI),,              +GHSERNI+5000;,,              N 10Liu !
$
 FUNCTION GHSERNI   298.15  -5179.159+117.854*T-22.096*T*LN(T)-0.0048407*T**2;
      1728.00  Y  -27840.62+279.134977*T-43.1*T*LN(T)+1.12754E+31*T**(-9);
      3000.00  N !
 FUNCTION GLIQNI    298.15  +16414.686-9.397*T+GHSERNI-3.82318E-21*T**7;
      1728.00  Y  -9549.817+268.597977*T-43.1*T*LN(T);
      3000.00  N !
 FUNCTION GBCCNI    298.15  +GHSERNI+8715.084-3.556*T;                 3000 N !
$ ------------------------------------------------------------------------------
$ Binary system
$
$ Y.Q. Liu, D.J. Ma, Y. Du, J. Alloys Compd., 491, 63-71(2010).
$
$ Checked against paper. Checked at 6000 K.
$
$ GENI3_L12 should be modelled as ordered fcc.
$
$ In most crystallographic investigations Ge2Ni3, Ge12Ni19 and epsilon-Ge3Ni5
$ are treated as a single phase with InNi2 structure.
$
 PAR  L(LIQUID,GE,NI;0),,               -188307+293.982*T
             -31.539*T*LN(T);,,                                       N 10Liu !
 PAR  L(LIQUID,GE,NI;1),,               +132545-299.643*T
             +32.152*T*LN(T);,,                                       N 10Liu !
 PAR  L(LIQUID,GE,NI;2),,               +26013-12.709*T;,,            N 10Liu !
 PAR  L(LIQUID,GE,NI;3),,               -50000+24.765*T;,,            N 10Liu !
$
 PAR  L(FCC_A1,GE,NI:VA;0),,            -91312+11.542*T;,,            N 10Liu !
 PAR  L(FCC_A1,GE,NI:VA;1),,            +120929-45.241*T;,,           N 10Liu !
 PAR  TC(FCC_A1,GE,NI:VA;0),,           -3750;,,                      N 10Liu !
$
 PAR  G(GENI_B31,GE:NI),,               -43637+129.603*T
             -22.752*T*LN(T)-0.00351*T**2+44430*T**(-1);,,            N 10Liu !
$
 PAR  G(GE2NI3_B82,GE:NI),,             +0.4*GHSERGE+0.6*GHSERNI
             -32717-0.227*T;,,                                        N 10Liu !
 PAR  L(GE2NI3_B82,GE:GE,NI;1),,        +15000-12.69*T;,,             N 10Liu !
$
 PAR  G(GE12NI19,GE:NI),,               +0.387*GHSERGE+0.613*GHSERNI
             -32820-0.272*T;,,                                        N 10Liu !
 PAR  G(GE12NI19,NI:GE),,               +0.387*GHSERNI+0.613*GHSERGE
             +42820+0.272*T;,,                                        N 10Liu !
 PAR  L(GE12NI19,GE:GE,NI;1),,          -3200+5.027*T;,,              N 10Liu !
$
 PAR  G(GE3NI5_B82,GE:NI),,             +0.375*GHSERGE+0.625*GHSERNI
             -32703-0.462*T;,,                                        N 10Liu !
 PAR  G(GE3NI5_B82,NI:GE),,             +0.375*GHSERNI+0.625*GHSERGE
             +42703+0.462*T;,,                                        N 10Liu !
 PAR  L(GE3NI5_B82,GE,NI:NI;0),,        -32076+22*T;,,                N 10Liu !
 PAR  L(GE3NI5_B82,GE,NI:NI;1),,        -12830+3.429*T;,,             N 10Liu !
$
 PAR  G(GE3NI5_PRIME,GE:NI),,           +0.37*GHSERGE+0.63*GHSERNI
             -33851+1.243*T;,,                                        N 10Liu !
 PAR  G(GENI2_C37,GE:NI),,              +0.335*GHSERGE+0.665*GHSERNI
             -33117+1.410*T;,,                                        N 10Liu !
 PAR  G(GE2NI5,GE:NI),,                 +0.28*GHSERGE+0.72*GHSERNI
             -30099+1.268*T;,,                                        N 10Liu !
 PAR  G(GENI3_B32,GE:NI),,              +0.256*GHSERGE+0.744*GHSERNI
             -28589+1.202*T;,,                                        N 10Liu !
$
 PAR  G(GENI3_L12,GE:NI),,              +0.25*GHSERGE+0.75*GHSERNI
             -31042+3.303*T;,,                                        N 10Liu !
 PAR  L(GENI3_L12,GE,NI:NI;0),,         -1000-3.012*T;,,              N 10Liu !
$
$ metastable
$
 PAR  L(BCC_A2,GE,NI:VA;0),,            -91312+11.542*T;,,            N Same !
 PAR  L(BCC_A2,GE,NI:VA;1),,            +120929-45.241*T;,,           N Same !
$
 PAR  L(HCP_A3,GE,NI:VA;0),,            -91312+11.542*T;,,            N Same !
 PAR  L(HCP_A3,GE,NI:VA;1),,            +120929-45.241*T;,,           N Same !
$ ------------------------------------------------------------------------------
$
$
 LIST-OF-REFERENCE
 NUMBER  SOURCE
  Null   'Unknown source'
  Same   'Same or similar interaction as in the corresponding stable phase'
  REFLAV 'Laves phase convention: G(LAVES,X:X)=+3*GHSERXX+15000'
  91Din  'A.T. Dinsdale, Calphad, 15, 317-425(1991).'
  99Gho  'G. Ghosh, Metall. Mater. Trans. A, 30A, 1481-94(1999),
          SGTE unary database V.5.0, 2009; Ni'
  10Liu  'Y.Q. Liu, D.J. Ma, Y. Du, J. Alloys Compd., 491, 63-71(2010); Ge-Ni'
!
