Repository: orchid-calphad/orchid-project.org

# orchid-project.org

Website and released data of **ORCHID** (Open Repository for CALPHAD Hypotheses, Intelligence, and Discovery),
served by GitHub Pages at https://orchid-project.org. Releases are archived on Zenodo (one DOI per version).

- `index.html`, `catalog/`, `best-practices.html` — static, self-contained pages (generated in the ORCHID tooling).
- `data/` — released data: catalog, redistributable TDB files, convex hulls. Licences: `data/LICENSES.md`, `data/NOTICE.md`.
- `llms.txt`, `data/croissant.json`, `CITATION.cff`, `.zenodo.json` — machine-readable metadata.

Only data with clear redistribution rights are published.

File: data/databases/sgte-binary/GeNi-12Jin.tdb
$
$ Database for Ge-Ni from S. Jin et al. 2012
$
$ S. Jin, C. Leinenbach, J. Wang, L.I. Duarte, S. Delsante, G. Borzone,
$ A. Scott, A. Watson, Calphad, 38, 23-34(2012).
$
$ Dataset created 2016.12.03 by Bengt Hallstedt.
$ 2021.01.03: Modified for use with GES6.
$
$ ------------------------------------------------------------------------------
 TEMP-LIM 298.15 6000.00 !
$
$ELEMENT NAME  REF. STATE               ATOMIC MASS H298-H0    S298    !
$
 ELEMENT VA   VACUUM                      0.0          0.0      0.0    ! 
 ELEMENT GE   DIAMOND_A4                 72.59      4636.0     31.09   ! 
 ELEMENT NI   FCC_A1                     58.69      4787.0     29.7955 ! 
$ ------------------------------------------------------------------------------
$ Phase definitions
$
 PHASE LIQUID:L % 1 1 !
 CONST LIQUID:L : GE NI : !
$
$ Fcc (cF4, Fm-3m) and MeX (cF8, Fm-3m)
$
 PHASE FCC_A1 %A 2 1 1 !
 CONST FCC_A1 : GE NI% : VA : !
$
$ Disordered part of L12_FCC, identical to FCC_A1
$
 PHASE A1_FCC %A 2 1 1 !
 CONST A1_FCC : GE NI : VA : !
$
$ Prototype AuCu3 (cP4, Pm-3m), GeNi3, beta
$
 PHASE L12_FCC %AY 3 0.75 0.25 1 !
 CONST L12_FCC : GE NI% : GE% NI : VA : !
$
$ Bcc (cI2, Im-3m)
$
 PHASE BCC_A2 %B 2 1 3 !
 CONST BCC_A2 : GE NI : VA : !
$
$ Hcp (hP2, P6_3/mmc) and Me2X (NiAs-type, hP4, P6_3/mmc, B8_1)
$
 PHASE HCP_A3 %A 2 1 0.5 !
 CONST HCP_A3 : GE NI : VA : !
$
$ Prototype C (cF8, Fd-3m)
$
 PHASE DIAMOND_A4 % 1 1 !
 CONST DIAMOND_A4 : GE : !
$
$ Prototype MnP (oP8, Pnma)
$
 PHASE GENI_B31 % 2 0.5 0.5 !
 CONST GENI_B31 : GE : NI : !
$
$ Prototype InNi2 (hp6, P6_3/mmc), also epsilon; according to Pauling file
$ In the original sources the structure is identified as NiAs type (B8_1)
$
 PHASE GE3NI5_B82 % 3 1 1 1 !
 CONST GE3NI5_B82 : GE : NI : NI VA : !
$
$ Prototype Ge3Ni5 (mC32, C2), also epsilon-prime
$
 PHASE GE3NI5_PRIME % 2 0.375 0.625 !
 CONST GE3NI5_PRIME : GE : NI : !
$
$ Prototype Co2Si (oP12, Pnma)
$
 PHASE GENI2_C37 % 2 0.335 0.665 !
 CONST GENI2_C37 : GE : NI : !
$
$ Prototype Pd5Sb2 (hP42, P6_3cm), also delta
$
 PHASE GE2NI5 % 2 0.28 0.72 !
 CONST GE2NI5 : GE : NI : !
$
$ Prototype NaTl (cF16, Fd-3m), also gamma
$
 PHASE GENI3_B32 % 2 0.256 0.744 !
 CONST GENI3_B32 : GE : NI : !
$ ------------------------------------------------------------------------------
$ Defaults
$
 DEFINE-SYSTEM-DEFAULT ELEMENT 2 !
 DEFAULT-COM DEFINE_SYSTEM_ELEMENT VA !
 DEFAULT-COM REJECT_PHASE FCC_A1 !
 TYPE-DEF % SEQ * !
 TYPE-DEF A GES AMEND_PHASE_DESCRIPTION @ MAGNETIC -3 0.28 !
 TYPE-DEF B GES AMEND_PHASE_DESCRIPTION @ MAGNETIC -1 0.4 !
 TYPE-DEF Y GES AMEND_PHASE_DESCRIPTION L12_FCC DIS_PART A1_FCC !
 FUNCTION ZERO      298.15  0;                                         6000 N !
 FUNCTION UN_ASS    298.15  0;                                         6000 N !
 FUNCTION R         298.15  +8.31451;                                  6000 N !
$ ------------------------------------------------------------------------------
$ Element data
$ ------------------------------------------------------------------------------
$ Ge
$
$ BCT_A5 and RHOMBOHEDRAL_A7 added in unary 4.1
$
 PAR  G(DIAMOND_A4,GE),,                +GHSERGE;                3200 N 91Din !
 PAR  G(FCC_A1,GE:VA),,                 +GHSERGE+36000-22.3*T;   3200 N 91Din !
 PAR  G(A1_FCC,GE:VA),,                 +GHSERGE+36000-22.3*T;   3200 N 91Din !
 PAR  G(BCC_A2,GE:VA),,                 +GHSERGE+34100-23.5*T;   3200 N 91Din !
 PAR  G(HCP_A3,GE:VA),,                 +GHSERGE+35000-21.5*T;   3200 N 91Din !
$PAR  G(BCT_A5,GE),,                    +GHSERGE+28800-16.5*T;   3600 N 99SGUN !
$PAR  G(RHOMBOHEDRAL_A7,GE),,           +GHSERGE+29800-16.5*T;   3600 N 99SGUN !
 PAR  G(LIQUID,GE),,                    +GLIQGE;                 3200 N 91Din !
$
 FUNCTION GHSERGE   298.15  -9486.153+165.635573*T-29.5337682*T*LN(T)
       +0.005568297*T**2-1.513694E-06*T**3+163298*T**(-1);
       900.00  Y  -5689.239+102.86087*T-19.8536239*T*LN(T)-0.003672527*T**2;
      1211.40  Y  -9548.204+156.708024*T-27.6144*T*LN(T)-8.59809E+28*T**(-9);
      3200.00  N !
 FUNCTION GLIQGE    298.15  +37141.49-30.687043*T+GHSERGE+8.56632E-21*T**7;
       900.00  Y  +37141.489-30.687044*T+GHSERGE+8.56632E-21*T**7;
      1211.40  Y  +27243.473+126.324186*T-27.6144*T*LN(T);
      3200.00  N !
$ ------------------------------------------------------------------------------
$ Ni
$
$ FCC_A1 and LIQUID modified in unary 5.0 (slight change in upper T interval)
$ BCT_A5 added in unary 5.0
$
 PAR  G(FCC_A1,NI:VA),,                 +GHSERNI;                3000 N 91Din !
 PAR  TC(FCC_A1,NI:VA),,                  633.00;                3000 N 91Din !
 PAR  BM(FCC_A1,NI:VA),,                    0.52;                3000 N 91Din !
 PAR  G(A1_FCC,NI:VA),,                 +GHSERNI;                3000 N 91Din !
 PAR  TC(A1_FCC,NI:VA),,                  633.00;                3000 N 91Din !
 PAR  BM(A1_FCC,NI:VA),,                    0.52;                3000 N 91Din !
 PAR  G(BCC_A2,NI:VA),,                 +GHSERNI
             +8715.084-3.556*T;                                  3000 N 91Din !
 PAR  TC(BCC_A2,NI:VA),,                  575.00;                3000 N 91Din !
 PAR  BM(BCC_A2,NI:VA),,                    0.85;                3000 N 91Din !
 PAR  G(HCP_A3,NI:VA),,                 +GHSERNI+1046+1.255*T;   3000 N 91Din !
 PAR  TC(HCP_A3,NI:VA),,                  633.00;                3000 N 91Din !
 PAR  BM(HCP_A3,NI:VA),,                    0.52;                3000 N 91Din !
$PAR  G(BCT_A5,NI),,                    +GHSERNI+10023-4.556*T;  3000 N 99Gho !
$PAR  G(CUB_A13,NI:VA),,                +GHSERNI+2092;           3000 N 91Din !
$PAR  G(CBCC_A12,NI:VA),,               +GHSERNI+3556;           3000 N 91Din !
 PAR  G(LIQUID,NI),,                    +GLIQNI;                 3000 N 91Din !
$
 FUNCTION GHSERNI   298.15  -5179.159+117.854*T-22.096*T*LN(T)-0.0048407*T**2;
      1728.00  Y  -27840.62+279.134977*T-43.1*T*LN(T)+1.12754E+31*T**(-9);
      3000.00  N !
 FUNCTION GLIQNI    298.15  +16414.686-9.397*T+GHSERNI-3.82318E-21*T**7;
      1728.00  Y  -9549.817+268.597977*T-43.1*T*LN(T);
      3000.00  N !
 FUNCTION GBCCNI    298.15  +GHSERNI+8715.084-3.556*T;                 3000 N !
$ ------------------------------------------------------------------------------
$ Binary system
$
$ S. Jin, C. Leinenbach, J. Wang, L.I. Duarte, S. Delsante, G. Borzone,
$ A. Scott, A. Watson, Calphad, 38, 23-34(2012).
$
$ Checked against paper and author's tdb. Checked at 6000 K.
$
 PAR  L(LIQUID,GE,NI;0),,               -167121.32+155*T
             -15*T*LN(T);,,                                           N 12Jin !
 PAR  L(LIQUID,GE,NI;1),,               +84737.489-25.014*T;,,        N 12Jin !
 PAR  L(LIQUID,GE,NI;2),,               +37441.59-16.001*T;,,         N 12Jin !
 PAR  L(LIQUID,GE,NI;3),,               -63650.323+21.983*T;,,        N 12Jin !
$
 PAR  L(FCC_A1,GE,NI:VA;0),,            -122000+36.88*T;,,            N 12Jin !
 PAR  L(FCC_A1,GE,NI:VA;1),,            +134000-46.8*T;,,             N 12Jin !
 PAR  TC(FCC_A1,GE,NI:VA;0),,           -3750;,,                      N 12Jin !
$
 PAR  L(A1_FCC,GE,NI:VA;0),,            -122000+36.88*T;,,            N 12Jin !
 PAR  L(A1_FCC,GE,NI:VA;1),,            +134000-46.8*T;,,             N 12Jin !
 PAR  TC(A1_FCC,GE,NI:VA;0),,           -3750;,,                      N 12Jin !
$
 PAR  G(L12_FCC,GE:NI:VA),,             -46827.192+3.05*T;,,          N 12Jin !
 PAR  G(L12_FCC,NI:GE:VA),,             -46827.192+3.05*T;,,          N 12Jin !
 PAR  L(L12_FCC,GE,NI:GE:VA;0),,        -93654.384+6.1*T;,,           N 12Jin !
 PAR  L(L12_FCC,GE,NI:NI:VA;0),,        -93654.384+6.1*T;,,           N 12Jin !
 PAR  L(L12_FCC,GE,NI:GE:VA;1),,        +23700-9.72*T;,,              N 12Jin !
 PAR  L(L12_FCC,GE,NI:NI:VA;1),,        +23700-9.72*T;,,              N 12Jin !
 PAR  L(L12_FCC,GE:GE,NI:VA;0),,        +ZERO;,,                      N 12Jin !
 PAR  L(L12_FCC,NI:GE,NI:VA;0),,        +ZERO;,,                      N 12Jin !
 PAR  L(L12_FCC,GE:GE,NI:VA;1),,        +7900-3.24*T;,,               N 12Jin !
 PAR  L(L12_FCC,NI:GE,NI:VA;1),,        +7900-3.24*T;,,               N 12Jin !
$
 PAR  G(GENI_B31,GE:NI),,               +0.5*GHSERGE+0.5*GHSERNI
             -30992.547+0.967*T-0.100103255*T*LN(T)
             +6.01457523E-05*T**2-9.47066951E-08*T**3
             +2.39302555E-22*T**7+14960.4907*T**(-1);,,               N 12Jin !
$
 PAR  G(GE3NI5_B82,GE:NI:NI),,          +GHSERGE+2*GHSERNI
             -110540+11.717*T;,,                                      N 12Jin !
 PAR  G(GE3NI5_B82,GE:NI:VA),,          +GHSERGE+GHSERNI
             -54286.304-5.624*T;,,                                    N 12Jin !
 PAR  L(GE3NI5_B82,GE:NI:NI,VA;0),,     -2655.913-2.932*T;,,          N 12Jin !
 PAR  L(GE3NI5_B82,GE:NI:NI,VA;1),,     -17558.144;,,                 N 12Jin !
$
 PAR  G(GE3NI5_PRIME,GE:NI),,           +0.37*GHSERGE+0.63*GHSERNI
             -37350.646+3.328*T;,,                                    N 12Jin !
 PAR  G(GENI2_C37,GE:NI),,              +0.335*GHSERGE+0.665*GHSERNI
             -38227.151+4.849*T;,,                                    N 12Jin !
 PAR  G(GE2NI5,GE:NI),,                 +0.28*GHSERGE+0.72*GHSERNI
             -34918+3.69*T;,,                                         N 12Jin !
 PAR  G(GENI3_B32,GE:NI),,              +0.256*GHSERGE+0.744*GHSERNI
             -34315+4.301*T;,,                                        N 12Jin !
$
$ metastable
$
 PAR  L(BCC_A2,GE,NI:VA;0),,            -122000+36.88*T;,,            N Same !
 PAR  L(BCC_A2,GE,NI:VA;1),,            +134000-46.8*T;,,             N Same !
$
 PAR  L(HCP_A3,GE,NI:VA;0),,            -122000+36.88*T;,,            N Same !
 PAR  L(HCP_A3,GE,NI:VA;1),,            +134000-46.8*T;,,             N Same !
$ ------------------------------------------------------------------------------
$
$
 LIST-OF-REFERENCE
 NUMBER  SOURCE
  Null   'Unknown source'
  Same   'Same or similar interaction as in the corresponding stable phase'
  REFLAV 'Laves phase convention: G(LAVES,X:X)=+3*GHSERXX+15000'
  91Din  'A.T. Dinsdale, Calphad, 15, 317-425(1991).'
  99Gho  'G. Ghosh, Metall. Mater. Trans. A, 30A, 1481-94(1999),
          SGTE unary database V.5.0, 2009; Ni'
  12Jin  'S. Jin, C. Leinenbach, J. Wang, L.I. Duarte, S. Delsante, G. Borzone,
          A. Scott, A. Watson, Calphad, 38, 23-34(2012); Ge-Ni'
!

File: data/databases/sgte-binary/GeO-15Din.tdb
$
$ Database for Ge-O from A.T. Dinsdale et al. 2015.
$
$ A.T. Dinsdale, A. Akhmetova, A.V. Khvan, N. Aristova,
$ J. Phase Equilib. Diffus., 36, 254-61(2015).
$
$ Dataset created 2018.08.04 by Bengt Hallstedt.
$ 2019.02.17: Changed phase name GEO2_C8 to GEO2_HT
$ 2021.01.03: Modified for use with GES6.
$
$ ------------------------------------------------------------------------------
 TEMP-LIM 298.15 6000.00 !
$
$ELEMENT NAME  REF. STATE               ATOMIC MASS H298-H0    S298    !
$
 ELEMENT /-   ELECTRON_GAS                0.0          0.0      0.0    ! 
 ELEMENT VA   VACUUM                      0.0          0.0      0.0    ! 
 ELEMENT GE   DIAMOND_A4                 72.59      4636.0     31.09   ! 
 ELEMENT O    1/2_MOLE_O2(G)             15.999     4341.0    102.52   ! 
$ ------------------------------------------------------------------------------
$ Species
$
 SPECIE  GE+4                               GE/+4 !
 SPECIE  O-2                                O/-2 !
 SPECIE  O2                                 O2 !
 SPECIE  O3                                 O3 !
$ ------------------------------------------------------------------------------
$ Phase definitions
$
 PHASE LIQUID:L % 1 1 !
 CONST LIQUID:L : GE : !
$
 PHASE ION:Y % 2 1 1 !
 CONST ION:Y : GE+4 : O-2 VA : !
$
$ Fcc (cF4, Fm-3m) and MeX (cF8, Fm-3m)
$
 PHASE FCC_A1 %A 2 1 1 !
 CONST FCC_A1 : GE : O VA% : !
$
$ Bcc (cI2, Im-3m)
$
 PHASE BCC_A2 %B 2 1 3 !
 CONST BCC_A2 : GE : O VA% : !
$
$ Hcp (hP2, P6_3/mmc) and Me2X (NiAs-type, hP4, P6_3/mmc, B8_1)
$
 PHASE HCP_A3 % 2 1 0.5 !
 CONST HCP_A3 : GE : O VA% : !
$
$ Prototype C (cF8, Fd-3m)
$
 PHASE DIAMOND_A4 % 1 1 !
 CONST DIAMOND_A4 : GE : !
$
$ Prototype TiO2 (tP6, P4_2/mnm), rutile
$
 PHASE GEO2_C4 % 2 1 2 !
 CONST GEO2_C4 : GE+4 : O-2 : !
$
$ Prototype SiO2 (hP9, P3_121), alpha-quartz
$
 PHASE GEO2_HT % 2 1 2 !
 CONST GEO2_HT : GE+4 : O-2 : !
$
 PHASE O2GAS % 1 1 !
 CONST O2GAS : O2 :!
$
 PHASE GAS:G % 1 1 !
 CONST GAS:G : O O2 O3 : !
$ ------------------------------------------------------------------------------
$ Defaults
$
 DEFINE-SYSTEM-DEFAULT ELEMENT 2 !
 DEFAULT-COM DEFINE_SYSTEM_ELEMENT VA /- !
 DEFAULT-COM REJECT_PHASE LIQUID GAS !
 TYPE-DEF % SEQ * !
 TYPE-DEF A GES AMEND_PHASE_DESCRIPTION @ MAGNETIC -3 0.28 !
 TYPE-DEF B GES AMEND_PHASE_DESCRIPTION @ MAGNETIC -1 0.4 !
 FUNCTION ZERO      298.15  0;                                         6000 N !
 FUNCTION UN_ASS    298.15  0;                                         6000 N !
 FUNCTION R         298.15  +8.31451;                                  6000 N !
 FUNCTION RTLNP     298.15  +8.31451*T*LN(1E-05*P);                    6000 N !
$ ------------------------------------------------------------------------------
$ Element data
$ ------------------------------------------------------------------------------
$ Ge
$
$ BCT_A5 and RHOMBOHEDRAL_A7 added in unary 4.1
$
 PAR  G(DIAMOND_A4,GE),,                +GHSERGE;                3200 N 91Din !
 PAR  G(FCC_A1,GE:VA),,                 +GHSERGE+36000-22.3*T;   3200 N 91Din !
 PAR  G(BCC_A2,GE:VA),,                 +GHSERGE+34100-23.5*T;   3200 N 91Din !
 PAR  G(HCP_A3,GE:VA),,                 +GHSERGE+35000-21.5*T;   3200 N 91Din !
$PAR  G(BCT_A5,GE),,                    +GHSERGE+28800-16.5*T;   3600 N 99SGUN !
$PAR  G(RHOMBOHEDRAL_A7,GE),,           +GHSERGE+29800-16.5*T;   3600 N 99SGUN !
 PAR  G(LIQUID,GE),,                    +GLIQGE;                 3200 N 91Din !
$
 PAR  G(ION,GE+4:VA),,                  +GLIQGE;                 3200 N 91Din !
$
 FUNCTION GHSERGE   298.15  -9486.153+165.635573*T-29.5337682*T*LN(T)
       +0.005568297*T**2-1.513694E-06*T**3+163298*T**(-1);
       900.00  Y  -5689.239+102.86087*T-19.8536239*T*LN(T)-0.003672527*T**2;
      1211.40  Y  -9548.204+156.708024*T-27.6144*T*LN(T)-8.59809E+28*T**(-9);
      3200.00  N !
 FUNCTION GLIQGE    298.15  +37141.489-30.687043*T+GHSERGE+8.56632E-21*T**7;
      1211.40  Y  +27243.473+126.324186*T-27.6144*T*LN(T);
      3200.00  N !
$ ------------------------------------------------------------------------------
$ O
$
$ GHSEROO modified in unary 3.0
$
$ DIAMOND_A4 from 92Hal not included in unary
$
 PAR  G(O2GAS,O2),,                     +2*GHSEROO+RTLNP;,,           N 91Din !
$
 PAR  G(GAS,O),,                        +F7397T+RTLNP;,,              N 92SUB !
 PAR  G(GAS,O2),,                       +2*GHSEROO+RTLNP;,,           N 91Din !
 PAR  G(GAS,O3),,                       +F7683T+RTLNP;,,              N 92SUB !
$
$ 1/2 O2(g)
 FUNCTION GHSEROO   298.15  -3480.87-25.503038*T-11.1355*T*LN(T)
       -0.005098875*T**2+6.61845833E-07*T**3-38365*T**(-1);
      1000.00  Y  -6568.763+12.659879*T-16.8138*T*LN(T)
       -5.957975E-04*T**2+6.781E-09*T**3+262905*T**(-1);
      3300.00  Y  -13986.728+31.259624*T-18.9536*T*LN(T)
       -4.25243E-04*T**2+1.0721E-08*T**3+4383200*T**(-1);
      6000.00  N !
$ O(g)
 FUNCTION F7397T    298.15  +243206.529-42897.0876*T**(-1)-20.7513421*T
       -21.0155542*T*LN(T)+1.26870532E-04*T**2-1.23131285E-08*T**3;
      2950.00  Y  +252301.473-3973170.33*T**(-1)-51.974853*T
       -17.2118798*T*LN(T)-5.41356254E-04*T**2+7.64520703E-09*T**3;
      6000.00  N !
$ O3(g)
 FUNCTION F7683T    298.15  +133772.042-11328.9959*T**(-1)-84.8602165*T
       -19.8314069*T*LN(T)-0.0392015696*T**2+7.90727187E-06*T**3;
       600.00  Y  +120765.524+997137.156*T**(-1)+120.113376*T
       -51.8410152*T*LN(T)-0.00353983136*T**2+3.20640143E-07*T**3;
      1500.00  Y  +115412.196+1878139.02*T**(-1)+164.679664*T
       -58.069736*T*LN(T)-2.84399032E-04*T**2+5.95650279E-10*T**3;
      6000.00  N !
$ ------------------------------------------------------------------------------
$ Binary system
$
$ A.T. Dinsdale, A. Akhmetova, A.V. Khvan, N. Aristova,
$ J. Phase Equilib. Diffus., 36, 254-61(2015).
$
$ Checked against paper. Checked at 6000 K.
$
 PAR  G(ION,GE+4:O-2),,                 +2*GGEO2LIQ;,,                N 15Din !
 PAR  L(ION,GE+4:O-2,VA;0),,            +118086.78;,,                 N 15Din !
 PAR  L(ION,GE+4:O-2,VA;1),,            -64090.73;,,                  N 15Din !
 PAR  L(ION,GE+4:O-2,VA;2),,            -6936.38;,,                   N 15Din !
$
 PAR  G(GEO2_C4,GE+4:O-2),,             -608851.4845+494.310309*T
             -78.191*T*LN(T)+0.00503585*T**2-1.537742E-06*T**3
             +1148620*T**(-1);,,                                      N 15Din !
 PAR  G(GEO2_HT,GE+4:O-2),,             -579571.61+370.793578*T
             -62.209*T*LN(T)-0.0071136*T**2-2.78E-10*T**3
             +638255*T**(-1);,,                                       N 15Din !
$
 FUNCTION GGEO2LIQ  298.15  -558817.46+280.7528583*T-49.7769434*T*LN(T)
       -0.021001085*T**2+2.364725E-06*T**3+357139*T**(-1);
      1400.00  Y  -570264.472+459.8375713*T-76.4928268*T*LN(T)
       -0.001397701*T**2;
      2000.00  N !
$ ------------------------------------------------------------------------------
$
$
 LIST-OF-REFERENCE
 NUMBER  SOURCE
  Null   'Unknown source'
  91Din  'A.T. Dinsdale, Calphad, 15, 317-425(1991).'
  92SUB  'SGTE Substance Database, version 1992'
  99SGUN 'SGTE unary database V.4.1, 1999.'
  15Din  'A.T. Dinsdale, A. Akhmetova, A.V. Khvan, N. Aristova,
          J. Phase Equilib. Diffus., 36, 254-61(2015); Ge-O'
!

File: data/databases/sgte-binary/GeO-21Baj-3g.tdb
$
$ Database for Ge-O from I. Bajenova et al. 2021.
$
$ I. Bajenova, A. Khvan, M. Derevyanko, N. Aristova, A. Dinsdale,
$ A. Kondriatev, A. Pisch, Calphad, 74, 102299(2021).
$
$ Dataset created 2022.07.03 by Bengt Hallstedt.
$
$ The publication concerns only pure GeO2, where 3rd generation modelling is
$ used. This is combined here with the Ge-O model from 15Din (which is not 3rd
$ generation).
$
$ ------------------------------------------------------------------------------
 TEMP-LIM 298.15 6000.00 !
$
$ELEMENT NAME  REF. STATE               ATOMIC MASS H298-H0    S298    !
$
 ELEMENT /-   ELECTRON_GAS                0.0          0.0      0.0    ! 
 ELEMENT VA   VACUUM                      0.0          0.0      0.0    ! 
 ELEMENT GE   DIAMOND_A4                 72.59      4636.0     31.09   ! 
 ELEMENT O    1/2_MOLE_O2(G)             15.999     4341.0    102.52   ! 
$ ------------------------------------------------------------------------------
$ Species
$
 SPECIE  GE+4                               GE/+4 !
 SPECIE  O-2                                O/-2 !
 SPECIE  O2                                 O2 !
 SPECIE  O3                                 O3 !
$ ------------------------------------------------------------------------------
$ Phase definitions
$
 PHASE LIQUID:L % 1 1 !
 CONST LIQUID:L : GE : !
$
 PHASE ION:Y % 2 1 1 !
 CONST ION:Y : GE+4 : O-2 VA : !
$
$ Fcc (cF4, Fm-3m) and MeX (cF8, Fm-3m)
$
 PHASE FCC_A1 %A 2 1 1 !
 CONST FCC_A1 : GE : O VA% : !
$
$ Bcc (cI2, Im-3m)
$
 PHASE BCC_A2 %B 2 1 3 !
 CONST BCC_A2 : GE : O VA% : !
$
$ Hcp (hP2, P6_3/mmc) and Me2X (NiAs-type, hP4, P6_3/mmc, B8_1)
$
 PHASE HCP_A3 % 2 1 0.5 !
 CONST HCP_A3 : GE : O VA% : !
$
$ Prototype C (cF8, Fd-3m)
$
 PHASE DIAMOND_A4 % 1 1 !
 CONST DIAMOND_A4 : GE : !
$
$ Prototype TiO2 (tP6, P4_2/mnm), rutile
$
 PHASE GEO2_C4 % 2 1 2 !
 CONST GEO2_C4 : GE+4 : O-2 : !
$
$ Prototype SiO2 (hP9, P3_121), alpha-quartz
$
 PHASE GEO2_HT % 2 1 2 !
 CONST GEO2_HT : GE+4 : O-2 : !
$
 PHASE O2GAS % 1 1 !
 CONST O2GAS : O2 :!
$
 PHASE GAS:G % 1 1 !
 CONST GAS:G : O O2 O3 : !
$ ------------------------------------------------------------------------------
$ Defaults
$
 DEFINE-SYSTEM-DEFAULT ELEMENT 2 !
 DEFAULT-COM DEFINE_SYSTEM_ELEMENT VA /- !
 DEFAULT-COM REJECT_PHASE LIQUID GAS !
 TYPE-DEF % SEQ * !
 TYPE-DEF A GES AMEND_PHASE_DESCRIPTION @ MAGNETIC -3 0.28 !
 TYPE-DEF B GES AMEND_PHASE_DESCRIPTION @ MAGNETIC -1 0.4 !
 FUNCTION ZERO      298.15  0;                                         6000 N !
 FUNCTION UN_ASS    298.15  0;                                         6000 N !
 FUNCTION R         298.15  +8.31451;                                  6000 N !
 FUNCTION RTLNP     298.15  +8.31451*T*LN(1E-05*P);                    6000 N !
 FUNCTION TEMP      1       +T**(-1);                                  6000 N ! 
 FUNCTION ROBR      1       +R**(-1);                                  6000 N !
$ ------------------------------------------------------------------------------
$ Element data
$ ------------------------------------------------------------------------------
$ Ge
$
$ BCT_A5 and RHOMBOHEDRAL_A7 added in unary 4.1
$
 PAR  G(DIAMOND_A4,GE),,                +GHSERGE;                3200 N 91Din !
 PAR  G(FCC_A1,GE:VA),,                 +GHSERGE+36000-22.3*T;   3200 N 91Din !
 PAR  G(BCC_A2,GE:VA),,                 +GHSERGE+34100-23.5*T;   3200 N 91Din !
 PAR  G(HCP_A3,GE:VA),,                 +GHSERGE+35000-21.5*T;   3200 N 91Din !
$PAR  G(BCT_A5,GE),,                    +GHSERGE+28800-16.5*T;   3600 N 99SGUN !
$PAR  G(RHOMBOHEDRAL_A7,GE),,           +GHSERGE+29800-16.5*T;   3600 N 99SGUN !
 PAR  G(LIQUID,GE),,                    +GLIQGE;                 3200 N 91Din !
$
 PAR  G(ION,GE+4:VA),,                  +GLIQGE;                 3200 N 91Din !
$
 FUNCTION GHSERGE   298.15  -9486.153+165.635573*T-29.5337682*T*LN(T)
       +0.005568297*T**2-1.513694E-06*T**3+163298*T**(-1);
       900.00  Y  -5689.239+102.86087*T-19.8536239*T*LN(T)-0.003672527*T**2;
      1211.40  Y  -9548.204+156.708024*T-27.6144*T*LN(T)-8.59809E+28*T**(-9);
      3200.00  N !
 FUNCTION GLIQGE    298.15  +37141.489-30.687043*T+GHSERGE+8.56632E-21*T**7;
      1211.40  Y  +27243.473+126.324186*T-27.6144*T*LN(T);
      3200.00  N !
$ ------------------------------------------------------------------------------
$ O
$
$ GHSEROO modified in unary 3.0
$
$ DIAMOND_A4 from 92Hal not included in unary
$
 PAR  G(O2GAS,O2),,                     +2*GHSEROO+RTLNP;,,           N 91Din !
$
 PAR  G(GAS,O),,                        +F7397T+RTLNP;,,              N 92SUB !
 PAR  G(GAS,O2),,                       +2*GHSEROO+RTLNP;,,           N 91Din !
 PAR  G(GAS,O3),,                       +F7683T+RTLNP;,,              N 92SUB !
$
$ 1/2 O2(g)
 FUNCTION GHSEROO   298.15  -3480.87-25.503038*T-11.1355*T*LN(T)
       -0.005098875*T**2+6.61845833E-07*T**3-38365*T**(-1);
      1000.00  Y  -6568.763+12.659879*T-16.8138*T*LN(T)
       -5.957975E-04*T**2+6.781E-09*T**3+262905*T**(-1);
      3300.00  Y  -13986.728+31.259624*T-18.9536*T*LN(T)
       -4.25243E-04*T**2+1.0721E-08*T**3+4383200*T**(-1);
      6000.00  N !
$ O(g)
 FUNCTION F7397T    298.15  +243206.529-42897.0876*T**(-1)-20.7513421*T
       -21.0155542*T*LN(T)+1.26870532E-04*T**2-1.23131285E-08*T**3;
      2950.00  Y  +252301.473-3973170.33*T**(-1)-51.974853*T
       -17.2118798*T*LN(T)-5.41356254E-04*T**2+7.64520703E-09*T**3;
      6000.00  N !
$ O3(g)
 FUNCTION F7683T    298.15  +133772.042-11328.9959*T**(-1)-84.8602165*T
       -19.8314069*T*LN(T)-0.0392015696*T**2+7.90727187E-06*T**3;
       600.00  Y  +120765.524+997137.156*T**(-1)+120.113376*T
       -51.8410152*T*LN(T)-0.00353983136*T**2+3.20640143E-07*T**3;
      1500.00  Y  +115412.196+1878139.02*T**(-1)+164.679664*T
       -58.069736*T*LN(T)-2.84399032E-04*T**2+5.95650279E-10*T**3;
      6000.00  N !
$ ------------------------------------------------------------------------------
$ Binary system
$
$ I. Bajenova, A. Khvan, M. Derevyanko, N. Aristova, A. Dinsdale,
$ A. Kondriatev, A. Pisch, Calphad, 74, 102299(2021).
$
$ Checked against paper and author's tdb. Checked at 6000 K.
$
$ The publication concerns only pure GeO2, where 3rd generation modelling is
$ used. This is combined here with the Ge-O model from 15Din (which is not 3rd
$ generation).
$
 PAR  G(ION,GE+4:O-2),,                 +2*GGEO2LIQ;,,                N 21Baj !
 PAR  L(ION,GE+4:O-2,VA;0),,            +118086.78;,,                 N 15Din !
 PAR  L(ION,GE+4:O-2,VA;1),,            -64090.73;,,                  N 15Din !
 PAR  L(ION,GE+4:O-2,VA;2),,            -6936.38;,,                   N 15Din !
$
 PAR  G(GEO2_C4,GE+4:O-2) 1             +E0TE+GE1SUMTE+GE2SUMTE
             +GCORTE;,,                                               N 21Baj !
 PAR  G(GEO2_HT,GE+4:O-2) 1             +E0HE+GE1SUMHE+GE2SUMHE
             +GE3SUMHE+GCORHE;,,                                      N 21Baj !
$
$ Tetragonal GeO2
 FUNCTION E0TE      1       -610036;                                   6000 N !
$
 FUNCTION E1TE      1       +912.77;                                   6000 N ! 
 FUNCTION ALF1TE    1       +1.688 ;                                   6000 N ! 
 FUNCTION GE1F1TE   1       +12.47169*E1TE*ALF1TE;                     6000 N !
 FUNCTION TETE1     1       -E1TE*TEMP;                                6000 N !
 FUNCTION ETETE1    1       +1-1*EXP(TETE1);                           6000 N !
 FUNCTION GE1F2TE   1       +24.94338*T*ALF1TE*LN(ETETE1);             6000 N !
 FUNCTION GE1SUMTE  1       +GE1F1TE+GE1F2TE;                          6000 N !
$ 
 FUNCTION E2TE      1       +327.108;                                  6000 N ! 
 FUNCTION ALF2TE    1       +1.312;                                    6000 N !
 FUNCTION GE2F1TE   1       +12.47169*E2TE*ALF2TE;                     6000 N !
 FUNCTION TETE2     1       -E2TE*TEMP;                                6000 N !
 FUNCTION ETETE2    1       +1-1*EXP(TETE2);                           6000 N !
 FUNCTION GE2F2TE   1       +24.94338*T*ALF2TE*LN(ETETE2);             6000 N !
 FUNCTION GE2SUMTE  1       +GE2F1TE+GE2F2TE;                          6000 N !
$
 FUNCTION COEFF3TE  1       +3E-09;                                    6000 N !
 FUNCTION GCORTE    1       -0.0833333*COEFF3TE*T**4;
      1308.00  Y  +4978.568-3.96687*T-2.241298E+18*T**(-5) 
       +1.275450E+36*T**(-11);
      6000.00  N !
$
$ Hexagonal GeO2
 FUNCTION E0HE      1       -588476;                                   6000 N !
$
 FUNCTION E1HE      1       +1021.97;                                  6000 N ! 
 FUNCTION ALF1HE    1       +1.29 ;                                    6000 N ! 
 FUNCTION GE1F1HE   1       +12.47169*E1HE*ALF1HE;                     6000 N !
 FUNCTION TEHE1     1       -E1HE*TEMP;                                6000 N !
 FUNCTION ETEHE1    1       +1-1*EXP(TEHE1);                           6000 N !
 FUNCTION GE1F2HE   1       +24.94338*T*ALF1HE*LN(ETEHE1);             6000 N !
 FUNCTION GE1SUMHE  1       +GE1F1HE+GE1F2HE;                          6000 N !
$ 
 FUNCTION E2HE      1       +363;                                      6000 N ! 
 FUNCTION ALF2HE    1       +1.15;                                     6000 N !
 FUNCTION GE2F1HE   1       +12.47169*E2HE*ALF2HE;                     6000 N !
 FUNCTION TEHE2     1       -E2HE*TEMP;                                6000 N !
 FUNCTION ETEHE2    1       +1-1*EXP(TEHE2);                           6000 N !
 FUNCTION GE2F2HE   1       +24.94338*T*ALF2HE*LN(ETEHE2);             6000 N !
 FUNCTION GE2SUMHE  1       +GE2F1HE+GE2F2HE;                          6000 N !
$ 
 FUNCTION E3HE      1       +130;                                      6000 N ! 
 FUNCTION ALF3HE    1       +0.56;                                     6000 N !
 FUNCTION GE3F1HE   1       +12.47169*E3HE*ALF3HE;                     6000 N !
 FUNCTION TEHE3     1       -E3HE*TEMP;                                6000 N !
 FUNCTION ETEHE3    1       +1-1*EXP(TEHE3);                           6000 N !
 FUNCTION GE3F2HE   1       +24.94338*T*ALF3HE*LN(ETEHE3);             6000 N !
 FUNCTION GE3SUMHE  1       +GE3F1HE+GE3F2HE;                          6000 N ! 
$
 FUNCTION COEFF3HE  1       +2.9998E-09;                               6000 N !
 FUNCTION GCORHE    1       -0.0833333*COEFF3HE*T**4;
      1388.00  Y  +6224.9-4.67926*T-3.823897E+18*T**(-5) 
       +3.107137E+36*T**(-11);
      6000.00  N !  
$
$ Liquid/amorphous GeO2
 FUNCTION GGEO2LIQ  1       +E0AM+GE1SUMAM+GE2SUMAM+GE3SUMAM+GD2ST;    6000 N !
 FUNCTION E0AM      1       -577426;                                   6000 N !
$
 FUNCTION E1AM      1       +931.4 ;                                   6000 N ! 
 FUNCTION ALF1AM    1       +1.448;                                    6000 N ! 
 FUNCTION GE1F1AM   1       +12.47169*E1AM*ALF1AM;                     6000 N !
 FUNCTION TEAM1     1       -E1AM*TEMP;                                6000 N !
 FUNCTION ETEAM1    1       +1-1*EXP(TEAM1);                           6000 N !
 FUNCTION GE1F2AM   1       +24.94338*T*ALF1AM*LN(ETEAM1);             6000 N !
 FUNCTION GE1SUMAM  1       +GE1F1AM+GE1F2AM;                          6000 N !
$ 
 FUNCTION E2AM      1       +301.7;                                    6000 N ! 
 FUNCTION ALF2AM    1       +1.15;                                     6000 N !
 FUNCTION GE2F1AM   1       +12.47169*E2AM*ALF2AM;                     6000 N !
 FUNCTION TEAM2     1       -E2AM*TEMP;                                6000 N !
 FUNCTION ETEAM2    1       +1-1*EXP(TEAM2);                           6000 N !
 FUNCTION GE2F2AM   1       +24.94338*T*ALF2AM*LN(ETEAM2);             6000 N !
 FUNCTION GE2SUMAM  1       +GE2F1AM+GE2F2AM;                          6000 N !
$ 
 FUNCTION E3AM      1       +83.188;                                   6000 N ! 
 FUNCTION ALF3AM    1       +0.402;                                    6000 N !
 FUNCTION GE3F1AM   1       +12.47169*E3AM*ALF3AM;                     6000 N !
 FUNCTION TEAM3     1       -E3AM*TEMP;                                6000 N !
 FUNCTION ETEAM3    1       +1-1*EXP(TEAM3);                           6000 N !
 FUNCTION GE3F2AM   1       +24.94338*T*ALF3AM*LN(ETEAM3);             6000 N !
 FUNCTION GE3SUMAM  1       +GE3F1AM+GE3F2AM;                          6000 N !
$
 FUNCTION GDM       1       +20185.175-9.262*T;                        6000 N !
 FUNCTION GDE       1       -GDM*TEMP;                                 6000 N !
 FUNCTION GDES      1       +ROBR*GDE;                                 6000 N !
 FUNCTION GDX       1       +1+EXP(GDES);                              6000 N !
 FUNCTION GDL       1       +LN(GDX);                                  6000 N !
 FUNCTION GD2ST     1       -R*T*GDL;                                  6000 N !
$ ------------------------------------------------------------------------------
$
$
 LIST-OF-REFERENCE
 NUMBER  SOURCE
  Null   'Unknown source'
  91Din  'A.T. Dinsdale, Calphad, 15, 317-425(1991).'
  92SUB  'SGTE Substance Database, version 1992'
  99SGUN 'SGTE unary database V.4.1, 1999.'
  15Din  'A.T. Dinsdale, A. Akhmetova, A.V. Khvan, N. Aristova,
          J. Phase Equilib. Diffus., 36, 254-61(2015); Ge-O'
  21Baj  'I. Bajenova, A. Khvan, M. Derevyanko, N. Aristova, A. Dinsdale,
          A. Kondriatev, A. Pisch, Calphad, 74, 102299(2021); Ge-O'
!

File: data/databases/sgte-binary/GeP-21Don.tdb
$
$ Database for Ge-P from H. Dong et al. 2021.
$
$ H. Dong, X. Tao, M. Paulasto-Krockel, J. Electron. Mater., 50, 4272-88(2021).
$
$ Dataset created 2022.06.26 by Bengt Hallstedt.
$
$ Gas is not included in this dataset.
$
$ ------------------------------------------------------------------------------
 TEMP-LIM 298.15 6000.00 !
$
$ELEMENT NAME  REF. STATE               ATOMIC MASS H298-H0    S298    !
$
 ELEMENT VA   VACUUM                      0.0          0.0      0.0    ! 
 ELEMENT GE   DIAMOND_A4                 72.59      4636.0     31.09   ! 
 ELEMENT P    WHITE_P                    30.97376   5360.0     41.09   ! 
$ ------------------------------------------------------------------------------
$ Phase definitions
$
 PHASE LIQUID:L % 1 1 !
 CONST LIQUID:L : GE P : !
$
$ Fcc (cF4, Fm-3m) and MeX (cF8, Fm-3m)
$
 PHASE FCC_A1 %A 2 1 1 !
 CONST FCC_A1 : GE P : VA : !
$
$ Bcc (cI2, Im-3m)
$
 PHASE BCC_A2 %B 2 1 3 !
 CONST BCC_A2 : GE P : VA : !
$
$ Hcp (hP2, P6_3/mmc) and Me2X (NiAs-type, hP4, P6_3/mmc, B8_1)
$
 PHASE HCP_A3 %A 2 1 0.5 !
 CONST HCP_A3 : GE P : VA : !
$
$ Prototype C (cF8)
$
 PHASE DIAMOND_A4 % 1 1 !
 CONST DIAMOND_A4 : GE% P : !
$
$ Structure not well defined
$
 PHASE WHITE_P % 1 1 !
 CONST WHITE_P : P : !
$
$ Structure not well defined
$
 PHASE RED_P % 1 1 !
 CONST RED_P : P : !
$
$ Prototype SiAs (mC24, C2/m)
$
 PHASE GEP % 2 1 1 !
 CONST GEP : GE : P : !
$ ------------------------------------------------------------------------------
$ Defaults
$
 DEFINE-SYSTEM-DEFAULT ELEMENT 2 !
 DEFAULT-COM DEFINE_SYSTEM_ELEMENT VA !
 TYPE-DEF % SEQ * !
 TYPE-DEF A GES AMEND_PHASE_DESCRIPTION @ MAGNETIC -3 0.28 !
 TYPE-DEF B GES AMEND_PHASE_DESCRIPTION @ MAGNETIC -1 0.4 !
 FUNCTION ZERO      298.15  0;                                         6000 N !
 FUNCTION UN_ASS    298.15  0;                                         6000 N !
 FUNCTION R         298.15  +8.31451;                                  6000 N !
$ ------------------------------------------------------------------------------
$ Element data
$ ------------------------------------------------------------------------------
$ Ge
$
$ BCT_A5 and RHOMBOHEDRAL_A7 added in unary 4.1
$
 PAR  G(DIAMOND_A4,GE),,                +GHSERGE;                3200 N 91Din !
 PAR  G(FCC_A1,GE:VA),,                 +GHSERGE+36000-22.3*T;   3200 N 91Din !
 PAR  G(BCC_A2,GE:VA),,                 +GHSERGE+34100-23.5*T;   3200 N 91Din !
 PAR  G(HCP_A3,GE:VA),,                 +GHSERGE+35000-21.5*T;   3200 N 91Din !
$PAR  G(BCT_A5,GE),,                    +GHSERGE+28800-16.5*T;   3600 N 99SGUN !
$PAR  G(RHOMBOHEDRAL_A7,GE),,           +GHSERGE+29800-16.5*T;   3600 N 99SGUN !
 PAR  G(LIQUID,GE),,                    +GLIQGE;                 3200 N 91Din !
$
 FUNCTION GHSERGE   298.15  -9486.153+165.635573*T-29.5337682*T*LN(T)
       +0.005568297*T**2-1.513694E-06*T**3+163298*T**(-1);
       900.00  Y  -5689.239+102.86087*T-19.8536239*T*LN(T)-0.003672527*T**2;
      1211.40  Y  -9548.204+156.708024*T-27.6144*T*LN(T)-8.59809E+28*T**(-9);
      3200.00  N !
 FUNCTION GLIQGE    298.15  +37141.489-30.687043*T+GHSERGE+8.56632E-21*T**7;
      1211.40  Y  +27243.473+126.324186*T-27.6144*T*LN(T);
      3200.00  N !
$ ------------------------------------------------------------------------------
$ P
$
$ RHOMBOHEDRAL_A7 added in unary 4.4
$
$ DIAMOND_A4 from 04Din (used in SGSOL 5.0) not included in unary
$ DIAMOND_A4 from 14Lia and 21Don not included in unary
$
 PAR  G(WHITE_P,P)              250.00  +GHSERPP;                3000 N 91Din !
 PAR  G(RED_P,P)                250.00  +GREDPP;                 3000 N 91Din !
 PAR  G(FCC_A1,P:VA)            250.00  +GREDPP+36819-13.138*T;  3000 N 91Din !
 PAR  G(BCC_A2,P:VA)            250.00  +GREDPP+44768.8-13.26*T; 3000 N 91Din !
$PAR  G(DIAMOND_A4,P)           250.00  +GREDPP+15000;           3000 N 04Din !
$PAR  G(DIAMOND_A4,P)           250.00  +GHSERPP+30*T;           3000 N 14Lia !
 PAR  G(DIAMOND_A4,P)           250.00  +GHSERPP
             +43106.57+2.092*T;                                  3000 N 21Don !
$PAR  G(RHOMBOHEDRAL_A7,P)      250.00  +GHSERPP-188+0.12527*T;  3000 N 01SGUN !
 PAR  G(LIQUID,P)               250.00  +GLIQPP;                 3000 N 91Din !
$
 FUNCTION GHSERPP   250.00  -43821.799+1026.69389*T-178.426*T*LN(T)
       +0.290708*T**2-1.04022667E-04*T**3+1632695*T**(-1);
       317.30  Y  -9587.448+152.341487*T-28.7335301*T*LN(T)
       +0.001715669*T**2-2.2829E-07*T**3+172966*T**(-1);
      1000.00  Y  -8093.075+135.876831*T-26.326*T*LN(T);
      3000.00  N !
 FUNCTION GREDPP    250.00  -25976.559+148.672002*T-25.55*T*LN(T)
       +0.0034121*T**2-2.418867E-06*T**3+160095*T**(-1);
       500.00  Y  -21723.721+77.671737*T-14.368*T*LN(T)
       -0.00957685*T**2+3.93917E-07*T**3-141375*T**(-1);
       852.35  Y  -119408.413+1026.02962*T-149.449556*T*LN(T)
       +0.067272364*T**2-6.651929E-06*T**3+12495943*T**(-1);
      1500.00  Y  -16431.044+17.96235*T+GHSERPP;
      3000.00  N !
 FUNCTION GLIQPP    250.00  -26316.111+434.930931*T-70.7440584*T*LN(T)
       -0.002898936*T**2+3.9049371E-05*T**3+1141147*T**(-1);
       317.30  Y  -7232.449+133.291873*T-26.326*T*LN(T);
      3000.00  N !
$ ------------------------------------------------------------------------------
$ Binary system
$
$ H. Dong, X. Tao, M. Paulasto-Krockel, J. Electron. Mater., 50, 4272-88(2021).
$
$ Checked against paper. Checked at 6000 K.
$
$ Gas is not included in this dataset.
$
 PAR  L(LIQUID,GE,P;0),,                +6072.19334;,,                N 21Don !
 PAR  L(LIQUID,GE,P;1),,                -1934.50901;,,                N 21Don !
 PAR  L(LIQUID,GE,P;2),,                +1832.59877;,,                N 21Don !
$
 PAR  L(DIAMOND_A4,GE,P;0),,            -20127.5383+22.5340702*T;,,   N 21Don !
 PAR  L(DIAMOND_A4,GE,P;1),,            -1893.20478;,,                N 21Don !
$
 PAR  G(GEP,GE:P),,                     -40512.49493+257.5408*T
             -45.4*T*LN(T)-0.005648*T**2+261500*T**(-1);,,            N 21Don !
$ ------------------------------------------------------------------------------
$
$
 LIST-OF-REFERENCE
 NUMBER  SOURCE
  Null   'Unknown source'
  Same   'Same or similar interaction as in the corresponding stable phase'
  REFLAV 'Laves phase convention: G(LAVES,X:X)=+3*GHSERXX+15000'
  91Din  'A.T. Dinsdale, Calphad, 15, 317-425(1991).'
  99SGUN 'SGTE unary database V.4.1, 1999.'
  01SGUN 'SGTE unary database V.4.4, 2001.'
  04Din  'A.T. Dinsdale, unpublished work, 2004; P'
  14Lia  'S.-M. Liang, R. Schmid-Fetzer,
          J. Phase Equilib. Diffus., 35, 24-35(2014); P'
  21Don  'H. Dong, X. Tao, M. Paulasto-Krockel,
          J. Electron. Mater., 50, 4272-88(2021); P, Ge-P'
!
