Repository: orchid-calphad/orchid-project.org

# orchid-project.org

Website and released data of **ORCHID** (Open Repository for CALPHAD Hypotheses, Intelligence, and Discovery),
served by GitHub Pages at https://orchid-project.org. Releases are archived on Zenodo (one DOI per version).

- `index.html`, `catalog/`, `best-practices.html` — static, self-contained pages (generated in the ORCHID tooling).
- `data/` — released data: catalog, redistributable TDB files, convex hulls. Licences: `data/LICENSES.md`, `data/NOTICE.md`.
- `llms.txt`, `data/croissant.json`, `CITATION.cff`, `.zenodo.json` — machine-readable metadata.

Only data with clear redistribution rights are published.

File: data/databases/sgte-binary/GeP-22Che.tdb
$
$ Database for Ge-P from S. Chen et al. 2022.
$
$ S. Chen, J. Wang, S. Yu, B. Hu, Q. Wu, Y. Du,
$ J. Electron. Mater., 51, 2114-30(2022).
$
$ Dataset created 2022.10.23 by Bengt Hallstedt.
$
$ Gas is not included in this dataset.
$
$ Invariant equilibria differ by up to 7 K. Reason unclear.
$
$ ------------------------------------------------------------------------------
 TEMP-LIM 298.15 6000.00 !
$
$ELEMENT NAME  REF. STATE               ATOMIC MASS H298-H0    S298    !
$
 ELEMENT VA   VACUUM                      0.0          0.0      0.0    ! 
 ELEMENT GE   DIAMOND_A4                 72.59      4636.0     31.09   ! 
 ELEMENT P    WHITE_P                    30.97376   5360.0     41.09   ! 
$ ------------------------------------------------------------------------------
$ Phase definitions
$
 PHASE LIQUID:L % 1 1 !
 CONST LIQUID:L : GE P : !
$
$ Fcc (cF4, Fm-3m) and MeX (cF8, Fm-3m)
$
 PHASE FCC_A1 %A 2 1 1 !
 CONST FCC_A1 : GE P : VA : !
$
$ Bcc (cI2, Im-3m)
$
 PHASE BCC_A2 %B 2 1 3 !
 CONST BCC_A2 : GE P : VA : !
$
$ Hcp (hP2, P6_3/mmc) and Me2X (NiAs-type, hP4, P6_3/mmc, B8_1)
$
 PHASE HCP_A3 %A 2 1 0.5 !
 CONST HCP_A3 : GE P : VA : !
$
$ Prototype C (cF8)
$
 PHASE DIAMOND_A4 % 1 1 !
 CONST DIAMOND_A4 : GE : !
$
$ Structure not well defined
$
 PHASE WHITE_P % 1 1 !
 CONST WHITE_P : P : !
$
$ Structure not well defined
$
 PHASE RED_P % 1 1 !
 CONST RED_P : P : !
$
$ Prototype SiAs (mC24, C2/m)
$
 PHASE GEP % 2 1 1 !
 CONST GEP : GE : P : !
$ ------------------------------------------------------------------------------
$ Defaults
$
 DEFINE-SYSTEM-DEFAULT ELEMENT 2 !
 DEFAULT-COM DEFINE_SYSTEM_ELEMENT VA !
 TYPE-DEF % SEQ * !
 TYPE-DEF A GES AMEND_PHASE_DESCRIPTION @ MAGNETIC -3 0.28 !
 TYPE-DEF B GES AMEND_PHASE_DESCRIPTION @ MAGNETIC -1 0.4 !
 FUNCTION ZERO      298.15  0;                                         6000 N !
 FUNCTION UN_ASS    298.15  0;                                         6000 N !
 FUNCTION R         298.15  +8.31451;                                  6000 N !
$ ------------------------------------------------------------------------------
$ Element data
$ ------------------------------------------------------------------------------
$ Ge
$
$ BCT_A5 and RHOMBOHEDRAL_A7 added in unary 4.1
$
 PAR  G(DIAMOND_A4,GE),,                +GHSERGE;                3200 N 91Din !
 PAR  G(FCC_A1,GE:VA),,                 +GHSERGE+36000-22.3*T;   3200 N 91Din !
 PAR  G(BCC_A2,GE:VA),,                 +GHSERGE+34100-23.5*T;   3200 N 91Din !
 PAR  G(HCP_A3,GE:VA),,                 +GHSERGE+35000-21.5*T;   3200 N 91Din !
$PAR  G(BCT_A5,GE),,                    +GHSERGE+28800-16.5*T;   3600 N 99SGUN !
$PAR  G(RHOMBOHEDRAL_A7,GE),,           +GHSERGE+29800-16.5*T;   3600 N 99SGUN !
 PAR  G(LIQUID,GE),,                    +GLIQGE;                 3200 N 91Din !
$
 FUNCTION GHSERGE   298.15  -9486.153+165.635573*T-29.5337682*T*LN(T)
       +0.005568297*T**2-1.513694E-06*T**3+163298*T**(-1);
       900.00  Y  -5689.239+102.86087*T-19.8536239*T*LN(T)-0.003672527*T**2;
      1211.40  Y  -9548.204+156.708024*T-27.6144*T*LN(T)-8.59809E+28*T**(-9);
      3200.00  N !
 FUNCTION GLIQGE    298.15  +37141.489-30.687043*T+GHSERGE+8.56632E-21*T**7;
      1211.40  Y  +27243.473+126.324186*T-27.6144*T*LN(T);
      3200.00  N !
$ ------------------------------------------------------------------------------
$ P
$
$ RHOMBOHEDRAL_A7 added in unary 4.4
$
$ DIAMOND_A4 from 04Din (used in SGSOL 5.0) not included in unary
$ DIAMOND_A4 from 14Lia and 21Don not included in unary
$
 PAR  G(WHITE_P,P)              250.00  +GHSERPP;                3000 N 91Din !
 PAR  G(RED_P,P)                250.00  +GREDPP;                 3000 N 91Din !
 PAR  G(FCC_A1,P:VA)            250.00  +GREDPP+36819-13.138*T;  3000 N 91Din !
 PAR  G(BCC_A2,P:VA)            250.00  +GREDPP+44768.8-13.26*T; 3000 N 91Din !
$PAR  G(DIAMOND_A4,P)           250.00  +GREDPP+15000;           3000 N 04Din !
$PAR  G(DIAMOND_A4,P)           250.00  +GHSERPP+30*T;           3000 N 14Lia !
$PAR  G(DIAMOND_A4,P)           250.00  +GHSERPP
$            +43106.57+2.092*T;                                  3000 N 21Don !
$PAR  G(RHOMBOHEDRAL_A7,P)      250.00  +GHSERPP-188+0.12527*T;  3000 N 01SGUN !
 PAR  G(LIQUID,P)               250.00  +GLIQPP;                 3000 N 91Din !
$
 FUNCTION GHSERPP   250.00  -43821.799+1026.69389*T-178.426*T*LN(T)
       +0.290708*T**2-1.04022667E-04*T**3+1632695*T**(-1);
       317.30  Y  -9587.448+152.341487*T-28.7335301*T*LN(T)
       +0.001715669*T**2-2.2829E-07*T**3+172966*T**(-1);
      1000.00  Y  -8093.075+135.876831*T-26.326*T*LN(T);
      3000.00  N !
 FUNCTION GREDPP    250.00  -25976.559+148.672002*T-25.55*T*LN(T)
       +0.0034121*T**2-2.418867E-06*T**3+160095*T**(-1);
       500.00  Y  -21723.721+77.671737*T-14.368*T*LN(T)
       -0.00957685*T**2+3.93917E-07*T**3-141375*T**(-1);
       852.35  Y  -119408.413+1026.02962*T-149.449556*T*LN(T)
       +0.067272364*T**2-6.651929E-06*T**3+12495943*T**(-1);
      1500.00  Y  -16431.044+17.96235*T+GHSERPP;
      3000.00  N !
 FUNCTION GLIQPP    250.00  -26316.111+434.930931*T-70.7440584*T*LN(T)
       -0.002898936*T**2+3.9049371E-05*T**3+1141147*T**(-1);
       317.30  Y  -7232.449+133.291873*T-26.326*T*LN(T);
      3000.00  N !
$ ------------------------------------------------------------------------------
$ Binary system
$
$ S. Chen, J. Wang, S. Yu, B. Hu, Q. Wu, Y. Du,
$ J. Electron. Mater., 51, 2114-30(2022).
$
$ Checked against paper. Checked at 6000 K.
$
$ Gas is not included in this dataset.
$
$ Invariant equilibria differ by up to 7 K. Reason unclear.
$
 PAR  L(LIQUID,GE,P;0),,                +9651-7.74*T;,,               N 22Che !
$
 PAR  G(GEP,GE:P),,                     GHSERGE+GREDPP
             -22880+16.142*T;,,                                       N 22Che !
$ ------------------------------------------------------------------------------
$
$
 LIST-OF-REFERENCE
 NUMBER  SOURCE
  Null   'Unknown source'
  Same   'Same or similar interaction as in the corresponding stable phase'
  REFLAV 'Laves phase convention: G(LAVES,X:X)=+3*GHSERXX+15000'
  91Din  'A.T. Dinsdale, Calphad, 15, 317-425(1991).'
  99SGUN 'SGTE unary database V.4.1, 1999.'
  01SGUN 'SGTE unary database V.4.4, 2001.'
  04Din  'A.T. Dinsdale, unpublished work, 2004; P'
  14Lia  'S.-M. Liang, R. Schmid-Fetzer,
          J. Phase Equilib. Diffus., 35, 24-35(2014); P'
  21Don  'H. Dong, X. Tao, M. Paulasto-Krockel,
          J. Electron. Mater., 50, 4272-88(2021); P, Ge-P'
  22Che  'S. Chen, J. Wang, S. Yu, B. Hu, Q. Wu, Y. Du,
          J. Electron. Mater., 51, 2114-30(2022); Ge-P'
!

File: data/databases/sgte-binary/GePb-89Che-LB.tdb
$
$ Database for Ge-Pb from P.-Y. Chevalier 1989 (included in LB Vol. 3)
$
$ P.-Y. Chevalier, Thermochim. Acta, 155, 227-40 (1989).
$
$ Dataset created 2016.02.12 by Bengt Hallstedt.
$ 2021.01.03: Modified for use with GES6.
$
$ Liquid and Diamond interaction modified by P.-Y. Chevalier 2003.
$
$ Ge not included in FCC_A1 in the original publication.
$
$ ------------------------------------------------------------------------------
 TEMP-LIM 298.15 6000.00 !
$
$ELEMENT NAME  REF. STATE               ATOMIC MASS H298-H0    S298    !
$
 ELEMENT VA   VACUUM                      0.0          0.0      0.0    ! 
 ELEMENT GE   DIAMOND_A4                 72.59      4636.0     31.09   ! 
 ELEMENT PB   FCC_A1                    207.2       6870.      64.80   ! 
$ ------------------------------------------------------------------------------
$ Phase definitions
$
 PHASE LIQUID:L % 1 1 !
 CONST LIQUID:L : GE PB : !
$
$ Fcc (cF4, Fm-3m) and MeX (cF8, Fm-3m)
$
 PHASE FCC_A1 %A 2 1 1 !
 CONST FCC_A1 : GE PB : VA : !
$
$ Bcc (cI2, Im-3m)
$
 PHASE BCC_A2 %B 2 1 3 !
 CONST BCC_A2 : GE PB : VA : !
$
$ Hcp (hP2, P6_3/mmc) and Me2X (NiAs-type, hP4, P6_3/mmc, B8_1)
$
 PHASE HCP_A3 %A 2 1 0.5 !
 CONST HCP_A3 : GE PB : VA: !
$
$ Prototype C (cF8, Fd-3m)
$
 PHASE DIAMOND_A4 % 1 1 !
 CONST DIAMOND_A4 : GE% PB : !
$ ------------------------------------------------------------------------------
$ Defaults
$
 DEFINE-SYSTEM-DEFAULT ELEMENT 2 !
 DEFAULT-COM DEFINE_SYSTEM_ELEMENT VA !
 TYPE-DEF % SEQ * !
 TYPE-DEF A GES AMEND_PHASE_DESCRIPTION @ MAGNETIC -3 0.28 !
 TYPE-DEF B GES AMEND_PHASE_DESCRIPTION @ MAGNETIC -1 0.4 !
 FUNCTION ZERO      298.15  0;                                         6000 N !
 FUNCTION UN_ASS    298.15  0;                                         6000 N !
 FUNCTION R         298.15  +8.31451;                                  6000 N !
$ ------------------------------------------------------------------------------
$ Element data
$ ------------------------------------------------------------------------------
$ Ge
$
$ BCT_A5 and RHOMBOHEDRAL_A7 added in unary 4.1
$
 PAR  G(DIAMOND_A4,GE),,                +GHSERGE;                3200 N 91Din !
 PAR  G(FCC_A1,GE:VA),,                 +GHSERGE+36000-22.3*T;   3200 N 91Din !
 PAR  G(BCC_A2,GE:VA),,                 +GHSERGE+34100-23.5*T;   3200 N 91Din !
 PAR  G(HCP_A3,GE:VA),,                 +GHSERGE+35000-21.5*T;   3200 N 91Din !
$PAR  G(BCT_A5,GE),,                    +GHSERGE+28800-16.5*T;   3600 N 99SGUN !
$PAR  G(RHOMBOHEDRAL_A7,GE),,           +GHSERGE+29800-16.5*T;   3600 N 99SGUN !
 PAR  G(LIQUID,GE),,                    +GLIQGE;                 3200 N 91Din !
$
 FUNCTION GHSERGE   298.15  -9486.153+165.635573*T-29.5337682*T*LN(T)
       +0.005568297*T**2-1.513694E-06*T**3+163298*T**(-1);
       900.00  Y  -5689.239+102.86087*T-19.8536239*T*LN(T)-0.003672527*T**2;
      1211.40  Y  -9548.204+156.708024*T-27.6144*T*LN(T)-8.59809E+28*T**(-9);
      3200.00  N !
 FUNCTION GLIQGE    298.15  +37141.489-30.687043*T+GHSERGE+8.56632E-21*T**7;
      1211.40  Y  +27243.473+126.324186*T-27.6144*T*LN(T);
      3200.00  N !
$ ------------------------------------------------------------------------------
$ Pb
$
$ RHOMBOHEDRAL_A7 and TETRAGONAL_A6 added in unary 3.0
$ RHOMBOHEDRAL_A7, TETRAGONAL_A6 and TET_ALPHA1_A6 revised in unary 4.1
$ RHOMBO_A10 added in unary 5.0
$ DIAMOND_A4 from 89Che not included in unary
$
 PAR  G(FCC_A1,PB:VA),,                 +GHSERPB;                2100 N 91Din !
 PAR  G(BCC_A2,PB:VA),,                 +GHSERPB+2400-1.1*T;     2100 N 91Din !
 PAR  G(HCP_A3,PB:VA),,                 +GHSERPB+300+T;          2100 N 91Din !
 PAR  G(DIAMOND_A4,PB),,                +GHSERPB+4184;           2100 N 89Che !
$PAR  G(BCT_A5,PB),,                    +GHSERPB+489+3.52*T;     2100 N 91Din !
$PAR  G(TETRAGONAL_A6,PB),,             +GHSERPB+4493.235;       2100 N 98Boa !
$PAR  G(TETRAGONAL_A6,PB),,             +GHSERPB+473.23+3.5531*T
$            -0.0396834*T*LN(T)+2.1489E-05*T**2;                 2100 N 96SGUN !
$PAR  G(TET_ALPHA1_A6,PB),,             +GHSERPB
$            +1903.3-2.0602*T;                                   2100 N 98Boa !
$PAR  G(TET_ALPHA1_A6,PB),,             +GHSERPB+183.2+0.45314*T
$            -0.0396834*T*LN(T)+2.149E-06*T**2;                  2100 N 91Din !
$PAR  G(RHOMBOHEDRAL_A7,PB),,           +GHSERPB+300+T;          2100 N 99SGUN !
$PAR  G(RHOMBOHEDRAL_A7,PB),,           +GHSERPB+4900+3.52*T;    2100 N 96SGUN !
$PAR  G(RHOMBO_A10,PB),,                +GHSERPB+10;             2100 N 09SGUN !
 PAR  G(LIQUID,PB),,                    +GLIQPB;                 2100 N 91Din !
$
 FUNCTION GHSERPB   298.15  -7650.085+101.700244*T-24.5242231*T*LN(T)
       -0.00365895*T**2-2.4395E-07*T**3;
       600.61  Y  -10531.095+154.243182*T-32.4913959*T*LN(T)
       +0.00154613*T**2+8.05448E+25*T**(-9);
      1200.00  Y  +4157.616+53.139072*T-18.9640637*T*LN(T)
       -0.002882943*T**2+9.8144E-08*T**3-2696755*T**(-1)+8.05448E+25*T**(-9);
      2100.00  N !
 FUNCTION GLIQPB    298.15  +4672.124-7.750683*T+GHSERPB-6.019E-19*T**7;
       600.61  Y  +4853.137-8.067136*T+GHSERPB-8.05448E+25*T**(-9);
      2100.00  N !
$ ------------------------------------------------------------------------------
$ Binary system
$
$ From P.-Y. Chevalier 1989 (included in LB Vol. 3)
$
$ P.-Y. Chevalier, Thermochim. Acta, 155, 227-40 (1989).
$
$ Liquid and Diamond interaction modified by P.-Y. Chevalier 2003.
$
$ Ge not included in FCC_A1 in the original publication.
$
$ Checked against LB and paper. Checked at 6000 K.
$
$PAR  L(LIQUID,GE,PB;0),,               +15283.1+1.99204*T;,,         N 89Che !
$PAR  L(LIQUID,GE,PB;1),,               -783.5;,,                     N 89Che !
 PAR  L(LIQUID,GE,PB;0),,               +15283.14+2.38733*T;,,        N 03Che !
 PAR  L(LIQUID,GE,PB;1),,               -783.49;,,                    N 03Che !
$
 PAR  L(FCC_A1,GE,PB:VA;0),,            +100000;,,                    N 03Che !
$PAR  L(DIAMOND_A4,GE,PB;0),,           +97500;,,                     N 89Che !
 PAR  L(DIAMOND_A4,GE,PB;0),,           +98091;,,                     N 03Che !
$
$ Metastable
$
 PAR  L(BCC_A2,GE,PB:VA;0),,            +100000;,,                    N Same !
 PAR  L(HCP_A3,GE,PB:VA;0),,            +100000;,,                    N Same !
$ ------------------------------------------------------------------------------
$
 ASSESSED_SYSTEM
  GE-PB(TDB -* +LIQUID +DIAMOND +FCC_A1 ;P3 TMM:300/1500 STP:0.1/400) !
$
$
 LIST-OF-REFERENCE
 NUMBER  SOURCE
  Null   'Unknown source'
  Same   'Same or similar interaction as in the corresponding stable phase'
  COST   'COST 507 database'
  89Che  'P.-Y. Chevalier, Thermochim. Acta, 155, 227-40 (1989); Pb, Ge-Pb'
  91Din  'A.T. Dinsdale, Calphad, 15, 317-425(1991).'
  96SGUN 'SGTE unary database V.3.0, 1996.'
  98Boa  'D. Boa, I. Ansara, Thermochim. Acta, 314, 79-86(1998),
          SGTE unary database V.4.1, 1999; In, Pb'
  99SGUN 'SGTE unary database V.4.1, 1999.'
  03Che  'P.-Y. Chevalier, unpublished, 2003; Ge-Pb'
  09SGUN 'SGTE unary database V.5.0, 2009.'
!

File: data/databases/sgte-binary/GePt-09Wan.tdb
$
$ Database for Ge-Pt from J.S. Wang et al. 2009
$
$ J.S. Wang, S. Jin, W.J. Zhu, H.Q. Dong, X.M. Tao, H.S. Liu, Z.P. Jin,
$ Calphad, 33, 561-69(2009).
$
$ Dataset created 2018.01.10 by Bengt Hallstedt.
$ 2021.01.03: Modified for use with GES6.
$
$ ------------------------------------------------------------------------------
 TEMP-LIM 298.15 6000.00 !
$
$ELEMENT NAME  REF. STATE               ATOMIC MASS H298-H0    S298    !
$
 ELEMENT VA   VACUUM                      0.0          0.0      0.0    ! 
 ELEMENT GE   DIAMOND_A4                 72.59      4636.0     31.09   ! 
 ELEMENT PT   FCC_A1                    195.08      5723.712   41.6308 !
$ ------------------------------------------------------------------------------
$ Phase definitions
$
 PHASE LIQUID:L % 1 1 !
 CONST LIQUID:L : GE PT : !
$
$ Fcc (cF4, Fm-3m) and MeX (cF8, Fm-3m)
$
 PHASE FCC_A1 %A 2 1 1 !
 CONST FCC_A1 : GE PT% : VA : !
$
$ Bcc (cI2, Im-3m)
$
 PHASE BCC_A2 %B 2 1 3 !
 CONST BCC_A2 : GE PT : VA : !
$
$ Hcp (hP2, P6_3/mmc) and Me2X (NiAs-type, hP4, P6_3/mmc, B8_1)
$
 PHASE HCP_A3 %A 2 1 0.5 !
 CONST HCP_A3 : GE PT : VA : !
$
$ Prototype C (cF8, Fd-3m)
$
 PHASE DIAMOND_A4 % 1 1 !
 CONST DIAMOND_A4 : GE : !
$
$ Prototype alpha-FeS2 (oP6, Pnnm, 58)
$
 PHASE GE2PT_C18 % 2 2 1 !
 CONST GE2PT_C18 : GE : PT : !
$
$ Prototype Ge3Pt2 (oP20, Pnma, 62)
$
 PHASE GE3PT2 % 2 3 2 !
 CONST GE3PT2 : GE : PT : !
$
$ Prototype MnP (oP8, Pnma, 62)
$
 PHASE GEPT_B31 % 2 1 1 !
 CONST GEPT_B31 : GE : PT : !
$
$ Prototype Ge2Pt3 (oP40, Pnma, 62)
$
 PHASE GE2PT3 % 2 2 3 !
 CONST GE2PT3 : GE : PT : !
$
$ Prototype Fe2P (hP9, P-62m, 189)
$
 PHASE GEPT2_C22 % 2 1 2 !
 CONST GEPT2_C22 : GE : PT : !
$
$ Prototype GePt3 (mC16, C2/m, 12)
$
 PHASE GEPT3 % 2 1 3 !
 CONST GEPT3 : GE% PT : PT : !
$ ------------------------------------------------------------------------------
$ Defaults
$
 DEFINE-SYSTEM-DEFAULT ELEMENT 2 !
 DEFAULT-COM DEFINE_SYSTEM_ELEMENT VA !
 TYPE-DEF % SEQ * !
 TYPE-DEF A GES AMEND_PHASE_DESCRIPTION @ MAGNETIC -3 0.28 !
 TYPE-DEF B GES AMEND_PHASE_DESCRIPTION @ MAGNETIC -1 0.4 !
 FUNCTION ZERO      298.15  0;                                         6000 N !
 FUNCTION UN_ASS    298.15  0;                                         6000 N !
 FUNCTION R         298.15  +8.31451;                                  6000 N !
$ ------------------------------------------------------------------------------
$ Element data
$ ------------------------------------------------------------------------------
$ Ge
$
$ BCT_A5 and RHOMBOHEDRAL_A7 added in unary 4.1
$
 PAR  G(DIAMOND_A4,GE),,                +GHSERGE;                3200 N 91Din !
 PAR  G(FCC_A1,GE:VA),,                 +GHSERGE+36000-22.3*T;   3200 N 91Din !
 PAR  G(BCC_A2,GE:VA),,                 +GHSERGE+34100-23.5*T;   3200 N 91Din !
 PAR  G(HCP_A3,GE:VA),,                 +GHSERGE+35000-21.5*T;   3200 N 91Din !
$PAR  G(BCT_A5,GE),,                    +GHSERGE+28800-16.5*T;   3600 N 99SGUN !
$PAR  G(RHOMBOHEDRAL_A7,GE),,           +GHSERGE+29800-16.5*T;   3600 N 99SGUN !
 PAR  G(LIQUID,GE),,                    +GLIQGE;                 3200 N 91Din !
$
 FUNCTION GHSERGE   298.15  -9486.153+165.635573*T-29.5337682*T*LN(T)
       +0.005568297*T**2-1.513694E-06*T**3+163298*T**(-1);
       900.00  Y  -5689.239+102.86087*T-19.8536239*T*LN(T)-0.003672527*T**2;
      1211.40  Y  -9548.204+156.708024*T-27.6144*T*LN(T)-8.59809E+28*T**(-9);
      3200.00  N !
 FUNCTION GLIQGE    298.15  +37141.489-30.687043*T+GHSERGE+8.56632E-21*T**7;
      1211.40  Y  +27243.473+126.324186*T-27.6144*T*LN(T);
      3200.00  N !
$ ------------------------------------------------------------------------------
$ Pt
$
 PAR  G(FCC_A1,PT:VA),,                 +GHSERPT;                4000 N 91Din !
 PAR  G(BCC_A2,PT:VA),,                 +GHSERPT+15000-2.4*T;    4000 N 91Din !
 PAR  G(HCP_A3,PT:VA),,                 +GHSERPT+2500+0.1*T;     4000 N 91Din !
 PAR  G(LIQUID,PT),,                    +GLIQPT;                 4000 N 91Din !
$
 PAR  G(GEPT3,PT:PT),,                  +4*GHSERPT
             +173755.2-0.308*T;,,                                     N 09Wan !
$
 FUNCTION GHSERPT   298.15  -7595.631+124.388275*T-24.5526*T*LN(T)
       -0.00248297*T**2-2.0138E-08*T**3+7974*T**(-1);
      1300.00  Y  -9253.174+161.529615*T-30.2527*T*LN(T)
       +0.002321665*T**2-6.56946E-07*T**3-272106*T**(-1);
      2041.50  Y  -222048.216+1019.35892*T-136.192996*T*LN(T)
       +0.020454938*T**2-7.59259E-07*T**3+71539020*T**(-1);
      4000.00  N !
 FUNCTION GLIQPT    298.15  +20114.016-9.275183*T+GHSERPT;
       600.00  Y  +19023.491+32.94182*T-12.3403769*T*LN(T)
       -0.011551507*T**2+9.31516E-07*T**3-601426*T**(-1);
      2041.50  Y  +1404.468+205.858962*T-36.5*T*LN(T);
      4000.00  N !
 FUNCTION GBCCPT    298.15  +GHSERPT+15000-2.4*T;                      6000 N !
$ ------------------------------------------------------------------------------
$ Binary system
$
$ J.S. Wang, S. Jin, W.J. Zhu, H.Q. Dong, X.M. Tao, H.S. Liu, Z.P. Jin,
$ Calphad, 33, 561-69(2009).
$
$ Checked against paper. Checked at 6000 K.
$
 PAR  L(LIQUID,GE,PT;0),,               -184221.8+16.2167*T;,,        N 09Wan !
 PAR  L(LIQUID,GE,PT;1),,               +45031.4-21.1709*T;,,         N 09Wan !
 PAR  L(LIQUID,GE,PT;2),,               +84216.5-25.8388*T;,,         N 09Wan !
 PAR  L(LIQUID,GE,PT;3),,               -51847.3+19.4325*T;,,         N 09Wan !
$
 PAR  L(FCC_A1,GE,PT:VA;0),,            -105608.8+3.145*T;,,          N 09Wan !
$
 PAR  G(GE2PT_C18,GE:PT),,              +2*GHSERGE+GHSERPT
             -107650.5+3.18*T;,,                                      N 09Wan !
 PAR  G(GE3PT2,GE:PT),,                 +3*GHSERGE+2*GHSERPT
             -210626.5+8.715*T;,,                                     N 09Wan !
 PAR  G(GEPT_B31,GE:PT),,               +GHSERGE+GHSERPT
             -87794.4-3.994*T;,,                                      N 09Wan !
 PAR  G(GE2PT3,GE:PT),,                 +2*GHSERGE+3*GHSERPT
             -207363.5+10.17*T;,,                                     N 09Wan !
 PAR  G(GEPT2_C22,GE:PT),,              +GHSERGE+2*GHSERPT
             -114372.3+10.221*T;,,                                    N 09Wan !
$
 PAR  G(GEPT3,GE:PT),,                  +GHSERGE+3*GHSERPT
             -119124.8+5.192*T;,,                                     N 09Wan !
 PAR  L(GEPT3,GE,PT:PT;0),,             -223259.6+30*T;,,             N 09Wan !
$
$ Metastable
$
 PAR  L(BCC_A2,GE,PT:VA;0),,            -105608.8+3.145*T;,,          N Same !
 PAR  L(HCP_A3,GE,PT:VA;0),,            -105608.8+3.145*T;,,          N Same !
$ ------------------------------------------------------------------------------
$
$
 LIST-OF-REFERENCE
 NUMBER  SOURCE
  Null   'Unknown source'
  Same   'Same or similar interaction as in the corresponding stable phase'
  91Din  'A.T. Dinsdale, Calphad, 15, 317-425(1991).'
  99SGUN 'SGTE unary database V.4.1, 1999.'
  09Wan  'J.S. Wang, S. Jin, W.J. Zhu, H.Q. Dong, X.M. Tao, H.S. Liu, Z.P. Jin,
          Calphad, 33, 561-69(2009); Ge-Pt'
!

File: data/databases/sgte-binary/GeRu-09Lon.tdb
$
$ Database for Ge-Ru from Z.H. Long et al. 2009.
$
$ Z.H. Long, H.S. Liu, Z.P. Jin, J. Alloys Compd., 479, 262-67(2009).
$
$ Dataset created 2018.01.14 by Bengt Hallstedt.
$ 2021.01.03: Modified for use with GES6.
$
$ They have modelled heat capacities of the compounds, which admittedly look
$ rather strange. The resulting heat capacity curves have very little in
$ common with any kind of "normal" heat capacity curve.
$
$ ------------------------------------------------------------------------------
 TEMP-LIM 298.15 6000.00 !
$
$ELEMENT NAME  REF. STATE               ATOMIC MASS H298-H0    S298    !
$
 ELEMENT VA   VACUUM                      0.0          0.0      0.0    ! 
 ELEMENT GE   DIAMOND_A4                 72.59      4636.0     31.09   ! 
 ELEMENT RU   HCP_A3                    101.07      4602.4     28.6144 ! 
$ ------------------------------------------------------------------------------
$ Phase definitions
$
 PHASE LIQUID:L % 1 1 !
 CONST LIQUID:L : GE RU : !
$
$ Fcc (cF4, Fm-3m) and MeX (cF8, Fm-3m)
$
 PHASE FCC_A1 %A 2 1 1 !
 CONST FCC_A1 : GE RU : VA : !
$
$ Bcc (cI2, Im-3m)
$
 PHASE BCC_A2 %B 2 1 3 !
 CONST BCC_A2 : GE RU : VA : !
$
$ Hcp (hP2, P6_3/mmc) and Me2X (NiAs-type, hP4, P6_3/mmc, B8_1)
$
 PHASE HCP_A3 %A 2 1 0.5 !
 CONST HCP_A3 : GE RU% : VA : !
$
$ Prototype C (cF8, Fd-3m)
$
 PHASE DIAMOND_A4 % 1 1 !
 CONST DIAMOND_A4 : GE : !
$
$ Prototype Ge3Ru2 (oP40, Pbcn)
$
 PHASE GE3RU2_ALPHA % 2 3 2 !
 CONST GE3RU2_ALPHA : GE : RU : !
$
$ Prototype Ru2Sn3 (tP20, P-4c2)
$
 PHASE GE3RU2_BETA % 2 3 2 !
 CONST GE3RU2_BETA : GE : RU : !
$
$ Prototype FeSi (cP8, P2_13), low T
$ Prototypt CsCl (cP2, Pm-3m, B2), high T
$
 PHASE GERU % 2 1 1 !
 CONST GERU : GE : RU : !
$ ------------------------------------------------------------------------------
$ Defaults
$
 DEFINE-SYSTEM-DEFAULT ELEMENT 2 !
 DEFAULT-COM DEFINE_SYSTEM_ELEMENT VA !
 TYPE-DEF % SEQ * !
 TYPE-DEF A GES AMEND_PHASE_DESCRIPTION @ MAGNETIC -3 0.28 !
 TYPE-DEF B GES AMEND_PHASE_DESCRIPTION @ MAGNETIC -1 0.4 !
 FUNCTION ZERO      298.15  0;                                         6000 N !
 FUNCTION UN_ASS    298.15  0;                                         6000 N !
 FUNCTION R         298.15  +8.31451;                                  6000 N !
$ ------------------------------------------------------------------------------
$ Element data
$ ------------------------------------------------------------------------------
$ Ge
$
$ BCT_A5 and RHOMBOHEDRAL_A7 added in unary 4.1
$
 PAR  G(DIAMOND_A4,GE),,                +GHSERGE;                3200 N 91Din !
 PAR  G(FCC_A1,GE:VA),,                 +GHSERGE+36000-22.3*T;   3200 N 91Din !
 PAR  G(BCC_A2,GE:VA),,                 +GHSERGE+34100-23.5*T;   3200 N 91Din !
 PAR  G(HCP_A3,GE:VA),,                 +GHSERGE+35000-21.5*T;   3200 N 91Din !
$PAR  G(BCT_A5,GE),,                    +GHSERGE+28800-16.5*T;   3600 N 99SGUN !
$PAR  G(RHOMBOHEDRAL_A7,GE),,           +GHSERGE+29800-16.5*T;   3600 N 99SGUN !
 PAR  G(LIQUID,GE),,                    +GLIQGE;                 3200 N 91Din !
$
 FUNCTION GHSERGE   298.15  -9486.153+165.635573*T-29.5337682*T*LN(T)
       +0.005568297*T**2-1.513694E-06*T**3+163298*T**(-1);
       900.00  Y  -5689.239+102.86087*T-19.8536239*T*LN(T)-0.003672527*T**2;
      1211.40  Y  -9548.204+156.708024*T-27.6144*T*LN(T)-8.59809E+28*T**(-9);
      3200.00  N !
 FUNCTION GLIQGE    298.15  +37141.489-30.687043*T+GHSERGE+8.56632E-21*T**7;
      1211.40  Y  +27243.473+126.324186*T-27.6144*T*LN(T);
      3200.00  N !
$ ------------------------------------------------------------------------------
$ Ru
$
$ BCC_A2 revised in unary 4.4
$
 PAR  G(HCP_A3,RU:VA),,                 +GHSERRU;                4500 N 91Din !
 PAR  G(FCC_A1,RU:VA),,                 +GHSERRU+12500-2.4*T;    4500 N 91Din !
 PAR  G(BCC_A2,RU:VA),,                 +GHSERRU+21500-5.05*T;   4500 N 01SGUN !
$PAR  G(BCC_A2,RU:VA),,                 +GHSERRU+26500-6.2*T;    4500 N 91Din !
 PAR  G(LIQUID,RU),,                    +GLIQRU;                 4500 N 91Din !
$
 FUNCTION GHSERRU   298.15  -7561.873+127.866233*T-22.9143287*T*LN(T)
       -0.004062566*T**2+1.7641E-07*T**3+56377*T**(-1);
      1500.00  Y  -59448.103+489.516214*T-72.3241219*T*LN(T)
       +0.018726245*T**2-1.952433E-06*T**3+11063885*T**(-1);
      2607.00  Y  -38588773+168610.517*T-21329.705*T*LN(T)
       +5.221639*T**2-2.40245985E-04*T**3+1.30829926E+10*T**(-1);
      2740.00  Y  -55768.304+364.482314*T-51.8816*T*LN(T);
      4500.00  N !
 FUNCTION GLIQRU    298.15  +27480.616-8.398748*T+GHSERRU;
       800.00  Y  +50827.232-179.818561*T+19.539341*T*LN(T)
       -0.026524167*T**2+1.667839E-06*T**3-3861125*T**(-1);
      2607.00  Y  -17161.807+349.673561*T-51.8816*T*LN(T);
      4500.00  N !
$ ------------------------------------------------------------------------------
$ Binary system
$
$ Z.H. Long, H.S. Liu, Z.P. Jin, J. Alloys Compd., 479, 262-67(2009).
$
$ Checked against paper. Checked at 6000 K.
$
$ They have modelled heat capacities of the compounds, which admittedly look
$ rather strange. The resulting heat capacity curves have very little in
$ common with any kind of "normal" heat capacity curve.
$
 PAR  L(LIQUID,GE,RU;0),,               -29462.1422-26.6615462*T;,,   N 09Lon !
 PAR  L(LIQUID,GE,RU;1),,               +1427.95887-5.6409538*T;,,    N 09Lon !
 PAR  L(LIQUID,GE,RU;2),,               -7455.00406+0.71486012*T;,,   N 09Lon !
$
 PAR  L(HCP_A3,GE,RU:VA;0),,            +28145.7276;,,                N 09Lon !
$
 PAR  G(GE3RU2_ALPHA,GE:RU),,           +5*GGE3RU2A;,,                N 09Lon !
 PAR  G(GE3RU2_BETA,GE:RU),,            +5*GGE3RU2B;,,                N 09Lon !
 PAR  G(GERU,GE:RU),,                   +2*GGERU;,,                   N 09Lon !
$
$ Metastable
$
 PAR  L(FCC_A1,GE,RU:VA;0),,            +28145.7276;,,                N Same !
 PAR  L(BCC_A2,GE,RU:VA;0),,            +28145.7276;,,                N Same !
$
 FUNCTION GGE3RU2A  298.15  -41000+98.7806066*T-19.1*T*LN(T)
       -0.00372*T**2-100000*T**(-1);
      6000.00  N !
 FUNCTION GGE3RU2B  298.15  -45429.1622+177.65*T-31.21*T*LN(T)
       +0.004985*T**2-9.63E-07*T**3+885940.885*T**(-1);
      6000.00  N !
 FUNCTION GGERU     298.15  -38542.4107+112.07*T-20.8718459*T*LN(T)
       -0.00406055275*T**2-42085.1577*T**(-1);
      6000.00  N !
$ ------------------------------------------------------------------------------
$
$
 LIST-OF-REFERENCE
 NUMBER  SOURCE
  Null   'Unknown source'
  Same   'Same or similar interaction as in the corresponding stable phase'
  91Din  'A.T. Dinsdale, Calphad, 15, 317-425(1991).'
  99SGUN 'SGTE unary database V.4.1, 1999.'
  01SGUN 'SGTE unary database V.4.4, 2001.'
  09Lon  'Z.H. Long, H.S. Liu, Z.P. Jin,
          J. Alloys Compd., 479, 262-67(2009); Ge-Ru'
!

File: data/databases/sgte-binary/GeS-22Che.tdb
$
$ Database for Ge-S from S. Chen et al. 2022.
$
$ S. Chen, J. Wang, S. Yu, B. Hu, Q. Wu, Y. Du,
$ J. Electron. Mater., 51, 2114-30(2022).
$
$ Dataset created 2022.10.23 by Bengt Hallstedt.
$
$ Associated liquid model. Liquid is stable also below 230 K at GeS2.
$
$ ------------------------------------------------------------------------------
 TEMP-LIM 298.15 6000.00 !
$
$ELEMENT NAME  REF. STATE               ATOMIC MASS H298-H0    S298    !
$
 ELEMENT VA   VACUUM                      0.0          0.0      0.0    ! 
 ELEMENT GE   DIAMOND_A4                 72.59      4636.0     31.09   ! 
 ELEMENT S    ORTHORHOMBIC_A16           32.06      4412.0     32.07   ! 
$ ------------------------------------------------------------------------------
$ Species
$
 SPECIE  GES2                               GE1S2 !
$ ------------------------------------------------------------------------------
$ Phase definitions
$
 PHASE LIQUID:L % 1 1 !
 CONST LIQUID:L : GE GES2 S : !
$
$ Fcc (cF4, Fm-3m) and MeX (cF8, Fm-3m)
$
 PHASE FCC_A1 %A 2 1 1 !
 CONST FCC_A1 : GE S : VA : !
$
$ Bcc (cI2, Im-3m)
$
 PHASE BCC_A2 %B 2 1 3 !
 CONST BCC_A2 : GE S : VA : !
$
$ Hcp (hP2, P6_3/mmc) and Me2X (NiAs-type, hP4, P6_3/mmc, B8_1)
$
 PHASE HCP_A3 %A 2 1 0.5 !
 CONST HCP_A3 : GE : VA : !
$
$ Prototype C (cF8, Fd-3m)
$
 PHASE DIAMOND_A4 % 1 1 !
 CONST DIAMOND_A4 : GE : !
$
$ Prototype alpha-S (oF128, Fddd)
$
 PHASE ORTHORHOMBIC_A16 % 1 1 !
 CONST ORTHORHOMBIC_A16 : S : !
$
$ Prototype beta-S (mP48, P2_1/a)
$
 PHASE MONOCLINIC_S % 1 1 !
 CONST MONOCLINIC_S : S : !
$
$ Prototype GeS (oP8, Pnma)
$
 PHASE GES_B16 % 2 1 1 !
 CONST GES_B16 : GE : S : !
$
$ unknown structure
$
 PHASE GES_BETA % 2 1 1 !
 CONST GES_BETA : GE : S : !
$
$ Prototype GeS2 (mP36, Pc) alpha
$ Prototype GeS2 (mP48, P2_1/c) beta
$
 PHASE GES2 % 2 1 2 !
 CONST GES2 : GE : S : !
$ ------------------------------------------------------------------------------
$ Defaults
$
 DEFINE-SYSTEM-DEFAULT ELEMENT 2 !
 DEFAULT-COM DEFINE_SYSTEM_ELEMENT VA !
 TYPE-DEF % SEQ * !
 TYPE-DEF A GES AMEND_PHASE_DESCRIPTION @ MAGNETIC -3 0.28 !
 TYPE-DEF B GES AMEND_PHASE_DESCRIPTION @ MAGNETIC -1 0.4 !
 FUNCTION ZERO      298.15  0;                                         6000 N !
 FUNCTION UN_ASS    298.15  0;                                         6000 N !
 FUNCTION R         298.15  +8.31451;                                  6000 N !
 FUNCTION RTLNP     298.15  +8.31451*T*LN(1E-05*P);                    6000 N !
$ ------------------------------------------------------------------------------
$ Element data
$ ------------------------------------------------------------------------------
$ Ge
$
$ BCT_A5 and RHOMBOHEDRAL_A7 added in unary 4.1
$
 PAR  G(DIAMOND_A4,GE),,                +GHSERGE;                3200 N 91Din !
 PAR  G(FCC_A1,GE:VA),,                 +GHSERGE+36000-22.3*T;   3200 N 91Din !
 PAR  G(BCC_A2,GE:VA),,                 +GHSERGE+34100-23.5*T;   3200 N 91Din !
 PAR  G(HCP_A3,GE:VA),,                 +GHSERGE+35000-21.5*T;   3200 N 91Din !
$PAR  G(BCT_A5,GE),,                    +GHSERGE+28800-16.5*T;   3600 N 99SGUN !
$PAR  G(RHOMBOHEDRAL_A7,GE),,           +GHSERGE+29800-16.5*T;   3600 N 99SGUN !
 PAR  G(LIQUID,GE),,                    +GLIQGE;                 3200 N 91Din !
$
 FUNCTION GHSERGE   298.15  -9486.153+165.635573*T-29.5337682*T*LN(T)
       +0.005568297*T**2-1.513694E-06*T**3+163298*T**(-1);
       900.00  Y  -5689.239+102.86087*T-19.8536239*T*LN(T)-0.003672527*T**2;
      1211.40  Y  -9548.204+156.708024*T-27.6144*T*LN(T)-8.59809E+28*T**(-9);
      3200.00  N !
 FUNCTION GLIQGE    298.15  +37141.489-30.687043*T+GHSERGE+8.56632E-21*T**7;
      1211.40  Y  +27243.473+126.324186*T-27.6144*T*LN(T);
      3200.00  N !
$ ------------------------------------------------------------------------------
$ S
$
$ FCC_A1 and BCC_A2 revised in unary 3.0
$ ORTHORHOMBIC_A16 and LIQUID modified in unary 4.1
$ MONOCLINIC revised in unary 4.1
$ ORTHORHOMBIC_A16 and LIQUID revised in unary 4.4
$
 PAR  G(ORTHORHOMBIC_A16,S),,           +GHSERSS;                1300 N 01SGUN !
 PAR  G(MONOCLINIC_S,S),,               +GMONSS;                 1300 N 01SGUN !
 PAR  G(FCC_A1,S:VA),,                  +GHSERSS+105000;         1300 N Sundm !
$PAR  G(FCC_A1,S:VA),,                  +GHSERSS+30000+32*T;     1300 N 91Din !
 PAR  G(BCC_A2,S:VA),,                  +GHSERSS+105000;         1300 N Sundm !
$PAR  G(BCC_A2,S:VA),,                  +GHSERSS+31000+32*T;     1300 N 91Din !
 PAR  G(LIQUID,S),,                     +GLIQSS;                 1300 N 01SGUN !
$
 FUNCTION GHSERSS   298.15  -5198.294+53.913855*T-10.726*T*LN(T)
       -0.0273801*T**2+8.179537E-6*T**3; 
       368.30  Y  -6475.706+94.182332*T-17.8693298*T*LN(T)
       -0.010936877*T**2+1.406467E-6*T**3+36871*T**(-1); 
      1300.00  Y  -12485.546+188.304687*T-32*T*LN(T); 
      1301.00  N !
 FUNCTION GMONSS    298.15  -5725.422+89.544275*T-17.413*T*LN(T)
       -0.00993935*T**2-0.070062E-6*T**3+1250*T**(-1); 
       388.36  Y  -7455.008+114.782945*T-21.1531404*T*LN(T)
       -0.008566163*T**2+1.112484E-6*T**3+122167*T**(-1); 
      1300.00  Y  -11779.415+186.699065*T-32*T*LN(T); 
      1301.00  N !
 FUNCTION GLIQSS    298.15  -4196.575+85.63027*T-17.413*T*LN(T)
       -0.00993935*T**2-0.070062E-6*T**3+1250*T**(-1); 
       335.00  Y  1790361.982-44195.451432*T+7511.6194258*T*LN(T)
       -13.985517511*T**2+4838.738601E-6*T**3-79880891*T**(-1); 
       388.36  Y  -876313.954+23366.872986*T-4028.756*T*LN(T)
       +7.954595*T**2-2908.513333E-6*T**3+33980035*T**(-1); 
       432.25  Y  454088.687-7814.670231*T+1237.001*T*LN(T)
       -1.5607295*T**2+359.883667E-6*T**3-31765395*T**(-1); 
       500.00  Y  18554.561-144.895285*T+16.535*T*LN(T)
       -0.0454119*T**2+8.327402E-6*T**3-2705030*T**(-1); 
       700.00  Y  21243.126-113.298877*T+9.944*T*LN(T)
       -0.0288384*T**2+3.791365E-6*T**3-3507570*T**(-1); 
       900.00  Y  16117.849-32.79523*T-2.425*T*LN(T)
       -0.01712545*T**2+1.84974E-6*T**3-3215170*T**(-1); 
      1300.00  Y  -6461.814+175.590536*T-32*T*LN(T); 
      1301.00  N !
$ ------------------------------------------------------------------------------
$ Binary system
$
$ S. Chen, J. Wang, S. Yu, B. Hu, Q. Wu, Y. Du,
$ J. Electron. Mater., 51, 2114-30(2022).
$
$ Checked against paper. Checked at 6000 K.
$
$ Associated liquid model. Liquid is stable also below 230 K at GeS2.
$
 PAR  G(LIQUID,GES2),,                  +GLIQGE+2*GLIQSS
             -189798+123.715*T;,,                                     N 22Che !
 PAR  L(LIQUID,GE,GES2;0),,             -54153+51.783*T;,,            N 22Che !
 PAR  L(LIQUID,GE,GES2;1),,             -71783+65.328*T;,,            N 22Che !
 PAR  L(LIQUID,GE,GES2;2),,             -53247+52.369*T;,,            N 22Che !
 PAR  L(LIQUID,GES2,S;0),,              +28095-18.979*T;,,            N 22Che !
 PAR  L(LIQUID,GES2,S;1),,              +10054-0.494*T;,,             N 22Che !
 PAR  L(LIQUID,GES2,S;2),,              +6078-5.942*T;,,              N 22Che !
$
 PAR  G(GES_B16,GE:S),,                 +GHSERGE+GHSERSS
             -75940+37.19*T;,,                                        N 22Che !
 PAR  G(GES_BETA,GE:S),,                +GHSERGE+GHSERSS
             -74346+35.344*T;,,                                       N 22Che !
 PAR  G(GES2,GE:S),,                    +GHSERGE+2*GHSERSS
             -146310+72*T;,,                                          N 22Che !
$ ------------------------------------------------------------------------------
$
$
 LIST-OF-REFERENCE
 NUMBER  SOURCE
  Null   'Unknown source'
  Same   'Same or similar interaction as in the corresponding stable phase'
  REFLAV 'Laves phase convention: G(LAVES,X:X)=+3*GHSERXX+15000'
  COST   'COST 507 database, 1998'
  Sundm  'Bosse Sundman, unpublished, SGTE unary database V.3.0, 1996; S'
  91Din  'A.T. Dinsdale, Calphad, 15, 317-425(1991).'
  99SGUN 'SGTE unary database V.4.1, 1999.'
  01SGUN 'SGTE unary database V.4.4, 2001.'
  22Che  'S. Chen, J. Wang, S. Yu, B. Hu, Q. Wu, Y. Du,
          J. Electron. Mater., 51, 2114-30(2022); Ge-S'
!

File: data/databases/sgte-binary/GeSb-09Wan.tdb
$
$ Database for Ge-Sb from J. Wang et al. 2009.
$
$ J. Wang, C. Leinenbach, M. Roth, J. Alloys Compd., 485, 577-82(2009).
$
$ Dataset created 2022.07.03 by Bengt Hallstedt.
$
$ ------------------------------------------------------------------------------
 TEMP-LIM 298.15 6000.00 !
$
$ELEMENT NAME  REF. STATE               ATOMIC MASS H298-H0    S298    !
$
 ELEMENT VA   VACUUM                      0.0          0.0      0.0    ! 
 ELEMENT GE   DIAMOND_A4                 72.59      4636.0     31.09   ! 
 ELEMENT SB   RHOMBOHEDRAL_A7           121.75      5870.152   45.5219 ! 
$ ------------------------------------------------------------------------------
$ Phase definitions
$
 PHASE LIQUID:L % 1 1 !
 CONST LIQUID:L : GE SB : !
$
$ Fcc (cF4, Fm-3m) and MeX (cF8, Fm-3m)
$
 PHASE FCC_A1 % 2 1 1 !
 CONST FCC_A1 : GE SB : VA : !
$
$ Bcc (cI2, Im-3m)
$
 PHASE BCC_A2 % 2 1 3 !
 CONST BCC_A2 : GE SB : VA : !
$
$ Hcp (hP2, P6_3/mmc) and Me2X (NiAs-type, hP4, P6_3/mmc, B8_1)
$
 PHASE HCP_A3 % 2 1 0.5 !
 CONST HCP_A3 : GE SB : VA: !
$
$ Prototype C (cF8, Fd-3m)
$
 PHASE DIAMOND_A4 % 1 1 !
 CONST DIAMOND_A4 : GE% SB : !
$
$ Prototype alpha-As (hR2, R-3m)
$
 PHASE RHOMBOHEDRAL_A7 % 1 1 !
 CONST RHOMBOHEDRAL_A7 : GE SB% : !
$ ------------------------------------------------------------------------------
$ Defaults
$
 DEFINE-SYSTEM-DEFAULT ELEMENT 2 !
 DEFAULT-COM DEFINE_SYSTEM_ELEMENT VA !
 TYPE-DEF % SEQ * !
 FUNCTION ZERO      298.15  0;                                         6000 N !
 FUNCTION UN_ASS    298.15  0;                                         6000 N !
$ ------------------------------------------------------------------------------
$ Element data
$ ------------------------------------------------------------------------------
$ Ge
$
$ BCT_A5 and RHOMBOHEDRAL_A7 added in unary 4.1
$
 PAR  G(DIAMOND_A4,GE),,                +GHSERGE;                3200 N 91Din !
 PAR  G(FCC_A1,GE:VA),,                 +GHSERGE+36000-22.3*T;   3200 N 91Din !
 PAR  G(BCC_A2,GE:VA),,                 +GHSERGE+34100-23.5*T;   3200 N 91Din !
 PAR  G(HCP_A3,GE:VA),,                 +GHSERGE+35000-21.5*T;   3200 N 91Din !
$PAR  G(BCT_A5,GE),,                    +GHSERGE+28800-16.5*T;   3600 N 99SGUN !
 PAR  G(RHOMBOHEDRAL_A7,GE),,           +GHSERGE+29800-16.5*T;   3600 N 99SGUN !
 PAR  G(LIQUID,GE),,                    +GLIQGE;                 3200 N 91Din !
$
 FUNCTION GHSERGE   298.15  -9486.153+165.635573*T-29.5337682*T*LN(T)
       +0.005568297*T**2-1.513694E-06*T**3+163298*T**(-1);
       900.00  Y  -5689.239+102.86087*T-19.8536239*T*LN(T)-0.003672527*T**2;
      1211.40  Y  -9548.204+156.708024*T-27.6144*T*LN(T)-8.59809E+28*T**(-9);
      3200.00  N !
 FUNCTION GLIQGE    298.15  +37141.489-30.687043*T+GHSERGE+8.56632E-21*T**7;
      1211.40  Y  +27243.473+126.324186*T-27.6144*T*LN(T);
      3200.00  N !
$ ------------------------------------------------------------------------------
$ Sb
$
$ BCT_A5 revised in unary 3.0
$
$ BCT_A5 the value from 91Din is used in LBall-v7+fun.tdb.
$ BCT_A5 the value from 96SGUN is used in SGSOL 5.0.
$ It is only needed in Sb-Sn.
$
 PAR  G(RHOMBOHEDRAL_A7,SB),,           +GHSERSB;                2000 N 91Din !
 PAR  G(FCC_A1,SB:VA),,                 +GHSERSB+19874-13.7*T;   2000 N 91Din !
 PAR  G(BCC_A2,SB:VA),,                 +GHSERSB+19874-15.1*T;   2000 N 91Din !
 PAR  G(HCP_A3,SB:VA),,                 +GHSERSB+19874-13*T;     2000 N 91Din !
$PAR  G(BCT_A5,SB),,                    +GHSERSB+13000-8*T;      2000 N 96SGUN !
$PAR  G(BCT_A5,SB),,                    +GHSERSB+1000;           2000 N 91Din !
 PAR  G(DIAMOND_A4,SB),,                +GHSERSB+4184;           3200 N 89Che !
 PAR  G(LIQUID,SB),,                    +GLIQSB;                 2000 N 91Din !
$
 FUNCTION GHSERSB   298.15  -9242.858+156.154689*T-30.5130752*T*LN(T)
       +0.007748768*T**2-3.003415E-06*T**3+100625*T**(-1);
       903.78  Y  -11738.83+169.485872*T-31.38*T*LN(T)+1.616849E+27*T**(-9);
      2000.00  N !
 FUNCTION GLIQSB    298.15  +19822.328-21.923164*T+GHSERSB-1.74847E-20*T**7;
       903.78  Y  +8175.359+147.455986*T-31.38*T*LN(T);
      2000.00  N !
$ ------------------------------------------------------------------------------
$ Binary system
$
$ J. Wang, C. Leinenbach, M. Roth, J. Alloys Compd., 485, 577-82(2009).
$
$ Checked against paper. Checked at 6000 K.
$
 PAR  L(LIQUID,GE,SB;0),,               +3143.674+0.998*T;,,          N 09Wan !
 PAR  L(LIQUID,GE,SB;1),,               +152.892-0.997*T;,,           N 09Wan !
$
 PAR  L(DIAMOND_A4,GE,SB;0),,           +79210.071-19.8*T;,,          N 09Wan !
 PAR  L(RHOMBOHEDRAL_A7,GE,SB;0),,      +25000;,,                     N 09Wan !
$
$ Metastable
$
 PAR  L(FCC_A1,GE,SB:VA;0),,            +25000;,,                     N Same !
 PAR  L(BCC_A2,GE,SB:VA;0),,            +25000;,,                     N Same !
 PAR  L(HCP_A3,GE,SB:VA;0),,            +25000;,,                     N Same !
$ ------------------------------------------------------------------------------
$
 ASSESSED_SYSTEM
  GE-SB(TDB -* +LIQUID +DIAMOND +RHOMBO_A7 ;P3 TMM:300/1500 *) !
$
$
 LIST-OF-REFERENCE
 NUMBER  SOURCE
  Null   'Unknown source'
  Same   'Same or similar interaction as in the corresponding stable phase'
  COST   'COST 507 database'
  89Che  'P.-Y. Chevalier, Thermochim. Acta, 155, 227-40 (1989); Sb, Ge-Sb'
  91Din  'A.T. Dinsdale, Calphad, 15, 317-425(1991).'
  96SGUN 'SGTE unary database V.3.0, 1996.'
  99SGUN 'SGTE unary database V.4.1, 1999.'
  01Din  'A.T. Dinsdale, unpublished, 2001; Ge, Sb'
  09Wan  'J. Wang, C. Leinenbach, M. Roth,
          J. Alloys Compd., 485, 577-82(2009); Ge-Sb'
!
