Repository: orchid-calphad/orchid-project.org

# orchid-project.org

Website and released data of **ORCHID** (Open Repository for CALPHAD Hypotheses, Intelligence, and Discovery),
served by GitHub Pages at https://orchid-project.org. Releases are archived on Zenodo (one DOI per version).

- `index.html`, `catalog/`, `best-practices.html` — static, self-contained pages (generated in the ORCHID tooling).
- `data/` — released data: catalog, redistributable TDB files, convex hulls. Licences: `data/LICENSES.md`, `data/NOTICE.md`.
- `llms.txt`, `data/croissant.json`, `CITATION.cff`, `.zenodo.json` — machine-readable metadata.

Only data with clear redistribution rights are published.

File: data/databases/sgte-binary/GeSb-11Liu.tdb
$
$ Database for Ge-Sb from J. Liu et al. 2011.
$
$ J. Liu, C. Guo, C. Li, Z. Du, Thermochim. Acta, 520, 38-47(2011).
$
$ Dataset created 2022.07.03 by Bengt Hallstedt.
$
$ ------------------------------------------------------------------------------
 TEMP-LIM 298.15 6000.00 !
$
$ELEMENT NAME  REF. STATE               ATOMIC MASS H298-H0    S298    !
$
 ELEMENT VA   VACUUM                      0.0          0.0      0.0    ! 
 ELEMENT GE   DIAMOND_A4                 72.59      4636.0     31.09   ! 
 ELEMENT SB   RHOMBOHEDRAL_A7           121.75      5870.152   45.5219 ! 
$ ------------------------------------------------------------------------------
$ Phase definitions
$
 PHASE LIQUID:L % 1 1 !
 CONST LIQUID:L : GE SB : !
$
$ Fcc (cF4, Fm-3m) and MeX (cF8, Fm-3m)
$
 PHASE FCC_A1 % 2 1 1 !
 CONST FCC_A1 : GE SB : VA : !
$
$ Bcc (cI2, Im-3m)
$
 PHASE BCC_A2 % 2 1 3 !
 CONST BCC_A2 : GE SB : VA : !
$
$ Hcp (hP2, P6_3/mmc) and Me2X (NiAs-type, hP4, P6_3/mmc, B8_1)
$
 PHASE HCP_A3 % 2 1 0.5 !
 CONST HCP_A3 : GE SB : VA: !
$
$ Prototype C (cF8, Fd-3m)
$
 PHASE DIAMOND_A4 % 1 1 !
 CONST DIAMOND_A4 : GE% SB : !
$
$ Prototype alpha-As (hR2, R-3m)
$
 PHASE RHOMBOHEDRAL_A7 % 1 1 !
 CONST RHOMBOHEDRAL_A7 : GE SB% : !
$ ------------------------------------------------------------------------------
$ Defaults
$
 DEFINE-SYSTEM-DEFAULT ELEMENT 2 !
 DEFAULT-COM DEFINE_SYSTEM_ELEMENT VA !
 TYPE-DEF % SEQ * !
 FUNCTION ZERO      298.15  0;                                         6000 N !
 FUNCTION UN_ASS    298.15  0;                                         6000 N !
$ ------------------------------------------------------------------------------
$ Element data
$ ------------------------------------------------------------------------------
$ Ge
$
$ BCT_A5 and RHOMBOHEDRAL_A7 added in unary 4.1
$
 PAR  G(DIAMOND_A4,GE),,                +GHSERGE;                3200 N 91Din !
 PAR  G(FCC_A1,GE:VA),,                 +GHSERGE+36000-22.3*T;   3200 N 91Din !
 PAR  G(BCC_A2,GE:VA),,                 +GHSERGE+34100-23.5*T;   3200 N 91Din !
 PAR  G(HCP_A3,GE:VA),,                 +GHSERGE+35000-21.5*T;   3200 N 91Din !
$PAR  G(BCT_A5,GE),,                    +GHSERGE+28800-16.5*T;   3600 N 99SGUN !
 PAR  G(RHOMBOHEDRAL_A7,GE),,           +GHSERGE+29800-16.5*T;   3600 N 99SGUN !
 PAR  G(LIQUID,GE),,                    +GLIQGE;                 3200 N 91Din !
$
 FUNCTION GHSERGE   298.15  -9486.153+165.635573*T-29.5337682*T*LN(T)
       +0.005568297*T**2-1.513694E-06*T**3+163298*T**(-1);
       900.00  Y  -5689.239+102.86087*T-19.8536239*T*LN(T)-0.003672527*T**2;
      1211.40  Y  -9548.204+156.708024*T-27.6144*T*LN(T)-8.59809E+28*T**(-9);
      3200.00  N !
 FUNCTION GLIQGE    298.15  +37141.489-30.687043*T+GHSERGE+8.56632E-21*T**7;
      1211.40  Y  +27243.473+126.324186*T-27.6144*T*LN(T);
      3200.00  N !
$ ------------------------------------------------------------------------------
$ Sb
$
$ BCT_A5 revised in unary 3.0
$
$ BCT_A5 the value from 91Din is used in LBall-v7+fun.tdb.
$ BCT_A5 the value from 96SGUN is used in SGSOL 5.0.
$ It is only needed in Sb-Sn.
$
 PAR  G(RHOMBOHEDRAL_A7,SB),,           +GHSERSB;                2000 N 91Din !
 PAR  G(FCC_A1,SB:VA),,                 +GHSERSB+19874-13.7*T;   2000 N 91Din !
 PAR  G(BCC_A2,SB:VA),,                 +GHSERSB+19874-15.1*T;   2000 N 91Din !
 PAR  G(HCP_A3,SB:VA),,                 +GHSERSB+19874-13*T;     2000 N 91Din !
$PAR  G(BCT_A5,SB),,                    +GHSERSB+13000-8*T;      2000 N 96SGUN !
$PAR  G(BCT_A5,SB),,                    +GHSERSB+1000;           2000 N 91Din !
 PAR  G(DIAMOND_A4,SB),,                +GHSERSB+4184;           3200 N 89Che !
 PAR  G(LIQUID,SB),,                    +GLIQSB;                 2000 N 91Din !
$
 FUNCTION GHSERSB   298.15  -9242.858+156.154689*T-30.5130752*T*LN(T)
       +0.007748768*T**2-3.003415E-06*T**3+100625*T**(-1);
       903.78  Y  -11738.83+169.485872*T-31.38*T*LN(T)+1.616849E+27*T**(-9);
      2000.00  N !
 FUNCTION GLIQSB    298.15  +19822.328-21.923164*T+GHSERSB-1.74847E-20*T**7;
       903.78  Y  +8175.359+147.455986*T-31.38*T*LN(T);
      2000.00  N !
$ ------------------------------------------------------------------------------
$ Binary system
$
$ J. Liu, C. Guo, C. Li, Z. Du, Thermochim. Acta, 520, 38-47(2011).
$
$ Checked against paper. Checked at 6000 K.
$
 PAR  L(LIQUID,GE,SB;0),,               +3289.7-0.5212*T;,,           N 11Liu !
$
 PAR  L(DIAMOND_A4,GE,SB;0),,           +79210.071-19.8*T;,,          N 09Wan !
 PAR  L(RHOMBOHEDRAL_A7,GE,SB;0),,      +10695-6.5572*T;,,            N 11Liu !
$
$ Metastable
$
 PAR  L(FCC_A1,GE,SB:VA;0),,            +10695-6.5572*T;,,            N Same !
 PAR  L(BCC_A2,GE,SB:VA;0),,            +10695-6.5572*T;,,            N Same !
 PAR  L(HCP_A3,GE,SB:VA;0),,            +10695-6.5572*T;,,            N Same !
$ ------------------------------------------------------------------------------
$
 ASSESSED_SYSTEM
  GE-SB(TDB -* +LIQUID +DIAMOND +RHOMBO_A7 ;P3 TMM:300/1500 *) !
$
$
 LIST-OF-REFERENCE
 NUMBER  SOURCE
  Null   'Unknown source'
  Same   'Same or similar interaction as in the corresponding stable phase'
  COST   'COST 507 database'
  89Che  'P.-Y. Chevalier, Thermochim. Acta, 155, 227-40 (1989); Sb, Ge-Sb'
  91Din  'A.T. Dinsdale, Calphad, 15, 317-425(1991).'
  96SGUN 'SGTE unary database V.3.0, 1996.'
  99SGUN 'SGTE unary database V.4.1, 1999.'
  01Din  'A.T. Dinsdale, unpublished, 2001; Ge, Sb'
  09Wan  'J. Wang, C. Leinenbach, M. Roth,
          J. Alloys Compd., 485, 577-82(2009); Ge-Sb'
  11Liu  'J. Liu, C. Guo, C. Li, Z. Du,
          Thermochim. Acta, 520, 38-47(2011); Ge-Sb'
!

File: data/databases/sgte-binary/GeSb-89Che-LB.tdb
$
$ Database for Ge-Sb from P.-Y. Chevalier 1989 (included in LB Vol. 3)
$
$ P.-Y. Chevalier, Thermochim. Acta, 155, 227-40 (1989).
$
$ Dataset created 2010.01.24 by Bengt Hallstedt.
$ 2021.01.03: Modified for use with GES6.
$
$ Liquid interaction modified by P.-Y. Chevalier 2004.
$
$ The original dataset does not include Ge in RHOMBOHEDRAL_A7.
$
$ ------------------------------------------------------------------------------
 TEMP-LIM 298.15 6000.00 !
$
$ELEMENT NAME  REF. STATE               ATOMIC MASS H298-H0    S298    !
$
 ELEMENT VA   VACUUM                      0.0          0.0      0.0    ! 
 ELEMENT GE   DIAMOND_A4                 72.59      4636.0     31.09   ! 
 ELEMENT SB   RHOMBOHEDRAL_A7           121.75      5870.152   45.5219 ! 
$ ------------------------------------------------------------------------------
$ Phase definitions
$
 PHASE LIQUID:L % 1 1 !
 CONST LIQUID:L : GE SB : !
$
$ Fcc (cF4, Fm-3m) and MeX (cF8, Fm-3m)
$
 PHASE FCC_A1 % 2 1 1 !
 CONST FCC_A1 : GE SB : VA : !
$
$ Bcc (cI2, Im-3m)
$
 PHASE BCC_A2 % 2 1 3 !
 CONST BCC_A2 : GE SB : VA : !
$
$ Hcp (hP2, P6_3/mmc) and Me2X (NiAs-type, hP4, P6_3/mmc, B8_1)
$
 PHASE HCP_A3 % 2 1 0.5 !
 CONST HCP_A3 : GE SB : VA: !
$
$ Prototype C (cF8, Fd-3m)
$
 PHASE DIAMOND_A4 % 1 1 !
 CONST DIAMOND_A4 : GE% SB : !
$
$ Prototype alpha-As (hR2, R-3m)
$
 PHASE RHOMBOHEDRAL_A7 % 1 1 !
 CONST RHOMBOHEDRAL_A7 : GE SB% : !
$ ------------------------------------------------------------------------------
$ Defaults
$
 DEFINE-SYSTEM-DEFAULT ELEMENT 2 !
 DEFAULT-COM DEFINE_SYSTEM_ELEMENT VA !
 TYPE-DEF % SEQ * !
 FUNCTION ZERO      298.15  0;                                         6000 N !
 FUNCTION UN_ASS    298.15  0;                                         6000 N !
$ ------------------------------------------------------------------------------
$ Element data
$ ------------------------------------------------------------------------------
$ Ge
$
$ BCT_A5 and RHOMBOHEDRAL_A7 added in unary 4.1
$
 PAR  G(DIAMOND_A4,GE),,                +GHSERGE;                3200 N 91Din !
 PAR  G(FCC_A1,GE:VA),,                 +GHSERGE+36000-22.3*T;   3200 N 91Din !
 PAR  G(BCC_A2,GE:VA),,                 +GHSERGE+34100-23.5*T;   3200 N 91Din !
 PAR  G(HCP_A3,GE:VA),,                 +GHSERGE+35000-21.5*T;   3200 N 91Din !
$PAR  G(BCT_A5,GE),,                    +GHSERGE+28800-16.5*T;   3600 N 99SGUN !
 PAR  G(RHOMBOHEDRAL_A7,GE),,           +GHSERGE+29800-16.5*T;   3600 N 99SGUN !
 PAR  G(LIQUID,GE),,                    +GLIQGE;                 3200 N 91Din !
$
 FUNCTION GHSERGE   298.15  -9486.153+165.635573*T-29.5337682*T*LN(T)
       +0.005568297*T**2-1.513694E-06*T**3+163298*T**(-1);
       900.00  Y  -5689.239+102.86087*T-19.8536239*T*LN(T)-0.003672527*T**2;
      1211.40  Y  -9548.204+156.708024*T-27.6144*T*LN(T)-8.59809E+28*T**(-9);
      3200.00  N !
 FUNCTION GLIQGE    298.15  +37141.489-30.687043*T+GHSERGE+8.56632E-21*T**7;
      1211.40  Y  +27243.473+126.324186*T-27.6144*T*LN(T);
      3200.00  N !
$ ------------------------------------------------------------------------------
$ Sb
$
$ BCT_A5 revised in unary 3.0
$
$ BCT_A5 the value from 91Din is used in LBall-v7+fun.tdb.
$ BCT_A5 the value from 96SGUN is used in SGSOL 5.0.
$ It is only needed in Sb-Sn.
$
 PAR  G(RHOMBOHEDRAL_A7,SB),,           +GHSERSB;                2000 N 91Din !
 PAR  G(FCC_A1,SB:VA),,                 +GHSERSB+19874-13.7*T;   2000 N 91Din !
 PAR  G(BCC_A2,SB:VA),,                 +GHSERSB+19874-15.1*T;   2000 N 91Din !
 PAR  G(HCP_A3,SB:VA),,                 +GHSERSB+19874-13*T;     2000 N 91Din !
$PAR  G(BCT_A5,SB),,                    +GHSERSB+13000-8*T;      2000 N 96SGUN !
$PAR  G(BCT_A5,SB),,                    +GHSERSB+1000;           2000 N 91Din !
 PAR  G(DIAMOND_A4,SB),,                +GHSERSB+4184;           3200 N 89Che !
 PAR  G(LIQUID,SB),,                    +GLIQSB;                 2000 N 91Din !
$
 FUNCTION GHSERSB   298.15  -9242.858+156.154689*T-30.5130752*T*LN(T)
       +0.007748768*T**2-3.003415E-06*T**3+100625*T**(-1);
       903.78  Y  -11738.83+169.485872*T-31.38*T*LN(T)+1.616849E+27*T**(-9);
      2000.00  N !
 FUNCTION GLIQSB    298.15  +19822.328-21.923164*T+GHSERSB-1.74847E-20*T**7;
       903.78  Y  +8175.359+147.455986*T-31.38*T*LN(T);
      2000.00  N !
$ ------------------------------------------------------------------------------
$ Binary system
$
$ From P.-Y. Chevalier 1989 (included in LB Vol. 3)
$
$ P.-Y. Chevalier, Thermochim. Acta, 155, 227-40 (1989).
$
$ Liquid interaction modified by P.-Y. Chevalier 2004.
$
$ Checked against LB and paper. Checked at 6000 K.
$
$ The original dataset does not include Ge in RHOMBOHEDRAL_A7.
$
 PAR  L(LIQUID,GE,SB;0),,               +3017.94+0.21699*T;      3000 N 04Che !
 PAR  L(LIQUID,GE,SB;1),,               +317.01-2.98672*T;       3000 N 04Che !
$PAR  L(LIQUID,GE,SB;0),,               +2861.5;                 3000 N 89Che !
$PAR  L(LIQUID,GE,SB;1),,               -2072.5;                 3000 N 89Che !
$
 PAR  L(DIAMOND_A4,GE,SB;0),,           +58000;                  3200 N 89Che !
$
 PAR  L(RHOMBOHEDRAL_A7,GE,SB;0),,      +30000;,,                     N 04Sun !
$PAR  L(RHOMBOHEDRAL_A7,GE,SB;0),,      +20000;,,                     N 08Hal !
$
$ Metastable
$
 PAR  L(FCC_A1,GE,SB:VA;0),,            +20000;,,                     N Same !
 PAR  L(BCC_A2,GE,SB:VA;0),,            +20000;,,                     N Same !
 PAR  L(HCP_A3,GE,SB:VA;0),,            +20000;,,                     N Same !
$PAR  L(BCT_A5,GE,SB;0),,               +20000;,,                     N Same !
$ ------------------------------------------------------------------------------
$
 ASSESSED_SYSTEM
  GE-SB(TDB -* +LIQUID +DIAMOND +RHOMBO_A7 ;P3 TMM:300/1500 *) !
$
$
 LIST-OF-REFERENCE
 NUMBER  SOURCE
  Null   'Unknown source'
  Same   'Same or similar interaction as in the corresponding stable phase'
  COST   'COST 507 database'
  89Che  'P.-Y. Chevalier, Thermochim. Acta, 155, 227-40 (1989); Sb, Ge-Sb'
  91Din  'A.T. Dinsdale, Calphad, 15, 317-425(1991).'
  96SGUN 'SGTE unary database V.3.0, 1996.'
  99SGUN 'SGTE unary database V.4.1, 1999.'
  01Din  'A.T. Dinsdale, unpublished, 2001; Ge, Sb'
  04Che  'P.-Y. Chevalier, unpublished, 2004; Ge-Sb'
  04Sun  'B. Sundman, unpublished, 2004; Ge-Sb'
  08Hal  'B. Hallstedt, unpublished, 2008; Ge-Sb'
!

File: data/databases/sgte-binary/GeSb-99Sch.tdb
$
$ Database for Ge-Sb from A. Schlieper and R. Blachnik 1999.
$
$ A. Schlieper, R. Blachnik, Z. Metallkd., 90, 475-85(1999).
$
$ Dataset created 2022.07.03 by Bengt Hallstedt.
$
$ ------------------------------------------------------------------------------
 TEMP-LIM 298.15 6000.00 !
$
$ELEMENT NAME  REF. STATE               ATOMIC MASS H298-H0    S298    !
$
 ELEMENT VA   VACUUM                      0.0          0.0      0.0    ! 
 ELEMENT GE   DIAMOND_A4                 72.59      4636.0     31.09   ! 
 ELEMENT SB   RHOMBOHEDRAL_A7           121.75      5870.152   45.5219 ! 
$ ------------------------------------------------------------------------------
$ Phase definitions
$
 PHASE LIQUID:L % 1 1 !
 CONST LIQUID:L : GE SB : !
$
$ Fcc (cF4, Fm-3m) and MeX (cF8, Fm-3m)
$
 PHASE FCC_A1 % 2 1 1 !
 CONST FCC_A1 : GE SB : VA : !
$
$ Bcc (cI2, Im-3m)
$
 PHASE BCC_A2 % 2 1 3 !
 CONST BCC_A2 : GE SB : VA : !
$
$ Hcp (hP2, P6_3/mmc) and Me2X (NiAs-type, hP4, P6_3/mmc, B8_1)
$
 PHASE HCP_A3 % 2 1 0.5 !
 CONST HCP_A3 : GE SB : VA: !
$
$ Prototype C (cF8, Fd-3m)
$
 PHASE DIAMOND_A4 % 1 1 !
 CONST DIAMOND_A4 : GE% SB : !
$
$ Prototype alpha-As (hR2, R-3m)
$
 PHASE RHOMBOHEDRAL_A7 % 1 1 !
 CONST RHOMBOHEDRAL_A7 : SB : !
$ ------------------------------------------------------------------------------
$ Defaults
$
 DEFINE-SYSTEM-DEFAULT ELEMENT 2 !
 DEFAULT-COM DEFINE_SYSTEM_ELEMENT VA !
 TYPE-DEF % SEQ * !
 FUNCTION ZERO      298.15  0;                                         6000 N !
 FUNCTION UN_ASS    298.15  0;                                         6000 N !
$ ------------------------------------------------------------------------------
$ Element data
$ ------------------------------------------------------------------------------
$ Ge
$
$ BCT_A5 and RHOMBOHEDRAL_A7 added in unary 4.1
$
 PAR  G(DIAMOND_A4,GE),,                +GHSERGE;                3200 N 91Din !
 PAR  G(FCC_A1,GE:VA),,                 +GHSERGE+36000-22.3*T;   3200 N 91Din !
 PAR  G(BCC_A2,GE:VA),,                 +GHSERGE+34100-23.5*T;   3200 N 91Din !
 PAR  G(HCP_A3,GE:VA),,                 +GHSERGE+35000-21.5*T;   3200 N 91Din !
$PAR  G(BCT_A5,GE),,                    +GHSERGE+28800-16.5*T;   3600 N 99SGUN !
$PAR  G(RHOMBOHEDRAL_A7,GE),,           +GHSERGE+29800-16.5*T;   3600 N 99SGUN !
 PAR  G(LIQUID,GE),,                    +GLIQGE;                 3200 N 91Din !
$
 FUNCTION GHSERGE   298.15  -9486.153+165.635573*T-29.5337682*T*LN(T)
       +0.005568297*T**2-1.513694E-06*T**3+163298*T**(-1);
       900.00  Y  -5689.239+102.86087*T-19.8536239*T*LN(T)-0.003672527*T**2;
      1211.40  Y  -9548.204+156.708024*T-27.6144*T*LN(T)-8.59809E+28*T**(-9);
      3200.00  N !
 FUNCTION GLIQGE    298.15  +37141.489-30.687043*T+GHSERGE+8.56632E-21*T**7;
      1211.40  Y  +27243.473+126.324186*T-27.6144*T*LN(T);
      3200.00  N !
$ ------------------------------------------------------------------------------
$ Sb
$
$ BCT_A5 revised in unary 3.0
$
$ BCT_A5 the value from 91Din is used in LBall-v7+fun.tdb.
$ BCT_A5 the value from 96SGUN is used in SGSOL 5.0.
$ It is only needed in Sb-Sn.
$
 PAR  G(RHOMBOHEDRAL_A7,SB),,           +GHSERSB;                2000 N 91Din !
 PAR  G(FCC_A1,SB:VA),,                 +GHSERSB+19874-13.7*T;   2000 N 91Din !
 PAR  G(BCC_A2,SB:VA),,                 +GHSERSB+19874-15.1*T;   2000 N 91Din !
 PAR  G(HCP_A3,SB:VA),,                 +GHSERSB+19874-13*T;     2000 N 91Din !
$PAR  G(BCT_A5,SB),,                    +GHSERSB+13000-8*T;      2000 N 96SGUN !
$PAR  G(BCT_A5,SB),,                    +GHSERSB+1000;           2000 N 91Din !
 PAR  G(DIAMOND_A4,SB),,                +GHSERSB+4184;           3200 N 89Che !
 PAR  G(LIQUID,SB),,                    +GLIQSB;                 2000 N 91Din !
$
 FUNCTION GHSERSB   298.15  -9242.858+156.154689*T-30.5130752*T*LN(T)
       +0.007748768*T**2-3.003415E-06*T**3+100625*T**(-1);
       903.78  Y  -11738.83+169.485872*T-31.38*T*LN(T)+1.616849E+27*T**(-9);
      2000.00  N !
 FUNCTION GLIQSB    298.15  +19822.328-21.923164*T+GHSERSB-1.74847E-20*T**7;
       903.78  Y  +8175.359+147.455986*T-31.38*T*LN(T);
      2000.00  N !
$ ------------------------------------------------------------------------------
$ Binary system
$
$ A. Schlieper, R. Blachnik, Z. Metallkd., 90, 475-85(1999).
$
$ Checked against paper. Checked at 6000 K.
$
 PAR  L(LIQUID,GE,SB;0),,               +3068.2;,,                    N 99Sch !
 PAR  L(LIQUID,GE,SB;1),,               -553.5;,,                     N 99Sch !
$
 PAR  L(DIAMOND_A4,GE,SB;0),,           +77623.6-18.8169*T;,,         N 99Sch !
$
$ Metastable
$
 PAR  L(FCC_A1,GE,SB:VA;0),,            +20000;,,                     N !
 PAR  L(BCC_A2,GE,SB:VA;0),,            +20000;,,                     N !
 PAR  L(HCP_A3,GE,SB:VA;0),,            +20000;,,                     N !
$ ------------------------------------------------------------------------------
$
 ASSESSED_SYSTEM
  GE-SB(TDB -* +LIQUID +DIAMOND +RHOMBO_A7 ;P3 TMM:300/1500 *) !
$
$
 LIST-OF-REFERENCE
 NUMBER  SOURCE
  Null   'Unknown source'
  Same   'Same or similar interaction as in the corresponding stable phase'
  COST   'COST 507 database'
  89Che  'P.-Y. Chevalier, Thermochim. Acta, 155, 227-40 (1989); Sb, Ge-Sb'
  91Din  'A.T. Dinsdale, Calphad, 15, 317-425(1991).'
  96SGUN 'SGTE unary database V.3.0, 1996.'
  99Sch  'A. Schlieper, R. Blachnik, Z. Metallkd., 90, 475-85(1999); Ge-Sb'
  99SGUN 'SGTE unary database V.4.1, 1999.'
  01Din  'A.T. Dinsdale, unpublished, 2001; Ge, Sb'
!

File: data/databases/sgte-binary/GeSc-12Che.tdb
$
$ Database for Ge-Sc from K. Cheng et al. 2012.
$
$ K. Cheng, B. Hu, Y, Du, H. Xu, Q. Gao, Calphad, 37, 18-24(2012).
$
$ Dataset created 2018.08.04 by Bengt Hallstedt.
$ 2021.01.03: Modified for use with GES6.
$
$ ------------------------------------------------------------------------------
 TEMP-LIM 298.15 6000.00 !
$
$ELEMENT NAME  REF. STATE               ATOMIC MASS H298-H0    S298    !
$
 ELEMENT VA   VACUUM                      0.0          0.0      0.0    ! 
 ELEMENT GE   DIAMOND_A4                 72.59      4636.0     31.09   ! 
 ELEMENT SC   HCP_A3                     44.9559    5217.448   34.6435 ! 
$ ------------------------------------------------------------------------------
$ Phase definitions
$
 PHASE LIQUID:L % 1 1 !
 CONST LIQUID:L : GE SC : !
$
$ Fcc (cF4, Fm-3m) and MeX (cF8, Fm-3m)
$
 PHASE FCC_A1 %A 2 1 1 !
 CONST FCC_A1 : GE SC : VA : !
$
$ Bcc (cI2, Im-3m)
$
 PHASE BCC_A2 %B 2 1 3 !
 CONST BCC_A2 : GE SC% : VA : !
$
$ Hcp (hP2, P6_3/mmc) and Me2X (NiAs-type, hP4, P6_3/mmc, B8_1)
$
 PHASE HCP_A3 % 2 1 0.5 !
 CONST HCP_A3 : GE SC% : VA : !
$
$ Prototype C (cF8, Fd-3m)
$
 PHASE DIAMOND_A4 % 1 1 !
 CONST DIAMOND_A4 : GE : !
$
$ Prototype Si2Zr (oC12, Cmcm)
$
 PHASE GE2SC_C49 % 2 2 1 !
 CONST GE2SC_C49 : GE : SC : !
$
$ Prototype CrB (oC8, Cmcm)
$
 PHASE GESC_B33 % 2 1 1 !
 CONST GESC_B33 : GE : SC : !
$
$ Prototype Ge10Ho11 (tI84, I4/mmm)
$
 PHASE GE10SC11 % 2 10 11 !
 CONST GE10SC11 : GE : SC : !
$
$ Prototype Ge4Sm5 (oP36, Pnma)
$
 PHASE GE4SC5 % 2 4 5 !
 CONST GE4SC5 : GE : SC : !
$
$ Prototype Mn5Si3 (hP16, P6_3/mcm)
$
 PHASE GE3SC5_D88 % 2 3 5 !
 CONST GE3SC5_D88 : GE% SC : GE SC% : !
$ ------------------------------------------------------------------------------
$ Defaults
$
 DEFINE-SYSTEM-DEFAULT ELEMENT 2 !
 DEFAULT-COM DEFINE_SYSTEM_ELEMENT VA !
 TYPE-DEF % SEQ * !
 TYPE-DEF A GES AMEND_PHASE_DESCRIPTION @ MAGNETIC -3 0.28 !
 TYPE-DEF B GES AMEND_PHASE_DESCRIPTION @ MAGNETIC -1 0.4 !
 FUNCTION ZERO      298.15  0;                                         6000 N !
 FUNCTION UN_ASS    298.15  0;                                         6000 N !
 FUNCTION R         298.15  +8.31451;                                  6000 N !
$ ------------------------------------------------------------------------------
$ Element data
$ ------------------------------------------------------------------------------
$ Ge
$
$ BCT_A5 and RHOMBOHEDRAL_A7 added in unary 4.1
$
 PAR  G(DIAMOND_A4,GE),,                +GHSERGE;                3200 N 91Din !
 PAR  G(FCC_A1,GE:VA),,                 +GHSERGE+36000-22.3*T;   3200 N 91Din !
 PAR  G(BCC_A2,GE:VA),,                 +GHSERGE+34100-23.5*T;   3200 N 91Din !
 PAR  G(HCP_A3,GE:VA),,                 +GHSERGE+35000-21.5*T;   3200 N 91Din !
$PAR  G(BCT_A5,GE),,                    +GHSERGE+28800-16.5*T;   3600 N 99SGUN !
$PAR  G(RHOMBOHEDRAL_A7,GE),,           +GHSERGE+29800-16.5*T;   3600 N 99SGUN !
 PAR  G(LIQUID,GE),,                    +GLIQGE;                 3200 N 91Din !
$
 PAR  G(GE3SC5_D88,GE:GE),,             +8*GHSERGE+273944;,,          N 12Che !
$
 FUNCTION GHSERGE   298.15  -9486.153+165.635573*T-29.5337682*T*LN(T)
       +0.005568297*T**2-1.513694E-06*T**3+163298*T**(-1);
       900.00  Y  -5689.239+102.86087*T-19.8536239*T*LN(T)-0.003672527*T**2;
      1211.40  Y  -9548.204+156.708024*T-27.6144*T*LN(T)-8.59809E+28*T**(-9);
      3200.00  N !
 FUNCTION GLIQGE    298.15  +37141.489-30.687043*T+GHSERGE+8.56632E-21*T**7;
      1211.40  Y  +27243.473+126.324186*T-27.6144*T*LN(T);
      3200.00  N !
$ ------------------------------------------------------------------------------
$ Sc
$
$ FCC_A1 and DHCP added in unary 4.4
$
 PAR  G(HCP_A3,SC:VA),,                 +GHSERSC;                3200 N 91Din !
 PAR  G(BCC_A2,SC:VA),,                 +GBCCSC;                 3200 N 91Din !
 PAR  G(FCC_A1,SC:VA),,                 +GHSERSC+5000;           3200 N 99Cac !
$PAR  G(DHCP,SC),,                      +GHSERSC
$            +1200+0.4157255*T;                                  3200 N 00Nor2 !
 PAR  G(LIQUID,SC),,                    +GLIQSC;                 3200 N 91Din !
$
 PAR  G(GE3SC5_D88,SC:SC),,             +8*GHSERSC+107552;,,          N 12Che !
$
 FUNCTION GHSERSC   298.15  -8689.547+153.48097*T-28.1882*T*LN(T)
       +0.00321892*T**2-1.64531E-06*T**3+72177*T**(-1);
       800.00  Y  -7511.295+132.759582*T-24.9132*T*LN(T)
       -5.73295E-04*T**2-8.59345E-07*T**3;
      1608.00  Y  +261143.04-1817.92245*T+241.441051*T*LN(T)
       -0.117529396*T**2+8.7398E-06*T**3-50607159*T**(-1);
      2000.00  Y  -30515.246+286.474338*T-44.2249*T*LN(T);
      3200.00  N !
 FUNCTION GBCCSC    298.15  +1979.728-1.024135*T+GHSERSC;
      1000.00  Y  +230161.408-2004.05469*T+276.76664*T*LN(T)
       -0.167120107*T**2+1.5637371E-05*T**3-33783257*T**(-1);
      1608.00  Y  -25928.011+283.642312*T-44.2249*T*LN(T);
      2000.00  Y  +4587.235-2.832026*T+GHSERSC;
      3200.00  N !
 FUNCTION GLIQSC    298.15  +6478.66+45.427539*T-10.7967803*T*LN(T)
       -0.020636524*T**2+2.13106E-06*T**3-158106*T**(-1);
      1608.00  Y  -11832.111+275.871695*T-44.2249*T*LN(T);
      3200.00  N !
$ ------------------------------------------------------------------------------
$ Binary system
$
$ K. Cheng, B. Hu, Y, Du, H. Xu, Q. Gao, Calphad, 37, 18-24(2012).
$
$ Checked against paper and author's tdb. Checked at 6000 K.
$
 PAR  L(LIQUID,GE,SC;0),,               -269889.79+14.6392*T;,,       N 12Che !
 PAR  L(LIQUID,GE,SC;1),,               +48459.76-19.995*T;,,         N 12Che !
 PAR  L(LIQUID,GE,SC;2),,               +72086.29;,,                  N 12Che !
$
 PAR  L(BCC_A2,GE,SC:VA;0),,            -183087.4;,,                  N 12Che !
 PAR  L(HCP_A3,GE,SC:VA;0),,            -186302.61;,,                 N 12Che !
$
 PAR  G(GE2SC_C49,GE:SC),,              +2*GHSERGE+GHSERSC
             -170682.15-11.0727*T;,,                                  N 12Che !
 PAR  G(GESC_B33,GE:SC),,               +GHSERGE+GHSERSC
             -164267.84;,,                                            N 12Che !
 PAR  G(GE10SC11,GE:SC),,               +10*GHSERGE+11*GHSERSC
             -1740288.06-26.7771*T;,,                                 N 12Che !
 PAR  G(GE4SC5,GE:SC),,                 +4*GHSERGE+5*GHSERSC
             -760273.74-7.7328*T;,,                                   N 12Che !
$
 PAR  G(GE3SC5_D88,GE:SC),,             +3*GHSERGE+5*GHSERSC
             -670653.2;,,                                             N 12Che !
 PAR  G(GE3SC5_D88,SC:GE),,             +3*GHSERSC+5*GHSERGE
             +1052149.2;,,                                            N 12Che !
 PAR  L(GE3SC5_D88,GE,SC:GE;0),,        -12182.88;,,                  N 12Che !
 PAR  L(GE3SC5_D88,GE,SC:SC;0),,        -12182.88;,,                  N 12Che !
$
$ Metastable
$
 PAR  L(FCC_A1,GE,SC:VA;0),,            -186302.61;,,                 N Same !
$ ------------------------------------------------------------------------------
$
$
 LIST-OF-REFERENCE
 NUMBER  SOURCE
  Null   'Unknown source'
  Same   'Same or similar interaction as in the corresponding stable phase'
  91Din  'A.T. Dinsdale, Calphad, 15, 317-425(1991).'
  99Cac  'G. Cacciamani, P. Riani, G. Borzone, N. Parodi, A. Saccone, R. Ferro,
          A. Pisch, R. Schmid-Fetzer, Intermetallics, 7, 101-8(1999),
          SGTE unary database V.4.4, 2001; Sc'
  99SGUN 'SGTE unary database V.4.1, 1999.'
  00Nor2 'S. Norgren, PhD Thesis, KTH, Stockholm, 2000,
          SGTE unary database V.4.4, 2001; Nd, Sc'
  12Che  'K. Cheng, B. Hu, Y, Du, H. Xu, Q. Gao,
          Calphad, 37, 18-24(2012); Ge-Sc'
!

File: data/databases/sgte-binary/GeSe-22Che.tdb
$
$ Database for Ge-Se from S. Chen et al. 2022.
$
$ S. Chen, J. Wang, S. Yu, B. Hu, Q. Wu, Y. Du,
$ J. Electron. Mater., 51, 2114-30(2022).
$
$ Dataset created 2022.10.23 by Bengt Hallstedt.
$
$ Associated liquid model.
$
$ Too high melting points for GeSe and GeSe2. The Gibbs energies of the
$ compounds were readjusted to give reasonable results. Invariant equilibria
$ still differ by up to 21 K.
$
$ ------------------------------------------------------------------------------
 TEMP-LIM 298.15 6000.00 !
$
$ELEMENT NAME  REF. STATE               ATOMIC MASS H298-H0    S298    !
$
 ELEMENT VA   VACUUM                      0.0          0.0      0.0    ! 
 ELEMENT GE   DIAMOND_A4                 72.59      4636.0     31.09   ! 
 ELEMENT SE   HEXAGONAL_A8               78.96      5514.512   41.9655 ! 
$ ------------------------------------------------------------------------------
$ Species
$
 SPECIE  GESE2                              GE1SE2 !
$ ------------------------------------------------------------------------------
$ Phase definitions
$
 PHASE LIQUID:L % 1 1 !
 CONST LIQUID:L : GE GESE2 SE : !
$
$ Fcc (cF4, Fm-3m) and MeX (cF8, Fm-3m)
$
 PHASE FCC_A1 %A 2 1 1 !
 CONST FCC_A1 : GE : VA : !
$
$ Bcc (cI2, Im-3m)
$
 PHASE BCC_A2 %B 2 1 3 !
 CONST BCC_A2 : GE : VA : !
$
$ Hcp (hP2, P6_3/mmc) and Me2X (NiAs-type, hP4, P6_3/mmc, B8_1)
$
 PHASE HCP_A3 %A 2 1 0.5 !
 CONST HCP_A3 : GE : VA : !
$
$ Prototype C (cF8, Fd-3m)
$
 PHASE DIAMOND_A4 % 1 1 !
 CONST DIAMOND_A4 : GE : !
$
$ gamma-Se (hP3, P3_121)
$
 PHASE HEXAGONAL_A8 % 1 1 !
 CONST HEXAGONAL_A8 : SE : !
$
$ Prototype GeS (oP8, Pnma)
$
 PHASE GESE_B16 % 2 1 1 !
 CONST GESE_B16 : GE : SE : !
$
$ Prototype NaCl (cF8, Fm-3m)
$
 PHASE GESE_B1 % 2 1 1 !
 CONST GESE_B1 : GE : SE : !
$
$ Prototype GeS2 (mP48, P2_1/c)
$
 PHASE GESE2_ALPHA % 2 1 2 !
 CONST GESE2_ALPHA : GE : SE : !
$
$ Prototype GeSe2 (tI12, I-4)
$
 PHASE GESE2_BETA % 2 1 2 !
 CONST GESE2_BETA : GE : SE : !
$
$ Prototype Ge4Se9 (oP52, Pca2_1)
$
 PHASE GE3SE7 % 2 3 7 !
 CONST GE3SE7 : GE : SE : !
$ ------------------------------------------------------------------------------
$ Defaults
$
 DEFINE-SYSTEM-DEFAULT ELEMENT 2 !
 DEFAULT-COM DEFINE_SYSTEM_ELEMENT VA !
 TYPE-DEF % SEQ * !
 TYPE-DEF A GES AMEND_PHASE_DESCRIPTION @ MAGNETIC -3 0.28 !
 TYPE-DEF B GES AMEND_PHASE_DESCRIPTION @ MAGNETIC -1 0.4 !
 FUNCTION ZERO      298.15  0;                                         6000 N !
 FUNCTION UN_ASS    298.15  0;                                         6000 N !
 FUNCTION R         298.15  +8.31451;                                  6000 N !
 FUNCTION RTLNP     298.15  +8.31451*T*LN(1E-05*P);                    6000 N !
$ ------------------------------------------------------------------------------
$ Element data
$ ------------------------------------------------------------------------------
$ Ge
$
$ BCT_A5 and RHOMBOHEDRAL_A7 added in unary 4.1
$
 PAR  G(DIAMOND_A4,GE),,                +GHSERGE;                3200 N 91Din !
 PAR  G(FCC_A1,GE:VA),,                 +GHSERGE+36000-22.3*T;   3200 N 91Din !
 PAR  G(BCC_A2,GE:VA),,                 +GHSERGE+34100-23.5*T;   3200 N 91Din !
 PAR  G(HCP_A3,GE:VA),,                 +GHSERGE+35000-21.5*T;   3200 N 91Din !
$PAR  G(BCT_A5,GE),,                    +GHSERGE+28800-16.5*T;   3600 N 99SGUN !
$PAR  G(RHOMBOHEDRAL_A7,GE),,           +GHSERGE+29800-16.5*T;   3600 N 99SGUN !
 PAR  G(LIQUID,GE),,                    +GLIQGE;                 3200 N 91Din !
$
 FUNCTION GHSERGE   298.15  -9486.153+165.635573*T-29.5337682*T*LN(T)
       +0.005568297*T**2-1.513694E-06*T**3+163298*T**(-1);
       900.00  Y  -5689.239+102.86087*T-19.8536239*T*LN(T)-0.003672527*T**2;
      1211.40  Y  -9548.204+156.708024*T-27.6144*T*LN(T)-8.59809E+28*T**(-9);
      3200.00  N !
 FUNCTION GLIQGE    298.15  +37141.489-30.687043*T+GHSERGE+8.56632E-21*T**7;
      1211.40  Y  +27243.473+126.324186*T-27.6144*T*LN(T);
      3200.00  N !
$ ------------------------------------------------------------------------------
$ Se
$
 PAR  G(HEXAGONAL_A8,SE),,              +GHSERSE;                1000 N 91Din !
 PAR  G(LIQUID,SE),,                    +GLIQSE;                 1000 N 91Din !
$
 FUNCTION GHSERSE   298.15  -9376.371+174.205877*T-33.6527*T*LN(T)
       +0.02424314*T**2-1.5318461E-05*T**3+102249*T**(-1);
       494.00  Y  -37546.134+507.111538*T-81.2006585*T*LN(T)
       +0.037144892*T**2-5.611026E-06*T**3+2614263*T**(-1);
       800.00  Y  -12193.47+197.770166*T-35.1456*T*LN(T);
      1000.00  N !
 FUNCTION GLIQSE    298.15  +50533.347-1178.28824*T+194.107439*T*LN(T)
       -0.390268991*T**2+1.19219297E-04*T**3-2224398*T**(-1); 
       494.00  Y  -5228.304+183.72559*T-35.1456*T*LN(T);
      1000.00  N !
$ ------------------------------------------------------------------------------
$ Binary system
$
$ S. Chen, J. Wang, S. Yu, B. Hu, Q. Wu, Y. Du,
$ J. Electron. Mater., 51, 2114-30(2022).
$
$ Checked against paper. Checked at 6000 K.
$
$ Associated liquid model.
$
$ Too high melting points for GeSe and GeSe2. The Gibbs energies of the
$ compounds were readjusted to give reasonable results. Invariant equilibria
$ still differ by up to 21 K.
$
 PAR  G(LIQUID,GESE2),,                 +GLIQGE+2*GLIQSE
             -107452+63.943*T;,,                                      N 22Che !
 PAR  L(LIQUID,GE,GESE2;0),,            -92453+86.43*T;,,             N 22Che !
 PAR  L(LIQUID,GE,GESE2;1),,            -17844+19.51*T;,,             N 22Che !
 PAR  L(LIQUID,GE,GESE2;2),,            +7314+10.128*T;,,             N 22Che !
 PAR  L(LIQUID,GESE2,SE;0),,            -2178+12.787*T;,,             N 22Che !
 PAR  L(LIQUID,GESE2,SE;1),,            +7.019*T;,,                   N 22Che !
$
 PAR  G(GESE_B16,GE:SE),,               +2*GGESE+320;,,               N 22Che !
 PAR  G(GESE_B1,GE:SE),,                +GHSERGE+GHSERSE
             -33196+3.096*T+320;,,                                    N 22Che !
 PAR  G(GESE2_ALPHA,GE:SE),,            +GHSERGE+2*GHSERSE
             -69123+16.5*T+700;,,                                     N 22Che !
 PAR  G(GESE2_BETA,GE:SE),,             +GHSERGE+2*GHSERSE
             -68871+15.9*T+700;,,                                     N 22Che !
 PAR  G(GE3SE7,GE:SE),,                 +3*GHSERGE+7*GHSERSE
             -220650+63.63*T+2000;,,                                  N 22Che !
$
 FUNCTION GGESE     298.15  +0.5*GHSERGE+0.5*GHSERSE-23979+9.421*T
       +0.124*T*LN(T)-0.0005232*T**2-3.489E-07*T**3-0.111*T**(-1);
      6000.00  N !
$ ------------------------------------------------------------------------------
$
$
 LIST-OF-REFERENCE
 NUMBER  SOURCE
  Null   'Unknown source'
  Same   'Same or similar interaction as in the corresponding stable phase'
  REFLAV 'Laves phase convention: G(LAVES,X:X)=+3*GHSERXX+15000'
  COST   'COST 507 database, 1998'
  91Din  'A.T. Dinsdale, Calphad, 15, 317-425(1991).'
  99SGUN 'SGTE unary database V.4.1, 1999.'
  22Che  'S. Chen, J. Wang, S. Yu, B. Hu, Q. Wu, Y. Du,
          J. Electron. Mater., 51, 2114-30(2022); Ge-Se'
!

File: data/databases/sgte-binary/GeSi-84Ole.tdb
$
$ Database for Ge-Si from R.W. Olesinski and G.J. Abbaschian 1984
$
$ R.W. Olesinski, G.J. Abbaschian, Bull. Alloy Phase Diag., 5, 180-83(1984).
$
$ Dataset created 2012.10.13 by Bengt Hallstedt.
$ 2021.01.03: Modified for use with GES6.
$
$ ------------------------------------------------------------------------------
 TEMP-LIM 298.15 6000.00 !
$
$ELEMENT NAME  REF. STATE               ATOMIC MASS H298-H0    S298    !
$
 ELEMENT VA   VACUUM                      0.0          0.0      0.0    ! 
 ELEMENT GE   DIAMOND_A4                 72.59      4636.0     31.09   ! 
 ELEMENT SI   DIAMOND_A4                 28.0855    3217.      18.81   ! 
$ ------------------------------------------------------------------------------
$ Phase definitions
$
 PHASE LIQUID:L % 1 1 !
 CONST LIQUID:L : GE SI : !
$
$ Fcc (cF4, Fm-3m) and MeX (cF8, Fm-3m)
$
 PHASE FCC_A1 %A 2 1 1 !
 CONST FCC_A1 : GE SI : VA : !
$
$ Bcc (cI2, Im-3m)
$
 PHASE BCC_A2 %B 2 1 3 !
 CONST BCC_A2 : GE SI : VA : !
$
$ Hcp (hP2, P6_3/mmc) and Me2X (NiAs-type, hP4, P6_3/mmc, B8_1)
$
 PHASE HCP_A3 %A 2 1 0.5 !
 CONST HCP_A3 : GE SI : VA: !
$
$ Prototype C (cF8, Fd-3m)
$
 PHASE DIAMOND_A4 % 1 1 !
 CONST DIAMOND_A4 : GE% SI% : !
$ ------------------------------------------------------------------------------
$ Defaults
$
 DEFINE-SYSTEM-DEFAULT ELEMENT 2 !
 DEFAULT-COM DEFINE_SYSTEM_ELEMENT VA !
 TYPE-DEF % SEQ * !
 TYPE-DEF A GES AMEND_PHASE_DESCRIPTION @ MAGNETIC -3 0.28 !
 TYPE-DEF B GES AMEND_PHASE_DESCRIPTION @ MAGNETIC -1 0.4 !
 FUNCTION ZERO      298.15  0;                                         6000 N !
 FUNCTION UN_ASS    298.15  0;                                         6000 N !
 FUNCTION R         298.15  +8.31451;                                  6000 N !
$ ------------------------------------------------------------------------------
$ Element data
$ ------------------------------------------------------------------------------
$ Ge
$
$ BCT_A5 and RHOMBOHEDRAL_A7 added in unary 4.1
$
 PAR  G(DIAMOND_A4,GE),,                +GHSERGE;                3200 N 91Din !
 PAR  G(FCC_A1,GE:VA),,                 +GHSERGE+36000-22.3*T;   3200 N 91Din !
 PAR  G(BCC_A2,GE:VA),,                 +GHSERGE+34100-23.5*T;   3200 N 91Din !
 PAR  G(HCP_A3,GE:VA),,                 +GHSERGE+35000-21.5*T;   3200 N 91Din !
$PAR  G(BCT_A5,GE),,                    +GHSERGE+28800-16.5*T;   3600 N 99SGUN !
$PAR  G(RHOMBOHEDRAL_A7,GE),,           +GHSERGE+29800-16.5*T;   3600 N 99SGUN !
 PAR  G(LIQUID,GE),,                    +GLIQGE;                 3200 N 91Din !
$
 FUNCTION GHSERGE   298.15  -9486.153+165.635573*T-29.5337682*T*LN(T)
       +0.005568297*T**2-1.513694E-06*T**3+163298*T**(-1);
       900.00  Y  -5689.239+102.86087*T-19.8536239*T*LN(T)-0.003672527*T**2;
      1211.40  Y  -9548.204+156.708024*T-27.6144*T*LN(T)-8.59809E+28*T**(-9);
      3200.00  N !
 FUNCTION GLIQGE    298.15  +37141.489-30.687043*T+GHSERGE+8.56632E-21*T**7;
      1211.40  Y  +27243.473+126.324186*T-27.6144*T*LN(T);
      3200.00  N !
$ ------------------------------------------------------------------------------
$ Si
$
 PAR  G(DIAMOND_A4,SI),,                +GHSERSI;                3600 N 91Din !
 PAR  G(FCC_A1,SI:VA),,                 +GHSERSI+51000-21.8*T;   3600 N 91Din !
 PAR  G(BCC_A2,SI:VA),,                 +GHSERSI+47000-22.5*T;   3600 N 91Din !
 PAR  G(HCP_A3,SI:VA),,                 +GHSERSI+49200-20.8*T;   3600 N 91Din !
$PAR  G(CBCC_A12,SI:VA),,               +GHSERSI+50208-20.377*T; 3600 N 91Din !
$PAR  G(CUB_A13,SI:VA),,                +GHSERSI+47279-20.377*T; 3600 N 91Din !
 PAR  G(LIQUID,SI),,                    +GLIQSI;                 3600 N 91Din !
$
 FUNCTION GHSERSI   298.15  -8162.609+137.236859*T-22.8317533*T*LN(T)
       -0.001912904*T**2-3.552E-09*T**3+176667*T**(-1);
      1687.00  Y  -9457.642+167.281367*T-27.196*T*LN(T)-4.20369E+30*T**(-9);
      3600.00  N !
 FUNCTION GLIQSI    298.15  +50696.36-30.099439*T+GHSERSI+2.09307E-21*T**7;
      1687.00  Y  +40370.523+137.722298*T-27.196*T*LN(T);
      3600.00  N !
 FUNCTION GBCCSI    298.15  +GHSERSI+47000-22.5*T;               3600 N 91Din !
$ ------------------------------------------------------------------------------
$ Binary system
$
$ R.W. Olesinski, G.J. Abbaschian, Bull. Alloy Phase Diag., 5, 180-83(1984).
$
$ Checked against paper. Checked at 6000 K.
$
 PAR  L(LIQUID,GE,SI;0),,               +6500;,,                      N 84Ole !
$
 PAR  L(DIAMOND_A4,GE,SI;0),,           +3500;,,                      N 84Ole !
$
$ Metastable
$
 PAR  L(FCC_A1,GE,SI:VA;0),,            +3500;,,                      N Same !
 PAR  L(BCC_A2,GE,SI:VA;0),,            +3500;,,                      N Same !
 PAR  L(HCP_A3,GE,SI:VA;0),,            +3500;,,                      N Same !
$ ------------------------------------------------------------------------------
$
 ASSESSED_SYSTEM
  GE-SI(TDB -* +LIQUID +DIAMOND ;P3 TMM:300/2000 *) !
$
$
 LIST-OF-REFERENCE
 NUMBER  SOURCE
  Null   'Unknown source'
  Same   'Same or similar interaction as in the corresponding stable phase'
  COST   'COST 507 database'
  84Ole  'R.W. Olesinski, G.J. Abbaschian,
          Bull. Alloy Phase Diag., 5, 180-83(1984); Ge-Si'
  91Din  'A.T. Dinsdale, Calphad, 15, 317-425(1991).'
  99SGUN 'SGTE unary database V.4.1, 1999.'
!
