Repository: orchid-calphad/orchid-project.org

# orchid-project.org

Website and released data of **ORCHID** (Open Repository for CALPHAD Hypotheses, Intelligence, and Discovery),
served by GitHub Pages at https://orchid-project.org. Releases are archived on Zenodo (one DOI per version).

- `index.html`, `catalog/`, `best-practices.html` — static, self-contained pages (generated in the ORCHID tooling).
- `data/` — released data: catalog, redistributable TDB files, convex hulls. Licences: `data/LICENSES.md`, `data/NOTICE.md`.
- `llms.txt`, `data/croissant.json`, `CITATION.cff`, `.zenodo.json` — machine-readable metadata.

Only data with clear redistribution rights are published.

File: data/databases/sgte-binary/GeSi-92Ber-LB.tdb
$
$ Database for Ge-Si from C. Bergman et al. 1992 (included in LB Vol. 3)
$
$ C. Bergman, R. Chastel, R. Castanet, J. Phase Equilib., 13, 113-18(1992).
$
$ Dataset created 2012.10.13 by Bengt Hallstedt.
$ 2021.01.03: Modified for use with GES6.
$
$ Almost identical to 84Ole, but based on additional KEMS data.
$
$ ------------------------------------------------------------------------------
 TEMP-LIM 298.15 6000.00 !
$
$ELEMENT NAME  REF. STATE               ATOMIC MASS H298-H0    S298    !
$
 ELEMENT VA   VACUUM                      0.0          0.0      0.0    ! 
 ELEMENT GE   DIAMOND_A4                 72.59      4636.0     31.09   ! 
 ELEMENT SI   DIAMOND_A4                 28.0855    3217.      18.81   ! 
$ ------------------------------------------------------------------------------
$ Phase definitions
$
 PHASE LIQUID:L % 1 1 !
 CONST LIQUID:L : GE SI : !
$
$ Fcc (cF4, Fm-3m) and MeX (cF8, Fm-3m)
$
 PHASE FCC_A1 %A 2 1 1 !
 CONST FCC_A1 : GE SI : VA : !
$
$ Bcc (cI2, Im-3m)
$
 PHASE BCC_A2 %B 2 1 3 !
 CONST BCC_A2 : GE SI : VA : !
$
$ Hcp (hP2, P6_3/mmc) and Me2X (NiAs-type, hP4, P6_3/mmc, B8_1)
$
 PHASE HCP_A3 %A 2 1 0.5 !
 CONST HCP_A3 : GE SI : VA: !
$
$ Prototype C (cF8, Fd-3m)
$
 PHASE DIAMOND_A4 % 1 1 !
 CONST DIAMOND_A4 : GE% SI% : !
$ ------------------------------------------------------------------------------
$ Defaults
$
 DEFINE-SYSTEM-DEFAULT ELEMENT 2 !
 DEFAULT-COM DEFINE_SYSTEM_ELEMENT VA !
 TYPE-DEF % SEQ * !
 TYPE-DEF A GES AMEND_PHASE_DESCRIPTION @ MAGNETIC -3 0.28 !
 TYPE-DEF B GES AMEND_PHASE_DESCRIPTION @ MAGNETIC -1 0.4 !
 FUNCTION ZERO      298.15  0;                                         6000 N !
 FUNCTION UN_ASS    298.15  0;                                         6000 N !
 FUNCTION R         298.15  +8.31451;                                  6000 N !
$ ------------------------------------------------------------------------------
$ Element data
$ ------------------------------------------------------------------------------
$ Ge
$
$ BCT_A5 and RHOMBOHEDRAL_A7 added in unary 4.1
$
 PAR  G(DIAMOND_A4,GE),,                +GHSERGE;                3200 N 91Din !
 PAR  G(FCC_A1,GE:VA),,                 +GHSERGE+36000-22.3*T;   3200 N 91Din !
 PAR  G(BCC_A2,GE:VA),,                 +GHSERGE+34100-23.5*T;   3200 N 91Din !
 PAR  G(HCP_A3,GE:VA),,                 +GHSERGE+35000-21.5*T;   3200 N 91Din !
$PAR  G(BCT_A5,GE),,                    +GHSERGE+28800-16.5*T;   3600 N 99SGUN !
$PAR  G(RHOMBOHEDRAL_A7,GE),,           +GHSERGE+29800-16.5*T;   3600 N 99SGUN !
 PAR  G(LIQUID,GE),,                    +GLIQGE;                 3200 N 91Din !
$
 FUNCTION GHSERGE   298.15  -9486.153+165.635573*T-29.5337682*T*LN(T)
       +0.005568297*T**2-1.513694E-06*T**3+163298*T**(-1);
       900.00  Y  -5689.239+102.86087*T-19.8536239*T*LN(T)-0.003672527*T**2;
      1211.40  Y  -9548.204+156.708024*T-27.6144*T*LN(T)-8.59809E+28*T**(-9);
      3200.00  N !
 FUNCTION GLIQGE    298.15  +37141.489-30.687043*T+GHSERGE+8.56632E-21*T**7;
      1211.40  Y  +27243.473+126.324186*T-27.6144*T*LN(T);
      3200.00  N !
$ ------------------------------------------------------------------------------
$ Si
$
 PAR  G(DIAMOND_A4,SI),,                +GHSERSI;                3600 N 91Din !
 PAR  G(FCC_A1,SI:VA),,                 +GHSERSI+51000-21.8*T;   3600 N 91Din !
 PAR  G(BCC_A2,SI:VA),,                 +GHSERSI+47000-22.5*T;   3600 N 91Din !
 PAR  G(HCP_A3,SI:VA),,                 +GHSERSI+49200-20.8*T;   3600 N 91Din !
$PAR  G(CBCC_A12,SI:VA),,               +GHSERSI+50208-20.377*T; 3600 N 91Din !
$PAR  G(CUB_A13,SI:VA),,                +GHSERSI+47279-20.377*T; 3600 N 91Din !
 PAR  G(LIQUID,SI),,                    +GLIQSI;                 3600 N 91Din !
$
 FUNCTION GHSERSI   298.15  -8162.609+137.236859*T-22.8317533*T*LN(T)
       -0.001912904*T**2-3.552E-09*T**3+176667*T**(-1);
      1687.00  Y  -9457.642+167.281367*T-27.196*T*LN(T)-4.20369E+30*T**(-9);
      3600.00  N !
 FUNCTION GLIQSI    298.15  +50696.36-30.099439*T+GHSERSI+2.09307E-21*T**7;
      1687.00  Y  +40370.523+137.722298*T-27.196*T*LN(T);
      3600.00  N !
 FUNCTION GBCCSI    298.15  +GHSERSI+47000-22.5*T;               3600 N 91Din !
$ ------------------------------------------------------------------------------
$ Binary system
$
$ From C. Bergman et al. 1992 (included in LB Vol. 3)
$
$ C. Bergman, R. Chastel, R. Castanet, J. Phase Equilib., 13, 113-18(1992).
$
$ Checked against LB and paper. Checked at 6000 K.
$
$ Almost identical to 84Ole, but based on additional KEMS data.
$
 PAR  L(LIQUID,GE,SI;0),,               +6610-0.354*T;,,              N 92Ber !
$
 PAR  L(DIAMOND_A4,GE,SI;0),,           +3500;,,                      N 84Ole !
$
$ Metastable
$
 PAR  L(FCC_A1,GE,SI:VA;0),,            +3500;,,                      N Same !
 PAR  L(BCC_A2,GE,SI:VA;0),,            +3500;,,                      N Same !
 PAR  L(HCP_A3,GE,SI:VA;0),,            +3500;,,                      N Same !
$ ------------------------------------------------------------------------------
$
 ASSESSED_SYSTEM
  GE-SI(TDB -* +LIQUID +DIAMOND ;P3 TMM:300/2000 *) !
$
$
 LIST-OF-REFERENCE
 NUMBER  SOURCE
  Null   'Unknown source'
  Same   'Same or similar interaction as in the corresponding stable phase'
  COST   'COST 507 database'
  84Ole  'R.W. Olesinski, G.J. Abbaschian,
          Bull. Alloy Phase Diag., 5, 180-83(1984); Ge-Si'
  91Din  'A.T. Dinsdale, Calphad, 15, 317-425(1991).'
  92Ber  'C. Bergman, R. Chastel, R. Castanet,
          J. Phase Equilib., 13, 113-18(1992); Ge-Si'
  99SGUN 'SGTE unary database V.4.1, 1999.'
!

File: data/databases/sgte-binary/GeSn-79Ans.tdb
$
$ Database for Ge-Sn from I. Ansara et al. 1979.
$
$ I. Ansara, J.P. Bros, M. Gambino, Calphad, 3, 225-233(1979).
$
$ Dataset created 2022.05.01 by Bengt Hallstedt.
$
$ Pre Dinsdale lattice stabilities were used in the paper.
$
$ ------------------------------------------------------------------------------
 TEMP-LIM 298.15 6000.00 !
$
$ELEMENT NAME  REF. STATE               ATOMIC MASS H298-H0    S298    !
$
 ELEMENT VA   VACUUM                      0.0          0.0      0.0    ! 
 ELEMENT GE   DIAMOND_A4                 72.59      4636.0     31.09   ! 
 ELEMENT SN   BCT_A5                    118.69      6323.      51.18   ! 
$ ------------------------------------------------------------------------------
$ Phase definitions
$
 PHASE LIQUID:L % 1 1 !
 CONST LIQUID:L : GE SN : !
$
$ Fcc (cF4, Fm-3m) and MeX (cF8, Fm-3m)
$
 PHASE FCC_A1 %A 2 1 1 !
 CONST FCC_A1 : GE SN : VA : !
$
$ Bcc (cI2, Im-3m)
$
 PHASE BCC_A2 %B 2 1 3 !
 CONST BCC_A2 : GE SN : VA : !
$
$ Hcp (hP2, P6_3/mmc) and Me2X (NiAs-type, hP4, P6_3/mmc, B8_1)
$
 PHASE HCP_A3 %A 2 1 0.5 !
 CONST HCP_A3 : GE SN : VA: !
$
$ Prototype C (cF8, Fd-3m)
$
 PHASE DIAMOND_A4 % 1 1 !
 CONST DIAMOND_A4 : GE% SN : !
$
$ Prototype beta-Sn (tI4, I4_1/amd)
$
 PHASE BCT_A5 % 1 1 !
 CONST BCT_A5 : SN : !
$ ------------------------------------------------------------------------------
$ Defaults
$
 DEFINE-SYSTEM-DEFAULT ELEMENT 2 !
 DEFAULT-COM DEFINE_SYSTEM_ELEMENT VA !
 TYPE-DEF % SEQ * !
 TYPE-DEF A GES AMEND_PHASE_DESCRIPTION @ MAGNETIC -3 0.28 !
 TYPE-DEF B GES AMEND_PHASE_DESCRIPTION @ MAGNETIC -1 0.4 !
 FUNCTION ZERO      298.15  0;                                         6000 N !
 FUNCTION UN_ASS    298.15  0;                                         6000 N !
 FUNCTION R         298.15  +8.31451;                                  6000 N !
$ ------------------------------------------------------------------------------
$ Element data
$ ------------------------------------------------------------------------------
$ Ge
$
$ BCT_A5 and RHOMBOHEDRAL_A7 added in unary 4.1
$
 PAR  G(DIAMOND_A4,GE),,                +GHSERGE;                3200 N 91Din !
 PAR  G(FCC_A1,GE:VA),,                 +GHSERGE+36000-22.3*T;   3200 N 91Din !
 PAR  G(BCC_A2,GE:VA),,                 +GHSERGE+34100-23.5*T;   3200 N 91Din !
 PAR  G(HCP_A3,GE:VA),,                 +GHSERGE+35000-21.5*T;   3200 N 91Din !
$PAR  G(BCT_A5,GE),,                    +GHSERGE+28800-16.5*T;   3600 N 99SGUN !
$PAR  G(RHOMBOHEDRAL_A7,GE),,           +GHSERGE+29800-16.5*T;   3600 N 99SGUN !
 PAR  G(LIQUID,GE),,                    +GLIQGE;                 3200 N 91Din !
$
 FUNCTION GHSERGE   298.15  -9486.153+165.635573*T-29.5337682*T*LN(T)
       +0.005568297*T**2-1.513694E-06*T**3+163298*T**(-1);
       900.00  Y  -5689.239+102.86087*T-19.8536239*T*LN(T)-0.003672527*T**2;
      1211.40  Y  -9548.204+156.708024*T-27.6144*T*LN(T)-8.59809E+28*T**(-9);
      3200.00  N !
 FUNCTION GLIQGE    298.15  +37141.489-30.687043*T+GHSERGE+8.56632E-21*T**7;
      1211.40  Y  +27243.473+126.324186*T-27.6144*T*LN(T);
      3200.00  N !
$ ------------------------------------------------------------------------------
$ Sn
$
$ FCC_A1 revised in unary 3.0
$ HCP_A3 revised in unary 4.1
$ TETRAGONAL_A6 added in unary 4.1
$ CBCC_A12 and CUB_A13 added in unary 4.4
$ FCC_A1 modified in unary 5.0
$ DHCP and TET_ALPHA1_A6 added in unary 5.0
$
$ The DHCP phase is labelled D0_24 in 03Liu and alpha-prime in 92Ans. The
$ phase is present between the fcc and hcp phases in the Au-Sn and Au-In
$ systems.
$
 PAR  G(BCT_A5,SN)              100.00  +GHSERSN;                3000 N 91Din !
 PAR  G(DIAMOND_A4,SN)          100.00  +GDIASN;                 3000 N 91Din !
 PAR  G(FCC_A1,SN:VA)           100.00  +GHSERSN+5510-8.46*T;    3000 N 89Fec !
$PAR  G(FCC_A1,SN:VA)           100.00  +GHSERSN+4150-5.2*T;     3000 N 91Din !
 PAR  G(BCC_A2,SN:VA)           100.00  +GHSERSN+4400-6*T;       3000 N 91Din !
 PAR  G(HCP_A3,SN:VA)           100.00  +GHSERSN+3900-7.646*T;   3000 N Ansar !
$PAR  G(HCP_A3,SN:VA)           100.00  +GHSERSN+3900-4.4*T;     3000 N 91Din !
$PAR  G(DHCP,SN)                100.00  +GHSERSN+3803.52-3.46*T; 3000 N 03Liu !
$PAR  G(RHOMBOHEDRAL_A7,SN)     100.00  +GHSERSN+2035;           3000 N 91Din !
$PAR  G(TETRAGONAL_A6,SN)       100.00  +GHSERSN+5387-8.26212*T; 3000 N 99Ans !
$PAR  G(CBCC_A12,SN:VA)         100.00  +GHSERSN+2000;           3000 N 01Mie !
$PAR  G(CUB_A13,SN:VA)          100.00  +GHSERSN+2000;           3000 N 01Mie !
$PAR  G(TET_ALPHA1_A6,SN)       100.00  +GHSERSN+5510-8.46*T;    3000 N 99Ans !
 PAR  G(LIQUID,SN)              100.00  +GLIQSN;                 3000 N 91Din !
$
 FUNCTION GHSERSN   100.00  -7958.517+122.765451*T-25.858*T*LN(T)
       +5.1185E-04*T**2-3.192767E-06*T**3+18440*T**(-1);
       250.00  Y  -5855.135+65.443315*T-15.961*T*LN(T)
       -0.0188702*T**2+3.121167E-06*T**3-61960*T**(-1);
       505.08  Y  +2524.724+4.005269*T-8.2590486*T*LN(T)
       -0.016814429*T**2+2.623131E-06*T**3-1081244*T**(-1)-1.2307E+25*T**(-9);
       800.00  Y  -8256.959+138.99688*T-28.4512*T*LN(T)-1.2307E+25*T**(-9);
      3000.00  N !
 FUNCTION GDIASN    100.00  -9579.608+114.007785*T-22.972*T*LN(T)
       -0.00813975*T**2+2.7288E-06*T**3+25615*T**(-1);
       298.15  Y  -9063.001+104.84654*T-21.5750771*T*LN(T)
       -0.008575282*T**2+1.784447E-06*T**3-2544*T**(-1);
       800.00  Y  -10909.351+147.396535*T-28.4512*T*LN(T);
      3000.00  N !
 FUNCTION GLIQSN    100.00  +7103.092-14.087767*T+GHSERSN+1.47031E-18*T**7;
       505.08  Y  +6971.586-13.814383*T+GHSERSN+1.2307E+25*T**(-9);
       800.00  Y  -1285.372+125.182498*T-28.4512*T*LN(T);
      3000.00  N !
 FUNCTION GBCCSN    298.15  +GHSERSN+4400-6*T;                         3000 N !
$ ------------------------------------------------------------------------------
$ Binary system
$
$ I. Ansara, J.P. Bros, M. Gambino, Calphad, 3, 225-233(1979).
$
$ Checked against paper. Checked at 6000 K.
$
$ Pre Dinsdale lattice stabilities were used in the paper.
$
 PAR  L(LIQUID,GE,SN;0),,               +2427;,,                      N 79Ans !
$
 PAR  L(DIAMOND_A4,GE,SN;0),,           +40000;,,                     N !
$
$ Metastable
$
 PAR  L(FCC_A1,GE,SN:VA;0),,            +20000;,,                     N !
 PAR  L(BCC_A2,GE,SN:VA;0),,            +20000;,,                     N !
 PAR  L(HCP_A3,GE,SN:VA;0),,            +20000;,,                     N !
$ ------------------------------------------------------------------------------
$
 ASSESSED_SYSTEM
  GE-SN(TDB -* +LIQUID +DIAMOND +BCT_A5 ;P3 TMM:300/1500 *) !
$
$
 LIST-OF-REFERENCE
 NUMBER  SOURCE
  Null   'Unknown source'
  Same   'Same or similar interaction as in the corresponding stable phase'
  COST   'COST 507 database'
  Ansar  'Himo Ansara, unpublished, SGTE unary database V.4.1, 1999; Sn'
  79Ans  'I. Ansara, J.P. Bros, M. Gambino, Calphad, 3, 225-233(1979); Ge-Sn'
  89Fec  'H.J. Fecht, M.X. Zhang, Y.A. Chang, J.H. Perepezko,
          Metall. Trans. A, 20A, 795-803(1989),
          SGTE unary database V.3.0, 1996; Sn'
  91Din  'A.T. Dinsdale, Calphad, 15, 317-425(1991).'
  99Ans  'I. Ansara, S.G. Fries, H.L. Lukas, unpublished, 1999,
          SGTE unary database V.5.0, 2009; In, Sn'
  99SGUN 'SGTE unary database V.4.1, 1999.'
  01Mie  'J. Miettinen, Calphad, 25, 43-58(2001),
          SGTE unary database V.4.4, 2001; Sn, Zn'
  03Liu  'H.S. Liu, C.L. Liu, K. Ishida, Z.P. Jin, J. Electron. Mater.,
          32, 1290-96(2003), SGTE unary database V.5.0, 2009; Sn'
!

File: data/databases/sgte-binary/GeSn-96Feu-LB.tdb
$
$ Database for Ge-Sn from Y. Feutelais et al. 1996 (included in LB Vol. 3)
$
$ Y. Feutelais, B. Legendre, S.G. Fries, Calphad, 20, 109-23(1996).
$
$ Dataset created 2016.02.14 by Bengt Hallstedt.
$ 2021.01.03: Modified for use with GES6.
$
$ ------------------------------------------------------------------------------
 TEMP-LIM 298.15 6000.00 !
$
$ELEMENT NAME  REF. STATE               ATOMIC MASS H298-H0    S298    !
$
 ELEMENT VA   VACUUM                      0.0          0.0      0.0    ! 
 ELEMENT GE   DIAMOND_A4                 72.59      4636.0     31.09   ! 
 ELEMENT SN   BCT_A5                    118.69      6323.      51.18   ! 
$ ------------------------------------------------------------------------------
$ Phase definitions
$
 PHASE LIQUID:L % 1 1 !
 CONST LIQUID:L : GE SN : !
$
$ Fcc (cF4, Fm-3m) and MeX (cF8, Fm-3m)
$
 PHASE FCC_A1 %A 2 1 1 !
 CONST FCC_A1 : GE SN : VA : !
$
$ Bcc (cI2, Im-3m)
$
 PHASE BCC_A2 %B 2 1 3 !
 CONST BCC_A2 : GE SN : VA : !
$
$ Hcp (hP2, P6_3/mmc) and Me2X (NiAs-type, hP4, P6_3/mmc, B8_1)
$
 PHASE HCP_A3 %A 2 1 0.5 !
 CONST HCP_A3 : GE SN : VA: !
$
$ Prototype C (cF8, Fd-3m)
$
 PHASE DIAMOND_A4 % 1 1 !
 CONST DIAMOND_A4 : GE% SN : !
$
$ Prototype beta-Sn (tI4, I4_1/amd)
$
 PHASE BCT_A5 % 1 1 !
 CONST BCT_A5 : GE SN% : !
$ ------------------------------------------------------------------------------
$ Defaults
$
 DEFINE-SYSTEM-DEFAULT ELEMENT 2 !
 DEFAULT-COM DEFINE_SYSTEM_ELEMENT VA !
 TYPE-DEF % SEQ * !
 TYPE-DEF A GES AMEND_PHASE_DESCRIPTION @ MAGNETIC -3 0.28 !
 TYPE-DEF B GES AMEND_PHASE_DESCRIPTION @ MAGNETIC -1 0.4 !
 FUNCTION ZERO      298.15  0;                                         6000 N !
 FUNCTION UN_ASS    298.15  0;                                         6000 N !
 FUNCTION R         298.15  +8.31451;                                  6000 N !
$ ------------------------------------------------------------------------------
$ Element data
$ ------------------------------------------------------------------------------
$ Ge
$
$ BCT_A5 and RHOMBOHEDRAL_A7 added in unary 4.1
$
 PAR  G(DIAMOND_A4,GE),,                +GHSERGE;                3200 N 91Din !
 PAR  G(FCC_A1,GE:VA),,                 +GHSERGE+36000-22.3*T;   3200 N 91Din !
 PAR  G(BCC_A2,GE:VA),,                 +GHSERGE+34100-23.5*T;   3200 N 91Din !
 PAR  G(HCP_A3,GE:VA),,                 +GHSERGE+35000-21.5*T;   3200 N 91Din !
 PAR  G(BCT_A5,GE),,                    +GHSERGE+28800-16.5*T;   3600 N 99SGUN !
$PAR  G(RHOMBOHEDRAL_A7,GE),,           +GHSERGE+29800-16.5*T;   3600 N 99SGUN !
 PAR  G(LIQUID,GE),,                    +GLIQGE;                 3200 N 91Din !
$
 FUNCTION GHSERGE   298.15  -9486.153+165.635573*T-29.5337682*T*LN(T)
       +0.005568297*T**2-1.513694E-06*T**3+163298*T**(-1);
       900.00  Y  -5689.239+102.86087*T-19.8536239*T*LN(T)-0.003672527*T**2;
      1211.40  Y  -9548.204+156.708024*T-27.6144*T*LN(T)-8.59809E+28*T**(-9);
      3200.00  N !
 FUNCTION GLIQGE    298.15  +37141.489-30.687043*T+GHSERGE+8.56632E-21*T**7;
      1211.40  Y  +27243.473+126.324186*T-27.6144*T*LN(T);
      3200.00  N !
$ ------------------------------------------------------------------------------
$ Sn
$
$ FCC_A1 revised in unary 3.0
$ HCP_A3 revised in unary 4.1
$ TETRAGONAL_A6 added in unary 4.1
$ CBCC_A12 and CUB_A13 added in unary 4.4
$ FCC_A1 modified in unary 5.0
$ DHCP and TET_ALPHA1_A6 added in unary 5.0
$
$ The DHCP phase is labelled D0_24 in 03Liu and alpha-prime in 92Ans. The
$ phase is present between the fcc and hcp phases in the Au-Sn and Au-In
$ systems.
$
 PAR  G(BCT_A5,SN)              100.00  +GHSERSN;                3000 N 91Din !
 PAR  G(DIAMOND_A4,SN)          100.00  +GDIASN;                 3000 N 91Din !
 PAR  G(FCC_A1,SN:VA)           100.00  +GHSERSN+5510-8.46*T;    3000 N 89Fec !
$PAR  G(FCC_A1,SN:VA)           100.00  +GHSERSN+4150-5.2*T;     3000 N 91Din !
 PAR  G(BCC_A2,SN:VA)           100.00  +GHSERSN+4400-6*T;       3000 N 91Din !
 PAR  G(HCP_A3,SN:VA)           100.00  +GHSERSN+3900-7.646*T;   3000 N Ansar !
$PAR  G(HCP_A3,SN:VA)           100.00  +GHSERSN+3900-4.4*T;     3000 N 91Din !
$PAR  G(DHCP,SN)                100.00  +GHSERSN+3803.52-3.46*T; 3000 N 03Liu !
$PAR  G(RHOMBOHEDRAL_A7,SN)     100.00  +GHSERSN+2035;           3000 N 91Din !
$PAR  G(TETRAGONAL_A6,SN)       100.00  +GHSERSN+5387-8.26212*T; 3000 N 99Ans !
$PAR  G(CBCC_A12,SN:VA)         100.00  +GHSERSN+2000;           3000 N 01Mie !
$PAR  G(CUB_A13,SN:VA)          100.00  +GHSERSN+2000;           3000 N 01Mie !
$PAR  G(TET_ALPHA1_A6,SN)       100.00  +GHSERSN+5510-8.46*T;    3000 N 99Ans !
 PAR  G(LIQUID,SN)              100.00  +GLIQSN;                 3000 N 91Din !
$
 FUNCTION GHSERSN   100.00  -7958.517+122.765451*T-25.858*T*LN(T)
       +5.1185E-04*T**2-3.192767E-06*T**3+18440*T**(-1);
       250.00  Y  -5855.135+65.443315*T-15.961*T*LN(T)
       -0.0188702*T**2+3.121167E-06*T**3-61960*T**(-1);
       505.08  Y  +2524.724+4.005269*T-8.2590486*T*LN(T)
       -0.016814429*T**2+2.623131E-06*T**3-1081244*T**(-1)-1.2307E+25*T**(-9);
       800.00  Y  -8256.959+138.99688*T-28.4512*T*LN(T)-1.2307E+25*T**(-9);
      3000.00  N !
 FUNCTION GDIASN    100.00  -9579.608+114.007785*T-22.972*T*LN(T)
       -0.00813975*T**2+2.7288E-06*T**3+25615*T**(-1);
       298.15  Y  -9063.001+104.84654*T-21.5750771*T*LN(T)
       -0.008575282*T**2+1.784447E-06*T**3-2544*T**(-1);
       800.00  Y  -10909.351+147.396535*T-28.4512*T*LN(T);
      3000.00  N !
 FUNCTION GLIQSN    100.00  +7103.092-14.087767*T+GHSERSN+1.47031E-18*T**7;
       505.08  Y  +6971.586-13.814383*T+GHSERSN+1.2307E+25*T**(-9);
       800.00  Y  -1285.372+125.182498*T-28.4512*T*LN(T);
      3000.00  N !
 FUNCTION GBCCSN    298.15  +GHSERSN+4400-6*T;                         3000 N !
$ ------------------------------------------------------------------------------
$ Binary system
$
$ From Y. Feutelais et al. 1996 (included in LB Vol. 3)
$
$ Y. Feutelais, B. Legendre, S.G. Fries, Calphad, 20, 109-23(1996).
$
$ Checked against LB and paper. Checked at 6000 K.
$
 PAR  L(LIQUID,GE,SN;0),,               +2738.48-0.72777*T;,,         N 96Feu !
 PAR  L(LIQUID,GE,SN;1),,               -472.41;,,                    N 96Feu !
$
 PAR  L(DIAMOND_A4,GE,SN;0),,           +14471.1+10.61945*T;,,        N 96Feu !
 PAR  L(BCT_A5,GE,SN;0),,               +30000;,,                     N 04Fra !
$
$ Metastable
$
 PAR  L(FCC_A1,GE,SN:VA;0),,            +14471.1+10.61945*T;,,        N Same !
 PAR  L(BCC_A2,GE,SN:VA;0),,            +14471.1+10.61945*T;,,        N Same !
 PAR  L(HCP_A3,GE,SN:VA;0),,            +14471.1+10.61945*T;,,        N Same !
$ ------------------------------------------------------------------------------
$
 ASSESSED_SYSTEM
  GE-SN(TDB -* +LIQUID +DIAMOND +BCT_A5 ;P3 TMM:300/1500 *) !
$
$
 LIST-OF-REFERENCE
 NUMBER  SOURCE
  Null   'Unknown source'
  Same   'Same or similar interaction as in the corresponding stable phase'
  COST   'COST 507 database'
  Ansar  'Himo Ansara, unpublished, SGTE unary database V.4.1, 1999; Sn'
  89Fec  'H.J. Fecht, M.X. Zhang, Y.A. Chang, J.H. Perepezko,
          Metall. Trans. A, 20A, 795-803(1989),
          SGTE unary database V.3.0, 1996; Sn'
  91Din  'A.T. Dinsdale, Calphad, 15, 317-425(1991).'
  96Feu  'Y. Feutelais, B. Legendre, S.G. Fries,
          Calphad, 20, 109-23(1996); Ge-Sn'
  99Ans  'I. Ansara, S.G. Fries, H.L. Lukas, unpublished, 1999,
          SGTE unary database V.5.0, 2009; In, Sn'
  99SGUN 'SGTE unary database V.4.1, 1999.'
  01Mie  'J. Miettinen, Calphad, 25, 43-58(2001),
          SGTE unary database V.4.4, 2001; Sn, Zn'
  03Liu  'H.S. Liu, C.L. Liu, K. Ishida, Z.P. Jin, J. Electron. Mater.,
          32, 1290-96(2003), SGTE unary database V.5.0, 2009; Sn'
  04Fra  'P. Franke, added interaction for BCT_A5, 2004; Ge-Sn'
!

File: data/databases/sgte-binary/GeSr-09Du.tdb
$
$ Database for Ge-Sr from Y. Du et al. 2009
$
$ Y. Du, L. Li, J. Wang, J. Wang, Z. Jin, Calphad, 33, 719-22(2009).
$
$ Dataset created 2009.12.13 by Bengt Hallstedt.
$ 2021.01.03: Modified for use with GES6.
$
$ There is an inverse miscibility gap with a minimum at 5300 K and x(Sr)=0.90.
$
$ Zero interaction for fcc, bcc and diamond-A4 leads to extremely small
$ terminal solubilities. This may not be realistic and negative interactions
$ may be needed for extrapolations to ternary systems.
$
$ ------------------------------------------------------------------------------
 TEMP-LIM 298.15 6000.00 !
$
$ELEMENT NAME  REF. STATE               ATOMIC MASS H298-H0    S298    !
$
 ELEMENT VA   VACUUM                      0.0          0.0      0.0    ! 
 ELEMENT GE   DIAMOND_A4                 72.59      4636.0     31.09   ! 
 ELEMENT SR   FCC_A1                     87.62      6568.      55.694  ! 
$ ------------------------------------------------------------------------------
$ Phase definitions
$
 PHASE LIQUID:L % 1 1 !
 CONST LIQUID:L : GE SR : !
$
$ Fcc (cF4, Fm-3m) and MeX (cF8, Fm-3m)
$
 PHASE FCC_A1 % 2 1 1 !
 CONST FCC_A1 : GE SR% : VA : !
$
$ Bcc (cI2, Im-3m)
$
 PHASE BCC_A2 % 2 1 3 !
 CONST BCC_A2 : GE SR% : VA : !
$
$ Hcp (hP2, P6_3/mmc) and Me2X (NiAs-type, hP4, P6_3/mmc, B8_1)
$
 PHASE HCP_A3 % 2 1 0.5 !
 CONST HCP_A3 : GE SR : VA: !
$
$ Prototype C (cF8, Fd-3m)
$
 PHASE DIAMOND_A4 % 1 1 !
 CONST DIAMOND_A4 : GE% SR : !
$
$ Prototype BaSi2 (oP24, Pnma)
$
 PHASE GE2SR % 2 2 1 !
 CONST GE2SR : GE : SR : !
$
$ Prototype CrB (oC8, Cmcm)
$
 PHASE GESR_B33 % 2 1 1 !
 CONST GESR_B33 : GE : SR : !
$
$ Prototype Cr5B3 (tI32, I4/mcm)
$
 PHASE GE3SR5_D8L % 2 3 5 !
 CONST GE3SR5_D8L : GE : SR : !
$
$ Prototype Co2Si (oP12, Pnma)
$
 PHASE GESR2_C37 % 2 1 2 !
 CONST GESR2_C37 : GE : SR : !
$ ------------------------------------------------------------------------------
$ Defaults
$
 DEFINE-SYSTEM-DEFAULT ELEMENT 2 !
 DEFAULT-COM DEFINE_SYSTEM_ELEMENT VA !
 TYPE-DEF % SEQ * !
 DEFAULT-COM REJECT_PHASE HCP_A3 !
 FUNCTION ZERO      298.15  0;                                         6000 N !
 FUNCTION UN_ASS    298.15  0;                                         6000 N !
 FUNCTION R         298.15  +8.31451;                                  6000 N !
$ ------------------------------------------------------------------------------
$ Element data
$ ------------------------------------------------------------------------------
$ Ge
$
$ BCT_A5 and RHOMBOHEDRAL_A7 added in unary 4.1
$
 PAR  G(DIAMOND_A4,GE),,                +GHSERGE;                3200 N 91Din !
 PAR  G(FCC_A1,GE:VA),,                 +GHSERGE+36000-22.3*T;   3200 N 91Din !
 PAR  G(BCC_A2,GE:VA),,                 +GHSERGE+34100-23.5*T;   3200 N 91Din !
 PAR  G(HCP_A3,GE:VA),,                 +GHSERGE+35000-21.5*T;   3200 N 91Din !
$PAR  G(BCT_A5,GE),,                    +GHSERGE+28800-16.5*T;   3600 N 99SGUN !
$PAR  G(RHOMBOHEDRAL_A7,GE),,           +GHSERGE+29800-16.5*T;   3600 N 99SGUN !
 PAR  G(LIQUID,GE),,                    +GLIQGE;                 3200 N 91Din !
$
 FUNCTION GHSERGE   298.15  -9486.153+165.635573*T-29.5337682*T*LN(T)
       +0.005568297*T**2-1.513694E-06*T**3+163298*T**(-1);
       900.00  Y  -5689.239+102.86087*T-19.8536239*T*LN(T)-0.003672527*T**2;
      1211.40  Y  -9548.204+156.708024*T-27.6144*T*LN(T)-8.59809E+28*T**(-9);
      3200.00  N !
 FUNCTION GLIQGE    298.15  +37141.489-30.687043*T+GHSERGE+8.56632E-21*T**7;
      1211.40  Y  +27243.473+126.324186*T-27.6144*T*LN(T);
      3200.00  N !
$ ------------------------------------------------------------------------------
$ Sr
$
 PAR  G(FCC_A1,SR:VA),,                 +GHSERSR;                3000 N 91Din !
 PAR  G(BCC_A2,SR:VA),,                 +GBCCSR;                 3000 N 91Din !
 PAR  G(HCP_A3,SR:VA),,                 +GHSERSR+250+0.7*T;      3000 N 91Din !
 PAR  G(DIAMOND_A4,SR),,                +GHSERSR+92430;,,             N 09Du !
 PAR  G(LIQUID,SR),,                    +GLIQSR;                 3000 N 91Din !
$
 FUNCTION GHSERSR   298.15  -7532.367+107.183879*T-23.905*T*LN(T)
       -0.00461225*T**2-1.67477E-07*T**3-2055*T**(-1);
       820.00  Y  -13380.102+153.196104*T-30.0905432*T*LN(T)
       -0.003251266*T**2+1.84189E-07*T**3+850134*T**(-1);
      3000.00  N !
 FUNCTION GBCCSR    298.15  -6779.234+116.583654*T-25.6708365*T*LN(T)
       -0.003126762*T**2+2.2965E-07*T**3+27649*T**(-1);
       820.00  Y  -6970.594+122.067301*T-26.57*T*LN(T)
       -0.0019493*T**2-1.7895E-08*T**3+16495*T**(-1);
      1050.00  Y  +8168.357+0.423037*T-9.7788593*T*LN(T)
       -0.009539908*T**2+5.20221E-07*T**3-2414794*T**(-1);
      3000.00  N !
 FUNCTION GLIQSR    298.15  +2194.997-10.118994*T-5.0668978*T*LN(T)
       -0.031840595*T**2+4.981237E-06*T**3-265559*T**(-1);
      1050.00  Y  -10855.29+213.406219*T-39.463*T*LN(T);
      3000.00  N !
$ ------------------------------------------------------------------------------
$ Binary system
$
$ Y. Du, L. Li, J. Wang, J. Wang, Z. Jin, Calphad, 33, 719-22(2009).
$
$ Checked against paper. Checked at 6000 K.
$
$ There is an inverse miscibility gap with a minimum at 5300 K and x(Sr)=0.90.
$
$ Zero interaction for fcc, bcc and diamond-A4 leads to extremely small
$ terminal solubilities. This may not be realistic and negative interactions
$ may be needed for extrapolations to ternary systems.
$
 PAR  L(LIQUID,GE,SR;0),,               -211258.37-16.21402*T;,,      N 09Du !
 PAR  L(LIQUID,GE,SR;1),,               +14607.45-32.80826*T;,,       N 09Du !
 PAR  L(LIQUID,GE,SR;2),,               +56159.24;,,                  N 09Du !
$
 PAR  G(GE2SR,GE:SR),,                  +2*GHSERGE+GHSERSR
             -141194.6-32.92853*T;,,                                  N 09Du !
 PAR  G(GESR_B33,GE:SR),,               +GHSERGE+GHSERSR
             -113366.2-21.65104*T;,,                                  N 09Du !
 PAR  G(GE3SR5_D8L,GE:SR),,             +3*GHSERGE+5*GHSERSR
             -423744.29-65.35229*T;,,                                 N 09Du !
 PAR  G(GESR2_C37,GE:SR),,              +GHSERGE+2*GHSERSR
             -174726.65-5.59493*T;,,                                  N 09Du !
$ ------------------------------------------------------------------------------
$
$
 LIST-OF-REFERENCE
 NUMBER  SOURCE
  Null   'Unknown source'
  Same   'Same or similar interaction as in the corresponding stable phase'
  REFLAV 'Laves phase convention: G(LAVES,X:X)=+3*GHSERXX+15000'
  COST   'COST 507 database'
  91Din  'A.T. Dinsdale, Calphad, 15, 317-425(1991).'
  99SGUN 'SGTE unary database V.4.1, 1999.'
  09Du   'Y. Du, L. Li, J. Wang, J. Wang, Z. Jin,
          Calphad, 33, 719-22(2009); Ge-Sr'
!

File: data/databases/sgte-binary/GeTa-24Pin.tdb
$
$ Database for Ge-Ta from A.A.A. Pinto da Silva et al. 2024.
$
$ A.A.A. Pinto da Silva, P.P. Ferreira, T.T. Dorini, G.C. Coelho, C.A. Nunes,
$ L.T.F. Eleno, Calphad, 84, 102669(2024).
$
$ Dataset created 2024.07.28 by Bengt Hallstedt.
$
$ The supplemental tdb includes an undocumented change of pure Ta. The melting
$ temperature is changed from 3290 K to 3265 K. In this dataset the original
$ SGTE data are used. This results in an increase of the invariant temperatures
$ by up to 17 K compared to the table of invariants in the paper.
$
$ ------------------------------------------------------------------------------
 TEMP-LIM 298.15 6000.00 !
$
$ELEMENT NAME  REF. STATE               ATOMIC MASS H298-H0    S298    !
$
 ELEMENT VA   VACUUM                      0.0          0.0      0.0    ! 
 ELEMENT GE   DIAMOND_A4                 72.59      4636.0     31.09   ! 
 ELEMENT TA   BCC_A2                    180.9479    5681.872   41.4718 ! 
$ ------------------------------------------------------------------------------
$ Phase definitions
$
 PHASE LIQUID:L % 1 1 !
 CONST LIQUID:L : GE TA : !
$
$ Fcc (cF4, Fm-3m) and MeX (cF8, Fm-3m)
$
 PHASE FCC_A1 %A 2 1 1 !
 CONST FCC_A1 : GE TA : VA : !
$
$ Bcc (cI2, Im-3m)
$
 PHASE BCC_A2 %B 2 1 3 !
 CONST BCC_A2 : GE TA% : VA : !
$
$ Hcp (hP2, P6_3/mmc) and Me2X (NiAs-type, hP4, P6_3/mmc, B8_1)
$
 PHASE HCP_A3 %A 2 1 0.5 !
 CONST HCP_A3 : GE TA : VA : !
$
$ Prototype C (cF8, Fd-3m)
$
 PHASE DIAMOND_A4 % 1 1 !
 CONST DIAMOND_A4 : GE% TA : !
$
$ Prototype CrSi2 (hP9, P6_222)
$
 PHASE GE2TA_C40 % 2 2 1 !
 CONST GE2TA_C40 : GE : TA : !
$
$ Prototype Si3W5 (tI32, I4/mcm)
$
 PHASE GE3TA5_D8M % 2 3 5 !
 CONST GE3TA5_D8M : GE : TA : !
$
$ Prototype Ti3P (tP32, P4_2/n)
$
 PHASE GETA3_ALPHA % 2 1 3 !
 CONST GETA3_ALPHA : GE : TA : !
$
$ Prototype Ni3P (tI32, I-4)
$
 PHASE GETA3_D0E % 2 1 3 !
 CONST GETA3_D0E : GE : TA : !
$ ------------------------------------------------------------------------------
$ Defaults
$
 DEFINE-SYSTEM-DEFAULT ELEMENT 2 !
 DEFAULT-COM DEFINE_SYSTEM_ELEMENT VA !
 TYPE-DEF % SEQ * !
 TYPE-DEF A GES AMEND_PHASE_DESCRIPTION @ MAGNETIC -3 0.28 !
 TYPE-DEF B GES AMEND_PHASE_DESCRIPTION @ MAGNETIC -1 0.4 !
 FUNCTION ZERO      298.15  0;                                         6000 N !
 FUNCTION UN_ASS    298.15  0;                                         6000 N !
 FUNCTION R         298.15  +8.31451;                                  6000 N !
$ ------------------------------------------------------------------------------
$ Element data
$ ------------------------------------------------------------------------------
$ Ge
$
$ BCT_A5 and RHOMBOHEDRAL_A7 added in unary 4.1
$
 PAR  G(DIAMOND_A4,GE),,                +GHSERGE;                3200 N 91Din !
 PAR  G(FCC_A1,GE:VA),,                 +GHSERGE+36000-22.3*T;   3200 N 91Din !
 PAR  G(BCC_A2,GE:VA),,                 +GHSERGE+34100-23.5*T;   3200 N 91Din !
 PAR  G(HCP_A3,GE:VA),,                 +GHSERGE+35000-21.5*T;   3200 N 91Din !
$PAR  G(BCT_A5,GE),,                    +GHSERGE+28800-16.5*T;   3600 N 99SGUN !
$PAR  G(RHOMBOHEDRAL_A7,GE),,           +GHSERGE+29800-16.5*T;   3600 N 99SGUN !
 PAR  G(LIQUID,GE),,                    +GLIQGE;                 3200 N 91Din !
$
 FUNCTION GHSERGE   298.15  -9486.153+165.635573*T-29.5337682*T*LN(T)
       +0.005568297*T**2-1.513694E-06*T**3+163298*T**(-1);
       900.00  Y  -5689.239+102.86087*T-19.8536239*T*LN(T)-0.003672527*T**2;
      1211.40  Y  -9548.204+156.708024*T-27.6144*T*LN(T)-8.59809E+28*T**(-9);
      3200.00  N !
 FUNCTION GLIQGE    298.15  +37141.49-30.687043*T+GHSERGE+8.56632E-21*T**7;
       900.00  Y  +37141.489-30.687044*T+GHSERGE+8.56632E-21*T**7;
      1211.40  Y  +27243.473+126.324186*T-27.6144*T*LN(T);
      3200.00  N !
$ ------------------------------------------------------------------------------
$ Ta
$
$ DIAMOND_A4 from 24Pin not included in unary
$
 PAR  G(BCC_A2,TA:VA),,                 +GHSERTA;,,                   N 91Din !
 PAR  G(FCC_A1,TA:VA),,                 +GHSERTA+16000+1.7*T;,,       N 91Din !
 PAR  G(HCP_A3,TA:VA),,                 +GHSERTA+12000+2.4*T;,,       N 91Din !
 PAR  G(DIAMOND_A4,TA),,                +GHSERTA+3000;,,              N 24Pin !
 PAR  G(LIQUID,TA),,                    +GLIQTA;,,                    N 91Din !
$
 FUNCTION GHSERTA   298.15  -7285.889+119.139857*T-23.7592624*T*LN(T)
       -0.002623033*T**2+1.70109E-07*T**3-3293*T**(-1);
      1300.00  Y  -22389.955+243.88676*T-41.137088*T*LN(T)
       +0.006167572*T**2-6.55136E-07*T**3+2429586*T**(-1);
      2500.00  Y  +229382.886-722.59722*T+78.5244752*T*LN(T)
       -0.017983376*T**2+1.95033E-07*T**3-93813648*T**(-1);
      3290.00  Y  -1042384.01+2985.49125*T-362.159132*T*LN(T)
       +0.043117795*T**2-1.055148E-06*T**3+5.54714342E+08*T**(-1);
      6000.00  N !
 FUNCTION GLIQTA    298.15  +29160.975-7.578729*T+GHSERTA;
      1000.00  Y  +43884.339-61.981795*T+0.0279523*T*LN(T)
       -0.012330066*T**2+6.14599E-07*T**3-3523338*T**(-1);
      3290.00  Y  -6314.543+258.110873*T-41.84*T*LN(T);
      6000.00  N !
$ ------------------------------------------------------------------------------
$ Binary system
$
$ A.A.A. Pinto da Silva, P.P. Ferreira, T.T. Dorini, G.C. Coelho, C.A. Nunes,
$ L.T.F. Eleno, Calphad, 84, 102669(2024).
$
$ Checked against paper and author's tdb. Checked at 6000 K.
$
$ The supplemental tdb includes an undocumented change of pure Ta. The melting
$ temperature is changed from 3290 K to 3265 K. In this dataset the original
$ SGTE data are used. This results in an increase of the invariant temperatures
$ by up to 17 K compared to the table of invariants in the paper.
$
 PAR  L(LIQUID,GE,TA;0),,               -80639.5+1.3224*T;,,          N 24Pin !
 PAR  L(LIQUID,GE,TA;1),,               +ZERO;,,                      N 24Pin !
 PAR  L(LIQUID,GE,TA;2),,               -9642.1+1.1023*T;,,           N 24Pin !
$
 PAR  L(BCC_A2,GE,TA:VA;0),,            -142978.3+28.8951*T;,,        N 24Pin !
 PAR  L(BCC_A2,GE,TA:VA;1),,            -3453.9;,,                    N 24Pin !
$
 PAR  L(DIAMOND_A4,GE,TA;0),,           +43000.8-59.8599*T;,,         N 24Pin !
 PAR  L(DIAMOND_A4,GE,TA;1),,           -12708.6;,,                   N 24Pin !
$
 PAR  G(GE2TA_C40,GE:TA),,              +2*GHSERGE+GHSERTA
             -62370-33.9249*T;,,                                      N 24Pin !
 PAR  G(GE3TA5_D8M,GE:TA),,             +3*GHSERGE+5*GHSERTA
             -277760-40.9576*T;,,                                     N 24Pin !
 PAR  G(GETA3_ALPHA,GE:TA),,            +GHSERGE+3*GHSERTA
             -108040-11.1292*T;,,                                     N 24Pin !
 PAR  G(GETA3_D0E,GE:TA),,              +GHSERGE+3*GHSERTA
             -101880-14.508*T;,,                                      N 24Pin !
$
$ metastable
$
 PAR  L(FCC_A1,GE,TA:VA;0),,            -142978.3+28.8951*T;,,        N Same !
 PAR  L(FCC_A1,GE,TA:VA;1),,            -3453.9;,,                    N Same !
$
 PAR  L(HCP_A3,GE,TA:VA;0),,            -142978.3+28.8951*T;,,        N Same !
 PAR  L(HCP_A3,GE,TA:VA;1),,            -3453.9;,,                    N Same !
$ ------------------------------------------------------------------------------
$
$
 LIST-OF-REFERENCE
 NUMBER  SOURCE
  Null   'Unknown source'
  Same   'Same or similar interaction as in the corresponding stable phase'
  REFLAV 'Laves phase convention: G(LAVES,X:X)=+3*GHSERXX+15000'
  COST   'COST 507 database'
  91Din  'A.T. Dinsdale, Calphad, 15, 317-425(1991).'
  99SGUN 'SGTE unary database V.4.1, 1999.'
  24Pin  'A.A.A. Pinto da Silva, P.P. Ferreira, T.T. Dorini, G.C. Coelho,
          C.A. Nunes, L.T.F. Eleno, Calphad, 84, 102669(2024); Ta, Ge-Ta'
!

File: data/databases/sgte-binary/GeTe-99Sch-LB.tdb
$
$ Database for Ge-Te from A. Schlieper et al. 1999 (included in LB Vol. 3)
$
$ A. Schlieper, Y. Feutelais. S.G. Fries, B. Legendre, R. Blachnik,
$ Calphad, 23, 1-18 (1999).
$
$ Dataset created 2013.05.30 by Bengt Hallstedt.
$ 2021.01.03: Modified for use with GES6.
$
$ GETE_B1 becomes stable at x(Te) about 1 above 2300 K. This is obvious from
$ the T**3 parameter for the VA:TE compound!
$
$ ------------------------------------------------------------------------------
 TEMP-LIM 298.15 6000.00 !
$
$ELEMENT NAME  REF. STATE               ATOMIC MASS H298-H0    S298    !
$
 ELEMENT VA   VACUUM                      0.0          0.0      0.0    ! 
 ELEMENT GE   DIAMOND_A4                 72.59      4636.0     31.09   ! 
 ELEMENT TE   HEXAGONAL_A8              127.60      6080.      49.221  ! 
$ ------------------------------------------------------------------------------
$ Species
$
 SPECIE  GETE                               GE1TE1 !
$ ------------------------------------------------------------------------------
$ Phase definitions
$
 PHASE LIQUID:L % 1 1 !
 CONST LIQUID:L : GE GETE TE : !
$
$ Fcc (cF4, Fm-3m) and MeX (cF8, Fm-3m)
$
 PHASE FCC_A1 % 2 1 1 !
 CONST FCC_A1 : GE : VA : !
$
$ Bcc (cI2, Im-3m)
$
 PHASE BCC_A2 % 2 1 3 !
 CONST BCC_A2 : GE : VA : !
$
$ Hcp (hP2, P6_3/mmc) and Me2X (NiAs-type, hP4, P6_3/mmc, B8_1)
$
 PHASE HCP_A3 % 2 1 0.5 !
 CONST HCP_A3 : GE : VA: !
$
$ Prototype C (cF8, Fd-3m)
$
 PHASE DIAMOND_A4 % 1 1 !
 CONST DIAMOND_A4 : GE : !
$
$ Prototype gamma-Se (hP3, P3_121)
$ The phase is named HEXAGONAL_A8 in the SGTE unary database and
$ TRIGONAL_A8 in LB.
$
 PHASE HEXAGONAL_A8 % 1 1 !
 CONST HEXAGONAL_A8 : TE : !
$
$ Prototype alpha-GeTe (hR2, R3m)
$
 PHASE GETE_LOW % 2 1 1 !
 CONST GETE_LOW : GE% VA : TE : !
$
$ Prototype NaCl (cF8, Fm-3m)
$
 PHASE GETE_B1 % 2 1 1 !
 CONST GETE_B1 : GE% VA : TE : !
$
$ Prototype GeS (oP8, Pnma)
$
 PHASE GETE_GAMMA % 2 49 51 !
 CONST GETE_GAMMA : GE : TE : !
$ ------------------------------------------------------------------------------
$ Defaults
$
 DEFINE-SYSTEM-DEFAULT ELEMENT 2 !
 DEFAULT-COM DEFINE_SYSTEM_ELEMENT VA !
 TYPE-DEF % SEQ * !
 FUNCTION ZERO      298.15  0;                                         6000 N !
 FUNCTION UN_ASS    298.15  0;                                         6000 N !
$ ------------------------------------------------------------------------------
$ Element data
$ ------------------------------------------------------------------------------
$ Ge
$
$ BCT_A5 and RHOMBOHEDRAL_A7 added in unary 4.1
$
 PAR  G(DIAMOND_A4,GE),,                +GHSERGE;                3200 N 91Din !
 PAR  G(FCC_A1,GE:VA),,                 +GHSERGE+36000-22.3*T;   3200 N 91Din !
 PAR  G(BCC_A2,GE:VA),,                 +GHSERGE+34100-23.5*T;   3200 N 91Din !
 PAR  G(HCP_A3,GE:VA),,                 +GHSERGE+35000-21.5*T;   3200 N 91Din !
$PAR  G(BCT_A5,GE),,                    +GHSERGE+28800-16.5*T;   3600 N 99SGUN !
$PAR  G(RHOMBOHEDRAL_A7,GE),,           +GHSERGE+29800-16.5*T;   3600 N 99SGUN !
 PAR  G(LIQUID,GE),,                    +GLIQGE;                 3200 N 91Din !
$
 FUNCTION GHSERGE   298.15  -9486.153+165.635573*T-29.5337682*T*LN(T)
       +0.005568297*T**2-1.513694E-06*T**3+163298*T**(-1);
       900.00  Y  -5689.239+102.86087*T-19.8536239*T*LN(T)-0.003672527*T**2;
      1211.40  Y  -9548.204+156.708024*T-27.6144*T*LN(T)-8.59809E+28*T**(-9);
      3200.00  N !
 FUNCTION GLIQGE    298.15  +37141.489-30.687043*T+GHSERGE+8.56632E-21*T**7;
      1211.40  Y  +27243.473+126.324186*T-27.6144*T*LN(T);
      3200.00  N !
$ ------------------------------------------------------------------------------
$ Te
$
$ HEXAGONAL_A8 and LIQUID revised in unary 3.0
$
 PAR  G(HEXAGONAL_A8,TE),,              +GHSERTE;                1600 N 95Dav !
 PAR  G(LIQUID,TE),,                    +GLIQTE;                 1600 N 95Dav !
$
 FUNCTION GHSERTE   298.15  -10544.679+183.372894*T-35.6687*T*LN(T)
       +0.01583435*T**2-5.240417E-06*T**3+155015*T**(-1);
       722.66  Y  +9160.595-129.265373*T+13.004*T*LN(T)
       -0.0362361*T**2+5.006367E-06*T**3-1286810*T**(-1);
      1150.00  Y  -12781.349+174.901226*T-32.5596*T*LN(T);
      1600.00  N !
 FUNCTION GLIQTE    298.15  -17554.731+685.877639*T-126.318*T*LN(T)
       +0.2219435*T**2-9.42075E-05*T**3+827930*T**(-1);
       626.49  Y  -3165763.48+46756.357*T-7196.41*T*LN(T)
       +7.09775*T**2-0.00130692833*T**3+2.58051E+08*T**(-1);
       722.66  Y  +180326.959-1500.57909*T+202.743*T*LN(T)
       -0.142016*T**2+1.6129733E-05*T**3-24238450*T**(-1);
      1150.00  Y  +19110.036-26.1929273*T+GHSERTE;
      1600.00  N !
$ ------------------------------------------------------------------------------
$ Binary system
$
$ From A. Schlieper et al. 1999 (included in LB Vol. 3)
$
$ A. Schlieper, Y. Feutelais. S.G. Fries, B. Legendre, R. Blachnik,
$ Calphad, 23, 1-18 (1999).
$
$ Checked against LB and paper. Checked at 6000 K.
$
$ GETE_B1 becomes stable at x(Te) about 1 above 2300 K. This is obvious from
$ the T**3 parameter for the VA:TE compound!
$
 PAR  G(LIQUID,GETE),,                  +GLIQGE+GLIQTE
             -44418.84+21.66427*T;,,                                  N 99Sch !
 PAR  L(LIQUID,GE,GETE;0),,             +21188.99-7.11037*T;,,        N 99Sch !
 PAR  L(LIQUID,GE,GETE;1),,             -7306.32+11.90551*T;,,        N 99Sch !
 PAR  L(LIQUID,GETE,TE;0),,             +18277.32-25.19442*T;,,       N 99Sch !
 PAR  L(LIQUID,GETE,TE;1),,             +16751.63-15.3886*T;,,        N 99Sch !
$
 PAR  G(GETE_LOW,GE:TE),,               -31431.44+274.73627*T
             -53.811326*T*LN(T)-0.004888623*T**2+185252*T**(-1)
             +4.1863E-07*T**3;,,                                      N 99Sch !
 PAR  G(GETE_LOW,VA:TE),,               +11494.14+178.64338*T
             -35.668737*T*LN(T)+0.01583435*T**2+155015*T**(-1)
             -5.24042E-06*T**3;,,                                     N 99Sch !
$
 PAR  G(GETE_B1,GE:TE),,                -25820.45+224.39393*T
             -47.348819*T*LN(T)-0.004888623*T**2+185252*T**(-1)
             +4.1863E-07*T**3;,,                                      N 99Sch !
 PAR  G(GETE_B1,VA:TE),,                +26311.05+155.05084*T
             -35.668737*T*LN(T)+0.01583435*T**2+155015*T**(-1)
             -5.24042E-06*T**3;,,                                     N 99Sch !
$
 PAR  G(GETE_GAMMA,GE:TE),,             +49*GHSERGE+51*GHSERTE
             -651084.78-596.10422*T;,,                                N 99Sch !
$ ------------------------------------------------------------------------------
$
 ASSESSED_SYSTEM
  GE-TE(TDB -* +LIQUID +DIAMOND +GETE_GAM +GETE_B1 +GETE_LOW +HEXAGON_A8
  ;P3 TMM:300/1500 STP:.3/1500) !
$
$
 LIST-OF-REFERENCE
 NUMBER  SOURCE
  Null   'Unknown source'
  Same   'Same or similar interaction as in the corresponding stable phase'
  COST   'COST 507 database'
  91Din  'A.T. Dinsdale, Calphad, 15, 317-425(1991).'
  95Dav  'A.V. Davydov, M.H. Rand, B.B. Argent, Calphad, 19, 375-87(1995),
          SGTE unary database V.3.0, 1996; Te'
  99Sch  'A. Schlieper, Y. Feutelais. S.G. Fries, B. Legendre, R. Blachnik,
          Calphad, 23, 1-18 (1999); Ge-Te '
  99SGUN 'SGTE unary database V.4.1, 1999.'
!
