Repository: orchid-calphad/orchid-project.org

# orchid-project.org

Website and released data of **ORCHID** (Open Repository for CALPHAD Hypotheses, Intelligence, and Discovery),
served by GitHub Pages at https://orchid-project.org. Releases are archived on Zenodo (one DOI per version).

- `index.html`, `catalog/`, `best-practices.html` — static, self-contained pages (generated in the ORCHID tooling).
- `data/` — released data: catalog, redistributable TDB files, convex hulls. Licences: `data/LICENSES.md`, `data/NOTICE.md`.
- `llms.txt`, `data/croissant.json`, `CITATION.cff`, `.zenodo.json` — machine-readable metadata.

Only data with clear redistribution rights are published.

File: data/databases/sgte-binary/GeTi-11Liu.tdb
$
$ Database for Ge-Ti from D. Liu et al. 2011
$
$ D. Liu, H. Yan, X. Yuan, Y. Chung, Y. Du, H. Xu, L. Liu, P. Nash,
$ Thermochim. Acta, 521, 148-54(2011).
$
$ Dataset created 2011.02.19 by Bengt Hallstedt.
$ 2021.01.03: Modified for use with GES6.
$
$ ------------------------------------------------------------------------------
 TEMP-LIM 298.15 6000.00 !
$
$ELEMENT NAME  REF. STATE               ATOMIC MASS H298-H0    S298    !
$
 ELEMENT VA   VACUUM                      0.0          0.0      0.0    ! 
 ELEMENT GE   DIAMOND_A4                 72.59      4636.0     31.09   ! 
 ELEMENT TI   HCP_A3                     47.88      4824.      30.72   ! 
$ ------------------------------------------------------------------------------
$ Phase definitions
$
 PHASE LIQUID:L % 1 1 !
 CONST LIQUID:L : GE TI : !
$
$ Fcc (cF4, Fm-3m) and MeX (cF8, Fm-3m)
$
 PHASE FCC_A1 %A 2 1 1 !
 CONST FCC_A1 : GE TI : VA : !
$
$ Bcc (cI2, Im-3m)
$
 PHASE BCC_A2 %B 2 1 3 !
 CONST BCC_A2 : GE TI% : VA : !
$
$ Hcp (hP2, P6_3/mmc) and Me2X (NiAs-type, hP4, P6_3/mmc, B8_1)
$
 PHASE HCP_A3 %A 2 1 0.5 !
 CONST HCP_A3 : GE TI% : VA : !
$
$ Prototype C (cF8, Fd-3m)
$
 PHASE DIAMOND_A4 % 1 1 !
 CONST DIAMOND_A4 : GE% TI : !
$
$ Prototype Si2Ti (oF24, Fddd)
$
 PHASE GE2TI_C54 % 2 2 1 !
 CONST GE2TI_C54 : GE : TI : !
$
$ Prototype Si5V6 (oI44, Ibam)
$
 PHASE GE5TI6 % 2 5 6 !
 CONST GE5TI6 : GE : TI : !
$
$ Prototype Mn5Si3 (hP16, P6_3/mcm)
$
 PHASE GE3TI5_D88 % 2 3 5 !
 CONST GE3TI5_D88 : GE : TI : !
$ ------------------------------------------------------------------------------
$ Defaults
$
 DEFINE-SYSTEM-DEFAULT ELEMENT 2 !
 DEFAULT-COM DEFINE_SYSTEM_ELEMENT VA !
 TYPE-DEF % SEQ * !
 TYPE-DEF A GES AMEND_PHASE_DESCRIPTION @ MAGNETIC -3 0.28 !
 TYPE-DEF B GES AMEND_PHASE_DESCRIPTION @ MAGNETIC -1 0.4 !
 FUNCTION ZERO      298.15  0;                                         6000 N !
 FUNCTION UN_ASS    298.15  0;                                         6000 N !
 FUNCTION R         298.15  +8.31451;                                  6000 N !
$ ------------------------------------------------------------------------------
$ Element data
$ ------------------------------------------------------------------------------
$ Ge
$
$ BCT_A5 and RHOMBOHEDRAL_A7 added in unary 4.1
$
 PAR  G(DIAMOND_A4,GE),,                +GHSERGE;                3200 N 91Din !
 PAR  G(FCC_A1,GE:VA),,                 +GHSERGE+36000-22.3*T;   3200 N 91Din !
 PAR  G(BCC_A2,GE:VA),,                 +GHSERGE+34100-23.5*T;   3200 N 91Din !
 PAR  G(HCP_A3,GE:VA),,                 +GHSERGE+35000-21.5*T;   3200 N 91Din !
$PAR  G(BCT_A5,GE),,                    +GHSERGE+28800-16.5*T;   3600 N 99SGUN !
$PAR  G(RHOMBOHEDRAL_A7,GE),,           +GHSERGE+29800-16.5*T;   3600 N 99SGUN !
 PAR  G(LIQUID,GE),,                    +GLIQGE;                 3200 N 91Din !
$
 FUNCTION GHSERGE   298.15  -9486.153+165.635573*T-29.5337682*T*LN(T)
       +0.005568297*T**2-1.513694E-06*T**3+163298*T**(-1);
       900.00  Y  -5689.239+102.86087*T-19.8536239*T*LN(T)-0.003672527*T**2;
      1211.40  Y  -9548.204+156.708024*T-27.6144*T*LN(T)-8.59809E+28*T**(-9);
      3200.00  N !
 FUNCTION GLIQGE    298.15  +37141.49-30.687043*T+GHSERGE+8.56632E-21*T**7;
       900.00  Y  +37141.489-30.687044*T+GHSERGE+8.56632E-21*T**7;
      1211.40  Y  +27243.473+126.324186*T-27.6144*T*LN(T);
      3200.00  N !
$ ------------------------------------------------------------------------------
$ Ti
$
$ BCT_A5 added in unary 3.0
$
 PAR  G(HCP_A3,TI:VA),,                 +GHSERTI;                4000 N 91Din !
 PAR  G(BCC_A2,TI:VA),,                 +GBCCTI;                 4000 N 91Din !
 PAR  G(FCC_A1,TI:VA),,                 +GHSERTI+6000-0.1*T;     4000 N 91Din !
$PAR  G(CBCC_A12,TI:VA),,               +GHSERTI+4602.2;         4000 N 91Din !
$PAR  G(CUB_A13,TI:VA),,                +GHSERTI+7531.2;         4000 N 91Din !
 PAR  G(DIAMOND_A4,TI),,                +GHSERTI+25000;          4000 N 91Din !
$PAR  G(BCT_A5,TI),,                    +GHSERTI+4602.2;         3000 N SGCOST !
 PAR  G(LIQUID,TI),,                    +GLIQTI;                 4000 N 91Din !
$
 FUNCTION GHSERTI   298.15  -8059.921+133.615208*T-23.9933*T*LN(T)
       -0.004777975*T**2+1.06716E-07*T**3+72636*T**(-1);
       900.00  Y  -7811.815+132.988068*T-23.9887*T*LN(T)
       -0.0042033*T**2-9.0876E-08*T**3+42680*T**(-1);
      1155.00  Y  +908.837+66.976538*T-14.9466*T*LN(T)
       -0.0081465*T**2+2.02715E-07*T**3-1477660*T**(-1);
      1941.00  Y  -124526.786+638.806871*T-87.2182461*T*LN(T)
       +0.008204849*T**2-3.04747E-07*T**3+36699805*T**(-1);
      4000.00  N !
 FUNCTION GBCCTI    298.15  -1272.064+134.71418*T-25.5768*T*LN(T)
       -6.63845E-04*T**2-2.78803E-07*T**3+7208*T**(-1);
      1155.00  Y  +6667.385+105.366379*T-22.3771*T*LN(T)
       +0.00121707*T**2-8.4534E-07*T**3-2002750*T**(-1);
      1941.00  Y  +26483.26-182.426471*T+19.0900905*T*LN(T)
       -0.02200832*T**2+1.228863E-06*T**3+1400501*T**(-1);
      4000.00  N !
 FUNCTION GLIQTI    298.15  +12194.415-6.980938*T+GHSERTI;
      1300.00  Y  +369519.198-2554.0225*T+342.059267*T*LN(T)
       -0.163409355*T**2+1.2457117E-05*T**3-67034516*T**(-1);
      1941.00  Y  -19887.066+298.7367*T-46.29*T*LN(T);
      4000.00  N !
$ ------------------------------------------------------------------------------
$ Binary system
$
$ D. Liu, H. Yan, X. Yuan, Y. Chung, Y. Du, H. Xu, L. Liu, P. Nash,
$ Thermochim. Acta, 521, 148-54(2011).
$
$ Checked against paper. Checked at 6000 K.
$
 PAR  L(LIQUID,GE,TI;0),,               -211359.22+3.34*T;,,          N 11Liu !
 PAR  L(LIQUID,GE,TI;1),,               +43026.18-11.77*T;,,          N 11Liu !
 PAR  L(LIQUID,GE,TI;2),,               +43030.7;,,                   N 11Liu !
$
 PAR  L(BCC_A2,GE,TI:VA;0),,            -190415.45;,,                 N 11Liu !
 PAR  L(HCP_A3,GE,TI:VA;0),,            -194809.87;,,                 N 11Liu !
 PAR  L(DIAMOND_A4,GE,TI;0),,           -157000;,,                    N 11Liu !
$
 PAR  G(GE2TI_C54,GE:TI),,              +2*GHSERGE+GHSERTI-163400;,,  N 11Liu !
 PAR  G(GE5TI6,GE:TI),,                 -1094342.06+1673.39*T
             -286.83*T*LN(T)-0.0083135645*T**2+1495482.05*T**(-1);,,  N 11Liu !
 PAR  G(GE3TI5_D88,GE:TI),,             -652779.94+1171.06*T
             -212.67*T*LN(T)-0.00716357568*T**2+1193708.66*T**(-1);,, N 11Liu !
$
$ metastable
$
 PAR  L(FCC_A1,GE,TI:VA;0),,            -194809.87;,,                 N Same !
$ ------------------------------------------------------------------------------
$
$
 LIST-OF-REFERENCE
 NUMBER  SOURCE
  Null   'Unknown source'
  Same   'Same or similar interaction as in the corresponding stable phase'
  REFLAV 'Laves phase convention: G(LAVES,X:X)=+3*GHSERXX+15000'
  COST   'COST 507 database'
  SGCOST 'COST 507 database, SGTE unary database V.3.0, 1996; Al, B, Nd, Ti, Zn'
  91Din  'A.T. Dinsdale, Calphad, 15, 317-425(1991).'
  99SGUN 'SGTE unary database V.4.1, 1999.'
  11Liu  'D. Liu, H. Yan, X. Yuan, Y. Chung, Y. Du, H. Xu, L. Liu, P. Nash,
          Thermochim. Acta, 521, 148-54(2011); Ge-Ti'
!

File: data/databases/sgte-binary/GeTi-23Zob.tdb
$
$ Database for Ge-Ti from O. Zobac and A. Kroupa 2023.
$
$ O. Zobac, A. Kroupa, J. Phase Equilib. Diffus., 44, 115-26(2023).
$
$ Dataset created 2024.03.07 by Bengt Hallstedt.
$
$ Remodelled to include new experimental data from Bittner et al. 2013.
$
$ Associate model with Ge0.375Ti0.625 associates for the liquid.
$
$ The Gibbs energy of the associate is given relative to GHSER, not relative
$ to GLIQ as written in the paper.
$
$ Invariant equilibria differ by up to 3 K, probably due to rounding errors.
$
$ ------------------------------------------------------------------------------
 TEMP-LIM 298.15 6000.00 !
$
$ELEMENT NAME  REF. STATE               ATOMIC MASS H298-H0    S298    !
$
 ELEMENT VA   VACUUM                      0.0          0.0      0.0    ! 
 ELEMENT GE   DIAMOND_A4                 72.59      4636.0     31.09   ! 
 ELEMENT TI   HCP_A3                     47.88      4824.      30.72   ! 
$ ------------------------------------------------------------------------------
$ Species
$
 SPECIE  GE3TI5                             GE0.375TI0.625 !
$ ------------------------------------------------------------------------------
$ Phase definitions
$
 PHASE LIQUID:L % 1 1 !
 CONST LIQUID:L : GE GE3TI5 TI : !
$
$ Fcc (cF4, Fm-3m) and MeX (cF8, Fm-3m)
$
 PHASE FCC_A1 %A 2 1 1 !
 CONST FCC_A1 : GE TI : VA : !
$
$ Bcc (cI2, Im-3m)
$
 PHASE BCC_A2 %B 2 1 3 !
 CONST BCC_A2 : GE TI% : VA : !
$
$ Hcp (hP2, P6_3/mmc) and Me2X (NiAs-type, hP4, P6_3/mmc, B8_1)
$
 PHASE HCP_A3 %A 2 1 0.5 !
 CONST HCP_A3 : GE TI% : VA : !
$
$ Prototype C (cF8, Fd-3m)
$
 PHASE DIAMOND_A4 % 1 1 !
 CONST DIAMOND_A4 : GE% TI : !
$
$ Prototype Si2Ti (oF24, Fddd)
$
 PHASE GE2TI_C54 % 2 2 1 !
 CONST GE2TI_C54 : GE : TI : !
$
$ Prototype Si5V6 (oI44, Ibam)
$
 PHASE GE5TI6 % 2 5 6 !
 CONST GE5TI6 : GE : TI : !
$
$ Prototype Ge4Sm5 (oP36, Pnma)
$
 PHASE GE4TI5 % 2 4 5 !
 CONST GE4TI5 : GE : TI : !
$
$ Prototype Mn5Si3 (hP16, P6_3/mcm)
$
 PHASE GE3TI5_D88 % 2 3 5 !
 CONST GE3TI5_D88 : GE : GE TI% : !
$ ------------------------------------------------------------------------------
$ Defaults
$
 DEFINE-SYSTEM-DEFAULT ELEMENT 2 !
 DEFAULT-COM DEFINE_SYSTEM_ELEMENT VA !
 TYPE-DEF % SEQ * !
 TYPE-DEF A GES AMEND_PHASE_DESCRIPTION @ MAGNETIC -3 0.28 !
 TYPE-DEF B GES AMEND_PHASE_DESCRIPTION @ MAGNETIC -1 0.4 !
 FUNCTION ZERO      298.15  0;                                         6000 N !
 FUNCTION UN_ASS    298.15  0;                                         6000 N !
 FUNCTION R         298.15  +8.31451;                                  6000 N !
$ ------------------------------------------------------------------------------
$ Element data
$ ------------------------------------------------------------------------------
$ Ge
$
$ BCT_A5 and RHOMBOHEDRAL_A7 added in unary 4.1
$
 PAR  G(DIAMOND_A4,GE),,                +GHSERGE;                3200 N 91Din !
 PAR  G(FCC_A1,GE:VA),,                 +GHSERGE+36000-22.3*T;   3200 N 91Din !
 PAR  G(BCC_A2,GE:VA),,                 +GHSERGE+34100-23.5*T;   3200 N 91Din !
 PAR  G(HCP_A3,GE:VA),,                 +GHSERGE+35000-21.5*T;   3200 N 91Din !
$PAR  G(BCT_A5,GE),,                    +GHSERGE+28800-16.5*T;   3600 N 99SGUN !
$PAR  G(RHOMBOHEDRAL_A7,GE),,           +GHSERGE+29800-16.5*T;   3600 N 99SGUN !
 PAR  G(LIQUID,GE),,                    +GLIQGE;                 3200 N 91Din !
$
 PAR  G(GE3TI5_D88,GE:GE),,             +8*GHSERGE+80000;,,           N 23Zob !
$
 FUNCTION GHSERGE   298.15  -9486.153+165.635573*T-29.5337682*T*LN(T)
       +0.005568297*T**2-1.513694E-06*T**3+163298*T**(-1);
       900.00  Y  -5689.239+102.86087*T-19.8536239*T*LN(T)-0.003672527*T**2;
      1211.40  Y  -9548.204+156.708024*T-27.6144*T*LN(T)-8.59809E+28*T**(-9);
      3200.00  N !
 FUNCTION GLIQGE    298.15  +37141.49-30.687043*T+GHSERGE+8.56632E-21*T**7;
       900.00  Y  +37141.489-30.687044*T+GHSERGE+8.56632E-21*T**7;
      1211.40  Y  +27243.473+126.324186*T-27.6144*T*LN(T);
      3200.00  N !
$ ------------------------------------------------------------------------------
$ Ti
$
$ BCT_A5 added in unary 3.0
$
 PAR  G(HCP_A3,TI:VA),,                 +GHSERTI;                4000 N 91Din !
 PAR  G(BCC_A2,TI:VA),,                 +GBCCTI;                 4000 N 91Din !
 PAR  G(FCC_A1,TI:VA),,                 +GHSERTI+6000-0.1*T;     4000 N 91Din !
$PAR  G(CBCC_A12,TI:VA),,               +GHSERTI+4602.2;         4000 N 91Din !
$PAR  G(CUB_A13,TI:VA),,                +GHSERTI+7531.2;         4000 N 91Din !
 PAR  G(DIAMOND_A4,TI),,                +GHSERTI+25000;          4000 N 91Din !
$PAR  G(BCT_A5,TI),,                    +GHSERTI+4602.2;         3000 N SGCOST !
 PAR  G(LIQUID,TI),,                    +GLIQTI;                 4000 N 91Din !
$
 FUNCTION GHSERTI   298.15  -8059.921+133.615208*T-23.9933*T*LN(T)
       -0.004777975*T**2+1.06716E-07*T**3+72636*T**(-1);
       900.00  Y  -7811.815+132.988068*T-23.9887*T*LN(T)
       -0.0042033*T**2-9.0876E-08*T**3+42680*T**(-1);
      1155.00  Y  +908.837+66.976538*T-14.9466*T*LN(T)
       -0.0081465*T**2+2.02715E-07*T**3-1477660*T**(-1);
      1941.00  Y  -124526.786+638.806871*T-87.2182461*T*LN(T)
       +0.008204849*T**2-3.04747E-07*T**3+36699805*T**(-1);
      4000.00  N !
 FUNCTION GBCCTI    298.15  -1272.064+134.71418*T-25.5768*T*LN(T)
       -6.63845E-04*T**2-2.78803E-07*T**3+7208*T**(-1);
      1155.00  Y  +6667.385+105.366379*T-22.3771*T*LN(T)
       +0.00121707*T**2-8.4534E-07*T**3-2002750*T**(-1);
      1941.00  Y  +26483.26-182.426471*T+19.0900905*T*LN(T)
       -0.02200832*T**2+1.228863E-06*T**3+1400501*T**(-1);
      4000.00  N !
 FUNCTION GLIQTI    298.15  +12194.415-6.980938*T+GHSERTI;
      1300.00  Y  +369519.198-2554.0225*T+342.059267*T*LN(T)
       -0.163409355*T**2+1.2457117E-05*T**3-67034516*T**(-1);
      1941.00  Y  -19887.066+298.7367*T-46.29*T*LN(T);
      4000.00  N !
$ ------------------------------------------------------------------------------
$ Binary system
$
$ O. Zobac, A. Kroupa, J. Phase Equilib. Diffus., 44, 115-26(2023).
$
$ Checked against paper. Checked at 6000 K.
$
$ Remodelled to include new experimental data from Bittner et al. 2013.
$
$ Associate model with Ge0.375Ti0.625 associates for the liquid.
$
$ The Gibbs energy of the associate is given relative to GHSER, not relative
$ to GLIQ as written in the paper.
$
$ Invariant equilibria differ by up to 3 K, probably due to rounding errors.
$
 PAR  G(LIQUID,GE3TI5),,                +0.375*GHSERGE+0.625*GHSERTI
             -47045.2-0.649*T;,,                                      N 23Zob !
 PAR  L(LIQUID,GE,GE3TI5;0),,           -25628+18.1*T;,,              N 23Zob !
 PAR  L(LIQUID,GE,GE3TI5;1),,           +23012-6.4*T;,,               N 23Zob !
 PAR  L(LIQUID,GE3TI5,TI;0),,           +41102-19*T;,,                N 23Zob !
 PAR  L(LIQUID,GE3TI5,TI;1),,           +758+2.529*T;,,               N 23Zob !
 PAR  L(LIQUID,GE3TI5,TI;2),,           +ZERO;,,                      N 23Zob !
 PAR  L(LIQUID,GE3TI5,TI;3),,           +1941.18-6.4706*T;,,          N 23Zob !
$
 PAR  L(BCC_A2,GE,TI:VA;0),,            -111612.8+8.1*T;,,            N 23Zob !
 PAR  L(BCC_A2,GE,TI:VA;1),,            +65307.81-7.85*T;,,           N 23Zob !
$
 PAR  L(HCP_A3,GE,TI:VA;0),,            -100396-3.715*T;,,            N 23Zob !
 PAR  L(HCP_A3,GE,TI:VA;1),,            +58162;,,                     N 23Zob !
$
 PAR  L(DIAMOND_A4,GE,TI;0),,           -75355;,,                     N 23Zob !
$
 PAR  G(GE2TI_C54,GE:TI),,              +2*GHSERGE+GHSERTI
             -121725+6.186*T;,,                                       N 23Zob !
 PAR  G(GE5TI6,GE:TI),,                 +11*GGE5TI6;,,                N 23Zob !
 PAR  G(GE4TI5,GE:TI),,                 +9*GGE5TI6-11025+3.816*T;,,   N 23Zob !
$
 PAR  G(GE3TI5_D88,GE:TI),,             +8*GGE3TI5;,,                 N 23Zob !
 PAR  L(GE3TI5_D88,GE:GE,TI;0),,        -37344-15.2*T;,,              N 23Zob !
 PAR  L(GE3TI5_D88,GE:GE,TI;1),,        +593264-318.4*T;,,            N 23Zob !
$
$ metastable
$
 PAR  L(FCC_A1,GE,TI:VA;0),,            -100396-3.715*T;,,            N Same !
 PAR  L(FCC_A1,GE,TI:VA;1),,            +58162;,,                     N Same !
$
 FUNCTION GGE5TI6   298.15  -73483+150.396*T-26.1577*T*LN(T)
       -0.0006092*T**2-2.2357E-08*T**3+135555.3328*T**(-1);
      6000.00  N !
 FUNCTION GGE3TI5   298.15  -75001.96+134.208*T-23.53*T*LN(T)
       -0.003399635*T**2+1.97784E-07*T**3+59238.60864*T**(-1);
      6000.00  N !
$ ------------------------------------------------------------------------------
$
$
 LIST-OF-REFERENCE
 NUMBER  SOURCE
  Null   'Unknown source'
  Same   'Same or similar interaction as in the corresponding stable phase'
  REFLAV 'Laves phase convention: G(LAVES,X:X)=+3*GHSERXX+15000'
  COST   'COST 507 database'
  SGCOST 'COST 507 database, SGTE unary database V.3.0, 1996; Al, B, Nd, Ti, Zn'
  91Din  'A.T. Dinsdale, Calphad, 15, 317-425(1991).'
  99SGUN 'SGTE unary database V.4.1, 1999.'
  23Zob  'O. Zobac, A. Kroupa,
          J. Phase Equilib. Diffus., 44, 115-26(2023); Ge-Ti'
!

File: data/databases/sgte-binary/GeTl-89Che-LB.tdb
$
$ Database for Ge-Tl from P.-Y. Chevalier 1989 (included in LB Vol. 3)
$
$ P.-Y. Chevalier, Thermochim. Acta, 155, 227-40 (1989).
$
$ Dataset created 2016.02.12 by Bengt Hallstedt.
$ 2021.01.03: Modified for use with GES6.
$ 2024.08.29: Added upper T-interval for GHSERTL and GBCCTL.
$
$ Ge not included in BCC_A2 and HCP_A3 in the original publication.
$
$ Invariant equilibria differ by about 1 K from those given in LB, because they
$ were calculated without the presence of Ge in BCC_A2 and HCP_A3.
$ This dataset produces identical results to LBall-v7+fun.tdb.
$
$ ------------------------------------------------------------------------------
 TEMP-LIM 298.15 6000.00 !
$
$ELEMENT NAME  REF. STATE               ATOMIC MASS H298-H0    S298    !
$
 ELEMENT VA   VACUUM                      0.0          0.0      0.0    ! 
 ELEMENT GE   DIAMOND_A4                 72.59      4636.0     31.09   ! 
 ELEMENT TL   HCP_A3                    204.383     6831.97    64.2997 ! 
$ ------------------------------------------------------------------------------
$ Phase definitions
$
 PHASE LIQUID:L % 1 1 !
 CONST LIQUID:L : GE TL : !
$
$ Fcc (cF4, Fm-3m) and MeX (cF8, Fm-3m)
$
 PHASE FCC_A1 %A 2 1 1 !
 CONST FCC_A1 : GE TL : VA : !
$
$ Bcc (cI2, Im-3m)
$
 PHASE BCC_A2 %B 2 1 3 !
 CONST BCC_A2 : GE TL : VA : !
$
$ Hcp (hP2, P6_3/mmc) and Me2X (NiAs-type, hP4, P6_3/mmc, B8_1)
$
 PHASE HCP_A3 %A 2 1 0.5 !
 CONST HCP_A3 : GE TL : VA: !
$
$ Prototype C (cF8, Fd-3m)
$
 PHASE DIAMOND_A4 % 1 1 !
 CONST DIAMOND_A4 : GE% TL : !
$ ------------------------------------------------------------------------------
$ Defaults
$
 DEFINE-SYSTEM-DEFAULT ELEMENT 2 !
 DEFAULT-COM DEFINE_SYSTEM_ELEMENT VA !
 TYPE-DEF % SEQ * !
 TYPE-DEF A GES AMEND_PHASE_DESCRIPTION @ MAGNETIC -3 0.28 !
 TYPE-DEF B GES AMEND_PHASE_DESCRIPTION @ MAGNETIC -1 0.4 !
 FUNCTION ZERO      298.15  0;                                         6000 N !
 FUNCTION UN_ASS    298.15  0;                                         6000 N !
 FUNCTION R         298.15  +8.31451;                                  6000 N !
$ ------------------------------------------------------------------------------
$ Element data
$ ------------------------------------------------------------------------------
$ Ge
$
$ BCT_A5 and RHOMBOHEDRAL_A7 added in unary 4.1
$
 PAR  G(DIAMOND_A4,GE),,                +GHSERGE;                3200 N 91Din !
 PAR  G(FCC_A1,GE:VA),,                 +GHSERGE+36000-22.3*T;   3200 N 91Din !
 PAR  G(BCC_A2,GE:VA),,                 +GHSERGE+34100-23.5*T;   3200 N 91Din !
 PAR  G(HCP_A3,GE:VA),,                 +GHSERGE+35000-21.5*T;   3200 N 91Din !
$PAR  G(BCT_A5,GE),,                    +GHSERGE+28800-16.5*T;   3600 N 99SGUN !
$PAR  G(RHOMBOHEDRAL_A7,GE),,           +GHSERGE+29800-16.5*T;   3600 N 99SGUN !
 PAR  G(LIQUID,GE),,                    +GLIQGE;                 3200 N 91Din !
$
 FUNCTION GHSERGE   298.15  -9486.153+165.635573*T-29.5337682*T*LN(T)
       +0.005568297*T**2-1.513694E-06*T**3+163298*T**(-1);
       900.00  Y  -5689.239+102.86087*T-19.8536239*T*LN(T)-0.003672527*T**2;
      1211.40  Y  -9548.204+156.708024*T-27.6144*T*LN(T)-8.59809E+28*T**(-9);
      3200.00  N !
 FUNCTION GLIQGE    298.15  +37141.489-30.687043*T+GHSERGE+8.56632E-21*T**7;
      1211.40  Y  +27243.473+126.324186*T-27.6144*T*LN(T);
      3200.00  N !
$ ------------------------------------------------------------------------------
$ Tl
$
$ Upper T-interval for GHSERTL and GBCCTL added in Version 5.0
$
$ DIAMOND_A4 from 89Che not included in unary
$
 PAR  G(HCP_A3,TL:VA)           200.00  +GHSERTL;                1801 N 91Din !
 PAR  G(BCC_A2,TL:VA)           200.00  +GBCCTL;                 1801 N 91Din !
 PAR  G(FCC_A1,TL:VA)           200.00  +GHSERTL+310;            1801 N 91Din !
 PAR  G(DIAMOND_A4,TL)          200.00  +GHSERTL+4184;           1801 N 89Che !
 PAR  G(LIQUID,TL)              200.00  +GLIQTL;                 1801 N 91Din !
$
 FUNCTION GHSERTL   200.00  -8104.038+107.140405*T-25.2274*T*LN(T)
       -0.0033063*T**2-1.21807E-07*T**3+42058*T**(-1);
       577.00  Y  -15406.859+196.771926*T-38.4130658*T*LN(T)
       +0.005228106*T**2-5.19136E-07*T**3+729665*T**(-1);
      1800.00  Y  -4885.034+106.361006*T-25.8437*T*LN(T)
       -8.3662E-04*T**2+9E-12*T**3-612570*T**(-1);
      1801.00  N !
 FUNCTION GBCCTL    200.00  -9194.493+150.019517*T-33.0508*T*LN(T)
       +0.0172318*T**2-1.0115933E-05*T**3+82153*T**(-1);
       577.00  Y  -41836.403+482.633817*T-79.2926704*T*LN(T)
       +0.026042993*T**2-2.359101E-06*T**3+3507810*T**(-1);
      1800.00  Y  -623.343+101.120182*T-25.8437*T*LN(T)
       -8.3662E-04*T**2+9E-12*T**3-612570*T**(-1);
      1801.00  N !
 FUNCTION GLIQTL    200.00  -946.623+0.755649*T-7.44455*T*LN(T)
       -0.044350292*T**2+1.4248046E-05*T**3-54228*T**(-1);
       577.00  Y  -614.74+98.472609*T-25.8437*T*LN(T)
       -8.3662E-04*T**2+9E-12*T**3-612570*T**(-1);
      1801.00  N !
$ ------------------------------------------------------------------------------
$ Binary system
$
$ From P.-Y. Chevalier 1989 (included in LB Vol. 3)
$
$ P.-Y. Chevalier, Thermochim. Acta, 155, 227-40 (1989).
$
$ Ge not included in BCC_A2 and HCP_A3 in the original publication.
$
$ Checked against LB and paper. Checked at 6000 K.
$
$ Invariant equilibria differ by about 1 K from those given in LB, because they
$ were calculated without the presence of Ge in BCC_A2 and HCP_A3.
$ This dataset produces identical results to LBall-v7+fun.tdb.
$
 PAR  L(LIQUID,GE,TL;0),,               +13852.7-0.37805*T;,,         N 89Che !
 PAR  L(LIQUID,GE,TL;1),,               -1445.8;,,                    N 89Che !
$
 PAR  L(BCC_A2,GE,TL:VA;0),,            +10000;,,                     N 04Sun !
 PAR  L(HCP_A3,GE,TL:VA;0),,            +10000;,,                     N 04Sun !
 PAR  L(DIAMOND_A4,GE,TL;0),,           +75000;,,                     N 89Che !
$
$ Metastable
$
 PAR  L(FCC_A1,GE,TL:VA;0),,            +10000;,,                     N Same !
$ ------------------------------------------------------------------------------
$
 ASSESSED_SYSTEM
  GE-TL(TDB -* +LIQUID +DIAMOND +BCC_A2 +HCP_A3 ;P3 TMM:300/1500 
  STP:.8/700 STP:.1/301	/1) !
$
$
 LIST-OF-REFERENCE
 NUMBER  SOURCE
  Null   'Unknown source'
  Same   'Same or similar interaction as in the corresponding stable phase'
  COST   'COST 507 database'
  89Che  'P.-Y. Chevalier, Thermochim. Acta, 155, 227-40 (1989); Tl, Ge-Tl'
  91Din  'A.T. Dinsdale, Calphad, 15, 317-425(1991).'
  99SGUN 'SGTE unary database V.4.1, 1999.'
  04Sun  'B. Sundman, interaction added for BCC_A2 and HCP_A3, 2004; Ge-Tl'
!

File: data/databases/sgte-binary/GeTm-18Ach.tdb
$
$ Database for Ge-Tm from K. Achgar et al. 2018.
$
$ K. Achgar, S. Kardellass, H. Azza, N. Selhaoui,
$ J. Therm. Anal. Calorim., 131, 2699-2707(2018).
$
$ Dataset created 2022.07.03 by Bengt Hallstedt.
$
$ Invariant equilibria differ by up to 18 K, probably because of insufficient
$ accuracy for fractional compound compositions.
$
$ ------------------------------------------------------------------------------
 TEMP-LIM 298.15 6000.00 !
$
$ELEMENT NAME  REF. STATE               ATOMIC MASS H298-H0    S298    !
$
 ELEMENT VA   VACUUM                      0.0          0.0      0.0    ! 
 ELEMENT GE   DIAMOND_A4                 72.59      4636.0     31.09   ! 
 ELEMENT TM   HCP_A3                    168.9342    7397.312   74.01496! 
$ ------------------------------------------------------------------------------
$ Phase definitions
$
 PHASE LIQUID:L % 1 1 !
 CONST LIQUID:L : GE TM : !
$
$ Fcc (cF4, Fm-3m) and MeX (cF8, Fm-3m)
$
 PHASE FCC_A1 %A 2 1 1 !
 CONST FCC_A1 : GE : VA : !
$
$ Bcc (cI2, Im-3m)
$
 PHASE BCC_A2 %B 2 1 3 !
 CONST BCC_A2 : GE : VA : !
$
$ Hcp (hP2, P6_3/mmc) and Me2X (NiAs-type, hP4, P6_3/mmc, B8_1)
$
 PHASE HCP_A3 % 2 1 0.5 !
 CONST HCP_A3 : GE TM% : VA : !
$
$ Prototype C (cF8, Fd-3m)
$
 PHASE DIAMOND_A4 % 1 1 !
 CONST DIAMOND_A4 : GE : !
$
$ Prototype Si2Zr (oC12, Cmcm)
$
 PHASE GE20TM9_C49 % 2 2 0.9 !
 CONST GE20TM9_C49 : GE : TM : !
$
$ Prototype DyGe2 (oC24, Cmc2_1)
$
 PHASE GE2TM_LT % 2 1.8 1 !
 CONST GE2TM_LT : GE : GE TM% : !
$
$ Prototype Ge1.9Tm (oP20, Pmma, 51)
$
 PHASE GE2TM_HT % 2 1.8 1 !
 CONST GE2TM_HT : GE : GE TM% : !
$
$ Prototype AlB2 (hP3, P6/mmm)
$
 PHASE GE3TM2_C32 % 2 3 2 !
 CONST GE3TM2_C32 : GE : TM : !
$
$ Prototype Er3Ge4 (oC28, Cmcm)
$
 PHASE GE5TM4 % 2 5 4 !
 CONST GE5TM4 : GE : TM : !
$
$ Prototype CrB (oC8, Cmcm)
$
 PHASE GETM_B33 % 2 1 1 !
 CONST GETM_B33 : GE : TM : !
$
$ Prototype Ge10Ho11 (tI84, I4/mmm)
$
 PHASE GE10TM11 % 2 10 11 !
 CONST GE10TM11 : GE : TM : !
$
$ Prototype Ge4Sm5 (oP36, Pnma)
$
 PHASE GE4TM5 % 2 4 5 !
 CONST GE4TM5 : GE : TM : !
$
$ Prototype Mn5Si3 (hP16, P6_3/mcm)
$
 PHASE GE3TM5_D88 % 2 3 5 !
 CONST GE3TM5_D88 : GE : TM : !
$ ------------------------------------------------------------------------------
$ Defaults
$
 DEFINE-SYSTEM-DEFAULT ELEMENT 2 !
 DEFAULT-COM DEFINE_SYSTEM_ELEMENT VA !
 TYPE-DEF % SEQ * !
 TYPE-DEF A GES AMEND_PHASE_DESCRIPTION @ MAGNETIC -3 0.28 !
 TYPE-DEF B GES AMEND_PHASE_DESCRIPTION @ MAGNETIC -1 0.4 !
 FUNCTION ZERO      298.15  0;                                         6000 N !
 FUNCTION UN_ASS    298.15  0;                                         6000 N !
 FUNCTION R         298.15  +8.31451;                                  6000 N !
$ ------------------------------------------------------------------------------
$ Element data
$ ------------------------------------------------------------------------------
$ Ge
$
$ BCT_A5 and RHOMBOHEDRAL_A7 added in unary 4.1
$
 PAR  G(DIAMOND_A4,GE),,                +GHSERGE;                3200 N 91Din !
 PAR  G(FCC_A1,GE:VA),,                 +GHSERGE+36000-22.3*T;   3200 N 91Din !
 PAR  G(BCC_A2,GE:VA),,                 +GHSERGE+34100-23.5*T;   3200 N 91Din !
 PAR  G(HCP_A3,GE:VA),,                 +GHSERGE+35000-21.5*T;   3200 N 91Din !
$PAR  G(BCT_A5,GE),,                    +GHSERGE+28800-16.5*T;   3600 N 99SGUN !
$PAR  G(RHOMBOHEDRAL_A7,GE),,           +GHSERGE+29800-16.5*T;   3600 N 99SGUN !
 PAR  G(LIQUID,GE),,                    +GLIQGE;                 3200 N 91Din !
$
 PAR  G(GE2TM_LT,GE:GE),,               +2.8*GHSERGE+72395.44004;,,   N 18Ach !
 PAR  G(GE2TM_HT,GE:GE),,               +2.8*GHSERGE+72507.85556;,,   N 18Ach !
$
 FUNCTION GHSERGE   298.15  -9486.153+165.635573*T-29.5337682*T*LN(T)
       +0.005568297*T**2-1.513694E-06*T**3+163298*T**(-1);
       900.00  Y  -5689.239+102.86087*T-19.8536239*T*LN(T)-0.003672527*T**2;
      1211.40  Y  -9548.204+156.708024*T-27.6144*T*LN(T)-8.59809E+28*T**(-9);
      3200.00  N !
 FUNCTION GLIQGE    298.15  +37141.489-30.687043*T+GHSERGE+8.56632E-21*T**7;
      1211.40  Y  +27243.473+126.324186*T-27.6144*T*LN(T);
      3200.00  N !
$ ------------------------------------------------------------------------------
$ Tm
$
 PAR  G(HCP_A3,TM:VA),,                 +GHSERTM;                2300 N 91Din !
 PAR  G(LIQUID,TM),,                    +GLIQTM;                 2300 N 91Din !
$
 FUNCTION GHSERTM   298.15  -10016.715+151.037648*T-34.3664974*T*LN(T)
       +0.012110965*T**2-3.831156E-06*T**3+95982*T**(-1);
       700.00  Y  -14701.965+147.957496*T-32.1951269*T*LN(T)
       +4.44753E-04*T**2-3.96694E-07*T**3+1091664*T**(-1);
      1600.00  Y  -8669.227+97.98144*T-25.1816969*T*LN(T)-0.003384563*T**2;
      1818.00  Y  +727125.608-4147.40063*T+534.082763*T*LN(T)
       -0.19093039*T**2+1.1689185E-05*T**3-1.8038222E+08*T**(-1);
      2300.00  N !
 FUNCTION GLIQTM    298.15  +13199.249-6.557671*T+GHSERTM;
       600.00  Y  +22640.028-126.738485*T+6.8744933*T*LN(T)
       -0.025487085*T**2+2.288172E-06*T**3-1585412*T**(-1);
      1818.00  Y  -10090.305+214.184413*T-41.37976*T*LN(T);
      2300.00  N !
$ ------------------------------------------------------------------------------
$ Binary system
$
$ K. Achgar, S. Kardellass, H. Azza, N. Selhaoui,
$ J. Therm. Anal. Calorim., 131, 2699-2707(2018).
$
$ Checked against paper. Checked at 6000 K.
$
$ Invariant equilibria differ by up to 18 K, probably because of insufficient
$ accuracy for fractional compound compositions.
$
 PAR  L(LIQUID,GE,TM;0),,               -275450.516+19.8279*T;,,      N 18Ach !
 PAR  L(LIQUID,GE,TM;1),,               +2031.9279;,,                 N 18Ach !
 PAR  L(LIQUID,GE,TM;2),,               +79130.1539;,,                N 18Ach !
$
 PAR  L(HCP_A3,GE,TM:VA;0),,            +UN_ASS;,,                    N !
$
 PAR  G(GE20TM9_C49,GE:TM),,            +2*GHSERGE+0.9*GHSERTM
             -178256.03478+6.84545*T;,,                               N 18Ach !
$
 PAR  G(GE2TM_LT,GE:TM),,               +1.8*GHSERGE+GHSERTM
             -194880.14084+5.43004*T;,,                               N 18Ach !
 PAR  L(GE2TM_LT,GE:GE,TM;0),,          -44678.04068;,,               N 18Ach !
$
 PAR  G(GE2TM_HT,GE:TM),,               +1.8*GHSERGE+GHSERTM
             -194551.11564+5.14668*T;,,                               N 18Ach !
 PAR  L(GE2TM_HT,GE:GE,TM;0),,          -36656.3512;,,                N 18Ach !
$
 PAR  G(GE3TM2_C32,GE:TM),,             +3*GHSERGE+2*GHSERTM
             -386523.051+13.386*T;,,                                  N 18Ach !
 PAR  G(GE5TM4,GE:TM),,                 +5*GHSERGE+4*GHSERTM
             -754585.4286+36.4446*T;,,                                N 18Ach !
 PAR  G(GETM_B33,GE:TM),,               +GHSERGE+GHSERTM
             -167615.3206+3.0002*T;,,                                 N 18Ach !
 PAR  G(GE10TM11,GE:TM),,               +10*GHSERGE+11*GHSERTM
             -1757863.9869+8.988*T;,,                                 N 18Ach !
 PAR  G(GE4TM5,GE:TM),,                 +4*GHSERGE+5*GHSERTM
             -755522.523+6.5313*T;,,                                  N 18Ach !
 PAR  G(GE3TM5_D88,GE:TM),,             +3*GHSERGE+5*GHSERTM
             -674626.1712+17.1584*T;,,                                N 18Ach !
$ ------------------------------------------------------------------------------
$
$
 LIST-OF-REFERENCE
 NUMBER  SOURCE
  Null   'Unknown source'
  Same   'Same or similar interaction as in the corresponding stable phase'
  91Din  'A.T. Dinsdale, Calphad, 15, 317-425(1991).'
  99SGUN 'SGTE unary database V.4.1, 1999.'
  18Ach  'K. Achgar, S. Kardellass, H. Azza, N. Selhaoui,
          J. Therm. Anal. Calorim., 131, 2699-2707(2018); Ge-Tm'
!

File: data/databases/sgte-binary/GeV-08Wan.tdb
$
$ Database for Ge-V from C.P. Wang et al. 2008
$
$ C.P. Wang, A.Q. Zheng, X.J. Liu, Intermetallics, 16, 544-49(2008).
$
$ Dataset created 2009.09.26 by Bengt Hallstedt.
$ 2021.01.03: Modified for use with GES6.
$
$ There is an inverse miscibility gap with a minimum at 5328 K and x(V)=0.69.
$
$ ------------------------------------------------------------------------------
 TEMP-LIM 298.15 6000.00 !
$
$ELEMENT NAME  REF. STATE               ATOMIC MASS H298-H0    S298    !
$
 ELEMENT VA   VACUUM                      0.0          0.0      0.0    ! 
 ELEMENT GE   DIAMOND_A4                 72.59      4636.0     31.09   ! 
 ELEMENT V    BCC_A2                     50.9415    4507.0     30.89   ! 
$ ------------------------------------------------------------------------------
$ Phase definitions
$
 PHASE LIQUID:L % 1 1 !
 CONST LIQUID:L : GE V : !
$
$ Fcc (cF4, Fm-3m) and MeX (cF8, Fm-3m)
$
 PHASE FCC_A1 %A 2 1 1 !
 CONST FCC_A1 : GE V : VA : !
$
$ Bcc (cI2, Im-3m)
$
 PHASE BCC_A2 %B 2 1 3 !
 CONST BCC_A2 : GE V% : VA : !
$
$ Hcp (hP2, P6_3/mmc) and Me2X (NiAs-type, hP4, P6_3/mmc, B8_1)
$
 PHASE HCP_A3 % 2 1 0.5 !
 CONST HCP_A3 : GE V : VA : !
$
$ Prototype C (cF8, Fd-3m)
$
 PHASE DIAMOND_A4 % 1 1 !
 CONST DIAMOND_A4 : GE : !
$
$ Prototype Ge31V17 (tP192, P-4n2)
$
 PHASE GE31V17 % 2 31 17 !
 CONST GE31V17 : GE : V : !
$
$ Prototype Cr11Ge8 (oP76, Pnma)
$
 PHASE GE8V11 % 2 8 11 !
 CONST GE8V11 : GE : V : !
$
$ Prototype Si3W5 (tI32, I4/mcm)
$ Mn5Si3 type stabilised by impurities
$
 PHASE GE3V5_D8M % 2 3 5 !
 CONST GE3V5_D8M : GE : V : !
$
$ Prototype Cr3Si (cP8, Pm-3n)
$
 PHASE GEV3_A15 % 2 1 3 !
 CONST GEV3_A15 : GE : V : !
$ ------------------------------------------------------------------------------
$ Defaults
$
 DEFINE-SYSTEM-DEFAULT ELEMENT 2 !
 DEFAULT-COM DEFINE_SYSTEM_ELEMENT VA !
 TYPE-DEF % SEQ * !
 TYPE-DEF A GES AMEND_PHASE_DESCRIPTION @ MAGNETIC -3 0.28 !
 TYPE-DEF B GES AMEND_PHASE_DESCRIPTION @ MAGNETIC -1 0.4 !
 FUNCTION ZERO      298.15  0;                                         6000 N !
 FUNCTION UN_ASS    298.15  0;                                         6000 N !
$ ------------------------------------------------------------------------------
$ Element data
$ ------------------------------------------------------------------------------
$ Ge
$
$ BCT_A5 and RHOMBOHEDRAL_A7 added in unary 4.1
$
 PAR  G(DIAMOND_A4,GE),,                +GHSERGE;                3200 N 91Din !
 PAR  G(FCC_A1,GE:VA),,                 +GHSERGE+36000-22.3*T;   3200 N 91Din !
 PAR  G(BCC_A2,GE:VA),,                 +GHSERGE+34100-23.5*T;   3200 N 91Din !
 PAR  G(HCP_A3,GE:VA),,                 +GHSERGE+35000-21.5*T;   3200 N 91Din !
$PAR  G(BCT_A5,GE),,                    +GHSERGE+28800-16.5*T;   3600 N 99SGUN !
$PAR  G(RHOMBOHEDRAL_A7,GE),,           +GHSERGE+29800-16.5*T;   3600 N 99SGUN !
 PAR  G(LIQUID,GE),,                    +GLIQGE;                 3200 N 91Din !
$
 FUNCTION GHSERGE   298.15  -9486.153+165.635573*T-29.5337682*T*LN(T)
       +0.005568297*T**2-1.513694E-06*T**3+163298*T**(-1);
       900.00  Y  -5689.239+102.86087*T-19.8536239*T*LN(T)-0.003672527*T**2;
      1211.40  Y  -9548.204+156.708024*T-27.6144*T*LN(T)-8.59809E+28*T**(-9);
      3200.00  N !
 FUNCTION GLIQGE    298.15  +37141.489-30.687043*T+GHSERGE+8.56632E-21*T**7;
      1211.40  Y  +27243.473+126.324186*T-27.6144*T*LN(T);
      3200.00  N !
$ ------------------------------------------------------------------------------
$ V
$
 PAR  G(BCC_A2,V:VA),,                  +GHSERVV;                4000 N 91Din !
 PAR  G(FCC_A1,V:VA),,                  +GHSERVV+7500+1.7*T;     4000 N 91Din !
 PAR  G(HCP_A3,V:VA),,                  +GHSERVV+4000+2.4*T;     4000 N 91Din !
$PAR  G(CBCC_A12,V:VA),,                +GHSERVV+9000;           4000 N 91Din !
$PAR  G(CUB_A13,V:VA),,                 +GHSERVV+10000;          4000 N 91Din !
 PAR  G(LIQUID,V),,                     +GLIQVV;                 4000 N 91Din !
$
 FUNCTION GHSERVV   298.15  -7930.43+133.346053*T-24.134*T*LN(T)
       -0.003098*T**2+1.2175E-07*T**3+69460*T**(-1);
       790.00  Y  -7967.842+143.291093*T-25.9*T*LN(T)
       +6.25E-05*T**2-6.8E-07*T**3;
      2183.00  Y  -41689.864+321.140783*T-47.43*T*LN(T)+6.44389E+31*T**(-9);
      4000.00  N !
 FUNCTION GLIQVV    298.15  +20764.117-9.455552*T+GHSERVV-5.19136E-22*T**7;
      2183.00  Y  -19617.51+311.055983*T-47.43*T*LN(T);
      4000.00  N !
$ ------------------------------------------------------------------------------
$ Binary system
$
$ C.P. Wang, A.Q. Zheng, X.J. Liu, Intermetallics, 16, 544-49(2008).
$
$ Checked against paper. Checked at 6000 K.
$
$ There is an inverse miscibility gap with a minimum at 5328 K and x(V)=0.69.
$
 PAR  L(LIQUID,GE,V;0),,                -125377+19.223*T;,,           N 08Wan !
 PAR  L(LIQUID,GE,V;1),,                +101606-35.95*T;,,            N 08Wan !
 PAR  L(LIQUID,GE,V;2),,                +51100-15.645*T;,,            N 08Wan !
 PAR  L(LIQUID,GE,V;3),,                -65500+18.52*T;,,             N 08Wan !
$
 PAR  L(BCC_A2,GE,V:VA;0),,             -92064+18.982*T;,,            N 08Wan !
 PAR  L(BCC_A2,GE,V:VA;1),,             +62000-18*T;,,                N 08Wan !
$
 PAR  G(GE31V17,GE:V),,                 +31*GHSERGE+17*GHSERVV
             -1555536+189.408*T;,,                                    N 08Wan !
 PAR  G(GE8V11,GE:V),,                  +8*GHSERGE+11*GHSERVV
             -883709+33.345*T;,,                                      N 08Wan !
 PAR  G(GE3V5_D8M,GE:V),,               +3*GHSERGE+5*GHSERVV
             -367616+189.6*T-23.92*T*LN(T);,,                         N 08Wan !
 PAR  G(GEV3_A15,GE:V),,                +GHSERGE+3*GHSERVV
             -142364+48.56*T-5.972*T*LN(T);,,                         N 08Wan !
$
$ metastable
$
 PAR  L(FCC_A1,GE,V:VA;0),,             -92064+18.982*T;,,            N Same !
 PAR  L(FCC_A1,GE,V:VA;1),,             +62000-18*T;,,                N Same !
 PAR  L(HCP_A3,GE,V:VA;0),,             -92064+18.982*T;,,            N Same !
 PAR  L(HCP_A3,GE,V:VA;1),,             +62000-18*T;,,                N Same !
$ ------------------------------------------------------------------------------
$
$
 LIST-OF-REFERENCE
 NUMBER  SOURCE
  Null   'Unknown source'
  Same   'Same or similar interaction as in the corresponding stable phase'
  REFLAV 'Laves phase convention: G(LAVES,X:X)=+3*GHSERXX+15000'
  91Din  'A.T. Dinsdale, Calphad, 15, 317-425(1991).'
  99SGUN 'SGTE unary database V.4.1, 1999.'
  08Wan  'C.P. Wang, A.Q. Zheng, X.J. Liu,
          Intermetallics, 16, 544-49(2008); Ge-V'
!
