Repository: orchid-calphad/orchid-project.org

# orchid-project.org

Website and released data of **ORCHID** (Open Repository for CALPHAD Hypotheses, Intelligence, and Discovery),
served by GitHub Pages at https://orchid-project.org. Releases are archived on Zenodo (one DOI per version).

- `index.html`, `catalog/`, `best-practices.html` — static, self-contained pages (generated in the ORCHID tooling).
- `data/` — released data: catalog, redistributable TDB files, convex hulls. Licences: `data/LICENSES.md`, `data/NOTICE.md`.
- `llms.txt`, `data/croissant.json`, `CITATION.cff`, `.zenodo.json` — machine-readable metadata.

Only data with clear redistribution rights are published.

File: data/databases/sgte-binary/GeV-11Yua.tdb
$
$ Database for Ge-V from X. Yuan et al. 2011.
$
$ X. Yuan, W. Sun, Y. Chung, H. Xu, S. Liu, Y. Du, P. Nash, D. Zeng,
$ Thermochim. Acta, 513, 100-105(2011).
$
$ Dataset created 2022.07.03 by Bengt Hallstedt.
$
$ There is an inverse miscibility gap with a minimum at 5328 K and x(V)=0.69.
$
$ ------------------------------------------------------------------------------
 TEMP-LIM 298.15 6000.00 !
$
$ELEMENT NAME  REF. STATE               ATOMIC MASS H298-H0    S298    !
$
 ELEMENT VA   VACUUM                      0.0          0.0      0.0    ! 
 ELEMENT GE   DIAMOND_A4                 72.59      4636.0     31.09   ! 
 ELEMENT V    BCC_A2                     50.9415    4507.0     30.89   ! 
$ ------------------------------------------------------------------------------
$ Phase definitions
$
 PHASE LIQUID:L % 1 1 !
 CONST LIQUID:L : GE V : !
$
$ Fcc (cF4, Fm-3m) and MeX (cF8, Fm-3m)
$
 PHASE FCC_A1 %A 2 1 1 !
 CONST FCC_A1 : GE V : VA : !
$
$ Bcc (cI2, Im-3m)
$
 PHASE BCC_A2 %B 2 1 3 !
 CONST BCC_A2 : GE V% : VA : !
$
$ Hcp (hP2, P6_3/mmc) and Me2X (NiAs-type, hP4, P6_3/mmc, B8_1)
$
 PHASE HCP_A3 % 2 1 0.5 !
 CONST HCP_A3 : GE V : VA : !
$
$ Prototype C (cF8, Fd-3m)
$
 PHASE DIAMOND_A4 % 1 1 !
 CONST DIAMOND_A4 : GE : !
$
$ Prototype Ge31V17 (tP192, P-4n2)
$
 PHASE GE31V17 % 2 31 17 !
 CONST GE31V17 : GE : V : !
$
$ Prototype Cr11Ge8 (oP76, Pnma)
$
 PHASE GE8V11 % 2 8 11 !
 CONST GE8V11 : GE : V : !
$
$ Prototype Si3W5 (tI32, I4/mcm)
$ Mn5Si3 type stabilised by impurities
$
 PHASE GE3V5_D8M % 2 3 5 !
 CONST GE3V5_D8M : GE : V : !
$
$ Prototype Cr3Si (cP8, Pm-3n)
$
 PHASE GEV3_A15 % 2 1 3 !
 CONST GEV3_A15 : GE : V : !
$ ------------------------------------------------------------------------------
$ Defaults
$
 DEFINE-SYSTEM-DEFAULT ELEMENT 2 !
 DEFAULT-COM DEFINE_SYSTEM_ELEMENT VA !
 TYPE-DEF % SEQ * !
 TYPE-DEF A GES AMEND_PHASE_DESCRIPTION @ MAGNETIC -3 0.28 !
 TYPE-DEF B GES AMEND_PHASE_DESCRIPTION @ MAGNETIC -1 0.4 !
 FUNCTION ZERO      298.15  0;                                         6000 N !
 FUNCTION UN_ASS    298.15  0;                                         6000 N !
$ ------------------------------------------------------------------------------
$ Element data
$ ------------------------------------------------------------------------------
$ Ge
$
$ BCT_A5 and RHOMBOHEDRAL_A7 added in unary 4.1
$
 PAR  G(DIAMOND_A4,GE),,                +GHSERGE;                3200 N 91Din !
 PAR  G(FCC_A1,GE:VA),,                 +GHSERGE+36000-22.3*T;   3200 N 91Din !
 PAR  G(BCC_A2,GE:VA),,                 +GHSERGE+34100-23.5*T;   3200 N 91Din !
 PAR  G(HCP_A3,GE:VA),,                 +GHSERGE+35000-21.5*T;   3200 N 91Din !
$PAR  G(BCT_A5,GE),,                    +GHSERGE+28800-16.5*T;   3600 N 99SGUN !
$PAR  G(RHOMBOHEDRAL_A7,GE),,           +GHSERGE+29800-16.5*T;   3600 N 99SGUN !
 PAR  G(LIQUID,GE),,                    +GLIQGE;                 3200 N 91Din !
$
 FUNCTION GHSERGE   298.15  -9486.153+165.635573*T-29.5337682*T*LN(T)
       +0.005568297*T**2-1.513694E-06*T**3+163298*T**(-1);
       900.00  Y  -5689.239+102.86087*T-19.8536239*T*LN(T)-0.003672527*T**2;
      1211.40  Y  -9548.204+156.708024*T-27.6144*T*LN(T)-8.59809E+28*T**(-9);
      3200.00  N !
 FUNCTION GLIQGE    298.15  +37141.489-30.687043*T+GHSERGE+8.56632E-21*T**7;
      1211.40  Y  +27243.473+126.324186*T-27.6144*T*LN(T);
      3200.00  N !
$ ------------------------------------------------------------------------------
$ V
$
 PAR  G(BCC_A2,V:VA),,                  +GHSERVV;                4000 N 91Din !
 PAR  G(FCC_A1,V:VA),,                  +GHSERVV+7500+1.7*T;     4000 N 91Din !
 PAR  G(HCP_A3,V:VA),,                  +GHSERVV+4000+2.4*T;     4000 N 91Din !
$PAR  G(CBCC_A12,V:VA),,                +GHSERVV+9000;           4000 N 91Din !
$PAR  G(CUB_A13,V:VA),,                 +GHSERVV+10000;          4000 N 91Din !
 PAR  G(LIQUID,V),,                     +GLIQVV;                 4000 N 91Din !
$
 FUNCTION GHSERVV   298.15  -7930.43+133.346053*T-24.134*T*LN(T)
       -0.003098*T**2+1.2175E-07*T**3+69460*T**(-1);
       790.00  Y  -7967.842+143.291093*T-25.9*T*LN(T)
       +6.25E-05*T**2-6.8E-07*T**3;
      2183.00  Y  -41689.864+321.140783*T-47.43*T*LN(T)+6.44389E+31*T**(-9);
      4000.00  N !
 FUNCTION GLIQVV    298.15  +20764.117-9.455552*T+GHSERVV-5.19136E-22*T**7;
      2183.00  Y  -19617.51+311.055983*T-47.43*T*LN(T);
      4000.00  N !
$ ------------------------------------------------------------------------------
$ Binary system
$
$ X. Yuan, W. Sun, Y. Chung, H. Xu, S. Liu, Y. Du, P. Nash, D. Zeng,
$ Thermochim. Acta, 513, 100-105(2011).
$
$ Checked against paper. Checked at 6000 K.
$
$ There is an inverse miscibility gap with a minimum at 5328 K and x(V)=0.69.
$
 PAR  L(LIQUID,GE,V;0),,                -56039-31.15*T;,,             N 11Yua !
 PAR  L(LIQUID,GE,V;1),,                +21783;,,                     N 11Yua !
 PAR  L(LIQUID,GE,V;2),,                -18941+27.412*T;,,            N 11Yua !
$
 PAR  L(BCC_A2,GE,V:VA;0),,             -102964;,,                    N 11Yua !
$
 PAR  G(GE31V17,GE:V),,                 +31*GHSERGE+17*GHSERVV
             -1680432+166.416*T;,,                                    N 11Yua !
 PAR  G(GE8V11,GE:V),,                  +8*GHSERGE+11*GHSERVV
             -876679-53.162*T;,,                                      N 11Yua !
 PAR  G(GE3V5_D8M,GE:V),,               +3*GHSERGE+5*GHSERVV
             -348672-78.104*T+5.4888*T*LN(T);,,                       N 11Yua !
 PAR  G(GEV3_A15,GE:V),,                +GHSERGE+3*GHSERVV
             -141720-71.088*T+7.8696*T*LN(T);,,                       N 11Yua !
$
$ metastable
$
 PAR  L(FCC_A1,GE,V:VA;0),,             -102964;,,                    N Same !
 PAR  L(HCP_A3,GE,V:VA;0),,             -102964;,,                    N Same !
$ ------------------------------------------------------------------------------
$
$
 LIST-OF-REFERENCE
 NUMBER  SOURCE
  Null   'Unknown source'
  Same   'Same or similar interaction as in the corresponding stable phase'
  REFLAV 'Laves phase convention: G(LAVES,X:X)=+3*GHSERXX+15000'
  91Din  'A.T. Dinsdale, Calphad, 15, 317-425(1991).'
  99SGUN 'SGTE unary database V.4.1, 1999.'
  11Yua  'X. Yuan, W. Sun, Y. Chung, H. Xu, S. Liu, Y. Du, P. Nash, D. Zeng,
          Thermochim. Acta, 513, 100-105(2011); Ge-V'
!

File: data/databases/sgte-binary/GeY-13Idb.tdb
$
$ Database for Ge-Y from M. Idbenali and C. Servant 2013.
$
$ M. Idbenali, C. Servant, J. Therm. Anal. Calorim., 111, 911-16(2013).
$
$ Dataset created 2022.07.03 by Bengt Hallstedt.
$
$ Most invariants are within 1 K, but the stability range of Ge2Y too small.
$
$ There is a huge inverse stability range of bcc above 3450 K, covering an
$ inverse liquid miscibility gap.
$
$ ------------------------------------------------------------------------------
 TEMP-LIM 298.15 6000.00 !
$
$ELEMENT NAME  REF. STATE               ATOMIC MASS H298-H0    S298    !
$
 ELEMENT VA   VACUUM                      0.0          0.0      0.0    ! 
 ELEMENT GE   DIAMOND_A4                 72.59      4636.0     31.09   ! 
 ELEMENT Y    HCP_A3                     88.9059    5983.457   44.7875 ! 
$ ------------------------------------------------------------------------------
$ Phase definitions
$
 PHASE LIQUID:L % 1 1 !
 CONST LIQUID:L : GE Y : !
$
$ Fcc (cF4, Fm-3m) and MeX (cF8, Fm-3m)
$
 PHASE FCC_A1 %A 2 1 1 !
 CONST FCC_A1 : GE Y : VA : !
$
$ Bcc (cI2, Im-3m)
$
 PHASE BCC_A2 %B 2 1 3 !
 CONST BCC_A2 : GE Y% : VA : !
$
$ Hcp (hP2, P6_3/mmc) and Me2X (NiAs-type, hP4, P6_3/mmc, B8_1)
$
 PHASE HCP_A3 % 2 1 0.5 !
 CONST HCP_A3 : GE Y% : VA : !
$
$ Prototype C (cF8, Fd-3m)
$
 PHASE DIAMOND_A4 % 1 1 !
 CONST DIAMOND_A4 : GE : !
$
$ Prototype DyGe3 (oC16, Cmcm)
$
 PHASE GE7Y2 % 2 7 2 !
 CONST GE7Y2 : GE : Y : !
$
$ Prototype Ge2Tb (oC24, Cmmm)
$
 PHASE GE2Y % 2 2 1 !
 CONST GE2Y : GE : Y : !
$
$ Prototype Si2Th (tI12, I4_1/amd)
$
 PHASE GE5Y3_CC % 2 5 3 !
 CONST GE5Y3_CC : GE : Y : !
$
$ Prototype AlB2 (hP3, P6/mmm)
$
 PHASE GE3Y2_C32 % 2 3 2 !
 CONST GE3Y2_C32 : GE : Y : !
$
$ Pearson oP*, Pccm
$
 PHASE GE3Y2_HT % 2 3 2 !
 CONST GE3Y2_HT : GE : Y : !
$
$ Prototype CrB (oC8, Cmcm)
$
 PHASE GEY_B33 % 2 1 1 !
 CONST GEY_B33 : GE : Y : !
$
$ Prototype Ge10Ho11 (tI84, I4/mmm)
$
 PHASE GE10Y11 % 2 10 11 !
 CONST GE10Y11 : GE : Y : !
$
$ Prototype Ge4Sm5 (oP36, Pnma)
$
 PHASE GE4Y5 % 2 4 5 !
 CONST GE4Y5 : GE : Y : !
$
$ Prototype Mn5Si3 (hP16, P6_3/mcm)
$
 PHASE GE3Y5_D88 % 2 3 5 !
 CONST GE3Y5_D88 : GE : Y : !
$ ------------------------------------------------------------------------------
$ Defaults
$
 DEFINE-SYSTEM-DEFAULT ELEMENT 2 !
 DEFAULT-COM DEFINE_SYSTEM_ELEMENT VA !
 TYPE-DEF % SEQ * !
 TYPE-DEF A GES AMEND_PHASE_DESCRIPTION @ MAGNETIC -3 0.28 !
 TYPE-DEF B GES AMEND_PHASE_DESCRIPTION @ MAGNETIC -1 0.4 !
 FUNCTION ZERO      298.15  0;                                         6000 N !
 FUNCTION UN_ASS    298.15  0;                                         6000 N !
 FUNCTION R         298.15  +8.31451;                                  6000 N !
$ ------------------------------------------------------------------------------
$ Element data
$ ------------------------------------------------------------------------------
$ Ge
$
$ BCT_A5 and RHOMBOHEDRAL_A7 added in unary 4.1
$
 PAR  G(DIAMOND_A4,GE),,                +GHSERGE;                3200 N 91Din !
 PAR  G(FCC_A1,GE:VA),,                 +GHSERGE+36000-22.3*T;   3200 N 91Din !
 PAR  G(BCC_A2,GE:VA),,                 +GHSERGE+34100-23.5*T;   3200 N 91Din !
 PAR  G(HCP_A3,GE:VA),,                 +GHSERGE+35000-21.5*T;   3200 N 91Din !
$PAR  G(BCT_A5,GE),,                    +GHSERGE+28800-16.5*T;   3600 N 99SGUN !
$PAR  G(RHOMBOHEDRAL_A7,GE),,           +GHSERGE+29800-16.5*T;   3600 N 99SGUN !
 PAR  G(LIQUID,GE),,                    +GLIQGE;                 3200 N 91Din !
$
 FUNCTION GHSERGE   298.15  -9486.153+165.635573*T-29.5337682*T*LN(T)
       +0.005568297*T**2-1.513694E-06*T**3+163298*T**(-1);
       900.00  Y  -5689.239+102.86087*T-19.8536239*T*LN(T)-0.003672527*T**2;
      1211.40  Y  -9548.204+156.708024*T-27.6144*T*LN(T)-8.59809E+28*T**(-9);
      3200.00  N !
 FUNCTION GLIQGE    298.15  +37141.489-30.687043*T+GHSERGE+8.56632E-21*T**7;
      1211.40  Y  +27243.473+126.324186*T-27.6144*T*LN(T);
      3200.00  N !
$ ------------------------------------------------------------------------------
$ Y
$
$ HCP_A3, BCC_A2 and LIQUID revised in unary 3.0
$ FCC_A1 added in unary 4.1
$
 PAR  G(HCP_A3,Y:VA)            100.00  +GHSERYY;                3700 N 95She3 !
 PAR  G(BCC_A2,Y:VA)            100.00  +GBCCYY;                 3700 N 95She3 !
 PAR  G(FCC_A1,Y:VA)            100.00  +GHSERYY+6000;           3700 N Frie2 !
 PAR  G(LIQUID,Y)               100.00  +GLIQYY;                 3700 N 95She3 !
$
 FUNCTION GHSERYY   100.00  -8011.09379+128.572856*T-25.6656992*T*LN(T)
       -0.00175716414*T**2-4.17561786E-07*T**3+26911.509*T**(-1);
      1000.00  Y  -7179.74574+114.497104*T-23.4941827*T*LN(T)
       -0.0038211802*T**2-8.2534534E-08*T**3;
      1795.15  Y  -67480.7761+382.124727*T-56.9527111*T*LN(T)
       +0.00231774379*T**2-7.22513088E-08*T**3+18077162.6*T**(-1);
      3700.00  N !
 FUNCTION GBCCYY    100.00  -833.658863+123.667346*T-25.5832578*T*LN(T)
       -0.00237175965*T**2+9.10372497E-09*T**3+27340.0687*T**(-1);
      1000.00  Y  -1297.79829+134.528352*T-27.3038477*T*LN(T)
       -5.41757644E-04*T**2-3.05012175E-07*T**3;
      1795.15  Y  +15389.4975+0.981325399*T-8.88296647*T*LN(T)
       -0.00904576576*T**2+4.02944768E-07*T**3-2542575.96*T**(-1);
      3700.00  N !
 FUNCTION GLIQYY    100.00  +2098.50738+119.41873*T-24.6467508*T*LN(T)
       -0.00347023463*T**2-8.12981167E-07*T**3+23713.7332*T**(-1);
      1000.00  Y  +7386.44846+19.4520171*T-9.0681627*T*LN(T)
       -0.0189533369*T**2+1.7595327E-06*T**3;
      1795.15  Y  -12976.5957+257.400783*T-43.0952*T*LN(T);
      3700.00  N !
$ ------------------------------------------------------------------------------
$ Binary system
$
$ M. Idbenali, C. Servant, J. Therm. Anal. Calorim., 111, 911-16(2013).
$
$ Checked against paper. Checked at 6000 K.
$
$ Most invariants are within 1 K, but the stability range of Ge2Y too small.
$
$ There is a huge inverse stability range of bcc above 3450 K, covering an
$ inverse liquid miscibility gap.
$
 PAR  L(LIQUID,GE,Y;0),,                -325857.633+72.4738522*T;,,   N 13Idb !
 PAR  L(LIQUID,GE,Y;1),,                +16510.5176-4.65893352*T;,,   N 13Idb !
 PAR  L(LIQUID,GE,Y;2),,                +43797.7362-0.090413928*T;,,  N 13Idb !
$
 PAR  L(BCC_A2,GE,Y:VA;0),,             -141713.309;,,                N 13Idb !
 PAR  L(HCP_A3,GE,Y:VA;0),,             -19680.9005;,,                N 13Idb !
$
 PAR  G(GE7Y2,GE:Y),,                   +7*GHSERGE+2*GHSERYY
             -381141+5.76*T;,,                                        N 13Idb !
 PAR  G(GE2Y,GE:Y),,                    +2*GHSERGE+GHSERYY
             -208731+20.49*T;,,                                       N 13Idb !
 PAR  G(GE5Y3_CC,GE:Y),,                +5*GHSERGE+3*GHSERYY
             -638670.6424+73.6*T;,,                                   N 13Idb !
 PAR  G(GE3Y2_C32,GE:Y),,               +3*GHSERGE+2*GHSERYY
             -423927.1025+48.395*T;,,                                 N 13Idb !
 PAR  G(GE3Y2_HT,GE:Y),,                +3*GHSERGE+2*GHSERYY
             -415124.5+43.2394472*T;,,                                N 13Idb !
 PAR  G(GEY_B33,GE:Y),,                 +GHSERGE+GHSERYY
             -203059.234+29.0239238*T;,,                              N 13Idb !
 PAR  G(GE10Y11,GE:Y),,                 +10*GHSERGE+11*GHSERYY
             -2201122.623+331.0240689*T;,,                            N 13Idb !
 PAR  G(GE4Y5,GE:Y),,                   +4*GHSERGE+5*GHSERYY
             -985918.59+163.056312*T;,,                               N 13Idb !
 PAR  G(GE3Y5_D88,GE:Y),,               +3*GHSERGE+5*GHSERYY
             -859272+152.1332*T;,,                                    N 13Idb !
$
$ Metastable
$
 PAR  L(FCC_A1,GE,Y:VA;0),,             -19680.9005;,,                N Same !
$ ------------------------------------------------------------------------------
$
$
 LIST-OF-REFERENCE
 NUMBER  SOURCE
  Null   'Unknown source'
  Same   'Same or similar interaction as in the corresponding stable phase'
  Frie2  'Suzana Fries and Leo Lukas, unpublished,
          SGTE unary database V.4.1, 1999; Y'
  91Din  'A.T. Dinsdale, Calphad, 15, 317-425(1991).'
  95She3 'H. Shen, W. Zhang, G. Liu, R. Wang, Z. Du, Report F-95-03,
          University of Science and Technology, Beijing, May 1995,
          SGTE unary database V.3.0, 1996; Y'
  99SGUN 'SGTE unary database V.4.1, 1999.'
  13Idb  'M. Idbenali, C. Servant,
          J. Therm. Anal. Calorim., 111, 911-16(2013); Ge-Y'
!

File: data/databases/sgte-binary/GeYb-18Ach.tdb
$
$ Database for Ge-Yb from K. Achgar et al. 2018.
$
$ K. Achgar, S. Kardellass, N. Selhaoui,
$ J. Therm. Anal. Calorim., 131, 443-53(2018).
$
$ Dataset created 2018.08.05 by Bengt Hallstedt.
$ 2021.01.03: Modified for use with GES6.
$
$ The paper also includes a version using the Kaptay equation.
$
$ Invariant equilibria differ by up to 10 K, probably because of insufficient
$ accuracy for fractional compound compositions.
$
$ There is an inverse miscibility gap with a minimum at 5555 K and x(Yb)=0.85.
$
$ ------------------------------------------------------------------------------
 TEMP-LIM 298.15 6000.00 !
$
$ELEMENT NAME  REF. STATE               ATOMIC MASS H298-H0    S298    !
$
 ELEMENT VA   VACUUM                      0.0          0.0      0.0    ! 
 ELEMENT GE   DIAMOND_A4                 72.59      4636.0     31.09   ! 
 ELEMENT YB   FCC_A1                    173.04      6711.136   59.8312 ! 
$ ------------------------------------------------------------------------------
$ Phase definitions
$
 PHASE LIQUID:L % 1 1 !
 CONST LIQUID:L : GE YB : !
$
$ Fcc (cF4, Fm-3m) and MeX (cF8, Fm-3m)
$
 PHASE FCC_A1 %A 2 1 1 !
 CONST FCC_A1 : GE YB% : VA : !
$
$ Bcc (cI2, Im-3m)
$
 PHASE BCC_A2 %B 2 1 3 !
 CONST BCC_A2 : GE YB% : VA : !
$
$ Hcp (hP2, P6_3/mmc) and Me2X (NiAs-type, hP4, P6_3/mmc, B8_1)
$
 PHASE HCP_A3 % 2 1 0.5 !
 CONST HCP_A3 : GE YB : VA : !
$
$ Prototype C (cF8, Fd-3m)
$
 PHASE DIAMOND_A4 % 1 1 !
 CONST DIAMOND_A4 : GE : !
$
$ Prototype Ge8Yb3 (aP22, P-1)
$
 PHASE GE8YB3 % 2 8 3 !
 CONST GE8YB3 : GE : YB : !
$
$ Prototype Pd5Th3 (hP8, P-62m)
$
 PHASE GE5YB3 % 2 5 3 !
 CONST GE5YB3 : GE : YB : !
$
$ Prototype Ge10Ho11 (tI84, I4/mmm)
$
 PHASE GE10YB11 % 2 10 11 !
 CONST GE10YB11 : GE : YB : !
$
$ Prototype Ge4Sm5 (oP36, Pnma)
$
 PHASE GE4YB5 % 2 4 5 !
 CONST GE4YB5 : GE : YB : !
$
$ Prototype Mn5Si3 (hP16, P6_3/mcm)
$
 PHASE GE3YB5_D88 % 2 3 5 !
 CONST GE3YB5_D88 : GE : YB : !
$
$ Prototype Co2Si (oP12, Pnma)
$
 PHASE GEYB2_C37 % 2 1 2 !
 CONST GEYB2_C37 : GE : YB : !
$ ------------------------------------------------------------------------------
$ Defaults
$
 DEFINE-SYSTEM-DEFAULT ELEMENT 2 !
 DEFAULT-COM DEFINE_SYSTEM_ELEMENT VA !
 TYPE-DEF % SEQ * !
 TYPE-DEF A GES AMEND_PHASE_DESCRIPTION @ MAGNETIC -3 0.28 !
 TYPE-DEF B GES AMEND_PHASE_DESCRIPTION @ MAGNETIC -1 0.4 !
 FUNCTION ZERO      298.15  0;                                         6000 N !
 FUNCTION UN_ASS    298.15  0;                                         6000 N !
 FUNCTION R         298.15  +8.31451;                                  6000 N !
$ ------------------------------------------------------------------------------
$ Element data
$ ------------------------------------------------------------------------------
$ Ge
$
$ BCT_A5 and RHOMBOHEDRAL_A7 added in unary 4.1
$
 PAR  G(DIAMOND_A4,GE),,                +GHSERGE;                3200 N 91Din !
 PAR  G(FCC_A1,GE:VA),,                 +GHSERGE+36000-22.3*T;   3200 N 91Din !
 PAR  G(BCC_A2,GE:VA),,                 +GHSERGE+34100-23.5*T;   3200 N 91Din !
 PAR  G(HCP_A3,GE:VA),,                 +GHSERGE+35000-21.5*T;   3200 N 91Din !
$PAR  G(BCT_A5,GE),,                    +GHSERGE+28800-16.5*T;   3600 N 99SGUN !
$PAR  G(RHOMBOHEDRAL_A7,GE),,           +GHSERGE+29800-16.5*T;   3600 N 99SGUN !
 PAR  G(LIQUID,GE),,                    +GLIQGE;                 3200 N 91Din !
$
 FUNCTION GHSERGE   298.15  -9486.153+165.635573*T-29.5337682*T*LN(T)
       +0.005568297*T**2-1.513694E-06*T**3+163298*T**(-1);
       900.00  Y  -5689.239+102.86087*T-19.8536239*T*LN(T)-0.003672527*T**2;
      1211.40  Y  -9548.204+156.708024*T-27.6144*T*LN(T)-8.59809E+28*T**(-9);
      3200.00  N !
 FUNCTION GLIQGE    298.15  +37141.489-30.687043*T+GHSERGE+8.56632E-21*T**7;
      1211.40  Y  +27243.473+126.324186*T-27.6144*T*LN(T);
      3200.00  N !
$ ------------------------------------------------------------------------------
$ Yb
$
$ HCP_A3 added in unary 5.0
$
 PAR  G(FCC_A1,YB:VA),,                 +GHSERYB;                2000 N 91Din !
 PAR  G(BCC_A2,YB:VA),,                 +GBCCYB;                 2000 N 91Din !
 PAR  G(HCP_A3,YB:VA),,                 +GHSERYB+5000;           2000 N 06Guo !
 PAR  G(LIQUID,YB),,                    +GLIQYB;                 2000 N 91Din !
$
 FUNCTION GHSERYB   298.15  -9370.941+189.327664*T-40.0791*T*LN(T)
       +0.04227115*T**2-2.2242E-05*T**3;
       553.00  Y  -8192.154+121.065655*T-26.7591*T*LN(T)-0.00256065*T**2;
      1033.00  Y  +16034.89-89.478241*T+2.7623966*T*LN(T)
       -0.017961331*T**2+1.421719E-06*T**3-3631462*T**(-1);
      2000.00  N !
 FUNCTION GBCCYB    298.15  -965.99-21.293677*T-3.8534432*T*LN(T)
       -0.030009694*T**2+4.743871E-06*T**3-334650*T**(-1);
      1033.00  Y  -13368.113+188.313864*T-36.1079*T*LN(T);
      1097.00  Y  -3911.847+113.174165*T-25.7402233*T*LN(T)
       -0.004743348*T**2+3.63044E-07*T**3-1553668*T**(-1);
      2000.00  N !
 FUNCTION GLIQYB    298.15  +7030.788-40.615571*T-1.8061816*T*LN(T)
       -0.03250938*T**2+5.136665E-06*T**3-370554*T**(-1);
      1033.00  Y  -6445.835+186.690398*T-36.7774*T*LN(T);
      2000.00  N !
 FUNCTION GHCPYB    298.15  +GHSERYB+5000;                             2000 N !
$ ------------------------------------------------------------------------------
$ Binary system
$
$ K. Achgar, S. Kardellass, N. Selhaoui,
$ J. Therm. Anal. Calorim., 131, 443-53(2018).
$
$ Checked against paper. Checked at 6000 K.
$
$ The paper also includes a version using the Kaptay equation.
$
$ Invariant equilibria differ by up to 10 K, probably because of insufficient
$ accuracy for fractional compound compositions.
$
$ There is an inverse miscibility gap with a minimum at 5555 K and x(Yb)=0.85.
$
 PAR  L(LIQUID,GE,YB;0),,               -270129.67+51.83*T;,,         N 18Ach !
 PAR  L(LIQUID,GE,YB;1),,               -32723.43;,,                  N 18Ach !
 PAR  L(LIQUID,GE,YB;2),,               +48767.87;,,                  N 18Ach !
$
 PAR  L(FCC_A1,GE,YB:VA;0),,            +UN_ASS;,,                    N !
 PAR  L(BCC_A2,GE,YB:VA;0),,            +UN_ASS;,,                    N !
$
 PAR  G(GE8YB3,GE:YB),,                 +8*GHSERGE+3*GHSERYB
             -527369.69+9.24*T;,,                                     N 18Ach !
 PAR  G(GE5YB3,GE:YB),,                 +5*GHSERGE+3*GHSERYB
             -487622.8+10.64*T;,,                                     N 18Ach !
 PAR  G(GE10YB11,GE:YB),,               +10*GHSERGE+11*GHSERYB
             -1476715.59+41.79*T;,,                                   N 18Ach !
 PAR  G(GE4YB5,GE:YB),,                 +4*GHSERGE+5*GHSERYB
             -646528.23+27.09*T;,,                                    N 18Ach !
 PAR  G(GE3YB5_D88,GE:YB),,             +3*GHSERGE+5*GHSERYB
             -552800+38.4*T;,,                                        N 18Ach !
 PAR  G(GEYB2_C37,GE:YB),,              +GHSERGE+2*GHSERYB
             -191570.85+16.47*T;,,                                    N 18Ach !
$ ------------------------------------------------------------------------------
$
$
 LIST-OF-REFERENCE
 NUMBER  SOURCE
  Null   'Unknown source'
  Same   'Same or similar interaction as in the corresponding stable phase'
  91Din  'A.T. Dinsdale, Calphad, 15, 317-425(1991).'
  99SGUN 'SGTE unary database V.4.1, 1999.'
  06Guo  'C. Guo, Z. Du, J. Alloys Compd., 422, 102-8(2006),
          SGTE unary database V.5.0, 2009; Yb'
  18Ach  'K. Achgar, S. Kardellass, N. Selhaoui,
          J. Therm. Anal. Calorim., 131, 443-53(2018); Ge-Yb'
!

File: data/databases/sgte-binary/GeYb-18Zhu.tdb
$
$ Database for Ge-Yb from D. Zhu et al. 2018.
$
$ D. Zhu, C. Li, C. Guo, Z. Du, Ferroelectrics, 522, 80-87(2018).
$
$ The paper also includes a version using the Kaptay equation.
$
$ Invariant equilibria differ by up to 10 K, probably because of insufficient
$ accuracy for fractional compound compositions.
$
$ There is an inverse miscibility gap with a minimum at 5555 K and x(Yb)=0.85.
$
$ ------------------------------------------------------------------------------
 TEMP-LIM 298.15 6000.00 !
$
$ELEMENT NAME  REF. STATE               ATOMIC MASS H298-H0    S298    !
$
 ELEMENT VA   VACUUM                      0.0          0.0      0.0    ! 
 ELEMENT GE   DIAMOND_A4                 72.59      4636.0     31.09   ! 
 ELEMENT YB   FCC_A1                    173.04      6711.136   59.8312 ! 
$ ------------------------------------------------------------------------------
$ Phase definitions
$
 PHASE LIQUID:L % 1 1 !
 CONST LIQUID:L : GE YB : !
$
$ Fcc (cF4, Fm-3m) and MeX (cF8, Fm-3m)
$
 PHASE FCC_A1 %A 2 1 1 !
 CONST FCC_A1 : GE YB% : VA : !
$
$ Bcc (cI2, Im-3m)
$
 PHASE BCC_A2 %B 2 1 3 !
 CONST BCC_A2 : GE YB% : VA : !
$
$ Hcp (hP2, P6_3/mmc) and Me2X (NiAs-type, hP4, P6_3/mmc, B8_1)
$
 PHASE HCP_A3 % 2 1 0.5 !
 CONST HCP_A3 : GE YB : VA : !
$
$ Prototype C (cF8, Fd-3m)
$
 PHASE DIAMOND_A4 % 1 1 !
 CONST DIAMOND_A4 : GE% YB : !
$
$ Prototype Ge8Yb3 (aP22, P-1)
$
 PHASE GE8YB3 % 2 8 3 !
 CONST GE8YB3 : GE : YB : !
$
$ Prototype Pd5Th3 (hP8, P-62m)
$
 PHASE GE5YB3 % 2 5 3 !
 CONST GE5YB3 : GE : YB : !
$
$ Prototype Ge10Ho11 (tI84, I4/mmm)
$
 PHASE GE10YB11 % 2 10 11 !
 CONST GE10YB11 : GE : YB : !
$
$ Prototype Ge4Sm5 (oP36, Pnma)
$
 PHASE GE4YB5 % 2 4 5 !
 CONST GE4YB5 : GE : YB : !
$
$ Prototype Mn5Si3 (hP16, P6_3/mcm)
$
 PHASE GE3YB5_D88 % 2 3 5 !
 CONST GE3YB5_D88 : GE : YB : !
$
$ Prototype Co2Si (oP12, Pnma)
$
 PHASE GEYB2_C37 % 2 1 2 !
 CONST GEYB2_C37 : GE : YB : !
$ ------------------------------------------------------------------------------
$ Defaults
$
 DEFINE-SYSTEM-DEFAULT ELEMENT 2 !
 DEFAULT-COM DEFINE_SYSTEM_ELEMENT VA !
 TYPE-DEF % SEQ * !
 TYPE-DEF A GES AMEND_PHASE_DESCRIPTION @ MAGNETIC -3 0.28 !
 TYPE-DEF B GES AMEND_PHASE_DESCRIPTION @ MAGNETIC -1 0.4 !
 FUNCTION ZERO      298.15  0;                                         6000 N !
 FUNCTION UN_ASS    298.15  0;                                         6000 N !
 FUNCTION R         298.15  +8.31451;                                  6000 N !
$ ------------------------------------------------------------------------------
$ Element data
$ ------------------------------------------------------------------------------
$ Ge
$
$ BCT_A5 and RHOMBOHEDRAL_A7 added in unary 4.1
$
 PAR  G(DIAMOND_A4,GE),,                +GHSERGE;                3200 N 91Din !
 PAR  G(FCC_A1,GE:VA),,                 +GHSERGE+36000-22.3*T;   3200 N 91Din !
 PAR  G(BCC_A2,GE:VA),,                 +GHSERGE+34100-23.5*T;   3200 N 91Din !
 PAR  G(HCP_A3,GE:VA),,                 +GHSERGE+35000-21.5*T;   3200 N 91Din !
$PAR  G(BCT_A5,GE),,                    +GHSERGE+28800-16.5*T;   3600 N 99SGUN !
$PAR  G(RHOMBOHEDRAL_A7,GE),,           +GHSERGE+29800-16.5*T;   3600 N 99SGUN !
 PAR  G(LIQUID,GE),,                    +GLIQGE;                 3200 N 91Din !
$
 FUNCTION GHSERGE   298.15  -9486.153+165.635573*T-29.5337682*T*LN(T)
       +0.005568297*T**2-1.513694E-06*T**3+163298*T**(-1);
       900.00  Y  -5689.239+102.86087*T-19.8536239*T*LN(T)-0.003672527*T**2;
      1211.40  Y  -9548.204+156.708024*T-27.6144*T*LN(T)-8.59809E+28*T**(-9);
      3200.00  N !
 FUNCTION GLIQGE    298.15  +37141.489-30.687043*T+GHSERGE+8.56632E-21*T**7;
      1211.40  Y  +27243.473+126.324186*T-27.6144*T*LN(T);
      3200.00  N !
$ ------------------------------------------------------------------------------
$ Yb
$
$ HCP_A3 added in unary 5.0
$
$ DIAMOND_A4 from 18Zhu not included in unary
$
 PAR  G(FCC_A1,YB:VA),,                 +GHSERYB;                2000 N 91Din !
 PAR  G(BCC_A2,YB:VA),,                 +GBCCYB;                 2000 N 91Din !
 PAR  G(HCP_A3,YB:VA),,                 +GHSERYB+5000;           2000 N 06Guo !
 PAR  G(DIAMOND_A4,YB),,                +GHSERYB+97547;          2000 N 18Zhu !
 PAR  G(LIQUID,YB),,                    +GLIQYB;                 2000 N 91Din !
$
 FUNCTION GHSERYB   298.15  -9370.941+189.327664*T-40.0791*T*LN(T)
       +0.04227115*T**2-2.2242E-05*T**3;
       553.00  Y  -8192.154+121.065655*T-26.7591*T*LN(T)-0.00256065*T**2;
      1033.00  Y  +16034.89-89.478241*T+2.7623966*T*LN(T)
       -0.017961331*T**2+1.421719E-06*T**3-3631462*T**(-1);
      2000.00  N !
 FUNCTION GBCCYB    298.15  -965.99-21.293677*T-3.8534432*T*LN(T)
       -0.030009694*T**2+4.743871E-06*T**3-334650*T**(-1);
      1033.00  Y  -13368.113+188.313864*T-36.1079*T*LN(T);
      1097.00  Y  -3911.847+113.174165*T-25.7402233*T*LN(T)
       -0.004743348*T**2+3.63044E-07*T**3-1553668*T**(-1);
      2000.00  N !
 FUNCTION GLIQYB    298.15  +7030.788-40.615571*T-1.8061816*T*LN(T)
       -0.03250938*T**2+5.136665E-06*T**3-370554*T**(-1);
      1033.00  Y  -6445.835+186.690398*T-36.7774*T*LN(T);
      2000.00  N !
 FUNCTION GHCPYB    298.15  +GHSERYB+5000;                             2000 N !
$ ------------------------------------------------------------------------------
$ Binary system
$
$ D. Zhu, C. Li, C. Guo, Z. Du, Ferroelectrics, 522, 80-87(2018).
$
$ Checked against paper. Checked at 6000 K.
$
$ The paper also includes a version using the Kaptay equation.
$
$ Invariant equilibria differ by up to 10 K, probably because of insufficient
$ accuracy for fractional compound compositions.
$
$ There is an inverse miscibility gap with a minimum at 5555 K and x(Yb)=0.85.
$
 PAR  L(LIQUID,GE,YB;0),,               -234000.2;,,                  N 18Zhu !
 PAR  L(LIQUID,GE,YB;1),,               -30750.2;,,                   N 18Zhu !
 PAR  L(LIQUID,GE,YB;2),,               +40650.3;,,                   N 18Zhu !
$
 PAR  L(FCC_A1,GE,YB:VA;0),,            +ZERO;,,                      N 18Zhu !
 PAR  L(BCC_A2,GE,YB:VA;0),,            +ZERO;,,                      N 18Zhu !
 PAR  L(DIAMOND_A4,GE,YB;0),,           +ZERO;,,                      N 18Zhu !
$
 PAR  G(GE8YB3,GE:YB),,                 +8*GHSERGE+3*GHSERYB
             -495550-65.78*T;,,                                       N 18Zhu !
 PAR  G(GE5YB3,GE:YB),,                 +5*GHSERGE+3*GHSERYB
             -474400-49.512*T;,,                                      N 18Zhu !
 PAR  G(GE10YB11,GE:YB),,               +10*GHSERGE+11*GHSERYB
             -1634850-43.596*T;,,                                     N 18Zhu !
 PAR  G(GE4YB5,GE:YB),,                 +4*GHSERGE+5*GHSERYB
             -736380+0.549*T;,,                                       N 18Zhu !
 PAR  G(GE3YB5_D88,GE:YB),,             +3*GHSERGE+5*GHSERYB
             -580000-9.6*T;,,                                         N 18Zhu !
 PAR  G(GEYB2_C37,GE:YB),,              +GHSERGE+2*GHSERYB
             -200100-0.294*T;,,                                       N 18Zhu !
$ ------------------------------------------------------------------------------
$
$
 LIST-OF-REFERENCE
 NUMBER  SOURCE
  Null   'Unknown source'
  Same   'Same or similar interaction as in the corresponding stable phase'
  91Din  'A.T. Dinsdale, Calphad, 15, 317-425(1991).'
  99SGUN 'SGTE unary database V.4.1, 1999.'
  06Guo  'C. Guo, Z. Du, J. Alloys Compd., 422, 102-8(2006),
          SGTE unary database V.5.0, 2009; Yb'
  18Zhu  'D. Zhu, C. Li, C. Guo, Z. Du,
          Ferroelectrics, 522, 80-87(2018); Yb, Ge-Yb'
!

File: data/databases/sgte-binary/GeZn-03Che-LB.tdb
$
$ Database for Ge-Zn from P.-Y. Chevalier and E. Fischer 2003
$ (included in LB Vol. 3)
$
$ P.-Y. Chevalier, E. Fischer, unpublished, 2003.
$
$ Dataset created 2013.06.01 by Bengt Hallstedt.
$ 2021.01.03: Modified for use with GES6.
$
$ The difference compared to 89Che is very small.
$
$ The solubility of Zn in Ge is too low because the lattice stability for
$ G(DIAMOND_A4,ZN) changed after 89Che.
$
$ ------------------------------------------------------------------------------
 TEMP-LIM 298.15 6000.00 !
$
$ELEMENT NAME  REF. STATE               ATOMIC MASS H298-H0    S298    !
$
 ELEMENT VA   VACUUM                      0.0          0.0      0.0    ! 
 ELEMENT GE   DIAMOND_A4                 72.59      4636.0     31.09   ! 
 ELEMENT ZN   HCP_A3                     65.38      5657.0     41.63   ! 
$ ------------------------------------------------------------------------------
$ Phase definitions
$
 PHASE LIQUID:L % 1 1 !
 CONST LIQUID:L : GE ZN : !
$
$ Fcc (cF4, Fm-3m) and MeX (cF8, Fm-3m)
$
 PHASE FCC_A1 %A 2 1 1 !
 CONST FCC_A1 : GE ZN : VA : !
$
$ Bcc (cI2, Im-3m)
$
 PHASE BCC_A2 %B 2 1 3 !
 CONST BCC_A2 : GE ZN : VA : !
$
$ Hcp (hP2, P6_3/mmc) and Me2X (NiAs-type, hP4, P6_3/mmc, B8_1)
$
 PHASE HCP_A3 %A 2 1 0.5 !
 CONST HCP_A3 : GE ZN% : VA: !
$
$ Prototype C (cF8, Fd-3m)
$
 PHASE DIAMOND_A4 % 1 1 !
 CONST DIAMOND_A4 : GE% ZN : !
$ ------------------------------------------------------------------------------
$ Defaults
$
 DEFINE-SYSTEM-DEFAULT ELEMENT 2 !
 DEFAULT-COM DEFINE_SYSTEM_ELEMENT VA !
 TYPE-DEF % SEQ * !
 TYPE-DEF A GES AMEND_PHASE_DESCRIPTION @ MAGNETIC -3 0.28 !
 TYPE-DEF B GES AMEND_PHASE_DESCRIPTION @ MAGNETIC -1 0.4 !
 FUNCTION ZERO      298.15  0;                                         6000 N !
 FUNCTION UN_ASS    298.15  0;                                         6000 N !
 FUNCTION R         298.15  +8.31451;                                  6000 N !
$ ------------------------------------------------------------------------------
$ Element data
$ ------------------------------------------------------------------------------
$ Ge
$
$ BCT_A5 and RHOMBOHEDRAL_A7 added in unary 4.1
$
 PAR  G(DIAMOND_A4,GE),,                +GHSERGE;                3200 N 91Din !
 PAR  G(FCC_A1,GE:VA),,                 +GHSERGE+36000-22.3*T;   3200 N 91Din !
 PAR  G(BCC_A2,GE:VA),,                 +GHSERGE+34100-23.5*T;   3200 N 91Din !
 PAR  G(HCP_A3,GE:VA),,                 +GHSERGE+35000-21.5*T;   3200 N 91Din !
$PAR  G(BCT_A5,GE),,                    +GHSERGE+28800-16.5*T;   3600 N 99SGUN !
$PAR  G(RHOMBOHEDRAL_A7,GE),,           +GHSERGE+29800-16.5*T;   3600 N 99SGUN !
 PAR  G(LIQUID,GE),,                    +GLIQGE;                 3200 N 91Din !
$
 FUNCTION GHSERGE   298.15  -9486.153+165.635573*T-29.5337682*T*LN(T)
       +0.005568297*T**2-1.513694E-06*T**3+163298*T**(-1);
       900.00  Y  -5689.239+102.86087*T-19.8536239*T*LN(T)-0.003672527*T**2;
      1211.40  Y  -9548.204+156.708024*T-27.6144*T*LN(T)-8.59809E+28*T**(-9);
      3200.00  N !
 FUNCTION GLIQGE    298.15  +37141.489-30.687043*T+GHSERGE+8.56632E-21*T**7;
      1211.40  Y  +27243.473+126.324186*T-27.6144*T*LN(T);
      3200.00  N !
$ ------------------------------------------------------------------------------
$ Zn
$
$ BCT_A5 and DIAMOND_A4 added in unary 3.0
$ HCP_A3 revised in unary 4.1 (due to introduction of HCP_ZN)
$ RHOMBOHEDRAL_A7 and TETRAGONAL_A6 added in unary 4.1
$ TETRAGONAL_A6 revised in unary 4.4
$ CBCC_A12 and CUB_A13 added in unary 4.4
$ HCP_A3 and LIQUID modified in unary 5.0 (melting T and coefficients adjusted)
$ RHOMBO_A10 added in unary 5.0
$
$ Pure Zn restored as HCP_A3
$
 PAR  G(HCP_A3,ZN:VA),,                 +GHSERZN;                1700 N 91Din !
$PAR  G(HCP_A3,ZN:VA),,                 +GHSERZN
$            +2969.82-1.56968*T;                                 1700 N 93Kow !
 PAR  G(FCC_A1,ZN:VA),,                 +GHSERZN
             +2969.82-1.56968*T;                                 1700 N 91Din !
 PAR  G(BCC_A2,ZN:VA),,                 +GHSERZN
             +2886.96-2.5104*T;                                  1700 N 91Din !
 PAR  G(DIAMOND_A4,ZN),,                +GHSERZN+30*T;           1700 N SGCOST !
$PAR  G(BCT_A5,ZN),,                    +GHSERZN
$            +2886.96-2.5104*T;                                  1700 N SGCOST !
$PAR  G(TETRAGONAL_A6,ZN),,             +GHSERZN+4184;           1700 N 96Lee !
$PAR  G(TETRAGONAL_A6,ZN),,             +GHSERZN
$            +2886.96-2.5104*T;                                  1700 N 99SGUN !
$PAR  G(RHOMBOHEDRAL_A7,ZN),,           +GHSERZN+2300+11.5*T;    1700 N 99SGUN !
$PAR  G(RHOMBO_A10,ZN),,                +GLIQZN-2000+10*T;       1700 N 98Han !
$PAR  G(CBCC_A12,ZN:VA),,               +GHSERZN+2000;           1700 N 01Mie !
$PAR  G(CUB_A13,ZN:VA),,                +GHSERZN+2000;           1700 N 01Mie !
 PAR  G(LIQUID,ZN),,                    +GLIQZN;                 1700 N 91Din !
$
 FUNCTION GHSERZN   298.15  -7285.787+118.470069*T-23.701314*T*LN(T)
       -0.001712034*T**2-1.264963E-06*T**3;
       692.677 Y  -11070.546+172.345644*T-31.38*T*LN(T)+4.7047E+26*T**(-9);
      1700.00  N !
 FUNCTION GLIQZN    298.15  +7157.222-10.29305*T+GHSERZN-3.58949E-19*T**7;
       692.677 Y  -3620.385+161.60854*T-31.38*T*LN(T);
      1700.00  N !
 FUNCTION GBCCZN    298.15  +GHSERZN+2886.96-2.5104*T;                 6000 N !
$ ------------------------------------------------------------------------------
$ Binary system
$
$ From P.-Y. Chevalier and E. Fischer 2003 (included in LB Vol. 3)
$
$ P.-Y. Chevalier, E. Fischer, unpublished, 2003.
$
$ Checked against LB. Checked at 6000 K.
$
$ The difference compared to 89Che is very small.
$
$ The solubility of Zn in Ge is too low because the lattice stability for
$ G(DIAMOND_A4,ZN) changed after 89Che.
$
 PAR  L(LIQUID,GE,ZN;0),,               +3047.56-4.76848*T;,,         N 03Che !
$
 PAR  L(DIAMOND_A4,GE,ZN;0),,           +68000;,,                     N 03Che !
 PAR  L(HCP_A3,GE,ZN:VA;0),,            +68000;,,                     N Same !
$
$ Metastable
$
 PAR  L(FCC_A1,GE,ZN:VA;0),,            +68000;,,                     N Same !
 PAR  L(BCC_A2,GE,ZN:VA;0),,            +68000;,,                     N Same !
$ ------------------------------------------------------------------------------
$
 ASSESSED_SYSTEM
  GE-ZN(TDB -* +LIQUID +DIAMOND +HCP_A3 ;P3 TMM:300/1500 STP:.4/1000 ) !
$
$
 LIST-OF-REFERENCE
 NUMBER  SOURCE
  Null   'Unknown source'
  Same   'Same or similar interaction as in the corresponding stable phase'
  COST   'COST 507 database'
  SGCOST 'COST 507 database, SGTE unary database V.3.0, 1996; Al, B, Nd, Ti, Zn'
  91Din  'A.T. Dinsdale, Calphad, 15, 317-425(1991).'
  93Kow  'M. Kowalski, P.J. Spencer, J. Phase Equilib., 14, 432-38 (1993),
          SGTE unary database V.4.1, 1999; Zn'
  96Lee  'B.-J. Lee, Calphad, 20, 471-80(1996)
          SGTE unary database V.4.4, 2001; Zn'
  98Han  'S.C. Hansen, Calphad, 22, 359-73(1998),
          SGTE unary database V.5.0, 2009; Zn'
  99SGUN 'SGTE unary database V.4.1, 1999.'
  01Mie  'J. Miettinen, Calphad, 25, 43-58(2001),
          SGTE unary database V.4.4, 2001; Sn, Zn'
  03Che  'P.-Y. Chevalier, E. Fischer, unpublished, 2003; Ge-Zn'
!

File: data/databases/sgte-binary/GeZn-89Che.tdb
$
$ Database for Ge-Zn from P.-Y. Chevalier 1989
$
$ P.-Y. Chevalier, Thermochim. Acta, 155, 227-40(1989).
$
$ Dataset created 2013.06.01 by Bengt Hallstedt.
$ 2021.01.03: Modified for use with GES6.
$
$ ------------------------------------------------------------------------------
 TEMP-LIM 298.15 6000.00 !
$
$ELEMENT NAME  REF. STATE               ATOMIC MASS H298-H0    S298    !
$
 ELEMENT VA   VACUUM                      0.0          0.0      0.0    ! 
 ELEMENT GE   DIAMOND_A4                 72.59      4636.0     31.09   ! 
 ELEMENT ZN   HCP_A3                     65.38      5657.0     41.63   ! 
$ ------------------------------------------------------------------------------
$ Phase definitions
$
 PHASE LIQUID:L % 1 1 !
 CONST LIQUID:L : GE ZN : !
$
$ Fcc (cF4, Fm-3m) and MeX (cF8, Fm-3m)
$
 PHASE FCC_A1 %A 2 1 1 !
 CONST FCC_A1 : GE ZN : VA : !
$
$ Bcc (cI2, Im-3m)
$
 PHASE BCC_A2 %B 2 1 3 !
 CONST BCC_A2 : GE ZN : VA : !
$
$ Hcp (hP2, P6_3/mmc) and Me2X (NiAs-type, hP4, P6_3/mmc, B8_1)
$
 PHASE HCP_A3 %A 2 1 0.5 !
 CONST HCP_A3 : GE ZN% : VA: !
$
$ Prototype C (cF8, Fd-3m)
$
 PHASE DIAMOND_A4 % 1 1 !
 CONST DIAMOND_A4 : GE% ZN : !
$ ------------------------------------------------------------------------------
$ Defaults
$
 DEFINE-SYSTEM-DEFAULT ELEMENT 2 !
 DEFAULT-COM DEFINE_SYSTEM_ELEMENT VA !
 TYPE-DEF % SEQ * !
 TYPE-DEF A GES AMEND_PHASE_DESCRIPTION @ MAGNETIC -3 0.28 !
 TYPE-DEF B GES AMEND_PHASE_DESCRIPTION @ MAGNETIC -1 0.4 !
 FUNCTION ZERO      298.15  0;                                         6000 N !
 FUNCTION UN_ASS    298.15  0;                                         6000 N !
 FUNCTION R         298.15  +8.31451;                                  6000 N !
$ ------------------------------------------------------------------------------
$ Element data
$ ------------------------------------------------------------------------------
$ Ge
$
$ BCT_A5 and RHOMBOHEDRAL_A7 added in unary 4.1
$
 PAR  G(DIAMOND_A4,GE),,                +GHSERGE;                3200 N 91Din !
 PAR  G(FCC_A1,GE:VA),,                 +GHSERGE+36000-22.3*T;   3200 N 91Din !
 PAR  G(BCC_A2,GE:VA),,                 +GHSERGE+34100-23.5*T;   3200 N 91Din !
 PAR  G(HCP_A3,GE:VA),,                 +GHSERGE+35000-21.5*T;   3200 N 91Din !
$PAR  G(BCT_A5,GE),,                    +GHSERGE+28800-16.5*T;   3600 N 99SGUN !
$PAR  G(RHOMBOHEDRAL_A7,GE),,           +GHSERGE+29800-16.5*T;   3600 N 99SGUN !
 PAR  G(LIQUID,GE),,                    +GLIQGE;                 3200 N 91Din !
$
 FUNCTION GHSERGE   298.15  -9486.153+165.635573*T-29.5337682*T*LN(T)
       +0.005568297*T**2-1.513694E-06*T**3+163298*T**(-1);
       900.00  Y  -5689.239+102.86087*T-19.8536239*T*LN(T)-0.003672527*T**2;
      1211.40  Y  -9548.204+156.708024*T-27.6144*T*LN(T)-8.59809E+28*T**(-9);
      3200.00  N !
 FUNCTION GLIQGE    298.15  +37141.489-30.687043*T+GHSERGE+8.56632E-21*T**7;
      1211.40  Y  +27243.473+126.324186*T-27.6144*T*LN(T);
      3200.00  N !
$ ------------------------------------------------------------------------------
$ Zn
$
$ BCT_A5 and DIAMOND_A4 added in unary 3.0
$ HCP_A3 revised in unary 4.1 (due to introduction of HCP_ZN)
$ RHOMBOHEDRAL_A7 and TETRAGONAL_A6 added in unary 4.1
$ TETRAGONAL_A6 revised in unary 4.4
$ CBCC_A12 and CUB_A13 added in unary 4.4
$ HCP_A3 and LIQUID modified in unary 5.0 (melting T and coefficients adjusted)
$ RHOMBO_A10 added in unary 5.0
$
$ Pure Zn restored as HCP_A3
$
 PAR  G(HCP_A3,ZN:VA),,                 +GHSERZN;                1700 N 91Din !
$PAR  G(HCP_A3,ZN:VA),,                 +GHSERZN
$            +2969.82-1.56968*T;                                 1700 N 93Kow !
 PAR  G(FCC_A1,ZN:VA),,                 +GHSERZN
             +2969.82-1.56968*T;                                 1700 N 91Din !
 PAR  G(BCC_A2,ZN:VA),,                 +GHSERZN
             +2886.96-2.5104*T;                                  1700 N 91Din !
$PAR  G(DIAMOND_A4,ZN),,                +GHSERZN+30*T;           1700 N SGCOST !
 PAR  G(DIAMOND_A4,ZN),,                +GHSERZN+4184;           1700 N 89Che !
$PAR  G(BCT_A5,ZN),,                    +GHSERZN
$            +2886.96-2.5104*T;                                  1700 N SGCOST !
$PAR  G(TETRAGONAL_A6,ZN),,             +GHSERZN+4184;           1700 N 96Lee !
$PAR  G(TETRAGONAL_A6,ZN),,             +GHSERZN
$            +2886.96-2.5104*T;                                  1700 N 99SGUN !
$PAR  G(RHOMBOHEDRAL_A7,ZN),,           +GHSERZN+2300+11.5*T;    1700 N 99SGUN !
$PAR  G(RHOMBO_A10,ZN),,                +GLIQZN-2000+10*T;       1700 N 98Han !
$PAR  G(CBCC_A12,ZN:VA),,               +GHSERZN+2000;           1700 N 01Mie !
$PAR  G(CUB_A13,ZN:VA),,                +GHSERZN+2000;           1700 N 01Mie !
 PAR  G(LIQUID,ZN),,                    +GLIQZN;                 1700 N 91Din !
$
 FUNCTION GHSERZN   298.15  -7285.787+118.470069*T-23.701314*T*LN(T)
       -0.001712034*T**2-1.264963E-06*T**3;
       692.677 Y  -11070.546+172.345644*T-31.38*T*LN(T)+4.7047E+26*T**(-9);
      1700.00  N !
 FUNCTION GLIQZN    298.15  +7157.222-10.29305*T+GHSERZN-3.58949E-19*T**7;
       692.677 Y  -3620.385+161.60854*T-31.38*T*LN(T);
      1700.00  N !
 FUNCTION GBCCZN    298.15  +GHSERZN+2886.96-2.5104*T;                 6000 N !
$ ------------------------------------------------------------------------------
$ Binary system
$
$ P.-Y. Chevalier, Thermochim. Acta, 155, 227-40(1989).
$
$ Checked against paper. Checked at 6000 K.
$
 PAR  L(LIQUID,GE,ZN;0),,               +4940.9-6.50965*T;,,          N 89Che !
 PAR  L(LIQUID,GE,ZN;1),,               +1119;,,                      N 89Che !
$
 PAR  L(DIAMOND_A4,GE,ZN;0),,           +70000;,,                     N 89Che !
$
$ Metastable
$
 PAR  L(FCC_A1,GE,ZN:VA;0),,            +70000;,,                     N Same !
 PAR  L(BCC_A2,GE,ZN:VA;0),,            +70000;,,                     N Same !
 PAR  L(HCP_A3,GE,ZN:VA;0),,            +70000;,,                     N Same !
$ ------------------------------------------------------------------------------
$
 ASSESSED_SYSTEM
  GE-ZN(TDB -* +LIQUID +DIAMOND +HCP_A3 ;P3 TMM:300/1500 STP:.4/1000 ) !
$
$
 LIST-OF-REFERENCE
 NUMBER  SOURCE
  Null   'Unknown source'
  Same   'Same or similar interaction as in the corresponding stable phase'
  COST   'COST 507 database'
  SGCOST 'COST 507 database, SGTE unary database V.3.0, 1996; Al, B, Nd, Ti, Zn'
  89Che  'P.-Y. Chevalier, Thermochim. Acta, 155, 227-40(1989); Ge-Zn'
  91Din  'A.T. Dinsdale, Calphad, 15, 317-425(1991).'
  93Kow  'M. Kowalski, P.J. Spencer, J. Phase Equilib., 14, 432-38 (1993),
          SGTE unary database V.4.1, 1999; Zn'
  96Lee  'B.-J. Lee, Calphad, 20, 471-80(1996)
          SGTE unary database V.4.4, 2001; Zn'
  98Han  'S.C. Hansen, Calphad, 22, 359-73(1998),
          SGTE unary database V.5.0, 2009; Zn'
  99SGUN 'SGTE unary database V.4.1, 1999.'
  01Mie  'J. Miettinen, Calphad, 25, 43-58(2001),
          SGTE unary database V.4.4, 2001; Sn, Zn'
!
