Repository: orchid-calphad/orchid-project.org

# orchid-project.org

Website and released data of **ORCHID** (Open Repository for CALPHAD Hypotheses, Intelligence, and Discovery),
served by GitHub Pages at https://orchid-project.org. Releases are archived on Zenodo (one DOI per version).

- `index.html`, `catalog/`, `best-practices.html` — static, self-contained pages (generated in the ORCHID tooling).
- `data/` — released data: catalog, redistributable TDB files, convex hulls. Licences: `data/LICENSES.md`, `data/NOTICE.md`.
- `llms.txt`, `data/croissant.json`, `CITATION.cff`, `.zenodo.json` — machine-readable metadata.

Only data with clear redistribution rights are published.

File: data/databases/sgte-binary/GeZr-11Sha.tdb
$
$ Database for Ge-Zr from C. Sha et al. 2011.
$
$ C. Sha, L. Zhou, S. Liu, Y. Du, T. Gang, H. Xu,
$ J. Mater. Sci., 46, 1405-13(2011).
$
$ Dataset created 2018.08.05 by Bengt Hallstedt.
$ 2021.01.03: Modified for use with GES6.
$
$ ------------------------------------------------------------------------------
 TEMP-LIM 298.15 6000.00 !
$
$ELEMENT NAME  REF. STATE               ATOMIC MASS H298-H0    S298    !
$
 ELEMENT VA   VACUUM                      0.0          0.0      0.0    ! 
 ELEMENT GE   DIAMOND_A4                 72.59      4636.0     31.09   ! 
 ELEMENT ZR   HCP_A3                     91.22      5566.27    39.1809 ! 
$ ------------------------------------------------------------------------------
$ Phase definitions
$
 PHASE LIQUID:L % 1 1 !
 CONST LIQUID:L : GE ZR : !
$
$ Fcc (cF4, Fm-3m) and MeX (cF8, Fm-3m)
$
 PHASE FCC_A1 %A 2 1 1 !
 CONST FCC_A1 : GE ZR : VA : !
$
$ Bcc (cI2, Im-3m)
$
 PHASE BCC_A2 %B 2 1 3 !
 CONST BCC_A2 : GE ZR% : VA : !
$
$ Hcp (hP2, P6_3/mmc) and Me2X (NiAs-type, hP4, P6_3/mmc, B8_1)
$
 PHASE HCP_A3 % 2 1 0.5 !
 CONST HCP_A3 : GE ZR% : VA : !
$
$ Prototype C (cF8, Fd-3m)
$
 PHASE DIAMOND_A4 % 1 1 !
 CONST DIAMOND_A4 : GE : !
$
$ Prototype Si2Zr (oC12, Cmcm)
$
 PHASE GE2ZR_C49 % 2 2 1 !
 CONST GE2ZR_C49 : GE : ZR : !
$
$ Prototype FeB (oP8, Pnma)
$
 PHASE GEZR_B27 % 2 1 1 !
 CONST GEZR_B27 : GE : ZR : !
$
$ Prototype Si4Zr5 (tP36, P4_12_12)
$
 PHASE GE4ZR5 % 2 4 5 !
 CONST GE4ZR5 : GE : ZR : !
$
$ Prototype Mn5Si3 (hP16, P6_3/mcm)
$
 PHASE GE3ZR5_D88 % 2 3 5 !
 CONST GE3ZR5_D88 : GE : ZR : !
$
$ Prototype Ti3P (tP32, P4_2/n)
$
 PHASE GEZR3 % 2 1 3 !
 CONST GEZR3 : GE : ZR : !
$ ------------------------------------------------------------------------------
$ Defaults
$
 DEFINE-SYSTEM-DEFAULT ELEMENT 2 !
 DEFAULT-COM DEFINE_SYSTEM_ELEMENT VA !
 TYPE-DEF % SEQ * !
 TYPE-DEF A GES AMEND_PHASE_DESCRIPTION @ MAGNETIC -3 0.28 !
 TYPE-DEF B GES AMEND_PHASE_DESCRIPTION @ MAGNETIC -1 0.4 !
 FUNCTION ZERO      298.15  0;                                         6000 N !
 FUNCTION UN_ASS    298.15  0;                                         6000 N !
 FUNCTION R         298.15  +8.31451;                                  6000 N !
$ ------------------------------------------------------------------------------
$ Element data
$ ------------------------------------------------------------------------------
$ Ge
$
$ BCT_A5 and RHOMBOHEDRAL_A7 added in unary 4.1
$
 PAR  G(DIAMOND_A4,GE),,                +GHSERGE;                3200 N 91Din !
 PAR  G(FCC_A1,GE:VA),,                 +GHSERGE+36000-22.3*T;   3200 N 91Din !
 PAR  G(BCC_A2,GE:VA),,                 +GHSERGE+34100-23.5*T;   3200 N 91Din !
 PAR  G(HCP_A3,GE:VA),,                 +GHSERGE+35000-21.5*T;   3200 N 91Din !
$PAR  G(BCT_A5,GE),,                    +GHSERGE+28800-16.5*T;   3600 N 99SGUN !
$PAR  G(RHOMBOHEDRAL_A7,GE),,           +GHSERGE+29800-16.5*T;   3600 N 99SGUN !
 PAR  G(LIQUID,GE),,                    +GLIQGE;                 3200 N 91Din !
$
 FUNCTION GHSERGE   298.15  -9486.153+165.635573*T-29.5337682*T*LN(T)
       +0.005568297*T**2-1.513694E-06*T**3+163298*T**(-1);
       900.00  Y  -5689.239+102.86087*T-19.8536239*T*LN(T)-0.003672527*T**2;
      1211.40  Y  -9548.204+156.708024*T-27.6144*T*LN(T)-8.59809E+28*T**(-9);
      3200.00  N !
 FUNCTION GLIQGE    298.15  +37141.489-30.687043*T+GHSERGE+8.56632E-21*T**7;
      1211.40  Y  +27243.473+126.324186*T-27.6144*T*LN(T);
      3200.00  N !
$ ------------------------------------------------------------------------------
$ Zr
$
$ CUB_A13, CBCC_A12, ORTHORHOMBIC_A20 and TETRAGONAL_U added in unary 4.1
$
 PAR  G(HCP_A3,ZR:VA)           130.00  +GHSERZR;,,                   N 91Din !
 PAR  G(BCC_A2,ZR:VA)           130.00  +GBCCZR;,,                    N 91Din !
$PAR  G(OMEGA,ZR)               130.00  +GOMEZR;,,                    N 91Din !
 PAR  G(FCC_A1,ZR:VA)           130.00  +GHSERZR+7600-0.9*T;,,        N 91Din !
$PAR  G(CBCC_A12,ZR:VA)         130.00  +GHSERZR+4602.2;,,            N 99SGUN !
$PAR  G(CUB_A13,ZR:VA)          130.00  +GHSERZR+7531.2;,,            N 99SGUN !
$PAR  G(ORTHORHOMBIC_A20,ZR)    130.00  +GBCCZR+5000;,,               N 99SGUN !
$PAR  G(TETRAGONAL_U,ZR)        130.00  +GBCCZR+5000;,,               N 99SGUN !
 PAR  G(LIQUID,ZR)              130.00  +GLIQZR;,,                    N 91Din !
$
 FUNCTION GHSERZR   130.00  -7827.595+125.64905*T-24.1618*T*LN(T)
       -0.00437791*T**2+34971*T**(-1);
      2128.00  Y  -26085.921+262.724183*T-42.144*T*LN(T)-1.342896E+31*T**(-9);
      6000.00  N !
 FUNCTION GBCCZR    130.00  -525.539+124.9457*T-25.607406*T*LN(T)
       -3.40084E-04*T**2-9.729E-09*T**3+25233*T**(-1)-7.6143E-11*T**4;
      2128.00  Y  -4620.034+1.55998*T+GHSERZR+1.4103476E+32*T**(-9);
      6000.00  N !
 FUNCTION GOMEZR    130.00  -8878.082+144.432234*T-26.8556*T*LN(T)
       -0.002799446*T**2+38376*T**(-1);
      2128.00  Y  -3414.603+2.566675*T+GHSERZR+8.517346E+31*T**(-9);
      6000.00  N !
 FUNCTION GLIQZR    130.00  +18147.69-9.080812*T+GHSERZR+1.6275E-22*T**7;
      2128.00  Y  -8281.26+253.812609*T-42.144*T*LN(T);
      6000.00  N !
$ ------------------------------------------------------------------------------
$ Binary system
$
$ C. Sha, L. Zhou, S. Liu, Y. Du, T. Gang, H. Xu,
$ J. Mater. Sci., 46, 1405-13(2011).
$
$ Checked against paper. Checked at 6000 K.
$
 PAR  L(LIQUID,GE,ZR;0),,               -215873.63+28.39385*T;,,      N 11Sha !
 PAR  L(LIQUID,GE,ZR;1),,               +38747.4-15.70641*T;,,        N 11Sha !
 PAR  L(LIQUID,GE,ZR;2),,               +17000;,,                     N 11Sha !
$
 PAR  L(BCC_A2,GE,ZR:VA;0),,            -129330.87+12.03498*T;,,      N 11Sha !
 PAR  L(HCP_A3,GE,ZR:VA;0),,            -185318.75+17.16534*T;,,      N 11Sha !
$
 PAR  G(GE2ZR_C49,GE:ZR),,              +2*GHSERGE+GHSERZR
             -186782.4+5.36796*T;,,                                   N 11Sha !
 PAR  G(GEZR_B27,GE:ZR),,               +GHSERGE+GHSERZR
             -168854.36+9.60222*T;,,                                  N 11Sha !
 PAR  G(GE4ZR5,GE:ZR),,                 +4*GHSERGE+5*GHSERZR
             -769819.05+53.20134*T;,,                                 N 11Sha !
 PAR  G(GE3ZR5_D88,GE:ZR),,             +3*GHSERGE+5*GHSERZR
             -590193.92+22*T;,,                                       N 11Sha !
 PAR  G(GEZR3,GE:ZR),,                  +GHSERGE+3*GHSERZR
             -216623.6+15.9392*T;,,                                   N 11Sha !
$
$ Metastable
$
 PAR  L(FCC_A1,GE,ZR:VA;0),,            -185318.75+17.16534*T;,,      N Same !
$ ------------------------------------------------------------------------------
$
$
 LIST-OF-REFERENCE
 NUMBER  SOURCE
  Null   'Unknown source'
  Same   'Same or similar interaction as in the corresponding stable phase'
  91Din  'A.T. Dinsdale, Calphad, 15, 317-425(1991).'
  99SGUN 'SGTE unary database V.4.1, 1999.'
  11Sha  'C. Sha, L. Zhou, S. Liu, Y. Du, T. Gang, H. Xu,
          J. Mater. Sci., 46, 1405-13(2011); Ge-Zr'
!

File: data/databases/sgte-binary/HO-97SUB.tdb
$
$ Database for H-O from the SGTE substance database 1997
$
$ Dataset created 2020.11.30 by Bengt Hallstedt.
$
$ This is gas phase and liquid water from the SGTE substance database 1997.
$
$ ------------------------------------------------------------------------------
 TEMP-LIM 298.15 6000.00 !
$
$ELEMENT NAME  REF. STATE               ATOMIC MASS H298-H0    S298    !
$
 ELEMENT VA   VACUUM                      0.0          0.0      0.0    ! 
 ELEMENT H    1/2_MOLE_H2(G)              1.0079    4234.      65.285  ! 
 ELEMENT O    1/2_MOLE_O2(G)             15.999     4341.0    102.52   ! 
$ ------------------------------------------------------------------------------
$ Species
$
 SPECIE  H2                                 H2 !
 SPECIE  H1O1                               H1O1 !
 SPECIE  H1O2                               H1O2 !
 SPECIE  H2O                                H2O1 !
 SPECIE  H2O2                               H2O2 !
 SPECIE  O2                                 O2 !
 SPECIE  O3                                 O3 !
$ ------------------------------------------------------------------------------
$ Phase definitions
$
 PHASE LIQUID:L % 1 1 !
 CONST LIQUID:L : H2O : !
$
 PHASE GAS:G % 1 1 !
 CONST GAS:G : H H2 H1O1 H1O2 H2O H2O2 O O2% O3 : !
$
 PHASE H2GAS % 1 1 !
 CONST H2GAS : H2 : !
$
 PHASE O2GAS % 1 1 !
 CONST O2GAS : O2 : !
$ ------------------------------------------------------------------------------
$ Defaults
$
 DEFINE-SYSTEM-DEFAULT ELEMENT 2 !
 DEFAULT-COM DEFINE_SYSTEM_ELEMENT VA !
 DEFAULT-COM REJECT_PHASE H2GAS O2GAS !
 TYPE-DEF % SEQ * !
 TYPE-DEF A GES AMEND_PHASE_DESCRIPTION @ MAGNETIC -3 0.28 !
 TYPE-DEF B GES AMEND_PHASE_DESCRIPTION @ MAGNETIC -1 0.4 !
 FUNCTION ZERO      298.15  0;                                         6000 N !
 FUNCTION UN_ASS    298.15  0;                                         6000 N !
 FUNCTION R         298.15  +8.31451;                                  6000 N !
 FUNCTION RTLNP     298.15  +8.31451*T*LN(1E-05*P);                    6000 N !
$ ------------------------------------------------------------------------------
$ Element data
$ ------------------------------------------------------------------------------
$ H
$
$ H is not included in unary
$
$PAR  G(LIQUID,H),,                     +0.5*GHSERH2
$            +8035+25*T+2*T*LN(T);,,                                  N 04Qiu !
$
 PAR  G(H2GAS,H2),,                     +GHSERH2+RTLNP;,,             N 97SUB !
$
 PAR  G(GAS,H),,                        +F10383T+RTLNP;,,             N 97SUB !
 PAR  G(GAS,H2),,                       +GHSERH2+RTLNP;,,             N 97SUB !
$
$ H(g)
 FUNCTION F10383T   298.15  +211801.621+24.4989821*T-20.78611*T*LN(T);
      6000.00  N !
$ H2(g)
 FUNCTION GHSERH2   298.15  -9522.9741+78.5273879*T-31.35707*T*LN(T)
       +0.0027589925*T**2-7.46390667E-07*T**3+56582.3*T**(-1);
      1000.00  Y  +180.108664-15.6128256*T-17.84857*T*LN(T)
       -0.00584168*T**2+3.14618667E-07*T**3-1280036*T**(-1);
      2100.00  Y  -18840.1663+92.3120255*T-32.05082*T*LN(T)
       -0.0010728235*T**2+1.14281783E-08*T**3+3561002.5*T**(-1);
      6000.00  N !
 FUNCTION GHSERHH   298.15  +0.5*GHSERH2;                              6000 N !
$ ------------------------------------------------------------------------------
$ O
$
$ GHSEROO modified in unary 3.0
$
 PAR  G(O2GAS,O2),,                     +2*GHSEROO+RTLNP;,,           N 91Din !
$
 PAR  G(GAS,O),,                        +O1G+RTLNP;,,                 N 00SUB !
 PAR  G(GAS,O2),,                       +2*GHSEROO+RTLNP;,,           N 91Din !
 PAR  G(GAS,O3),,                       +O3G+RTLNP;,,                 N 00SUB !
$
$ 1/2 O2(g)
 FUNCTION GHSEROO   298.15  -3480.87-25.503038*T-11.1355*T*LN(T)
       -0.005098875*T**2+6.61845833E-07*T**3-38365*T**(-1);
      1000.00  Y  -6568.763+12.659879*T-16.8138*T*LN(T)
       -5.957975E-04*T**2+6.781E-09*T**3+262905*T**(-1);
      3300.00  Y  -13986.728+31.259624*T-18.9536*T*LN(T)
       -4.25243E-04*T**2+1.0721E-08*T**3+4383200*T**(-1);
      6000.00  N !
$ O(g)
 FUNCTION O1G       298.15  +243206.494-20.8612587*T-21.01555*T*LN(T)
       +1.2687055E-04*T**2-1.23131283E-08*T**3-42897.09*T**(-1);
      2950.00  Y  +252301.423-52.0847285*T-17.21188*T*LN(T)
       -5.413565E-04*T**2+7.64520667E-09*T**3-3973170.5*T**(-1);
      6000.00  N !
$ O3(g)
 FUNCTION O3G       298.15  +130696.944-37.9096651*T-27.58118*T*LN(T)
       -0.02763076*T**2+4.60539333E-06*T**3+99530.45*T**(-1);
       700.00  Y  +114760.623+176.626736*T-60.10286*T*LN(T)
       +0.00206456*T**2-5.17486667E-07*T**3+1572175*T**(-1);
      1300.00  Y  +49468.3958+710.094819*T-134.3696*T*LN(T)
       +0.039707355*T**2-4.10457667E-06*T**3+12362250*T**(-1);
      2100.00  Y  +866367.075-3566.80563*T+421.2001*T*LN(T)
       -0.1284109*T**2+5.44768833E-06*T**3-2.1304835E+08*T**(-1);
      2800.00  Y  +409416.384-1950.70834*T+223.4437*T*LN(T)
       -0.0922361*T**2+4.306855E-06*T**3-21589870*T**(-1);
      3500.00  Y  -1866338.6+6101.13383*T-764.8435*T*LN(T)
       +0.09852775*T**2-2.59784667E-06*T**3+9.610855E+08*T**(-1);
      4900.00  Y  +97590.0432+890.79836*T-149.9608*T*LN(T)
       +0.01283575*T**2-3.555105E-07*T**3-2.1699975E+08*T**(-1);
      6000.00  N !
$ ------------------------------------------------------------------------------
$ Binary system
$
$ This is gas phase and liquid water from the SGTE substance database 1997.
$
 PAR  G(LIQUID,H2O),,                   +F10902T;,,                   N 97SUB !
$
 PAR  G(GAS,H1O1),,                     +F10600T+RTLNP;,,             N 97SUB !
 PAR  G(GAS,H1O2),,                     +F10673T+RTLNP;,,             N 97SUB !
 PAR  G(GAS,H2O),,                      +F10907T+RTLNP;,,             N 97SUB !
 PAR  G(GAS,H2O2),,                     +F10931T+RTLNP;,,             N 97SUB !
$
$ H2O(l)
 FUNCTION F10902T   298.15  -332319.672+1078.59563*T-186.8669*T*LN(T)
       +0.2320948*T**2-9.14296167E-05*T**3+978019*T**(-1);
       500.00  Y  -62418.8793-3288.18729*T+495.1304*T*LN(T)
       -0.504926*T**2+4.917665E-05*T**3-18523425*T**(-1);
       540.00  Y  -8528143.9+142414.45*T-22596.19*T*LN(T)
       +27.48508*T**2-.00631160667*T**3+5.63356E+08*T**(-1);
       600.00  Y  -331037.282+741.178606*T-117.41*T*LN(T);
       601.00  N !
$ H1O1(g)
 FUNCTION F10600T   298.15  +30698.6896+15.9096457*T-29.97699*T*LN(T)
       +0.001713168*T**2-6.799205E-07*T**3-25503.82*T**(-1);
      1000.00  Y  +31735.5125-12.6866354*T-25.42186*T*LN(T)
       -0.003149545*T**2+1.34404917E-07*T**3+116618.65*T**(-1);
      3000.00  Y  +41016.0781-20.734325*T-24.94216*T*LN(T)
       -0.0023107985*T**2+5.91863E-08*T**3-6415210*T**(-1);
      8600.00  Y  -154907.953+370.326117*T-69.24542*T*LN(T)
       +0.0019361405*T**2-1.47539017E-08*T**3+1.4391015E+08*T**(-1);
     18000.00  Y  +326722.277-65.0792735*T-24.2768*T*LN(T)
       +6.42189E-05*T**2-1.30298483E-10*T**3-8.292415E+08*T**(-1);
     20000.00  N !
$ H1O2(g)
 FUNCTION F10673T   298.15  +1075.64085-55.2420473*T-24.45435*T*LN(T)
       -0.018507875*T**2+2.36297E-06*T**3-29469.05*T**(-1);
       800.00  Y  -7932.99186+54.201624*T-40.775*T*LN(T)
       -0.00501027*T**2+2.122915E-07*T**3+925845*T**(-1);
      3600.00  Y  -67875.8963+275.406717*T-68.1173*T*LN(T)
       +6.12331E-04*T**2-6.573855E-09*T**3+26048030*T**(-1);
      6000.00  N !
$ H2O(g)
 FUNCTION F10907T   298.15  -250423.434+4.45470381*T-28.40916*T*LN(T)
       -0.00623741*T**2-6.01526167E-08*T**3-64163.45*T**(-1);
      1100.00  Y  -256145.88+30.1894688*T-31.43044*T*LN(T)
       -0.007055445*T**2+3.05535833E-07*T**3+1246309.5*T**(-1);
      2800.00  Y  -268423.418+116.690198*T-42.96842*T*LN(T)
       -0.003069987*T**2+6.97594167E-08*T**3+2458230.5*T**(-1);
      8400.00  Y  -489068.882+553.259882*T-92.4077*T*LN(T)
       +0.0016703495*T**2-1.32333233E-08*T**3+1.765625E+08*T**(-1);
     18000.00  Y  -165728.771+239.645644*T-59.77872*T*LN(T)
       +2.213599E-04*T**2-1.2921095E-09*T**3-4.1931655E+08*T**(-1);
     20000.00  N !
$ H2O2(g)
 FUNCTION F10931T   298.15  -147258.971-37.1497204*T-26.10636*T*LN(T)
       -0.036948065*T**2+6.659505E-06*T**3+65357.65*T**(-1);
       700.00 Y -156470.506+120.191296*T-50.94271*T*LN(T)
       -0.007931945*T**2+4.29733833E-07*T**3+684985.5*T**(-1);
      1500.00  N !
$ ------------------------------------------------------------------------------
$
$
 LIST-OF-REFERENCE
 NUMBER  SOURCE
  Null   'Unknown source'
  Same   'Same or similar interaction as in the corresponding stable phase'
  COST   'COST 507 database; Al-C'
  REFLAV 'Laves phase convention: G(LAVES,X:X)=+3*GHSERXX+15000'
  91Din  'A.T. Dinsdale, Calphad, 15, 317-425(1991).'
  97SUB  'SGTE substance database, version 1997'
  00SUB  'SGTE substance database, version 2000'
!

File: data/databases/sgte-binary/HfB-10Kau.tdb
$
$ Database for Hf-B from L. Kaufman et al. 2010
$
$ L. Kaufman, G. Cacciamani, M.L. Muolo, F. Valenza, A. Passerone,
$ Calphad, 34, 2-5(2010).
$
$ Dataset created 2016.05.28 by Bengt Hallstedt.
$ 2021.01.17: Modified for use with GES6.
$
$ The paper does not contain an assessment. It refers to an existing database.
$ None of the cited sources seems to provide an assessment. The parameters in
$ this dataset are taken from a tdb provided as supplemetal material.
$
$ B is modelled as substitutional.
$
$ The B solubility in hcp-Hf is higher here since 10Kau used G(HCP_A3,B)=0.
$
$ In some works HfB has been found to have an NaCl type structure, but this
$ is probably caused by impurities.
$
$ ------------------------------------------------------------------------------
 TEMP-LIM 298.15 6000.00 !
$
$ELEMENT NAME  REF. STATE               ATOMIC MASS H298-H0    S298    !
$
 ELEMENT VA   VACUUM                      0.0          0.0      0.0    ! 
 ELEMENT B    BETA_RHOMBO_B              10.81      1222.0      5.9    ! 
 ELEMENT HF   HCP_A3                    178.49      5845.0     43.56   ! 
$ ------------------------------------------------------------------------------
$ Phase definitions
$
 PHASE LIQUID:L % 1 1 !
 CONST LIQUID:L : B HF : !
$
$ Fcc (cF4, Fm-3m) and MeX (cF8, Fm-3m)
$
 PHASE FCC_A1 %A 2 1 1 !
 CONST FCC_A1 : HF B : VA : !
$
$ Bcc (cI2, Im-3m)
$
 PHASE BCC_A2 %B 2 1 3 !
 CONST BCC_A2 : B HF% : VA : !
$
$ Hcp (hP2, P6_3/mmc) and Me2X (NiAs-type, hP4, P6_3/mmc, B8_1)
$
 PHASE HCP_A3 %A 2 1 0.5 !
 CONST HCP_A3 : B HF% : VA : !
$
$ Prototype beta-B (hR105, R-3m)
$
 PHASE BETA_RHOMBO_B % 2 93 12 !
 CONST BETA_RHOMBO_B : B : B : !
$
$ Prototype FeB (oP8, Pnma)
$
 PHASE MB_B27 % 2 1 1 !
 CONST MB_B27 : HF : B : !
$
$ Prototype AlB2 (hP3, P6/mmm)
$
 PHASE MB2_C32 % 2 1 2 !
 CONST MB2_C32 : HF : B : !
$ ------------------------------------------------------------------------------
$ Defaults
$
 DEFINE-SYSTEM-DEFAULT ELEMENT 2 !
 DEFAULT-COM DEFINE_SYSTEM_ELEMENT VA !
 TYPE-DEF % SEQ * !
 TYPE-DEF A GES AMEND_PHASE_DESCRIPTION @ MAGNETIC -3 0.28 !
 TYPE-DEF B GES AMEND_PHASE_DESCRIPTION @ MAGNETIC -1 0.4 !
 FUNCTION ZERO      298.15  0;                                         6000 N !
 FUNCTION UN_ASS    298.15  0;                                         6000 N !
 FUNCTION R         298.15  +8.31451;                                  6000 N !
$ ------------------------------------------------------------------------------
$ Element data
$ ------------------------------------------------------------------------------
$ B
$
$ FCC_A1, HCP_A3, DIAMOND_A4 and GRAPHITE added in unary 3.0
$ BCC_A2 added in unary 4.1
$ GRAPHITE revised in unary 4.4 (using the value from COST 507)
$ FCC_A1, BCC_A2 and HCP_A3 removed in unary 5.0
$ ALPHA_RHOMBO_B added in unary 5.0
$
$ FCC_A1, BCC_A2 and HCP_A3 still in SGSOL 5.0
$ The value for FCC_A1 in COST (and SGTE) is possibly incorrect.
$
$PAR  G(BETA_RHOMBO_B,B),,              +GHSERBB;,,                   N 91Din !
 PAR  G(BETA_RHOMBO_B,B:B),,            +105*GHSERBB;,,               N 91Din !
$PAR  G(ALPHA_RHOMBO_B,B),,             +GALPBB;,,                    N 09SGUN !
$PAR  G(FCC_A1,B:VA),,                  +GHSERBB+43514-12.217*T;,,    N SGCOST !
 PAR  G(FCC_A1,B:VA),,                  +GHSERBB+50208-13.472*T;,,    N 94Hal !
 PAR  G(BCC_A2,B:VA),,                  +GHSERBB+43514-12.217*T;,,    N 94Hal !
 PAR  G(HCP_A3,B:VA),,                  +GHSERBB+50208-9.706*T;,,     N SGCOST !
$PAR  G(GRAPHITE,B),,                   +GHSERBB+10000-2*T;,,         N SGCOST !
$PAR  G(GRAPHITE,B),,                   +GHSERBB+5000;,,              N 96SGUN !
$PAR  G(DIAMOND_A4,B),,                 +GHSERBB+10;,,                N 99SGUN !
$PAR  G(DIAMOND_A4,B),,                 +GHSERBB+20;,,                N COST !
$PAR  G(DIAMOND_A4,B),,                 +GHSERBB;,,                   N 96SGUN !
 PAR  G(LIQUID,B),,                     +GLIQBB;,,                    N 91Din !
$
 FUNCTION GHSERBB   298.15  -7735.284+107.111864*T-15.6641*T*LN(T)
       -0.006864515*T**2+6.18878E-07*T**3+370843*T**(-1);
      1100.00  Y  -16649.474+184.801744*T-26.6047*T*LN(T)
       -7.9809E-04*T**2-2.556E-08*T**3+1748270*T**(-1);
      2348.00  Y  -36667.582+231.336244*T-31.5957527*T*LN(T)
       -0.00159488*T**2+1.34719E-07*T**3+11205883*T**(-1);
      3000.00  Y  -21530.653+222.396264*T-31.4*T*LN(T);
      6000.00  N !
 FUNCTION GALPBB    298.15  -6076.24+86.648762*T-12.942464*T*LN(T)
       -7.089468E-3*T**2+0.659896E-6*T**3-45*T**(-1);
      1400.00  Y  +28477.506-106.789208*T+12.1072478*T*LN(T)
       -13.316875E-3*T**2+0.706895E-6*T**3-8002403*T**(-1);
      3000.00  Y  -25699.64+225.127135*T-31.4*T*LN(T);
      6000.00  N !
 FUNCTION GLIQBB    298.15  +48458.559-20.268025*T+GHSERBB;
       500.00  Y  +41119.703+82.101722*T-14.9827763*T*LN(T)
       -0.007095669*T**2+5.07347E-07*T**3+335484*T**(-1);
      2348.00  Y  +28842.012+200.94731*T-31.4*T*LN(T);
      3000.00  Y  +50372.665-21.448954*T+GHSERBB;
      6000.00  N !
 FUNCTION GFCCBB    298.15  +GHSERBB+43514-12.217*T;                   6000 N !
$ ------------------------------------------------------------------------------
$ Hf
$
$ HCP_A3 and BCC_A2 modified in unary 5.0
$ (upper T interval added + trailing decimals added)
$
 PAR  G(HCP_A3,HF:VA),,                 +GHSERHF;                3001 N 91Din !
 PAR  G(BCC_A2,HF:VA),,                 +GBCCHF;                 3001 N 91Din !
 PAR  G(FCC_A1,HF:VA),,                 +GHSERHF+10000-2.2*T;    3001 N 91Din !
 PAR  G(LIQUID,HF),,                    +GLIQHF;                 3001 N 91Din !
$
 FUNCTION GHSERHF   298.15  -6987.297+110.744026*T-22.7075*T*LN(T)
       -0.004146145*T**2-4.77E-10*T**3-22590*T**(-1);
      2506.00  Y  -1446776.329+6193.609991*T-787.5363829*T*LN(T)
       +0.1735215*T**2-7.575759E-06*T**3+5.01742495E+08*T**(-1);
      3000.00  Y  -34274.698+277.882368*T-44*T*LN(T);
      3001.00  N !
 FUNCTION GBCCHF    298.15  +5370.703+103.836026*T-22.8995*T*LN(T)
       -0.004206605*T**2+8.71923E-07*T**3-22590*T**(-1)-1.446E-10*T**4;
      2506.00  Y  +1912456.771-8624.20573*T+1087.6141247*T*LN(T)
       -0.286857065*T**2+1.3427829E-05*T**3-6.10085091E+08*T**(-1);
      3000.00  Y  -32498.178+276.723247*T-44*T*LN(T);
      3001.00  N !
 FUNCTION GLIQHF    298.15  +27402.256-10.953093*T+GHSERHF;
      1000.00  Y  +49731.499-149.91739*T+12.116812*T*LN(T)
       -0.021262021*T**2+1.376466E-06*T**3-4449699*T**(-1);
      2506.00  Y  -4247.217+265.470523*T-44*T*LN(T);
      3001.00  N !
$ ------------------------------------------------------------------------------
$ Binary system
$
$ L. Kaufman, G. Cacciamani, M.L. Muolo, F. Valenza, A. Passerone,
$ Calphad, 34, 2-5(2010).
$
$ The paper does not contain an assessment. It refers to an existing database.
$ None of the cited sources seems to provide an assessment. The parameters in
$ this dataset are taken from a tdb provided as supplemetal material.
$
$ Checked against paper. Checked at 6000K.
$
$ B is modelled as substitutional.
$
$ The B solubility in hcp-Hf is higher here since 10Kau used G(HCP_A3,B)=0.
$
$ In some works HfB has been found to have an NaCl type structure, but this
$ is probably caused by impurities.
$
 PAR  L(LIQUID,B,HF;0),,                -190320+4.184*T;,,            N 10Kau !
 PAR  L(LIQUID,B,HF;1),,                -181115+58.58*T;,,            N 10Kau !
$
 PAR  L(BCC_A2,B,HF:VA;0),,             -184146;,,                    N 10Kau !
 PAR  L(BCC_A2,B,HF:VA;1),,             -66945;,,                     N 10Kau !
$
 PAR  L(HCP_A3,B,HF:VA;0),,             -200832;,,                    N 10Kau !
 PAR  L(HCP_A3,B,HF:VA;1),,             -66945;,,                     N 10Kau !
$
 PAR  G(MB_B27,HF:B),,                  +GHSERHF+GHSERBB
             -252000+40*T;,,                                          N 10Kau !
 PAR  G(MB2_C32,HF:B),,                 +GHSERHF+2*GHSERBB
             -438000+54.6*T;,,                                        N 10Kau !
$
$ Metastable
$
 PAR  L(FCC_A1,B,HF:VA;0),,             -200832;,,                    N Same !
 PAR  L(FCC_A1,B,HF:VA;1),,             -66945;,,                     N Same !
$
$PAR  G(TI3B4_D7B,HF:B),,               +3*GHSERHF+4*GHSERBB
$            -535000-14.5754*T;,,                                     N 97Bit !
$ ------------------------------------------------------------------------------
$
 ASSESSED_SYSTEM
   B-HF(TDB -* +LIQ +MB2_C16 +BCC_A2 +BETA_RHO +MB_B27 +HCP_A3
  ;P3 TMM:300/4000 STP:.8/3500) !
$
$
 LIST-OF-REFERENCE
 NUMBER  SOURCE
  Null   'Unknown source'
  Same   'Same or similar interaction as in the corresponding stable phase'
  REFLAV 'Laves phase convention: G(LAVES,X:X)=+3*GHSERXX+15000'
  COST   'COST 507 database'
  SGCOST 'COST 507 database, SGTE unary database V.3.0, 1996; Al, B, Nd, Ti, Zn'
  91Din  'A.T. Dinsdale, Calphad, 15, 317-425(1991).'
  94Bat  'C. Baetzner, PhD thesis, Univ. Stuttgart, Germany, 1994; Ti-B'
  94Hal  'B. Hallemans, P. Wollants, J.R. Roos,
          Z. Metallkd., 85, 676-82(1994), SGTE unary database V.4.1, 1999; B'
  96SGUN 'SGTE unary database V.3.0, 1996.'
  97Bit  'H. Bittermann, P. Rogl, J. Phase Equilib., 18, 24-47(1997);
          Hf-B, Hf-Ti-B'
  99SGUN 'SGTE unary database V.4.1, 1999.'
  09SGUN 'SGTE unary database V.5.0, 2009.'
  10Kau  'L. Kaufman, G. Cacciamani, M.L. Muolo, F. Valenza, A. Passerone,
          Calphad, 34, 2-5(2010); Hf-B'
!

File: data/databases/sgte-binary/HfB-11Cac.tdb
$
$ Database for Hf-B from G. Cacciamani et al. 2011.
$
$ G. Cacciamani, P. Riani, F. Valenza, Calphad, 35, 601-19(2011).
$
$ Dataset created 2022.10.30 by Bengt Hallstedt.
$
$ Modified from 97Bit. Non-stoichiometry added to HfB2.
$
$ In some works HfB has been found to have an NaCl type structure, but this
$ is probably caused by impurities.
$
$ ------------------------------------------------------------------------------
 TEMP-LIM 298.15 6000.00 !
$
$ELEMENT NAME  REF. STATE               ATOMIC MASS H298-H0    S298    !
$
 ELEMENT VA   VACUUM                      0.0          0.0      0.0    ! 
 ELEMENT B    BETA_RHOMBO_B              10.81      1222.0      5.9    ! 
 ELEMENT HF   HCP_A3                    178.49      5845.0     43.56   ! 
$ ------------------------------------------------------------------------------
$ Phase definitions
$
 PHASE LIQUID:L % 1 1 !
 CONST LIQUID:L : B HF : !
$
$ Fcc (cF4, Fm-3m) and MeX (cF8, Fm-3m)
$
 PHASE FCC_A1 %A 2 1 1 !
 CONST FCC_A1 : HF : B VA% : !
$
$ Bcc (cI2, Im-3m)
$
 PHASE BCC_A2 %B 2 1 3 !
 CONST BCC_A2 : HF% : B VA% : !
$
$ Hcp (hP2, P6_3/mmc) and Me2X (NiAs-type, hP4, P6_3/mmc, B8_1)
$
 PHASE HCP_A3 %A 2 1 0.5 !
 CONST HCP_A3 : HF% : B VA% : !
$
$ Prototype beta-B (hR105, R-3m)
$
 PHASE BETA_RHOMBO_B % 2 93 12 !
 CONST BETA_RHOMBO_B : B : B : !
$
$ Prototype FeB (oP8, Pnma)
$
 PHASE MB_B27 % 2 1 1 !
 CONST MB_B27 : HF : B : !
$
$ Prototype AlB2 (hP3, P6/mmm)
$
 PHASE MB2_C32 % 2 1 2 !
 CONST MB2_C32 : HF% VA : B : !
$ ------------------------------------------------------------------------------
$ Defaults
$
 DEFINE-SYSTEM-DEFAULT ELEMENT 2 !
 DEFAULT-COM DEFINE_SYSTEM_ELEMENT VA !
 TYPE-DEF % SEQ * !
 TYPE-DEF A GES AMEND_PHASE_DESCRIPTION @ MAGNETIC -3 0.28 !
 TYPE-DEF B GES AMEND_PHASE_DESCRIPTION @ MAGNETIC -1 0.4 !
 FUNCTION ZERO      298.15  0;                                         6000 N !
 FUNCTION UN_ASS    298.15  0;                                         6000 N !
 FUNCTION R         298.15  +8.31451;                                  6000 N !
$ ------------------------------------------------------------------------------
$ Element data
$ ------------------------------------------------------------------------------
$ B
$
$ FCC_A1, HCP_A3, DIAMOND_A4 and GRAPHITE added in unary 3.0
$ BCC_A2 added in unary 4.1
$ GRAPHITE revised in unary 4.4 (using the value from COST 507)
$ FCC_A1, BCC_A2 and HCP_A3 removed in unary 5.0
$ ALPHA_RHOMBO_B added in unary 5.0
$
$ FCC_A1, BCC_A2 and HCP_A3 still in SGSOL 5.0
$ The value for FCC_A1 in COST (and SGTE) is possibly incorrect.
$
$PAR  G(BETA_RHOMBO_B,B),,              +GHSERBB;,,                   N 91Din !
 PAR  G(BETA_RHOMBO_B,B:B),,            +105*GHSERBB;,,               N 91Din !
$PAR  G(ALPHA_RHOMBO_B,B),,             +GALPBB;,,                    N 09SGUN !
$PAR  G(FCC_A1,B:VA),,                  +GHSERBB+43514-12.217*T;,,    N SGCOST !
$PAR  G(FCC_A1,B:VA),,                  +GHSERBB+50208-13.472*T;,,    N 94Hal !
$PAR  G(BCC_A2,B:VA),,                  +GHSERBB+43514-12.217*T;,,    N 94Hal !
$PAR  G(HCP_A3,B:VA),,                  +GHSERBB+50208-9.706*T;,,     N SGCOST !
$PAR  G(GRAPHITE,B),,                   +GHSERBB+10000-2*T;,,         N SGCOST !
$PAR  G(GRAPHITE,B),,                   +GHSERBB+5000;,,              N 96SGUN !
$PAR  G(DIAMOND_A4,B),,                 +GHSERBB+10;,,                N 99SGUN !
$PAR  G(DIAMOND_A4,B),,                 +GHSERBB+20;,,                N COST !
$PAR  G(DIAMOND_A4,B),,                 +GHSERBB;,,                   N 96SGUN !
 PAR  G(LIQUID,B),,                     +GLIQBB;,,                    N 91Din !
$
 PAR  G(MB2_C32,VA:B),,                 +2*GHSERBB+60000;,,           N 11Cac !
$
 FUNCTION GHSERBB   298.15  -7735.284+107.111864*T-15.6641*T*LN(T)
       -0.006864515*T**2+6.18878E-07*T**3+370843*T**(-1);
      1100.00  Y  -16649.474+184.801744*T-26.6047*T*LN(T)
       -7.9809E-04*T**2-2.556E-08*T**3+1748270*T**(-1);
      2348.00  Y  -36667.582+231.336244*T-31.5957527*T*LN(T)
       -0.00159488*T**2+1.34719E-07*T**3+11205883*T**(-1);
      3000.00  Y  -21530.653+222.396264*T-31.4*T*LN(T);
      6000.00  N !
 FUNCTION GALPBB    298.15  -6076.24+86.648762*T-12.942464*T*LN(T)
       -7.089468E-3*T**2+0.659896E-6*T**3-45*T**(-1);
      1400.00  Y  +28477.506-106.789208*T+12.1072478*T*LN(T)
       -13.316875E-3*T**2+0.706895E-6*T**3-8002403*T**(-1);
      3000.00  Y  -25699.64+225.127135*T-31.4*T*LN(T);
      6000.00  N !
 FUNCTION GLIQBB    298.15  +48458.559-20.268025*T+GHSERBB;
       500.00  Y  +41119.703+82.101722*T-14.9827763*T*LN(T)
       -0.007095669*T**2+5.07347E-07*T**3+335484*T**(-1);
      2348.00  Y  +28842.012+200.94731*T-31.4*T*LN(T);
      3000.00  Y  +50372.665-21.448954*T+GHSERBB;
      6000.00  N !
 FUNCTION GFCCBB    298.15  +GHSERBB+43514-12.217*T;                   6000 N !
$ ------------------------------------------------------------------------------
$ Hf
$
$ HCP_A3 and BCC_A2 modified in unary 5.0
$ (upper T interval added + trailing decimals added)
$
 PAR  G(HCP_A3,HF:VA),,                 +GHSERHF;                3001 N 91Din !
 PAR  G(BCC_A2,HF:VA),,                 +GBCCHF;                 3001 N 91Din !
 PAR  G(FCC_A1,HF:VA),,                 +GHSERHF+10000-2.2*T;    3001 N 91Din !
 PAR  G(LIQUID,HF),,                    +GLIQHF;                 3001 N 91Din !
$
 FUNCTION GHSERHF   298.15  -6987.297+110.744026*T-22.7075*T*LN(T)
       -0.004146145*T**2-4.77E-10*T**3-22590*T**(-1);
      2506.00  Y  -1446776.329+6193.609991*T-787.5363829*T*LN(T)
       +0.1735215*T**2-7.575759E-06*T**3+5.01742495E+08*T**(-1);
      3000.00  Y  -34274.698+277.882368*T-44*T*LN(T);
      3001.00  N !
 FUNCTION GBCCHF    298.15  +5370.703+103.836026*T-22.8995*T*LN(T)
       -0.004206605*T**2+8.71923E-07*T**3-22590*T**(-1)-1.446E-10*T**4;
      2506.00  Y  +1912456.771-8624.20573*T+1087.6141247*T*LN(T)
       -0.286857065*T**2+1.3427829E-05*T**3-6.10085091E+08*T**(-1);
      3000.00  Y  -32498.178+276.723247*T-44*T*LN(T);
      3001.00  N !
 FUNCTION GLIQHF    298.15  +27402.256-10.953093*T+GHSERHF;
      1000.00  Y  +49731.499-149.91739*T+12.116812*T*LN(T)
       -0.021262021*T**2+1.376466E-06*T**3-4449699*T**(-1);
      2506.00  Y  -4247.217+265.470523*T-44*T*LN(T);
      3001.00  N !
$ ------------------------------------------------------------------------------
$ Binary system
$
$ G. Cacciamani, P. Riani, F. Valenza, Calphad, 35, 601-19(2011).
$
$ Checked against paper and author's tdb. Checked at 6000K.
$
$ Parameters not provided in the paper, but taken from the supplemetary tdb.
$
$ Modified from 97Bit. Non-stoichiometry added to HfB2.
$
$ In some works HfB has been found to have an NaCl type structure, but this
$ is probably caused by impurities.
$
 PAR  L(LIQUID,B,HF;0),,                -170625-4.85541*T;,,          N 97Bit !
 PAR  L(LIQUID,B,HF;1),,                -39128;,,                     N 97Bit !
 PAR  L(LIQUID,B,HF;2),,                +16331.1;,,                   N 97Bit !
$
 PAR  G(BCC_A2,HF:B),,                  +GBCCHF+3*GHSERBB
             -137926;,,                                               N 97Bit !
$
 PAR  G(HCP_A3,HF:B),,                  +GHSERHF+0.5*GHSERBB
             -44765.7;,,                                              N 97Bit !
$
 PAR  G(MB_B27,HF:B),,                  +GHSERHF+GHSERBB
             -159810+4.98602*T;,,                                     N 97Bit !
 PAR  G(MB2_C32,HF:B),,                 -351445+469.146*T
             -73.868*T*LN(T)-0.0036789*T**2+1517800*T**(-1)
             -5.2E+09*T**(-3);,,                                      N 97Bit !
$
$ Metastable
$
 PAR  G(FCC_A1,HF:B),,                  +UN_ASS;,,                    N !
 PAR  L(FCC_A1,HF:B,VA;0),,             +UN_ASS;,,                    N !
$ ------------------------------------------------------------------------------
$
 ASSESSED_SYSTEM
   B-HF(TDB -* +LIQ +MB2_C16 +BCC_A2 +BETA_RHO +MB_B27 +HCP_A3
  ;P3 TMM:300/4000 STP:.8/3500) !
$
$
 LIST-OF-REFERENCE
 NUMBER  SOURCE
  Null   'Unknown source'
  Same   'Same or similar interaction as in the corresponding stable phase'
  REFLAV 'Laves phase convention: G(LAVES,X:X)=+3*GHSERXX+15000'
  COST   'COST 507 database'
  SGCOST 'COST 507 database, SGTE unary database V.3.0, 1996; Al, B, Nd, Ti, Zn'
  91Din  'A.T. Dinsdale, Calphad, 15, 317-425(1991).'
  94Bat  'C. Baetzner, PhD thesis, Univ. Stuttgart, Germany, 1994; Ti-B'
  94Hal  'B. Hallemans, P. Wollants, J.R. Roos,
          Z. Metallkd., 85, 676-82(1994), SGTE unary database V.4.1, 1999; B'
  96SGUN 'SGTE unary database V.3.0, 1996.'
  97Bit  'H. Bittermann, P. Rogl, J. Phase Equilib., 18, 24-47(1997);
          Hf-B'
  99SGUN 'SGTE unary database V.4.1, 1999.'
  09SGUN 'SGTE unary database V.5.0, 2009.'
  11Cac  'G. Cacciamani, P. Riani, F. Valenza, Calphad, 35, 601-19(2011); Hf-B'
!
