Repository: orchid-calphad/orchid-project.org

# orchid-project.org

Website and released data of **ORCHID** (Open Repository for CALPHAD Hypotheses, Intelligence, and Discovery),
served by GitHub Pages at https://orchid-project.org. Releases are archived on Zenodo (one DOI per version).

- `index.html`, `catalog/`, `best-practices.html` — static, self-contained pages (generated in the ORCHID tooling).
- `data/` — released data: catalog, redistributable TDB files, convex hulls. Licences: `data/LICENSES.md`, `data/NOTICE.md`.
- `llms.txt`, `data/croissant.json`, `CITATION.cff`, `.zenodo.json` — machine-readable metadata.

Only data with clear redistribution rights are published.

File: data/databases/sgte-binary/HfB-21Pan.tdb
$
$ Database for Hf-B from Y. Pan et al. 2021.
$
$ Y. Pan, L. Huang, J. Zhang, Y. Du, F. Luo, S. Zhang,
$ J. Phase Equilib. Diffus., 42, 864-78(2021).
$
$ Dataset created 2022.10.30 by Bengt Hallstedt.
$
$ Modified from 97Bit. Non-stoichiometry added to HfB and HfB2.
$
$ The models for HfB and HfB2 seem questionable considering the large size
$ difference between Hf and B. There is no discussion about actual defects
$ in these phases in the paper.
$
$ HfB2 has a strange shape below 1000 K.
$
$ In some works HfB has been found to have an NaCl type structure, but this
$ is probably caused by impurities.
$
$ ------------------------------------------------------------------------------
 TEMP-LIM 298.15 6000.00 !
$
$ELEMENT NAME  REF. STATE               ATOMIC MASS H298-H0    S298    !
$
 ELEMENT VA   VACUUM                      0.0          0.0      0.0    ! 
 ELEMENT B    BETA_RHOMBO_B              10.81      1222.0      5.9    ! 
 ELEMENT HF   HCP_A3                    178.49      5845.0     43.56   ! 
$ ------------------------------------------------------------------------------
$ Phase definitions
$
 PHASE LIQUID:L % 1 1 !
 CONST LIQUID:L : B HF : !
$
$ Fcc (cF4, Fm-3m) and MeX (cF8, Fm-3m)
$
 PHASE FCC_A1 %A 2 1 1 !
 CONST FCC_A1 : HF : B VA% : !
$
$ Bcc (cI2, Im-3m)
$
 PHASE BCC_A2 %B 2 1 3 !
 CONST BCC_A2 : HF% : B VA% : !
$
$ Hcp (hP2, P6_3/mmc) and Me2X (NiAs-type, hP4, P6_3/mmc, B8_1)
$
 PHASE HCP_A3 %A 2 1 0.5 !
 CONST HCP_A3 : HF% : B VA% : !
$
$ Prototype beta-B (hR105, R-3m)
$
 PHASE BETA_RHOMBO_B % 2 93 12 !
 CONST BETA_RHOMBO_B : B : B : !
$
$ Prototype FeB (oP8, Pnma)
$
 PHASE HFB_B27 % 2 1 1 !
 CONST HFB_B27 : HF : B% HF : !
$
$ Prototype AlB2 (hP3, P6/mmm)
$
 PHASE HFB2_C32 % 2 1 2 !
 CONST HFB2_C32 : HF% B : HF B% : !
$ ------------------------------------------------------------------------------
$ Defaults
$
 DEFINE-SYSTEM-DEFAULT ELEMENT 2 !
 DEFAULT-COM DEFINE_SYSTEM_ELEMENT VA !
 TYPE-DEF % SEQ * !
 TYPE-DEF A GES AMEND_PHASE_DESCRIPTION @ MAGNETIC -3 0.28 !
 TYPE-DEF B GES AMEND_PHASE_DESCRIPTION @ MAGNETIC -1 0.4 !
 FUNCTION ZERO      298.15  0;                                         6000 N !
 FUNCTION UN_ASS    298.15  0;                                         6000 N !
 FUNCTION R         298.15  +8.31451;                                  6000 N !
$ ------------------------------------------------------------------------------
$ Element data
$ ------------------------------------------------------------------------------
$ B
$
$ FCC_A1, HCP_A3, DIAMOND_A4 and GRAPHITE added in unary 3.0
$ BCC_A2 added in unary 4.1
$ GRAPHITE revised in unary 4.4 (using the value from COST 507)
$ FCC_A1, BCC_A2 and HCP_A3 removed in unary 5.0
$ ALPHA_RHOMBO_B added in unary 5.0
$
$ FCC_A1, BCC_A2 and HCP_A3 still in SGSOL 5.0
$ The value for FCC_A1 in COST (and SGTE) is possibly incorrect.
$
$PAR  G(BETA_RHOMBO_B,B),,              +GHSERBB;,,                   N 91Din !
 PAR  G(BETA_RHOMBO_B,B:B),,            +105*GHSERBB;,,               N 91Din !
$PAR  G(ALPHA_RHOMBO_B,B),,             +GALPBB;,,                    N 09SGUN !
$PAR  G(FCC_A1,B:VA),,                  +GHSERBB+43514-12.217*T;,,    N SGCOST !
$PAR  G(FCC_A1,B:VA),,                  +GHSERBB+50208-13.472*T;,,    N 94Hal !
$PAR  G(BCC_A2,B:VA),,                  +GHSERBB+43514-12.217*T;,,    N 94Hal !
$PAR  G(HCP_A3,B:VA),,                  +GHSERBB+50208-9.706*T;,,     N SGCOST !
$PAR  G(GRAPHITE,B),,                   +GHSERBB+10000-2*T;,,         N SGCOST !
$PAR  G(GRAPHITE,B),,                   +GHSERBB+5000;,,              N 96SGUN !
$PAR  G(DIAMOND_A4,B),,                 +GHSERBB+10;,,                N 99SGUN !
$PAR  G(DIAMOND_A4,B),,                 +GHSERBB+20;,,                N COST !
$PAR  G(DIAMOND_A4,B),,                 +GHSERBB;,,                   N 96SGUN !
 PAR  G(LIQUID,B),,                     +GLIQBB;,,                    N 91Din !
$
 PAR  G(HFB2_C32,B:B),,                 +ZERO;,,                      N 21Pan !
$
 FUNCTION GHSERBB   298.15  -7735.284+107.111864*T-15.6641*T*LN(T)
       -0.006864515*T**2+6.18878E-07*T**3+370843*T**(-1);
      1100.00  Y  -16649.474+184.801744*T-26.6047*T*LN(T)
       -7.9809E-04*T**2-2.556E-08*T**3+1748270*T**(-1);
      2348.00  Y  -36667.582+231.336244*T-31.5957527*T*LN(T)
       -0.00159488*T**2+1.34719E-07*T**3+11205883*T**(-1);
      3000.00  Y  -21530.653+222.396264*T-31.4*T*LN(T);
      6000.00  N !
 FUNCTION GALPBB    298.15  -6076.24+86.648762*T-12.942464*T*LN(T)
       -7.089468E-3*T**2+0.659896E-6*T**3-45*T**(-1);
      1400.00  Y  +28477.506-106.789208*T+12.1072478*T*LN(T)
       -13.316875E-3*T**2+0.706895E-6*T**3-8002403*T**(-1);
      3000.00  Y  -25699.64+225.127135*T-31.4*T*LN(T);
      6000.00  N !
 FUNCTION GLIQBB    298.15  +48458.559-20.268025*T+GHSERBB;
       500.00  Y  +41119.703+82.101722*T-14.9827763*T*LN(T)
       -0.007095669*T**2+5.07347E-07*T**3+335484*T**(-1);
      2348.00  Y  +28842.012+200.94731*T-31.4*T*LN(T);
      3000.00  Y  +50372.665-21.448954*T+GHSERBB;
      6000.00  N !
 FUNCTION GFCCBB    298.15  +GHSERBB+43514-12.217*T;                   6000 N !
$ ------------------------------------------------------------------------------
$ Hf
$
$ HCP_A3 and BCC_A2 modified in unary 5.0
$ (upper T interval added + trailing decimals added)
$
 PAR  G(HCP_A3,HF:VA),,                 +GHSERHF;                3001 N 91Din !
 PAR  G(BCC_A2,HF:VA),,                 +GBCCHF;                 3001 N 91Din !
 PAR  G(FCC_A1,HF:VA),,                 +GHSERHF+10000-2.2*T;    3001 N 91Din !
 PAR  G(LIQUID,HF),,                    +GLIQHF;                 3001 N 91Din !
$
 PAR  G(HFB_B27,HF:HF),,                +2*GHSERHF+129867.07;,,       N 21Pan !
 PAR  G(HFB2_C32,HF:HF),,               +3*GHSERHF+190739.12;,,       N 21Pan !
$
 FUNCTION GHSERHF   298.15  -6987.297+110.744026*T-22.7075*T*LN(T)
       -0.004146145*T**2-4.77E-10*T**3-22590*T**(-1);
      2506.00  Y  -1446776.329+6193.609991*T-787.5363829*T*LN(T)
       +0.1735215*T**2-7.575759E-06*T**3+5.01742495E+08*T**(-1);
      3000.00  Y  -34274.698+277.882368*T-44*T*LN(T);
      3001.00  N !
 FUNCTION GBCCHF    298.15  +5370.703+103.836026*T-22.8995*T*LN(T)
       -0.004206605*T**2+8.71923E-07*T**3-22590*T**(-1)-1.446E-10*T**4;
      2506.00  Y  +1912456.771-8624.20573*T+1087.6141247*T*LN(T)
       -0.286857065*T**2+1.3427829E-05*T**3-6.10085091E+08*T**(-1);
      3000.00  Y  -32498.178+276.723247*T-44*T*LN(T);
      3001.00  N !
 FUNCTION GLIQHF    298.15  +27402.256-10.953093*T+GHSERHF;
      1000.00  Y  +49731.499-149.91739*T+12.116812*T*LN(T)
       -0.021262021*T**2+1.376466E-06*T**3-4449699*T**(-1);
      2506.00  Y  -4247.217+265.470523*T-44*T*LN(T);
      3001.00  N !
$ ------------------------------------------------------------------------------
$ Binary system
$
$ Y. Pan, L. Huang, J. Zhang, Y. Du, F. Luo, S. Zhang,
$ J. Phase Equilib. Diffus., 42, 864-78(2021).
$
$ Checked against paper. Checked at 6000K.
$
$ Modified from 97Bit. Non-stoichiometry added to HfB and HfB2.
$
$ The models for HfB and HfB2 seem questionable considering the large size
$ difference between Hf and B. There is no discussion about actual defects
$ in these phases in the paper.
$
$ HfB2 has a strange shape below 1000 K.
$
$ In some works HfB has been found to have an NaCl type structure, but this
$ is probably caused by impurities.
$
 PAR  L(LIQUID,B,HF;0),,                -170625-4.85541*T;,,          N 97Bit !
 PAR  L(LIQUID,B,HF;1),,                -39128;,,                     N 97Bit !
 PAR  L(LIQUID,B,HF;2),,                +16331.1;,,                   N 97Bit !
$
 PAR  G(BCC_A2,HF:B),,                  +GBCCHF+3*GHSERBB
             -137926;,,                                               N 97Bit !
$
 PAR  G(HCP_A3,HF:B),,                  +GHSERHF+0.5*GHSERBB
             -44765.7;,,                                              N 97Bit !
$
 PAR  G(HFB_B27,HF:B),,                 +GHSERHF+GHSERBB
             -158537.05+4.69*T;,,                                     N 21Pan !
$
 PAR  G(HFB2_C32,HF:B),,                +GHSERHF+2*GHSERBB
             -305018.73-82.27*T+13.66*T*LN(T)-0.010401397*T**2
             +1.49775E-06*T**3-450137.172*T**(-1);,,                  N 21Pan !
 PAR  G(HFB2_C32,B:HF),,                +GHSERBB+2*GHSERHF
             +36154.56;,,                                             N 21Pan !
$
$ Metastable
$
 PAR  G(FCC_A1,HF:B),,                  +UN_ASS;,,                    N !
 PAR  L(FCC_A1,HF:B,VA;0),,             +UN_ASS;,,                    N !
$ ------------------------------------------------------------------------------
$
 ASSESSED_SYSTEM
   B-HF(TDB -* +LIQ +MB2_C16 +BCC_A2 +BETA_RHO +MB_B27 +HCP_A3
  ;P3 TMM:300/4000 STP:.8/3500) !
$
$
 LIST-OF-REFERENCE
 NUMBER  SOURCE
  Null   'Unknown source'
  Same   'Same or similar interaction as in the corresponding stable phase'
  REFLAV 'Laves phase convention: G(LAVES,X:X)=+3*GHSERXX+15000'
  COST   'COST 507 database'
  SGCOST 'COST 507 database, SGTE unary database V.3.0, 1996; Al, B, Nd, Ti, Zn'
  91Din  'A.T. Dinsdale, Calphad, 15, 317-425(1991).'
  94Bat  'C. Baetzner, PhD thesis, Univ. Stuttgart, Germany, 1994; Ti-B'
  94Hal  'B. Hallemans, P. Wollants, J.R. Roos,
          Z. Metallkd., 85, 676-82(1994), SGTE unary database V.4.1, 1999; B'
  96SGUN 'SGTE unary database V.3.0, 1996.'
  97Bit  'H. Bittermann, P. Rogl, J. Phase Equilib., 18, 24-47(1997);
          Hf-B'
  99SGUN 'SGTE unary database V.4.1, 1999.'
  09SGUN 'SGTE unary database V.5.0, 2009.'
  21Pan  'Y. Pan, L. Huang, J. Zhang, Y. Du, F. Luo, S. Zhang,
          J. Phase Equilib. Diffus., 42, 864-78(2021); Hf-B'
!

File: data/databases/sgte-binary/HfB-97Bit-LB.tdb
$
$ Database for Hf-B from H. Bittermann and P. Rogl 1997 (Included in LB Vol. 2)
$
$ H. Bittermann, P. Rogl, J. Phase Equilib., 18, 24-47(1997).
$
$ Dataset created 2014.01.18 by Bengt Hallstedt.
$ 2021.01.17: Modified for use with GES6.
$ 2022.10.30: Corrected G(BCC_A2,HF:B).
$
$ Incorrect structure type Al2Cu for HfB2 in LB.
$
$ In some works HfB has been found to have an NaCl type structure, but this
$ is probably caused by impurities.
$
$ ------------------------------------------------------------------------------
 TEMP-LIM 298.15 6000.00 !
$
$ELEMENT NAME  REF. STATE               ATOMIC MASS H298-H0    S298    !
$
 ELEMENT VA   VACUUM                      0.0          0.0      0.0    ! 
 ELEMENT B    BETA_RHOMBO_B              10.81      1222.0      5.9    ! 
 ELEMENT HF   HCP_A3                    178.49      5845.0     43.56   ! 
$ ------------------------------------------------------------------------------
$ Phase definitions
$
 PHASE LIQUID:L % 1 1 !
 CONST LIQUID:L : B HF : !
$
$ Fcc (cF4, Fm-3m) and MeX (cF8, Fm-3m)
$
 PHASE FCC_A1 %A 2 1 1 !
 CONST FCC_A1 : HF : B VA% : !
$
$ Bcc (cI2, Im-3m)
$
 PHASE BCC_A2 %B 2 1 3 !
 CONST BCC_A2 : HF% : B VA% : !
$
$ Hcp (hP2, P6_3/mmc) and Me2X (NiAs-type, hP4, P6_3/mmc, B8_1)
$
 PHASE HCP_A3 %A 2 1 0.5 !
 CONST HCP_A3 : HF% : B VA% : !
$
$ Prototype beta-B (hR105, R-3m)
$
 PHASE BETA_RHOMBO_B % 2 93 12 !
 CONST BETA_RHOMBO_B : B : B : !
$
$ Prototype FeB (oP8, Pnma)
$
 PHASE MB_B27 % 2 1 1 !
 CONST MB_B27 : HF : B : !
$
$ Prototype AlB2 (hP3, P6/mmm)
$
 PHASE MB2_C32 % 2 1 2 !
 CONST MB2_C32 : HF : B : !
$ ------------------------------------------------------------------------------
$ Defaults
$
 DEFINE-SYSTEM-DEFAULT ELEMENT 2 !
 DEFAULT-COM DEFINE_SYSTEM_ELEMENT VA !
 TYPE-DEF % SEQ * !
 TYPE-DEF A GES AMEND_PHASE_DESCRIPTION @ MAGNETIC -3 0.28 !
 TYPE-DEF B GES AMEND_PHASE_DESCRIPTION @ MAGNETIC -1 0.4 !
 FUNCTION ZERO      298.15  0;                                         6000 N !
 FUNCTION UN_ASS    298.15  0;                                         6000 N !
 FUNCTION R         298.15  +8.31451;                                  6000 N !
$ ------------------------------------------------------------------------------
$ Element data
$ ------------------------------------------------------------------------------
$ B
$
$ FCC_A1, HCP_A3, DIAMOND_A4 and GRAPHITE added in unary 3.0
$ BCC_A2 added in unary 4.1
$ GRAPHITE revised in unary 4.4 (using the value from COST 507)
$ FCC_A1, BCC_A2 and HCP_A3 removed in unary 5.0
$ ALPHA_RHOMBO_B added in unary 5.0
$
$ FCC_A1, BCC_A2 and HCP_A3 still in SGSOL 5.0
$ The value for FCC_A1 in COST (and SGTE) is possibly incorrect.
$
$PAR  G(BETA_RHOMBO_B,B),,              +GHSERBB;,,                   N 91Din !
 PAR  G(BETA_RHOMBO_B,B:B),,            +105*GHSERBB;,,               N 91Din !
$PAR  G(ALPHA_RHOMBO_B,B),,             +GALPBB;,,                    N 09SGUN !
$PAR  G(FCC_A1,B:VA),,                  +GHSERBB+43514-12.217*T;,,    N SGCOST !
$PAR  G(FCC_A1,B:VA),,                  +GHSERBB+50208-13.472*T;,,    N 94Hal !
$PAR  G(BCC_A2,B:VA),,                  +GHSERBB+43514-12.217*T;,,    N 94Hal !
$PAR  G(HCP_A3,B:VA),,                  +GHSERBB+50208-9.706*T;,,     N SGCOST !
$PAR  G(GRAPHITE,B),,                   +GHSERBB+10000-2*T;,,         N SGCOST !
$PAR  G(GRAPHITE,B),,                   +GHSERBB+5000;,,              N 96SGUN !
$PAR  G(DIAMOND_A4,B),,                 +GHSERBB+10;,,                N 99SGUN !
$PAR  G(DIAMOND_A4,B),,                 +GHSERBB+20;,,                N COST !
$PAR  G(DIAMOND_A4,B),,                 +GHSERBB;,,                   N 96SGUN !
 PAR  G(LIQUID,B),,                     +GLIQBB;,,                    N 91Din !
$
 FUNCTION GHSERBB   298.15  -7735.284+107.111864*T-15.6641*T*LN(T)
       -0.006864515*T**2+6.18878E-07*T**3+370843*T**(-1);
      1100.00  Y  -16649.474+184.801744*T-26.6047*T*LN(T)
       -7.9809E-04*T**2-2.556E-08*T**3+1748270*T**(-1);
      2348.00  Y  -36667.582+231.336244*T-31.5957527*T*LN(T)
       -0.00159488*T**2+1.34719E-07*T**3+11205883*T**(-1);
      3000.00  Y  -21530.653+222.396264*T-31.4*T*LN(T);
      6000.00  N !
 FUNCTION GALPBB    298.15  -6076.24+86.648762*T-12.942464*T*LN(T)
       -7.089468E-3*T**2+0.659896E-6*T**3-45*T**(-1);
      1400.00  Y  +28477.506-106.789208*T+12.1072478*T*LN(T)
       -13.316875E-3*T**2+0.706895E-6*T**3-8002403*T**(-1);
      3000.00  Y  -25699.64+225.127135*T-31.4*T*LN(T);
      6000.00  N !
 FUNCTION GLIQBB    298.15  +48458.559-20.268025*T+GHSERBB;
       500.00  Y  +41119.703+82.101722*T-14.9827763*T*LN(T)
       -0.007095669*T**2+5.07347E-07*T**3+335484*T**(-1);
      2348.00  Y  +28842.012+200.94731*T-31.4*T*LN(T);
      3000.00  Y  +50372.665-21.448954*T+GHSERBB;
      6000.00  N !
 FUNCTION GFCCBB    298.15  +GHSERBB+43514-12.217*T;                   6000 N !
$ ------------------------------------------------------------------------------
$ Hf
$
$ HCP_A3 and BCC_A2 modified in unary 5.0
$ (upper T interval added + trailing decimals added)
$
 PAR  G(HCP_A3,HF:VA),,                 +GHSERHF;                3001 N 91Din !
 PAR  G(BCC_A2,HF:VA),,                 +GBCCHF;                 3001 N 91Din !
 PAR  G(FCC_A1,HF:VA),,                 +GHSERHF+10000-2.2*T;    3001 N 91Din !
 PAR  G(LIQUID,HF),,                    +GLIQHF;                 3001 N 91Din !
$
 FUNCTION GHSERHF   298.15  -6987.297+110.744026*T-22.7075*T*LN(T)
       -0.004146145*T**2-4.77E-10*T**3-22590*T**(-1);
      2506.00  Y  -1446776.329+6193.609991*T-787.5363829*T*LN(T)
       +0.1735215*T**2-7.575759E-06*T**3+5.01742495E+08*T**(-1);
      3000.00  Y  -34274.698+277.882368*T-44*T*LN(T);
      3001.00  N !
 FUNCTION GBCCHF    298.15  +5370.703+103.836026*T-22.8995*T*LN(T)
       -0.004206605*T**2+8.71923E-07*T**3-22590*T**(-1)-1.446E-10*T**4;
      2506.00  Y  +1912456.771-8624.20573*T+1087.6141247*T*LN(T)
       -0.286857065*T**2+1.3427829E-05*T**3-6.10085091E+08*T**(-1);
      3000.00  Y  -32498.178+276.723247*T-44*T*LN(T);
      3001.00  N !
 FUNCTION GLIQHF    298.15  +27402.256-10.953093*T+GHSERHF;
      1000.00  Y  +49731.499-149.91739*T+12.116812*T*LN(T)
       -0.021262021*T**2+1.376466E-06*T**3-4449699*T**(-1);
      2506.00  Y  -4247.217+265.470523*T-44*T*LN(T);
      3001.00  N !
$ ------------------------------------------------------------------------------
$ Binary system
$
$ From H. Bittermann and P. Rogl 1997 (Included in LB Vol. 2)
$
$ H. Bittermann, P. Rogl, J. Phase Equilib., 18, 24-47(1997).
$
$ Checked against LB, paper and COST. Checked at 6000K.
$
$ Incorrect structure type Al2Cu for HfB2 in LB.
$
$ In some works HfB has been found to have an NaCl type structure, but this
$ is probably caused by impurities.
$
 PAR  L(LIQUID,B,HF;0),,                -170625-4.85541*T;,,          N 97Bit !
 PAR  L(LIQUID,B,HF;1),,                -39128;,,                     N 97Bit !
 PAR  L(LIQUID,B,HF;2),,                +16331.1;,,                   N 97Bit !
$
 PAR  G(BCC_A2,HF:B),,                  +GBCCHF+3*GHSERBB
             -137926;,,                                               N 97Bit !
$
 PAR  G(HCP_A3,HF:B),,                  +GHSERHF+0.5*GHSERBB
             -44765.7;,,                                              N 97Bit !
$
 PAR  G(MB_B27,HF:B),,                  +GHSERHF+GHSERBB
             -159810+4.98602*T;,,                                     N 97Bit !
 PAR  G(MB2_C32,HF:B),,                 -351445+469.146*T
             -73.868*T*LN(T)-0.0036789*T**2+1517800*T**(-1)
             -5.2E+09*T**(-3);,,                                      N 97Bit !
$
$ Metastable
$
 PAR  G(FCC_A1,HF:B),,                  +UN_ASS;,,                    N !
 PAR  L(FCC_A1,HF:B,VA;0),,             +UN_ASS;,,                    N !
$
$PAR  G(TI3B4_D7B,HF:B),,               +3*GHSERHF+4*GHSERBB
$            -535000-14.5754*T;,,                                     N 97Bit !
$ ------------------------------------------------------------------------------
$
 ASSESSED_SYSTEM
   B-HF(TDB -* +LIQ +MB2_C16 +BCC_A2 +BETA_RHO +MB_B27 +HCP_A3
  ;P3 TMM:300/4000 STP:.8/3500) !
$
$
 LIST-OF-REFERENCE
 NUMBER  SOURCE
  Null   'Unknown source'
  Same   'Same or similar interaction as in the corresponding stable phase'
  REFLAV 'Laves phase convention: G(LAVES,X:X)=+3*GHSERXX+15000'
  COST   'COST 507 database'
  SGCOST 'COST 507 database, SGTE unary database V.3.0, 1996; Al, B, Nd, Ti, Zn'
  91Din  'A.T. Dinsdale, Calphad, 15, 317-425(1991).'
  94Bat  'C. Baetzner, PhD thesis, Univ. Stuttgart, Germany, 1994; Ti-B'
  94Hal  'B. Hallemans, P. Wollants, J.R. Roos,
          Z. Metallkd., 85, 676-82(1994), SGTE unary database V.4.1, 1999; B'
  96SGUN 'SGTE unary database V.3.0, 1996.'
  97Bit  'H. Bittermann, P. Rogl, J. Phase Equilib., 18, 24-47(1997);
          Hf-B, Hf-Ti-B'
  99SGUN 'SGTE unary database V.4.1, 1999.'
  09SGUN 'SGTE unary database V.5.0, 2009.'
!

File: data/databases/sgte-binary/HfC-16Pan.tdb
$
$ Database for Hf-C from Y. Pan et al. 2016.
$
$ Y. Pan, P. Zhou, Y. Peng, Y. Du, F. Luo, Calphad, 53, 1-9(2016).
$
$ Dataset created 2022.10.30 by Bengt Hallstedt.
$
$ Modified from 97Bit. Hcp interaction changed (and misprinted).
$
$ ------------------------------------------------------------------------------
 TEMP-LIM 298.15 6000.00 !
$
$ELEMENT NAME  REF. STATE               ATOMIC MASS H298-H0    S298    !
$
 ELEMENT VA   VACUUM                      0.0          0.0      0.0    ! 
 ELEMENT C    GRAPHITE                   12.011     1054.0      5.7423 ! 
 ELEMENT HF   HCP_A3                    178.49      5845.0     43.56   ! 
$ ------------------------------------------------------------------------------
$ Phase definitions
$
 PHASE LIQUID:L % 1 1 !
 CONST LIQUID:L : C HF : !
$
$ Fcc (cF4, Fm-3m) and MeX (cF8, Fm-3m)
$
 PHASE FCC_A1 %A 2 1 1 !
 CONST FCC_A1 : HF : C% VA : !
$
$ Bcc (cI2, Im-3m)
$
 PHASE BCC_A2 %B 2 1 3 !
 CONST BCC_A2 : HF : C VA% : !
$
$ Hcp (hP2, P6_3/mmc) and Me2X (NiAs-type, hP4, P6_3/mmc, B8_1)
$
 PHASE HCP_A3 %A 2 1 0.5 !
 CONST HCP_A3 : HF : C VA% : !
$
$ Prototype C (cF8, Fd-3m)
$
 PHASE DIAMOND_A4 % 1 1 !
 CONST DIAMOND_A4 : C : !
$
$ Prototype C (hP4, P6_3/mmc)
$
 PHASE GRAPHITE_A9 % 1 1 !
 CONST GRAPHITE_A9 : C : !
$ ------------------------------------------------------------------------------
$ Defaults
$
 DEFINE-SYSTEM-DEFAULT ELEMENT 2 !
 DEFAULT-COM DEFINE_SYSTEM_ELEMENT VA !
 TYPE-DEF % SEQ * !
 TYPE-DEF A GES AMEND_PHASE_DESCRIPTION @ MAGNETIC -3 0.28 !
 TYPE-DEF B GES AMEND_PHASE_DESCRIPTION @ MAGNETIC -1 0.4 !
 FUNCTION ZERO      298.15  0;                                         6000 N !
 FUNCTION UN_ASS    298.15  0;                                         6000 N !
 FUNCTION R         298.15  +8.31451;                                  6000 N !
$ ------------------------------------------------------------------------------
$ Element data
$ ------------------------------------------------------------------------------
$ C
$
 PAR  G(GRAPHITE_A9,C),,                +GHSERCC;,,                   N 91Din !
 PAR  G(DIAMOND_A4,C),,                 +GDIACC;,,                    N 91Din !
 PAR  G(LIQUID,C),,                     +GHSERCC+117369-24.63*T;,,    N 91Din !
$
 FUNCTION GHSERCC   298.15  -17368.441+170.73*T-24.3*T*LN(T)
       -4.723E-04*T**2+2562600*T**(-1)-2.643E+08*T**(-2)+1.2E+10*T**(-3);
      6000.00  N !
 FUNCTION GDIACC    298.15  -16359.441+175.61*T-24.31*T*LN(T)
       -4.723E-04*T**2+2698000*T**(-1)-2.61E+08*T**(-2)+1.11E+10*T**(-3);
      6000.00  N !
$ ------------------------------------------------------------------------------
$ Hf
$
$ HCP_A3 and BCC_A2 modified in unary 5.0
$ (upper T interval added + trailing decimals added)
$
 PAR  G(HCP_A3,HF:VA),,                 +GHSERHF;                3001 N 91Din !
 PAR  G(BCC_A2,HF:VA),,                 +GBCCHF;                 3001 N 91Din !
 PAR  G(FCC_A1,HF:VA),,                 +GHSERHF+10000-2.2*T;    3001 N 91Din !
 PAR  G(LIQUID,HF),,                    +GLIQHF;                 3001 N 91Din !
$
 FUNCTION GHSERHF   298.15  -6987.297+110.744026*T-22.7075*T*LN(T)
       -0.004146145*T**2-4.77E-10*T**3-22590*T**(-1);
      2506.00  Y  -1446776.329+6193.609991*T-787.5363829*T*LN(T)
       +0.1735215*T**2-7.575759E-06*T**3+5.01742495E+08*T**(-1);
      3000.00  Y  -34274.698+277.882368*T-44*T*LN(T);
      3001.00  N !
 FUNCTION GBCCHF    298.15  +5370.703+103.836026*T-22.8995*T*LN(T)
       -0.004206605*T**2+8.71923E-07*T**3-22590*T**(-1)-1.446E-10*T**4;
      2506.00  Y  +1912456.771-8624.20573*T+1087.6141247*T*LN(T)
       -0.286857065*T**2+1.3427829E-05*T**3-6.10085091E+08*T**(-1);
      3000.00  Y  -32498.178+276.723247*T-44*T*LN(T);
      3001.00  N !
 FUNCTION GLIQHF    298.15  +27402.256-10.953093*T+GHSERHF;
      1000.00  Y  +49731.499-149.91739*T+12.116812*T*LN(T)
       -0.021262021*T**2+1.376466E-06*T**3-4449699*T**(-1);
      2506.00  Y  -4247.217+265.470523*T-44*T*LN(T);
      3001.00  N !
$ ------------------------------------------------------------------------------
$ Binary system
$
$ Y. Pan, P. Zhou, Y. Peng, Y. Du, F. Luo, Calphad, 53, 1-9(2016).
$
$ Checked against paper and author's tdb. Checked at 6000K.
$
$ Modified from 97Bit. Hcp interaction changed (and misprinted).
$
 PAR  L(LIQUID,C,HF;0),,                -395564+42.9738*T;,,          N 97Bit !
 PAR  L(LIQUID,C,HF;1),,                -67417.5;,,                   N 97Bit !
 PAR  L(LIQUID,C,HF;2),,                +225427-44.5905*T;,,          N 97Bit !
 PAR  L(LIQUID,C,HF;3),,                +231368-29.9471*T;,,          N 97Bit !
$
 PAR  G(FCC_A1,HF:C),,                  -226447+272.916*T
             -45.61482*T*LN(T)-0.00299726*T**2+501495*T**(-1)
             -9.58263E+08*T**(-3);,,                                  N 97Bit !
 PAR  L(FCC_A1,HF:C,VA;0),,             -102413+27.976*T;,,           N 97Bit !
 PAR  L(FCC_A1,HF:C,VA;1),,             -151822+38.2048*T;,,          N 97Bit !
$
 PAR  G(BCC_A2,HF:C),,                  -75417.6+584.036*T
             -90.8379*T*LN(T)-0.00385324*T**2+2223284*T**(-1);,,      N 97Bit !
 PAR  L(BCC_A2,HF:C,VA;0),,             -435839;,,                    N 97Bit !
$
 PAR  G(HCP_A3,HF:C),,                  -51407.9+192.576*T
             -34.064*T*LN(T)-0.003139792*T**2+176580*T**(-1);,,       N 97Bit !
 PAR  L(HCP_A3,HF:C,VA;0),,             -113389.27-16.92*T;,,         N 16Pan !
 PAR  L(HCP_A3,HF:C,VA;1),,             -124597.43;,,                 N 16Pan !
 PAR  L(HCP_A3,HF:C,VA;2),,             -65952.21;,,                  N 16Pan !
$ ------------------------------------------------------------------------------
$
 ASSESSED_SYSTEM
  C-HF(TDB -* +LIQ +FCC_A1 +BCC_A2 +HCP_A3 +GRAP ;G5 C_S:FCC_A1/HF:C
  ;P3 TMM:300/5000 STP:0.4/2000) !
$
$
 LIST-OF-REFERENCE
 NUMBER  SOURCE
  Null   'Unknown source'
  Same   'Same or similar interaction as in the corresponding stable phase'
  REFLAV 'Laves phase convention: G(LAVES,X:X)=+3*GHSERXX+15000'
  COST   'COST 507 database'
  91Din  'A.T. Dinsdale, Calphad, 15, 317-425(1991).'
  97Bit  'H. Bittermann, P. Rogl, J. Phase Equilib., 18, 344-56(1997); Hf-C'
  16Pan  'Y. Pan, P. Zhou, Y. Peng, Y. Du, F. Luo, Calphad, 53, 1-9(2016); Hf-C'
!

File: data/databases/sgte-binary/HfC-97Bit-LB.tdb
$
$ Database for Hf-C from H. Bittermann and P. Rogl 1997 (Included in LB Vol. 2)
$
$ H. Bittermann, P. Rogl, J. Phase Equilib., 18, 344-56(1997).
$
$ Dataset created 2015.03.22 by Bengt Hallstedt.
$ 2021.01.17: Modified for use with GES6.
$
$ ------------------------------------------------------------------------------
 TEMP-LIM 298.15 6000.00 !
$
$ELEMENT NAME  REF. STATE               ATOMIC MASS H298-H0    S298    !
$
 ELEMENT VA   VACUUM                      0.0          0.0      0.0    ! 
 ELEMENT C    GRAPHITE                   12.011     1054.0      5.7423 ! 
 ELEMENT HF   HCP_A3                    178.49      5845.0     43.56   ! 
$ ------------------------------------------------------------------------------
$ Phase definitions
$
 PHASE LIQUID:L % 1 1 !
 CONST LIQUID:L : C HF : !
$
$ Fcc (cF4, Fm-3m) and MeX (cF8, Fm-3m)
$
 PHASE FCC_A1 %A 2 1 1 !
 CONST FCC_A1 : HF : C% VA : !
$
$ Bcc (cI2, Im-3m)
$
 PHASE BCC_A2 %B 2 1 3 !
 CONST BCC_A2 : HF : C VA% : !
$
$ Hcp (hP2, P6_3/mmc) and Me2X (NiAs-type, hP4, P6_3/mmc, B8_1)
$
 PHASE HCP_A3 %A 2 1 0.5 !
 CONST HCP_A3 : HF : C VA% : !
$
$ Prototype C (cF8, Fd-3m)
$
 PHASE DIAMOND_A4 % 1 1 !
 CONST DIAMOND_A4 : C : !
$
$ Prototype C (hP4, P6_3/mmc)
$
 PHASE GRAPHITE_A9 % 1 1 !
 CONST GRAPHITE_A9 : C : !
$ ------------------------------------------------------------------------------
$ Defaults
$
 DEFINE-SYSTEM-DEFAULT ELEMENT 2 !
 DEFAULT-COM DEFINE_SYSTEM_ELEMENT VA !
 TYPE-DEF % SEQ * !
 TYPE-DEF A GES AMEND_PHASE_DESCRIPTION @ MAGNETIC -3 0.28 !
 TYPE-DEF B GES AMEND_PHASE_DESCRIPTION @ MAGNETIC -1 0.4 !
 FUNCTION ZERO      298.15  0;                                         6000 N !
 FUNCTION UN_ASS    298.15  0;                                         6000 N !
 FUNCTION R         298.15  +8.31451;                                  6000 N !
$ ------------------------------------------------------------------------------
$ Element data
$ ------------------------------------------------------------------------------
$ C
$
 PAR  G(GRAPHITE_A9,C),,                +GHSERCC;,,                   N 91Din !
 PAR  G(DIAMOND_A4,C),,                 +GDIACC;,,                    N 91Din !
 PAR  G(LIQUID,C),,                     +GHSERCC+117369-24.63*T;,,    N 91Din !
$
 FUNCTION GHSERCC   298.15  -17368.441+170.73*T-24.3*T*LN(T)
       -4.723E-04*T**2+2562600*T**(-1)-2.643E+08*T**(-2)+1.2E+10*T**(-3);
      6000.00  N !
 FUNCTION GDIACC    298.15  -16359.441+175.61*T-24.31*T*LN(T)
       -4.723E-04*T**2+2698000*T**(-1)-2.61E+08*T**(-2)+1.11E+10*T**(-3);
      6000.00  N !
$ ------------------------------------------------------------------------------
$ Hf
$
$ HCP_A3 and BCC_A2 modified in unary 5.0
$ (upper T interval added + trailing decimals added)
$
 PAR  G(HCP_A3,HF:VA),,                 +GHSERHF;                3001 N 91Din !
 PAR  G(BCC_A2,HF:VA),,                 +GBCCHF;                 3001 N 91Din !
 PAR  G(FCC_A1,HF:VA),,                 +GHSERHF+10000-2.2*T;    3001 N 91Din !
 PAR  G(LIQUID,HF),,                    +GLIQHF;                 3001 N 91Din !
$
 FUNCTION GHSERHF   298.15  -6987.297+110.744026*T-22.7075*T*LN(T)
       -0.004146145*T**2-4.77E-10*T**3-22590*T**(-1);
      2506.00  Y  -1446776.329+6193.609991*T-787.5363829*T*LN(T)
       +0.1735215*T**2-7.575759E-06*T**3+5.01742495E+08*T**(-1);
      3000.00  Y  -34274.698+277.882368*T-44*T*LN(T);
      3001.00  N !
 FUNCTION GBCCHF    298.15  +5370.703+103.836026*T-22.8995*T*LN(T)
       -0.004206605*T**2+8.71923E-07*T**3-22590*T**(-1)-1.446E-10*T**4;
      2506.00  Y  +1912456.771-8624.20573*T+1087.6141247*T*LN(T)
       -0.286857065*T**2+1.3427829E-05*T**3-6.10085091E+08*T**(-1);
      3000.00  Y  -32498.178+276.723247*T-44*T*LN(T);
      3001.00  N !
 FUNCTION GLIQHF    298.15  +27402.256-10.953093*T+GHSERHF;
      1000.00  Y  +49731.499-149.91739*T+12.116812*T*LN(T)
       -0.021262021*T**2+1.376466E-06*T**3-4449699*T**(-1);
      2506.00  Y  -4247.217+265.470523*T-44*T*LN(T);
      3001.00  N !
$ ------------------------------------------------------------------------------
$ Binary system
$
$ From H. Bittermann and P. Rogl 1997 (Included in LB Vol. 2)
$
$ H. Bittermann, P. Rogl, J. Phase Equilib., 18, 344-56(1997).
$
$ Checked against LB and paper. Checked at 6000K.
$
 PAR  L(LIQUID,C,HF;0),,                -395564+42.9738*T;,,          N 97Bit !
 PAR  L(LIQUID,C,HF;1),,                -67417.5;,,                   N 97Bit !
 PAR  L(LIQUID,C,HF;2),,                +225427-44.5905*T;,,          N 97Bit !
 PAR  L(LIQUID,C,HF;3),,                +231368-29.9471*T;,,          N 97Bit !
$
 PAR  G(FCC_A1,HF:C),,                  -226447+272.916*T
             -45.61482*T*LN(T)-0.00299726*T**2+501495*T**(-1)
             -9.58263E+08*T**(-3);,,                                  N 97Bit !
 PAR  L(FCC_A1,HF:C,VA;0),,             -102413+27.976*T;,,           N 97Bit !
 PAR  L(FCC_A1,HF:C,VA;1),,             -151822+38.2048*T;,,          N 97Bit !
$
 PAR  G(BCC_A2,HF:C),,                  -75417.6+584.036*T
             -90.8379*T*LN(T)-0.00385324*T**2+2223284*T**(-1);,,      N 97Bit !
 PAR  L(BCC_A2,HF:C,VA;0),,             -435839;,,                    N 97Bit !
$
 PAR  G(HCP_A3,HF:C),,                  -51407.9+192.576*T
             -34.064*T*LN(T)-0.003139792*T**2+176580*T**(-1);,,       N 97Bit !
 PAR  L(HCP_A3,HF:C,VA;0),,             -136694-9.91735*T;,,          N 97Bit !
 PAR  L(HCP_A3,HF:C,VA;1),,             -145903;,,                    N 97Bit !
 PAR  L(HCP_A3,HF:C,VA;2),,             -92328.7;,,                   N 97Bit !
$ ------------------------------------------------------------------------------
$
 ASSESSED_SYSTEM
  C-HF(TDB -* +LIQ +FCC_A1 +BCC_A2 +HCP_A3 +GRAP ;G5 C_S:FCC_A1/HF:C
  ;P3 TMM:300/5000 STP:0.4/2000) !
$
$
 LIST-OF-REFERENCE
 NUMBER  SOURCE
  Null   'Unknown source'
  Same   'Same or similar interaction as in the corresponding stable phase'
  REFLAV 'Laves phase convention: G(LAVES,X:X)=+3*GHSERXX+15000'
  COST   'COST 507 database'
  91Din  'A.T. Dinsdale, Calphad, 15, 317-425(1991).'
  97Bit  'H. Bittermann, P. Rogl, J. Phase Equilib., 18, 344-56(1997); Hf-C'
!

File: data/databases/sgte-binary/HfIr-18Idb.tdb
$
$ Database for Hf-Ir from M. Idbenali et al. 2018.
$
$ M. Idbenali, C. Servant, M. Feddaoui, Metall. Res. Technol., 115, 503(2018).
$
$ Dataset created 2022.11.01 by Bengt Hallstedt.
$
$ The paper contains both linear and Kaptay expressions for the interactions.
$ In this dataset the linear version is used.
$
$ The liquid interaction has a very large temperature dependency.
$
$ There is an inverse miscibility gap with a minimum at 4511 K and x(Ir)=0.91.
$
$ ------------------------------------------------------------------------------
 TEMP-LIM 298.15 6000.00 !
$
$ELEMENT NAME  REF. STATE               ATOMIC MASS H298-H0    S298    !
$
 ELEMENT VA   VACUUM                      0.0          0.0      0.0    ! 
 ELEMENT HF   HCP_A3                    178.49      5845.0     43.56   ! 
 ELEMENT IR   FCC_A1                    192.22      5267.656   35.5054 ! 
$ ------------------------------------------------------------------------------
$ Phase definitions
$
 PHASE LIQUID:L % 1 1 !
 CONST LIQUID:L : HF IR : !
$
$ Fcc (cF4, Fm-3m) and MeX (cF8, Fm-3m)
$
 PHASE FCC_A1 %A 2 1 1 !
 CONST FCC_A1 : HF IR% : VA : !
$
$ Bcc (cI2, Im-3m)
$
 PHASE BCC_A2 %B 2 1 3 !
 CONST BCC_A2 : HF% IR : VA : !
$
$ Hcp (hP2, P6_3/mmc) and Me2X (NiAs-type, hP4, P6_3/mmc, B8_1)
$
 PHASE HCP_A3 %A 2 1 0.5 !
 CONST HCP_A3 : HF% IR : VA : !
$
$ Prototype NiTi2 (cF96, Fd-3m)
$
 PHASE HF2IR % 2 2 1 !
 CONST HF2IR : HF : HF IR% : !
$
$ Prototype Ir3Zr5 (hP48, P6_122)
$
 PHASE HF5IR3 % 2 5 3 !
 CONST HF5IR3 : HF : IR : !
$
$ Pearson o**, Pmma
$
 PHASE HFIR_ALPHA % 2 0.52 0.48 !
 CONST HFIR_ALPHA : HF% IR : HF IR% : !
$
$ Prototype AuCu (tP4, P4/mmm)
$
 PHASE HFIR_L10 % 2 1 1 !
 CONST HFIR_L10 : HF% IR : HF IR% : !
$
$ Prototype CsCl (cP2, Pm-3m)
$
 PHASE HFIR_B2 % 2 1 1 !
 CONST HFIR_B2 : HF% IR : HF IR% : !
$
$ Prototype AuCu3 (cP4, Pm-3m)
$
 PHASE HFIR3_L12 % 2 1 3 !
 CONST HFIR3_L12 : HF% IR : HF IR% : !
$ ------------------------------------------------------------------------------
$ Defaults
$
 DEFINE-SYSTEM-DEFAULT ELEMENT 2 !
 DEFAULT-COM DEFINE_SYSTEM_ELEMENT VA !
 TYPE-DEF % SEQ * !
 TYPE-DEF A GES AMEND_PHASE_DESCRIPTION @ MAGNETIC -3 0.28 !
 TYPE-DEF B GES AMEND_PHASE_DESCRIPTION @ MAGNETIC -1 0.4 !
 FUNCTION ZERO      298.15  0;                                         6000 N !
 FUNCTION UN_ASS    298.15  0;                                         6000 N !
 FUNCTION R         298.15  +8.31451;                                  6000 N !
$ ------------------------------------------------------------------------------
$ Element data
$ ------------------------------------------------------------------------------
$ Hf
$
$ HCP_A3 and BCC_A2 modified in unary 5.0
$ (upper T interval added + trailing decimals added)
$
 PAR  G(HCP_A3,HF:VA),,                 +GHSERHF;                3001 N 91Din !
 PAR  G(BCC_A2,HF:VA),,                 +GBCCHF;                 3001 N 91Din !
 PAR  G(FCC_A1,HF:VA),,                 +GHSERHF+10000-2.2*T;    3001 N 91Din !
 PAR  G(LIQUID,HF),,                    +GLIQHF;                 3001 N 91Din !
$
 PAR  G(HF2IR,HF:HF),,                  +3*GHSERHF+15000;,,           N 18Idb !
 PAR  G(HFIR_ALPHA,HF:HF),,             +GHSERHF+5000;,,              N 18Idb !
 PAR  G(HFIR_L10,HF:HF),,               +2*GHSERHF+10000;,,           N 18Idb !
 PAR  G(HFIR_B2,HF:HF),,                +2*GHSERHF+10000;,,           N 18Idb !
 PAR  G(HFIR3_L12,HF:HF),,              +4*GHSERHF+20000;,,           N 18Idb !
$
 FUNCTION GHSERHF   298.15  -6987.297+110.744026*T-22.7075*T*LN(T)
       -0.004146145*T**2-4.77E-10*T**3-22590*T**(-1);
      2506.00  Y  -1446776.329+6193.609991*T-787.5363829*T*LN(T)
       +0.1735215*T**2-7.575759E-06*T**3+5.01742495E+08*T**(-1);
      3000.00  Y  -34274.698+277.882368*T-44*T*LN(T);
      3001.00  N !
 FUNCTION GBCCHF    298.15  +5370.703+103.836026*T-22.8995*T*LN(T)
       -0.004206605*T**2+8.71923E-07*T**3-22590*T**(-1)-1.446E-10*T**4;
      2506.00  Y  +1912456.771-8624.20573*T+1087.6141247*T*LN(T)
       -0.286857065*T**2+1.3427829E-05*T**3-6.10085091E+08*T**(-1);
      3000.00  Y  -32498.178+276.723247*T-44*T*LN(T);
      3001.00  N !
 FUNCTION GLIQHF    298.15  +27402.256-10.953093*T+GHSERHF;
      1000.00  Y  +49731.499-149.91739*T+12.116812*T*LN(T)
       -0.021262021*T**2+1.376466E-06*T**3-4449699*T**(-1);
      2506.00  Y  -4247.217+265.470523*T-44*T*LN(T);
      3001.00  N !
$ ------------------------------------------------------------------------------
$ Ir
$
 PAR  G(FCC_A1,IR:VA),,                 +GHSERIR;                4000 N 91Din !
 PAR  G(BCC_A2,IR:VA),,                 +GHSERIR+32000-6.9*T;    4000 N 91Din !
 PAR  G(HCP_A3,IR:VA),,                 +GHSERIR+4000-0.6*T;     4000 N 91Din !
 PAR  G(LIQUID,IR),,                    +GLIQIR;                 4000 N 91Din !
$
 PAR  G(HFIR_ALPHA,IR:IR),,             +GHSERIR+5000;,,              N 18Idb !
 PAR  G(HFIR_L10,IR:IR),,               +2*GHSERIR+10044;,,           N 18Idb !
 PAR  G(HFIR_B2,IR:IR),,                +2*GHSERIR+10000;,,           N 18Idb !
 PAR  G(HFIR3_L12,IR:IR),,              +4*GHSERIR+20000;,,           N 18Idb !
$
 FUNCTION GHSERIR   298.15  -6936.288+118.780119*T-22.7944*T*LN(T)
       -0.003091976*T**2-20083*T**(-1);
      1215.00  Y  -8123.73+140.066697*T-26.085*T*LN(T)-4.7969E-07*T**3;
      2719.00  Y  +290529.037-1258.35297*T+152.498874*T*LN(T)
       -0.047176402*T**2+1.844977E-06*T**3-92987250*T**(-1);
      4000.00  N !
 FUNCTION GLIQIR    298.15  +23455.244-6.312059*T+GHSERIR;
      1000.00  Y  +102217.789-587.632815*T+73.9517579*T*LN(T)
       -0.04638802*T**2+2.761831E-06*T**3-13382612*T**(-1);
      2719.00  Y  -38347.217+411.234043*T-59.418*T*LN(T);
      4000.00  N !
 FUNCTION GBCCIR    298.15  +GHSERIR+32000-6.9*T;                      4000 N !
$ ------------------------------------------------------------------------------
$ Binary system
$
$ M. Idbenali, C. Servant, M. Feddaoui, Metall. Res. Technol., 115, 503(2018).
$
$ Checked against paper. Checked at 6000 K.
$
$ The paper contains both linear and Kaptay expressions for the interactions.
$ In this dataset the linear version is used.
$
$ The liquid interaction has a very large temperature dependency.
$
$ There is an inverse miscibility gap with a minimum at 4511 K and x(Ir)=0.91.
$
 PAR  L(LIQUID,HF,IR;0),,               -373177.5059+45.37248857*T;,, N 18Idb !
 PAR  L(LIQUID,HF,IR;1),,               +61753.25576-20.461066*T;,,   N 18Idb !
 PAR  L(LIQUID,HF,IR;2),,               -22448.09351+28.52128647*T;,, N 18Idb !
$
 PAR  L(FCC_A1,HF,IR:VA;0),,            -225000+4.5*T;,,              N 18Idb !
 PAR  L(BCC_A2,HF,IR:VA;0),,            -210000+1.1*T;,,              N 18Idb !
 PAR  L(HCP_A3,HF,IR:VA;0),,            -166000+8*T;,,                N 18Idb !
$
 PAR  G(HF2IR,HF:IR),,                  +2*GHSERHF+GHSERIR
             -243000+22.95*T;,,                                       N 18Idb !
 PAR  L(HF2IR,HF:HF,IR;0),,             +15000;,,                     N 18Idb !
$
 PAR  G(HF5IR3,HF:IR),,                 +5*GHSERHF+3*GHSERIR
             -728000+74.4*T;,,                                        N 18Idb !
$
 PAR  G(HFIR_ALPHA,HF:IR),,             +0.52*GHSERHF+0.48*GHSERIR
             -118400+22.55*T;,,                                       N 18Idb !
 PAR  G(HFIR_ALPHA,IR:HF),,             +0.52*GHSERIR+0.48*GHSERHF
             +128400-22.55*T;,,                                       N 18Idb !
$
 PAR  G(HFIR_L10,HF:IR),,               +GHSERHF+GHSERIR
             -206700+17.382*T;,,                                      N 18Idb !
 PAR  G(HFIR_L10,IR:HF),,               +GHSERIR+GHSERHF
             +226700-17.382*T;,,                                      N 18Idb !
$
 PAR  G(HFIR_B2,HF:IR),,                +GHSERHF+GHSERIR
             -206600+17.3*T;,,                                        N 18Idb !
 PAR  G(HFIR_B2,IR:HF),,                +GHSERIR+GHSERHF
             +226600-17.3*T;,,                                        N 18Idb !
$
 PAR  G(HFIR3_L12,HF:IR),,              +GHSERHF+3*GHSERIR
             -280000+16.8*T;,,                                        N 18Idb !
 PAR  G(HFIR3_L12,IR:HF),,              +GHSERIR+3*GHSERHF
             +320000-16.8*T;,,                                        N 18Idb !
$ ------------------------------------------------------------------------------
$
$
 LIST-OF-REFERENCE
 NUMBER  SOURCE
  Null   'Unknown source'
  Lin    'Linear combination of lattice stabilities'
  Same   'Same or similar interaction as in the corresponding stable phase'
  REFLAV 'Laves phase convention: G(LAVES,X:X)=+3*GHSERXX+15000'
  91Din  'A.T. Dinsdale, Calphad, 15, 317-425(1991).'
  18Idb  'M. Idbenali, C. Servant, M. Feddaoui,
          Metall. Res. Technol., 115, 503(2018); Hf-Ir'
!
