Repository: orchid-calphad/orchid-project.org

# orchid-project.org

Website and released data of **ORCHID** (Open Repository for CALPHAD Hypotheses, Intelligence, and Discovery),
served by GitHub Pages at https://orchid-project.org. Releases are archived on Zenodo (one DOI per version).

- `index.html`, `catalog/`, `best-practices.html` — static, self-contained pages (generated in the ORCHID tooling).
- `data/` — released data: catalog, redistributable TDB files, convex hulls. Licences: `data/LICENSES.md`, `data/NOTICE.md`.
- `llms.txt`, `data/croissant.json`, `CITATION.cff`, `.zenodo.json` — machine-readable metadata.

Only data with clear redistribution rights are published.

File: data/databases/sgte-binary/HfMn-12Zho.tdb
$
$ Database for Hf-Mn from P. Zhou et al. 2012.
$
$ P. Zhou, S. Liu, P. Wang, H. Xu, Y. Peng, X. Yuan, Y. Du, J. Zhang, W. Huang,
$ J. Phase Equilib. Diffus., 33, 20-28(2012).
$
$ Dataset created 2018.08.05 by Bengt Hallstedt.
$ 2021.01.17: Modified for use with GES6.
$
$ HfMn2 is C36 at high T, but this was not modelled as a separate phase.
$
$ ------------------------------------------------------------------------------
 TEMP-LIM 298.15 6000.00 !
$
$ELEMENT NAME  REF. STATE               ATOMIC MASS H298-H0    S298    !
$
 ELEMENT VA   VACUUM                      0.0          0.0      0.0    ! 
 ELEMENT HF   HCP_A3                    178.49      5845.0     43.56   ! 
 ELEMENT MN   CBCC_A12                   54.9380    4995.696   32.2206 ! 
$ ------------------------------------------------------------------------------
$ Phase definitions
$
 PHASE LIQUID:L % 1 1 !
 CONST LIQUID:L : HF MN : !
$
$ Fcc (cF4, Fm-3m) and MeX (cF8, Fm-3m)
$
 PHASE FCC_A1 %A 2 1 1 !
 CONST FCC_A1 : HF MN% : VA : !
$
$ Bcc (cI2, Im-3m)
$
 PHASE BCC_A2 %B 2 1 3 !
 CONST BCC_A2 : HF% MN% : VA : !
$
$ Hcp (hP2, P6_3/mmc) and Me2X (NiAs-type, hP4, P6_3/mmc, B8_1)
$
 PHASE HCP_A3 % 2 1 0.5 !
 CONST HCP_A3 : HF% MN : VA : !
$
$ Prototype alpha-Mn (cI58, I-43m)
$
 PHASE CBCC_A12 %A 2 1 1 !
 CONST CBCC_A12 : MN : VA : !
$
$ Prototype beta-Mn (cP20, P4_132)
$
 PHASE CUB_A13 % 2 1 1 !
 CONST CUB_A13 : HF MN% : VA : !
$
$ Prototype NiTi2 (cF96, Fd-3m)
$
 PHASE HFMN % 2 1 1 !
 CONST HFMN : HF : MN : !
$
$ Prototype MgZn2 (hP12, P6_3/mmc)
$
 PHASE HFMN2_C14 % 2 1 2 !
 CONST HFMN2_C14 : HF% MN : HF MN% : !
$ ------------------------------------------------------------------------------
$ Defaults
$
 DEFINE-SYSTEM-DEFAULT ELEMENT 2 !
 DEFAULT-COM DEFINE_SYSTEM_ELEMENT VA !
 TYPE-DEF % SEQ * !
 TYPE-DEF B GES AMEND_PHASE_DESCRIPTION @ MAGNETIC -1 0.4 !
 TYPE-DEF A GES AMEND_PHASE_DESCRIPTION @ MAGNETIC -3 0.28 !
 FUNCTION ZERO      298.15  0;                                         6000 N !
 FUNCTION UN_ASS    298.15  0;                                         6000 N !
 FUNCTION R         298.15  +8.31451;                                  6000 N !
$ ------------------------------------------------------------------------------
$ Element data
$ ------------------------------------------------------------------------------
$ Hf
$
$ HCP_A3 and BCC_A2 modified in unary 5.0
$ (upper T interval added + trailing decimals added)
$
$ CUB_A13 from 12Zho not included in unary
$
 PAR  G(HCP_A3,HF:VA),,                 +GHSERHF;                3001 N 91Din !
 PAR  G(BCC_A2,HF:VA),,                 +GBCCHF;                 3001 N 91Din !
 PAR  G(FCC_A1,HF:VA),,                 +GHSERHF+10000-2.2*T;    3001 N 91Din !
 PAR  G(CUB_A13,HF:VA),,                +GHSERHF+7531.2;         3001 N 12Zho !
 PAR  G(LIQUID,HF),,                    +GLIQHF;                 3001 N 91Din !
$
 PAR  G(HFMN2_C14,HF:HF),,              +3*GHSERHF+96312;,,           N 10Pav !
$
 FUNCTION GHSERHF   298.15  -6987.297+110.744026*T-22.7075*T*LN(T)
       -0.004146145*T**2-4.77E-10*T**3-22590*T**(-1);
      2506.00  Y  -1446776.329+6193.609991*T-787.5363829*T*LN(T)
       +0.1735215*T**2-7.575759E-06*T**3+5.01742495E+08*T**(-1);
      3000.00  Y  -34274.698+277.882368*T-44*T*LN(T);
      3001.00  N !
 FUNCTION GBCCHF    298.15  +5370.703+103.836026*T-22.8995*T*LN(T)
       -0.004206605*T**2+8.71923E-07*T**3-22590*T**(-1)-1.446E-10*T**4;
      2506.00  Y  +1912456.771-8624.20573*T+1087.6141247*T*LN(T)
       -0.286857065*T**2+1.3427829E-05*T**3-6.10085091E+08*T**(-1);
      3000.00  Y  -32498.178+276.723247*T-44*T*LN(T);
      3001.00  N !
 FUNCTION GLIQHF    298.15  +27402.256-10.953093*T+GHSERHF;
      1000.00  Y  +49731.499-149.91739*T+12.116812*T*LN(T)
       -0.021262021*T**2+1.376466E-06*T**3-4449699*T**(-1);
      2506.00  Y  -4247.217+265.470523*T-44*T*LN(T);
      3001.00  N !
$ ------------------------------------------------------------------------------
$ Mn
$
 PAR  G(CBCC_A12,MN:VA),,               +GHSERMN;                2000 N 91Din !
 PAR  TC(CBCC_A12,MN:VA),,               -285.00;                2000 N 91Din !
 PAR  BM(CBCC_A12,MN:VA),,                 -0.66;                2000 N 91Din !
 PAR  G(CUB_A13,MN:VA),,                +GCUBMN;                 2000 N 91Din !
 PAR  G(FCC_A1,MN:VA),,                 +GFCCMN;                 2000 N 91Din !
 PAR  TC(FCC_A1,MN:VA),,                -1620.00;                2000 N 91Din !
 PAR  BM(FCC_A1,MN:VA),,                   -1.86;                2000 N 91Din !
 PAR  G(BCC_A2,MN:VA),,                 +GBCCMN;                 2000 N 91Din !
 PAR  TC(BCC_A2,MN:VA),,                 -580.00;                2000 N 91Din !
 PAR  BM(BCC_A2,MN:VA),,                   -0.27;                2000 N 91Din !
 PAR  G(HCP_A3,MN:VA),,                 +GHCPMN;                 2000 N 91Din !
 PAR  TC(HCP_A3,MN:VA),,                -1620.00;                2000 N 91Din !
 PAR  BM(HCP_A3,MN:VA),,                   -1.86;                2000 N 91Din !
 PAR  G(LIQUID,MN),,                    +GLIQMN;                 2000 N 91Din !
$
 PAR  G(HFMN2_C14,MN:MN),,              +3*GHSERMN+3000;,,            N 98Sau !
$
 FUNCTION GHSERMN   298.15  -8115.28+130.059*T-23.4582*T*LN(T)
       -0.00734768*T**2+69827*T**(-1);
      1519.00  Y  -28733.41+312.2648*T-48*T*LN(T)+1.656847E+30*T**(-9);
      2000.00  N !
 FUNCTION GCUBMN    298.15  -5800.4+135.995*T-24.8785*T*LN(T)
       -0.00583359*T**2+70269*T**(-1);
      1519.00  Y  +442.65-0.9715*T+GHSERMN+2.310723E+30*T**(-9);
      2000.00  N !
 FUNCTION GFCCMN    298.15  -3439.3+131.884*T-24.5177*T*LN(T)
       -0.006*T**2+69600*T**(-1);
      1519.00  Y  +2663.31-2.5984*T+GHSERMN+2.205113E+30*T**(-9);
      2000.00  N !
 FUNCTION GBCCMN    298.15  -3235.3+127.85*T-23.7*T*LN(T)
       -0.00744271*T**2+60000*T**(-1);
      1519.00  Y  +5544.58-4.5605*T+GHSERMN-3.91695E+29*T**(-9);
      2000.00  N !
 FUNCTION GHCPMN    298.15  -4439.3+133.007*T-24.5177*T*LN(T)
       -0.006*T**2+69600*T**(-1);
      1519.00  Y  +1663.31-1.4754*T+GHSERMN+2.205113E+30*T**(-9);
      2000.00  N !
 FUNCTION GLIQMN    298.15  +17859.91-12.6208*T+GHSERMN-4.41929E-21*T**7;
      1519.00  Y  -9993.9+299.036*T-48*T*LN(T);
      2000.00  N !
$ ------------------------------------------------------------------------------
$ Binary system
$
$ P. Zhou, S. Liu, P. Wang, H. Xu, Y. Peng, X. Yuan, Y. Du, J. Zhang, W. Huang,
$ J. Phase Equilib. Diffus., 33, 20-28(2012).
$
$ Checked against paper. Checked at 6000 K.
$
$ HfMn2 is C36 at high T, but this was not modelled as a separate phase.
$
 PAR  L(LIQUID,HF,MN;0),,               -6311.84723-23.55*T;,,        N 12Zho !
 PAR  L(LIQUID,HF,MN;1),,               -75593.3526+38.79*T;,,        N 12Zho !
 PAR  L(LIQUID,HF,MN;2),,               -27283.1059;,,                N 12Zho !
$
 PAR  L(FCC_A1,HF,MN:VA;0),,            +ZERO;,,                      N 12Zho !
$
 PAR  L(BCC_A2,HF,MN:VA;0),,            -9809.07693-7.69*T;,,         N 12Zho !
 PAR  L(BCC_A2,HF,MN:VA;1),,            +4688.37279;,,                N 12Zho !
$
 PAR  L(HCP_A3,HF,MN:VA;0),,            +1319.63856;,,                N 12Zho !
 PAR  L(CUB_A13,HF,MN:VA;0),,           -9935.17-18.48*T;,,           N 12Zho !
$
 PAR  G(HFMN,HF:MN),,                   +GHSERHF+GHSERMN
             -42762.104+1.9152*T;,,                                   N 12Zho !
$
 PAR  G(HFMN2_C14,HF:MN),,              +GHSERHF+2*GHSERMN
             -60002.89-9.92*T;,,                                      N 12Zho !
 PAR  G(HFMN2_C14,MN:HF),,              +GHSERMN+2*GHSERHF
             +159314.89+9.92*T;,,                                     N 12Zho !
 PAR  L(HFMN2_C14,HF,MN:HF;0),,         +9233.87+5.9*T;,,             N 12Zho !
 PAR  L(HFMN2_C14,HF,MN:MN;0),,         +9233.87+5.9*T;,,             N 12Zho !
 PAR  L(HFMN2_C14,HF:HF,MN;0),,         -31961.2915;,,                N 12Zho !
 PAR  L(HFMN2_C14,MN:HF,MN;0),,         -31961.2915;,,                N 12Zho !
$ ------------------------------------------------------------------------------
$
$
 LIST-OF-REFERENCE
 NUMBER  SOURCE
  Null   'Unknown source'
  COST   'COST 507 database'
  91Din  'A.T. Dinsdale, Calphad, 15, 317-425(1991).'
  98Sau  'N. Saunders, COST 507, Final report round 2, 1998; Mn-Ti'
  10Pav  'J. Pavlu, J. Vrestal, M. Sob, Calphad, 34, 215-21(2010); Cr-Hf'
  12Zho  'P. Zhou, S. Liu, P. Wang, H. Xu, Y. Peng, X. Yuan, Y. Du, J. Zhang,
          W. Huang, J. Phase Equilib. Diffus., 33, 20-28(2012); Hf, Hf-Mn'
!

File: data/databases/sgte-binary/HfMn-24Bro.tdb
$
$ Database for Hf-Mn from P. Broz et al. 2024.
$
$ P. Broz, X. Yan, V. Romaka, O. Fabrichnaya, M.J. Kriegel, V. Bursikova,
$ J. Bursik, J. Vrestal, G. Rogl, H. Michor, E. Bauer, M. Eiberger, A. Grytsiv,
$ G. Giester, P.F. Rogl, J. Alloys Compd., 976, 173060(2024).
$
$ Dataset created 2023.10.04 by Bengt Hallstedt.
$
$ Based on the modelling from 12Zho.
$
$ HfMn (and Hf2Mn) shown to be an oxygen stabilised phase of the type Fe3W3C.
$
$ Beta-HfMn2 (C36) was not confirmed.
$
$ ------------------------------------------------------------------------------
 TEMP-LIM 298.15 6000.00 !
$
$ELEMENT NAME  REF. STATE               ATOMIC MASS H298-H0    S298    !
$
 ELEMENT VA   VACUUM                      0.0          0.0      0.0    ! 
 ELEMENT HF   HCP_A3                    178.49      5845.0     43.56   ! 
 ELEMENT MN   CBCC_A12                   54.9380    4995.696   32.2206 ! 
$ ------------------------------------------------------------------------------
$ Phase definitions
$
 PHASE LIQUID:L % 1 1 !
 CONST LIQUID:L : HF MN : !
$
$ Fcc (cF4, Fm-3m) and MeX (cF8, Fm-3m)
$
 PHASE FCC_A1 %A 2 1 1 !
 CONST FCC_A1 : HF MN% : VA : !
$
$ Bcc (cI2, Im-3m)
$
 PHASE BCC_A2 %B 2 1 3 !
 CONST BCC_A2 : HF% MN% : VA : !
$
$ Hcp (hP2, P6_3/mmc) and Me2X (NiAs-type, hP4, P6_3/mmc, B8_1)
$
 PHASE HCP_A3 % 2 1 0.5 !
 CONST HCP_A3 : HF% MN : VA : !
$
$ Prototype alpha-Mn (cI58, I-43m)
$
 PHASE CBCC_A12 %A 2 1 1 !
 CONST CBCC_A12 : HF MN% : VA : !
$
$ Prototype beta-Mn (cP20, P4_132)
$
 PHASE CUB_A13 % 2 1 1 !
 CONST CUB_A13 : HF MN% : VA : !
$
$ Prototype MgZn2 (hP12, P6_3/mmc)
$
 PHASE C14_LAVES % 2 2 1 !
 CONST C14_LAVES : HF MN% : HF% MN : !
$ ------------------------------------------------------------------------------
$ Defaults
$
 DEFINE-SYSTEM-DEFAULT ELEMENT 2 !
 DEFAULT-COM DEFINE_SYSTEM_ELEMENT VA !
 TYPE-DEF % SEQ * !
 TYPE-DEF B GES AMEND_PHASE_DESCRIPTION @ MAGNETIC -1 0.4 !
 TYPE-DEF A GES AMEND_PHASE_DESCRIPTION @ MAGNETIC -3 0.28 !
 FUNCTION ZERO      298.15  0;                                         6000 N !
 FUNCTION UN_ASS    298.15  0;                                         6000 N !
 FUNCTION R         298.15  +8.31451;                                  6000 N !
$ ------------------------------------------------------------------------------
$ Element data
$ ------------------------------------------------------------------------------
$ Hf
$
$ HCP_A3 and BCC_A2 modified in unary 5.0
$ (upper T interval added + trailing decimals added)
$
$ CBCC_A12 from 24Bro not included in unary
$ CUB_A13 from 12Zho not included in unary
$
 PAR  G(HCP_A3,HF:VA),,                 +GHSERHF;                3001 N 91Din !
 PAR  G(BCC_A2,HF:VA),,                 +GBCCHF;                 3001 N 91Din !
 PAR  G(FCC_A1,HF:VA),,                 +GHSERHF+10000-2.2*T;    3001 N 91Din !
 PAR  G(CBCC_A12,HF:VA),,               +GHSERHF+10000;          3001 N 24Bro !
 PAR  G(CUB_A13,HF:VA),,                +GHSERHF+7531.2;         3001 N 12Zho !
 PAR  G(LIQUID,HF),,                    +GLIQHF;                 3001 N 91Din !
$
 PAR  G(C14_LAVES,HF:HF),,              +3*GHSERHF+96312;,,           N 10Pav !
$
 FUNCTION GHSERHF   298.15  -6987.297+110.744026*T-22.7075*T*LN(T)
       -0.004146145*T**2-4.77E-10*T**3-22590*T**(-1);
      2506.00  Y  -1446776.329+6193.609991*T-787.5363829*T*LN(T)
       +0.1735215*T**2-7.575759E-06*T**3+5.01742495E+08*T**(-1);
      3000.00  Y  -34274.698+277.882368*T-44*T*LN(T);
      3001.00  N !
 FUNCTION GBCCHF    298.15  +5370.703+103.836026*T-22.8995*T*LN(T)
       -0.004206605*T**2+8.71923E-07*T**3-22590*T**(-1)-1.446E-10*T**4;
      2506.00  Y  +1912456.771-8624.20573*T+1087.6141247*T*LN(T)
       -0.286857065*T**2+1.3427829E-05*T**3-6.10085091E+08*T**(-1);
      3000.00  Y  -32498.178+276.723247*T-44*T*LN(T);
      3001.00  N !
 FUNCTION GLIQHF    298.15  +27402.256-10.953093*T+GHSERHF;
      1000.00  Y  +49731.499-149.91739*T+12.116812*T*LN(T)
       -0.021262021*T**2+1.376466E-06*T**3-4449699*T**(-1);
      2506.00  Y  -4247.217+265.470523*T-44*T*LN(T);
      3001.00  N !
$ ------------------------------------------------------------------------------
$ Mn
$
 PAR  G(CBCC_A12,MN:VA),,               +GHSERMN;                2000 N 91Din !
 PAR  TC(CBCC_A12,MN:VA),,               -285.00;                2000 N 91Din !
 PAR  BM(CBCC_A12,MN:VA),,                 -0.66;                2000 N 91Din !
 PAR  G(CUB_A13,MN:VA),,                +GCUBMN;                 2000 N 91Din !
 PAR  G(FCC_A1,MN:VA),,                 +GFCCMN;                 2000 N 91Din !
 PAR  TC(FCC_A1,MN:VA),,                -1620.00;                2000 N 91Din !
 PAR  BM(FCC_A1,MN:VA),,                   -1.86;                2000 N 91Din !
 PAR  G(BCC_A2,MN:VA),,                 +GBCCMN;                 2000 N 91Din !
 PAR  TC(BCC_A2,MN:VA),,                 -580.00;                2000 N 91Din !
 PAR  BM(BCC_A2,MN:VA),,                   -0.27;                2000 N 91Din !
 PAR  G(HCP_A3,MN:VA),,                 +GHCPMN;                 2000 N 91Din !
 PAR  TC(HCP_A3,MN:VA),,                -1620.00;                2000 N 91Din !
 PAR  BM(HCP_A3,MN:VA),,                   -1.86;                2000 N 91Din !
 PAR  G(LIQUID,MN),,                    +GLIQMN;                 2000 N 91Din !
$
 PAR  G(C14_LAVES,MN:MN),,              +3*GHSERMN+23477;,,           N 16Kha !
$
 FUNCTION GHSERMN   298.15  -8115.28+130.059*T-23.4582*T*LN(T)
       -0.00734768*T**2+69827*T**(-1);
      1519.00  Y  -28733.41+312.2648*T-48*T*LN(T)+1.656847E+30*T**(-9);
      2000.00  N !
 FUNCTION GCUBMN    298.15  -5800.4+135.995*T-24.8785*T*LN(T)
       -0.00583359*T**2+70269*T**(-1);
      1519.00  Y  +442.65-0.9715*T+GHSERMN+2.310723E+30*T**(-9);
      2000.00  N !
 FUNCTION GFCCMN    298.15  -3439.3+131.884*T-24.5177*T*LN(T)
       -0.006*T**2+69600*T**(-1);
      1519.00  Y  +2663.31-2.5984*T+GHSERMN+2.205113E+30*T**(-9);
      2000.00  N !
 FUNCTION GBCCMN    298.15  -3235.3+127.85*T-23.7*T*LN(T)
       -0.00744271*T**2+60000*T**(-1);
      1519.00  Y  +5544.58-4.5605*T+GHSERMN-3.91695E+29*T**(-9);
      2000.00  N !
 FUNCTION GHCPMN    298.15  -4439.3+133.007*T-24.5177*T*LN(T)
       -0.006*T**2+69600*T**(-1);
      1519.00  Y  +1663.31-1.4754*T+GHSERMN+2.205113E+30*T**(-9);
      2000.00  N !
 FUNCTION GLIQMN    298.15  +17859.91-12.6208*T+GHSERMN-4.41929E-21*T**7;
      1519.00  Y  -9993.9+299.036*T-48*T*LN(T);
      2000.00  N !
$ ------------------------------------------------------------------------------
$ Binary system
$
$ P. Broz, X. Yan, V. Romaka, O. Fabrichnaya, M.J. Kriegel, V. Bursikova,
$ J. Bursik, J. Vrestal, G. Rogl, H. Michor, E. Bauer, M. Eiberger, A. Grytsiv,
$ G. Giester, P.F. Rogl, J. Alloys Compd., 976, 173060(2024).
$
$ Checked against paper and author's tdb. Checked at 6000 K.
$
$ Based on the modelling from 12Zho.
$
$ HfMn (and Hf2Mn) shown to be an oxygen stabilised phase of the type Fe3W3C.
$
$ Beta-HfMn2 (C36) was not confirmed.
$
 PAR  L(LIQUID,HF,MN;0),,               -6311.84723-23.55*T;,,        N 12Zho !
 PAR  L(LIQUID,HF,MN;1),,               -75593.3526+38.79*T;,,        N 12Zho !
 PAR  L(LIQUID,HF,MN;2),,               -42283;,,                     N 24Bro !
$
 PAR  L(FCC_A1,HF,MN:VA;0),,            +ZERO;,,                      N 12Zho !
$
 PAR  L(BCC_A2,HF,MN:VA;0),,            -9809.1-12.65*T;,,            N 24Bro !
 PAR  L(BCC_A2,HF,MN:VA;1),,            +8688.4;,,                    N 24Bro !
$
 PAR  L(HCP_A3,HF,MN:VA;0),,            -5000;,,                      N 24Bro !
 PAR  L(CBCC_A12,HF,MN:VA;0),,          -63000;,,                     N 24Bro !
 PAR  L(CUB_A13,HF,MN:VA;0),,           -18935-21.688*T;,,            N 24Bro !
$
 PAR  G(C14_LAVES,HF:MN),,              +2*GHSERHF+GHSERMN;,,         N 24Bro !
 PAR  G(C14_LAVES,MN:HF),,              -135647+442.7409*T
             -80.4261*T*LN(T)-0.005649*T**2+249804*T**(-1);,,         N 24Bro !
 PAR  L(C14_LAVES,HF,MN:HF;0),,         -23961;,,                     N 24Bro !
 PAR  L(C14_LAVES,HF,MN:MN;0),,         -23961;,,                     N 24Bro !
 PAR  L(C14_LAVES,HF:HF,MN;0),,         -16000;,,                     N 24Bro !
 PAR  L(C14_LAVES,MN:HF,MN;0),,         -16000;,,                     N 24Bro !
$ ------------------------------------------------------------------------------
$
$
 LIST-OF-REFERENCE
 NUMBER  SOURCE
  Null   'Unknown source'
  COST   'COST 507 database'
  91Din  'A.T. Dinsdale, Calphad, 15, 317-425(1991).'
  98Sau  'N. Saunders, COST 507, Final report round 2, 1998; Mn-Ti'
  10Pav  'J. Pavlu, J. Vrestal, M. Sob, Calphad, 34, 215-21(2010); Cr-Hf'
  12Zho  'P. Zhou, S. Liu, P. Wang, H. Xu, Y. Peng, X. Yuan, Y. Du, J. Zhang,
          W. Huang, J. Phase Equilib. Diffus., 33, 20-28(2012); Hf, Hf-Mn'
  16Kha  'A.U. Khan, P. Broz, M. Premovic, J. Pavlu, J. Vrestal, X. Yan,
          D. Maccio, A. Saccone, G. Giester, P. Rogl,
          Phys. Chem. Chem. Phys., 18, 23326-39(2016); Mn-Ti'
  24Bro  'P. Broz, X. Yan, V. Romaka, O. Fabrichnaya, M.J. Kriegel,
          V. Bursikova, J. Bursik, J. Vrestal, G. Rogl, H. Michor, E. Bauer,
          M. Eiberger, A. Grytsiv, G. Giester, P.F. Rogl,
          J. Alloys Compd., 976, 173060(2024); Hf, Hf-Mn'
!

File: data/databases/sgte-binary/HfMo-02Sha-LB.tdb
$
$ Database for Hf-Mo from G. Shao 2002 (Included in LB Vol. 5)
$
$ G. Shao, Intermetallics, 10, 429-34(2002).
$
$ Dataset created 2014.04.06 by Bengt Hallstedt.
$ 2021.01.17: Modified for use with GES6.
$
$ There is an inverse miscibility gap with a minimum at 4961 K and x(Mo)=0.81.
$
$ ------------------------------------------------------------------------------
 TEMP-LIM 298.15 6000.00 !
$
$ELEMENT NAME  REF. STATE               ATOMIC MASS H298-H0    S298    !
$
 ELEMENT VA   VACUUM                      0.0          0.0      0.0    ! 
 ELEMENT HF   HCP_A3                    178.49      5845.0     43.56   ! 
 ELEMENT MO   BCC_A2                     95.94      4589.0     28.56   ! 
$ ------------------------------------------------------------------------------
$ Phase definitions
$
 PHASE LIQUID:L % 1 1 !
 CONST LIQUID:L : HF MO : !
$
$ Fcc (cF4, Fm-3m) and MeX (cF8, Fm-3m)
$
 PHASE FCC_A1 %A 2 1 1 !
 CONST FCC_A1 : HF MO : VA : !
$
$ Bcc (cI2, Im-3m)
$
 PHASE BCC_A2 %B 2 1 3 !
 CONST BCC_A2 : HF MO : VA : !
$
$ Hcp (hP2, P6_3/mmc) and Me2X (NiAs-type, hP4, P6_3/mmc, B8_1)
$
 PHASE HCP_A3 %A 2 1 0.5 !
 CONST HCP_A3 : HF% MO : VA : !
$
$ Prototype Cu2Mg (cF24, Fd-3m)
$
 PHASE C15_LAVES % 2 2 1 !
 CONST C15_LAVES : HF MO% : HF% MO : !
$
$ Prototype MgNi2 (hP24, P6_3/mmc)
$
 PHASE C36_LAVES % 2 2 1 !
 CONST C36_LAVES : HF MO% : HF% MO : !
$ ------------------------------------------------------------------------------
$ Defaults
$
 DEFINE-SYSTEM-DEFAULT ELEMENT 2 !
 DEFAULT-COM DEFINE_SYSTEM_ELEMENT VA !
 TYPE-DEF % SEQ * !
 TYPE-DEF A GES AMEND_PHASE_DESCRIPTION @ MAGNETIC -3 0.28 !
 TYPE-DEF B GES AMEND_PHASE_DESCRIPTION @ MAGNETIC -1 0.4 !
 FUNCTION ZERO      298.15  0;                                         6000 N !
 FUNCTION UN_ASS    298.15  0;                                         6000 N !
 FUNCTION R         298.15  +8.31451;                                  6000 N !
$ ------------------------------------------------------------------------------
$ Element data
$ ------------------------------------------------------------------------------
$ Hf
$
$ HCP_A3 and BCC_A2 modified in unary 5.0
$ (upper T interval added + trailing decimals added)
$
 PAR  G(HCP_A3,HF:VA),,                 +GHSERHF;                3001 N 91Din !
 PAR  G(BCC_A2,HF:VA),,                 +GBCCHF;                 3001 N 91Din !
 PAR  G(FCC_A1,HF:VA),,                 +GHSERHF+10000-2.2*T;    3001 N 91Din !
 PAR  G(LIQUID,HF),,                    +GLIQHF;                 3001 N 91Din !
$
 PAR  G(C15_LAVES,HF:HF),,              +3*GHSERHF+15000;,,           N REFLAV !
 PAR  G(C36_LAVES,HF:HF),,              +3*GHSERHF+15000;,,           N REFLAV !
$
 FUNCTION GHSERHF   298.15  -6987.297+110.744026*T-22.7075*T*LN(T)
       -0.004146145*T**2-4.77E-10*T**3-22590*T**(-1);
      2506.00  Y  -1446776.329+6193.609991*T-787.5363829*T*LN(T)
       +0.1735215*T**2-7.575759E-06*T**3+5.01742495E+08*T**(-1);
      3000.00  Y  -34274.698+277.882368*T-44*T*LN(T);
      3001.00  N !
 FUNCTION GBCCHF    298.15  +5370.703+103.836026*T-22.8995*T*LN(T)
       -0.004206605*T**2+8.71923E-07*T**3-22590*T**(-1)-1.446E-10*T**4;
      2506.00  Y  +1912456.771-8624.20573*T+1087.6141247*T*LN(T)
       -0.286857065*T**2+1.3427829E-05*T**3-6.10085091E+08*T**(-1);
      3000.00  Y  -32498.178+276.723247*T-44*T*LN(T);
      3001.00  N !
 FUNCTION GLIQHF    298.15  +27402.256-10.953093*T+GHSERHF;
      1000.00  Y  +49731.499-149.91739*T+12.116812*T*LN(T)
       -0.021262021*T**2+1.376466E-06*T**3-4449699*T**(-1);
      2506.00  Y  -4247.217+265.470523*T-44*T*LN(T);
      3001.00  N !
$ ------------------------------------------------------------------------------
$ Mo
$
 PAR  G(BCC_A2,MO:VA),,                 +GHSERMO;                5000 N 91Din !
 PAR  G(FCC_A1,MO:VA),,                 +GHSERMO+15200+0.63*T;   5000 N 91Din !
 PAR  G(HCP_A3,MO:VA),,                 +GHSERMO+11550;          5000 N 91Din !
 PAR  G(LIQUID,MO),,                    +GLIQMO;                 5000 N 91Din !
$
 PAR  G(C15_LAVES,MO:MO),,              +3*GHSERMO+15000;,,           N REFLAV !
 PAR  G(C36_LAVES,MO:MO),,              +3*GHSERMO+15000;,,           N REFLAV !
$
 FUNCTION GHSERMO   298.15  -7746.302+131.9197*T-23.56414*T*LN(T)
       -0.003443396*T**2+5.66283E-07*T**3+65812*T**(-1)-1.30927E-10*T**4;
      2896.00  Y  -30556.41+283.559746*T-42.63829*T*LN(T)-4.849315E+33*T**(-9);
      5000.00  N !
 FUNCTION GLIQMO    298.15  +41831.347-14.694912*T+GHSERMO+4.24519E-22*T**7;
      2896.00  Y  +3538.963+271.6697*T-42.63829*T*LN(T);
      5000.00  N !
 FUNCTION GFCCMO    298.15  +GHSERMO+15200+0.63*T;                     6000 N !
$ ------------------------------------------------------------------------------
$ Binary system
$
$ From G. Shao 2002 (Included in LB Vol. 5)
$
$ G. Shao, Intermetallics, 10, 429-34(2002).
$
$ Checked against LB and paper. Checked at 6000 K.
$
$ There is an inverse miscibility gap with a minimum at 4961 K and x(Mo)=0.81.
$
 PAR  L(LIQUID,HF,MO;0),,               -23414-2.27*T;,,              N 02Sha !
 PAR  L(LIQUID,HF,MO;1),,               +46500-28*T;,,                N 02Sha !
 PAR  L(LIQUID,HF,MO;2),,               -0.5*T;,,                     N 02Sha !
$
 PAR  L(BCC_A2,HF,MO:VA;0),,            -9140+2.36*T;,,               N 02Sha !
 PAR  L(BCC_A2,HF,MO:VA;1),,            +60500-29*T;,,                N 02Sha !
 PAR  L(BCC_A2,HF,MO:VA;2),,            -1500-4.5*T;,,                N 02Sha !
$
 PAR  L(HCP_A3,HF,MO:VA;0),,            -500;,,                       N 02Sha !
 PAR  L(HCP_A3,HF,MO:VA;1),,            +27000;,,                     N 02Sha !
 PAR  L(HCP_A3,HF,MO:VA;2),,            -6500;,,                      N 02Sha !
$
 PAR  G(C15_LAVES,HF:MO),,              +2*GHSERHF+GHSERMO
             +90000+30*T;,,                                           N 02Sha !
 PAR  G(C15_LAVES,MO:HF),,              +2*GHSERMO+GHSERHF
             -32100-3.6*T;,,                                          N 02Sha !
 PAR  L(C15_LAVES,HF,MO:HF;0),,         +79509-6*T;,,                 N 02Sha !
 PAR  L(C15_LAVES,HF,MO:MO;0),,         +79509-6*T;,,                 N 02Sha !
 PAR  L(C15_LAVES,HF:HF,MO;0),,         +78000+30*T;,,                N 02Sha !
 PAR  L(C15_LAVES,MO:HF,MO;0),,         +78000+30*T;,,                N 02Sha !
$
 PAR  G(C36_LAVES,HF:MO),,              +2*GHSERHF+GHSERMO
             +120060;,,                                               N 02Sha !
 PAR  G(C36_LAVES,MO:HF),,              +2*GHSERMO+GHSERHF
             -28883.5-5*T;,,                                          N 02Sha !
 PAR  L(C36_LAVES,HF,MO:HF;0),,         +77000-8*T;,,                 N 02Sha !
 PAR  L(C36_LAVES,HF,MO:MO;0),,         +77000-8*T;,,                 N 02Sha !
 PAR  L(C36_LAVES,HF:HF,MO;0),,         +75000-10*T;,,                N 02Sha !
 PAR  L(C36_LAVES,MO:HF,MO;0),,         +75000-10*T;,,                N 02Sha !
$
$ Metastable
$
 PAR  L(FCC_A1,HF,MO:VA;0),,            -500;,,                       N Same !
 PAR  L(FCC_A1,HF,MO:VA;1),,            +27000;,,                     N Same !
 PAR  L(FCC_A1,HF,MO:VA;2),,            -6500;,,                      N Same !
$ ------------------------------------------------------------------------------
$
 ASSESSED_SYSTEM
  HF-MO(TDB -* +LIQUID +BCC_A2 +HCP_A3 +C15_LAVES +C36_LAVES ;P3 *) !
$
$
 LIST-OF-REFERENCE
 NUMBER  SOURCE
  Null   'Unknown source'
  Lin    'Linear combination of lattice stabilities'
  Same   'Same or similar interaction as in the corresponding stable phase'
  REFLAV 'Laves phase convention: G(LAVES,X:X)=+3*GHSERXX+15000'
  91Din  'A.T. Dinsdale, Calphad, 15, 317-425(1991).'
  02Sha  'G. Shao, Intermetallics, 10, 429-34(2002); Hf-Mo'
!

File: data/databases/sgte-binary/HfMo-20Zha.tdb
$
$ Database for Hf-Mo from R. Zhao et al. 2020.
$
$ R. Zhao, J. Wang, H. Yuan, B. Hu, Y. Du, Z. Tan, Calphad, 69, 101766(2020).
$
$ Dataset created 2022.11.01 by Bengt Hallstedt.
$
$ Modified from 02Sha. Liquid and hcp interactions kept.
$
$ Invariant equilibria involving C15 and C36 are 6 K too high. Rounding error?
$
$ There is an inverse miscibility gap with a minimum at 4961 K and x(Mo)=0.81.
$
$ ------------------------------------------------------------------------------
 TEMP-LIM 298.15 6000.00 !
$
$ELEMENT NAME  REF. STATE               ATOMIC MASS H298-H0    S298    !
$
 ELEMENT VA   VACUUM                      0.0          0.0      0.0    ! 
 ELEMENT HF   HCP_A3                    178.49      5845.0     43.56   ! 
 ELEMENT MO   BCC_A2                     95.94      4589.0     28.56   ! 
$ ------------------------------------------------------------------------------
$ Phase definitions
$
 PHASE LIQUID:L % 1 1 !
 CONST LIQUID:L : HF MO : !
$
$ Fcc (cF4, Fm-3m) and MeX (cF8, Fm-3m)
$
 PHASE FCC_A1 %A 2 1 1 !
 CONST FCC_A1 : HF MO : VA : !
$
$ Bcc (cI2, Im-3m)
$
 PHASE BCC_A2 %B 2 1 3 !
 CONST BCC_A2 : HF MO : VA : !
$
$ Hcp (hP2, P6_3/mmc) and Me2X (NiAs-type, hP4, P6_3/mmc, B8_1)
$
 PHASE HCP_A3 %A 2 1 0.5 !
 CONST HCP_A3 : HF% MO : VA : !
$
$ Prototype MgZn2 (hP12, P6_3/mmc)
$
 PHASE C14_LAVES % 2 2 1 !
 CONST C14_LAVES : HF MO% : HF% MO : !
$
$ Prototype Cu2Mg (cF24, Fd-3m)
$
 PHASE C15_LAVES % 2 2 1 !
 CONST C15_LAVES : HF MO% : HF% MO : !
$
$ Prototype MgNi2 (hP24, P6_3/mmc)
$
 PHASE C36_LAVES % 2 2 1 !
 CONST C36_LAVES : HF MO% : HF% MO : !
$ ------------------------------------------------------------------------------
$ Defaults
$
 DEFINE-SYSTEM-DEFAULT ELEMENT 2 !
 DEFAULT-COM DEFINE_SYSTEM_ELEMENT VA !
 TYPE-DEF % SEQ * !
 TYPE-DEF A GES AMEND_PHASE_DESCRIPTION @ MAGNETIC -3 0.28 !
 TYPE-DEF B GES AMEND_PHASE_DESCRIPTION @ MAGNETIC -1 0.4 !
 FUNCTION ZERO      298.15  0;                                         6000 N !
 FUNCTION UN_ASS    298.15  0;                                         6000 N !
 FUNCTION R         298.15  +8.31451;                                  6000 N !
$ ------------------------------------------------------------------------------
$ Element data
$ ------------------------------------------------------------------------------
$ Hf
$
$ HCP_A3 and BCC_A2 modified in unary 5.0
$ (upper T interval added + trailing decimals added)
$
 PAR  G(HCP_A3,HF:VA),,                 +GHSERHF;                3001 N 91Din !
 PAR  G(BCC_A2,HF:VA),,                 +GBCCHF;                 3001 N 91Din !
 PAR  G(FCC_A1,HF:VA),,                 +GHSERHF+10000-2.2*T;    3001 N 91Din !
 PAR  G(LIQUID,HF),,                    +GLIQHF;                 3001 N 91Din !
$
 PAR  G(C15_LAVES,HF:HF),,              +3*GHSERHF+113697;,,          N 20Zha !
 PAR  G(C36_LAVES,HF:HF),,              +3*GHSERHF+102258;,,          N 20Zha !
 PAR  G(C14_LAVES,HF:HF),,              +3*GHSERHF+96090;,,           N 20Zha !
$
 FUNCTION GHSERHF   298.15  -6987.297+110.744026*T-22.7075*T*LN(T)
       -0.004146145*T**2-4.77E-10*T**3-22590*T**(-1);
      2506.00  Y  -1446776.329+6193.609991*T-787.5363829*T*LN(T)
       +0.1735215*T**2-7.575759E-06*T**3+5.01742495E+08*T**(-1);
      3000.00  Y  -34274.698+277.882368*T-44*T*LN(T);
      3001.00  N !
 FUNCTION GBCCHF    298.15  +5370.703+103.836026*T-22.8995*T*LN(T)
       -0.004206605*T**2+8.71923E-07*T**3-22590*T**(-1)-1.446E-10*T**4;
      2506.00  Y  +1912456.771-8624.20573*T+1087.6141247*T*LN(T)
       -0.286857065*T**2+1.3427829E-05*T**3-6.10085091E+08*T**(-1);
      3000.00  Y  -32498.178+276.723247*T-44*T*LN(T);
      3001.00  N !
 FUNCTION GLIQHF    298.15  +27402.256-10.953093*T+GHSERHF;
      1000.00  Y  +49731.499-149.91739*T+12.116812*T*LN(T)
       -0.021262021*T**2+1.376466E-06*T**3-4449699*T**(-1);
      2506.00  Y  -4247.217+265.470523*T-44*T*LN(T);
      3001.00  N !
$ ------------------------------------------------------------------------------
$ Mo
$
 PAR  G(BCC_A2,MO:VA),,                 +GHSERMO;                5000 N 91Din !
 PAR  G(FCC_A1,MO:VA),,                 +GHSERMO+15200+0.63*T;   5000 N 91Din !
 PAR  G(HCP_A3,MO:VA),,                 +GHSERMO+11550;          5000 N 91Din !
 PAR  G(LIQUID,MO),,                    +GLIQMO;                 5000 N 91Din !
$
 PAR  G(C15_LAVES,MO:MO),,              +3*GHSERMO+106323;,,          N 20Zha !
 PAR  G(C36_LAVES,MO:MO),,              +3*GHSERMO+107001;,,          N 20Zha !
 PAR  G(C14_LAVES,MO:MO),,              +3*GHSERMO+110313;,,          N 20Zha !
$
 FUNCTION GHSERMO   298.15  -7746.302+131.9197*T-23.56414*T*LN(T)
       -0.003443396*T**2+5.66283E-07*T**3+65812*T**(-1)-1.30927E-10*T**4;
      2896.00  Y  -30556.41+283.559746*T-42.63829*T*LN(T)-4.849315E+33*T**(-9);
      5000.00  N !
 FUNCTION GLIQMO    298.15  +41831.347-14.694912*T+GHSERMO+4.24519E-22*T**7;
      2896.00  Y  +3538.963+271.6697*T-42.63829*T*LN(T);
      5000.00  N !
 FUNCTION GFCCMO    298.15  +GHSERMO+15200+0.63*T;                     6000 N !
$ ------------------------------------------------------------------------------
$ Binary system
$
$ R. Zhao, J. Wang, H. Yuan, B. Hu, Y. Du, Z. Tan, Calphad, 69, 101766(2020).
$
$ Checked against paper. Checked at 6000 K.
$
$ Modified from 02Sha. Liquid and hcp interactions kept.
$
$ Invariant equilibria involving C15 and C36 are 6 K too high. Rounding error?
$
$ There is an inverse miscibility gap with a minimum at 4961 K and x(Mo)=0.81.
$
 PAR  L(LIQUID,HF,MO;0),,               -23414-2.27*T;,,              N 02Sha !
 PAR  L(LIQUID,HF,MO;1),,               +46500-28*T;,,                N 02Sha !
 PAR  L(LIQUID,HF,MO;2),,               -0.5*T;,,                     N 02Sha !
$
 PAR  L(BCC_A2,HF,MO:VA;0),,            -24872+8.905*T;,,             N 20Zha !
 PAR  L(BCC_A2,HF,MO:VA;1),,            +65515-29.9*T;,,              N 20Zha !
 PAR  L(BCC_A2,HF,MO:VA;2),,            +2159-5.847*T;,,              N 20Zha !
$
 PAR  L(HCP_A3,HF,MO:VA;0),,            -500;,,                       N 02Sha !
 PAR  L(HCP_A3,HF,MO:VA;1),,            +27000;,,                     N 02Sha !
 PAR  L(HCP_A3,HF,MO:VA;2),,            -6500;,,                      N 02Sha !
$
 PAR  G(C15_LAVES,HF:MO),,              +2*GHSERHF+GHSERMO
             +202080-6.09*T;,,                                        N 20Zha !
 PAR  G(C15_LAVES,MO:HF),,              +2*GHSERMO+GHSERHF
             -50064+3.204*T;,,                                        N 20Zha !
 PAR  L(C15_LAVES,HF,MO:HF;0),,         -19056;,,                     N 20Zha !
 PAR  L(C15_LAVES,HF,MO:MO;0),,         -19056;,,                     N 20Zha !
 PAR  L(C15_LAVES,HF:HF,MO;0),,         -8790;,,                      N 20Zha !
 PAR  L(C15_LAVES,MO:HF,MO;0),,         -8790;,,                      N 20Zha !
$
 PAR  G(C36_LAVES,HF:MO),,              +2*GHSERHF+GHSERMO
             +189615;,,                                               N 20Zha !
 PAR  G(C36_LAVES,MO:HF),,              +2*GHSERMO+GHSERHF
             -48000+2.226*T;,,                                        N 20Zha !
 PAR  L(C36_LAVES,HF,MO:HF;0),,         -9387;,,                      N 20Zha !
 PAR  L(C36_LAVES,HF,MO:MO;0),,         -9387;,,                      N 20Zha !
 PAR  L(C36_LAVES,HF:HF,MO;0),,         +293136;,,                    N 20Zha !
 PAR  L(C36_LAVES,MO:HF,MO;0),,         +293136;,,                    N 20Zha !
$
$ Metastable
$
 PAR  L(FCC_A1,HF,MO:VA;0),,            -500;,,                       N Same !
 PAR  L(FCC_A1,HF,MO:VA;1),,            +27000;,,                     N Same !
 PAR  L(FCC_A1,HF,MO:VA;2),,            -6500;,,                      N Same !
$
 PAR  G(C14_LAVES,HF:MO),,              +2*GHSERHF+GHSERMO
             +181626;,,                                               N 20Zha !
 PAR  G(C14_LAVES,MO:HF),,              +2*GHSERMO+GHSERHF
             -43743+0.516*T;,,                                        N 20Zha !
$ ------------------------------------------------------------------------------
$
 ASSESSED_SYSTEM
  HF-MO(TDB -* +LIQUID +BCC_A2 +HCP_A3 +C15_LAVES +C36_LAVES ;P3 *) !
$
$
 LIST-OF-REFERENCE
 NUMBER  SOURCE
  Null   'Unknown source'
  Lin    'Linear combination of lattice stabilities'
  Same   'Same or similar interaction as in the corresponding stable phase'
  REFLAV 'Laves phase convention: G(LAVES,X:X)=+3*GHSERXX+15000'
  91Din  'A.T. Dinsdale, Calphad, 15, 317-425(1991).'
  02Sha  'G. Shao, Intermetallics, 10, 429-34(2002); Hf-Mo'
  20Zha  'R. Zhao, J. Wang, H. Yuan, B. Hu, Y. Du, Z. Tan,
          Calphad, 69, 101766(2020); Hf-Mo'
!

File: data/databases/sgte-binary/HfN-18Pan.tdb
$
$ Database for Hf-N from M. Pang et al. 20018.
$
$ M. Pang, Y. Peng, P. Zhou, Y. Du, J. Mining Metall. B, 54B, 111-18(2018).
$
$ Dataset created 2018.09.08 by Bengt Hallstedt.
$ 2021.01.17: Modified for use with GES6.
$
$ Substitutional vacancies in fcc!
$
$ The compositions of Hf3N2 and Hf4N3 are incorrect in the phase diagrams
$ in the paper. Their parameters were (presumably) derived for these incorrect
$ compositions and are corrected here. As a consequence the phase diagram is
$ only approximately reproduced.
$
$ The fcc interaction was adjusted to reproduce the L + fcc = hcp equilibrium.
$ At low temperature the composition range of fcc is not quite reproduced.
$
$ ------------------------------------------------------------------------------
 TEMP-LIM 298.15 6000.00 !
$
$ELEMENT NAME  REF. STATE               ATOMIC MASS H298-H0    S298    !
$
 ELEMENT VA   VACUUM                      0.0          0.0      0.0    ! 
 ELEMENT HF   HCP_A3                    178.49      5845.0     43.56   ! 
 ELEMENT N    1/2_MOLE_N2(G)             14.007     4335.0     95.751  ! 
$ ------------------------------------------------------------------------------
$ Species
$
 SPECIE  N2                                 N2 !
 SPECIE  N3                                 N3 !
$ ------------------------------------------------------------------------------
$ Phase definitions
$
 PHASE LIQUID:L % 1 1 !
 CONST LIQUID:L : HF N : !
$
$ Fcc (cF4, Fm-3m) and MeX (cF8, Fm-3m)
$
 PHASE FCC_A1 %A 2 1 1 !
 CONST FCC_A1 : HF% VA : VA N% : !
$
$ Bcc (cI2, Im-3m)
$
 PHASE BCC_A2 %B 2 1 3 !
 CONST BCC_A2 : HF : VA% N : !
$
$ Hcp (hP2, P6_3/mmc) and Me2X (NiAs-type, hP4, P6_3/mmc, B8_1)
$
 PHASE HCP_A3 %A 2 1 0.5 !
 CONST HCP_A3 : HF : VA% N : !
$
$ Prototype TiS (hR6, R-3m, 166)
$
 PHASE HF3N2 % 2 3 2 !
 CONST HF3N2 : HF : N : !
$
$ Prototype Sc2Te3 (hR8, R-3m)
$
 PHASE HF4N3 % 2 4 3 !
 CONST HF4N3 : HF : N : !
$
 PHASE N2GAS % 1 1 !
 CONST N2GAS : N2 : !
$
 PHASE GAS:G % 1 1 !
 CONST GAS:G : N N2 N3 HF : !
$ ------------------------------------------------------------------------------
$ Defaults
$
 DEFINE-SYSTEM-DEFAULT ELEMENT 2 !
 DEFAULT-COM DEFINE_SYSTEM_ELEMENT VA !
 DEFAULT-COM REJECT_PHASE N2GAS !
 TYPE-DEF % SEQ * !
 TYPE-DEF A GES AMEND_PHASE_DESCRIPTION @ MAGNETIC -3 0.28 !
 TYPE-DEF B GES AMEND_PHASE_DESCRIPTION @ MAGNETIC -1 0.4 !
 FUNCTION ZERO      298.15  0;                                         6000 N !
 FUNCTION UN_ASS    298.15  0;                                         6000 N !
 FUNCTION R         298.15  +8.31451;                                  6000 N !
 FUNCTION RTLNP     298.15  +8.31451*T*LN(1E-05*P);                    6000 N !
$ ------------------------------------------------------------------------------
$ Element data
$ ------------------------------------------------------------------------------
$ Hf
$
$ HCP_A3 and BCC_A2 modified in unary 5.0
$ (upper T interval added + trailing decimals added)
$
 PAR  G(HCP_A3,HF:VA),,                 +GHSERHF;                3001 N 91Din !
 PAR  G(BCC_A2,HF:VA),,                 +GBCCHF;                 3001 N 91Din !
 PAR  G(FCC_A1,HF:VA),,                 +GHSERHF+10000-2.2*T;    3001 N 91Din !
 PAR  G(LIQUID,HF),,                    +GLIQHF;                 3001 N 91Din !
$
 PAR  G(GAS,HF),,                       +F11148T+RTLNP;,,             N 97SUB !
$
 FUNCTION GHSERHF   298.15  -6987.297+110.744026*T-22.7075*T*LN(T)
       -0.004146145*T**2-4.77E-10*T**3-22590*T**(-1);
      2506.00  Y  -1446776.329+6193.609991*T-787.5363829*T*LN(T)
       +0.1735215*T**2-7.575759E-06*T**3+5.01742495E+08*T**(-1);
      3000.00  Y  -34274.698+277.882368*T-44*T*LN(T);
      3001.00  N !
 FUNCTION GBCCHF    298.15  +5370.703+103.836026*T-22.8995*T*LN(T)
       -0.004206605*T**2+8.71923E-07*T**3-22590*T**(-1)-1.446E-10*T**4;
      2506.00  Y  +1912456.771-8624.20573*T+1087.6141247*T*LN(T)
       -0.286857065*T**2+1.3427829E-05*T**3-6.10085091E+08*T**(-1);
      3000.00  Y  -32498.178+276.723247*T-44*T*LN(T);
      3001.00  N !
 FUNCTION GLIQHF    298.15  +27402.256-10.953093*T+GHSERHF;
      1000.00  Y  +49731.499-149.91739*T+12.116812*T*LN(T)
       -0.021262021*T**2+1.376466E-06*T**3-4449699*T**(-1);
      2506.00  Y  -4247.217+265.470523*T-44*T*LN(T);
      3001.00  N !
$ Hf(g)
 FUNCTION F11148T   298.15  +617056.219-63.2709603*T-18.39562*T*LN(T)
       -0.0012918935*T**2-8.82478833E-07*T**3-52100.45*T**(-1);
       700.00  Y  +620483.245-117.717981*T-9.924584*T*LN(T)
       -0.010280685*T**2+8.59787167E-07*T**3-299415.5*T**(-1);
      1700.00  Y  +579429.545+154.489923*T-46.59529*T*LN(T)
       +0.0043662005*T**2-2.43450833E-07*T**3+8372780*T**(-1);
      4200.00  Y  +774112.735-449.953417*T+26.29293*T*LN(T)
       -0.007829545*T**2+1.4093445E-07*T**3-89758000*T**(-1);
      8800.00  Y  +240587.568+415.824682*T-69.61305*T*LN(T)
       -1.3868485E-04*T**2+2.49491833E-08*T**3+4.6926785E+08*T**(-1);
     10000.00  N !
$ ------------------------------------------------------------------------------
$ N
$
$ There is a small change in G(GAS,N) from SGSUB 1992 to 1994
$ G(GAS,N2) has a competely different expression in SGSUB 1994 and 1997
$ compared to the unary database.
$ G(GAS,N3) is considerably changed from SGSUB 1992 to 1994.
$
 PAR  G(N2GAS,N2),,                     +2*GHSERNN+RTLNP;,,           N 91Din !
 PAR  G(LIQUID,N),,                     +GHSERNN+29950+59.02*T;,,     N 91Din !
$
 PAR  G(FCC_A1,VA:N),,                  +GHSERNN+832016+91.07*T;,,    N 18Pan !
$
 PAR  G(GAS,N),,                        +F12658T+RTLNP;,,             N 97SUB !
 PAR  G(GAS,N2),,                       +2*GHSERNN+RTLNP;,,           N 91Din !
 PAR  G(GAS,N3),,                       +F12909T+RTLNP;,,             N 97SUB !
$
 FUNCTION GHSERNN   298.15  -3750.675-9.45425*T-12.7819*T*LN(T)
       -0.00176686*T**2+2.681E-09*T**3-32374*T**(-1);
       950.00  Y  -7358.85+17.2003*T-16.3699*T*LN(T)
       -6.5107E-04*T**2+3.0097E-08*T**3+563070*T**(-1);
      3350.00  Y  -16392.8+50.26*T-20.4695*T*LN(T)
       +2.39754E-04*T**2-8.333E-09*T**3+4596375*T**(-1);
      6000.00  N !
$ N(g)
 FUNCTION F12658T   298.15  +466446.153-13.3752574*T-20.89393*T*LN(T)
       +8.45521E-05*T**2-1.0018685E-08*T**3+2788.7865*T**(-1);
      2950.00  Y  +481259.035-52.5441353*T-16.37613*T*LN(T)
       -2.283738E-04*T**2-2.78997167E-08*T**3-7559105*T**(-1);
      6000.00  N !
$ N2(g) from SGSUB 1997
 FUNCTION F12845T   298.15  -8000.12556-8.81620364*T-27.22332*T*LN(T)
       -0.0012599175*T**2-5.39381E-07*T**3-38326.695*T**(-1);
       800.00  Y  -10569.6463+2.77534156*T-28.42384*T*LN(T)
       -0.003189275*T**2+2.06638E-07*T**3+416969.05*T**(-1);
      2200.00  Y  -22468.6305+71.8176271*T-37.55014*T*LN(T)
       -6.158995E-06*T**2-4.22547E-09*T**3+3427512*T**(-1);
      6000.00  N !
$ N3(g)
 FUNCTION F12909T   298.15  +426260.222-44.8788468*T-24.40177*T*LN(T)
       -0.02510581*T**2+3.41313667E-06*T**3+61652.95*T**(-1);
       800.00  Y  +409926.892+144.323862*T-52.34995*T*LN(T)
       -0.0035522355*T**2+2.39819667E-07*T**3+1869491.5*T**(-1);
      2200.00  Y  +398090.062+216.588607*T-61.96494*T*LN(T)
       -5.55378E-05*T**2+1.47712917E-09*T**3+4654831*T**(-1);
      6000.00  N !
$ ------------------------------------------------------------------------------
$ Va
$
 PAR  G(FCC_A1,VA:VA),,                 +100*T;,,                     N 18Pan !
$ ------------------------------------------------------------------------------
$ Binary system
$
$ M. Pang, Y. Peng, P. Zhou, Y. Du, J. Mining Metall. B, 54B, 111-18(2018).
$
$ Checked against paper. Checked at 6000 K.
$
$ Substitutional vacancies in fcc!
$
$ The compositions of Hf3N2 and Hf4N3 are incorrect in the phase diagrams
$ in the paper. Their parameters were (presumably) derived for these incorrect
$ compositions and are corrected here. As a consequence the phase diagram is
$ only approximately reproduced.
$
$ The fcc interaction was adjusted to reproduce the L + fcc = hcp equilibrium.
$ At low temperature the composition range of fcc is not quite reproduced.
$
 PAR  L(LIQUID,HF,N;0),,                -379059;,,                    N 18Pan !
$
 PAR  G(FCC_A1,HF:N),,                  -396864+299.124*T
             -49.636*T*LN(T)-0.002124*T**2+471912*T**(-1);,,          N 18Pan !
$ Original interaction in paper below
$PAR  L(FCC_A1,HF:N,VA;0),,             -43972;,,                     N 18Pan !
$ Adjusted interaction below
 PAR  L(FCC_A1,HF:N,VA;0),,             -23000;,,                     N 18Pan !
 PAR  L(FCC_A1,HF,VA:N;0),,             -1005710;,,                   N 18Pan !
$
 PAR  G(BCC_A2,HF:N),,                  +GHSERHF+3*GHSERNN
             +900000+60*T;,,                                          N 18Pan !
$
 PAR  G(HCP_A3,HF:N),,                  +GHSERHF+0.5*GHSERNN
             -204434+46.533*T;,,                                      N 18Pan !
 PAR  L(HCP_A3,HF:N,VA;0),,             -32931;,,                     N 18Pan !
$
$ Original parameter in paper below
$PAR  G(HF3N2,HF:N),,                   +3*GHSERHF+2*GHSERNN
$            -144517+31.818*T;,,                                      N 18Pan !
$ Corrected parameter below
 PAR  G(HF3N2,HF:N),,                   +3*GHSERHF+2*GHSERNN
             -785820+178*T;,,                                         N 18Pan !
$
$ Original parameter in paper below
$PAR  G(HF4N3,HF:N),,                   +4*GHSERHF+3*GHSERNN
$            -153938+34.445*T;,,                                      N 18Pan !
$ Corrected parameter below
 PAR  G(HF4N3,HF:N),,                   +4*GHSERHF+3*GHSERNN
             -1160501+266*T;,,                                        N 18Pan !
$ ------------------------------------------------------------------------------
$
$
 LIST-OF-REFERENCE
 NUMBER  SOURCE
  Null   'Unknown source'
  Same   'Same or similar interaction as in the corresponding stable phase'
  REFLAV 'Laves phase convention: G(LAVES,X:X)=+3*GHSERXX+15000'
  91Din  'A.T. Dinsdale, Calphad, 15, 317-425(1991).'
  97SUB  'SGTE substance database, version 1997'
  18Pan  'M. Pang, Y. Peng, P. Zhou, Y. Du,
          J. Mining Metall. B, 54B, 111-18(2018); Hf-N'
!
