Repository: orchid-calphad/orchid-project.org

# orchid-project.org

Website and released data of **ORCHID** (Open Repository for CALPHAD Hypotheses, Intelligence, and Discovery),
served by GitHub Pages at https://orchid-project.org. Releases are archived on Zenodo (one DOI per version).

- `index.html`, `catalog/`, `best-practices.html` — static, self-contained pages (generated in the ORCHID tooling).
- `data/` — released data: catalog, redistributable TDB files, convex hulls. Licences: `data/LICENSES.md`, `data/NOTICE.md`.
- `llms.txt`, `data/croissant.json`, `CITATION.cff`, `.zenodo.json` — machine-readable metadata.

Only data with clear redistribution rights are published.

File: data/databases/sgte-binary/HfNi-18Ros.tdb
$
$ Database for Hf-Ni from A.J. Ross et al. 2018.
$
$ A.J. Ross, T. Gheno, P.K. Ray, M.J. Kramer, X.L. Liu, G. Lindwall, B. Zhou,
$ S.L. Shang, B. Gleeson, Z.-K. Liu, Thermochim. Acta, 668, 142-51(2018).
$
$ Dataset created 2022.11.06 by Bengt Hallstedt.
$
$ The parameters are not written in the paper, but taken from the supplemetary
$ tdb.
$
$ High temperature HfNi identified as B2 and modelled as B2_BCC.
$ L_12 fcc (HfNi3) is also included, but not stable in this system.
$
$ The hcp interaction (or lack thereof) is not ok.
$
$ ------------------------------------------------------------------------------
 TEMP-LIM 298.15 6000.00 !
$
$ELEMENT NAME  REF. STATE               ATOMIC MASS H298-H0    S298    !
$
 ELEMENT VA   VACUUM                      0.0          0.0      0.0    ! 
 ELEMENT HF   HCP_A3                    178.49      5845.0     43.56   ! 
 ELEMENT NI   FCC_A1                     58.69      4787.0     29.7955 ! 
$ ------------------------------------------------------------------------------
$ Phase definitions
$
 PHASE LIQUID:L % 1 1 !
 CONST LIQUID:L : HF NI : !
$
$ Fcc (cF4, Fm-3m) and MeX (cF8, Fm-3m)
$
 PHASE FCC_A1 %A 2 1 1 !
 CONST FCC_A1 : HF NI% : VA : !
$
$ Disordered part of L12_FCC, identical to FCC_A1
$
 PHASE A1_FCC %A 2 1 1 !
 CONST A1_FCC : HF NI% : VA : !
$
$ Prototype AuCu3 (cP4, Pm-3m)
$
 PHASE L12_FCC %AY 3 0.75 0.25 1 !
 CONST L12_FCC : HF NI% : HF% NI : VA :  !
$
$ Bcc (cI2, Im-3m)
$
 PHASE BCC_A2 %B 2 1 3 !
 CONST BCC_A2 : HF% NI : VA : !
$
$ Disordered part of B2_BCC, identical to BCC_A2 (except Va)
$
 PHASE A2_BCC %B 2 1 3 !
 CONST A2_BCC : HF% NI : VA : !
$
$ Prototype CsCl (cP2, Pm-3m)
$
 PHASE B2_BCC %BO 3 0.5 0.5 3 !
 CONST B2_BCC : HF% NI : HF NI% : VA : !
$
$ Hcp (hP2, P6_3/mmc) and Me2X (NiAs-type, hP4, P6_3/mmc, B8_1)
$
 PHASE HCP_A3 %A 2 1 0.5 !
 CONST HCP_A3 : HF% NI : VA : !
$
$ Prototype Al2Cu (tI12, I4/mcm)
$
 PHASE HF2NI_C16 % 2 2 1 !
 CONST HF2NI_C16 : HF : NI VA : !
$
$ Prototype CrB (oC8, Cmcm)
$
 PHASE HFNI_B33 % 2 1 1 !
 CONST HFNI_B33 : HF : NI : !
$
$ Prototype Pt11Zr9 (tI40, I4/m)
$
 PHASE HF9NI11 % 2 9 11 !
 CONST HF9NI11 : HF : NI : !
$
$ Prototype Ni10Zr7 (oC68, Cmca)
$
 PHASE HF7NI10 % 2 7 10 !
 CONST HF7NI10 : HF : NI : !
$
$ Prototype Hf3Ni7 (aP20, P-1)
$
 PHASE HF3NI7 % 2 3 7 !
 CONST HF3NI7 : HF : NI : !
$
$ Prototype Hf8Ni21 (aP29, P-1)
$
 PHASE HF8NI21 % 2 8 21 !
 CONST HF8NI21 : HF : NI : !
$
$ Prototype Pd2RhTa (hP40, P6_3/mmc)
$
 PHASE HFNI3_RT % 2 1 3 !
 CONST HFNI3_RT : HF : NI : !
$
$ Prototype BaPb3 (hR12, R-3m)
$
 PHASE HFNI3_HT % 2 1 3 !
 CONST HFNI3_HT : HF : NI : !
$
$ Prototype Ni7Zr2 (mC36, C2/m)
$
 PHASE HF2NI7 % 2 2 7 !
 CONST HF2NI7 : HF% NI : NI : !
$
$ Prototype AuBe5 (cF24, F-43m)
$
 PHASE HFNI5_C15B % 2 1 5 !
 CONST HFNI5_C15B : HF : NI : ! 
$ ------------------------------------------------------------------------------
$ Defaults
$
 DEFINE-SYSTEM-DEFAULT ELEMENT 2 !
 DEFAULT-COM DEFINE_SYSTEM_ELEMENT VA !
 TYPE-DEF % SEQ * !
 TYPE-DEF A GES AMEND_PHASE_DESCRIPTION @ MAGNETIC -3 0.28 !
 TYPE-DEF B GES AMEND_PHASE_DESCRIPTION @ MAGNETIC -1 0.4 !
 TYPE-DEF O GES AMEND_PHASE_DESCRIPTION B2_BCC DIS_PART A2_BCC !
 TYPE-DEF Y GES AMEND_PHASE_DESCRIPTION L12_FCC DIS_PART A1_FCC !
 FUNCTION ZERO      298.15  0;                                         6000 N !
 FUNCTION UN_ASS    298.15  0;                                         6000 N !
 FUNCTION R         298.15  +8.31451;                                  6000 N !
$ ------------------------------------------------------------------------------
$ Element data
$ ------------------------------------------------------------------------------
$ Hf
$
$ HCP_A3 and BCC_A2 modified in unary 5.0
$ (upper T interval added + trailing decimals added)
$
 PAR  G(HCP_A3,HF:VA),,                 +GHSERHF;                3001 N 91Din !
 PAR  G(BCC_A2,HF:VA),,                 +GBCCHF;                 3001 N 91Din !
 PAR  G(A2_BCC,HF:VA),,                 +GBCCHF;                 3001 N 91Din !
 PAR  G(FCC_A1,HF:VA),,                 +GHSERHF+10000-2.2*T;    3001 N 91Din !
 PAR  G(A1_FCC,HF:VA),,                 +GHSERHF+10000-2.2*T;    3001 N 91Din !
 PAR  G(LIQUID,HF),,                    +GLIQHF;                 3001 N 91Din !
$
 PAR  G(HF2NI_C16,HF:VA),,              +2*GHSERHF+39000-3.9*T;  3001 N 01Wan !
$
 FUNCTION GHSERHF   298.15  -6987.297+110.744026*T-22.7075*T*LN(T)
       -0.004146145*T**2-4.77E-10*T**3-22590*T**(-1);
      2506.00  Y  -1446776.329+6193.609991*T-787.5363829*T*LN(T)
       +0.1735215*T**2-7.575759E-06*T**3+5.01742495E+08*T**(-1);
      3000.00  Y  -34274.698+277.882368*T-44*T*LN(T);
      3001.00  N !
 FUNCTION GBCCHF    298.15  +5370.703+103.836026*T-22.8995*T*LN(T)
       -0.004206605*T**2+8.71923E-07*T**3-22590*T**(-1)-1.446E-10*T**4;
      2506.00  Y  +1912456.771-8624.20573*T+1087.6141247*T*LN(T)
       -0.286857065*T**2+1.3427829E-05*T**3-6.10085091E+08*T**(-1);
      3000.00  Y  -32498.178+276.723247*T-44*T*LN(T);
      3001.00  N !
 FUNCTION GLIQHF    298.15  +27402.256-10.953093*T+GHSERHF;
      1000.00  Y  +49731.499-149.91739*T+12.116812*T*LN(T)
       -0.021262021*T**2+1.376466E-06*T**3-4449699*T**(-1);
      2506.00  Y  -4247.217+265.470523*T-44*T*LN(T);
      3001.00  N !
$ ------------------------------------------------------------------------------
$ Ni
$
$ FCC_A1 and LIQUID modified in unary 5.0 (slight change in upper T interval)
$ BCT_A5 added in unary 5.0
$
 PAR  G(FCC_A1,NI:VA),,                 +GHSERNI;                3000 N 91Din !
 PAR  TC(FCC_A1,NI:VA),,                  633.00;                3000 N 91Din !
 PAR  BM(FCC_A1,NI:VA),,                    0.52;                3000 N 91Din !
 PAR  G(A1_FCC,NI:VA),,                 +GHSERNI;                3000 N 91Din !
 PAR  TC(A1_FCC,NI:VA),,                  633.00;                3000 N 91Din !
 PAR  BM(A1_FCC,NI:VA),,                    0.52;                3000 N 91Din !
 PAR  G(BCC_A2,NI:VA),,                 +GHSERNI
             +8715.084-3.556*T;                                  3000 N 91Din !
 PAR  TC(BCC_A2,NI:VA),,                  575.00;                3000 N 91Din !
 PAR  BM(BCC_A2,NI:VA),,                    0.85;                3000 N 91Din !
 PAR  G(A2_BCC,NI:VA),,                 +GHSERNI
             +8715.084-3.556*T;                                  3000 N 91Din !
 PAR  TC(A2_BCC,NI:VA),,                  575.00;                3000 N 91Din !
 PAR  BM(A2_BCC,NI:VA),,                    0.85;                3000 N 91Din !
 PAR  G(HCP_A3,NI:VA),,                 +GHSERNI+1046+1.255*T;   3000 N 91Din !
 PAR  TC(HCP_A3,NI:VA),,                  633.00;                3000 N 91Din !
 PAR  BM(HCP_A3,NI:VA),,                    0.52;                3000 N 91Din !
$PAR  G(BCT_A5,NI),,                    +GHSERNI+10023-4.556*T;  3000 N 99Gho !
$PAR  G(CBCC_A12,NI:VA),,               +GHSERNI+3556;           3000 N 91Din !
$PAR  G(CUB_A13,NI:VA),,                +GHSERNI+2092;           3000 N 91Din !
 PAR  G(LIQUID,NI),,                    +GLIQNI;                 3000 N 91Din !
$
 PAR  G(HF2NI7,NI:NI),,                 +9*GHSERNI+169803;,,          N 18Ros !
$
 FUNCTION GHSERNI   298.15  -5179.159+117.854*T-22.096*T*LN(T)-0.0048407*T**2;
      1728.00  Y  -27840.62+279.134977*T-43.1*T*LN(T)+1.12754E+31*T**(-9);
      3000.00  N !
 FUNCTION GLIQNI    298.15  +16414.686-9.397*T+GHSERNI-3.82318E-21*T**7;
      1728.00  Y  -9549.817+268.597977*T-43.1*T*LN(T);
      3000.00  N !
 FUNCTION GBCCNI    298.15  +GHSERNI+8715.084-3.556*T;                 3000 N !
$ ------------------------------------------------------------------------------
$ Binary system
$
$ A.J. Ross, T. Gheno, P.K. Ray, M.J. Kramer, X.L. Liu, G. Lindwall, B. Zhou,
$ S.L. Shang, B. Gleeson, Z.-K. Liu, Thermochim. Acta, 668, 142-51(2018).
$
$ Checked against paper and author's tdb. Checked at 6000 K.
$
$ The parameters are not written in the paper, but taken from the supplemetary
$ tdb.
$
$ High temperature HfNi identified as B2 and modelled as B2_BCC.
$ L_12 fcc (HfNi3) is also included, but not stable in this system.
$
$ The hcp interaction (or lack thereof) is not ok.
$
 PAR  L(LIQUID,HF,NI;0),,               -219411+34.632*T;,,           N 18Ros !
 PAR  L(LIQUID,HF,NI;1),,               +87562-21.728*T;,,            N 18Ros !
 PAR  L(LIQUID,HF,NI;2),,               +ZERO;,,                      N 18Ros !
 PAR  L(LIQUID,HF,NI;3),,               -47698;,,                     N 18Ros !
$
 PAR  L(FCC_A1,HF,NI:VA;0),,            -40579.86-6.38*T;,,           N 18Ros !
 PAR  L(FCC_A1,HF,NI:VA;1),,            +91849.49;,,                  N 18Ros !
$
 PAR  L(A1_FCC,HF,NI:VA;0),,            -40579.86-6.38*T;,,           N 18Ros !
 PAR  L(A1_FCC,HF,NI:VA;1),,            +91849.49;,,                  N 18Ros !
$
 PAR  G(L12_FCC,HF:NI:VA;0),,           +GFHF3NI;,,                   N 18Ros !
 PAR  G(L12_FCC,NI:HF:VA;0),,           +GFHFNI3;,,                   N 18Ros !
 PAR  L(L12_FCC,HF,NI:HF:VA;0),,        -1.5*GFHFNI3+1.5*GFHF2NI2
             +1.5*GFHF3NI;,,                                          N 18Ros !
 PAR  L(L12_FCC,HF,NI:HF:VA;1),,        +0.5*GFHFNI3-1.5*GFHF2NI2
             +1.5*GFHF3NI;,,                                          N 18Ros !
 PAR  L(L12_FCC,HF,NI:NI:VA;0),,        +1.5*GFHFNI3+1.5*GFHF2NI2
             -1.5*GFHF3NI;,,                                          N 18Ros !
 PAR  L(L12_FCC,HF,NI:NI:VA;1),,        -1.5*GFHFNI3+1.5*GFHF2NI2
             -0.5*GFHF3NI;,,                                          N 18Ros !
 PAR  L(L12_FCC,*:HF,NI:VA;1),,         +L1FHFNI;,,                   N 18Ros !
 PAR  L(L12_FCC,HF,NI:*:VA;1),,         +3*L1FHFNI;,,                 N 18Ros !
$
 PAR  L(BCC_A2,HF,NI:VA;0),,            -97143-10.563*T;,,            N 18Ros !
 PAR  L(BCC_A2,HF,NI:VA;1),,            +81526-22.728*T;,,            N 18Ros !
$
 PAR  L(A2_BCC,HF,NI:VA;0),,            -97143-10.563*T;,,            N 18Ros !
 PAR  L(A2_BCC,HF,NI:VA;1),,            +81526-22.728*T;,,            N 18Ros !
$
 PAR  G(B2_BCC,HF:NI:VA),,              -62142+13.788*T;,,            N 18Ros !
 PAR  G(B2_BCC,NI:HF:VA),,              -62142+13.788*T;,,            N 18Ros !
$
 PAR  L(HCP_A3,HF,NI:VA;0),,            +ZERO;,,                      N 18Ros !
$
 PAR  G(HF2NI_C16,HF:NI),,              +2*GHSERHF+GHSERNI
             -100318+0.466*T;,,                                       N 18Ros !
 PAR  L(HF2NI_C16,HF:NI,VA;0),,         -2104;,,                      N 01Wan !
$
 PAR  G(HFNI_B33,HF:NI),,               +GHSERHF+GHSERNI
             -104534+8.366*T;,,                                       N 18Ros !
 PAR  G(HF9NI11,HF:NI),,                +9*GHSERHF+11*GHSERNI
             -972420+28.62*T;,,                                       N 18Ros !
 PAR  G(HF7NI10,HF:NI),,                +7*GHSERHF+10*GHSERNI
             -842129+38.556*T;,,                                      N 18Ros !
 PAR  G(HF3NI7,HF:NI),,                 +3*GHSERHF+7*GHSERNI
             -468070+29.92*T;,,                                       N 18Ros !
 PAR  G(HF8NI21,HF:NI),,                +8*GHSERHF+21*GHSERNI
             -1355692+108.605*T;,,                                    N 18Ros !
 PAR  G(HFNI3_RT,HF:NI),,               +GHSERHF+3*GHSERNI
             -205096+30.868*T;,,                                      N 18Ros !
 PAR  G(HFNI3_HT,HF:NI),,               +GHSERHF+3*GHSERNI
             -191348+21.516*T;,,                                      N 18Ros !
$
 PAR  G(HF2NI7,HF:NI),,                 +2*GHSERHF+7*GHSERNI
             -393255+35.28*T;,,                                       N 18Ros !
 PAR  L(HF2NI7,HF,NI:NI;0),,            -149501.295;,,                N 18Ros !
$
 PAR  G(HFNI5_C15B,HF:NI),,             +GHSERHF+5*GHSERNI
             -203400+19.5*T;,,                                        N 18Ros !
$
 FUNCTION UFHFNI    298.15  -6417+14.703*T;                            6000 N !
 FUNCTION GFHFNI3   298.15  +3*UFHFNI-59466;                           6000 N !
 FUNCTION GFHF3NI   298.15  +3*UFHFNI;                                 6000 N !
 FUNCTION GFHF2NI2  298.15  +4*UFHFNI;                                 6000 N !
 FUNCTION L1FHFNI   298.15  ++8362.962;                                6000 N !
$ ------------------------------------------------------------------------------
$
$
 LIST-OF-REFERENCE
 NUMBER  SOURCE
  Null   'Unknown source'
  Lin    'Linear combination of lattice stabilities'
  Same   'Same or similar interaction as in the corresponding stable phase'
  REFLAV 'Laves phase convention: G(LAVES,X:X)=+3*GHSERXX+15000'
  91Din  'A.T. Dinsdale, Calphad, 15, 317-425(1991).'
  99Gho  'G. Ghosh, Metall. Mater. Trans. A, 30A, 1481-94(1999),
          SGTE unary database V.5.0, 2009; Ni'
  01Wan  'T. Wang, Z.P. Jin, J.-C. Zhao, Z. Metallkd., 92, 441-46(2001); Hf-Ni'
  18Ros  'A.J. Ross, T. Gheno, P.K. Ray, M.J. Kramer, X.L. Liu, G. Lindwall,
          B. Zhou, S.L. Shang, B. Gleeson, Z.-K. Liu,
          Thermochim. Acta, 668, 142-51(2018); Hf-Ni'
!

File: data/databases/sgte-binary/HfNi-75Kau.tdb
$
$ Database for Hf-Ni from L. Kaufman and H. Nesor 1975
$
$ L. Kaufman, H. Nesor, Can. Metall. Quart., 14, 221-32(1975).
$ 2021.01.17: Modified for use with GES6.
$
$ Dataset created 2016.05.29 by Bengt Hallstedt.
$
$ See also: L. Kaufman, G. Cacciamani, M.L. Muolo, F. Valenza, A. Passerone,
$ Calphad, 34, 2-5(2010).
$
$ SGTE element data are used in this dataset.
$
$ Invariant equilibria differ by up to 35 K, probably because of the changed
$ element data.
$
$ More recent versions of Hf-Ni contain considerably more compounds.
$
$ ------------------------------------------------------------------------------
 TEMP-LIM 298.15 6000.00 !
$
$ELEMENT NAME  REF. STATE               ATOMIC MASS H298-H0    S298    !
$
 ELEMENT VA   VACUUM                      0.0          0.0      0.0    ! 
 ELEMENT HF   HCP_A3                    178.49      5845.0     43.56   ! 
 ELEMENT NI   FCC_A1                     58.69      4787.0     29.7955 ! 
$ ------------------------------------------------------------------------------
$ Phase definitions
$
 PHASE LIQUID:L % 1 1 !
 CONST LIQUID:L : HF NI : !
$
$ Fcc (cF4, Fm-3m) and MeX (cF8, Fm-3m)
$
 PHASE FCC_A1 %A 2 1 1 !
 CONST FCC_A1 : HF NI% : VA : !
$
$ Bcc (cI2, Im-3m)
$
 PHASE BCC_A2 %B 2 1 3 !
 CONST BCC_A2 : HF% NI : VA : !
$
$ Hcp (hP2, P6_3/mmc) and Me2X (NiAs-type, hP4, P6_3/mmc, B8_1)
$
 PHASE HCP_A3 %A 2 1 0.5 !
 CONST HCP_A3 : HF% NI : VA : !
$
$ Prototype Al2Cu (tI12, I4/mcm)
$
 PHASE HF2NI_C16 % 2 2 1 !
 CONST HF2NI_C16 : HF : NI : !
$
$ Prototype CrB (oC8, Cmcm)
$
 PHASE HFNI_B33 % 2 1 1 !
 CONST HFNI_B33 : HF : NI : !
$
$ Prototype Ni10Zr7 (oC68, Cmca)
$
 PHASE HF7NI10 % 2 7 10 !
 CONST HF7NI10 : HF : NI : !
$
$ Prototype Hf8Ni21 (aP29, P-1)
$
 PHASE HF2NI5 % 2 2 5 !
 CONST HF2NI5 : HF : NI : !
$
$ Prototype Ni7Zr2 (mC36, C2/m)
$
 PHASE HF2NI7 % 2 2 7 !
 CONST HF2NI7 : HF : NI : !
$
$ Prototype AuBe5 (cF24, F-43m)
$
 PHASE HFNI5_C15B % 2 1 5 !
 CONST HFNI5_C15B : HF : NI : ! 
$ ------------------------------------------------------------------------------
$ Defaults
$
 DEFINE-SYSTEM-DEFAULT ELEMENT 2 !
 DEFAULT-COM DEFINE_SYSTEM_ELEMENT VA !
 TYPE-DEF % SEQ * !
 TYPE-DEF A GES AMEND_PHASE_DESCRIPTION @ MAGNETIC -3 0.28 !
 TYPE-DEF B GES AMEND_PHASE_DESCRIPTION @ MAGNETIC -1 0.4 !
 FUNCTION ZERO      298.15  0;                                         6000 N !
 FUNCTION UN_ASS    298.15  0;                                         6000 N !
 FUNCTION R         298.15  +8.31451;                                  6000 N !
$ ------------------------------------------------------------------------------
$ Element data
$ ------------------------------------------------------------------------------
$ Hf
$
$ HCP_A3 and BCC_A2 modified in unary 5.0
$ (upper T interval added + trailing decimals added)
$
 PAR  G(HCP_A3,HF:VA),,                 +GHSERHF;                3001 N 91Din !
 PAR  G(BCC_A2,HF:VA),,                 +GBCCHF;                 3001 N 91Din !
 PAR  G(FCC_A1,HF:VA),,                 +GHSERHF+10000-2.2*T;    3001 N 91Din !
 PAR  G(LIQUID,HF),,                    +GLIQHF;                 3001 N 91Din !
$
 FUNCTION GHSERHF   298.15  -6987.297+110.744026*T-22.7075*T*LN(T)
       -0.004146145*T**2-4.77E-10*T**3-22590*T**(-1);
      2506.00  Y  -1446776.329+6193.609991*T-787.5363829*T*LN(T)
       +0.1735215*T**2-7.575759E-06*T**3+5.01742495E+08*T**(-1);
      3000.00  Y  -34274.698+277.882368*T-44*T*LN(T);
      3001.00  N !
 FUNCTION GBCCHF    298.15  +5370.703+103.836026*T-22.8995*T*LN(T)
       -0.004206605*T**2+8.71923E-07*T**3-22590*T**(-1)-1.446E-10*T**4;
      2506.00  Y  +1912456.771-8624.20573*T+1087.6141247*T*LN(T)
       -0.286857065*T**2+1.3427829E-05*T**3-6.10085091E+08*T**(-1);
      3000.00  Y  -32498.178+276.723247*T-44*T*LN(T);
      3001.00  N !
 FUNCTION GLIQHF    298.15  +27402.256-10.953093*T+GHSERHF;
      1000.00  Y  +49731.499-149.91739*T+12.116812*T*LN(T)
       -0.021262021*T**2+1.376466E-06*T**3-4449699*T**(-1);
      2506.00  Y  -4247.217+265.470523*T-44*T*LN(T);
      3001.00  N !
$ ------------------------------------------------------------------------------
$ Ni
$
$ FCC_A1 and LIQUID modified in unary 5.0 (slight change in upper T interval)
$ BCT_A5 added in unary 5.0
$
 PAR  G(FCC_A1,NI:VA),,                 +GHSERNI;                3000 N 91Din !
 PAR  TC(FCC_A1,NI:VA),,                  633.00;                3000 N 91Din !
 PAR  BM(FCC_A1,NI:VA),,                    0.52;                3000 N 91Din !
 PAR  G(BCC_A2,NI:VA),,                 +GHSERNI
             +8715.084-3.556*T;                                  3000 N 91Din !
 PAR  TC(BCC_A2,NI:VA),,                  575.00;                3000 N 91Din !
 PAR  BM(BCC_A2,NI:VA),,                    0.85;                3000 N 91Din !
 PAR  G(HCP_A3,NI:VA),,                 +GHSERNI+1046+1.255*T;   3000 N 91Din !
 PAR  TC(HCP_A3,NI:VA),,                  633.00;                3000 N 91Din !
 PAR  BM(HCP_A3,NI:VA),,                    0.52;                3000 N 91Din !
$PAR  G(BCT_A5,NI),,                    +GHSERNI+10023-4.556*T;  3000 N 99Gho !
$PAR  G(CBCC_A12,NI:VA),,               +GHSERNI+3556;           3000 N 91Din !
$PAR  G(CUB_A13,NI:VA),,                +GHSERNI+2092;           3000 N 91Din !
 PAR  G(LIQUID,NI),,                    +GLIQNI;                 3000 N 91Din !
$
 FUNCTION GHSERNI   298.15  -5179.159+117.854*T-22.096*T*LN(T)-0.0048407*T**2;
      1728.00  Y  -27840.62+279.134977*T-43.1*T*LN(T)+1.12754E+31*T**(-9);
      3000.00  N !
 FUNCTION GLIQNI    298.15  +16414.686-9.397*T+GHSERNI-3.82318E-21*T**7;
      1728.00  Y  -9549.817+268.597977*T-43.1*T*LN(T);
      3000.00  N !
 FUNCTION GBCCNI    298.15  +GHSERNI+8715.084-3.556*T;                 3000 N !
$ ------------------------------------------------------------------------------
$ Binary system
$
$ L. Kaufman, H. Nesor, Can. Metall. Quart., 14, 221-32(1975).
$
$ See also: L. Kaufman, G. Cacciamani, M.L. Muolo, F. Valenza, A. Passerone,
$ Calphad, 34, 2-5(2010).
$
$ Checked against paper. Checked at 6000 K.
$
$ SGTE element data are used in this dataset.
$
$ Invariant equilibria differ by up to 35 K, probably because of the changed
$ element data.
$
$ More recent versions of Hf-Ni contain considerably more compounds.
$
 PAR  L(LIQUID,HF,NI;0),,               -230120;,,                    N 75Kau !
 PAR  L(LIQUID,HF,NI;1),,               +62760;,,                     N 75Kau !
$
 PAR  L(FCC_A1,HF,NI:VA;0),,            -140164;,,                    N 75Kau !
 PAR  L(FCC_A1,HF,NI:VA;1),,            +62760;,,                     N 75Kau !
$
 PAR  L(BCC_A2,HF,NI:VA;0),,            -125520;,,                    N 75Kau !
 PAR  L(BCC_A2,HF,NI:VA;1),,            +62780;,,                     N 75Kau !
$
 PAR  L(HCP_A3,HF,NI:VA;0),,            -129704;,,                    N 75Kau !
 PAR  L(HCP_A3,HF,NI:VA;1),,            +62760;,,                     N 75Kau !
$
 PAR  G(HF2NI_C16,HF:NI),,              +2*GHSERHF+GHSERNI
             -142214;,,                                               N 75Kau !
 PAR  G(HFNI_B33,HF:NI),,               +GHSERHF+GHSERNI
             -129913;,,                                               N 75Kau !
 PAR  G(HF7NI10,HF:NI),,                +7*GHSERHF+10*GHSERNI
             -1063008;,,                                              N 75Kau !
 PAR  G(HF2NI5,HF:NI),,                 +2*GHSERHF+5*GHSERNI
             -399488;,,                                               N 75Kau !
 PAR  G(HF2NI7,HF:NI),,                 +2*GHSERHF+7*GHSERNI
             -472206;,,                                               N 75Kau !
 PAR  G(HFNI5_C15B,HF:NI),,             +GHSERHF+5*GHSERNI
             -252923;,,                                               N 75Kau !
$ ------------------------------------------------------------------------------
$
 ASSESSED_SYSTEM
  HF-NI(TDB -* +LIQUID +BCC_A2 +HCP_A3 +FCC_A1 +HF2NI +HFNI_B33
  +HF7NI10 +HF2NI5 +HF2NI7 +HFNI5 ;P3 *) !
$
$
 LIST-OF-REFERENCE
 NUMBER  SOURCE
  Null   'Unknown source'
  Lin    'Linear combination of lattice stabilities'
  Same   'Same or similar interaction as in the corresponding stable phase'
  REFLAV 'Laves phase convention: G(LAVES,X:X)=+3*GHSERXX+15000'
  75Kau  'L. Kaufman, H. Nesor, Can. Metall. Quart., 14, 221-32(1975); Hf-Ni'
  91Din  'A.T. Dinsdale, Calphad, 15, 317-425(1991).'
  99Gho  'G. Ghosh, Metall. Mater. Trans. A, 30A, 1481-94(1999),
          SGTE unary database V.5.0, 2009; Ni'
!

File: data/databases/sgte-binary/HfO-06Shi.tdb
$
$ Database for Hf-O from D. Shin et al. 2006
$
$ D. Shin, R. Arroyave, Z.-K. Liu, Calphad, 30, 375-86(2006).
$
$ Dataset created 2013.05.30 by Bengt Hallstedt.
$ 2021.01.17: Modified for use with GES6.
$
$ The parameters for the HfO2 modifications are taken from SGSUB. They are
$ all modelled as stoichiometric compounds.
$
$ ------------------------------------------------------------------------------
 TEMP-LIM 298.15 6000.00 !
$
$ELEMENT NAME  REF. STATE               ATOMIC MASS H298-H0    S298    !
$
 ELEMENT /-   ELECTRON_GAS                0.0          0.0      0.0    ! 
 ELEMENT VA   VACUUM                      0.0          0.0      0.0    ! 
 ELEMENT HF   HCP_A3                    178.49      5845.0     43.56   ! 
 ELEMENT O    1/2_MOLE_O2(G)             15.999     4341.0    102.52   ! 
$ ------------------------------------------------------------------------------
$ Species
$
 SPECIE  HF+4                               HF1/+4 !
 SPECIE  HFO                                HF1O1 !
 SPECIE  HFO2                               HF1O2 !
 SPECIE  O-2                                O/-2 !
 SPECIE  O2                                 O2 !
 SPECIE  O3                                 O3 !
$ ------------------------------------------------------------------------------
$ Phase definitions
$
 PHASE ION:Y % 2 1 1 !
 CONST ION:Y : HF+4 : O-2 VA : !
$
$ Fcc (cF4, Fm-3m) and MeX (cF8, Fm-3m)
$
 PHASE FCC_A1 %A 2 1 1 !
 CONST FCC_A1 : HF : O VA% : !
$
$ Bcc (cI2, Im-3m)
$
 PHASE BCC_A2 %B 2 1 3 !
 CONST BCC_A2 : HF : O VA% : !
$
$ Hcp (hP2, P6_3/mmc) and Me2X (NiAs-type, hP4, P6_3/mmc, B8_1)
$
 PHASE HCP_A3 % 2 1 0.5 !
 CONST HCP_A3 : HF : O VA% : !
$
$ Prototype ZrO2-m (mP12, P2_1/c, C43)
$
 PHASE HFO2_MONO % 1 1 !
 CONST HFO2_MONO : HFO2 : !
$
$ Prototype HgI2 (tP6, P4_2/nmc)
$
 PHASE HFO2_TETR % 1 1 !
 CONST HFO2_TETR : HFO2 : !
$
$ Prototype CaF2 (cF12, Fm-3m)
$
 PHASE HFO2_C1 % 1 1 !
 CONST HFO2_C1 : HFO2 : !
$
 PHASE O2GAS % 1 1 !
 CONST O2GAS : O2 :!
$
 PHASE GAS:G % 1 1 !
 CONST GAS:G : HF O O2 O3 HFO HFO2 : !
$ ------------------------------------------------------------------------------
$ Defaults
$
 DEFINE-SYSTEM-DEFAULT ELEMENT 2 !
 DEFAULT-COM DEFINE_SYSTEM_ELEMENT VA /- !
 DEFAULT-COM REJECT_PHASE GAS !
 TYPE-DEF % SEQ * !
 TYPE-DEF A GES AMEND_PHASE_DESCRIPTION @ MAGNETIC -3 0.28 !
 TYPE-DEF B GES AMEND_PHASE_DESCRIPTION @ MAGNETIC -1 0.4 !
 FUNCTION ZERO      298.15  0;                                         6000 N !
 FUNCTION UN_ASS    298.15  0;                                         6000 N !
 FUNCTION R         298.15  +8.31451;                                  6000 N !
 FUNCTION RTLNP     298.15  +8.31451*T*LN(1E-05*P);                    6000 N !
$ ------------------------------------------------------------------------------
$ Element data
$ ------------------------------------------------------------------------------
$ Hf
$
$ HCP_A3 and BCC_A2 modified in unary 5.0
$ (upper T interval added + trailing decimals added)
$
 PAR  G(HCP_A3,HF:VA),,                 +GHSERHF;                3001 N 91Din !
 PAR  G(BCC_A2,HF:VA),,                 +GBCCHF;                 3001 N 91Din !
 PAR  G(FCC_A1,HF:VA),,                 +GHSERHF+10000-2.2*T;    3001 N 91Din !
$PAR  G(LIQUID,HF),,                    +GLIQHF;                 3001 N 91Din !
$
 PAR  G(ION,HF+4:VA),,                  +GLIQHF;                 3600 N 91Din !
$
 PAR  G(GAS,HF),,                       +F11148T+RTLNP;,,             N 97SUB !
$
 FUNCTION GHSERHF   298.15  -6987.297+110.744026*T-22.7075*T*LN(T)
       -0.004146145*T**2-4.77E-10*T**3-22590*T**(-1);
      2506.00  Y  -1446776.329+6193.609991*T-787.5363829*T*LN(T)
       +0.1735215*T**2-7.575759E-06*T**3+5.01742495E+08*T**(-1);
      3000.00  Y  -34274.698+277.882368*T-44*T*LN(T);
      3001.00  N !
 FUNCTION GBCCHF    298.15  +5370.703+103.836026*T-22.8995*T*LN(T)
       -0.004206605*T**2+8.71923E-07*T**3-22590*T**(-1)-1.446E-10*T**4;
      2506.00  Y  +1912456.771-8624.20573*T+1087.6141247*T*LN(T)
       -0.286857065*T**2+1.3427829E-05*T**3-6.10085091E+08*T**(-1);
      3000.00  Y  -32498.178+276.723247*T-44*T*LN(T);
      3001.00  N !
 FUNCTION GLIQHF    298.15  +27402.256-10.953093*T+GHSERHF;
      1000.00  Y  +49731.499-149.91739*T+12.116812*T*LN(T)
       -0.021262021*T**2+1.376466E-06*T**3-4449699*T**(-1);
      2506.00  Y  -4247.217+265.470523*T-44*T*LN(T);
      3001.00  N !
$ Hf(g)
 FUNCTION F11148T   298.15  +617056.219-63.2709603*T-18.39562*T*LN(T)
       -0.0012918935*T**2-8.82478833E-07*T**3-52100.45*T**(-1);
       700.00  Y  +620483.245-117.717981*T-9.924584*T*LN(T)
       -0.010280685*T**2+8.59787167E-07*T**3-299415.5*T**(-1);
      1700.00  Y  +579429.545+154.489923*T-46.59529*T*LN(T)
       +0.0043662005*T**2-2.43450833E-07*T**3+8372780*T**(-1);
      4200.00  Y  +774112.735-449.953417*T+26.29293*T*LN(T)
       -0.007829545*T**2+1.4093445E-07*T**3-89758000*T**(-1);
      8800.00  Y  +240587.568+415.824682*T-69.61305*T*LN(T)
       -1.3868485E-04*T**2+2.49491833E-08*T**3+4.6926785E+08*T**(-1);
     10000.00  N !
$ ------------------------------------------------------------------------------
$ O
$
$ GHSEROO modified in unary 3.0
$
 PAR  G(O2GAS,O2),,                     +2*GHSEROO+RTLNP;,,           N 91Din !
$PAR  G(DIAMOND_A4,O),,                 +GHSEROO+30000;,,             N 91Din !
$
 PAR  G(GAS,O),,                        +F7397T+RTLNP;,,              N 92SUB !
 PAR  G(GAS,O2),,                       +2*GHSEROO+RTLNP;,,           N 91Din !
 PAR  G(GAS,O3),,                       +F7683T+RTLNP;,,              N 92SUB !
$
$ 1/2 O2(g)
 FUNCTION GHSEROO   298.15  -3480.87-25.503038*T-11.1355*T*LN(T)
       -0.005098875*T**2+6.61845833E-07*T**3-38365*T**(-1);
      1000.00  Y  -6568.763+12.659879*T-16.8138*T*LN(T)
       -5.957975E-04*T**2+6.781E-09*T**3+262905*T**(-1);
      3300.00  Y  -13986.728+31.259624*T-18.9536*T*LN(T)
       -4.25243E-04*T**2+1.0721E-08*T**3+4383200*T**(-1);
      6000.00  N !
$ O(g)
 FUNCTION F7397T    298.15  +243206.529-42897.0876*T**(-1)-20.7513421*T
       -21.0155542*T*LN(T)+1.26870532E-04*T**2-1.23131285E-08*T**3;
      2950.00  Y  +252301.473-3973170.33*T**(-1)-51.974853*T
       -17.2118798*T*LN(T)-5.41356254E-04*T**2+7.64520703E-09*T**3;
      6000.00  N !
$ O3(g)
 FUNCTION F7683T    298.15  +133772.042-11328.9959*T**(-1)-84.8602165*T
       -19.8314069*T*LN(T)-0.0392015696*T**2+7.90727187E-06*T**3;
       600.00  Y  +120765.524+997137.156*T**(-1)+120.113376*T
       -51.8410152*T*LN(T)-0.00353983136*T**2+3.20640143E-07*T**3;
      1500.00  Y  +115412.196+1878139.02*T**(-1)+164.679664*T
       -58.069736*T*LN(T)-2.84399032E-04*T**2+5.95650279E-10*T**3;
      6000.00  N !
$ ------------------------------------------------------------------------------
$ Binary system
$
$ D. Shin, R. Arroyave, Z.-K. Liu, Calphad, 30, 375-86(2006).
$
$ Checked against paper. Checked at 6000 K.
$
$ The parameters for the HfO2 modifications are taken from SGSUB. They are
$ all modelled as stoichiometric compounds.
$
 PAR  G(ION,HF+4:O-2),,                 +2*GHFO2+252000-86.798*T;,,   N 97SUB !
 PAR  L(ION,HF+4:O-2,VA;0),,            +50821+4.203*T;,,             N 06Shi !
 PAR  L(ION,HF+4:O-2,VA;1),,            +420485-133.3*T;,,            N 06Shi !
 PAR  L(ION,HF+4:O-2,VA;2),,            +30357;,,                     N 06Shi !
$
 PAR  G(HCP_A3,HF:O),,                  +GHSERHF+0.5*GHSEROO
             -271214+41.56*T;,,                                       N 06Shi !
 PAR  L(HCP_A3,HF:O,VA;0),,             -31345;,,                     N 06Shi !
 PAR  L(HCP_A3,HF:O,VA;1),,             -6272;,,                      N 06Shi !
$
 PAR  G(BCC_A2,HF:O),,                  +GHSERHF+3*GHSEROO
             -737857+268.54*T;,,                                      N 06Shi !
 PAR  L(BCC_A2,HF:O,VA;0),,             -981440+20.349*T;,,           N 06Shi !
$
 PAR  G(HFO2_MONO,HFO2),,               +GHFO2;,,                     N 97SUB !
 PAR  G(HFO2_TETR,HFO2),,               +GHFO2+12000-5.71428571*T;,,  N 97SUB !
 PAR  G(HFO2_C1,HFO2),,                 +GHFO2+30000-12.1589689*T;,,  N 97SUB !
$
 PAR  G(GAS,HFO),,                      +F11183T+RTLNP;,,             N 97SUB !
 PAR  G(GAS,HFO2),,                     +F11203T+RTLNP;,,             N 97SUB !
$
 FUNCTION GHFO2     298.15  -1140482.96+414.221582*T-69.26978*T*LN(T)
       -0.00578349*T**2+1.18556783E-10*T**3+553972*T**(-1);
      2100.00  Y  -1175625.83+641.774324*T-98.4*T*LN(T)
       +3.284007E-15*T**2-1.716525E-19*T**3+5.40406E-06*T**(-1);
      2793.00  Y  -1180094.63+656.070118*T-100*T*LN(T)
       +1.175826E-14*T**2-4.54488667E-19*T**3+4.7303325E-05*T**(-1);
      3073.00  Y  -1195459.63+701.222166*T-105*T*LN(T)
       +6.60493E-17*T**2-1.98101E-21*T**3+3.081755E-07*T**(-1);
      6000.00  N !
$ HfO(g)
 FUNCTION F11183T   298.15  +62940.8071-40.9156148*T-28.3658*T*LN(T)
       -0.007276495*T**2+1.01958767E-06*T**3+58458.65*T**(-1);
       700.00  Y  +59559.5027+19.378148*T-37.89078*T*LN(T)
       +0.0036336835*T**2-1.1975895E-06*T**3+247046.45*T**(-1);
      1400.00  Y  +103760.564-342.615352*T+12.49522*T*LN(T)
       -0.021788325*T**2+1.198578E-06*T**3-6989295*T**(-1);
      2600.00  Y  -28663.0213+312.032338*T-71.76128*T*LN(T)
       +0.00184396*T**2-3.57374E-08*T**3+31649665*T**(-1);
      5700.00  Y  -41768.4312+310.198914*T-71.03452*T*LN(T)
       +0.0012058915*T**2-8.191305E-09*T**3+50801050*T**(-1);
     10000.00  N !
$ HfO2(g)
 FUNCTION F11203T   298.15  -229480.942+8.72983769*T-40.25422*T*LN(T)
       -0.01666109*T**2+2.97927E-06*T**3+237328.6*T**(-1);
       700.00  Y  -238953.708+135.078913*T-59.39669*T*LN(T)
       +8.697345E-04*T**2-9.73477667E-08*T**3+1130732*T**(-1);
      2700.00  Y  -156234.064-146.3845*T-25.24511*T*LN(T)
       -0.004732982*T**2+3.490855E-08*T**3-34168770*T**(-1);
      5000.00  Y  +60613.7736-782.454499*T+50.79205*T*LN(T)
       -0.01648782*T**2+3.73003333E-07*T**3-1.49192E+08*T**(-1);
      6000.00  N !
$ ------------------------------------------------------------------------------
$
$
 LIST-OF-REFERENCE
 NUMBER  SOURCE
  Null   'Unknown source'
  91Din  'A.T. Dinsdale, Calphad, 15, 317-425(1991).'
  92SUB  'SGTE Substance Database, version 1992'
  97SUB  'SGTE Substance Database, version 1997'
  06Shi  'D. Shin, R. Arroyave, Z.-K. Liu,
          Calphad, 30, 375-86(2006); Hf-O, Hf-Si-O'
!

File: data/databases/sgte-binary/HfO-06Wan.tdb
$
$ Database for Hf-O from C. Wang 2006.
$
$ C. Wang, PhD Thesis, Stuttgart, 2006.
$
$ Dataset created 2024.08.23 by Bengt Hallstedt.
$
$ Nonstandard bcc model.
$
$ The phase diagram in the thesis shows slight nonstoichiometry for HfO2-T,
$ but there are no parameters for this. This shifts the invariant temperatures
$ involving HfO2-T considerably. There is also a 5 K shift in the L+hcp=bcc
$ equilibrium.
$
$ ------------------------------------------------------------------------------
 TEMP-LIM 298.15 6000.00 !
$
$ELEMENT NAME  REF. STATE               ATOMIC MASS H298-H0    S298    !
$
 ELEMENT /-   ELECTRON_GAS                0.0          0.0      0.0    ! 
 ELEMENT VA   VACUUM                      0.0          0.0      0.0    ! 
 ELEMENT HF   HCP_A3                    178.49      5845.0     43.56   ! 
 ELEMENT O    1/2_MOLE_O2(G)             15.999     4341.0    102.52   ! 
$ ------------------------------------------------------------------------------
$ Species
$
 SPECIE  HF+2                               HF1/+2 !
 SPECIE  HF+4                               HF1/+4 !
 SPECIE  HFO                                HF1O1 !
 SPECIE  HFO2                               HF1O2 !
 SPECIE  O-2                                O/-2 !
 SPECIE  O2                                 O2 !
 SPECIE  O3                                 O3 !
$ ------------------------------------------------------------------------------
$ Phase definitions
$
 PHASE ION:Y % 2 1 1 !
 CONST ION:Y : HF+4 : O-2 VA : !
$
$ Fcc (cF4, Fm-3m) and MeX (cF8, Fm-3m)
$
 PHASE FCC_A1 %A 2 1 1 !
 CONST FCC_A1 : HF : O VA% : !
$
$ Bcc (cI2, Im-3m)
$
 PHASE BCC_A2 %B 2 1 1 !
 CONST BCC_A2 : HF : O VA% : !
$
$ Hcp (hP2, P6_3/mmc) and Me2X (NiAs-type, hP4, P6_3/mmc, B8_1)
$
 PHASE HCP_A3 % 2 1 0.5 !
 CONST HCP_A3 : HF : O VA% : !
$
$ Prototype ZrO2-m (mP12, P2_1/c, C43)
$
 PHASE HFO2_MONO:I % 2 1 2 !
 CONST HFO2_MONO:I : HF+4 : O-2 : !
$
$ Prototype HgI2 (tP6, P4_2/nmc)
$
 PHASE HFO2_TETR:I % 2 1 2 !
 CONST HFO2_TETR:I : HF+4 : O-2 : !
$
$ Prototype CaF2 (cF12, Fm-3m)
$
 PHASE HFO2_C1:I % 2 1 2 !
 CONST HFO2_C1:I : HF+2 HF+4% : O-2 VA : !
$
 PHASE O2GAS % 1 1 !
 CONST O2GAS : O2 :!
$
 PHASE GAS:G % 1 1 !
 CONST GAS:G : HF O O2 O3 HFO HFO2 : !
$ ------------------------------------------------------------------------------
$ Defaults
$
 DEFINE-SYSTEM-DEFAULT ELEMENT 2 !
 DEFAULT-COM DEFINE_SYSTEM_ELEMENT VA /- !
 DEFAULT-COM REJECT_PHASE GAS !
 TYPE-DEF % SEQ * !
 TYPE-DEF A GES AMEND_PHASE_DESCRIPTION @ MAGNETIC -3 0.28 !
 TYPE-DEF B GES AMEND_PHASE_DESCRIPTION @ MAGNETIC -1 0.4 !
 FUNCTION ZERO      298.15  0;                                         6000 N !
 FUNCTION UN_ASS    298.15  0;                                         6000 N !
 FUNCTION R         298.15  +8.31451;                                  6000 N !
 FUNCTION RTLNP     298.15  +8.31451*T*LN(1E-05*P);                    6000 N !
$ ------------------------------------------------------------------------------
$ Element data
$ ------------------------------------------------------------------------------
$ Hf
$
$ HCP_A3 and BCC_A2 modified in unary 5.0
$ (upper T interval added + trailing decimals added)
$
 PAR  G(HCP_A3,HF:VA),,                 +GHSERHF;                3001 N 91Din !
 PAR  G(BCC_A2,HF:VA),,                 +GBCCHF;                 3001 N 91Din !
 PAR  G(FCC_A1,HF:VA),,                 +GHSERHF+10000-2.2*T;    3001 N 91Din !
$PAR  G(LIQUID,HF),,                    +GLIQHF;                 3001 N 91Din !
$
 PAR  G(ION,HF+4:VA),,                  +GLIQHF;                 3600 N 91Din !
$
 PAR  G(GAS,HF),,                       +F11148T+RTLNP;,,             N 97SUB !
$
 FUNCTION GHSERHF   298.15  -6987.297+110.744026*T-22.7075*T*LN(T)
       -0.004146145*T**2-4.77E-10*T**3-22590*T**(-1);
      2506.00  Y  -1446776.329+6193.609991*T-787.5363829*T*LN(T)
       +0.1735215*T**2-7.575759E-06*T**3+5.01742495E+08*T**(-1);
      3000.00  Y  -34274.698+277.882368*T-44*T*LN(T);
      3001.00  N !
 FUNCTION GBCCHF    298.15  +5370.703+103.836026*T-22.8995*T*LN(T)
       -0.004206605*T**2+8.71923E-07*T**3-22590*T**(-1)-1.446E-10*T**4;
      2506.00  Y  +1912456.771-8624.20573*T+1087.6141247*T*LN(T)
       -0.286857065*T**2+1.3427829E-05*T**3-6.10085091E+08*T**(-1);
      3000.00  Y  -32498.178+276.723247*T-44*T*LN(T);
      3001.00  N !
 FUNCTION GLIQHF    298.15  +27402.256-10.953093*T+GHSERHF;
      1000.00  Y  +49731.499-149.91739*T+12.116812*T*LN(T)
       -0.021262021*T**2+1.376466E-06*T**3-4449699*T**(-1);
      2506.00  Y  -4247.217+265.470523*T-44*T*LN(T);
      3001.00  N !
$ Hf(g)
 FUNCTION F11148T   298.15  +617056.219-63.2709603*T-18.39562*T*LN(T)
       -0.0012918935*T**2-8.82478833E-07*T**3-52100.45*T**(-1);
       700.00  Y  +620483.245-117.717981*T-9.924584*T*LN(T)
       -0.010280685*T**2+8.59787167E-07*T**3-299415.5*T**(-1);
      1700.00  Y  +579429.545+154.489923*T-46.59529*T*LN(T)
       +0.0043662005*T**2-2.43450833E-07*T**3+8372780*T**(-1);
      4200.00  Y  +774112.735-449.953417*T+26.29293*T*LN(T)
       -0.007829545*T**2+1.4093445E-07*T**3-89758000*T**(-1);
      8800.00  Y  +240587.568+415.824682*T-69.61305*T*LN(T)
       -1.3868485E-04*T**2+2.49491833E-08*T**3+4.6926785E+08*T**(-1);
     10000.00  N !
$ ------------------------------------------------------------------------------
$ O
$
$ GHSEROO modified in unary 3.0
$
 PAR  G(O2GAS,O2),,                     +2*GHSEROO+RTLNP;,,           N 91Din !
$PAR  G(DIAMOND_A4,O),,                 +GHSEROO+30000;,,             N 91Din !
$
 PAR  G(GAS,O),,                        +F7397T+RTLNP;,,              N 92SUB !
 PAR  G(GAS,O2),,                       +2*GHSEROO+RTLNP;,,           N 91Din !
 PAR  G(GAS,O3),,                       +F7683T+RTLNP;,,              N 92SUB !
$
$ 1/2 O2(g)
 FUNCTION GHSEROO   298.15  -3480.87-25.503038*T-11.1355*T*LN(T)
       -0.005098875*T**2+6.61845833E-07*T**3-38365*T**(-1);
      1000.00  Y  -6568.763+12.659879*T-16.8138*T*LN(T)
       -5.957975E-04*T**2+6.781E-09*T**3+262905*T**(-1);
      3300.00  Y  -13986.728+31.259624*T-18.9536*T*LN(T)
       -4.25243E-04*T**2+1.0721E-08*T**3+4383200*T**(-1);
      6000.00  N !
$ O(g)
 FUNCTION F7397T    298.15  +243206.529-42897.0876*T**(-1)-20.7513421*T
       -21.0155542*T*LN(T)+1.26870532E-04*T**2-1.23131285E-08*T**3;
      2950.00  Y  +252301.473-3973170.33*T**(-1)-51.974853*T
       -17.2118798*T*LN(T)-5.41356254E-04*T**2+7.64520703E-09*T**3;
      6000.00  N !
$ O3(g)
 FUNCTION F7683T    298.15  +133772.042-11328.9959*T**(-1)-84.8602165*T
       -19.8314069*T*LN(T)-0.0392015696*T**2+7.90727187E-06*T**3;
       600.00  Y  +120765.524+997137.156*T**(-1)+120.113376*T
       -51.8410152*T*LN(T)-0.00353983136*T**2+3.20640143E-07*T**3;
      1500.00  Y  +115412.196+1878139.02*T**(-1)+164.679664*T
       -58.069736*T*LN(T)-2.84399032E-04*T**2+5.95650279E-10*T**3;
      6000.00  N !
$ ------------------------------------------------------------------------------
$ Binary system
$
$ C. Wang, PhD Thesis, Stuttgart, 2006.
$
$ Checked against thesis. Checked at 6000 K.
$
$ Nonstandard bcc model.
$
$ The phase diagram in the thesis shows slight nonstoichiometry for HfO2-T,
$ but there are no parameters for this. This shifts the invariant temperatures
$ involving HfO2-T considerably. There is also a 5 K shift in the L+hcp=bcc
$ equilibrium.
$
 PAR  G(ION,HF+4:O-2),,                 +2*GHFO2L;,,                  N 06Wan !
 PAR  L(ION,HF+4:O-2,VA;0),,            +368630.5-115.0386*T;,,       N 06Wan !
 PAR  L(ION,HF+4:O-2,VA;1),,            +55969;,,                     N 06Wan !
$
 PAR  G(HCP_A3,HF:O),,                  +GHSERHF+0.5*GHSEROO
             -273475.246+43.223*T;,,                                  N 06Wan !
 PAR  L(HCP_A3,HF:O,VA;0),,             -30160.306+3.303*T;,,         N 06Wan !
 PAR  L(HCP_A3,HF:O,VA;1),,             -4471.39;,,                   N 06Wan !
$
 PAR  G(BCC_A2,HF:O),,                  +GHSERHF+GHSEROO-5000;,,      N 06Wan !
 PAR  L(BCC_A2,HF:O,VA;0),,             -336506.062;,,                N 06Wan !
$
 PAR  G(HFO2_MONO,HF+4:O-2),,           +GHFO2M;,,                    N 06Wan !
 PAR  G(HFO2_TETR,HF+4:O-2),,           +GHFO2T;,,                    N 06Wan !
$
 PAR  G(HFO2_C1,HF+2:O-2),,             +GHSERHF+2*GHSEROO
             -437763.73+53.471*T;,,                                   N 06Wan !
 PAR  G(HFO2_C1,HF+2:VA),,              +GHSERHF
             -437763.73+53.471*T;,,                                   N 06Wan !
 PAR  G(HFO2_C1,HF+4:O-2),,             +GHFO2C;,,                    N 06Wan !
 PAR  G(HFO2_C1,HF+4:VA),,              +GHFO2C-2*GHSEROO;,,          N 06Wan !
$PAR  L(HFO2_C1,HF+2,HF+4:*;0),,        -5743.725+12.5*T;,,           N 06Wan !
$PAR  L(HFO2_C1,HF+2,HF+4:*;1),,        -40000+10*T;,,                N 06Wan !
 PAR  L(HFO2_C1,HF+2,HF+4:*;0),,        -11487.45+25*T;,,             N 06Wan !
 PAR  L(HFO2_C1,HF+2,HF+4:*;1),,        -80000+20*T;,,                N 06Wan !
$
 PAR  G(GAS,HFO),,                      +F11183T+RTLNP;,,             N 97SUB !
 PAR  G(GAS,HFO2),,                     +F11203T+RTLNP;,,             N 97SUB !
$
$ Metastable
$
 PAR  G(FCC_A1,HF:O),,                  +GHSERHF+10000-2.2*T
             +GHSEROO;,,                                              N Lin !
$
 FUNCTION GHFO2M    298.15  -1144228.5+446.1053*T-74.15647*T*LN(T)
       -0.00297849*T**2+630000*T**(-1);
      6000.00  N !
 FUNCTION GHFO2T    298.15  +GHFO2M+8208-4*T;                          6000 N !
 FUNCTION GHFO2C    298.15  +GHFO2M+19420-8*T;                         6000 N !
 FUNCTION GHFO2L    298.15  +GHFO2M+109073-37.1743*T;                  6000 N !
$ HfO(g)
 FUNCTION F11183T   298.15  +62940.8071-40.9156148*T-28.3658*T*LN(T)
       -0.007276495*T**2+1.01958767E-06*T**3+58458.65*T**(-1);
       700.00  Y  +59559.5027+19.378148*T-37.89078*T*LN(T)
       +0.0036336835*T**2-1.1975895E-06*T**3+247046.45*T**(-1);
      1400.00  Y  +103760.564-342.615352*T+12.49522*T*LN(T)
       -0.021788325*T**2+1.198578E-06*T**3-6989295*T**(-1);
      2600.00  Y  -28663.0213+312.032338*T-71.76128*T*LN(T)
       +0.00184396*T**2-3.57374E-08*T**3+31649665*T**(-1);
      5700.00  Y  -41768.4312+310.198914*T-71.03452*T*LN(T)
       +0.0012058915*T**2-8.191305E-09*T**3+50801050*T**(-1);
     10000.00  N !
$ HfO2(g)
 FUNCTION F11203T   298.15  -229480.942+8.72983769*T-40.25422*T*LN(T)
       -0.01666109*T**2+2.97927E-06*T**3+237328.6*T**(-1);
       700.00  Y  -238953.708+135.078913*T-59.39669*T*LN(T)
       +8.697345E-04*T**2-9.73477667E-08*T**3+1130732*T**(-1);
      2700.00  Y  -156234.064-146.3845*T-25.24511*T*LN(T)
       -0.004732982*T**2+3.490855E-08*T**3-34168770*T**(-1);
      5000.00  Y  +60613.7736-782.454499*T+50.79205*T*LN(T)
       -0.01648782*T**2+3.73003333E-07*T**3-1.49192E+08*T**(-1);
      6000.00  N !
$ ------------------------------------------------------------------------------
$
$
 LIST-OF-REFERENCE
 NUMBER  SOURCE
  Null   'Unknown source'
  91Din  'A.T. Dinsdale, Calphad, 15, 317-425(1991).'
  92SUB  'SGTE Substance Database, version 1992'
  97SUB  'SGTE Substance Database, version 1997'
  06Wan  'C. Wang, PhD Thesis, Stuttgart, 2006; Hf-O'
!
