Repository: orchid-calphad/orchid-project.org

# orchid-project.org

Website and released data of **ORCHID** (Open Repository for CALPHAD Hypotheses, Intelligence, and Discovery),
served by GitHub Pages at https://orchid-project.org. Releases are archived on Zenodo (one DOI per version).

- `index.html`, `catalog/`, `best-practices.html` — static, self-contained pages (generated in the ORCHID tooling).
- `data/` — released data: catalog, redistributable TDB files, convex hulls. Licences: `data/LICENSES.md`, `data/NOTICE.md`.
- `llms.txt`, `data/croissant.json`, `CITATION.cff`, `.zenodo.json` — machine-readable metadata.

Only data with clear redistribution rights are published.

File: data/databases/sgte-binary/HfOs-06Guo.tdb
$
$ Database for Hf-Os from C. Guo and Z. Du 2006.
$
$ C. Guo, Z. Du, J. Alloys Compd., 407, 188-92(2006).
$
$ Dataset created 2018.09.09 by Bengt Hallstedt.
$ 2021.01.17: Modified for use with GES6.
$
$ ------------------------------------------------------------------------------
 TEMP-LIM 298.15 6000.00 !
$
$ELEMENT NAME  REF. STATE               ATOMIC MASS H298-H0    S298    !
$
 ELEMENT VA   VACUUM                      0.0          0.0      0.0    ! 
 ELEMENT HF   HCP_A3                    178.49      5845.0     43.56   ! 
 ELEMENT OS   HCP_A3                    190.20         0.      32.6352 ! 
$ ------------------------------------------------------------------------------
$ Phase definitions
$
 PHASE LIQUID:L % 1 1 !
 CONST LIQUID:L : HF OS : !
$
$ Fcc (cF4, Fm-3m) and MeX (cF8, Fm-3m)
$
 PHASE FCC_A1 %A 2 1 1 !
 CONST FCC_A1 : HF OS : VA : !
$
$ Bcc (cI2, Im-3m)
$
 PHASE BCC_A2 %B 2 1 3 !
 CONST BCC_A2 : HF% OS : VA : !
$
$ Disordered part of B2_BCC, identical to BCC_A2
$
 PHASE A2_BCC %B 2 1 3 !
 CONST A2_BCC : HF% OS : VA : !
$
$ Prototype CsCl (cP2, Pm-3m)
$
 PHASE B2_BCC %BO 3 0.5 0.5 3 !
 CONST B2_BCC : HF% OS : HF OS% : VA : !
$
$ Hcp (hP2, P6_3/mmc) and Me2X (NiAs-type, hP4, P6_3/mmc, B8_1)
$
 PHASE HCP_A3 %A 2 1 0.5 !
 CONST HCP_A3 : HF% OS% : VA : !
$
$ Prototype Hf54Os17 (oI142, Immm)
$
 PHASE HF54OS17 % 2 54 17 !
 CONST HF54OS17 : HF : OS : !
$
$ Prototype MgZn2 (hP12, 194)
$
 PHASE HFOS2_C14 % 2 1 2 !
 CONST HFOS2_C14 : HF% OS : HF OS% : !
$ ------------------------------------------------------------------------------
$ Defaults
$
 DEFINE-SYSTEM-DEFAULT ELEMENT 2 !
 DEFAULT-COM DEFINE_SYSTEM_ELEMENT VA !
 DEFAULT-COM REJECT_PHASE BCC_A2 !
 TYPE-DEF % SEQ * !
 TYPE-DEF A GES AMEND_PHASE_DESCRIPTION @ MAGNETIC -3 0.28 !
 TYPE-DEF B GES AMEND_PHASE_DESCRIPTION @ MAGNETIC -1 0.4 !
 TYPE-DEF O GES AMEND_PHASE_DESCRIPTION B2_BCC DIS_PART A2_BCC !
 FUNCTION ZERO      298.15  0;                                         6000 N !
 FUNCTION UN_ASS    298.15  0;                                         6000 N !
 FUNCTION R         298.15  +8.31451;                                  6000 N !
$ ------------------------------------------------------------------------------
$ Element data
$ ------------------------------------------------------------------------------
$ Hf
$
$ HCP_A3 and BCC_A2 modified in unary 5.0
$ (upper T interval added + trailing decimals added)
$
 PAR  G(HCP_A3,HF:VA),,                 +GHSERHF;                3001 N 91Din !
 PAR  G(BCC_A2,HF:VA),,                 +GBCCHF;                 3001 N 91Din !
 PAR  G(A2_BCC,HF:VA),,                 +GBCCHF;                 3001 N 91Din !
 PAR  G(FCC_A1,HF:VA),,                 +GHSERHF+10000-2.2*T;    3001 N 91Din !
 PAR  G(LIQUID,HF),,                    +GLIQHF;                 3001 N 91Din !
$
 PAR  G(HFOS2_C14,HF:HF),,              +3*GHSERHF+10;,,              N 06Guo !
$
 FUNCTION GHSERHF   298.15  -6987.297+110.744026*T-22.7075*T*LN(T)
       -0.004146145*T**2-4.77E-10*T**3-22590*T**(-1);
      2506.00  Y  -1446776.329+6193.609991*T-787.5363829*T*LN(T)
       +0.1735215*T**2-7.575759E-06*T**3+5.01742495E+08*T**(-1);
      3000.00  Y  -34274.698+277.882368*T-44*T*LN(T);
      3001.00  N !
 FUNCTION GBCCHF    298.15  +5370.703+103.836026*T-22.8995*T*LN(T)
       -0.004206605*T**2+8.71923E-07*T**3-22590*T**(-1)-1.446E-10*T**4;
      2506.00  Y  +1912456.771-8624.20573*T+1087.6141247*T*LN(T)
       -0.286857065*T**2+1.3427829E-05*T**3-6.10085091E+08*T**(-1);
      3000.00  Y  -32498.178+276.723247*T-44*T*LN(T);
      3001.00  N !
 FUNCTION GLIQHF    298.15  +27402.256-10.953093*T+GHSERHF;
      1000.00  Y  +49731.499-149.91739*T+12.116812*T*LN(T)
       -0.021262021*T**2+1.376466E-06*T**3-4449699*T**(-1);
      2506.00  Y  -4247.217+265.470523*T-44*T*LN(T);
      3001.00  N !
$ ------------------------------------------------------------------------------
$ Os
$
$ BCC_A2 revised in unary 4.4
$
 PAR  G(HCP_A3,OS:VA),,                 +GHSEROS;                5500 N 91Din !
 PAR  G(FCC_A1,OS:VA),,                 +GHSEROS+13000-2.5*T;    5500 N 91Din !
$PAR  G(BCC_A2,OS:VA),,                 +GHSEROS+27500-4.4*T;    5500 N 01SGUN !
 PAR  G(BCC_A2,OS:VA),,                 +GHSEROS+43500-9*T;      5500 N 91Din !
 PAR  G(A2_BCC,OS:VA),,                 +GHSEROS+43500-9*T;      5500 N 91Din !
 PAR  G(LIQUID,OS),,                    +GLIQOS;                 5500 N 91Din !
$
 PAR  G(HFOS2_C14,OS:OS),,              +3*GHSEROS+10;,,              N 06Guo !
$
 FUNCTION GHSEROS   298.15  -7196.978+126.369531*T-23.5710242*T*LN(T)
       -0.00190427*T**2;
      3306.00  Y  +644910.07-1935.2137*T+224.998034*T*LN(T)
       -0.042489827*T**2+1.173861E-06*T**3-3.12569031E+08*T**(-1);
      5500.00  N !
 FUNCTION GLIQOS    298.15  +36460.17-8.473743*T+GHSEROS;
      1000.00  Y  +68715.318-198.324341*T+19.9382156*T*LN(T)
       -0.020464464*T**2+1.014279E-06*T**3-6237261*T**(-1);
      3306.00  Y  -15903.192+336.874526*T-50*T*LN(T);
      5500.00  N !
$ ------------------------------------------------------------------------------
$ Binary system
$
$ C. Guo, Z. Du, J. Alloys Compd., 407, 188-92(2006).
$
$ Checked against paper. Checked at 6000 K.
$
$ Too many interaction for B2-bcc and HfOs2.
$
$ Old lattice stability for bcc-Os used.
$
 PAR  L(LIQUID,HF,OS;0),,               -204167.3+31.656*T;,,         N 06Guo !
 PAR  L(LIQUID,HF,OS;1),,               +17748.8-12.1892*T;,,         N 06Guo !
$
 PAR  L(BCC_A2,HF,OS:VA;0),,            -174543.7+20.5603*T;,,        N 06Guo !
 PAR  L(BCC_A2,HF,OS:VA;1),,            -13500+20.2253*T;,,           N 06Guo !
$
 PAR  L(A2_BCC,HF,OS:VA;0),,            -174543.7+20.5603*T;,,        N 06Guo !
 PAR  L(A2_BCC,HF,OS:VA;1),,            -13500+20.2253*T;,,           N 06Guo !
$
 PAR  G(B2_BCC,HF:OS:VA),,              -74931.1+0.0513*T;,,          N 06Guo !
 PAR  G(B2_BCC,OS:HF:VA),,              -74931.1+0.0513*T;,,          N 06Guo !
 PAR  L(B2_BCC,HF,OS:HF:VA;0),,         +46697.5-10.5497*T;,,         N 06Guo !
 PAR  L(B2_BCC,HF:HF,OS:VA;0),,         +46697.5-10.5497*T;,,         N 06Guo !
 PAR  L(B2_BCC,HF,OS:HF:VA;1),,         -39078.7;,,                   N 06Guo !
 PAR  L(B2_BCC,HF:HF,OS:VA;1),,         -39078.7;,,                   N 06Guo !
 PAR  L(B2_BCC,HF,OS:HF:VA;2),,         -83399.6;,,                   N 06Guo !
 PAR  L(B2_BCC,HF:HF,OS:VA;2),,         -83399.6;,,                   N 06Guo !
 PAR  L(B2_BCC,HF,OS:OS:VA;0),,         -75202.1;,,                   N 06Guo !
 PAR  L(B2_BCC,OS:HF,OS:VA;0),,         -75202.1;,,                   N 06Guo !
 PAR  L(B2_BCC,HF,OS:OS:VA;1),,         +50969;,,                     N 06Guo !
 PAR  L(B2_BCC,OS:HF,OS:VA;1),,         +50969;,,                     N 06Guo !
$
 PAR  L(HCP_A3,HF,OS:VA;0),,            -112580.4+35.1418*T;,,        N 06Guo !
 PAR  L(HCP_A3,HF,OS:VA;1),,            -2271.7+14.1065*T;,,          N 06Guo !
$
 PAR  G(HF54OS17,HF:OS),,               +54*GHSERHF+17*GHSEROS
             -1960666.8+65.9557*T;,,                                  N 06Guo !
$
 PAR  G(HFOS2_C14,HF:OS),,              +GHSERHF+2*GHSEROS
             -115393.5+1.522*T;,,                                     N 06Guo !
 PAR  G(HFOS2_C14,OS:HF),,              +GHSEROS+2*GHSERHF
             +115393.5-1.522*T;,,                                     N 06Guo !
 PAR  L(HFOS2_C14,HF,OS:HF;0),,         -1765.8+53.0892*T;,,          N 06Guo !
 PAR  L(HFOS2_C14,HF,OS:OS;0),,         -1765.8+53.0892*T;,,          N 06Guo !
 PAR  L(HFOS2_C14,HF,OS:HF;1),,         +5414.2-22.7102*T;,,          N 06Guo !
 PAR  L(HFOS2_C14,HF,OS:OS;1),,         +5414.2-22.7102*T;,,          N 06Guo !
 PAR  L(HFOS2_C14,HF:HF,OS;0),,         +141024.2-22.7103*T;,,        N 06Guo !
 PAR  L(HFOS2_C14,OS:HF,OS;0),,         +141024.2-22.7103*T;,,        N 06Guo !
 PAR  L(HFOS2_C14,HF:HF,OS;1),,         +140026.6-13.6028*T;,,        N 06Guo !
 PAR  L(HFOS2_C14,OS:HF,OS;1),,         +140026.6-13.6028*T;,,        N 06Guo !
$
$ Metastable
$
 PAR  L(FCC_A1,HF,OS:VA;0),,            -112580.4+35.1418*T;,,        N Same !
 PAR  L(FCC_A1,HF,OS:VA;1),,            -2271.7+14.1065*T;,,          N Same !
$ ------------------------------------------------------------------------------
$
$
 LIST-OF-REFERENCE
 NUMBER  SOURCE
  Null   'Unknown source'
  Lin    'Linear combination of lattice stabilities'
  Same   'Same or similar interaction as in the corresponding stable phase'
  REFLAV 'Laves phase convention: G(LAVES,X:X)=+3*GHSERXX+15000'
  91Din  'A.T. Dinsdale, Calphad, 15, 317-425(1991).'
  01SGUN 'SGTE unary database V.4.4, 2001.'
  06Guo  'C. Guo, Z. Du, J. Alloys Compd., 407, 188-92(2006); Hf-Os'
!

File: data/databases/sgte-binary/HfPt-18Yan.tdb
$
$ Database for Hf-Pt from B. Yang et al. 2018.
$
$ B. Yang, C. Guo, C. Li, Z. Du, Int. J. Mater. Res., 109, 851-57(2018).
$
$ Dataset created 2018.09.23 by Bengt Hallstedt.
$ 2021.01.17: Modified for use with GES6.
$
$ To my understanding D0_24 (HfPt3) is an ordered dhcp structure rather than
$ an ordered hcp structure.
$
$ It is a difficult to understand why HfPt4-L12 is not modelled as
$ ordered fcc.
$
$ This parameter set does not give a convincing impression.
$
$ ------------------------------------------------------------------------------
 TEMP-LIM 298.15 6000.00 !
$
$ELEMENT NAME  REF. STATE               ATOMIC MASS H298-H0    S298    !
$
 ELEMENT VA   VACUUM                      0.0          0.0      0.0    ! 
 ELEMENT HF   HCP_A3                    178.49      5845.0     43.56   ! 
 ELEMENT PT   FCC_A1                    195.08      5723.712   41.6308 !
$ ------------------------------------------------------------------------------
$ Phase definitions
$
 PHASE LIQUID:L % 1 1 !
 CONST LIQUID:L : HF PT : !
$
$ Fcc (cF4, Fm-3m) and MeX (cF8, Fm-3m)
$
 PHASE FCC_A1 %A 2 1 1 !
 CONST FCC_A1 : HF PT% : VA : !
$
$ Bcc (cI2, Im-3m)
$
 PHASE BCC_A2 %B 2 1 3 !
 CONST BCC_A2 : HF% PT : VA : !
$
$ Disordered part of B2_BCC, identical to BCC_A2
$
 PHASE A2_BCC %B 2 1 3 !
 CONST A2_BCC : HF% PT : VA : !
$
$ Prototype CsCl (cP2, Pm-3m)
$
 PHASE B2_BCC %BO 3 0.5 0.5 3 !
 CONST B2_BCC : HF% PT : HF PT% : VA : !
$
$ Hcp (hP2, P6_3/mmc) and Me2X (NiAs-type, hP4, P6_3/mmc, B8_1)
$
 PHASE HCP_A3 %A 2 1 0.5 !
 CONST HCP_A3 : HF% PT : VA : !
$
$ Disordered part of D024_HCP, identical to HCP_A3
$
 PHASE A3_HCP %A 2 1 0.5 !
 CONST A3_HCP : HF% PT : VA : !
$
$ Prototype Ni3Ti (hP16, P6_3/mmc)
$
 PHASE D024_HCP %AZ 3 0.25 0.75 0.5 !
 CONST D024_HCP : HF% PT : HF PT% : VA : !
$
$ Prototype NiTi2 (cF96, Fd-3m)
$
 PHASE HF2PT % 2 2 1 !
 CONST HF2PT : HF : HF PT% : !
$
$ Prototype CrB (oC8, Cmcm)
$
 PHASE HFPT_B33 % 2 1 1 !
 CONST HFPT_B33 : HF% PT : HF PT% : !
$
$ Prototype Pd4Pu3 (hR14, R-3)
$
 PHASE HF3PT4 % 2 3 4 !
 CONST HF3PT4 : HF% PT : HF PT% : !
$
$ Prototype Pd3Ti2 (oC20, Cmcm)
$
 PHASE HF2PT3 % 2 2 3 !
 CONST HF2PT3 : HF : PT : !
$
$ Prototype AuCu3 (cP4, Pm-3m)
$
 PHASE HFPT4_L12 % 2 1 3 !
 CONST HFPT4_L12 : HF% PT : PT : !
$ ------------------------------------------------------------------------------
$ Defaults
$
 DEFINE-SYSTEM-DEFAULT ELEMENT 2 !
 DEFAULT-COM DEFINE_SYSTEM_ELEMENT VA !
 DEFAULT-COM REJECT-PHASE BCC_A2 HCP_A3 !
 TYPE-DEF % SEQ * !
 TYPE-DEF A GES AMEND_PHASE_DESCRIPTION @ MAGNETIC -3 0.28 !
 TYPE-DEF B GES AMEND_PHASE_DESCRIPTION @ MAGNETIC -1 0.4 !
 TYPE-DEF O GES AMEND_PHASE_DESCRIPTION B2_BCC DIS_PART A2_BCC !
 TYPE-DEF Z GES AMEND_PHASE_DESCRIPTION D024_HCP DIS_PART A3_HCP !
 FUNCTION ZERO      298.15  0;                                         6000 N !
 FUNCTION UN_ASS    298.15  0;                                         6000 N !
 FUNCTION R         298.15  +8.31451;                                  6000 N !
$ ------------------------------------------------------------------------------
$ Element data
$ ------------------------------------------------------------------------------
$ Hf
$
$ HCP_A3 and BCC_A2 modified in unary 5.0
$ (upper T interval added + trailing decimals added)
$
 PAR  G(HCP_A3,HF:VA),,                 +GHSERHF;                3001 N 91Din !
 PAR  G(A3_HCP,HF:VA),,                 +GHSERHF;                3001 N 91Din !
 PAR  G(BCC_A2,HF:VA),,                 +GBCCHF;                 3001 N 91Din !
 PAR  G(A2_BCC,HF:VA),,                 +GBCCHF;                 3001 N 91Din !
 PAR  G(FCC_A1,HF:VA),,                 +GHSERHF+10000-2.2*T;    3001 N 91Din !
 PAR  G(LIQUID,HF),,                    +GLIQHF;                 3001 N 91Din !
$
 PAR  G(HF2PT,HF:HF),,                  +3*GHSERHF+15000;,,           N 18Yan !
 PAR  G(HFPT_B33,HF:HF),,               +2*GHSERHF+10000;,,           N 18Yan !
 PAR  G(HF3PT4,HF:HF),,                 +7*GHSERHF+35000;,,           N 18Yan !
$
 FUNCTION GHSERHF   298.15  -6987.297+110.744026*T-22.7075*T*LN(T)
       -0.004146145*T**2-4.77E-10*T**3-22590*T**(-1);
      2506.00  Y  -1446776.329+6193.609991*T-787.5363829*T*LN(T)
       +0.1735215*T**2-7.575759E-06*T**3+5.01742495E+08*T**(-1);
      3000.00  Y  -34274.698+277.882368*T-44*T*LN(T);
      3001.00  N !
 FUNCTION GBCCHF    298.15  +5370.703+103.836026*T-22.8995*T*LN(T)
       -0.004206605*T**2+8.71923E-07*T**3-22590*T**(-1)-1.446E-10*T**4;
      2506.00  Y  +1912456.771-8624.20573*T+1087.6141247*T*LN(T)
       -0.286857065*T**2+1.3427829E-05*T**3-6.10085091E+08*T**(-1);
      3000.00  Y  -32498.178+276.723247*T-44*T*LN(T);
      3001.00  N !
 FUNCTION GLIQHF    298.15  +27402.256-10.953093*T+GHSERHF;
      1000.00  Y  +49731.499-149.91739*T+12.116812*T*LN(T)
       -0.021262021*T**2+1.376466E-06*T**3-4449699*T**(-1);
      2506.00  Y  -4247.217+265.470523*T-44*T*LN(T);
      3001.00  N !
$ ------------------------------------------------------------------------------
$ Pt
$
 PAR  G(FCC_A1,PT:VA),,                 +GHSERPT;                4000 N 91Din !
 PAR  G(BCC_A2,PT:VA),,                 +GHSERPT+15000-2.4*T;    4000 N 91Din !
 PAR  G(A2_BCC,PT:VA),,                 +GHSERPT+15000-2.4*T;    4000 N 91Din !
 PAR  G(HCP_A3,PT:VA),,                 +GHSERPT+2500+0.1*T;     4000 N 91Din !
 PAR  G(A3_HCP,PT:VA),,                 +GHSERPT+2500+0.1*T;     4000 N 91Din !
 PAR  G(LIQUID,PT),,                    +GLIQPT;                 4000 N 91Din !
$
 PAR  G(HFPT_B33,PT:PT),,               +2*GHSERPT+10000;,,           N 18Yan !
 PAR  G(HF3PT4,PT:PT),,                 +7*GHSERPT+35000;,,           N 18Yan !
 PAR  G(HFPT4_L12,PT:PT),,              +4*GHSERPT+20000;,,           N 18Yan !
$
 FUNCTION GHSERPT   298.15  -7595.631+124.388275*T-24.5526*T*LN(T)
       -0.00248297*T**2-2.0138E-08*T**3+7974*T**(-1);
      1300.00  Y  -9253.174+161.529615*T-30.2527*T*LN(T)
       +0.002321665*T**2-6.56946E-07*T**3-272106*T**(-1);
      2041.50  Y  -222048.216+1019.35892*T-136.192996*T*LN(T)
       +0.020454938*T**2-7.59259E-07*T**3+71539020*T**(-1);
      4000.00  N !
 FUNCTION GLIQPT    298.15  +20114.016-9.275183*T+GHSERPT;
       600.00  Y  +19023.491+32.94182*T-12.3403769*T*LN(T)
       -0.011551507*T**2+9.31516E-07*T**3-601426*T**(-1);
      2041.50  Y  +1404.468+205.858962*T-36.5*T*LN(T);
      4000.00  N !
 FUNCTION GBCCPT    298.15  +GHSERPT+15000-2.4*T;                      6000 N !
$ ------------------------------------------------------------------------------
$ Binary system
$
$ B. Yang, C. Guo, C. Li, Z. Du, Int. J. Mater. Res., 109, 851-57(2018).
$
$ Checked against paper. Checked at 6000 K.
$
$ To my understanding D0_24 (HfPt3) is an ordered dhcp structure rather than
$ an ordered hcp structure.
$
$ It is a difficult to understand why HfPt4-L12 is not modelled as
$ ordered fcc.
$
$ This parameter set does not give a convincing impression.
$
 PAR  L(LIQUID,HF,PT;0),,               -419491.5+35.5706*T;,,        N 18Yan !
 PAR  L(LIQUID,HF,PT;1),,               +208709.3-24.8263*T;,,        N 18Yan !
 PAR  L(LIQUID,HF,PT;2),,               -37764-19.74*T;,,             N 18Yan !
$
 PAR  L(FCC_A1,HF,PT:VA;0),,            -336484.7+20.4467*T;,,        N 18Yan !
 PAR  L(FCC_A1,HF,PT:VA;1),,            +316697+2.0296*T;,,           N 18Yan !
 PAR  L(FCC_A1,HF,PT:VA;2),,            +29405.1;,,                   N 18Yan !
$
 PAR  L(BCC_A2,HF,PT:VA;0),,            -350926.3+25.591*T;,,         N 18Yan !
 PAR  L(BCC_A2,HF,PT:VA;1),,            +203432.7-60.9129*T;,,        N 18Yan !
 PAR  L(BCC_A2,HF,PT:VA;2),,            +1785.2;,,                    N 18Yan !
$
 PAR  L(A2_BCC,HF,PT:VA;0),,            -350926.3+25.591*T;,,         N 18Yan !
 PAR  L(A2_BCC,HF,PT:VA;1),,            +203432.7-60.9129*T;,,        N 18Yan !
 PAR  L(A2_BCC,HF,PT:VA;2),,            +1785.2;,,                    N 18Yan !
$
 PAR  G(B2_BCC,HF:PT:VA),,              -6517.1-4.8644*T;,,           N 18Yan !
 PAR  G(B2_BCC,PT:HF:VA),,              -6517.1-4.8644*T;,,           N 18Yan !
 PAR  L(B2_BCC,HF,PT:HF:VA;0),,         +105274.1-34.7085*T;,,        N 18Yan !
 PAR  L(B2_BCC,HF:HF,PT:VA;0),,         +105274.1-34.7085*T;,,        N 18Yan !
 PAR  L(B2_BCC,HF,PT:HF:VA;1),,         -4539-9.006*T;,,              N 18Yan !
 PAR  L(B2_BCC,HF:HF,PT:VA;1),,         -4539-9.006*T;,,              N 18Yan !
 PAR  L(B2_BCC,HF,PT:PT:VA;0),,         +27843.5+16.4171*T;,,         N 18Yan !
 PAR  L(B2_BCC,PT:HF,PT:VA;0),,         +27843.5+16.4171*T;,,         N 18Yan !
 PAR  L(B2_BCC,HF,PT:PT:VA;1),,         +1444.8-9.3287*T;,,           N 18Yan !
 PAR  L(B2_BCC,PT:HF,PT:VA;1),,         +1444.8-9.3287*T;,,           N 18Yan !
$
 PAR  L(HCP_A3,HF,PT:VA;0),,            -173586.5+7.7716*T;,,         N 18Yan !
 PAR  L(HCP_A3,HF,PT:VA;1),,            +84908;,,                     N 18Yan !
 PAR  L(HCP_A3,HF,PT:VA;2),,            +70000;,,                     N 18Yan !
$
 PAR  L(A3_HCP,HF,PT:VA;0),,            -173586.5+7.7716*T;,,         N 18Yan !
 PAR  L(A3_HCP,HF,PT:VA;1),,            +84908;,,                     N 18Yan !
 PAR  L(A3_HCP,HF,PT:VA;2),,            +70000;,,                     N 18Yan !
$
 PAR  G(D024_HCP,HF:PT:VA),,            +U1HHFPT;,,                   N 18Yan !
 PAR  G(D024_HCP,PT:HF:VA),,            -U1HHFPT;,,                   N 18Yan !
 PAR  L(D024_HCP,HF,PT:HF:VA;0),,       +U2HHFPT;,,                   N 18Yan !
 PAR  L(D024_HCP,HF,PT:HF:VA;1),,       +U3HHFPT;,,                   N 18Yan !
 PAR  L(D024_HCP,HF,PT:PT:VA;0),,       -U1HHFPT+U2HHFPT;,,           N 18Yan !
 PAR  L(D024_HCP,HF,PT:PT:VA;1),,       +U3HHFPT;,,                   N 18Yan !
 PAR  L(D024_HCP,HF:HF,PT:VA;0),,       -4*U1HHFPT+3*U2HHFPT;,,       N 18Yan !
 PAR  L(D024_HCP,HF:HF,PT:VA;1),,       +3*U3HHFPT;,,                 N 18Yan !
 PAR  L(D024_HCP,PT:HF,PT:VA;0),,       +U1HHFPT+3*U2HHFPT;,,         N 18Yan !
 PAR  L(D024_HCP,PT:HF,PT:VA;1),,       +3*U3HHFPT;,,                 N 18Yan !
$
 PAR  G(HF2PT,HF:PT),,                  +2*GHSERHF+GHSERPT
             -242970+11.0244*T;,,                                     N 18Yan !
 PAR  L(HF2PT,HF:HF,PT;0),,             +10087.8+10.5902*T;,,         N 18Yan !
$
 PAR  G(HFPT_B33,HF:PT),,               +GHSERHF+GHSERPT
             -228768.5+12.3394*T;,,                                   N 18Yan !
 PAR  G(HFPT_B33,PT:HF),,               +GHSERPT+GHSERHF
             -228768.5+12.3394*T;,,                                   N 18Yan !
$
 PAR  G(HF3PT4,HF:PT),,                 +3*GHSERHF+4*GHSERPT
             -804939.4+39.6567*T;,,                                   N 18Yan !
 PAR  G(HF3PT4,PT:HF),,                 +3*GHSERPT+4*GHSERHF
             +874939.4-39.6567*T;,,                                   N 18Yan !
 PAR  L(HF3PT4,HF:HF,PT;0),,            -228731.5+87.0241*T;,,        N 18Yan !
 PAR  L(HF3PT4,PT:HF,PT;0),,            -228731.5+87.0241*T;,,        N 18Yan !
 PAR  L(HF3PT4,HF:HF,PT;1),,            +522201.2-3.8925*T;,,         N 18Yan !
 PAR  L(HF3PT4,PT:HF,PT;1),,            +522201.2-3.8925*T;,,         N 18Yan !
$
 PAR  G(HF2PT3,HF:PT),,                 +2*GHSERHF+3*GHSERPT
             -576700.6+30.6937*T;,,                                   N 18Yan !
$
 PAR  G(HFPT4_L12,HF:PT),,              +GHSERHF+3*GHSERPT
             -453975.3+32.9044*T;,,                                   N 18Yan !
 PAR  L(HFPT4_L12,HF,PT:PT;0),,         +14392.7-46.6242*T;,,         N 18Yan !
 PAR  L(HFPT4_L12,HF,PT:PT;1),,         -92829-34.4846*T;,,           N 18Yan !
$
 FUNCTION U1HHFPT   298.15  -51183.5+5.0648*T;                         6000 N !
 FUNCTION U2HHFPT   298.15  +37384.2+4.5005*T;                         6000 N !
 FUNCTION U3HHFPT   298.15  +28005.6+8.0016*T;                         6000 N !
$ ------------------------------------------------------------------------------
$
$
 LIST-OF-REFERENCE
 NUMBER  SOURCE
  Null   'Unknown source'
  Lin    'Linear combination of lattice stabilities'
  Same   'Same or similar interaction as in the corresponding stable phase'
  REFLAV 'Laves phase convention: G(LAVES,X:X)=+3*GHSERXX+15000'
  91Din  'A.T. Dinsdale, Calphad, 15, 317-425(1991).'
  18Yan  'B. Yang, C. Guo, C. Li, Z. Du,
          Int. J. Mater. Res., 109, 851-57(2018); Hf-Pt'
!

File: data/databases/sgte-binary/HfRu-21Liu.tdb
$
$ Database for Hf-Ru from J. Liu et al. 2021.
$
$ J. Liu, C. Zhou, H. Wang, Calphad, 72, 102239(2021).
$
$ Dataset created 2021.05.01 by Bengt Hallstedt.
$
$ The liquid and bcc interactions have very large temperature dependencies.
$
$ Va are included in the bcc/B2 model in the paper, but they are not needed
$ here.
$
$ There is an inverse miscibility gap with a minimum at 5254 K and x(Ru)=0.52.
$
$ ------------------------------------------------------------------------------
 TEMP-LIM 298.15 6000.00 !
$
$ELEMENT NAME  REF. STATE               ATOMIC MASS H298-H0    S298    !
$
 ELEMENT VA   VACUUM                      0.0          0.0      0.0    ! 
 ELEMENT HF   HCP_A3                    178.49      5845.0     43.56   ! 
 ELEMENT RU   HCP_A3                    101.07      4602.4     28.6144 ! 
$ ------------------------------------------------------------------------------
$ Phase definitions
$
 PHASE LIQUID:L % 1 1 !
 CONST LIQUID:L : HF RU : !
$
$ Fcc (cF4, Fm-3m) and MeX (cF8, Fm-3m)
$
 PHASE FCC_A1 %A 2 1 1 !
 CONST FCC_A1 : HF RU : VA : !
$
$ Bcc (cI2, Im-3m)
$
 PHASE BCC_A2 %B 2 1 3 !
 CONST BCC_A2 : HF% RU : VA : !
$
$ Disordered part of B2_BCC, identical to BCC_A2
$
 PHASE A2_BCC %B 2 1 3 !
 CONST A2_BCC : HF% RU : VA : !
$
$ Prototype CsCl (cP2, Pm-3m)
$
 PHASE B2_BCC %BO 3 0.5 0.5 3 !
 CONST B2_BCC : HF% RU : HF RU% : VA : !
$
$ Hcp (hP2, P6_3/mmc) and Me2X (NiAs-type, hP4, P6_3/mmc, B8_1)
$
 PHASE HCP_A3 %A 2 1 0.5 !
 CONST HCP_A3 : HF% RU% : VA : !
$ ------------------------------------------------------------------------------
$ Defaults
$
 DEFINE-SYSTEM-DEFAULT ELEMENT 2 !
 DEFAULT-COM DEFINE_SYSTEM_ELEMENT VA !
 DEFAULT-COM REJECT-PHASE BCC_A2 !
 TYPE-DEF % SEQ * !
 TYPE-DEF A GES AMEND_PHASE_DESCRIPTION @ MAGNETIC -3 0.28 !
 TYPE-DEF B GES AMEND_PHASE_DESCRIPTION @ MAGNETIC -1 0.4 !
 TYPE-DEF O GES AMEND_PHASE_DESCRIPTION B2_BCC DIS_PART A2_BCC !
 FUNCTION ZERO      298.15  0;                                         6000 N !
 FUNCTION UN_ASS    298.15  0;                                         6000 N !
 FUNCTION R         298.15  +8.31451;                                  6000 N !
$ ------------------------------------------------------------------------------
$ Element data
$ ------------------------------------------------------------------------------
$ Hf
$
$ HCP_A3 and BCC_A2 modified in unary 5.0
$ (upper T interval added + trailing decimals added)
$
 PAR  G(HCP_A3,HF:VA),,                 +GHSERHF;                3001 N 91Din !
 PAR  G(BCC_A2,HF:VA),,                 +GBCCHF;                 3001 N 91Din !
 PAR  G(A2_BCC,HF:VA),,                 +GBCCHF;                 3001 N 91Din !
 PAR  G(FCC_A1,HF:VA),,                 +GHSERHF+10000-2.2*T;    3001 N 91Din !
 PAR  G(LIQUID,HF),,                    +GLIQHF;                 3001 N 91Din !
$
 FUNCTION GHSERHF   298.15  -6987.297+110.744026*T-22.7075*T*LN(T)
       -0.004146145*T**2-4.77E-10*T**3-22590*T**(-1);
      2506.00  Y  -1446776.329+6193.609991*T-787.5363829*T*LN(T)
       +0.1735215*T**2-7.575759E-06*T**3+5.01742495E+08*T**(-1);
      3000.00  Y  -34274.698+277.882368*T-44*T*LN(T);
      3001.00  N !
 FUNCTION GBCCHF    298.15  +5370.703+103.836026*T-22.8995*T*LN(T)
       -0.004206605*T**2+8.71923E-07*T**3-22590*T**(-1)-1.446E-10*T**4;
      2506.00  Y  +1912456.771-8624.20573*T+1087.6141247*T*LN(T)
       -0.286857065*T**2+1.3427829E-05*T**3-6.10085091E+08*T**(-1);
      3000.00  Y  -32498.178+276.723247*T-44*T*LN(T);
      3001.00  N !
 FUNCTION GLIQHF    298.15  +27402.256-10.953093*T+GHSERHF;
      1000.00  Y  +49731.499-149.91739*T+12.116812*T*LN(T)
       -0.021262021*T**2+1.376466E-06*T**3-4449699*T**(-1);
      2506.00  Y  -4247.217+265.470523*T-44*T*LN(T);
      3001.00  N !
$ ------------------------------------------------------------------------------
$ Ru
$
$ BCC_A2 revised in unary 4.4
$
 PAR  G(HCP_A3,RU:VA),,                 +GHSERRU;                4500 N 91Din !
 PAR  G(FCC_A1,RU:VA),,                 +GHSERRU+12500-2.4*T;    4500 N 91Din !
 PAR  G(BCC_A2,RU:VA),,                 +GHSERRU+21500-5.05*T;   4500 N 01SGUN !
 PAR  G(A2_BCC,RU:VA),,                 +GHSERRU+21500-5.05*T;   4500 N 01SGUN !
 PAR  G(LIQUID,RU),,                    +GLIQRU;                 4500 N 91Din !
$
 FUNCTION GHSERRU   298.15  -7561.873+127.866233*T-22.9143287*T*LN(T)
       -0.004062566*T**2+1.7641E-07*T**3+56377*T**(-1);
      1500.00  Y  -59448.103+489.516214*T-72.3241219*T*LN(T)
       +0.018726245*T**2-1.952433E-06*T**3+11063885*T**(-1);
      2607.00  Y  -38588773+168610.517*T-21329.705*T*LN(T)
       +5.221639*T**2-2.40245985E-04*T**3+1.30829926E+10*T**(-1);
      2740.00  Y  -55768.304+364.482314*T-51.8816*T*LN(T);
      4500.00  N !
 FUNCTION GLIQRU    298.15  +27480.616-8.398748*T+GHSERRU;
       800.00  Y  +50827.232-179.818561*T+19.539341*T*LN(T)
       -0.026524167*T**2+1.667839E-06*T**3-3861125*T**(-1);
      2607.00  Y  -17161.807+349.673561*T-51.8816*T*LN(T);
      4500.00  N !
$ ------------------------------------------------------------------------------
$ Binary system
$
$ J. Liu, C. Zhou, H. Wang, Calphad, 72, 102239(2021).
$
$ Checked against paper and author's tdb. Checked at 6000 K.
$
$ The liquid and bcc interactions have very large temperature dependencies.
$
$ Va are included in the bcc/B2 model in the paper, but they are not needed
$ here.
$
$ There is an inverse miscibility gap with a minimum at 5254 K and x(Ru)=0.52.
$
 PAR  L(LIQUID,HF,RU;0),,               -272416.5+68.4505*T;,,        N 21Liu !
 PAR  L(LIQUID,HF,RU;1),,               -2323.6;,,                    N 21Liu !
$
 PAR  L(BCC_A2,HF,RU:VA;0),,            -209708.1+55.4061*T;,,        N 21Liu !
 PAR  L(A2_BCC,HF,RU:VA;0),,            -209708.1+55.4061*T;,,        N 21Liu !
$
 PAR  G(B2_BCC,HF:RU:VA),,              -68182+18.2204*T;,,           N 21Liu !
 PAR  G(B2_BCC,RU:HF:VA),,              -68182+18.2204*T;,,           N 21Liu !
 PAR  L(B2_BCC,HF,RU:HF:VA;0),,         +38182;,,                     N 21Liu !
 PAR  L(B2_BCC,HF:HF,RU:VA;0),,         +38182;,,                     N 21Liu !
 PAR  L(B2_BCC,HF,RU:HF:VA;1),,         -23348.8;,,                   N 21Liu !
 PAR  L(B2_BCC,HF:HF,RU:VA;1),,         -23348.8;,,                   N 21Liu !
 PAR  L(B2_BCC,HF,RU:RU:VA;0),,         +38182;,,                     N 21Liu !
 PAR  L(B2_BCC,RU:HF,RU:VA;0),,         +38182;,,                     N 21Liu !
 PAR  L(B2_BCC,HF,RU:RU:VA;1),,         +8965.2;,,                    N 21Liu !
 PAR  L(B2_BCC,RU:HF,RU:VA;1),,         +8965.2;,,                    N 21Liu !
$
 PAR  L(HCP_A3,HF,RU:VA;0),,            -85405.9+7.4299*T;,,          N 21Liu !
$
$ Metastable
$
 PAR  L(FCC_A1,HF,RU:VA;0),,            -85405.9+7.4299*T;,,          N Same !
$ ------------------------------------------------------------------------------
$
$
 LIST-OF-REFERENCE
 NUMBER  SOURCE
  Null   'Unknown source'
  Lin    'Linear combination of lattice stabilities'
  Same   'Same or similar interaction as in the corresponding stable phase'
  REFLAV 'Laves phase convention: G(LAVES,X:X)=+3*GHSERXX+15000'
  91Din  'A.T. Dinsdale, Calphad, 15, 317-425(1991).'
  01SGUN 'SGTE unary database V.4.4, 2001.'
  21Liu  'J. Liu, C. Zhou, H. Wang, Calphad, 72, 102239(2021); Hf-Ru'
!

File: data/databases/sgte-binary/HfSi-00Zha-LB.tdb
$
$ Database for Hf-Si from J.-C. Zhao et al. 2000 (included in LB Vol. 3)
$
$ J.-C. Zhao, B.P. Bewlay, M.R. Jackson, Q. Chen,
$ J. Phase Equilib., 21, 40-45(2000).
$
$ Dataset created 2013.05.30 by Bengt Hallstedt.
$ 2021.01.17: Modified for use with GES6.
$
$ ------------------------------------------------------------------------------
 TEMP-LIM 298.15 6000.00 !
$
$ELEMENT NAME  REF. STATE               ATOMIC MASS H298-H0    S298    !
$
 ELEMENT VA   VACUUM                      0.0          0.0      0.0    ! 
 ELEMENT HF   HCP_A3                    178.49      5845.0     43.56   ! 
 ELEMENT SI   DIAMOND_A4                 28.0855    3217.      18.81   ! 
$ ------------------------------------------------------------------------------
$ Phase definitions
$
 PHASE LIQUID:L % 1 1 !
 CONST LIQUID:L : HF SI : !
$
$ Fcc (cF4, Fm-3m) and MeX (cF8, Fm-3m)
$
 PHASE FCC_A1 %A 2 1 1 !
 CONST FCC_A1 : HF SI : VA : !
$
$ Bcc (cI2, Im-3m)
$
 PHASE BCC_A2 %B 2 1 3 !
 CONST BCC_A2 : HF SI : VA : !
$
$ Hcp (hP2, P6_3/mmc) and Me2X (NiAs-type, hP4, P6_3/mmc, B8_1)
$
 PHASE HCP_A3 % 2 1 0.5 !
 CONST HCP_A3 : HF SI : VA : !
$
$ Prototype C (cF8, Fd-3m)
$
 PHASE DIAMOND_A4 % 1 1 !
 CONST DIAMOND_A4 : SI : !
$
$ Prototype Al2Cu (tI12, I4/mcm)
$
 PHASE HF2SI_C16 % 2 2 1 !
 CONST HF2SI_C16 : HF : SI : !
$
$ Prototype Mn5Si3 (hP16, P6_3/mcm)
$
 PHASE HF5SI3_D88 % 2 5 3 !
 CONST HF5SI3_D88 : HF : SI : !
$
$ Prototype Si2U3 (tP10, P4/mbm)
$
 PHASE HF3SI2_D5A % 2 3 2 !
 CONST HF3SI2_D5A : HF : SI : !
$
$ Prototype Si4Zr5 (tP36, P4_12_12)
$
 PHASE HF5SI4 % 2 5 4 !
 CONST HF5SI4 : HF : SI : !
$
$ Prototype FeB (oP8, Pnma)
$
 PHASE HFSI_B27 % 2 1 1 !
 CONST HFSI_B27 : HF : SI : !
$
$ Prototype Si2Zr (oC12, Cmcm)
$
 PHASE HFSI2_C49 % 2 1 2 !
 CONST HFSI2_C49 : HF : SI : !
$ ------------------------------------------------------------------------------
$ Defaults
$
 DEFINE-SYSTEM-DEFAULT ELEMENT 2 !
 DEFAULT-COM DEFINE_SYSTEM_ELEMENT VA !
 TYPE-DEF % SEQ * !
 TYPE-DEF A GES AMEND_PHASE_DESCRIPTION @ MAGNETIC -3 0.28 !
 TYPE-DEF B GES AMEND_PHASE_DESCRIPTION @ MAGNETIC -1 0.4 !
 FUNCTION ZERO      298.15  0;                                         6000 N !
 FUNCTION UN_ASS    298.15  0;                                         6000 N !
 FUNCTION R         298.15  +8.31451;                                  6000 N !
$ ------------------------------------------------------------------------------
$ Element data
$ ------------------------------------------------------------------------------
$ Hf
$
$ HCP_A3 and BCC_A2 modified in unary 5.0
$ (upper T interval added + trailing decimals added)
$
 PAR  G(HCP_A3,HF:VA),,                 +GHSERHF;                3001 N 91Din !
 PAR  G(BCC_A2,HF:VA),,                 +GBCCHF;                 3001 N 91Din !
 PAR  G(FCC_A1,HF:VA),,                 +GHSERHF+10000-2.2*T;    3001 N 91Din !
 PAR  G(LIQUID,HF),,                    +GLIQHF;                 3001 N 91Din !
$
 FUNCTION GHSERHF   298.15  -6987.297+110.744026*T-22.7075*T*LN(T)
       -0.004146145*T**2-4.77E-10*T**3-22590*T**(-1);
      2506.00  Y  -1446776.329+6193.609991*T-787.5363829*T*LN(T)
       +0.1735215*T**2-7.575759E-06*T**3+5.01742495E+08*T**(-1);
      3000.00  Y  -34274.698+277.882368*T-44*T*LN(T);
      3001.00  N !
 FUNCTION GBCCHF    298.15  +5370.703+103.836026*T-22.8995*T*LN(T)
       -0.004206605*T**2+8.71923E-07*T**3-22590*T**(-1)-1.446E-10*T**4;
      2506.00  Y  +1912456.771-8624.20573*T+1087.6141247*T*LN(T)
       -0.286857065*T**2+1.3427829E-05*T**3-6.10085091E+08*T**(-1);
      3000.00  Y  -32498.178+276.723247*T-44*T*LN(T);
      3001.00  N !
 FUNCTION GLIQHF    298.15  +27402.256-10.953093*T+GHSERHF;
      1000.00  Y  +49731.499-149.91739*T+12.116812*T*LN(T)
       -0.021262021*T**2+1.376466E-06*T**3-4449699*T**(-1);
      2506.00  Y  -4247.217+265.470523*T-44*T*LN(T);
      3001.00  N !
$ ------------------------------------------------------------------------------
$ Si
$
 PAR  G(DIAMOND_A4,SI),,                +GHSERSI;                3600 N 91Din !
 PAR  G(FCC_A1,SI:VA),,                 +GHSERSI+51000-21.8*T;   3600 N 91Din !
 PAR  G(BCC_A2,SI:VA),,                 +GHSERSI+47000-22.5*T;   3600 N 91Din !
 PAR  G(HCP_A3,SI:VA),,                 +GHSERSI+49200-20.8*T;   3600 N 91Din !
 PAR  G(LIQUID,SI),,                    +GLIQSI;                 3600 N 91Din !
$
 FUNCTION GHSERSI   298.15  -8162.609+137.236859*T-22.8317533*T*LN(T)
       -0.001912904*T**2-3.552E-09*T**3+176667*T**(-1);
      1687.00  Y  -9457.642+167.281367*T-27.196*T*LN(T)-4.20369E+30*T**(-9);
      3600.00  N !
 FUNCTION GLIQSI    298.15  +50696.36-30.099439*T+GHSERSI+2.09307E-21*T**7;
      1687.00  Y  +40370.523+137.722298*T-27.196*T*LN(T);
      3600.00  N !
 FUNCTION GBCCSI    298.15  +GHSERSI+47000-22.5*T;               3600 N !
$ ------------------------------------------------------------------------------
$ Binary system
$
$ From J.-C. Zhao et al. 2000 (included in LB Vol. 3)
$
$ J.-C. Zhao, B.P. Bewlay, M.R. Jackson, Q. Chen,
$ J. Phase Equilib., 21, 40-45(2000).
$
$ Checked against LB and paper. Checked at 6000 K.
$
 PAR  L(LIQUID,HF,SI;0),,               -177631+6.42546*T;,,          N 00Zha !
 PAR  L(LIQUID,HF,SI;1),,               -1830;,,                      N 00Zha !
$
 PAR  G(HF2SI_C16,HF:SI),,              +2*GHSERHF+GHSERSI
             -191355+4.6239*T;,,                                      N 00Zha !
 PAR  G(HF5SI3_D88,HF:SI),,             +5*GHSERHF+3*GHSERSI
             -548296+6.5224*T;,,                                      N 00Zha !
 PAR  G(HF3SI2_D5A,HF:SI),,             +3*GHSERHF+2*GHSERSI
             -383860+14.148*T;,,                                      N 00Zha !
 PAR  G(HF5SI4,HF:SI),,                 +5*GHSERHF+4*GHSERSI
             -674883+18.5004*T;,,                                     N 00Zha !
 PAR  G(HFSI_B27,HF:SI),,               +GHSERHF+GHSERSI
             -146026+3.9194*T;,,                                      N 00Zha !
 PAR  G(HFSI2_C49,HF:SI),,              +GHSERHF+2*GHSERSI
             -209175+31.44*T;,,                                       N 00Zha !
$ ------------------------------------------------------------------------------
$
 ASSESSED_SYSTEM
  HF-SI(TDB -* +LIQUID +BCC_A2 +DIAMOND +HCP_A3 +HF2SI_C16 +HF5SI3_D88
  +HF3SI2_D5A +HF5SI4 +HFSI_B27 +HFSI2_C49 ;P3 TMM:300/3000 STP:0.01/2200) !
$
$
 LIST-OF-REFERENCE
 NUMBER  SOURCE
  Null   'Unknown source'
  91Din  'A.T. Dinsdale, Calphad, 15, 317-425(1991).'
  00Zha  'J.-C. Zhao, B.P. Bewlay, M.R. Jackson, Q. Chen,
          J. Phase Equilib., 21, 40-45(2000); Hf-Si'
!
