Repository: orchid-calphad/orchid-project.org

# orchid-project.org

Website and released data of **ORCHID** (Open Repository for CALPHAD Hypotheses, Intelligence, and Discovery),
served by GitHub Pages at https://orchid-project.org. Releases are archived on Zenodo (one DOI per version).

- `index.html`, `catalog/`, `best-practices.html` — static, self-contained pages (generated in the ORCHID tooling).
- `data/` — released data: catalog, redistributable TDB files, convex hulls. Licences: `data/LICENSES.md`, `data/NOTICE.md`.
- `llms.txt`, `data/croissant.json`, `CITATION.cff`, `.zenodo.json` — machine-readable metadata.

Only data with clear redistribution rights are published.

File: data/databases/sgte-binary/HfSi-03Yan.tdb
$
$ Database for Hf-Si from Y. Yang et al. 2003
$
$ Y. Yang, Y.A. Chang, J.-C. Zhao, B.P. Bewlay,
$ Intermetallics, 11, 407-15(2003).
$
$ Dataset created 2016.12.04 by Bengt Hallstedt.
$ 2021.01.17: Modified for use with GES6.
$
$ Modified from the assessment by 00Zha.
$
$ ------------------------------------------------------------------------------
 TEMP-LIM 298.15 6000.00 !
$
$ELEMENT NAME  REF. STATE               ATOMIC MASS H298-H0    S298    !
$
 ELEMENT VA   VACUUM                      0.0          0.0      0.0    ! 
 ELEMENT HF   HCP_A3                    178.49      5845.0     43.56   ! 
 ELEMENT SI   DIAMOND_A4                 28.0855    3217.      18.81   ! 
$ ------------------------------------------------------------------------------
$ Phase definitions
$
 PHASE LIQUID:L % 1 1 !
 CONST LIQUID:L : HF SI : !
$
$ Fcc (cF4, Fm-3m) and MeX (cF8, Fm-3m)
$
 PHASE FCC_A1 %A 2 1 1 !
 CONST FCC_A1 : HF SI : VA : !
$
$ Bcc (cI2, Im-3m)
$
 PHASE BCC_A2 %B 2 1 3 !
 CONST BCC_A2 : HF SI : VA : !
$
$ Hcp (hP2, P6_3/mmc) and Me2X (NiAs-type, hP4, P6_3/mmc, B8_1)
$
 PHASE HCP_A3 % 2 1 0.5 !
 CONST HCP_A3 : HF SI : VA : !
$
$ Prototype C (cF8, Fd-3m)
$
 PHASE DIAMOND_A4 % 1 1 !
 CONST DIAMOND_A4 : SI : !
$
$ Prototype Al2Cu (tI12, I4/mcm)
$
 PHASE HF2SI_C16 % 2 2 1 !
 CONST HF2SI_C16 : HF : SI : !
$
$ Prototype Mn5Si3 (hP16, P6_3/mcm)
$
 PHASE HF5SI3_D88 % 2 5 3 !
 CONST HF5SI3_D88 : HF : SI : !
$
$ Prototype Si2U3 (tP10, P4/mbm)
$
 PHASE HF3SI2_D5A % 2 3 2 !
 CONST HF3SI2_D5A : HF : SI : !
$
$ Prototype Si4Zr5 (tP36, P4_12_12)
$
 PHASE HF5SI4 % 2 5 4 !
 CONST HF5SI4 : HF : SI : !
$
$ Prototype FeB (oP8, Pnma)
$
 PHASE HFSI_B27 % 2 1 1 !
 CONST HFSI_B27 : HF : SI : !
$
$ Prototype Si2Zr (oC12, Cmcm)
$
 PHASE HFSI2_C49 % 2 1 2 !
 CONST HFSI2_C49 : HF : SI : !
$ ------------------------------------------------------------------------------
$ Defaults
$
 DEFINE-SYSTEM-DEFAULT ELEMENT 2 !
 DEFAULT-COM DEFINE_SYSTEM_ELEMENT VA !
 TYPE-DEF % SEQ * !
 TYPE-DEF A GES AMEND_PHASE_DESCRIPTION @ MAGNETIC -3 0.28 !
 TYPE-DEF B GES AMEND_PHASE_DESCRIPTION @ MAGNETIC -1 0.4 !
 FUNCTION ZERO      298.15  0;                                         6000 N !
 FUNCTION UN_ASS    298.15  0;                                         6000 N !
 FUNCTION R         298.15  +8.31451;                                  6000 N !
$ ------------------------------------------------------------------------------
$ Element data
$ ------------------------------------------------------------------------------
$ Hf
$
$ HCP_A3 and BCC_A2 modified in unary 5.0
$ (upper T interval added + trailing decimals added)
$
 PAR  G(HCP_A3,HF:VA),,                 +GHSERHF;                3001 N 91Din !
 PAR  G(BCC_A2,HF:VA),,                 +GBCCHF;                 3001 N 91Din !
 PAR  G(FCC_A1,HF:VA),,                 +GHSERHF+10000-2.2*T;    3001 N 91Din !
 PAR  G(LIQUID,HF),,                    +GLIQHF;                 3001 N 91Din !
$
 FUNCTION GHSERHF   298.15  -6987.297+110.744026*T-22.7075*T*LN(T)
       -0.004146145*T**2-4.77E-10*T**3-22590*T**(-1);
      2506.00  Y  -1446776.329+6193.609991*T-787.5363829*T*LN(T)
       +0.1735215*T**2-7.575759E-06*T**3+5.01742495E+08*T**(-1);
      3000.00  Y  -34274.698+277.882368*T-44*T*LN(T);
      3001.00  N !
 FUNCTION GBCCHF    298.15  +5370.703+103.836026*T-22.8995*T*LN(T)
       -0.004206605*T**2+8.71923E-07*T**3-22590*T**(-1)-1.446E-10*T**4;
      2506.00  Y  +1912456.771-8624.20573*T+1087.6141247*T*LN(T)
       -0.286857065*T**2+1.3427829E-05*T**3-6.10085091E+08*T**(-1);
      3000.00  Y  -32498.178+276.723247*T-44*T*LN(T);
      3001.00  N !
 FUNCTION GLIQHF    298.15  +27402.256-10.953093*T+GHSERHF;
      1000.00  Y  +49731.499-149.91739*T+12.116812*T*LN(T)
       -0.021262021*T**2+1.376466E-06*T**3-4449699*T**(-1);
      2506.00  Y  -4247.217+265.470523*T-44*T*LN(T);
      3001.00  N !
$ ------------------------------------------------------------------------------
$ Si
$
 PAR  G(DIAMOND_A4,SI),,                +GHSERSI;                3600 N 91Din !
 PAR  G(FCC_A1,SI:VA),,                 +GHSERSI+51000-21.8*T;   3600 N 91Din !
 PAR  G(BCC_A2,SI:VA),,                 +GHSERSI+47000-22.5*T;   3600 N 91Din !
 PAR  G(HCP_A3,SI:VA),,                 +GHSERSI+49200-20.8*T;   3600 N 91Din !
 PAR  G(LIQUID,SI),,                    +GLIQSI;                 3600 N 91Din !
$
 FUNCTION GHSERSI   298.15  -8162.609+137.236859*T-22.8317533*T*LN(T)
       -0.001912904*T**2-3.552E-09*T**3+176667*T**(-1);
      1687.00  Y  -9457.642+167.281367*T-27.196*T*LN(T)-4.20369E+30*T**(-9);
      3600.00  N !
 FUNCTION GLIQSI    298.15  +50696.36-30.099439*T+GHSERSI+2.09307E-21*T**7;
      1687.00  Y  +40370.523+137.722298*T-27.196*T*LN(T);
      3600.00  N !
 FUNCTION GBCCSI    298.15  +GHSERSI+47000-22.5*T;               3600 N !
$ ------------------------------------------------------------------------------
$ Binary system
$
$ Y. Yang, Y.A. Chang, J.-C. Zhao, B.P. Bewlay,
$ Intermetallics, 11, 407-15(2003).
$
$ Modified from the assessment by 00Zha.
$
$ Checked against paper. Checked at 6000 K.
$
 PAR  L(LIQUID,HF,SI;0),,               -215179+5.95*T;,,             N 03Yan !
 PAR  L(LIQUID,HF,SI;1),,               -5461;,,                      N 03Yan !
 PAR  L(LIQUID,HF,SI;2),,               +30502;,,                     N 03Yan !
$
 PAR  G(HF2SI_C16,HF:SI),,              +2*GHSERHF+GHSERSI
             -214320+5.79*T;,,                                        N 03Yan !
 PAR  G(HF5SI3_D88,HF:SI),,             +5*GHSERHF+3*GHSERSI
             -550408-17.36*T;,,                                       N 03Yan !
 PAR  G(HF3SI2_D5A,HF:SI),,             +3*GHSERHF+2*GHSERSI
             -378640-3.8*T;,,                                         N 03Yan !
 PAR  G(HF5SI4,HF:SI),,                 +5*GHSERHF+4*GHSERSI
             -674730-12.15*T;,,                                       N 03Yan !
 PAR  G(HFSI_B27,HF:SI),,               +GHSERHF+GHSERSI
             -148500-2.1*T;,,                                         N 03Yan !
 PAR  G(HFSI2_C49,HF:SI),,              +GHSERHF+2*GHSERSI
             -225012+31.44*T;,,                                       N 03Yan !
$ ------------------------------------------------------------------------------
$
 ASSESSED_SYSTEM
  HF-SI(TDB -* +LIQUID +BCC_A2 +DIAMOND +HCP_A3 +HF2SI_C16 +HF5SI3_D88
  +HF3SI2_D5A +HF5SI4 +HFSI_B27 +HFSI2_C49 ;P3 TMM:300/3000 STP:0.01/2200) !
$
$
 LIST-OF-REFERENCE
 NUMBER  SOURCE
  Null   'Unknown source'
  91Din  'A.T. Dinsdale, Calphad, 15, 317-425(1991).'
  00Zha  'J.-C. Zhao, B.P. Bewlay, M.R. Jackson, Q. Chen,
          J. Phase Equilib., 21, 40-45(2000); Hf-Si'
  03Yan  'Y. Yang, Y.A. Chang, J.-C. Zhao, B.P. Bewlay,
          Intermetallics, 11, 407-15(2003); Hf-Si'
!

File: data/databases/sgte-binary/HfSi-19Hon.tdb
$
$ Database for Hf-Si from P. Honarmandi et al. 2019.
$
$ P. Honarmandi, T.C. Duong, S.F. Ghoreishi, D. Allaire, R. Arroyave,
$ Acta Mater., 164, 636-47(2019).
$
$ Dataset created 2022.11.13 by Bengt Hallstedt.
$
$ The paper is focused on the uncertainty quantification rather than the
$ modelling. It seems that only phase diagram data (no thermodynamic data)
$ were used for the modelling. Enthalpies of formation are very different 
$ from previous work.
$
$ The phase diagram seems roughly correctly reproduced, except the peritectic
$ melting temperature of Hf2Si, which is too low.
$
$ ------------------------------------------------------------------------------
 TEMP-LIM 298.15 6000.00 !
$
$ELEMENT NAME  REF. STATE               ATOMIC MASS H298-H0    S298    !
$
 ELEMENT VA   VACUUM                      0.0          0.0      0.0    ! 
 ELEMENT HF   HCP_A3                    178.49      5845.0     43.56   ! 
 ELEMENT SI   DIAMOND_A4                 28.0855    3217.      18.81   ! 
$ ------------------------------------------------------------------------------
$ Phase definitions
$
 PHASE LIQUID:L % 1 1 !
 CONST LIQUID:L : HF SI : !
$
$ Fcc (cF4, Fm-3m) and MeX (cF8, Fm-3m)
$
 PHASE FCC_A1 %A 2 1 1 !
 CONST FCC_A1 : HF SI : VA : !
$
$ Bcc (cI2, Im-3m)
$
 PHASE BCC_A2 %B 2 1 3 !
 CONST BCC_A2 : HF SI : VA : !
$
$ Hcp (hP2, P6_3/mmc) and Me2X (NiAs-type, hP4, P6_3/mmc, B8_1)
$
 PHASE HCP_A3 % 2 1 0.5 !
 CONST HCP_A3 : HF SI : VA : !
$
$ Prototype C (cF8, Fd-3m)
$
 PHASE DIAMOND_A4 % 1 1 !
 CONST DIAMOND_A4 : SI : !
$
$ Prototype Al2Cu (tI12, I4/mcm)
$
 PHASE HF2SI_C16 % 2 2 1 !
 CONST HF2SI_C16 : HF : SI : !
$
$ Prototype Mn5Si3 (hP16, P6_3/mcm)
$
 PHASE HF5SI3_D88 % 2 5 3 !
 CONST HF5SI3_D88 : HF : SI : !
$
$ Prototype Si2U3 (tP10, P4/mbm)
$
 PHASE HF3SI2_D5A % 2 3 2 !
 CONST HF3SI2_D5A : HF : SI : !
$
$ Prototype Si4Zr5 (tP36, P4_12_12)
$
 PHASE HF5SI4 % 2 5 4 !
 CONST HF5SI4 : HF : SI : !
$
$ Prototype FeB (oP8, Pnma)
$
 PHASE HFSI_B27 % 2 1 1 !
 CONST HFSI_B27 : HF : SI : !
$
$ Prototype Si2Zr (oC12, Cmcm)
$
 PHASE HFSI2_C49 % 2 1 2 !
 CONST HFSI2_C49 : HF : SI : !
$ ------------------------------------------------------------------------------
$ Defaults
$
 DEFINE-SYSTEM-DEFAULT ELEMENT 2 !
 DEFAULT-COM DEFINE_SYSTEM_ELEMENT VA !
 TYPE-DEF % SEQ * !
 TYPE-DEF A GES AMEND_PHASE_DESCRIPTION @ MAGNETIC -3 0.28 !
 TYPE-DEF B GES AMEND_PHASE_DESCRIPTION @ MAGNETIC -1 0.4 !
 FUNCTION ZERO      298.15  0;                                         6000 N !
 FUNCTION UN_ASS    298.15  0;                                         6000 N !
 FUNCTION R         298.15  +8.31451;                                  6000 N !
$ ------------------------------------------------------------------------------
$ Element data
$ ------------------------------------------------------------------------------
$ Hf
$
$ HCP_A3 and BCC_A2 modified in unary 5.0
$ (upper T interval added + trailing decimals added)
$
 PAR  G(HCP_A3,HF:VA),,                 +GHSERHF;                3001 N 91Din !
 PAR  G(BCC_A2,HF:VA),,                 +GBCCHF;                 3001 N 91Din !
 PAR  G(FCC_A1,HF:VA),,                 +GHSERHF+10000-2.2*T;    3001 N 91Din !
 PAR  G(LIQUID,HF),,                    +GLIQHF;                 3001 N 91Din !
$
 FUNCTION GHSERHF   298.15  -6987.297+110.744026*T-22.7075*T*LN(T)
       -0.004146145*T**2-4.77E-10*T**3-22590*T**(-1);
      2506.00  Y  -1446776.329+6193.609991*T-787.5363829*T*LN(T)
       +0.1735215*T**2-7.575759E-06*T**3+5.01742495E+08*T**(-1);
      3000.00  Y  -34274.698+277.882368*T-44*T*LN(T);
      3001.00  N !
 FUNCTION GBCCHF    298.15  +5370.703+103.836026*T-22.8995*T*LN(T)
       -0.004206605*T**2+8.71923E-07*T**3-22590*T**(-1)-1.446E-10*T**4;
      2506.00  Y  +1912456.771-8624.20573*T+1087.6141247*T*LN(T)
       -0.286857065*T**2+1.3427829E-05*T**3-6.10085091E+08*T**(-1);
      3000.00  Y  -32498.178+276.723247*T-44*T*LN(T);
      3001.00  N !
 FUNCTION GLIQHF    298.15  +27402.256-10.953093*T+GHSERHF;
      1000.00  Y  +49731.499-149.91739*T+12.116812*T*LN(T)
       -0.021262021*T**2+1.376466E-06*T**3-4449699*T**(-1);
      2506.00  Y  -4247.217+265.470523*T-44*T*LN(T);
      3001.00  N !
$ ------------------------------------------------------------------------------
$ Si
$
 PAR  G(DIAMOND_A4,SI),,                +GHSERSI;                3600 N 91Din !
 PAR  G(FCC_A1,SI:VA),,                 +GHSERSI+51000-21.8*T;   3600 N 91Din !
 PAR  G(BCC_A2,SI:VA),,                 +GHSERSI+47000-22.5*T;   3600 N 91Din !
 PAR  G(HCP_A3,SI:VA),,                 +GHSERSI+49200-20.8*T;   3600 N 91Din !
 PAR  G(LIQUID,SI),,                    +GLIQSI;                 3600 N 91Din !
$
 FUNCTION GHSERSI   298.15  -8162.609+137.236859*T-22.8317533*T*LN(T)
       -0.001912904*T**2-3.552E-09*T**3+176667*T**(-1);
      1687.00  Y  -9457.642+167.281367*T-27.196*T*LN(T)-4.20369E+30*T**(-9);
      3600.00  N !
 FUNCTION GLIQSI    298.15  +50696.36-30.099439*T+GHSERSI+2.09307E-21*T**7;
      1687.00  Y  +40370.523+137.722298*T-27.196*T*LN(T);
      3600.00  N !
 FUNCTION GBCCSI    298.15  +GHSERSI+47000-22.5*T;               3600 N !
$ ------------------------------------------------------------------------------
$ Binary system
$
$ P. Honarmandi, T.C. Duong, S.F. Ghoreishi, D. Allaire, R. Arroyave,
$ Acta Mater., 164, 636-47(2019).
$
$ Checked against paper. Checked at 6000 K.
$
$ The paper is focused on the uncertainty quantification rather than the
$ modelling. It seems that only phase diagram data (no thermodynamic data)
$ were used for the modelling. Enthalpies of formation are very different 
$ from previous work.
$
$ The phase diagram seems roughly correctly reproduced, except the peritectic
$ melting temperature of Hf2Si, which is too low.
$
 PAR  L(LIQUID,HF,SI;0),,               -119005+16.72*T;,,            N 19Hon !
 PAR  L(BCC_A2,HF,SI:VA;0),,            +10437-6.17*T;,,              N 19Hon !
 PAR  L(HCP_A3,HF,SI:VA;0),,            -29070+15.08*T;,,             N 19Hon !
$
 PAR  G(HF2SI_C16,HF:SI),,              +2*GHSERHF+GHSERSI
             -95025-9.39*T;,,                                         N 19Hon !
 PAR  G(HF5SI3_D88,HF:SI),,             +5*GHSERHF+3*GHSERSI
             -233968-50.16*T;,,                                       N 19Hon !
 PAR  G(HF3SI2_D5A,HF:SI),,             +3*GHSERHF+2*GHSERSI
             -160510-28.9*T;,,                                        N 19Hon !
 PAR  G(HF5SI4,HF:SI),,                 +5*GHSERHF+4*GHSERSI
             -298197-50.4*T;,,                                        N 19Hon !
 PAR  G(HFSI_B27,HF:SI),,               +GHSERHF+GHSERSI
             -65820-10.94*T;,,                                        N 19Hon !
 PAR  G(HFSI2_C49,HF:SI),,              +GHSERHF+2*GHSERSI
             -97554+1.08*T;,,                                         N 19Hon !
$
$ Metastable
$
 PAR  L(FCC_A1,HF,SI:VA;0),,            -29070+15.08*T;,,             N Same !
$ ------------------------------------------------------------------------------
$
 ASSESSED_SYSTEM
  HF-SI(TDB -* +LIQUID +BCC_A2 +DIAMOND +HCP_A3 +HF2SI_C16 +HF5SI3_D88
  +HF3SI2_D5A +HF5SI4 +HFSI_B27 +HFSI2_C49 ;P3 TMM:300/3000 STP:0.01/2200) !
$
$
 LIST-OF-REFERENCE
 NUMBER  SOURCE
  Null   'Unknown source'
  Lin    'Linear combination of lattice stabilities'
  Same   'Same or similar interaction as in the corresponding stable phase'
  91Din  'A.T. Dinsdale, Calphad, 15, 317-425(1991).'
  19Hon  'P. Honarmandi, T.C. Duong, S.F. Ghoreishi, D. Allaire, R. Arroyave,
          Acta Mater., 164, 636-47(2019); Hf-Si'
!

File: data/databases/sgte-binary/HfSn-12Tan.tdb
$
$ Database for Hf-Sn from C. Tang et al. 2012
$
$ C. Tang, B. Hu, Y. Du, D. Zhao, P. Zhou, F. Zheng, Q. Gao, J. Wang,
$ Calphad, 39, 91-96(2012).
$
$ Dataset created 2016.12.05 by Bengt Hallstedt.
$ 2021.01.17: Modified for use with GES6.
$
$ ------------------------------------------------------------------------------
 TEMP-LIM 298.15 6000.00 !
$
$ELEMENT NAME  REF. STATE               ATOMIC MASS H298-H0    S298    !
$
 ELEMENT VA   VACUUM                      0.0          0.0      0.0    ! 
 ELEMENT HF   HCP_A3                    178.49      5845.0     43.56   ! 
 ELEMENT SN   BCT_A5                    118.69      6323.      51.18   ! 
$ ------------------------------------------------------------------------------
$ Phase definitions
$
 PHASE LIQUID:L % 1 1 !
 CONST LIQUID:L : HF SN : !
$
$ Fcc (cF4, Fm-3m) and MeX (cF8, Fm-3m)
$
 PHASE FCC_A1 %A 2 1 1 !
 CONST FCC_A1 : HF SN : VA : !
$
$ Bcc (cI2, Im-3m)
$
 PHASE BCC_A2 %B 2 1 3 !
 CONST BCC_A2 : HF% SN : VA : !
$
$ Hcp (hP2, P6_3/mmc) and Me2X (NiAs-type, hP4, P6_3/mmc, B8_1)
$
 PHASE HCP_A3 %A 2 1 0.5 !
 CONST HCP_A3 : HF% SN : VA : !
$
$ Prototype C (cF8, Fd-3m)
$
 PHASE DIAMOND_A4 % 1 1 !
 CONST DIAMOND_A4 : SN : !
$
$ Prototype beta-Sn (tI4, I4_1/amd)
$
 PHASE BCT_A5 % 1 1 !
 CONST BCT_A5 : SN : !
$
$ Prototype Mn5Si3 (hP16, P6_3/mcm)
$
 PHASE HF5SN3_D88 % 2 5 3 !
 CONST HF5SN3_D88 : HF : SN : !
$
$ Prototype Ga4Ti5 (hP18, P6_3/mcm)
$
 PHASE HF5SN4 % 2 5 4 !
 CONST HF5SN4 : HF : SN : !
$
$ Prototype CrSi2 (hP9, P6_222)
$
 PHASE HFSN2_C40 % 2 1 2 !
 CONST HFSN2_C40 : HF : SN : !
$ ------------------------------------------------------------------------------
$ Defaults
$
 DEFINE-SYSTEM-DEFAULT ELEMENT 2 !
 DEFAULT-COM DEFINE_SYSTEM_ELEMENT VA !
 TYPE-DEF % SEQ * !
 TYPE-DEF A GES AMEND_PHASE_DESCRIPTION @ MAGNETIC -3 0.28 !
 TYPE-DEF B GES AMEND_PHASE_DESCRIPTION @ MAGNETIC -1 0.4 !
 FUNCTION ZERO      298.15  0;                                         6000 N !
 FUNCTION UN_ASS    298.15  0;                                         6000 N !
 FUNCTION R         298.15  +8.31451;                                  6000 N !
$ ------------------------------------------------------------------------------
$ Element data
$ ------------------------------------------------------------------------------
$ Hf
$
$ HCP_A3 and BCC_A2 modified in unary 5.0
$ (upper T interval added + trailing decimals added)
$
 PAR  G(HCP_A3,HF:VA),,                 +GHSERHF;                3001 N 91Din !
 PAR  G(BCC_A2,HF:VA),,                 +GBCCHF;                 3001 N 91Din !
 PAR  G(FCC_A1,HF:VA),,                 +GHSERHF+10000-2.2*T;    3001 N 91Din !
 PAR  G(LIQUID,HF),,                    +GLIQHF;                 3001 N 91Din !
$
 FUNCTION GHSERHF   298.15  -6987.297+110.744026*T-22.7075*T*LN(T)
       -0.004146145*T**2-4.77E-10*T**3-22590*T**(-1);
      2506.00  Y  -1446776.329+6193.609991*T-787.5363829*T*LN(T)
       +0.1735215*T**2-7.575759E-06*T**3+5.01742495E+08*T**(-1);
      3000.00  Y  -34274.698+277.882368*T-44*T*LN(T);
      3001.00  N !
 FUNCTION GBCCHF    298.15  +5370.703+103.836026*T-22.8995*T*LN(T)
       -0.004206605*T**2+8.71923E-07*T**3-22590*T**(-1)-1.446E-10*T**4;
      2506.00  Y  +1912456.771-8624.20573*T+1087.6141247*T*LN(T)
       -0.286857065*T**2+1.3427829E-05*T**3-6.10085091E+08*T**(-1);
      3000.00  Y  -32498.178+276.723247*T-44*T*LN(T);
      3001.00  N !
 FUNCTION GLIQHF    298.15  +27402.256-10.953093*T+GHSERHF;
      1000.00  Y  +49731.499-149.91739*T+12.116812*T*LN(T)
       -0.021262021*T**2+1.376466E-06*T**3-4449699*T**(-1);
      2506.00  Y  -4247.217+265.470523*T-44*T*LN(T);
      3001.00  N !
$ ------------------------------------------------------------------------------
$ Sn
$
$ FCC_A1 revised in unary 3.0
$ HCP_A3 revised in unary 4.1
$ TETRAGONAL_A6 added in unary 4.1
$ CBCC_A12 and CUB_A13 added in unary 4.4
$ FCC_A1 modified in unary 5.0
$ DHCP and TET_ALPHA1_A6 added in unary 5.0
$
$ The DHCP phase is labelled D0_24 in 03Liu and alpha-prime in 92Ans. The
$ phase is present between the fcc and hcp phases in the Au-Sn and Au-In
$ systems.
$
 PAR  G(BCT_A5,SN)              100.00  +GHSERSN;                3000 N 91Din !
 PAR  G(DIAMOND_A4,SN)          100.00  +GDIASN;                 3000 N 91Din !
 PAR  G(FCC_A1,SN:VA)           100.00  +GHSERSN+5510-8.46*T;    3000 N 89Fec !
$PAR  G(FCC_A1,SN:VA)           100.00  +GHSERSN+4150-5.2*T;     3000 N 91Din !
 PAR  G(BCC_A2,SN:VA)           100.00  +GHSERSN+4400-6*T;       3000 N 91Din !
 PAR  G(HCP_A3,SN:VA)           100.00  +GHSERSN+3900-7.646*T;   3000 N Ansar !
$PAR  G(HCP_A3,SN:VA)           100.00  +GHSERSN+3900-4.4*T;     3000 N 91Din !
$PAR  G(DHCP,SN)                100.00  +GHSERSN+3803.52-3.46*T; 3000 N 03Liu !
$PAR  G(RHOMBOHEDRAL_A7,SN)     100.00  +GHSERSN+2035;           3000 N 91Din !
$PAR  G(TETRAGONAL_A6,SN)       100.00  +GHSERSN+5387-8.26212*T; 3000 N 99Ans !
$PAR  G(CBCC_A12,SN:VA)         100.00  +GHSERSN+2000;           3000 N 01Mie !
$PAR  G(CUB_A13,SN:VA)          100.00  +GHSERSN+2000;           3000 N 01Mie !
$PAR  G(TET_ALPHA1_A6,SN)       100.00  +GHSERSN+5510-8.46*T;    3000 N 99Ans !
 PAR  G(LIQUID,SN)              100.00  +GLIQSN;                 3000 N 91Din !
$
 FUNCTION GHSERSN   100.00  -7958.517+122.765451*T-25.858*T*LN(T)
       +5.1185E-04*T**2-3.192767E-06*T**3+18440*T**(-1);
       250.00  Y  -5855.135+65.443315*T-15.961*T*LN(T)
       -0.0188702*T**2+3.121167E-06*T**3-61960*T**(-1);
       505.08  Y  +2524.724+4.005269*T-8.2590486*T*LN(T)
       -0.016814429*T**2+2.623131E-06*T**3-1081244*T**(-1)-1.2307E+25*T**(-9);
       800.00  Y  -8256.959+138.99688*T-28.4512*T*LN(T)-1.2307E+25*T**(-9);
      3000.00  N !
 FUNCTION GDIASN    100.00  -9579.608+114.007785*T-22.972*T*LN(T)
       -0.00813975*T**2+2.7288E-06*T**3+25615*T**(-1);
       298.15  Y  -9063.001+104.84654*T-21.5750771*T*LN(T)
       -0.008575282*T**2+1.784447E-06*T**3-2544*T**(-1);
       800.00  Y  -10909.351+147.396535*T-28.4512*T*LN(T);
      3000.00  N !
 FUNCTION GLIQSN    100.00  +7103.092-14.087767*T+GHSERSN+1.47031E-18*T**7;
       505.08  Y  +6971.586-13.814383*T+GHSERSN+1.2307E+25*T**(-9);
       800.00  Y  -1285.372+125.182498*T-28.4512*T*LN(T);
      3000.00  N !
 FUNCTION GBCCSN    298.15  +GHSERSN+4400-6*T;                         3000 N !
$ ------------------------------------------------------------------------------
$ Binary system
$
$ C. Tang, B. Hu, Y. Du, D. Zhao, P. Zhou, F. Zheng, Q. Gao, J. Wang,
$ Calphad, 39, 91-96(2012).
$
$ Checked against paper and author's tdb. Checked at 6000 K.
$
 PAR  L(LIQUID,HF,SN;0),,               -65555.7+7.15668*T;,,         N 12Tan !
 PAR  L(LIQUID,HF,SN;1),,               -34748.3;,,                   N 12Tan !
$
 PAR  L(BCC_A2,HF,SN:VA;0),,            -79472.2+8.47529*T;,,         N 12Tan !
 PAR  L(HCP_A3,HF,SN:VA;0),,            -41810.2-7.91171*T;,,         N 12Tan !
$
 PAR  G(HF5SN3_D88,HF:SN),,             +5*GHSERHF+3*GHSERSN
             -295639.2+11.80984*T;,,                                  N 12Tan !
 PAR  G(HF5SN4,HF:SN),,                 +5*GHSERHF+4*GHSERSN
             -349106.4+23.68278*T;,,                                  N 12Tan !
 PAR  G(HFSN2_C40,HF:SN),,              +GHSERHF+2*GHSERSN
             -83869.8-1.36263*T;,,                                    N 12Tan !
$
$ Metastable
$
 PAR  L(FCC_A1,HF,SN:VA;0),,            -41810.2-7.91171*T;,,         N Same !
$ ------------------------------------------------------------------------------
$
$
 LIST-OF-REFERENCE
 NUMBER  SOURCE
  Null   'Unknown source'
  Same   'Same or similar interaction as in the corresponding stable phase'
  COST   'COST 507 database'
  Ansar  'Himo Ansara, unpublished, SGTE unary database V.4.1, 1999; Sn'
  89Fec  'H.J. Fecht, M.X. Zhang, Y.A. Chang, J.H. Perepezko,
          Metall. Trans. A, 20A, 795-803(1989),
          SGTE unary database V.3.0, 1996; Sn'
  91Din  'A.T. Dinsdale, Calphad, 15, 317-425(1991).'
  99Ans  'I. Ansara, S.G. Fries, H.L. Lukas, unpublished, 1999,
          SGTE unary database V.5.0, 2009; In, Sn'
  01Mie  'J. Miettinen, Calphad, 25, 43-58(2001),
          SGTE unary database V.4.4, 2001; Sn, Zn'
  03Liu  'H.S. Liu, C.L. Liu, K. Ishida, Z.P. Jin, J. Electron. Mater.,
          32, 1290-96(2003), SGTE unary database V.5.0, 2009; Sn'
  12Tan  'C. Tang, B. Hu, Y. Du, D. Zhao, P. Zhou, F. Zheng, Q. Gao, J. Wang,
          Calphad, 39, 91-96(2012); Hf-Sn'
!

File: data/databases/sgte-binary/HfSn-16Ber.tdb
$
$ Database for Hf-Sn from A. Berche et al. 2016.
$
$ A. Berche, J.C. Tedenac, P. Jund, Comput. Mater. Sci., 125, 271-77(2016).
$
$ Dataset created 2022.11.13 by Bengt Hallstedt.
$
$ There are no parameters in the paper. They are only given in the supplemetal
$ tdb.
$
$ A single model is used for Hf5Sn3 and Hf5Sn4 to produce two essentially
$ stoichiometric phases. This is not particularly convincing.
$
$ ------------------------------------------------------------------------------
 TEMP-LIM 298.15 6000.00 !
$
$ELEMENT NAME  REF. STATE               ATOMIC MASS H298-H0    S298    !
$
 ELEMENT VA   VACUUM                      0.0          0.0      0.0    ! 
 ELEMENT HF   HCP_A3                    178.49      5845.0     43.56   ! 
 ELEMENT SN   BCT_A5                    118.69      6323.      51.18   ! 
$ ------------------------------------------------------------------------------
$ Phase definitions
$
 PHASE LIQUID:L % 1 1 !
 CONST LIQUID:L : HF SN : !
$
$ Fcc (cF4, Fm-3m) and MeX (cF8, Fm-3m)
$
 PHASE FCC_A1 %A 2 1 1 !
 CONST FCC_A1 : HF SN : VA : !
$
$ Bcc (cI2, Im-3m)
$
 PHASE BCC_A2 %B 2 1 3 !
 CONST BCC_A2 : HF% SN : VA : !
$
$ Hcp (hP2, P6_3/mmc) and Me2X (NiAs-type, hP4, P6_3/mmc, B8_1)
$
 PHASE HCP_A3 %A 2 1 0.5 !
 CONST HCP_A3 : HF% SN : VA : !
$
$ Prototype C (cF8, Fd-3m)
$
 PHASE DIAMOND_A4 % 1 1 !
 CONST DIAMOND_A4 : SN : !
$
$ Prototype beta-Sn (tI4, I4_1/amd)
$
 PHASE BCT_A5 % 1 1 !
 CONST BCT_A5 : SN : !
$
$ Prototype Mn5Si3 (hP16, P6_3/mcm), Hf5Sn3
$ and Ga4Ti5 (hP18, P6_3/mcm), Hf5Sn4
$
 PHASE HF5SN3_D88 % 3 5 3 1 !
 CONST HF5SN3_D88 : HF : SN : SN VA : !
$
$ Prototype CrSi2 (hP9, P6_222)
$
 PHASE HFSN2_C40 % 2 1 2 !
 CONST HFSN2_C40 : HF : SN : !
$ ------------------------------------------------------------------------------
$ Defaults
$
 DEFINE-SYSTEM-DEFAULT ELEMENT 2 !
 DEFAULT-COM DEFINE_SYSTEM_ELEMENT VA !
 TYPE-DEF % SEQ * !
 TYPE-DEF A GES AMEND_PHASE_DESCRIPTION @ MAGNETIC -3 0.28 !
 TYPE-DEF B GES AMEND_PHASE_DESCRIPTION @ MAGNETIC -1 0.4 !
 FUNCTION ZERO      298.15  0;                                         6000 N !
 FUNCTION UN_ASS    298.15  0;                                         6000 N !
 FUNCTION R         298.15  +8.31451;                                  6000 N !
$ ------------------------------------------------------------------------------
$ Element data
$ ------------------------------------------------------------------------------
$ Hf
$
$ HCP_A3 and BCC_A2 modified in unary 5.0
$ (upper T interval added + trailing decimals added)
$
 PAR  G(HCP_A3,HF:VA),,                 +GHSERHF;                3001 N 91Din !
 PAR  G(BCC_A2,HF:VA),,                 +GBCCHF;                 3001 N 91Din !
 PAR  G(FCC_A1,HF:VA),,                 +GHSERHF+10000-2.2*T;    3001 N 91Din !
 PAR  G(LIQUID,HF),,                    +GLIQHF;                 3001 N 91Din !
$
 FUNCTION GHSERHF   298.15  -6987.297+110.744026*T-22.7075*T*LN(T)
       -0.004146145*T**2-4.77E-10*T**3-22590*T**(-1);
      2506.00  Y  -1446776.329+6193.609991*T-787.5363829*T*LN(T)
       +0.1735215*T**2-7.575759E-06*T**3+5.01742495E+08*T**(-1);
      3000.00  Y  -34274.698+277.882368*T-44*T*LN(T);
      3001.00  N !
 FUNCTION GBCCHF    298.15  +5370.703+103.836026*T-22.8995*T*LN(T)
       -0.004206605*T**2+8.71923E-07*T**3-22590*T**(-1)-1.446E-10*T**4;
      2506.00  Y  +1912456.771-8624.20573*T+1087.6141247*T*LN(T)
       -0.286857065*T**2+1.3427829E-05*T**3-6.10085091E+08*T**(-1);
      3000.00  Y  -32498.178+276.723247*T-44*T*LN(T);
      3001.00  N !
 FUNCTION GLIQHF    298.15  +27402.256-10.953093*T+GHSERHF;
      1000.00  Y  +49731.499-149.91739*T+12.116812*T*LN(T)
       -0.021262021*T**2+1.376466E-06*T**3-4449699*T**(-1);
      2506.00  Y  -4247.217+265.470523*T-44*T*LN(T);
      3001.00  N !
$ ------------------------------------------------------------------------------
$ Sn
$
$ FCC_A1 revised in unary 3.0
$ HCP_A3 revised in unary 4.1
$ TETRAGONAL_A6 added in unary 4.1
$ CBCC_A12 and CUB_A13 added in unary 4.4
$ FCC_A1 modified in unary 5.0
$ DHCP and TET_ALPHA1_A6 added in unary 5.0
$
$ The DHCP phase is labelled D0_24 in 03Liu and alpha-prime in 92Ans. The
$ phase is present between the fcc and hcp phases in the Au-Sn and Au-In
$ systems.
$
 PAR  G(BCT_A5,SN)              100.00  +GHSERSN;                3000 N 91Din !
 PAR  G(DIAMOND_A4,SN)          100.00  +GDIASN;                 3000 N 91Din !
 PAR  G(FCC_A1,SN:VA)           100.00  +GHSERSN+5510-8.46*T;    3000 N 89Fec !
$PAR  G(FCC_A1,SN:VA)           100.00  +GHSERSN+4150-5.2*T;     3000 N 91Din !
 PAR  G(BCC_A2,SN:VA)           100.00  +GHSERSN+4400-6*T;       3000 N 91Din !
 PAR  G(HCP_A3,SN:VA)           100.00  +GHSERSN+3900-7.646*T;   3000 N Ansar !
$PAR  G(HCP_A3,SN:VA)           100.00  +GHSERSN+3900-4.4*T;     3000 N 91Din !
$PAR  G(DHCP,SN)                100.00  +GHSERSN+3803.52-3.46*T; 3000 N 03Liu !
$PAR  G(RHOMBOHEDRAL_A7,SN)     100.00  +GHSERSN+2035;           3000 N 91Din !
$PAR  G(TETRAGONAL_A6,SN)       100.00  +GHSERSN+5387-8.26212*T; 3000 N 99Ans !
$PAR  G(CBCC_A12,SN:VA)         100.00  +GHSERSN+2000;           3000 N 01Mie !
$PAR  G(CUB_A13,SN:VA)          100.00  +GHSERSN+2000;           3000 N 01Mie !
$PAR  G(TET_ALPHA1_A6,SN)       100.00  +GHSERSN+5510-8.46*T;    3000 N 99Ans !
 PAR  G(LIQUID,SN)              100.00  +GLIQSN;                 3000 N 91Din !
$
 FUNCTION GHSERSN   100.00  -7958.517+122.765451*T-25.858*T*LN(T)
       +5.1185E-04*T**2-3.192767E-06*T**3+18440*T**(-1);
       250.00  Y  -5855.135+65.443315*T-15.961*T*LN(T)
       -0.0188702*T**2+3.121167E-06*T**3-61960*T**(-1);
       505.08  Y  +2524.724+4.005269*T-8.2590486*T*LN(T)
       -0.016814429*T**2+2.623131E-06*T**3-1081244*T**(-1)-1.2307E+25*T**(-9);
       800.00  Y  -8256.959+138.99688*T-28.4512*T*LN(T)-1.2307E+25*T**(-9);
      3000.00  N !
 FUNCTION GDIASN    100.00  -9579.608+114.007785*T-22.972*T*LN(T)
       -0.00813975*T**2+2.7288E-06*T**3+25615*T**(-1);
       298.15  Y  -9063.001+104.84654*T-21.5750771*T*LN(T)
       -0.008575282*T**2+1.784447E-06*T**3-2544*T**(-1);
       800.00  Y  -10909.351+147.396535*T-28.4512*T*LN(T);
      3000.00  N !
 FUNCTION GLIQSN    100.00  +7103.092-14.087767*T+GHSERSN+1.47031E-18*T**7;
       505.08  Y  +6971.586-13.814383*T+GHSERSN+1.2307E+25*T**(-9);
       800.00  Y  -1285.372+125.182498*T-28.4512*T*LN(T);
      3000.00  N !
 FUNCTION GBCCSN    298.15  +GHSERSN+4400-6*T;                         3000 N !
$ ------------------------------------------------------------------------------
$ Binary system
$
$ A. Berche, J.C. Tedenac, P. Jund, Comput. Mater. Sci., 125, 271-77(2016).
$
$ Checked against paper and author's tdb. Checked at 6000 K.
$
$ There are no parameters in the paper. They are only given in the supplemetal
$ tdb.
$
$ A single model is used for Hf5Sn3 and Hf5Sn4 to produce two essentially
$ stoichiometric phases. This is not particularly convincing.
$
 PAR  L(LIQUID,HF,SN;0),,               -50000-T;,,                   N 16Ber !
 PAR  L(LIQUID,HF,SN;1),,               -15000;,,                     N 16Ber !
$
 PAR  L(BCC_A2,HF,SN:VA;0),,            -70000+8*T;,,                 N 16Ber !
 PAR  L(HCP_A3,HF,SN:VA;0),,            -57000+4.2*T;,,               N 16Ber !
$
 PAR  G(HF5SN3_D88,HF:SN:SN),,          +5*GHSERHF+4*GHSERSN
             -341000.4+23*T;,,                                        N 16Ber !
 PAR  G(HF5SN3_D88,HF:SN:VA),,          +5*GHSERHF+3*GHSERSN
             -292000+17*T;,,                                          N 16Ber !
 PAR  L(HF5SN3_D88,HF:SN:SN,VA;0),,     +100000;,,                    N 16Ber !
$
 PAR  G(HFSN2_C40,HF:SN),,              +GHSERHF+2*GHSERSN-90000;,,   N 16Ber !
$
$ Metastable
$
 PAR  L(FCC_A1,HF,SN:VA;0),,            +ZERO;,,                      N 16Ber !
$ ------------------------------------------------------------------------------
$
$
 LIST-OF-REFERENCE
 NUMBER  SOURCE
  Null   'Unknown source'
  Same   'Same or similar interaction as in the corresponding stable phase'
  COST   'COST 507 database'
  Ansar  'Himo Ansara, unpublished, SGTE unary database V.4.1, 1999; Sn'
  89Fec  'H.J. Fecht, M.X. Zhang, Y.A. Chang, J.H. Perepezko,
          Metall. Trans. A, 20A, 795-803(1989),
          SGTE unary database V.3.0, 1996; Sn'
  91Din  'A.T. Dinsdale, Calphad, 15, 317-425(1991).'
  99Ans  'I. Ansara, S.G. Fries, H.L. Lukas, unpublished, 1999,
          SGTE unary database V.5.0, 2009; In, Sn'
  01Mie  'J. Miettinen, Calphad, 25, 43-58(2001),
          SGTE unary database V.4.4, 2001; Sn, Zn'
  03Liu  'H.S. Liu, C.L. Liu, K. Ishida, Z.P. Jin, J. Electron. Mater.,
          32, 1290-96(2003), SGTE unary database V.5.0, 2009; Sn'
  16Ber  'A. Berche, J.C. Tedenac, P. Jund,
          Comput. Mater. Sci., 125, 271-77(2016); Hf-Sn'
!

File: data/databases/sgte-binary/HfTa-95Fer-LB.tdb
$
$ Database for Hf-Ta from A. Fernandez Guillermet 1995 (Included in LB Vol. 3)
$
$ A. Fernandez Guillermet, Z. Metallkd., 86, 382-87(1995).
$
$ Dataset created 2014.04.06 by Bengt Hallstedt.
$ 2021.01.17: Modified for use with GES6.
$
$ ------------------------------------------------------------------------------
 TEMP-LIM 298.15 6000.00 !
$
$ELEMENT NAME  REF. STATE               ATOMIC MASS H298-H0    S298    !
$
 ELEMENT VA   VACUUM                      0.0          0.0      0.0    ! 
 ELEMENT HF   HCP_A3                    178.49      5845.0     43.56   ! 
 ELEMENT TA   BCC_A2                    180.9479    5681.872   41.4718 ! 
$ ------------------------------------------------------------------------------
$ Phase definitions
$
 PHASE LIQUID:L % 1 1 !
 CONST LIQUID:L : HF TA : !
$
$ Fcc (cF4, Fm-3m) and MeX (cF8, Fm-3m)
$
 PHASE FCC_A1 %A 2 1 1 !
 CONST FCC_A1 : HF TA : VA : !
$
$ Bcc (cI2, Im-3m)
$
 PHASE BCC_A2 %B 2 1 3 !
 CONST BCC_A2 : HF% TA% : VA : !
$
$ Hcp (hP2, P6_3/mmc) and Me2X (NiAs-type, hP4, P6_3/mmc, B8_1)
$
 PHASE HCP_A3 %A 2 1 0.5 !
 CONST HCP_A3 : HF% TA : VA : !
$ ------------------------------------------------------------------------------
$ Defaults
$
 DEFINE-SYSTEM-DEFAULT ELEMENT 2 !
 DEFAULT-COM DEFINE_SYSTEM_ELEMENT VA !
 TYPE-DEF % SEQ * !
 TYPE-DEF A GES AMEND_PHASE_DESCRIPTION @ MAGNETIC -3 0.28 !
 TYPE-DEF B GES AMEND_PHASE_DESCRIPTION @ MAGNETIC -1 0.4 !
 FUNCTION ZERO      298.15  0;                                         6000 N !
 FUNCTION UN_ASS    298.15  0;                                         6000 N !
 FUNCTION R         298.15  +8.31451;                                  6000 N !
$ ------------------------------------------------------------------------------
$ Element data
$ ------------------------------------------------------------------------------
$ Hf
$
$ HCP_A3 and BCC_A2 modified in unary 5.0
$ (upper T interval added + trailing decimals added)
$
 PAR  G(HCP_A3,HF:VA),,                 +GHSERHF;                3001 N 91Din !
 PAR  G(BCC_A2,HF:VA),,                 +GBCCHF;                 3001 N 91Din !
 PAR  G(FCC_A1,HF:VA),,                 +GHSERHF+10000-2.2*T;    3001 N 91Din !
 PAR  G(LIQUID,HF),,                    +GLIQHF;                 3001 N 91Din !
$
 FUNCTION GHSERHF   298.15  -6987.297+110.744026*T-22.7075*T*LN(T)
       -0.004146145*T**2-4.77E-10*T**3-22590*T**(-1);
      2506.00  Y  -1446776.329+6193.609991*T-787.5363829*T*LN(T)
       +0.1735215*T**2-7.575759E-06*T**3+5.01742495E+08*T**(-1);
      3000.00  Y  -34274.698+277.882368*T-44*T*LN(T);
      3001.00  N !
 FUNCTION GBCCHF    298.15  +5370.703+103.836026*T-22.8995*T*LN(T)
       -0.004206605*T**2+8.71923E-07*T**3-22590*T**(-1)-1.446E-10*T**4;
      2506.00  Y  +1912456.771-8624.20573*T+1087.6141247*T*LN(T)
       -0.286857065*T**2+1.3427829E-05*T**3-6.10085091E+08*T**(-1);
      3000.00  Y  -32498.178+276.723247*T-44*T*LN(T);
      3001.00  N !
 FUNCTION GLIQHF    298.15  +27402.256-10.953093*T+GHSERHF;
      1000.00  Y  +49731.499-149.91739*T+12.116812*T*LN(T)
       -0.021262021*T**2+1.376466E-06*T**3-4449699*T**(-1);
      2506.00  Y  -4247.217+265.470523*T-44*T*LN(T);
      3001.00  N !
$ ------------------------------------------------------------------------------
$ Ta
$
 PAR  G(BCC_A2,TA:VA),,                 +GHSERTA;,,                   N 91Din !
 PAR  G(FCC_A1,TA:VA),,                 +GHSERTA+16000+1.7*T;,,       N 91Din !
 PAR  G(HCP_A3,TA:VA),,                 +GHSERTA+12000+2.4*T;,,       N 91Din !
 PAR  G(LIQUID,TA),,                    +GLIQTA;,,                    N 91Din !
$
 FUNCTION GHSERTA   298.15  -7285.889+119.139857*T-23.7592624*T*LN(T)
       -0.002623033*T**2+1.70109E-07*T**3-3293*T**(-1);
      1300.00  Y  -22389.955+243.88676*T-41.137088*T*LN(T)
       +0.006167572*T**2-6.55136E-07*T**3+2429586*T**(-1);
      2500.00  Y  +229382.886-722.59722*T+78.5244752*T*LN(T)
       -0.017983376*T**2+1.95033E-07*T**3-93813648*T**(-1);
      3290.00  Y  -1042384.01+2985.49125*T-362.159132*T*LN(T)
       +0.043117795*T**2-1.055148E-06*T**3+5.54714342E+08*T**(-1);
      6000.00  N !
 FUNCTION GLIQTA    298.15  +29160.975-7.578729*T+GHSERTA;
      1000.00  Y  +43884.339-61.981795*T+0.0279523*T*LN(T)
       -0.012330066*T**2+6.14599E-07*T**3-3523338*T**(-1);
      3290.00  Y  -6314.543+258.110873*T-41.84*T*LN(T);
      6000.00  N !
$ ------------------------------------------------------------------------------
$ Binary system
$
$ From A. Fernandez Guillermet 1995 (Included in LB Vol. 3)
$
$ A. Fernandez Guillermet, Z. Metallkd., 86, 382-87(1995).
$
$ Checked against paper and LB. Checked at 6000K.
$
 PAR  L(LIQUID,HF,TA;0),,               +9844;,,                      N 95Fer !
 PAR  L(LIQUID,HF,TA;1),,               -13254;,,                     N 95Fer !
$
 PAR  L(BCC_A2,HF,TA:VA;0),,            +22945.8;,,                   N 95Fer !
 PAR  L(BCC_A2,HF,TA:VA;1),,            -4295.3;,,                    N 95Fer !
 PAR  L(BCC_A2,HF,TA:VA;2),,            +947.8;,,                     N 95Fer !
$
 PAR  L(HCP_A3,HF,TA:VA;0),,            +22613.8;,,                   N 95Fer !
$
$ Metastable
$
 PAR  L(FCC_A1,HF,TA:VA;0),,            +22613.8;,,                   N Same !
$ ------------------------------------------------------------------------------
$
 ASSESSED_SYSTEM
  HF-TA(TDB -* +LIQUID +BCC_A2 +HCP_A3 ;G5 C_S:BCC/TA:VA MAJ:BCC/HF:VA
  ;P3 TMM:500/3500 STP:.3/1200/2 STP:.7/3000/-2) !
$
$
 LIST-OF-REFERENCE
 NUMBER  SOURCE
  Null   'Unknown source'
  Same   'Same or similar interaction as in the corresponding stable phase'
  REFLAV 'Laves phase convention: G(LAVES,X:X)=+3*GHSERXX+15000'
  COST   'COST 507 database'
  91Din  'A.T. Dinsdale, Calphad, 15, 317-425(1991).'
  95Fer  'A. Fernandez Guillermet, Z. Metallkd., 86, 382-87(1995); Hf-Ta'
!
