Repository: orchid-calphad/orchid-project.org

# orchid-project.org

Website and released data of **ORCHID** (Open Repository for CALPHAD Hypotheses, Intelligence, and Discovery),
served by GitHub Pages at https://orchid-project.org. Releases are archived on Zenodo (one DOI per version).

- `index.html`, `catalog/`, `best-practices.html` — static, self-contained pages (generated in the ORCHID tooling).
- `data/` — released data: catalog, redistributable TDB files, convex hulls. Licences: `data/LICENSES.md`, `data/NOTICE.md`.
- `llms.txt`, `data/croissant.json`, `CITATION.cff`, `.zenodo.json` — machine-readable metadata.

Only data with clear redistribution rights are published.

File: data/databases/sgte-binary/HfTi-97Bit-LB.tdb
$
$ Database for Hf-Ti from H. Bittermann and P. Rogl 1997 (Included in LB Vol. 3)
$
$ H. Bittermann, P. Rogl, J. Phase Equilib., 18, 24-47(1997).
$
$ Dataset created 2014.04.06 by Bengt Hallstedt.
$ 2021.01.17: Modified for use with GES6.
$
$ ------------------------------------------------------------------------------
 TEMP-LIM 298.15 6000.00 !
$
$ELEMENT NAME  REF. STATE               ATOMIC MASS H298-H0    S298    !
$
 ELEMENT VA   VACUUM                      0.0          0.0      0.0    ! 
 ELEMENT HF   HCP_A3                    178.49      5845.0     43.56   ! 
 ELEMENT TI   HCP_A3                     47.88      4824.      30.72   ! 
$ ------------------------------------------------------------------------------
$ Phase definitions
$
 PHASE LIQUID:L % 1 1 !
 CONST LIQUID:L : HF TI : !
$
$ Fcc (cF4, Fm-3m) and MeX (cF8, Fm-3m)
$
 PHASE FCC_A1 %A 2 1 1 !
 CONST FCC_A1 : HF TI : VA : !
$
$ Bcc (cI2, Im-3m)
$
 PHASE BCC_A2 %B 2 1 3 !
 CONST BCC_A2 : HF TI : VA : !
$
$ Hcp (hP2, P6_3/mmc) and Me2X (NiAs-type, hP4, P6_3/mmc, B8_1)
$
 PHASE HCP_A3 %A 2 1 0.5 !
 CONST HCP_A3 : HF% TI : VA : !
$ ------------------------------------------------------------------------------
$ Defaults
$
 DEFINE-SYSTEM-DEFAULT ELEMENT 2 !
 DEFAULT-COM DEFINE_SYSTEM_ELEMENT VA !
 TYPE-DEF % SEQ * !
 TYPE-DEF A GES AMEND_PHASE_DESCRIPTION @ MAGNETIC -3 0.28 !
 TYPE-DEF B GES AMEND_PHASE_DESCRIPTION @ MAGNETIC -1 0.4 !
 FUNCTION ZERO      298.15  0;                                         6000 N !
 FUNCTION UN_ASS    298.15  0;                                         6000 N !
 FUNCTION R         298.15  +8.31451;                                  6000 N !
$ ------------------------------------------------------------------------------
$ Element data
$ ------------------------------------------------------------------------------
$ Hf
$
$ HCP_A3 and BCC_A2 modified in unary 5.0
$ (upper T interval added + trailing decimals added)
$
 PAR  G(HCP_A3,HF:VA),,                 +GHSERHF;                3001 N 91Din !
 PAR  G(BCC_A2,HF:VA),,                 +GBCCHF;                 3001 N 91Din !
 PAR  G(FCC_A1,HF:VA),,                 +GHSERHF+10000-2.2*T;    3001 N 91Din !
 PAR  G(LIQUID,HF),,                    +GLIQHF;                 3001 N 91Din !
$
 FUNCTION GHSERHF   298.15  -6987.297+110.744026*T-22.7075*T*LN(T)
       -0.004146145*T**2-4.77E-10*T**3-22590*T**(-1);
      2506.00  Y  -1446776.329+6193.609991*T-787.5363829*T*LN(T)
       +0.1735215*T**2-7.575759E-06*T**3+5.01742495E+08*T**(-1);
      3000.00  Y  -34274.698+277.882368*T-44*T*LN(T);
      3001.00  N !
 FUNCTION GBCCHF    298.15  +5370.703+103.836026*T-22.8995*T*LN(T)
       -0.004206605*T**2+8.71923E-07*T**3-22590*T**(-1)-1.446E-10*T**4;
      2506.00  Y  +1912456.771-8624.20573*T+1087.6141247*T*LN(T)
       -0.286857065*T**2+1.3427829E-05*T**3-6.10085091E+08*T**(-1);
      3000.00  Y  -32498.178+276.723247*T-44*T*LN(T);
      3001.00  N !
 FUNCTION GLIQHF    298.15  +27402.256-10.953093*T+GHSERHF;
      1000.00  Y  +49731.499-149.91739*T+12.116812*T*LN(T)
       -0.021262021*T**2+1.376466E-06*T**3-4449699*T**(-1);
      2506.00  Y  -4247.217+265.470523*T-44*T*LN(T);
      3001.00  N !
$ ------------------------------------------------------------------------------
$ Ti
$
$ BCT_A5 added in unary 3.0
$
 PAR  G(HCP_A3,TI:VA),,                 +GHSERTI;                4000 N 91Din !
 PAR  G(BCC_A2,TI:VA),,                 +GBCCTI;                 4000 N 91Din !
 PAR  G(FCC_A1,TI:VA),,                 +GHSERTI+6000-0.1*T;     4000 N 91Din !
$PAR  G(CBCC_A12,TI:VA),,               +GHSERTI+4602.2;         4000 N 91Din !
$PAR  G(CUB_A13,TI:VA),,                +GHSERTI+7531.2;         4000 N 91Din !
$PAR  G(DIAMOND_A4,TI),,                +GHSERTI+25000;          4000 N 91Din !
$PAR  G(BCT_A5,TI),,                    +GHSERTI+4602.2;         3000 N SGCOST !
 PAR  G(LIQUID,TI),,                    +GLIQTI;                 4000 N 91Din !
$
 FUNCTION GHSERTI   298.15  -8059.921+133.615208*T-23.9933*T*LN(T)
       -0.004777975*T**2+1.06716E-07*T**3+72636*T**(-1);
       900.00  Y  -7811.815+132.988068*T-23.9887*T*LN(T)
       -0.0042033*T**2-9.0876E-08*T**3+42680*T**(-1);
      1155.00  Y  +908.837+66.976538*T-14.9466*T*LN(T)
       -0.0081465*T**2+2.02715E-07*T**3-1477660*T**(-1);
      1941.00  Y  -124526.786+638.806871*T-87.2182461*T*LN(T)
       +0.008204849*T**2-3.04747E-07*T**3+36699805*T**(-1);
      4000.00  N !
 FUNCTION GBCCTI    298.15  -1272.064+134.71418*T-25.5768*T*LN(T)
       -6.63845E-04*T**2-2.78803E-07*T**3+7208*T**(-1);
      1155.00  Y  +6667.385+105.366379*T-22.3771*T*LN(T)
       +0.00121707*T**2-8.4534E-07*T**3-2002750*T**(-1);
      1941.00  Y  +26483.26-182.426471*T+19.0900905*T*LN(T)
       -0.02200832*T**2+1.228863E-06*T**3+1400501*T**(-1);
      4000.00  N !
 FUNCTION GLIQTI    298.15  +12194.415-6.980938*T+GHSERTI;
      1300.00  Y  +369519.198-2554.0225*T+342.059267*T*LN(T)
       -0.163409355*T**2+1.2457117E-05*T**3-67034516*T**(-1);
      1941.00  Y  -19887.066+298.7367*T-46.29*T*LN(T);
      4000.00  N !
 FUNCTION GFCCTI    298.15  +GHSERTI+6000-0.1*T;                       4000 N !
$ ------------------------------------------------------------------------------
$ Binary system
$
$ From H. Bittermann and P. Rogl 1997 (Included in LB Vol. 3)
$
$ H. Bittermann, P. Rogl, J. Phase Equilib., 18, 24-47(1997).
$
$ Checked against LB and paper. Checked at 6000 K.
$
 PAR  L(LIQUID,HF,TI;0),,               -4993.5-7.10316*T;,,          N 97Bit !
 PAR  L(BCC_A2,HF,TI:VA;0),,            +3003.24-7.4114*T;,,          N 97Bit !
 PAR  L(HCP_A3,HF,TI:VA;0),,            +13644-10.6383*T;,,           N 97Bit !
$
$ Metastable
$
 PAR  L(FCC_A1,HF,TI:VA;0),,            +13644-10.6383*T;,,           N Same !
$ ------------------------------------------------------------------------------
$
 ASSESSED_SYSTEM
  HF-TI(TDB -* +LIQUID +BCC_A2 +HCP_A3 ;P3 TMM:300/3000 STP:.5/1600/2/-2) !
$
$
 LIST-OF-REFERENCE
 NUMBER  SOURCE
  Null   'Unknown source'
  Lin    'Linear combination of lattice stabilities'
  Same   'Same or similar interaction as in the corresponding stable phase'
  REFLAV 'Laves phase convention: G(LAVES,X:X)=+3*GHSERXX+15000'
  SGCOST 'COST 507 database, SGTE unary database V.3.0, 1996; Al, B, Nd, Ti, Zn'
  91Din  'A.T. Dinsdale, Calphad, 15, 317-425(1991).'
  97Bit  'H. Bittermann, P. Rogl, J. Phase Equilib., 18, 24-47(1997); Mo-Ti'
!

File: data/databases/sgte-binary/HfV-05Ser.tdb
$
$ Database for Hf-V from C. Servant 2005
$
$ C. Servant, J. Phase Equilib. Diffus., 26, 39-49(2005).
$
$ Dataset created 2016.02.15 by Bengt Hallstedt.
$ 2021.01.17: Modified for use with GES6.
$
$ This is variant I-1-2 from the paper.
$
$ C15_LAVES interactions: Sublattices mixed up in the paper.
$
$ ------------------------------------------------------------------------------
 TEMP-LIM 298.15 6000.00 !
$
$ELEMENT NAME  REF. STATE               ATOMIC MASS H298-H0    S298    !
$
 ELEMENT VA   VACUUM                      0.0          0.0      0.0    ! 
 ELEMENT HF   HCP_A3                    178.49      5845.0     43.56   ! 
 ELEMENT V    BCC_A2                     50.9415    4507.0     30.89   ! 
$ ------------------------------------------------------------------------------
$ Phase definitions
$
 PHASE LIQUID:L % 1 1 !
 CONST LIQUID:L : HF V : !
$
$ Fcc (cF4, Fm-3m) and MeX (cF8, Fm-3m)
$
 PHASE FCC_A1 %A 2 1 1 !
 CONST FCC_A1 : HF V : VA : !
$
$ Bcc (cI2, Im-3m)
$
 PHASE BCC_A2 %B 2 1 3 !
 CONST BCC_A2 : HF% V% : VA : !
$
$ Hcp (hP2, P6_3/mmc) and Me2X (NiAs-type, hP4, P6_3/mmc, B8_1)
$
 PHASE HCP_A3 %A 2 1 0.5 !
 CONST HCP_A3 : HF% V : VA : !
$
$ Prototype Cu2Mg (cF24, Fd-3m)
$
 PHASE C15_LAVES % 2 2 1 !
 CONST C15_LAVES : HF V% : HF% V : !
$ ------------------------------------------------------------------------------
$ Defaults
$
 DEFINE-SYSTEM-DEFAULT ELEMENT 2 !
 DEFAULT-COM DEFINE_SYSTEM_ELEMENT VA !
 TYPE-DEF % SEQ * !
 TYPE-DEF A GES AMEND_PHASE_DESCRIPTION @ MAGNETIC -3 0.28 !
 TYPE-DEF B GES AMEND_PHASE_DESCRIPTION @ MAGNETIC -1 0.4 !
 FUNCTION ZERO      298.15  0;                                         6000 N !
 FUNCTION UN_ASS    298.15  0;                                         6000 N !
 FUNCTION R         298.15  +8.31451;                                  6000 N !
$ ------------------------------------------------------------------------------
$ Element data
$ ------------------------------------------------------------------------------
$ Hf
$
$ HCP_A3 and BCC_A2 modified in unary 5.0
$ (upper T interval added + trailing decimals added)
$
 PAR  G(HCP_A3,HF:VA),,                 +GHSERHF;                3001 N 91Din !
 PAR  G(BCC_A2,HF:VA),,                 +GBCCHF;                 3001 N 91Din !
 PAR  G(FCC_A1,HF:VA),,                 +GHSERHF+10000-2.2*T;    3001 N 91Din !
 PAR  G(LIQUID,HF),,                    +GLIQHF;                 3001 N 91Din !
$
 PAR  G(C15_LAVES,HF:HF),,              +3*GHSERHF+15000;,,           N REFLAV !
$
 FUNCTION GHSERHF   298.15  -6987.297+110.744026*T-22.7075*T*LN(T)
       -0.004146145*T**2-4.77E-10*T**3-22590*T**(-1);
      2506.00  Y  -1446776.329+6193.609991*T-787.5363829*T*LN(T)
       +0.1735215*T**2-7.575759E-06*T**3+5.01742495E+08*T**(-1);
      3000.00  Y  -34274.698+277.882368*T-44*T*LN(T);
      3001.00  N !
 FUNCTION GBCCHF    298.15  +5370.703+103.836026*T-22.8995*T*LN(T)
       -0.004206605*T**2+8.71923E-07*T**3-22590*T**(-1)-1.446E-10*T**4;
      2506.00  Y  +1912456.771-8624.20573*T+1087.6141247*T*LN(T)
       -0.286857065*T**2+1.3427829E-05*T**3-6.10085091E+08*T**(-1);
      3000.00  Y  -32498.178+276.723247*T-44*T*LN(T);
      3001.00  N !
 FUNCTION GLIQHF    298.15  +27402.256-10.953093*T+GHSERHF;
      1000.00  Y  +49731.499-149.91739*T+12.116812*T*LN(T)
       -0.021262021*T**2+1.376466E-06*T**3-4449699*T**(-1);
      2506.00  Y  -4247.217+265.470523*T-44*T*LN(T);
      3001.00  N !
$ ------------------------------------------------------------------------------
$ V
$
 PAR  G(BCC_A2,V:VA),,                  +GHSERVV;                4000 N 91Din !
 PAR  G(FCC_A1,V:VA),,                  +GHSERVV+7500+1.7*T;     4000 N 91Din !
 PAR  G(HCP_A3,V:VA),,                  +GHSERVV+4000+2.4*T;     4000 N 91Din !
$PAR  G(CBCC_A12,V:VA),,                +GHSERVV+9000;           4000 N 91Din !
$PAR  G(CUB_A13,V:VA),,                 +GHSERVV+10000;          4000 N 91Din !
 PAR  G(LIQUID,V),,                     +GLIQVV;                 4000 N 91Din !
$
 PAR  G(C15_LAVES,V:V),,                +3*GHSERVV+15000;        4000 N REFLAV !
$
 FUNCTION GHSERVV   298.15  -7930.43+133.346053*T-24.134*T*LN(T)
       -0.003098*T**2+1.2175E-07*T**3+69460*T**(-1);
       790.00  Y  -7967.842+143.291093*T-25.9*T*LN(T)
       +6.25E-05*T**2-6.8E-07*T**3;
      2183.00  Y  -41689.864+321.140783*T-47.43*T*LN(T)+6.44389E+31*T**(-9);
      4000.00  N !
 FUNCTION GLIQVV    298.15  +20764.117-9.455552*T+GHSERVV-5.19136E-22*T**7;
      2183.00  Y  -19617.51+311.055983*T-47.43*T*LN(T);
      4000.00  N !
$ ------------------------------------------------------------------------------
$ Binary system
$
$ C. Servant, J. Phase Equilib. Diffus., 26, 39-49(2005).
$
$ This is variant I-1-2 from the paper.
$
$ Checked against paper. Checked at 6000K.
$
$ C15_LAVES interactions: Sublattices mixed up in the paper.
$
 PAR  L(LIQUID,HF,V;0),,                -17678.0992+11.0841*T;,,      N 05Ser !
 PAR  L(LIQUID,HF,V;1),,                -10157.425+0.1428*T;,,        N 05Ser !
 PAR  L(LIQUID,HF,V;2),,                -2957.9038;,,                 N 05Ser !
$
 PAR  L(BCC_A2,HF,V:VA;0),,             +13364.824+9.5488*T;,,        N 05Ser !
 PAR  L(BCC_A2,HF,V:VA;1),,             -5012-5.8727*T;,,             N 05Ser !
 PAR  L(BCC_A2,HF,V:VA;2),,             +2311.9616;,,                 N 05Ser !
$
 PAR  L(HCP_A3,HF,V:VA;0),,             +33570+0.1*T;,,               N 05Ser !
$
 PAR  G(C15_LAVES,HF:V),,               +2*GHSERHF+GHSERVV
             +40500-1.1097*T;,,                                       N 05Ser !
 PAR  G(C15_LAVES,V:HF),,               +2*GHSERVV+GHSERHF
             -10500+1.1097*T;,,                                       N 05Ser !
 PAR  L(C15_LAVES,HF,V:HF;0),,          +69405.9138;,,                N 05Ser !
 PAR  L(C15_LAVES,HF,V:V;0),,           +ZERO;,,                      N 05Ser !
 PAR  L(C15_LAVES,HF:HF,V;0),,          +ZERO;,,                      N 05Ser !
 PAR  L(C15_LAVES,V:HF,V;0),,           +28120.2513;,,                N 05Ser !
$
$ Metastable
$
 PAR  L(FCC_A1,HF,V:VA;0),,             +33570+0.1*T;,,               N Same !
$ ------------------------------------------------------------------------------
$
$
 LIST-OF-REFERENCE
 NUMBER  SOURCE
  Null   'Unknown source'
  Same   'Same or similar interaction as in the corresponding stable phase'
  REFLAV 'Laves phase convention: G(LAVES,X:X)=+3*GHSERXX+15000'
  COST   'COST 507 database'
  91Din  'A.T. Dinsdale, Calphad, 15, 317-425(1991).'
  05Ser  'C. Servant, J. Phase Equilib. Diffus., 26, 39-49(2005); Hf-V'
!

File: data/databases/sgte-binary/HfW-02Sha-LB.tdb
$
$ Database for Hf-W from G. Shao 2002 (Included in LB Vol. 5)
$
$ G. Shao, Intermetallics, 10, 429-34(2002).
$
$ Dataset created 2014.04.06 by Bengt Hallstedt.
$ 2021.01.17: Modified for use with GES6.
$
$ ------------------------------------------------------------------------------
 TEMP-LIM 298.15 6000.00 !
$
$ELEMENT NAME  REF. STATE               ATOMIC MASS H298-H0    S298    !
$
 ELEMENT VA   VACUUM                      0.0          0.0      0.0    ! 
 ELEMENT HF   HCP_A3                    178.49      5845.0     43.56   ! 
 ELEMENT W    BCC_A2                    183.85      4970.0     32.6176 ! 
$ ------------------------------------------------------------------------------
$ Phase definitions
$
 PHASE LIQUID:L % 1 1 !
 CONST LIQUID:L : HF W : !
$
$ Fcc (cF4, Fm-3m) and MeX (cF8, Fm-3m)
$
 PHASE FCC_A1 %A 2 1 1 !
 CONST FCC_A1 : HF W : VA : !
$
$ Bcc (cI2, Im-3m)
$
 PHASE BCC_A2 %B 2 1 3 !
 CONST BCC_A2 : HF W : VA : !
$
$ Hcp (hP2, P6_3/mmc) and Me2X (NiAs-type, hP4, P6_3/mmc, B8_1)
$
 PHASE HCP_A3 %A 2 1 0.5 !
 CONST HCP_A3 : HF% W : VA : !
$
$ Prototype Cu2Mg (cF24, Fd-3m)
$
 PHASE C15_LAVES % 2 2 1 !
 CONST C15_LAVES : HF W% : HF% W : !
$ ------------------------------------------------------------------------------
$ Defaults
$
 DEFINE-SYSTEM-DEFAULT ELEMENT 2 !
 DEFAULT-COM DEFINE_SYSTEM_ELEMENT VA !
 TYPE-DEF % SEQ * !
 TYPE-DEF A GES AMEND_PHASE_DESCRIPTION @ MAGNETIC -3 0.28 !
 TYPE-DEF B GES AMEND_PHASE_DESCRIPTION @ MAGNETIC -1 0.4 !
 FUNCTION ZERO      298.15  0;                                         6000 N !
 FUNCTION UN_ASS    298.15  0;                                         6000 N !
 FUNCTION R         298.15  +8.31451;                                  6000 N !
$ ------------------------------------------------------------------------------
$ Element data
$ ------------------------------------------------------------------------------
$ Hf
$
$ HCP_A3 and BCC_A2 modified in unary 5.0
$ (upper T interval added + trailing decimals added)
$
 PAR  G(HCP_A3,HF:VA),,                 +GHSERHF;                3001 N 91Din !
 PAR  G(BCC_A2,HF:VA),,                 +GBCCHF;                 3001 N 91Din !
 PAR  G(FCC_A1,HF:VA),,                 +GHSERHF+10000-2.2*T;    3001 N 91Din !
 PAR  G(LIQUID,HF),,                    +GLIQHF;                 3001 N 91Din !
$
 PAR  G(C15_LAVES,HF:HF),,              +3*GHSERHF+15000;,,           N REFLAV !
$
 FUNCTION GHSERHF   298.15  -6987.297+110.744026*T-22.7075*T*LN(T)
       -0.004146145*T**2-4.77E-10*T**3-22590*T**(-1);
      2506.00  Y  -1446776.329+6193.609991*T-787.5363829*T*LN(T)
       +0.1735215*T**2-7.575759E-06*T**3+5.01742495E+08*T**(-1);
      3000.00  Y  -34274.698+277.882368*T-44*T*LN(T);
      3001.00  N !
 FUNCTION GBCCHF    298.15  +5370.703+103.836026*T-22.8995*T*LN(T)
       -0.004206605*T**2+8.71923E-07*T**3-22590*T**(-1)-1.446E-10*T**4;
      2506.00  Y  +1912456.771-8624.20573*T+1087.6141247*T*LN(T)
       -0.286857065*T**2+1.3427829E-05*T**3-6.10085091E+08*T**(-1);
      3000.00  Y  -32498.178+276.723247*T-44*T*LN(T);
      3001.00  N !
 FUNCTION GLIQHF    298.15  +27402.256-10.953093*T+GHSERHF;
      1000.00  Y  +49731.499-149.91739*T+12.116812*T*LN(T)
       -0.021262021*T**2+1.376466E-06*T**3-4449699*T**(-1);
      2506.00  Y  -4247.217+265.470523*T-44*T*LN(T);
      3001.00  N !
$ ------------------------------------------------------------------------------
$ W
$
 PAR  G(BCC_A2,W:VA),,                  +GHSERWW;,,                   N 91Din !
 PAR  G(FCC_A1,W:VA),,                  +GHSERWW+19300+0.63*T;,,      N 91Din !
 PAR  G(HCP_A3,W:VA),,                  +GHSERWW+14750;,,             N 91Din !
 PAR  G(LIQUID,W),,                     +GLIQWW;,,                    N 91Din !
$
 PAR  G(C15_LAVES,W:W),,                +3*GHSERWW+15000;,,           N REFLAV !
$
 FUNCTION GHSERWW   298.15  -7646.311+130.4*T-24.1*T*LN(T)
       -0.001936*T**2+2.07E-07*T**3+44500*T**(-1)-5.33E-11*T**4;
      3695.00  Y  -82868.801+389.362335*T-54*T*LN(T)+1.528621E+33*T**(-9);
      6000.00  N !
 FUNCTION GLIQWW    298.15  +52160.584-14.10999*T+GHSERWW-2.713468E-24*T**7;
      3695.00  Y  -30436.051+375.175*T-54*T*LN(T);
      6000.00  N !
$ ------------------------------------------------------------------------------
$ Binary system
$
$ From G. Shao 2002 (Included in LB Vol. 5)
$
$ G. Shao, Intermetallics, 10, 429-34(2002).
$
$ Checked against LB and paper. Checked at 6000 K.
$
 PAR  L(LIQUID,HF,W;0),,                -21247.1+4*T;,,               N 02Sha !
 PAR  L(LIQUID,HF,W;1),,                -6000;,,                      N 02Sha !
$
 PAR  L(BCC_A2,HF,W:VA;0),,             +20863.5+5*T;,,               N 02Sha !
 PAR  L(BCC_A2,HF,W:VA;1),,             -1985.4;,,                    N 02Sha !
 PAR  L(BCC_A2,HF,W:VA;2),,             -18764+4*T;,,                 N 02Sha !
$
 PAR  L(HCP_A3,HF,W:VA;0),,             +15000;,,                     N 02Sha !
 PAR  L(HCP_A3,HF,W:VA;1),,             +46000;,,                     N 02Sha !
 PAR  L(HCP_A3,HF,W:VA;2),,             -34000;,,                     N 02Sha !
$
 PAR  G(C15_LAVES,HF:W),,               +2*GHSERHF+GHSERWW
             +151000;,,                                               N 02Sha !
 PAR  G(C15_LAVES,W:HF),,               +2*GHSERWW+GHSERHF
             -42326.5+4.35*T;,,                                       N 02Sha !
 PAR  L(C15_LAVES,HF,W:HF;0),,          +12000+45*T;,,                N 02Sha !
 PAR  L(C15_LAVES,HF,W:W;0),,           +12000+45*T;,,                N 02Sha !
 PAR  L(C15_LAVES,HF:HF,W;0),,          +80000;,,                     N 02Sha !
 PAR  L(C15_LAVES,W:HF,W;0),,           +80000;,,                     N 02Sha !
$
$ Metastable
$
 PAR  L(FCC_A1,HF,W:VA;0),,             +15000;,,                     N Same !
 PAR  L(FCC_A1,HF,W:VA;1),,             +46000;,,                     N Same !
 PAR  L(FCC_A1,HF,W:VA;2),,             -34000;,,                     N Same !
$ ------------------------------------------------------------------------------
$
 ASSESSED_SYSTEM
  HF-W(TDB -* +LIQUID +BCC_A2 +HCP_A3 +C15_LAVES ;P3 TMM:300/4000) !
$
$
 LIST-OF-REFERENCE
 NUMBER  SOURCE
  Null   'Unknown source'
  Lin    'Linear combination of lattice stabilities'
  Same   'Same or similar interaction as in the corresponding stable phase'
  REFLAV 'Laves phase convention: G(LAVES,X:X)=+3*GHSERXX+15000'
  91Din  'A.T. Dinsdale, Calphad, 15, 317-425(1991).'
  99SGUN 'SGTE unary database V.4.1, 1999.'
  02Sha  'G. Shao, Intermetallics, 10, 429-34(2002); Hf-W'
!

File: data/databases/sgte-binary/HfW-12Lie.tdb
$
$ Database for Hf-W from A.C. Lieser et al. 2012.
$
$ A.C. Lieser, C.L. Zacherl, A. Saengdeejing, Z.-K. Liu, L.J. Kecskes,
$ Calphad, 38, 92-99(2012).
$
$ Dataset created 2022.11.13 by Bengt Hallstedt.
$
$ ------------------------------------------------------------------------------
 TEMP-LIM 298.15 6000.00 !
$
$ELEMENT NAME  REF. STATE               ATOMIC MASS H298-H0    S298    !
$
 ELEMENT VA   VACUUM                      0.0          0.0      0.0    ! 
 ELEMENT HF   HCP_A3                    178.49      5845.0     43.56   ! 
 ELEMENT W    BCC_A2                    183.85      4970.0     32.6176 ! 
$ ------------------------------------------------------------------------------
$ Phase definitions
$
 PHASE LIQUID:L % 1 1 !
 CONST LIQUID:L : HF W : !
$
$ Fcc (cF4, Fm-3m) and MeX (cF8, Fm-3m)
$
 PHASE FCC_A1 %A 2 1 1 !
 CONST FCC_A1 : HF W : VA : !
$
$ Bcc (cI2, Im-3m)
$
 PHASE BCC_A2 %B 2 1 3 !
 CONST BCC_A2 : HF W : VA : !
$
$ Hcp (hP2, P6_3/mmc) and Me2X (NiAs-type, hP4, P6_3/mmc, B8_1)
$
 PHASE HCP_A3 %A 2 1 0.5 !
 CONST HCP_A3 : HF% W : VA : !
$
$ Prototype Cu2Mg (cF24, Fd-3m)
$
 PHASE C15_LAVES % 2 2 1 !
 CONST C15_LAVES : HF W% : HF% W : !
$ ------------------------------------------------------------------------------
$ Defaults
$
 DEFINE-SYSTEM-DEFAULT ELEMENT 2 !
 DEFAULT-COM DEFINE_SYSTEM_ELEMENT VA !
 TYPE-DEF % SEQ * !
 TYPE-DEF A GES AMEND_PHASE_DESCRIPTION @ MAGNETIC -3 0.28 !
 TYPE-DEF B GES AMEND_PHASE_DESCRIPTION @ MAGNETIC -1 0.4 !
 FUNCTION ZERO      298.15  0;                                         6000 N !
 FUNCTION UN_ASS    298.15  0;                                         6000 N !
 FUNCTION R         298.15  +8.31451;                                  6000 N !
$ ------------------------------------------------------------------------------
$ Element data
$ ------------------------------------------------------------------------------
$ Hf
$
$ HCP_A3 and BCC_A2 modified in unary 5.0
$ (upper T interval added + trailing decimals added)
$
 PAR  G(HCP_A3,HF:VA),,                 +GHSERHF;                3001 N 91Din !
 PAR  G(BCC_A2,HF:VA),,                 +GBCCHF;                 3001 N 91Din !
 PAR  G(FCC_A1,HF:VA),,                 +GHSERHF+10000-2.2*T;    3001 N 91Din !
 PAR  G(LIQUID,HF),,                    +GLIQHF;                 3001 N 91Din !
$
 PAR  G(C15_LAVES,HF:HF),,              +3*GHSERHF
             +113510+12.444*T;,,                                      N 12Lie !
$
 FUNCTION GHSERHF   298.15  -6987.297+110.744026*T-22.7075*T*LN(T)
       -0.004146145*T**2-4.77E-10*T**3-22590*T**(-1);
      2506.00  Y  -1446776.329+6193.609991*T-787.5363829*T*LN(T)
       +0.1735215*T**2-7.575759E-06*T**3+5.01742495E+08*T**(-1);
      3000.00  Y  -34274.698+277.882368*T-44*T*LN(T);
      3001.00  N !
 FUNCTION GBCCHF    298.15  +5370.703+103.836026*T-22.8995*T*LN(T)
       -0.004206605*T**2+8.71923E-07*T**3-22590*T**(-1)-1.446E-10*T**4;
      2506.00  Y  +1912456.771-8624.20573*T+1087.6141247*T*LN(T)
       -0.286857065*T**2+1.3427829E-05*T**3-6.10085091E+08*T**(-1);
      3000.00  Y  -32498.178+276.723247*T-44*T*LN(T);
      3001.00  N !
 FUNCTION GLIQHF    298.15  +27402.256-10.953093*T+GHSERHF;
      1000.00  Y  +49731.499-149.91739*T+12.116812*T*LN(T)
       -0.021262021*T**2+1.376466E-06*T**3-4449699*T**(-1);
      2506.00  Y  -4247.217+265.470523*T-44*T*LN(T);
      3001.00  N !
$ ------------------------------------------------------------------------------
$ W
$
 PAR  G(BCC_A2,W:VA),,                  +GHSERWW;,,                   N 91Din !
 PAR  G(FCC_A1,W:VA),,                  +GHSERWW+19300+0.63*T;,,      N 91Din !
 PAR  G(HCP_A3,W:VA),,                  +GHSERWW+14750;,,             N 91Din !
 PAR  G(LIQUID,W),,                     +GLIQWW;,,                    N 91Din !
$
 PAR  G(C15_LAVES,W:W),,                +3*GHSERWW
             +131271+5.833*T;,,                                       N 12Lie !
$
 FUNCTION GHSERWW   298.15  -7646.311+130.4*T-24.1*T*LN(T)
       -0.001936*T**2+2.07E-07*T**3+44500*T**(-1)-5.33E-11*T**4;
      3695.00  Y  -82868.801+389.362335*T-54*T*LN(T)+1.528621E+33*T**(-9);
      6000.00  N !
 FUNCTION GLIQWW    298.15  +52160.584-14.10999*T+GHSERWW-2.713468E-24*T**7;
      3695.00  Y  -30436.051+375.175*T-54*T*LN(T);
      6000.00  N !
$ ------------------------------------------------------------------------------
$ Binary system
$
$ A.C. Lieser, C.L. Zacherl, A. Saengdeejing, Z.-K. Liu, L.J. Kecskes,
$ Calphad, 38, 92-99(2012).
$
$ Checked against paper and author's tdb. Checked at 6000 K.
$
 PAR  L(LIQUID,HF,W;0),,                -11128;,,                     N 12Lie !
 PAR  L(LIQUID,HF,W;1),,                -5971;,,                      N 12Lie !
$
 PAR  L(BCC_A2,HF,W:VA;0),,             +38000-3.234*T;,,             N 12Lie !
 PAR  L(BCC_A2,HF,W:VA;1),,             +25000-13.557*T;,,            N 12Lie !
$
 PAR  L(HCP_A3,HF,W:VA;0),,             +88000;,,                     N 12Lie !
$
 PAR  G(C15_LAVES,HF:W),,               +2*GHSERHF+GHSERWW
             +213907+76.537*T;,,                                      N 12Lie !
 PAR  G(C15_LAVES,W:HF),,               -49938+323.409*T
             -64.949*T*LN(T)-0.00855*T**2+2.2437E-07*T**3
             +10924.7*T**(-1);,,                                      N 12Lie !
$
$ Metastable
$
 PAR  L(FCC_A1,HF,W:VA;0),,             +88000;,,                     N Same !
$ ------------------------------------------------------------------------------
$
 ASSESSED_SYSTEM
  HF-W(TDB -* +LIQUID +BCC_A2 +HCP_A3 +C15_LAVES ;P3 TMM:300/4000) !
$
$
 LIST-OF-REFERENCE
 NUMBER  SOURCE
  Null   'Unknown source'
  Lin    'Linear combination of lattice stabilities'
  Same   'Same or similar interaction as in the corresponding stable phase'
  REFLAV 'Laves phase convention: G(LAVES,X:X)=+3*GHSERXX+15000'
  91Din  'A.T. Dinsdale, Calphad, 15, 317-425(1991).'
  99SGUN 'SGTE unary database V.4.1, 1999.'
  12Lie  'A.C. Lieser, C.L. Zacherl, A. Saengdeejing, Z.-K. Liu, L.J. Kecskes,
          Calphad, 38, 92-99(2012); Hf-W'
!

File: data/databases/sgte-binary/HfZr-02Bit.tdb
$
$ Database for Hf-Zr from H. Bittermann and P. Rogl 2002
$
$ H. Bittermann, P. Rogl, J. Phase Equilib., 23, 218-35(2002).
$
$ Dataset created 2014.11.02 by Bengt Hallstedt.
$ 2021.01.17: Modified for use with GES6.
$
$ ------------------------------------------------------------------------------
 TEMP-LIM 298.15 6000.00 !
$
$ELEMENT NAME  REF. STATE               ATOMIC MASS H298-H0    S298    !
$
 ELEMENT VA   VACUUM                      0.0          0.0      0.0    ! 
 ELEMENT HF   HCP_A3                    178.49      5845.0     43.56   ! 
 ELEMENT ZR   HCP_A3                     91.22      5566.27    39.1809 ! 
$ ------------------------------------------------------------------------------
$ Phase definitions
$
 PHASE LIQUID:L % 1 1 !
 CONST LIQUID:L : HF ZR : !
$
$ Fcc (cF4, Fm-3m) and MeX (cF8, Fm-3m)
$
 PHASE FCC_A1 %A 2 1 1 !
 CONST FCC_A1 : HF ZR : VA : !
$
$ Bcc (cI2, Im-3m)
$
 PHASE BCC_A2 %B 2 1 3 !
 CONST BCC_A2 : HF ZR : VA : !
$
$ Hcp (hP2, P6_3/mmc) and Me2X (NiAs-type, hP4, P6_3/mmc, B8_1)
$
 PHASE HCP_A3 %A 2 1 0.5 !
 CONST HCP_A3 : HF ZR : VA : !
$ ------------------------------------------------------------------------------
$ Defaults
$
 DEFINE-SYSTEM-DEFAULT ELEMENT 2 !
 DEFAULT-COM DEFINE_SYSTEM_ELEMENT VA !
 TYPE-DEF % SEQ * !
 TYPE-DEF A GES AMEND_PHASE_DESCRIPTION @ MAGNETIC -3 0.28 !
 TYPE-DEF B GES AMEND_PHASE_DESCRIPTION @ MAGNETIC -1 0.4 !
 FUNCTION ZERO      298.15  0;                                         6000 N !
 FUNCTION UN_ASS    298.15  0;                                         6000 N !
 FUNCTION R         298.15  +8.31451;                                  6000 N !
$ ------------------------------------------------------------------------------
$ Element data
$ ------------------------------------------------------------------------------
$ Hf
$
$ HCP_A3 and BCC_A2 modified in unary 5.0
$ (upper T interval added + trailing decimals added)
$
 PAR  G(HCP_A3,HF:VA),,                 +GHSERHF;                3001 N 91Din !
 PAR  G(BCC_A2,HF:VA),,                 +GBCCHF;                 3001 N 91Din !
 PAR  G(FCC_A1,HF:VA),,                 +GHSERHF+10000-2.2*T;    3001 N 91Din !
 PAR  G(LIQUID,HF),,                    +GLIQHF;                 3001 N 91Din !
$
 FUNCTION GHSERHF   298.15  -6987.297+110.744026*T-22.7075*T*LN(T)
       -0.004146145*T**2-4.77E-10*T**3-22590*T**(-1);
      2506.00  Y  -1446776.329+6193.609991*T-787.5363829*T*LN(T)
       +0.1735215*T**2-7.575759E-06*T**3+5.01742495E+08*T**(-1);
      3000.00  Y  -34274.698+277.882368*T-44*T*LN(T);
      3001.00  N !
 FUNCTION GBCCHF    298.15  +5370.703+103.836026*T-22.8995*T*LN(T)
       -0.004206605*T**2+8.71923E-07*T**3-22590*T**(-1)-1.446E-10*T**4;
      2506.00  Y  +1912456.771-8624.20573*T+1087.6141247*T*LN(T)
       -0.286857065*T**2+1.3427829E-05*T**3-6.10085091E+08*T**(-1);
      3000.00  Y  -32498.178+276.723247*T-44*T*LN(T);
      3001.00  N !
 FUNCTION GLIQHF    298.15  +27402.256-10.953093*T+GHSERHF;
      1000.00  Y  +49731.499-149.91739*T+12.116812*T*LN(T)
       -0.021262021*T**2+1.376466E-06*T**3-4449699*T**(-1);
      2506.00  Y  -4247.217+265.470523*T-44*T*LN(T);
      3001.00  N !
$ ------------------------------------------------------------------------------
$ Zr
$
$ CUB_A13, CBCC_A12, ORTHORHOMBIC_A20 and TETRAGONAL_U added in unary 4.1
$
 PAR  G(HCP_A3,ZR:VA)           130.00  +GHSERZR;,,                   N 91Din !
 PAR  G(BCC_A2,ZR:VA)           130.00  +GBCCZR;,,                    N 91Din !
$PAR  G(OMEGA,ZR)               130.00  +GOMEZR;,,                    N 91Din !
 PAR  G(FCC_A1,ZR:VA)           130.00  +GHSERZR+7600-0.9*T;,,        N 91Din !
$PAR  G(CBCC_A12,ZR:VA)         130.00  +GHSERZR+4602.2;,,            N 99SGUN !
$PAR  G(CUB_A13,ZR:VA)          130.00  +GHSERZR+7531.2;,,            N 99SGUN !
$PAR  G(ORTHORHOMBIC_A20,ZR)    130.00  +GBCCZR+5000;,,               N 99SGUN !
$PAR  G(TETRAGONAL_U,ZR)        130.00  +GBCCZR+5000;,,               N 99SGUN !
 PAR  G(LIQUID,ZR)              130.00  +GLIQZR;,,                    N 91Din !
$
 FUNCTION GHSERZR   130.00  -7827.595+125.64905*T-24.1618*T*LN(T)
       -0.00437791*T**2+34971*T**(-1);
      2128.00  Y  -26085.921+262.724183*T-42.144*T*LN(T)-1.342896E+31*T**(-9);
      6000.00  N !
 FUNCTION GBCCZR    130.00  -525.539+124.9457*T-25.607406*T*LN(T)
       -3.40084E-04*T**2-9.729E-09*T**3+25233*T**(-1)-7.6143E-11*T**4;
      2128.00  Y  -4620.034+1.55998*T+GHSERZR+1.4103476E+32*T**(-9);
      6000.00  N !
 FUNCTION GOMEZR    130.00  -8878.082+144.432234*T-26.8556*T*LN(T)
       -0.002799446*T**2+38376*T**(-1);
      2128.00  Y  -3414.603+2.566675*T+GHSERZR+8.517346E+31*T**(-9);
      6000.00  N !
 FUNCTION GLIQZR    130.00  +18147.69-9.080812*T+GHSERZR+1.6275E-22*T**7;
      2128.00  Y  -8281.26+253.812609*T-42.144*T*LN(T);
      6000.00  N !
$ ------------------------------------------------------------------------------
$ Binary system
$
$ H. Bittermann, P. Rogl, J. Phase Equilib., 23, 218-35(2002).
$
$ Checked against paper. Checked at 6000 K.
$
$ Bcc interaction misprinted in 02Bit (misplaced decimal point).
$
 PAR  L(LIQUID,HF,ZR;0),,               +8749.64-4.91269*T;,,         N 02Bit !
 PAR  L(BCC_A2,HF,ZR:VA;0),,            -838.621;,,                   N 02Bit !
 PAR  L(HCP_A3,HF,ZR:VA;0),,            +ZERO;,,                      N 02Bit !
$
$ Metastable
$
 PAR  L(FCC_A1,HF,ZR:VA;0),,            +ZERO;,,                       N Same !
$ ------------------------------------------------------------------------------
$
$
 LIST-OF-REFERENCE
 NUMBER  SOURCE
  Null   'Unknown source'
  Lin    'Linear combination of lattice stabilities'
  Same   'Same or similar interaction as in the corresponding stable phase'
  REFLAV 'Laves phase convention: G(LAVES,X:X)=+3*GHSERXX+15000'
  91Din  'A.T. Dinsdale, Calphad, 15, 317-425(1991).'
  96Lin  'L. Lin, L. Delaey, O. van der Biest, P. Wollants,
          Scripta Mater., 34, 1411-16(1996); 96Lin'
  99SGUN 'SGTE unary database V.4.1, 1999.'
  02Bit  'H. Bittermann, P. Rogl, J. Phase Equilib., 23, 218-35(2002); Hf-Zr'
!

File: data/databases/sgte-binary/HfZr-15Hu.tdb
$
$ Database for Hf-Zr from B. Hu et al. 2015.
$
$ B. Hu, P. Zhou, C. Pan, Y. Du, S. Liu, Y. Li, J. Han,
$ Chem. J. Chin. Univ., 36, 1939-44(2015).
$
$ Dataset created 2018.01.13 by Bengt Hallstedt.
$ 2021.01.17: Modified for use with GES6.
$
$ ------------------------------------------------------------------------------
 TEMP-LIM 298.15 6000.00 !
$
$ELEMENT NAME  REF. STATE               ATOMIC MASS H298-H0    S298    !
$
 ELEMENT VA   VACUUM                      0.0          0.0      0.0    ! 
 ELEMENT HF   HCP_A3                    178.49      5845.0     43.56   ! 
 ELEMENT ZR   HCP_A3                     91.22      5566.27    39.1809 ! 
$ ------------------------------------------------------------------------------
$ Phase definitions
$
 PHASE LIQUID:L % 1 1 !
 CONST LIQUID:L : HF ZR : !
$
$ Fcc (cF4, Fm-3m) and MeX (cF8, Fm-3m)
$
 PHASE FCC_A1 %A 2 1 1 !
 CONST FCC_A1 : HF ZR : VA : !
$
$ Bcc (cI2, Im-3m)
$
 PHASE BCC_A2 %B 2 1 3 !
 CONST BCC_A2 : HF ZR : VA : !
$
$ Hcp (hP2, P6_3/mmc) and Me2X (NiAs-type, hP4, P6_3/mmc, B8_1)
$
 PHASE HCP_A3 % 2 1 0.5 !
 CONST HCP_A3 : HF ZR : VA : !
$ ------------------------------------------------------------------------------
$ Defaults
$
 DEFINE-SYSTEM-DEFAULT ELEMENT 2 !
 DEFAULT-COM DEFINE_SYSTEM_ELEMENT VA !
 TYPE-DEF % SEQ * !
 TYPE-DEF A GES AMEND_PHASE_DESCRIPTION @ MAGNETIC -3 0.28 !
 TYPE-DEF B GES AMEND_PHASE_DESCRIPTION @ MAGNETIC -1 0.4 !
 FUNCTION ZERO      298.15  0;                                         6000 N !
 FUNCTION UN_ASS    298.15  0;                                         6000 N !
 FUNCTION R         298.15  +8.31451;                                  6000 N !
$ ------------------------------------------------------------------------------
$ Element data
$ ------------------------------------------------------------------------------
$ Hf
$
$ HCP_A3 and BCC_A2 modified in unary 5.0
$ (upper T interval added + trailing decimals added)
$
 PAR  G(HCP_A3,HF:VA),,                 +GHSERHF;                3001 N 91Din !
 PAR  G(BCC_A2,HF:VA),,                 +GBCCHF;                 3001 N 91Din !
 PAR  G(FCC_A1,HF:VA),,                 +GHSERHF+10000-2.2*T;    3001 N 91Din !
 PAR  G(LIQUID,HF),,                    +GLIQHF;                 3001 N 91Din !
$
 FUNCTION GHSERHF   298.15  -6987.297+110.744026*T-22.7075*T*LN(T)
       -0.004146145*T**2-4.77E-10*T**3-22590*T**(-1);
      2506.00  Y  -1446776.329+6193.609991*T-787.5363829*T*LN(T)
       +0.1735215*T**2-7.575759E-06*T**3+5.01742495E+08*T**(-1);
      3000.00  Y  -34274.698+277.882368*T-44*T*LN(T);
      3001.00  N !
 FUNCTION GBCCHF    298.15  +5370.703+103.836026*T-22.8995*T*LN(T)
       -0.004206605*T**2+8.71923E-07*T**3-22590*T**(-1)-1.446E-10*T**4;
      2506.00  Y  +1912456.771-8624.20573*T+1087.6141247*T*LN(T)
       -0.286857065*T**2+1.3427829E-05*T**3-6.10085091E+08*T**(-1);
      3000.00  Y  -32498.178+276.723247*T-44*T*LN(T);
      3001.00  N !
 FUNCTION GLIQHF    298.15  +27402.256-10.953093*T+GHSERHF;
      1000.00  Y  +49731.499-149.91739*T+12.116812*T*LN(T)
       -0.021262021*T**2+1.376466E-06*T**3-4449699*T**(-1);
      2506.00  Y  -4247.217+265.470523*T-44*T*LN(T);
      3001.00  N !
$ ------------------------------------------------------------------------------
$ Zr
$
$ CUB_A13, CBCC_A12, ORTHORHOMBIC_A20 and TETRAGONAL_U added in unary 4.1
$
 PAR  G(HCP_A3,ZR:VA)           130.00  +GHSERZR;,,                   N 91Din !
 PAR  G(BCC_A2,ZR:VA)           130.00  +GBCCZR;,,                    N 91Din !
$PAR  G(OMEGA,ZR)               130.00  +GOMEZR;,,                    N 91Din !
 PAR  G(FCC_A1,ZR:VA)           130.00  +GHSERZR+7600-0.9*T;,,        N 91Din !
$PAR  G(CBCC_A12,ZR:VA)         130.00  +GHSERZR+4602.2;,,            N 99SGUN !
$PAR  G(CUB_A13,ZR:VA)          130.00  +GHSERZR+7531.2;,,            N 99SGUN !
$PAR  G(ORTHORHOMBIC_A20,ZR)    130.00  +GBCCZR+5000;,,               N 99SGUN !
$PAR  G(TETRAGONAL_U,ZR)        130.00  +GBCCZR+5000;,,               N 99SGUN !
 PAR  G(LIQUID,ZR)              130.00  +GLIQZR;,,                    N 91Din !
$
 FUNCTION GHSERZR   130.00  -7827.595+125.64905*T-24.1618*T*LN(T)
       -0.00437791*T**2+34971*T**(-1);
      2128.00  Y  -26085.921+262.724183*T-42.144*T*LN(T)-1.342896E+31*T**(-9);
      6000.00  N !
 FUNCTION GBCCZR    130.00  -525.539+124.9457*T-25.607406*T*LN(T)
       -3.40084E-04*T**2-9.729E-09*T**3+25233*T**(-1)-7.6143E-11*T**4;
      2128.00  Y  -4620.034+1.55998*T+GHSERZR+1.4103476E+32*T**(-9);
      6000.00  N !
 FUNCTION GOMEZR    130.00  -8878.082+144.432234*T-26.8556*T*LN(T)
       -0.002799446*T**2+38376*T**(-1);
      2128.00  Y  -3414.603+2.566675*T+GHSERZR+8.517346E+31*T**(-9);
      6000.00  N !
 FUNCTION GLIQZR    130.00  +18147.69-9.080812*T+GHSERZR+1.6275E-22*T**7;
      2128.00  Y  -8281.26+253.812609*T-42.144*T*LN(T);
      6000.00  N !
$ ------------------------------------------------------------------------------
$ Binary system
$
$ B. Hu, P. Zhou, C. Pan, Y. Du, S. Liu, Y. Li, J. Han,
$ Chem. J. Chin. Univ., 36, 1939-44(2015).
$
$ Checked against paper. Checked at 6000 K.
$
 PAR  L(LIQUID,HF,ZR;0),,               -1467.872;,,                  N 15Hu !
 PAR  L(LIQUID,HF,ZR;1),,               -558.748;,,                   N 15Hu !
$
 PAR  L(BCC_A2,HF,ZR:VA;0),,            +ZERO;,,                      N 15Hu !
$
 PAR  L(HCP_A3,HF,ZR:VA;0),,            +832.587;,,                   N 15Hu !
 PAR  L(HCP_A3,HF,ZR:VA;1),,            +104.255;,,                   N 15Hu !
$
$ Metastable
$
 PAR  L(FCC_A1,HF,ZR:VA;0),,            +832.587;,,                   N Same !
 PAR  L(FCC_A1,HF,ZR:VA;1),,            +104.255;,,                   N Same !
$ ------------------------------------------------------------------------------
$
$
 LIST-OF-REFERENCE
 NUMBER  SOURCE
  Null   'Unknown source'
  Same   'Same or similar interaction as in the corresponding stable phase'
  REFLAV 'Laves phase convention: G(LAVES,X:X)=+3*GHSERXX+15000'
  91Din  'A.T. Dinsdale, Calphad, 15, 317-425(1991).'
  99SGUN 'SGTE unary database V.4.1, 1999.'
  15Hu   'B. Hu, P. Zhou, C. Pan, Y. Du, S. Liu, Y. Li, J. Han,
          Chem. J. Chin. Univ., 36, 1939-44(2015); Hf-Zr'
!

File: data/databases/sgte-binary/HfZr-96Lin.tdb
$
$ Database for Hf-Zr from L. Lin et al. 1996
$
$ L. Lin, L. Delaey, O. van der Biest, P. Wollants,
$ Scripta Mater., 34, 1411-16(1996).
$
$ Dataset created 2014.11.02 by Bengt Hallstedt.
$ 2021.01.17: Modified for use with GES6.
$
$ ------------------------------------------------------------------------------
 TEMP-LIM 298.15 6000.00 !
$
$ELEMENT NAME  REF. STATE               ATOMIC MASS H298-H0    S298    !
$
 ELEMENT VA   VACUUM                      0.0          0.0      0.0    ! 
 ELEMENT HF   HCP_A3                    178.49      5845.0     43.56   ! 
 ELEMENT ZR   HCP_A3                     91.22      5566.27    39.1809 ! 
$ ------------------------------------------------------------------------------
$ Phase definitions
$
 PHASE LIQUID:L % 1 1 !
 CONST LIQUID:L : HF ZR : !
$
$ Fcc (cF4, Fm-3m) and MeX (cF8, Fm-3m)
$
 PHASE FCC_A1 %A 2 1 1 !
 CONST FCC_A1 : HF ZR : VA : !
$
$ Bcc (cI2, Im-3m)
$
 PHASE BCC_A2 %B 2 1 3 !
 CONST BCC_A2 : HF ZR : VA : !
$
$ Hcp (hP2, P6_3/mmc) and Me2X (NiAs-type, hP4, P6_3/mmc, B8_1)
$
 PHASE HCP_A3 %A 2 1 0.5 !
 CONST HCP_A3 : HF ZR : VA : !
$ ------------------------------------------------------------------------------
$ Defaults
$
 DEFINE-SYSTEM-DEFAULT ELEMENT 2 !
 DEFAULT-COM DEFINE_SYSTEM_ELEMENT VA !
 TYPE-DEF % SEQ * !
 TYPE-DEF A GES AMEND_PHASE_DESCRIPTION @ MAGNETIC -3 0.28 !
 TYPE-DEF B GES AMEND_PHASE_DESCRIPTION @ MAGNETIC -1 0.4 !
 FUNCTION ZERO      298.15  0;                                         6000 N !
 FUNCTION UN_ASS    298.15  0;                                         6000 N !
 FUNCTION R         298.15  +8.31451;                                  6000 N !
$ ------------------------------------------------------------------------------
$ Element data
$ ------------------------------------------------------------------------------
$ Hf
$
$ HCP_A3 and BCC_A2 modified in unary 5.0
$ (upper T interval added + trailing decimals added)
$
 PAR  G(HCP_A3,HF:VA),,                 +GHSERHF;                3001 N 91Din !
 PAR  G(BCC_A2,HF:VA),,                 +GBCCHF;                 3001 N 91Din !
 PAR  G(FCC_A1,HF:VA),,                 +GHSERHF+10000-2.2*T;    3001 N 91Din !
 PAR  G(LIQUID,HF),,                    +GLIQHF;                 3001 N 91Din !
$
 FUNCTION GHSERHF   298.15  -6987.297+110.744026*T-22.7075*T*LN(T)
       -0.004146145*T**2-4.77E-10*T**3-22590*T**(-1);
      2506.00  Y  -1446776.329+6193.609991*T-787.5363829*T*LN(T)
       +0.1735215*T**2-7.575759E-06*T**3+5.01742495E+08*T**(-1);
      3000.00  Y  -34274.698+277.882368*T-44*T*LN(T);
      3001.00  N !
 FUNCTION GBCCHF    298.15  +5370.703+103.836026*T-22.8995*T*LN(T)
       -0.004206605*T**2+8.71923E-07*T**3-22590*T**(-1)-1.446E-10*T**4;
      2506.00  Y  +1912456.771-8624.20573*T+1087.6141247*T*LN(T)
       -0.286857065*T**2+1.3427829E-05*T**3-6.10085091E+08*T**(-1);
      3000.00  Y  -32498.178+276.723247*T-44*T*LN(T);
      3001.00  N !
 FUNCTION GLIQHF    298.15  +27402.256-10.953093*T+GHSERHF;
      1000.00  Y  +49731.499-149.91739*T+12.116812*T*LN(T)
       -0.021262021*T**2+1.376466E-06*T**3-4449699*T**(-1);
      2506.00  Y  -4247.217+265.470523*T-44*T*LN(T);
      3001.00  N !
$ ------------------------------------------------------------------------------
$ Zr
$
$ CUB_A13, CBCC_A12, ORTHORHOMBIC_A20 and TETRAGONAL_U added in unary 4.1
$
 PAR  G(HCP_A3,ZR:VA)           130.00  +GHSERZR;,,                   N 91Din !
 PAR  G(BCC_A2,ZR:VA)           130.00  +GBCCZR;,,                    N 91Din !
$PAR  G(OMEGA,ZR)               130.00  +GOMEZR;,,                    N 91Din !
 PAR  G(FCC_A1,ZR:VA)           130.00  +GHSERZR+7600-0.9*T;,,        N 91Din !
$PAR  G(CBCC_A12,ZR:VA)         130.00  +GHSERZR+4602.2;,,            N 99SGUN !
$PAR  G(CUB_A13,ZR:VA)          130.00  +GHSERZR+7531.2;,,            N 99SGUN !
$PAR  G(ORTHORHOMBIC_A20,ZR)    130.00  +GBCCZR+5000;,,               N 99SGUN !
$PAR  G(TETRAGONAL_U,ZR)        130.00  +GBCCZR+5000;,,               N 99SGUN !
 PAR  G(LIQUID,ZR)              130.00  +GLIQZR;,,                    N 91Din !
$
 FUNCTION GHSERZR   130.00  -7827.595+125.64905*T-24.1618*T*LN(T)
       -0.00437791*T**2+34971*T**(-1);
      2128.00  Y  -26085.921+262.724183*T-42.144*T*LN(T)-1.342896E+31*T**(-9);
      6000.00  N !
 FUNCTION GBCCZR    130.00  -525.539+124.9457*T-25.607406*T*LN(T)
       -3.40084E-04*T**2-9.729E-09*T**3+25233*T**(-1)-7.6143E-11*T**4;
      2128.00  Y  -4620.034+1.55998*T+GHSERZR+1.4103476E+32*T**(-9);
      6000.00  N !
 FUNCTION GOMEZR    130.00  -8878.082+144.432234*T-26.8556*T*LN(T)
       -0.002799446*T**2+38376*T**(-1);
      2128.00  Y  -3414.603+2.566675*T+GHSERZR+8.517346E+31*T**(-9);
      6000.00  N !
 FUNCTION GLIQZR    130.00  +18147.69-9.080812*T+GHSERZR+1.6275E-22*T**7;
      2128.00  Y  -8281.26+253.812609*T-42.144*T*LN(T);
      6000.00  N !
$ ------------------------------------------------------------------------------
$ Binary system
$
$ L. Lin, L. Delaey, O. van der Biest, P. Wollants,
$ Scripta Mater., 34, 1411-16(1996).
$
$ Checked against paper. Checked at 6000 K.
$
 PAR  L(LIQUID,HF,ZR;0),,               +402;,,                       N 96Lin !
 PAR  L(BCC_A2,HF,ZR:VA;0),,            +636;,,                       N 96Lin !
 PAR  L(HCP_A3,HF,ZR:VA;0),,            +636;,,                       N 96Lin !
$
$ Metastable
$
 PAR  L(FCC_A1,HF,ZR:VA;0),,            +636;,,                       N Same !
$ ------------------------------------------------------------------------------
$
$
 LIST-OF-REFERENCE
 NUMBER  SOURCE
  Null   'Unknown source'
  Lin    'Linear combination of lattice stabilities'
  Same   'Same or similar interaction as in the corresponding stable phase'
  REFLAV 'Laves phase convention: G(LAVES,X:X)=+3*GHSERXX+15000'
  91Din  'A.T. Dinsdale, Calphad, 15, 317-425(1991).'
  96Lin  'L. Lin, L. Delaey, O. van der Biest, P. Wollants,
          Scripta Mater., 34, 1411-16(1996); 96Lin'
  99SGUN 'SGTE unary database V.4.1, 1999.'
!
