Repository: orchid-calphad/orchid-project.org

# orchid-project.org

Website and released data of **ORCHID** (Open Repository for CALPHAD Hypotheses, Intelligence, and Discovery),
served by GitHub Pages at https://orchid-project.org. Releases are archived on Zenodo (one DOI per version).

- `index.html`, `catalog/`, `best-practices.html` — static, self-contained pages (generated in the ORCHID tooling).
- `data/` — released data: catalog, redistributable TDB files, convex hulls. Licences: `data/LICENSES.md`, `data/NOTICE.md`.
- `llms.txt`, `data/croissant.json`, `CITATION.cff`, `.zenodo.json` — machine-readable metadata.

Only data with clear redistribution rights are published.

File: data/databases/sgte-binary/HgSn-03Yen-LB.tdb
$
$ Database for Hg-Sn from Y.-W. Yen et al. 2003 (Included in LB Vol. 5)
$
$ Y.-W. Yen, J. Groebner, S.C. Hansen, R. Schmid-Fetzer,
$ J. Phase Equilib., 24, 151-67(2003).
$
$ Dataset created 2016.02.15 by Bengt Hallstedt.
$ 2021.01.17: Modified for use with GES6.
$
$ ------------------------------------------------------------------------------
 TEMP-LIM 298.15 6000.00 !
$
$ELEMENT NAME  REF. STATE               ATOMIC MASS H298-H0    S298    !
$
 ELEMENT VA   VACUUM                      0.0          0.0      0.0    ! 
 ELEMENT HG   LIQUID                    200.59      9342.      75.90   ! 
 ELEMENT SN   BCT_A5                    118.69      6323.      51.18   ! 
$ ------------------------------------------------------------------------------
$ Phase definitions
$
 PHASE LIQUID:L % 1 1 !
 CONST LIQUID:L : HG SN : !
$
$ Prototype C (cF8, Fd-3m)
$
 PHASE DIAMOND_A4 % 1 1 !
 CONST DIAMOND_A4 : SN : !
$
$ Prototype beta-Sn (tI4, I4_1/amd)
$
 PHASE BCT_A5 % 1 1 !
 CONST BCT_A5 : SN : !
$
$ Prototype Hg (hR1, R-3m)
$
 PHASE RHOMBO_A10 % 1 1 !
 CONST RHOMBO_A10 : HG : !
$
$ Unknown structure
$
 PHASE HGSN4 % 2 1 4 !
 CONST HGSN4 : HG : SN : !
$
$ Pearson o**
$
 PHASE HGSN7 % 2 1 7 !
 CONST HGSN7 : HG : SN : !
$
$ Prototype HgSn12 (hP1, P6/mmm)
$
 PHASE HGSN12_AF % 2 1 6 !
 CONST HGSN12_AF : HG VA : SN : !
$
$ Prototype HgSn38 (hP1, P6/mmm)
$
 PHASE HGSN38 % 2 1 38 !
 CONST HGSN38 : HG : SN : !
$ ------------------------------------------------------------------------------
$ Defaults
$
 DEFINE-SYSTEM-DEFAULT ELEMENT 2 !
 DEFAULT-COM DEFINE_SYSTEM_ELEMENT VA !
 TYPE-DEFINITION % SEQ * !
 TYPE_DEF A GES AMEND_PHASE_DESCRIPTION @ MAGNETIC -3 0.28 !
 TYPE_DEF B GES AMEND_PHASE_DESCRIPTION @ MAGNETIC -1 0.4 !
 FUNCTION ZERO      298.15  0;                                         6000 N !
 FUNCTION UN_ASS    298.15  0;                                         6000 N !
 FUNCTION R         298.15  +8.31451;                                  6000 N !
$ ------------------------------------------------------------------------------
$ Element data
$ ------------------------------------------------------------------------------
$ Hg
$
$ HCP_A3 and TETRAGONAL_A6 added in unary 4.1
$ FCC_A1 added in unary 5.0
$
$ FCC_A1, BCC_A2 and HCP_A3 from 06Gie are not included in unary
$ The value for HCP_A3 from 06Gie is not acceptable
$
 PAR  G(LIQUID,HG)              200.00  +GHSERHG;                2000 N 91Din !
 PAR  G(RHOMBO_A10,HG)          200.00  +GRHOHG;                 2000 N 91Din !
$PAR  G(FCC_A1,HG:VA)           200.00  +GHSERHG+5+8.368*T;      2000 N 02Mai !
$PAR  G(HCP_A3,HG:VA)           200.00  +GRHOHG+200+0.7*T;       2000 N 95Yan !
$PAR  G(TETRAGONAL_A6,HG)       200.00  +GRHOHG
$            +208.68+1.765592*T;                                 2000 N 95Yan !
$
 FUNCTION GHSERHG   200.00  +82356.855-3348.19466*T+618.193308*T*LN(T)
       -2.0282337*T**2+0.00118398213*T**3-2366612*T**(-1);
       234.32  Y  -8961.207+135.232291*T-32.257*T*LN(T)
       +0.0097977*T**2-3.20695E-06*T**3+6670*T**(-1);
       400.00  Y  -7970.627+112.33345*T-28.414*T*LN(T)
       +0.00318535*T**2-1.077802E-06*T**3-41095*T**(-1);
       700.00  Y  -7161.338+90.797305*T-24.87*T*LN(T)
       -0.00166775*T**2+8.737E-09*T**3-27495*T**(-1);
      2000.00  N !
 FUNCTION GRHOHG    200.00  -10668.401+123.274598*T-28.847*T*LN(T)
       +0.01699705*T**2-2.4555667E-05*T**3+13330*T**(-1);
       234.32  Y  -11425.394+135.928158*T-30.2091*T*LN(T)
       +0.00107555*T**2-2.28298E-07*T**3+35545*T**(-1);
      2000.00  N !
$ ------------------------------------------------------------------------------
$ Sn
$
$ FCC_A1 revised in unary 3.0
$ HCP_A3 revised in unary 4.1
$ TETRAGONAL_A6 added in unary 4.1
$ CBCC_A12 and CUB_A13 added in unary 4.4
$ FCC_A1 modified in unary 5.0
$ DHCP and TET_ALPHA1_A6 added in unary 5.0
$
$ The DHCP phase is labelled D0_24 in 03Liu and alpha-prime in 92Ans. The
$ phase is present between the fcc and hcp phases in the Au-Sn and Au-In
$ systems.
$
 PAR  G(BCT_A5,SN)              100.00  +GHSERSN;                3000 N 91Din !
 PAR  G(DIAMOND_A4,SN)          100.00  +GDIASN;                 3000 N 91Din !
$PAR  G(FCC_A1,SN:VA)           100.00  +GHSERSN+5510-8.46*T;    3000 N 89Fec !
$PAR  G(FCC_A1,SN:VA)           100.00  +GHSERSN+4150-5.2*T;     3000 N 91Din !
$PAR  G(BCC_A2,SN:VA)           100.00  +GHSERSN+4400-6*T;       3000 N 91Din !
$PAR  G(HCP_A3,SN:VA)           100.00  +GHSERSN+3900-7.646*T;   3000 N Ansar !
$PAR  G(HCP_A3,SN:VA)           100.00  +GHSERSN+3900-4.4*T;     3000 N 91Din !
$PAR  G(DHCP,SN)                100.00  +GHSERSN+3803.52-3.46*T; 3000 N 03Liu !
$PAR  G(RHOMBOHEDRAL_A7,SN)     100.00  +GHSERSN+2035;           3000 N 91Din !
$PAR  G(TETRAGONAL_A6,SN)       100.00  +GHSERSN+5387-8.26212*T; 3000 N 99Ans !
$PAR  G(CBCC_A12,SN:VA)         100.00  +GHSERSN+2000;           3000 N 01Mie !
$PAR  G(CUB_A13,SN:VA)          100.00  +GHSERSN+2000;           3000 N 01Mie !
$PAR  G(TET_ALPHA1_A6,SN)       100.00  +GHSERSN+5510-8.46*T;    3000 N 99Ans !
 PAR  G(LIQUID,SN)              100.00  +GLIQSN;                 3000 N 91Din !
$
 PAR  G(HGSN12_AF,VA:SN)           100.00  +6*GHSERSN+2100;      3000 N 03Yen !
$
 FUNCTION GHSERSN   100.00  -7958.517+122.765451*T-25.858*T*LN(T)
       +5.1185E-04*T**2-3.192767E-06*T**3+18440*T**(-1);
       250.00  Y  -5855.135+65.443315*T-15.961*T*LN(T)
       -0.0188702*T**2+3.121167E-06*T**3-61960*T**(-1);
       505.08  Y  +2524.724+4.005269*T-8.2590486*T*LN(T)
       -0.016814429*T**2+2.623131E-06*T**3-1081244*T**(-1)-1.2307E+25*T**(-9);
       800.00  Y  -8256.959+138.99688*T-28.4512*T*LN(T)-1.2307E+25*T**(-9);
      3000.00  N !
 FUNCTION GDIASN    100.00  -9579.608+114.007785*T-22.972*T*LN(T)
       -0.00813975*T**2+2.7288E-06*T**3+25615*T**(-1);
       298.15  Y  -9063.001+104.84654*T-21.5750771*T*LN(T)
       -0.008575282*T**2+1.784447E-06*T**3-2544*T**(-1);
       800.00  Y  -10909.351+147.396535*T-28.4512*T*LN(T);
      3000.00  N !
 FUNCTION GLIQSN    100.00  +7103.092-14.087767*T+GHSERSN+1.47031E-18*T**7;
       505.08  Y  +6971.586-13.814383*T+GHSERSN+1.2307E+25*T**(-9);
       800.00  Y  -1285.372+125.182498*T-28.4512*T*LN(T);
      3000.00  N !
 FUNCTION GBCCSN    298.15  +GHSERSN+4400-6*T;                         3000 N !
$ ------------------------------------------------------------------------------
$ Binary system
$
$ From Y.-W. Yen et al. 2003 (Included in LB Vol. 5)
$
$ Y.-W. Yen, J. Groebner, S.C. Hansen, R. Schmid-Fetzer,
$ J. Phase Equilib., 24, 151-67(2003).
$
$ Checked against LB and paper. Checked at 6000K.
$
 PAR  L(LIQUID,HG,SN;0),,               +4160-0.4511*T;,,             N 03Yen !
 PAR  L(LIQUID,HG,SN;1),,               -136+4.1267*T;,,              N 03Yen !
 PAR  L(LIQUID,HG,SN;2),,               +1500;,,                      N 03Yen !
$
 PAR  G(HGSN4,HG:SN),,                  +GRHOHG+4*GHSERSN
             -13280.7+50.15*T;,,                                      N 03Yen !
 PAR  G(HGSN7,HG:SN),,                  +GRHOHG+7*GHSERSN
             +5800-27.904*T;,,                                        N 03Yen !
$
 PAR  G(HGSN12_AF,HG:SN),,              +GRHOHG+6*GHSERSN
             +5274.99-23.961*T;,,                                     N 03Yen !
 PAR  L(HGSN12_AF,HG,VA:SN;0),,         +ZERO;,,                      N 03Yen !
 PAR  L(HGSN12_AF,HG,VA:SN;1),,         +2100;,,                      N 03Yen !
$
 PAR  G(HGSN38,HG:SN),,                 +GRHOHG+38*GHSERSN
             +71189.82-171.5805*T;,,                                  N 03Yen !
$ ------------------------------------------------------------------------------
$
 ASSESSED_SYSTEM
  HG-SN(TDB -* +LIQUID +RHOMBO_A10 +BCT +DIAMOND +HGSN4 +HGSN38 +HGSN12 +HGSN7
  ;P3 TMM:100/600 STP:0.5/250/1) !
$
$
 LIST-OF-REFERENCE
 NUMBER  SOURCE
  Null   'Unknown source'
  Same   'Same or similar interaction as in the corresponding stable phase'
  REFLAV 'Laves phase convention: G(LAVES,X:X)=+3*GHSERXX+15000'
  COST   'COST 507 database'
  Ansar  'Himo Ansara, unpublished, SGTE unary database V.4.1, 1999; Sn'
  89Fec  'H.J. Fecht, M.X. Zhang, Y.A. Chang, J.H. Perepezko,
          Metall. Trans. A, 20A, 795-803(1989),
          SGTE unary database V.3.0, 1996; Sn'
  91Din  'A.T. Dinsdale, Calphad, 15, 317-425(1991).'
  95Yan  'J. Yang, N.J. Silk, A. Watson, A.W. Bryant, T.G. Chart, B.B. Argent,
          Calphad, 19, 415-30(1995), SGTE unary database V.4.1, 1999; Cd, Hg'
  99Ans  'I. Ansara, S.G. Fries, H.L. Lukas, unpublished, 1999,
          SGTE unary database V.5.0, 2009; In, Sn'
  01Mie  'J. Miettinen, Calphad, 25, 43-58(2001),
          SGTE unary database V.4.4, 2001; Sn, Zn'
  02Mai  'A. Maitre, J.M. Fiorani, M. Vilasi, J. Phase Equilib.,
          23, 329-38(2002), SGTE unary database V.5.0, 2009; Hg'
  03Liu  'H.S. Liu, C.L. Liu, K. Ishida, Z.P. Jin, J. Electron. Mater.,
          32, 1290-96(2003), SGTE unary database V.5.0, 2009; Sn'
  03Yen  'Y.-W. Yen, J. Groebner, S.C. Hansen, R. Schmid-Fetzer,
          J. Phase Equilib., 24, 151-67(2003); Hg-Sn'
!

File: data/databases/sgte-binary/HgTe-10Gie.tdb
$
$ Database for Hg-Te from W. Gierlotka 2010.
$
$ W. Gierlotka, J. Alloys Compd., 494, 102-8(2010).
$
$ Dataset created 2022.11.19 by Bengt Hallstedt.
$
$ Associate and ionic liquid included. There is also a model without
$ associates, but this is not included here since it does not reproduce the
$ Te-rich liquidus correctly.
$
$ ------------------------------------------------------------------------------
 TEMP-LIM 298.15 6000.00 !
$
$ELEMENT NAME  REF. STATE               ATOMIC MASS H298-H0    S298    !
$
 ELEMENT /-   ELECTRON_GAS                0.0          0.0      0.0    ! 
 ELEMENT VA   VACUUM                      0.0          0.0      0.0    ! 
 ELEMENT HG   LIQUID                    200.59      9342.      75.90   ! 
 ELEMENT TE   HEXAGONAL_A8              127.60      6080.      49.221  ! 
$ ------------------------------------------------------------------------------
$ Species
$
 SPECIE  HG+2                               HG/+2 !
 SPECIE  HGTE                               HG1TE1 !
 SPECIE  TE-2                               TE/-2 !
$ ------------------------------------------------------------------------------
$ Phase definitions
$
 PHASE LIQUID:L % 1 1 !
 CONST LIQUID:L : HG HGTE TE : !
$
 PHASE ION:Y % 2 1 1 !
 CONST ION:Y : HG+2 : TE-2 TE VA : !
$
$ Fcc (cF4, Fm-3m) and MeX (cF8, Fm-3m)
$
 PHASE FCC_A1 %A 2 1 1 !
 CONST FCC_A1 : HG : VA : !
$
$ Hcp (hP2, P6_3/mmc) and Me2X (NiAs-type, hP4, P6_3/mmc, B8_1)
$
 PHASE HCP_A3 %A 2 1 0.5 !
 CONST HCP_A3 : HG : VA : !
$
$ Prototype gamma-Se (hP3, P3_121)
$ The phase is named HEXAGONAL_A8 in the SGTE unary database and
$ TRIGONAL_A8 in LB.
$
 PHASE HEXAGONAL_A8 % 1 1 !
 CONST HEXAGONAL_A8 : TE : !
$
$ Prototype Hg (hR1, R-3m)
$
 PHASE RHOMBO_A10 % 1 1 !
 CONST RHOMBO_A10 : HG : !
$
$ Prototype ZnS (cF8, F-43m)
$
 PHASE ZINCBLENDE_B3 % 2 1 1 !
 CONST ZINCBLENDE_B3 : HG : TE : !
$ ------------------------------------------------------------------------------
$ Defaults
$
 DEFINE-SYSTEM-DEFAULT ELEMENT 2 !
 DEFAULT-COM DEFINE_SYSTEM_ELEMENT VA /- !
 TYPE-DEF % SEQ * !
 TYPE-DEF A GES AMEND_PHASE_DESCRIPTION @ MAGNETIC -3 0.28 !
 TYPE-DEF B GES AMEND_PHASE_DESCRIPTION @ MAGNETIC -1 0.4 !
 FUNCTION ZERO      298.15  0;                                         6000 N !
 FUNCTION UN_ASS    298.15  0;                                         6000 N !
 FUNCTION R         298.15  +8.31451;                                  6000 N !
$ ------------------------------------------------------------------------------
$ Element data
$ ------------------------------------------------------------------------------
$ Hg
$
$ HCP_A3 and TETRAGONAL_A6 added in unary 4.1
$ FCC_A1 added in unary 5.0
$
$ FCC_A1, BCC_A2 and HCP_A3 from 06Gie are not included in unary
$ The value for HCP_A3 from 06Gie is not acceptable
$
 PAR  G(LIQUID,HG)              200.00  +GHSERHG;                2000 N 91Din !
 PAR  G(RHOMBO_A10,HG)          200.00  +GRHOHG;                 2000 N 91Din !
 PAR  G(FCC_A1,HG:VA)           200.00  +GHSERHG+5+8.368*T;      2000 N 02Mai !
 PAR  G(HCP_A3,HG:VA)           200.00  +GRHOHG+200+0.7*T;       2000 N 95Yan2 !
$PAR  G(TETRAGONAL_A6,HG)       200.00  +GRHOHG
$            +208.68+1.765592*T;                                 2000 N 95Yan2 !
$
 PAR  G(ION,HG+2:VA)            200.00  +GHSERHG;                2000 N 91Din !
$
 FUNCTION GHSERHG   200.00  +82356.855-3348.19466*T+618.193308*T*LN(T)
       -2.0282337*T**2+0.00118398213*T**3-2366612*T**(-1);
       234.32  Y  -8961.207+135.232291*T-32.257*T*LN(T)
       +0.0097977*T**2-3.20695E-06*T**3+6670*T**(-1);
       400.00  Y  -7970.627+112.33345*T-28.414*T*LN(T)
       +0.00318535*T**2-1.077802E-06*T**3-41095*T**(-1);
       700.00  Y  -7161.338+90.797305*T-24.87*T*LN(T)
       -0.00166775*T**2+8.737E-09*T**3-27495*T**(-1);
      2000.00  N !
 FUNCTION GRHOHG    200.00  -10668.401+123.274598*T-28.847*T*LN(T)
       +0.01699705*T**2-2.4555667E-05*T**3+13330*T**(-1);
       234.32  Y  -11425.394+135.928158*T-30.2091*T*LN(T)
       +0.00107555*T**2-2.28298E-07*T**3+35545*T**(-1);
      2000.00  N !
$ ------------------------------------------------------------------------------
$ Te
$
$ HEXAGONAL_A8 and LIQUID revised in unary 3.0
$
 PAR  G(HEXAGONAL_A8,TE),,              +GHSERTE;                2000 N 95Dav !
 PAR  G(LIQUID,TE),,                    +GLIQTE;                 2000 N 95Dav !
$
 PAR  G(ION,TE),,                       +GLIQTE;                 2000 N 95Dav !
$
 FUNCTION GHSERTE   298.15  -10544.679+183.372894*T-35.6687*T*LN(T)
       +0.01583435*T**2-5.240417E-06*T**3+155015*T**(-1);
       722.66  Y  +9160.595-129.265373*T+13.004*T*LN(T)
       -0.0362361*T**2+5.006367E-06*T**3-1286810*T**(-1);
      1150.00  Y  -12781.349+174.901226*T-32.5596*T*LN(T);
      1600.00  N !
 FUNCTION GLIQTE    298.15  -17554.731+685.877639*T-126.318*T*LN(T)
       +0.2219435*T**2-9.42075E-05*T**3+827930*T**(-1);
       626.49  Y  -3165763.48+46756.357*T-7196.41*T*LN(T)
       +7.09775*T**2-0.00130692833*T**3+2.58051E+08*T**(-1);
       722.66  Y  +180326.959-1500.57909*T+202.743*T*LN(T)
       -0.142016*T**2+1.6129733E-05*T**3-24238450*T**(-1);
      1150.00  Y  +19110.036-26.1929273*T+GHSERTE;
      1600.00  N !
$ ------------------------------------------------------------------------------
$ Binary system
$
$ W. Gierlotka, J. Alloys Compd., 494, 102-8(2010).
$
$ Checked against paper. Checked at 6000 K.
$
$ Associate and ionic liquid included. There is also a model without
$ associates, but this is not included here since it does not reproduce the
$ Te-rich liquidus correctly.
$
 PAR  G(ION,HG+2:TE-2),,                +2*GHSERHG+2*GLIQTE
             -99182.8353+66.4090416*T;,,                              N 10Gie !
 PAR  L(ION,HG+2:TE-2,VA;0),,           +116317.909-101.856317*T;,,   N 10Gie !
 PAR  L(ION,HG+2:TE-2,VA;1),,           +76583.1183-77.7464035*T;,,   N 10Gie !
 PAR  L(ION,HG+2:TE-2,TE;0),,           +12697.0275+2.15363026*T;,,   N 10Gie !
$
 PAR  G(LIQUID,HGTE),,                  +GHSERHG+GLIQTE
             -48895.7403+31.931115*T;,,                               N 10Gie !
 PAR  L(LIQUID,HG,HGTE;0),,             +57369.9121-49.5390551*T;,,   N 10Gie !
 PAR  L(LIQUID,HG,HGTE;1),,             -31147.575+29.5496291*T;,,    N 10Gie !
 PAR  L(LIQUID,HGTE,TE;0),,             +2773.80688+6.75819448*T;,,   N 10Gie !
$
 PAR  G(ZINCBLENDE_B3,HG:TE),,          +GHSERHG+GHSERTE
             -43647.5541+18.7483819*T;,,                              N 10Gie !
$ ------------------------------------------------------------------------------
$
 ASSESSED_SYSTEM
  HG-TE(TDB -* +LIQUID +RHOMBO_A10 +HEXAGO +ZINCBL_B3 ;P3 TMM:100/1000 *) !
$
$
 LIST-OF-REFERENCE
 NUMBER  SOURCE
  Null   'Unknown source'
  Same   'Same or similar interaction as in the corresponding stable phase'
  COST   'COST 507 database'
  91Din  'A.T. Dinsdale, Calphad, 15, 317-425(1991).'
  95Dav  'A.V. Davydov, M.H. Rand, B.B. Argent, Calphad, 19, 375-87(1995),
          SGTE unary database V.3.0, 1996; Te'
  95Yan2 'J. Yang, N.J. Silk, A. Watson, A.W. Bryant, T.G. Chart, B.B. Argent,
          Calphad, 19, 415-30(1995), SGTE unary database V.4.1, 1999; Cd, Hg'
  02Mai  'A. Maitre, J.M. Fiorani, M. Vilasi, J. Phase Equilib.,
          23, 329-38(2002), SGTE unary database V.5.0, 2009; Hg'
  10Gie  'W. Gierlotka, J. Alloys Compd., 494, 102-8(2010); Hg-Te'
!

File: data/databases/sgte-binary/HgTe-95Yan-LB.tdb
$
$ Database for Hg-Te from J. Yang et al. 1995 (included in LB Vol. 5)
$
$ J. Yang, N.J. Silk, A. Watson, A.W. Bryant, B.B. Argent,
$ Calphad, 19, 399-414(1995).
$
$ Dataset created 2016.02.15 by Bengt Hallstedt.
$ 2021.01.17: Modified for use with GES6.
$
$ ------------------------------------------------------------------------------
 TEMP-LIM 298.15 6000.00 !
$
$ELEMENT NAME  REF. STATE               ATOMIC MASS H298-H0    S298    !
$
 ELEMENT VA   VACUUM                      0.0          0.0      0.0    ! 
 ELEMENT HG   LIQUID                    200.59      9342.      75.90   ! 
 ELEMENT TE   HEXAGONAL_A8              127.60      6080.      49.221  ! 
$ ------------------------------------------------------------------------------
$ Species
$
 SPECIE  HGTE                               HG1TE1 !
$ ------------------------------------------------------------------------------
$ Phase definitions
$
 PHASE LIQUID:L % 1 1 !
 CONST LIQUID:L : HG HGTE TE : !
$
$ Fcc (cF4, Fm-3m) and MeX (cF8, Fm-3m)
$
 PHASE FCC_A1 %A 2 1 1 !
 CONST FCC_A1 : HG : VA : !
$
$ Hcp (hP2, P6_3/mmc) and Me2X (NiAs-type, hP4, P6_3/mmc, B8_1)
$
 PHASE HCP_A3 %A 2 1 0.5 !
 CONST HCP_A3 : HG : VA : !
$
$ Prototype gamma-Se (hP3, P3_121)
$ The phase is named HEXAGONAL_A8 in the SGTE unary database and
$ TRIGONAL_A8 in LB.
$
 PHASE HEXAGONAL_A8 % 1 1 !
 CONST HEXAGONAL_A8 : TE : !
$
$ Prototype Hg (hR1, R-3m)
$
 PHASE RHOMBO_A10 % 1 1 !
 CONST RHOMBO_A10 : HG : !
$
$ Prototype ZnS (cF8, F-43m)
$
 PHASE ZINCBLENDE_B3 % 2 1 1 !
 CONST ZINCBLENDE_B3 : HG : TE : !
$ ------------------------------------------------------------------------------
$ Defaults
$
 DEFINE-SYSTEM-DEFAULT ELEMENT 2 !
 DEFAULT-COM DEFINE_SYSTEM_ELEMENT VA !
 TYPE-DEF % SEQ * !
 TYPE-DEF A GES AMEND_PHASE_DESCRIPTION @ MAGNETIC -3 0.28 !
 TYPE-DEF B GES AMEND_PHASE_DESCRIPTION @ MAGNETIC -1 0.4 !
 FUNCTION ZERO      298.15  0;                                         6000 N !
 FUNCTION UN_ASS    298.15  0;                                         6000 N !
 FUNCTION R         298.15  +8.31451;                                  6000 N !
$ ------------------------------------------------------------------------------
$ Element data
$ ------------------------------------------------------------------------------
$ Hg
$
$ HCP_A3 and TETRAGONAL_A6 added in unary 4.1
$ FCC_A1 added in unary 5.0
$
$ FCC_A1, BCC_A2 and HCP_A3 from 06Gie are not included in unary
$ The value for HCP_A3 from 06Gie is not acceptable
$
 PAR  G(LIQUID,HG)              200.00  +GHSERHG;                2000 N 91Din !
 PAR  G(RHOMBO_A10,HG)          200.00  +GRHOHG;                 2000 N 91Din !
 PAR  G(FCC_A1,HG:VA)           200.00  +GHSERHG+5+8.368*T;      2000 N 02Mai !
 PAR  G(HCP_A3,HG:VA)           200.00  +GRHOHG+200+0.7*T;       2000 N 95Yan2 !
$PAR  G(TETRAGONAL_A6,HG)       200.00  +GRHOHG
$            +208.68+1.765592*T;                                 2000 N 95Yan2 !
$
 FUNCTION GHSERHG   200.00  +82356.855-3348.19466*T+618.193308*T*LN(T)
       -2.0282337*T**2+0.00118398213*T**3-2366612*T**(-1);
       234.32  Y  -8961.207+135.232291*T-32.257*T*LN(T)
       +0.0097977*T**2-3.20695E-06*T**3+6670*T**(-1);
       400.00  Y  -7970.627+112.33345*T-28.414*T*LN(T)
       +0.00318535*T**2-1.077802E-06*T**3-41095*T**(-1);
       700.00  Y  -7161.338+90.797305*T-24.87*T*LN(T)
       -0.00166775*T**2+8.737E-09*T**3-27495*T**(-1);
      2000.00  N !
 FUNCTION GRHOHG    200.00  -10668.401+123.274598*T-28.847*T*LN(T)
       +0.01699705*T**2-2.4555667E-05*T**3+13330*T**(-1);
       234.32  Y  -11425.394+135.928158*T-30.2091*T*LN(T)
       +0.00107555*T**2-2.28298E-07*T**3+35545*T**(-1);
      2000.00  N !
$ ------------------------------------------------------------------------------
$ Te
$
$ HEXAGONAL_A8 and LIQUID revised in unary 3.0
$
 PAR  G(HEXAGONAL_A8,TE),,              +GHSERTE;                2000 N 95Dav !
 PAR  G(LIQUID,TE),,                    +GLIQTE;                 2000 N 95Dav !
$
 FUNCTION GHSERTE   298.15  -10544.679+183.372894*T-35.6687*T*LN(T)
       +0.01583435*T**2-5.240417E-06*T**3+155015*T**(-1);
       722.66  Y  +9160.595-129.265373*T+13.004*T*LN(T)
       -0.0362361*T**2+5.006367E-06*T**3-1286810*T**(-1);
      1150.00  Y  -12781.349+174.901226*T-32.5596*T*LN(T);
      1600.00  N !
 FUNCTION GLIQTE    298.15  -17554.731+685.877639*T-126.318*T*LN(T)
       +0.2219435*T**2-9.42075E-05*T**3+827930*T**(-1);
       626.49  Y  -3165763.48+46756.357*T-7196.41*T*LN(T)
       +7.09775*T**2-0.00130692833*T**3+2.58051E+08*T**(-1);
       722.66  Y  +180326.959-1500.57909*T+202.743*T*LN(T)
       -0.142016*T**2+1.6129733E-05*T**3-24238450*T**(-1);
      1150.00  Y  +19110.036-26.1929273*T+GHSERTE;
      1600.00  N !
$ ------------------------------------------------------------------------------
$ Binary system
$
$ From J. Yang et al. 1995 (included in LB Vol. 5)
$
$ J. Yang, N.J. Silk, A. Watson, A.W. Bryant, B.B. Argent,
$ Calphad, 19, 399-414(1995).
$
$ Checked against LB and paper. Checked at 6000 K.
$
 PAR  G(LIQUID,HGTE),,                  +GHSERHG+GLIQTE
             -23004.85+6.1659*T;,,                                    N 95Yan1 !
 PAR  L(LIQUID,HG,HGTE;0),,             -6986.97+22.86831*T;,,        N 95Yan1 !
 PAR  L(LIQUID,HG,TE;0),,               -7434.59;,,                   N 95Yan1 !
 PAR  L(LIQUID,HGTE,TE;0),,             -29777.82+37.53332*T;,,       N 95Yan1 !
 PAR  L(LIQUID,HGTE,TE;1),,             -5807.5;,,                    N 95Yan1 !
$
 PAR  G(ZINCBLENDE_B3,HG:TE),,          -59150.32+232.83032*T
             -49.371202*T*LN(T)-0.0100416*T**2;,,                     N 95Yan1 !
$ ------------------------------------------------------------------------------
$
 ASSESSED_SYSTEM
  HG-TE(TDB -* +LIQUID +RHOMBO_A10 +HEXAGO +ZINCBL_B3 ;P3 TMM:100/1000 *) !
$
$
 LIST-OF-REFERENCE
 NUMBER  SOURCE
  Null   'Unknown source'
  Same   'Same or similar interaction as in the corresponding stable phase'
  COST   'COST 507 database'
  91Din  'A.T. Dinsdale, Calphad, 15, 317-425(1991).'
  95Dav  'A.V. Davydov, M.H. Rand, B.B. Argent, Calphad, 19, 375-87(1995),
          SGTE unary database V.3.0, 1996; Te'
  95Yan1 'J. Yang, N.J. Silk, A. Watson, A.W. Bryant, B.B. Argent,
          Calphad, 19, 399-414(1995); Hg-Te'
  95Yan2 'J. Yang, N.J. Silk, A. Watson, A.W. Bryant, T.G. Chart, B.B. Argent,
          Calphad, 19, 415-30(1995), SGTE unary database V.4.1, 1999; Cd, Hg'
  02Mai  'A. Maitre, J.M. Fiorani, M. Vilasi, J. Phase Equilib.,
          23, 329-38(2002), SGTE unary database V.5.0, 2009; Hg'
!

File: data/databases/sgte-binary/HgTl-06Gie.tdb
$
$ Database for Hg-Tl from W. Gierlotka et al. 2006
$
$ W. Gierlotka, J. Sopousek, K. Fitzner, Calphad, 30, 425-30(2006).
$
$ Dataset created 2010.06.27 by Bengt Hallstedt.
$ 2021.01.17: Modified for use with GES6.
$ 2024.08.29: Added upper T-interval for GHSERTL and GBCCTL.
$
$ The lattice stability used for hcp-Hg is not acceptable.
$
$ ------------------------------------------------------------------------------
 TEMP-LIM 298.15 6000.00 !
$
$ELEMENT NAME  REF. STATE               ATOMIC MASS H298-H0    S298    !
$
 ELEMENT VA   VACUUM                      0.0          0.0      0.0    ! 
 ELEMENT HG   LIQUID                    200.59      9342.      75.90   ! 
 ELEMENT TL   HCP_A3                    204.383     6831.97    64.2997 ! 
$ ------------------------------------------------------------------------------
$ Phase definitions
$
 PHASE LIQUID:L % 1 1 !
 CONST LIQUID:L : HG TL : !
$
$ Fcc (cF4, Fm-3m) and MeX (cF8, Fm-3m)
$
 PHASE FCC_A1 %A 2 1 1 !
 CONST FCC_A1 : HG TL : VA : !
$
$ Bcc (cI2, Im-3m)
$
 PHASE BCC_A2 %B 2 1 3 !
 CONST BCC_A2 : HG TL% : VA : !
$
$ Hcp (hP2, P6_3/mmc) and Me2X (NiAs-type, hP4, P6_3/mmc, B8_1)
$
 PHASE HCP_A3 %A 2 1 0.5 !
 CONST HCP_A3 : HG TL% : VA : !
$
$ Prototype Hg (hR1, R-3m)
$
 PHASE RHOMBO_A10 % 1 1 !
 CONST RHOMBO_A10 : HG : !
$ ------------------------------------------------------------------------------
$ Defaults
$
 DEFINE-SYSTEM-DEFAULT ELEMENT 2 !
 DEFAULT-COM DEFINE_SYSTEM_ELEMENT VA !
 TYPE-DEFINITION % SEQ * !
 TYPE_DEF A GES AMEND_PHASE_DESCRIPTION @ MAGNETIC -3 0.28 !
 TYPE_DEF B GES AMEND_PHASE_DESCRIPTION @ MAGNETIC -1 0.4 !
 FUNCTION ZERO      298.15  0;                                         6000 N !
 FUNCTION UN_ASS    298.15  0;                                         6000 N !
 FUNCTION R         298.15  +8.31451;                                  6000 N !
$ ------------------------------------------------------------------------------
$ Element data
$ ------------------------------------------------------------------------------
$ Hg
$
$ HCP_A3 and TETRAGONAL_A6 added in unary 4.1
$ FCC_A1 added in unary 5.0
$
$ FCC_A1, BCC_A2 and HCP_A3 from 06Gie are not included in unary
$ The value for HCP_A3 from 06Gie is not acceptable
$
 PAR  G(LIQUID,HG)              200.00  +GHSERHG;                2000 N 91Din !
 PAR  G(RHOMBO_A10,HG)          200.00  +GRHOHG;                 2000 N 91Din !
$PAR  G(FCC_A1,HG:VA)           200.00  +GHSERHG+5+8.368*T;      2000 N 02Mai !
 PAR  G(FCC_A1,HG:VA)           200.00  +GHSERHG
             +1607.94+0.682*T;                                   2000 N 06Gie !
 PAR  G(BCC_A2,HG:VA)           200.00  +GHSERHG
             +3276+14.071*T;                                     2000 N 06Gie !
 PAR  G(HCP_A3,HG:VA)           200.00  +GHSERHG
             +31382.08+11.807*T;                                 2000 N 06Gie !
$PAR  G(HCP_A3,HG:VA)           200.00  +GRHOHG+200+0.7*T;       2000 N 95Yan !
$PAR  G(TETRAGONAL_A6,HG)       200.00  +GRHOHG
$            +208.68+1.765592*T;                                 2000 N 95Yan !
$
 FUNCTION GHSERHG   200.00  +82356.855-3348.19466*T+618.193308*T*LN(T)
       -2.0282337*T**2+0.00118398213*T**3-2366612*T**(-1);
       234.32  Y  -8961.207+135.232291*T-32.257*T*LN(T)
       +0.0097977*T**2-3.20695E-06*T**3+6670*T**(-1);
       400.00  Y  -7970.627+112.33345*T-28.414*T*LN(T)
       +0.00318535*T**2-1.077802E-06*T**3-41095*T**(-1);
       700.00  Y  -7161.338+90.797305*T-24.87*T*LN(T)
       -0.00166775*T**2+8.737E-09*T**3-27495*T**(-1);
      2000.00  N !
 FUNCTION GRHOHG    200.00  -10668.401+123.274598*T-28.847*T*LN(T)
       +0.01699705*T**2-2.4555667E-05*T**3+13330*T**(-1);
       234.32  Y  -11425.394+135.928158*T-30.2091*T*LN(T)
       +0.00107555*T**2-2.28298E-07*T**3+35545*T**(-1);
      2000.00  N !
$ ------------------------------------------------------------------------------
$ Tl
$
$ Upper T-interval for GHSERTL and GBCCTL added in Version 5.0
$
 PAR  G(HCP_A3,TL:VA)           200.00  +GHSERTL;                1801 N 91Din !
 PAR  G(BCC_A2,TL:VA)           200.00  +GBCCTL;                 1801 N 91Din !
 PAR  G(FCC_A1,TL:VA)           200.00  +GHSERTL+310;            1801 N 91Din !
 PAR  G(LIQUID,TL)              200.00  +GLIQTL;                 1801 N 91Din !
$
 FUNCTION GHSERTL   200.00  -8104.038+107.140405*T-25.2274*T*LN(T)
       -0.0033063*T**2-1.21807E-07*T**3+42058*T**(-1);
       577.00  Y  -15406.859+196.771926*T-38.4130658*T*LN(T)
       +0.005228106*T**2-5.19136E-07*T**3+729665*T**(-1);
      1800.00  Y  -4885.034+106.361006*T-25.8437*T*LN(T)
       -8.3662E-04*T**2+9E-12*T**3-612570*T**(-1);
      1801.00  N !
 FUNCTION GBCCTL    200.00  -9194.493+150.019517*T-33.0508*T*LN(T)
       +0.0172318*T**2-1.0115933E-05*T**3+82153*T**(-1);
       577.00  Y  -41836.403+482.633817*T-79.2926704*T*LN(T)
       +0.026042993*T**2-2.359101E-06*T**3+3507810*T**(-1);
      1800.00  Y  -623.343+101.120182*T-25.8437*T*LN(T)
       -8.3662E-04*T**2+9E-12*T**3-612570*T**(-1);
      1801.00  N !
 FUNCTION GLIQTL    200.00  -946.623+0.755649*T-7.44455*T*LN(T)
       -0.044350292*T**2+1.4248046E-05*T**3-54228*T**(-1);
       577.00  Y  -614.74+98.472609*T-25.8437*T*LN(T)
       -8.3662E-04*T**2+9E-12*T**3-612570*T**(-1);
      1801.00  N !
$ ------------------------------------------------------------------------------
$ Binary system
$
$ W. Gierlotka, J. Sopousek, K. Fitzner, Calphad, 30, 425-30(2006).
$
$ Checked against paper. Checked at 6000K.
$
$ The lattice stability used for hcp-Hg is not acceptable.
$
 PAR  L(LIQUID,HG,TL;0),,               -5109.16+52.7488*T
             -6.635*T*LN(T);,,                                        N 06Gie !
 PAR  L(LIQUID,HG,TL;1),,               -2724.48+6.2702*T
             -0.298*T*LN(T);,,                                        N 06Gie !
 PAR  L(LIQUID,HG,TL;2),,               -504.65-0.7278*T
             +0.0199*T*LN(T);,,                                       N 06Gie !
$
 PAR  L(FCC_A1,HG,TL:VA;0),,            +3029.091-6.003*T;,,          N 06Gie !
 PAR  L(FCC_A1,HG,TL:VA;1),,            -30822.289+53.76*T;,,         N 06Gie !
$
 PAR  L(BCC_A2,HG,TL:VA;0),,            -12288.26+12.569*T;,,         N 06Gie !
 PAR  L(BCC_A2,HG,TL:VA;1),,            -11180.07+11.809*T;,,         N 06Gie !
 PAR  L(BCC_A2,HG,TL:VA;2),,            -3758.79;,,                   N 06Gie !
$
 PAR  L(HCP_A3,HG,TL:VA;0),,            -28565.35-6.343*T;,,          N 06Gie !
$ ------------------------------------------------------------------------------
$
$
 LIST-OF-REFERENCE
 NUMBER  SOURCE
  Null   'Unknown source'
  Same   'Same or similar interaction as in the corresponding stable phase'
  REFLAV 'Laves phase convention: G(LAVES,X:X)=+3*GHSERXX+15000'
  COST   'COST 507 database'
  91Din  'A.T. Dinsdale, Calphad, 15, 317-425(1991).'
  95Yan  'J. Yang, N.J. Silk, A. Watson, A.W. Bryant, T.G. Chart, B.B. Argent,
          Calphad, 19, 415-30(1995), SGTE unary database V.4.1, 1999; Cd, Hg'
  02Mai  'A. Maitre, J.M. Fiorani, M. Vilasi, J. Phase Equilib.,
          23, 329-38(2002), SGTE unary database V.5.0, 2009; Hg'
  06Gie  'W. Gierlotka, J. Sopousek, K. Fitzner,
          Calphad, 30, 425-30(2006); Hg, Hg-Tl'
!

File: data/databases/sgte-binary/HgZn-98Han-LB.tdb
$
$ Database for Hg-Zn from S.C. Hansen 1998 (Included in LB Vol. 5)
$
$ S.C. Hansen, Calphad, 22, 359-73(1998).
$
$ Dataset created 2016.02.16 by Bengt Hallstedt.
$ 2021.01.17: Modified for use with GES6.
$
$ ------------------------------------------------------------------------------
 TEMP-LIM 298.15 6000.00 !
$
$ELEMENT NAME  REF. STATE               ATOMIC MASS H298-H0    S298    !
$
 ELEMENT VA   VACUUM                      0.0          0.0      0.0    ! 
 ELEMENT HG   LIQUID                    200.59      9342.      75.90   ! 
 ELEMENT ZN   HCP_A3                     65.38      5657.0     41.63   ! 
$ ------------------------------------------------------------------------------
$ Phase definitions
$
 PHASE LIQUID:L % 1 1 !
 CONST LIQUID:L : HG ZN : !
$
$ Fcc (cF4, Fm-3m) and MeX (cF8, Fm-3m)
$
 PHASE FCC_A1 %A 2 1 1 !
 CONST FCC_A1 : HG ZN : VA : !
$
$ Bcc (cI2, Im-3m)
$
 PHASE BCC_A2 %B 2 1 3 !
 CONST BCC_A2 : ZN : VA : !
$
$ Hcp (hP2, P6_3/mmc) and Me2X (NiAs-type, hP4, P6_3/mmc, B8_1)
$
 PHASE HCP_A3 %A 2 1 0.5 !
 CONST HCP_A3 : HG ZN% : VA: !
$
$ Prototype Hg (hR1, R-3m)
$
 PHASE RHOMBO_A10 % 1 1 !
 CONST RHOMBO_A10 : HG% ZN : !
$
$ Unknown structure
$
 PHASE HG3ZN % 2 3 1 !
 CONST HG3ZN : HG : ZN : !
$
$ Unknown structure
$
 PHASE HGZN2 % 2 1 2 !
 CONST HGZN2 : HG : ZN : !
$
$ Prototype Cu3Ti (oC4, Cmcm)
$
 PHASE HGZN3 % 2 1 3 !
 CONST HGZN3 : HG : ZN : !
$ ------------------------------------------------------------------------------
$ Defaults
$
 DEFINE-SYSTEM-DEFAULT ELEMENT 2 !
 DEFAULT-COM DEFINE_SYSTEM_ELEMENT VA !
 TYPE-DEFINITION % SEQ * !
 TYPE_DEF A GES AMEND_PHASE_DESCRIPTION @ MAGNETIC -3 0.28 !
 TYPE_DEF B GES AMEND_PHASE_DESCRIPTION @ MAGNETIC -1 0.4 !
 FUNCTION ZERO      298.15  0;                                         6000 N !
 FUNCTION UN_ASS    298.15  0;                                         6000 N !
 FUNCTION R         298.15  +8.31451;                                  6000 N !
$ ------------------------------------------------------------------------------
$ Element data
$ ------------------------------------------------------------------------------
$ Hg
$
$ HCP_A3 and TETRAGONAL_A6 added in unary 4.1
$ FCC_A1 added in unary 5.0
$
$ FCC_A1, BCC_A2 and HCP_A3 from 06Gie are not included in unary
$ The value for HCP_A3 from 06Gie is not acceptable
$
 PAR  G(LIQUID,HG)              200.00  +GHSERHG;                2000 N 91Din !
 PAR  G(RHOMBO_A10,HG)          200.00  +GRHOHG;                 2000 N 91Din !
 PAR  G(FCC_A1,HG:VA)           200.00  +GHSERHG+5+8.368*T;      2000 N 02Mai !
 PAR  G(HCP_A3,HG:VA)           200.00  +GRHOHG+200+0.7*T;       2000 N 95Yan !
$PAR  G(TETRAGONAL_A6,HG)       200.00  +GRHOHG
$            +208.68+1.765592*T;                                 2000 N 95Yan !
$
 FUNCTION GHSERHG   200.00  +82356.855-3348.19466*T+618.193308*T*LN(T)
       -2.0282337*T**2+0.00118398213*T**3-2366612*T**(-1);
       234.32  Y  -8961.207+135.232291*T-32.257*T*LN(T)
       +0.0097977*T**2-3.20695E-06*T**3+6670*T**(-1);
       400.00  Y  -7970.627+112.33345*T-28.414*T*LN(T)
       +0.00318535*T**2-1.077802E-06*T**3-41095*T**(-1);
       700.00  Y  -7161.338+90.797305*T-24.87*T*LN(T)
       -0.00166775*T**2+8.737E-09*T**3-27495*T**(-1);
      2000.00  N !
 FUNCTION GRHOHG    200.00  -10668.401+123.274598*T-28.847*T*LN(T)
       +0.01699705*T**2-2.4555667E-05*T**3+13330*T**(-1);
       234.32  Y  -11425.394+135.928158*T-30.2091*T*LN(T)
       +0.00107555*T**2-2.28298E-07*T**3+35545*T**(-1);
      2000.00  N !
$ ------------------------------------------------------------------------------
$ Zn
$
$ BCT_A5 and DIAMOND_A4 added in unary 3.0
$ HCP_A3 revised in unary 4.1 (due to introduction of HCP_ZN)
$ RHOMBOHEDRAL_A7 and TETRAGONAL_A6 added in unary 4.1
$ TETRAGONAL_A6 revised in unary 4.4
$ CBCC_A12 and CUB_A13 added in unary 4.4
$ HCP_A3 and LIQUID modified in unary 5.0 (melting T and coefficients adjusted)
$ RHOMBO_A10 added in unary 5.0
$
$ Pure Zn restored as HCP_A3
$
 PAR  G(HCP_A3,ZN:VA),,                 +GHSERZN;                1700 N 91Din !
$PAR  G(HCP_A3,ZN:VA),,                 +GHSERZN
$            +2969.82-1.56968*T;                                 1700 N 93Kow !
 PAR  G(FCC_A1,ZN:VA),,                 +GHSERZN
             +2969.82-1.56968*T;                                 1700 N 91Din !
 PAR  G(BCC_A2,ZN:VA),,                 +GHSERZN
             +2886.96-2.5104*T;                                  1700 N 91Din !
$PAR  G(DIAMOND_A4,ZN),,                +GHSERZN+30*T;           1700 N SGCOST !
$PAR  G(BCT_A5,ZN),,                    +GHSERZN
$            +2886.96-2.5104*T;                                  1700 N SGCOST !
$PAR  G(TETRAGONAL_A6,ZN),,             +GHSERZN+4184;           1700 N 96Lee !
$PAR  G(TETRAGONAL_A6,ZN),,             +GHSERZN
$            +2886.96-2.5104*T;                                  1700 N 99SGUN !
$PAR  G(RHOMBOHEDRAL_A7,ZN),,           +GHSERZN+2300+11.5*T;    1700 N 99SGUN !
 PAR  G(RHOMBO_A10,ZN),,                +GLIQZN-2000+10*T;       1700 N 98Han !
$PAR  G(CBCC_A12,ZN:VA),,               +GHSERZN+2000;           1700 N 01Mie !
$PAR  G(CUB_A13,ZN:VA),,                +GHSERZN+2000;           1700 N 01Mie !
 PAR  G(LIQUID,ZN),,                    +GLIQZN;                 1700 N 91Din !
$
 FUNCTION GHSERZN   298.15  -7285.787+118.470069*T-23.701314*T*LN(T)
       -0.001712034*T**2-1.264963E-06*T**3;
       692.677 Y  -11070.546+172.345644*T-31.38*T*LN(T)+4.7047E+26*T**(-9);
      1700.00  N !
 FUNCTION GLIQZN    298.15  +7157.222-10.29305*T+GHSERZN-3.58949E-19*T**7;
       692.677 Y  -3620.385+161.60854*T-31.38*T*LN(T);
      1700.00  N !
 FUNCTION GBCCZN    298.15  +GHSERZN+2886.96-2.5104*T;                 6000 N !
$ ------------------------------------------------------------------------------
$ Binary system
$
$ From S.C. Hansen 1998 (Included in LB Vol. 5)
$
$ S.C. Hansen, Calphad, 22, 359-73(1998).
$
$ Checked against LB and paper. Checked at 6000K.
$
 PAR  L(LIQUID,HG,ZN;0),,               +1695.7+2.16634*T;,,          N 98Han !
 PAR  L(LIQUID,HG,ZN;1),,               +772.3-1.3785*T;,,            N 98Han !
 PAR  L(LIQUID,HG,ZN;2),,               +1195.2-1.5978*T;,,           N 98Han !
$
 PAR  L(HCP_A3,HG,ZN:VA;0),,            +10036.5-2.68727*T;,,         N 98Han !
 PAR  L(RHOMBO_A10,HG,ZN;0),,           +10000;,,                     N 98Han !
$
 PAR  G(HG3ZN,HG:ZN),,                  +3*GHSERHG+GLIQZN
             -12176.4+25.63548*T;,,                                   N 98Han !
 PAR  G(HGZN2,HG:ZN),,                  +GHSERHG+2*GLIQZN
             -18679.2+33.72933*T;,,                                   N 98Han !
 PAR  G(HGZN3,HG:ZN),,                  +GHSERHG+3*GLIQZN
             -26889.2+46.93576*T;,,                                   N 98Han !
$
$ Metastable
$
 PAR  L(FCC_A1,HG,ZN:VA;0),,            +10036.5-2.68727*T;,,         N Same !
$ ------------------------------------------------------------------------------
$
 ASSESSED_SYSTEM
  HG-ZN(TDB -* +LIQUID +HCP_ZN +RHOMBO_A10 +HG3ZN +HGZN2 +HGZN3 
    ;P3 TMM:200/700 *) !
$
$
 LIST-OF-REFERENCE
 NUMBER  SOURCE
  Null   'Unknown source'
  Same   'Same or similar interaction as in the corresponding stable phase'
  REFLAV 'Laves phase convention: G(LAVES,X:X)=+3*GHSERXX+15000'
  COST   'COST 507 database'
  SGCOST 'COST 507 database, SGTE unary database V.3.0, 1996; Al, B, Nd, Ti, Zn'
  91Din  'A.T. Dinsdale, Calphad, 15, 317-425(1991).'
  93Kow  'M. Kowalski, P.J. Spencer, J. Phase Equilib., 14, 432-38 (1993),
          SGTE unary database V.4.1, 1999; Zn'
  95Yan  'J. Yang, N.J. Silk, A. Watson, A.W. Bryant, T.G. Chart, B.B. Argent,
          Calphad, 19, 415-30(1995), SGTE unary database V.4.1, 1999; Cd, Hg'
  96Lee  'B.-J. Lee, Calphad, 20, 471-80(1996)
          SGTE unary database V.4.4, 2001; Zn'
  98Han  'S.C. Hansen, Calphad, 22, 359-73(1998),
          SGTE unary database V.5.0, 2009; Zn, Hg-Zn'
  99SGUN 'SGTE unary database V.4.1, 1999.'
  01Mie  'J. Miettinen, Calphad, 25, 43-58(2001),
          SGTE unary database V.4.4, 2001; Sn, Zn'
  02Mai  'A. Maitre, J.M. Fiorani, M. Vilasi, J. Phase Equilib.,
          23, 329-38(2002), SGTE unary database V.5.0, 2009; Hg'
!
