Repository: orchid-calphad/orchid-project.org

# orchid-project.org

Website and released data of **ORCHID** (Open Repository for CALPHAD Hypotheses, Intelligence, and Discovery),
served by GitHub Pages at https://orchid-project.org. Releases are archived on Zenodo (one DOI per version).

- `index.html`, `catalog/`, `best-practices.html` — static, self-contained pages (generated in the ORCHID tooling).
- `data/` — released data: catalog, redistributable TDB files, convex hulls. Licences: `data/LICENSES.md`, `data/NOTICE.md`.
- `llms.txt`, `data/croissant.json`, `CITATION.cff`, `.zenodo.json` — machine-readable metadata.

Only data with clear redistribution rights are published.

File: data/databases/sgte-binary/HoB-20Wei.tdb
$
$ Database for Ho-B from Q. Wei et al. 2020.
$
$ Q. Wei, M.H. Rong, S. Li, D. Su, Q.R. Yao, J. Wang, G.H. Rao, H.Y. Zhou,
$ Calphad, 70, 101796(2020).
$
$ Dataset created 2021.07.15 by Bengt Hallstedt.
$
$ Old data were used for Ho in the paper. The hcp-Ho + HoB2 eutectic is at
$ 1717 K instead of 1706 K.
$
$ ------------------------------------------------------------------------------
 TEMP-LIM 298.15 6000.00 !
$
$ELEMENT NAME  REF. STATE               ATOMIC MASS H298-H0    S298    !
$
 ELEMENT VA   VACUUM                      0.0          0.0      0.0    ! 
 ELEMENT B    BETA_RHOMBO_B              10.81      1222.0      5.9    ! 
 ELEMENT HO   HCP_A3                    164.9304    7995.624   75.0191 ! 
$ ------------------------------------------------------------------------------
$ Phase definitions
$
 PHASE LIQUID:L % 1 1 !
 CONST LIQUID:L : B HO : !
$
$ Bcc (cI2, Im-3m)
$
 PHASE BCC_A2 %B 2 1 3 !
 CONST BCC_A2 : HO : VA : !
$
$ Hcp (hP2, P6_3/mmc) and Me2X (NiAs-type, hP4, P6_3/mmc, B8_1)
$
 PHASE HCP_A3 %A 2 1 0.5 !
 CONST HCP_A3 : HO : VA : !
$
$ Prototype alpha-B (hR12, R-3m)
$
 PHASE ALPHA_RHOMBO_B % 1 1 !
 CONST ALPHA_RHOMBO_B : B : !
$
$ Prototype beta-B (hR105, R-3m)
$
 PHASE BETA_RHOMBO_B % 1 1 !
 CONST BETA_RHOMBO_B : B : !
$
$ Prototype AlB2 (hP3, P6/mmm)
$
 PHASE HOB2_C32 % 2 1 2 !
 CONST HOB2_C32 : HO : B : !
$
$ Prototype UB4 (tP20, P4/mbm)
$
 PHASE HOB4_D1E % 2 1 4 !
 CONST HOB4_D1E : HO : B : !
$
$ Prototype CaB6 (cP7, Pm-3m)
$
 PHASE HOB6_D21 % 2 1 6 !
 CONST HOB6_D21 : HO : B : !
$
$ Prototype UB12 (cF52, Fm-3m)
$
 PHASE HOB12_D2F % 2 1 12 !
 CONST HOB12_D2F : HO : B : !
$
$ Prototype YB66 (cF1936, Fm-3c)
$
 PHASE HOB66 % 2 1 66 !
 CONST HOB66 : HO : B : !
$ ------------------------------------------------------------------------------
$ Defaults
$
 DEFINE-SYSTEM-DEFAULT ELEMENT 2 !
 DEFAULT-COM DEFINE_SYSTEM_ELEMENT VA !
 TYPE-DEF % SEQ * !
 TYPE-DEF A GES AMEND_PHASE_DESCRIPTION @ MAGNETIC -3 0.28 !
 TYPE-DEF B GES AMEND_PHASE_DESCRIPTION @ MAGNETIC -1 0.4 !
 FUNCTION ZERO      298.15  0;                                         6000 N !
 FUNCTION UN_ASS    298.15  0;                                         6000 N !
 FUNCTION R         298.15  +8.31451;                                  6000 N !
$ ------------------------------------------------------------------------------
$ Element data
$ ------------------------------------------------------------------------------
$ B
$
$ FCC_A1, HCP_A3, DIAMOND_A4 and GRAPHITE added in unary 3.0
$ BCC_A2 added in unary 4.1
$ GRAPHITE revised in unary 4.4 (using the value from COST 507)
$ FCC_A1, BCC_A2 and HCP_A3 removed in unary 5.0
$ ALPHA_RHOMBO_B added in unary 5.0
$
$ FCC_A1, BCC_A2 and HCP_A3 still in SGSOL 5.0
$ The value for FCC_A1 in COST (and SGTE) is possibly incorrect.
$
 PAR  G(BETA_RHOMBO_B,B),,              +GHSERBB;,,                   N 91Din !
 PAR  G(ALPHA_RHOMBO_B,B),,             +GALPBB;,,                    N 09SGUN !
$PAR  G(FCC_A1,B:VA),,                  +GHSERBB+43514-12.217*T;,,    N SGCOST !
$PAR  G(FCC_A1,B:VA),,                  +GHSERBB+50208-13.472*T;,,    N 94Hal !
$PAR  G(BCC_A2,B:VA),,                  +GHSERBB+43514-12.217*T;,,    N 94Hal !
$PAR  G(HCP_A3,B:VA),,                  +GHSERBB+50208-9.706*T;,,     N SGCOST !
$PAR  G(GRAPHITE,B),,                   +GHSERBB+10000-2*T;,,         N SGCOST !
$PAR  G(GRAPHITE,B),,                   +GHSERBB+5000;,,              N 96SGUN !
$PAR  G(DIAMOND_A4,B),,                 +GHSERBB+10;,,                N 99SGUN !
$PAR  G(DIAMOND_A4,B),,                 +GHSERBB+20;,,                N COST !
$PAR  G(DIAMOND_A4,B),,                 +GHSERBB;,,                   N 96SGUN !
 PAR  G(LIQUID,B),,                     +GLIQBB;,,                    N 91Din !
$
 FUNCTION GHSERBB   298.15  -7735.284+107.111864*T-15.6641*T*LN(T)
       -0.006864515*T**2+6.18878E-07*T**3+370843*T**(-1);
      1100.00  Y  -16649.474+184.801744*T-26.6047*T*LN(T)
       -7.9809E-04*T**2-2.556E-08*T**3+1748270*T**(-1);
      2348.00  Y  -36667.582+231.336244*T-31.5957527*T*LN(T)
       -0.00159488*T**2+1.34719E-07*T**3+11205883*T**(-1);
      3000.00  Y  -21530.653+222.396264*T-31.4*T*LN(T);
      6000.00  N !
 FUNCTION GALPBB    298.15  -6076.24+86.648762*T-12.942464*T*LN(T)
       -7.089468E-3*T**2+0.659896E-6*T**3-45*T**(-1);
      1400.00  Y  +28477.506-106.789208*T+12.1072478*T*LN(T)
       -13.316875E-3*T**2+0.706895E-6*T**3-8002403*T**(-1);
      3000.00  Y  -25699.64+225.127135*T-31.4*T*LN(T);
      6000.00  N !
 FUNCTION GLIQBB    298.15  +48458.559-20.268025*T+GHSERBB;
       500.00  Y  +41119.703+82.101722*T-14.9827763*T*LN(T)
       -0.007095669*T**2+5.07347E-07*T**3+335484*T**(-1);
      2348.00  Y  +28842.012+200.94731*T-31.4*T*LN(T);
      3000.00  Y  +50372.665-21.448954*T+GHSERBB;
      6000.00  N !
 FUNCTION GFCCBB    298.15  +GHSERBB+43514-12.217*T;                   6000 N !
$ ------------------------------------------------------------------------------
$ Ho
$
$ BCC_A2 and LIQUID revised in unary 4.4
$ HCP_A3 modified in unary 5.0
$ (upper T interval added + trailing decimals added)
$
$ FCC_A1 from 03Cac and 09Wan not included in unary; 03Cac to be preferred
$ CBCC_A12 and CUB_A13 not included in unary
$
 PAR  G(HCP_A3,HO:VA),,                 +GHSERHO;                3001 N 91Din !
$PAR  G(FCC_A1,HO:VA),,                 +GHSERHO+5000;           3001 N 09Wan !
$PAR  G(FCC_A1,HO:VA),,                 +GHSERHO
$            +2000-0.831451*T;                                   3001 N 03Cac !
 PAR  G(BCC_A2,HO:VA),,                 +GHSERHO
             +4380-2.494353*T;                                   3001 N 00Nor1 !
$PAR  G(CBCC_A12,HO:VA),,               +GHSERHO+5000;           3001 N 09Wan !
$PAR  G(CUB_A13,HO:VA),,                +GHSERHO+8000;           3001 N 09Wan !
 PAR  G(LIQUID,HO),,                    +GLIQHO;                 3001 N 00Nor1 !
$
 FUNCTION GHSERHO   298.15  -7612.429+86.593171*T-23.4879*T*LN(T)
       -0.00827315*T**2+2.375467E-06*T**3;
       600.00  Y  -10917.688+182.475691*T-39.6932*T*LN(T)
       +0.01820065*T**2-4.829733E-06*T**3;
       900.00  Y  +46646.188-421.474473*T+48.0595*T*LN(T)
       -0.0424634*T**2+3.233133E-06*T**3-7185900*T**(-1);
      1200.00  Y  +27786.061-156.162846*T+8.28608*T*LN(T)
       -0.01082725*T**2-1.112352E-06*T**3-6183850*T**(-1);
      1703.00  Y  -825364.662+4248.379056*T-558.9506818*T*LN(T)
       +0.139111904*T**2-6.824652E-06*T**3+2.19952973E+08*T**(-1);
      3000.00  Y  -17149.229+235.898104*T-43.932*T*LN(T);
      3001.00  N !
 FUNCTION GLIQHO    298.15  +17383.4216-9.992194*T+GHSERHO;
      1000.00  Y  +124827.5326-994.683024*T+127.9577778*T*LN(T)
       -0.088196514*T**2+8.008222E-6*T**3-15727191*T**(-1);  
      1703.00  Y  -9688.5314+230.793918*T-43.932*T*LN(T);  
      3001.00  N !
$ ------------------------------------------------------------------------------
$ Binary system
$
$ Q. Wei, M.H. Rong, S. Li, D. Su, Q.R. Yao, J. Wang, G.H. Rao, H.Y. Zhou,
$ Calphad, 70, 101796(2020).
$
$ Checked against paper and author's tdb. Checked at 6000K.
$
$ Old data were used for Ho in the paper. The hcp-Ho + HoB2 eutectic is at
$ 1717 K instead of 1706 K.
$
 PAR  L(LIQUID,B,HO;0),,                -84000+17*T;,,                N 20Wei !
 PAR  L(LIQUID,B,HO;1),,                -50000+6*T;,,                 N 20Wei !
 PAR  L(LIQUID,B,HO;2),,                -19994.674+2*T;,,             N 20Wei !
 PAR  L(LIQUID,B,HO;3),,                -17500;,,                     N 20Wei !
$
 PAR  G(HOB2_C32,HO:B),,                +GHSERHO+2*GHSERBB
             -174201.636+32.34*T;,,                                   N 20Wei !
 PAR  G(HOB4_D1E,HO:B),,                +GHSERHO+4*GHSERBB
             -285000+47.4*T;,,                                        N 20Wei !
 PAR  G(HOB6_D21,HO:B),,                +GHSERHO+6*GHSERBB
             -385000+85.176*T;,,                                      N 20Wei !
 PAR  G(HOB12_D2F,HO:B),,               +GHSERHO+12*GHSERBB
             -572000+161.07*T;,,                                      N 20Wei !
 PAR  G(HOB66,HO:B),,                   +GHSERHO+66*GHSERBB
             -1675000+629.8*T;,,                                      N 20Wei !
$ ------------------------------------------------------------------------------
$
$
 LIST-OF-REFERENCE
 NUMBER  SOURCE
  Null   'Unknown source'
  Same   'Same or similar interaction as in the corresponding stable phase'
  REFLAV 'Laves phase convention: G(LAVES,X:X)=+3*GHSERXX+15000'
  COST   'COST 507 database'
  SGCOST 'COST 507 database, SGTE unary database V.3.0, 1996; Al, B, Nd, Ti, Zn'
  91Din  'A.T. Dinsdale, Calphad, 15, 317-425(1991).'
  94Hal  'B. Hallemans, P. Wollants, J.R. Roos,
          Z. Metallkd., 85, 676-82(1994), SGTE unary database V.4.1, 1999; B'
  96SGUN 'SGTE unary database V.3.0, 1996.'
  99SGUN 'SGTE unary database V.4.1, 1999.'
  00Nor1 'S. Norgren, J. Phase Equilib., 21, 148-56(2000),
          SGTE unary database V.4.4, 2001; Er, Ho'
  03Cac  'G. Cacciamani, S. De Negri, A. Saccone, R. Ferro,
          Intermetallics, 11, 1135-51(2003); Dy, Gd, Ho'
  09SGUN 'SGTE unary database V.5.0, 2009.'
  09Wan  'C.P. Wang, H.L. Zhang, S.L. Wang, Z. Lin, X.J. Liu, A.T. Tang,
          F.S. Pan, J. Alloys Compd., 481, 291-95(2009); Ho'
  20Wei  'Q. Wei, M.H. Rong, S. Li, D. Su, Q.R. Yao, J. Wang, G.H. Rao,
          H.Y. Zhou, Calphad, 70, 101796(2020); Ho-B'
!

File: data/databases/sgte-binary/HoMg-03Cac-LB.tdb
$
$ Database for Ho-Mg from G. Cacciamani et al. 2003 (included in LB Vol. 5)
$
$ G. Cacciamani, S. De Negri, A. Saccone, R. Ferro,
$ Intermetallics, 11, 1135-51(2003).
$
$ Dataset created 2015.05.24 by Bengt Hallstedt.
$ 2021.01.17: Modified for use with GES6.
$
$ ------------------------------------------------------------------------------
 TEMP-LIM 298.15 6000.00 !
$
$ELEMENT NAME  REF. STATE               ATOMIC MASS H298-H0    S298    !
$
 ELEMENT VA   VACUUM                      0.0          0.0      0.0    ! 
 ELEMENT HO   HCP_A3                    164.9304    7995.624   75.0191 ! 
 ELEMENT MG   HCP_A3                     24.305     4998.      32.671  !
$ ------------------------------------------------------------------------------
$ Phase definitions
$
 PHASE LIQUID:L % 1 1 !
 CONST LIQUID:L : HO MG : !
$
$ Fcc (cF4, Fm-3m) and MeX (cF8, Fm-3m)
$
 PHASE FCC_A1 %A 2 1 1 !
 CONST FCC_A1 : HO MG : VA : !
$
$ Bcc (cI2, Im-3m)
$
 PHASE BCC_A2 %B 2 1 3 !
 CONST BCC_A2 : HO MG : VA : !
$
$ Disordered part of B2_BCC, identical to BCC_A2
$
 PHASE A2_BCC %B 2 1 3 !
 CONST A2_BCC : HO MG : VA : !
$
$ Prototype CsCl (cP2, Pm3m)
$
 PHASE B2_BCC %O 3 0.5 0.5 3 !
 CONST B2_BCC : HO% MG : HO MG% : VA : !
$
$ Hcp (hP2, P6_3/mmc) and Me2X (NiAs-type, hP4, P6_3/mmc, B8_1)
$
 PHASE HCP_A3 %A 2 1 0.5 !
 CONST HCP_A3 : HO MG : VA : !
$
$ Prototype MgZn2 (hP12, P6_3/mmc)
$
 PHASE C14_LAVES % 2 2 1 !
 CONST C14_LAVES : HO MG% : HO% MG : !
$
$ Prototype alpha-Mn (cI58, I-43m)
$
 PHASE HO5MG24_A12 % 3 5 12 12 !
 CONST HO5MG24_A12 : HO% MG : MG : MG : !
$ ------------------------------------------------------------------------------
$ Defaults
$
 DEFINE-SYSTEM-DEFAULT ELEMENT 2 !
 DEFAULT-COM DEFINE_SYSTEM_ELEMENT VA !
 DEFAULT-COM REJECT_PHASE BCC_A2 !
 TYPE-DEF % SEQ * !
 TYPE-DEF A GES AMEND_PHASE_DESCRIPTION @ MAGNETIC -3 0.28 !
 TYPE-DEF B GES AMEND_PHASE_DESCRIPTION @ MAGNETIC -1 0.4 !
 TYPE-DEF O GES AMEND_PHASE_DESCRIPTION B2_BCC DIS_PART A2_BCC !
 FUNCTION ZERO      298.15  0;                                         6000 N !
 FUNCTION UN_ASS    298.15  0;                                         6000 N !
 FUNCTION R         298.15  +8.31451;                                  6000 N !
$ ------------------------------------------------------------------------------
$ Element data
$ ------------------------------------------------------------------------------
$ Ho
$
$ BCC_A2 and LIQUID revised in unary 4.4
$ HCP_A3 modified in unary 5.0
$ (upper T interval added + trailing decimals added)
$
$ FCC_A1 from 03Cac and 09Wan not included in unary; 03Cac to be preferred
$
 PAR  G(HCP_A3,HO:VA),,                 +GHSERHO;                3001 N 91Din !
 PAR  G(BCC_A2,HO:VA),,                 +GHSERHO
             +4380-2.494353*T;                                   3001 N 00Nor1 !
 PAR  G(A2_BCC,HO:VA),,                 +GHSERHO
             +4380-2.494353*T;                                   3001 N 00Nor1 !
$PAR  G(FCC_A1,HO:VA),,                 +GHSERHO+5000;           3001 N 09Wan !
 PAR  G(FCC_A1,HO:VA),,                 +GHSERHO
             +2000-0.831451*T;                                   3001 N 03Cac !
 PAR  G(LIQUID,HO),,                    +GLIQHO;                 3001 N 00Nor1 !
$
 PAR  G(C14_LAVES,HO:HO),,              +3*GHSERHO+15000;        3001 N REFLAV !
$
 FUNCTION GHSERHO   298.15  -7612.429+86.593171*T-23.4879*T*LN(T)
       -0.00827315*T**2+2.375467E-06*T**3;
       600.00  Y  -10917.688+182.475691*T-39.6932*T*LN(T)
       +0.01820065*T**2-4.829733E-06*T**3;
       900.00  Y  +46646.188-421.474473*T+48.0595*T*LN(T)
       -0.0424634*T**2+3.233133E-06*T**3-7185900*T**(-1);
      1200.00  Y  +27786.061-156.162846*T+8.28608*T*LN(T)
       -0.01082725*T**2-1.112352E-06*T**3-6183850*T**(-1);
      1703.00  Y  -825364.662+4248.379056*T-558.9506818*T*LN(T)
       +0.139111904*T**2-6.824652E-06*T**3+2.19952973E+08*T**(-1);
      3000.00  Y  -17149.229+235.898104*T-43.932*T*LN(T);
      3001.00  N !
 FUNCTION GLIQHO    298.15  +17383.4216-9.992194*T+GHSERHO;
      1000.00  Y  +124827.5326-994.683024*T+127.9577778*T*LN(T)
       -0.088196514*T**2+8.008222E-6*T**3-15727191*T**(-1);  
      1703.00  Y  -9688.5314+230.793918*T-43.932*T*LN(T);  
      3001.00  N !
$ ------------------------------------------------------------------------------
$ Mg
$
 PAR  G(FCC_A1,MG:VA),,                 +GHSERMG+2600-0.9*T;     3000 N 91Din !
 PAR  G(BCC_A2,MG:VA),,                 +GHSERMG+3100-2.1*T;     3000 N 91Din !
 PAR  G(A2_BCC,MG:VA),,                 +GHSERMG+3100-2.1*T;     3000 N 91Din !
 PAR  G(HCP_A3,MG:VA),,                 +GHSERMG;                3000 N 91Din !
 PAR  G(LIQUID,MG),,                    +GLIQMG;                 3000 N 91Din !
$
 PAR  G(C14_LAVES,MG:MG),,              +3*GHSERMG+15000;        3000 N REFLAV !
 PAR  G(HO5MG24_A12,MG:MG:MG),,         +29*GHSERMG
             +133469.6-87.319*T;                                 3000 N 98Lia !
$
 FUNCTION GHSERMG   298.15  -8367.34+143.675547*T-26.1849782*T*LN(T)
       +4.858E-04*T**2-1.393669E-06*T**3+78950*T**(-1);
       923.00  Y  -14130.185+204.716215*T-34.3088*T*LN(T)+1.038192E+28*T**(-9);
      3000.00  N !
 FUNCTION GLIQMG    298.15  +8202.243-8.83693*T+GHSERMG-8.0176E-20*T**7;
       923.00  Y  -5439.869+195.324057*T-34.3088*T*LN(T);
      3000.00  N !
$ ------------------------------------------------------------------------------
$ Binary system
$
$ From G. Cacciamani et al. 2003 (included in LB Vol. 5)
$
$ G. Cacciamani, S. De Negri, A. Saccone, R. Ferro,
$ Intermetallics, 11, 1135-51(2003).
$
$ Checked against LB and paper. Checked at 6000 K.
$
 PAR  L(LIQUID,HO,MG;0),,               -18280+3.002*T;,,             N 03Cac !
 PAR  L(LIQUID,HO,MG;1),,               +26340-12.17*T;,,             N 03Cac !
$
 PAR  L(BCC_A2,HO,MG:VA;0),,            -15960+4.196*T;,,             N 03Cac !
 PAR  L(BCC_A2,HO,MG:VA;1),,            +4563;,,                      N 03Cac !
$
 PAR  L(A2_BCC,HO,MG:VA;0),,            -15960+4.196*T;,,             N 03Cac !
 PAR  L(A2_BCC,HO,MG:VA;1),,            +4563;,,                      N 03Cac !
$
 PAR  G(B2_BCC,HO:MG:VA),,              -17110+14.26*T;,,             N 03Cac !
 PAR  G(B2_BCC,MG:HO:VA),,              -17110+14.26*T;,,             N 03Cac !
 PAR  L(B2_BCC,HO,MG:HO:VA;0),,         +18930;,,                     N 03Cac !
 PAR  L(B2_BCC,HO:HO,MG:VA;0),,         +18930;,,                     N 03Cac !
$
 PAR  L(HCP_A3,HO,MG:VA;0),,            +5320-9.228*T;,,              N 03Cac !
 PAR  L(HCP_A3,HO,MG:VA;1),,            +9079;,,                      N 03Cac !
$
 PAR  G(C14_LAVES,HO:MG),,              +2*GHSERHO+GHSERMG
             +71000-18.75*T;,,                                        N 03Cac !
 PAR  G(C14_LAVES,MG:HO),,              +2*GHSERMG+GHSERHO
             -41000+18.75*T;,,                                        N 03Cac !
$
 PAR  G(HO5MG24_A12,HO:MG:MG),,         +5*GHSERHO+24*GHSERMG
             -300000+177.7*T;,,                                       N 03Cac !
$
$ Metastable
$
 PAR  L(FCC_A1,HO,MG:VA;0),,            +5320-9.228*T;,,              N Same !
 PAR  L(FCC_A1,HO,MG:VA;1),,            +9079;,,                      N Same !
$ ------------------------------------------------------------------------------
$
 ASSESSED_SYSTEM
  HO-MG(TDB -* +LIQUID +HCP_A3 +A2_BCC +B2_BCC +C14_LAVES +HO5MG24 
  ;G5 C_S:BCC_B2/HO:MG:VA MAJ:BCC_B2/HO:HO:VA ;P3 STP:.2/800/1) !
$
$
 LIST-OF-REFERENCE
 NUMBER  SOURCE
  Null   'Unknown source'
  Same   'Same or similar interaction as in the corresponding stable phase'
  COST   'COST 507 database'
  REFLAV 'Laves phase convention: G(LAVES,X:X)=+3*GHSERXX+15000'
  91Din  'A.T. Dinsdale, Calphad, 15, 317-425(1991).'
  98Lia  'P. Liang, H.-L. Su, P. Donnadieu, M.G. Harmelin, A. Quivy, P. Ochin,
          G. Effenberg, H.J. Seifert, H.L. Lukas, F. Aldinger,
          Z. Metallkd., 89, 536-40 (1998); Al-Mg'
  00Nor1 'S. Norgren, J. Phase Equilib., 21, 148-56(2000),
          SGTE unary database V.4.4, 2001; Er, Ho'
  03Cac  'G. Cacciamani, S. De Negri, A. Saccone, R. Ferro,
          Intermetallics, 11, 1135-51(2003); Ho, Ho-Mg'
  09Wan  'C.P. Wang, H.L. Zhang, S.L. Wang, Z. Lin, X.J. Liu, A.T. Tang,
          F.S. Pan, J. Alloys Compd., 481, 291-95(2009); Ho'
!

File: data/databases/sgte-binary/HoMg-13Tok.tdb
$
$ Database for Ho-Mg from T. Tokunaga et al. 2013.
$
$ T. Tokunaga, H. Kominato, S. Iikubo, H. Ohtani,
$ Mater. Trans. (JIM), 54, 647-55(2013).
$
$ Dataset created 2019.05.26 by Bengt Hallstedt.
$ 2021.01.17: Modified for use with GES6.
$
$ Modified from 03Cac.
$
$ There is some misprint in the bcc (A2) parameters. The A2 phase is too
$ stable.
$
$ ------------------------------------------------------------------------------
 TEMP-LIM 298.15 6000.00 !
$
$ELEMENT NAME  REF. STATE               ATOMIC MASS H298-H0    S298    !
$
 ELEMENT VA   VACUUM                      0.0          0.0      0.0    ! 
 ELEMENT HO   HCP_A3                    164.9304    7995.624   75.0191 ! 
 ELEMENT MG   HCP_A3                     24.305     4998.      32.671  !
$ ------------------------------------------------------------------------------
$ Phase definitions
$
 PHASE LIQUID:L % 1 1 !
 CONST LIQUID:L : HO MG : !
$
$ Fcc (cF4, Fm-3m) and MeX (cF8, Fm-3m)
$
 PHASE FCC_A1 %A 2 1 1 !
 CONST FCC_A1 : HO MG : VA : !
$
$ Bcc (cI2, Im-3m)
$
 PHASE BCC_A2 %B 2 1 3 !
 CONST BCC_A2 : HO MG : VA : !
$
$ Disordered part of B2_BCC, identical to BCC_A2
$
 PHASE A2_BCC %B 2 1 3 !
 CONST A2_BCC : HO MG : VA : !
$
$ Prototype CsCl (cP2, Pm3m)
$
 PHASE B2_BCC %O 3 0.5 0.5 3 !
 CONST B2_BCC : HO% MG : HO MG% : VA : !
$
$ Hcp (hP2, P6_3/mmc) and Me2X (NiAs-type, hP4, P6_3/mmc, B8_1)
$
 PHASE HCP_A3 %A 2 1 0.5 !
 CONST HCP_A3 : HO MG : VA : !
$
$ Prototype MgZn2 (hP12, P6_3/mmc)
$
 PHASE C14_LAVES % 2 2 1 !
 CONST C14_LAVES : HO MG% : HO% MG : !
$
$ Prototype alpha-Mn (cI58, I-43m)
$
 PHASE HO5MG24_A12 % 3 5 12 12 !
 CONST HO5MG24_A12 : HO% MG : MG : MG : !
$ ------------------------------------------------------------------------------
$ Defaults
$
 DEFINE-SYSTEM-DEFAULT ELEMENT 2 !
 DEFAULT-COM DEFINE_SYSTEM_ELEMENT VA !
 DEFAULT-COM REJECT_PHASE BCC_A2 !
 TYPE-DEF % SEQ * !
 TYPE-DEF A GES AMEND_PHASE_DESCRIPTION @ MAGNETIC -3 0.28 !
 TYPE-DEF B GES AMEND_PHASE_DESCRIPTION @ MAGNETIC -1 0.4 !
 TYPE-DEF O GES AMEND_PHASE_DESCRIPTION B2_BCC DIS_PART A2_BCC !
 FUNCTION ZERO      298.15  0;                                         6000 N !
 FUNCTION UN_ASS    298.15  0;                                         6000 N !
 FUNCTION R         298.15  +8.31451;                                  6000 N !
$ ------------------------------------------------------------------------------
$ Element data
$ ------------------------------------------------------------------------------
$ Ho
$
$ BCC_A2 and LIQUID revised in unary 4.4
$ HCP_A3 modified in unary 5.0
$ (upper T interval added + trailing decimals added)
$
$ FCC_A1 from 03Cac and 09Wan not included in unary; 03Cac to be preferred
$
 PAR  G(HCP_A3,HO:VA),,                 +GHSERHO;                3001 N 91Din !
 PAR  G(BCC_A2,HO:VA),,                 +GHSERHO
             +4380-2.494353*T;                                   3001 N 00Nor1 !
 PAR  G(A2_BCC,HO:VA),,                 +GHSERHO
             +4380-2.494353*T;                                   3001 N 00Nor1 !
$PAR  G(FCC_A1,HO:VA),,                 +GHSERHO+5000;           3001 N 09Wan !
 PAR  G(FCC_A1,HO:VA),,                 +GHSERHO
             +2000-0.831451*T;                                   3001 N 03Cac !
 PAR  G(LIQUID,HO),,                    +GLIQHO;                 3001 N 00Nor1 !
$
 PAR  G(C14_LAVES,HO:HO),,              +3*GHSERHO+15000;        3001 N REFLAV !
$
 FUNCTION GHSERHO   298.15  -7612.429+86.593171*T-23.4879*T*LN(T)
       -0.00827315*T**2+2.375467E-06*T**3;
       600.00  Y  -10917.688+182.475691*T-39.6932*T*LN(T)
       +0.01820065*T**2-4.829733E-06*T**3;
       900.00  Y  +46646.188-421.474473*T+48.0595*T*LN(T)
       -0.0424634*T**2+3.233133E-06*T**3-7185900*T**(-1);
      1200.00  Y  +27786.061-156.162846*T+8.28608*T*LN(T)
       -0.01082725*T**2-1.112352E-06*T**3-6183850*T**(-1);
      1703.00  Y  -825364.662+4248.379056*T-558.9506818*T*LN(T)
       +0.139111904*T**2-6.824652E-06*T**3+2.19952973E+08*T**(-1);
      3000.00  Y  -17149.229+235.898104*T-43.932*T*LN(T);
      3001.00  N !
 FUNCTION GLIQHO    298.15  +17383.4216-9.992194*T+GHSERHO;
      1000.00  Y  +124827.5326-994.683024*T+127.9577778*T*LN(T)
       -0.088196514*T**2+8.008222E-6*T**3-15727191*T**(-1);  
      1703.00  Y  -9688.5314+230.793918*T-43.932*T*LN(T);  
      3001.00  N !
$ ------------------------------------------------------------------------------
$ Mg
$
 PAR  G(FCC_A1,MG:VA),,                 +GHSERMG+2600-0.9*T;     3000 N 91Din !
 PAR  G(BCC_A2,MG:VA),,                 +GHSERMG+3100-2.1*T;     3000 N 91Din !
 PAR  G(A2_BCC,MG:VA),,                 +GHSERMG+3100-2.1*T;     3000 N 91Din !
 PAR  G(HCP_A3,MG:VA),,                 +GHSERMG;                3000 N 91Din !
 PAR  G(LIQUID,MG),,                    +GLIQMG;                 3000 N 91Din !
$
 PAR  G(C14_LAVES,MG:MG),,              +3*GHSERMG+15000;        3000 N REFLAV !
 PAR  G(HO5MG24_A12,MG:MG:MG),,         +29*GHSERMG
             +133469.6-87.319*T;                                 3000 N 98Lia !
$
 FUNCTION GHSERMG   298.15  -8367.34+143.675547*T-26.1849782*T*LN(T)
       +4.858E-04*T**2-1.393669E-06*T**3+78950*T**(-1);
       923.00  Y  -14130.185+204.716215*T-34.3088*T*LN(T)+1.038192E+28*T**(-9);
      3000.00  N !
 FUNCTION GLIQMG    298.15  +8202.243-8.83693*T+GHSERMG-8.0176E-20*T**7;
       923.00  Y  -5439.869+195.324057*T-34.3088*T*LN(T);
      3000.00  N !
$ ------------------------------------------------------------------------------
$ Binary system
$
$ T. Tokunaga, H. Kominato, S. Iikubo, H. Ohtani,
$ Mater. Trans. (JIM), 54, 647-55(2013).
$
$ Modified from 03Cac.
$
$ Checked against paper. Checked at 6000 K.
$
$ There is some misprint in the bcc (A2) parameters. The A2 phase is too
$ stable.
$
 PAR  L(LIQUID,HO,MG;0),,               -18280+3.002*T;,,             N 03Cac !
 PAR  L(LIQUID,HO,MG;1),,               +30000-14*T;,,                N 13Tok !
$
 PAR  L(BCC_A2,HO,MG:VA;0),,            -16100+5*T;,,                 N 13Tok !
 PAR  L(BCC_A2,HO,MG:VA;1),,            +2000+T;,,                    N 13Tok !
$
 PAR  L(A2_BCC,HO,MG:VA;0),,            -16100+5*T;,,                 N 13Tok !
 PAR  L(A2_BCC,HO,MG:VA;1),,            +2000+T;,,                    N 13Tok !
$
 PAR  G(B2_BCC,HO:MG:VA),,              -17500+14.26*T;,,             N 13Tok !
 PAR  G(B2_BCC,MG:HO:VA),,              -17500+14.26*T;,,             N 13Tok !
 PAR  L(B2_BCC,HO,MG:HO:VA;0),,         +19000;,,                     N 13Tok !
 PAR  L(B2_BCC,HO:HO,MG:VA;0),,         +19000;,,                     N 13Tok !
$
 PAR  L(HCP_A3,HO,MG:VA;0),,            -7600+3.05*T;,,               N 13Tok !
 PAR  L(HCP_A3,HO,MG:VA;1),,            +13000-2.6848*T;,,            N 13Tok !
 PAR  L(HCP_A3,HO,MG:VA;2),,            +7000-7*T;,,                  N 13Tok !
$
 PAR  G(C14_LAVES,HO:MG),,              +2*GHSERHO+GHSERMG
             +70900-18.75*T;,,                                        N 13Tok !
 PAR  G(C14_LAVES,MG:HO),,              +2*GHSERMG+GHSERHO
             -40900+18.75*T;,,                                        N 13Tok !
$
 PAR  G(HO5MG24_A12,HO:MG:MG),,         +5*GHSERHO+24*GHSERMG
             -302000+177*T;,,                                         N 13Tok !
$
$ Metastable
$
 PAR  L(FCC_A1,HO,MG:VA;0),,            -7600+3.05*T;,,               N Same !
 PAR  L(FCC_A1,HO,MG:VA;1),,            +13000-2.6848*T;,,            N Same !
 PAR  L(FCC_A1,HO,MG:VA;2),,            +7000-7*T;,,                  N Same !
$ ------------------------------------------------------------------------------
$
 ASSESSED_SYSTEM
  HO-MG(TDB -* +LIQUID +HCP_A3 +A2_BCC +B2_BCC +C14_LAVES +HO5MG24 
  ;G5 C_S:BCC_B2/HO:MG:VA MAJ:BCC_B2/HO:HO:VA ;P3 STP:.2/800/1) !
$
$
 LIST-OF-REFERENCE
 NUMBER  SOURCE
  Null   'Unknown source'
  Same   'Same or similar interaction as in the corresponding stable phase'
  COST   'COST 507 database'
  REFLAV 'Laves phase convention: G(LAVES,X:X)=+3*GHSERXX+15000'
  91Din  'A.T. Dinsdale, Calphad, 15, 317-425(1991).'
  98Lia  'P. Liang, H.-L. Su, P. Donnadieu, M.G. Harmelin, A. Quivy, P. Ochin,
          G. Effenberg, H.J. Seifert, H.L. Lukas, F. Aldinger,
          Z. Metallkd., 89, 536-40 (1998); Al-Mg'
  00Nor1 'S. Norgren, J. Phase Equilib., 21, 148-56(2000),
          SGTE unary database V.4.4, 2001; Er, Ho'
  03Cac  'G. Cacciamani, S. De Negri, A. Saccone, R. Ferro,
          Intermetallics, 11, 1135-51(2003); Ho, Ho-Mg'
  09Wan  'C.P. Wang, H.L. Zhang, S.L. Wang, Z. Lin, X.J. Liu, A.T. Tang,
          F.S. Pan, J. Alloys Compd., 481, 291-95(2009); Ho'
  13Tok  'T. Tokunaga, H. Kominato, S. Iikubo, H. Ohtani,
          Mater. Trans. (JIM), 54, 647-55(2013); Ho-Mg'
!

File: data/databases/sgte-binary/HoMn-09Wan.tdb
$
$ Database for Ho-Mn from C.P. Wang et al. 2009
$
$ C.P. Wang, H.L. Zhang, S.L. Wang, Z. Lin, X.J. Liu, A.T. Tang,
$ F.S. Pan, J. Alloys Compd., 481, 291-95(2009).
$
$ Dataset created 2013.05.30 by Bengt Hallstedt.
$ 2021.01.17: Modified for use with GES6.
$ 2021.07.10: Corrected magnetic moment for Ho6Mn23.
$
$ HoMn12 does not have a magnetic moment, and therefore no magnetic
$ contribution to the cp.
$
$ ------------------------------------------------------------------------------
 TEMP-LIM 298.15 6000.00 !
$
$ELEMENT NAME  REF. STATE               ATOMIC MASS H298-H0    S298    !
$
 ELEMENT VA   VACUUM                      0.0          0.0      0.0    ! 
 ELEMENT HO   HCP_A3                    164.9304    7995.624   75.0191 ! 
 ELEMENT MN   CBCC_A12                   54.9380    4995.696   32.2206 ! 
$ ------------------------------------------------------------------------------
$ Phase definitions
$
 PHASE LIQUID:L % 1 1 !
 CONST LIQUID:L : HO MN : !
$
$ Fcc (cF4, Fm-3m) and MeX (cF8, Fm-3m)
$
 PHASE FCC_A1 %A 2 1 1 !
 CONST FCC_A1 : HO MN% : VA : !
$
$ Bcc (cI2, Im-3m)
$
 PHASE BCC_A2 %B 2 1 3 !
 CONST BCC_A2 : HO MN% : VA : !
$
$ Hcp (hP2, P6_3/mmc) and Me2X (NiAs-type, hP4, P6_3/mmc, B8_1)
$
 PHASE HCP_A3 %A 2 1 0.5 !
 CONST HCP_A3 : HO% MN : VA : !
$
$ Prototype alpha-Mn (cI58, I-43m)
$
 PHASE CBCC_A12 %A 2 1 1 !
 CONST CBCC_A12 : HO MN% : VA : !
$
$ Prototype beta-Mn (cP20, P4_132)
$
 PHASE CUB_A13 % 2 1 1 !
 CONST CUB_A13 : HO MN% : VA : !
$
$ HoMn2 is C14 (MgZn2; hP12, P6_3/mmc) at low T and
$ C15 (Cu2Mg; cF24, Fd-3m) at high T
$ The transition temperature is between 1023 and 1373 K? (Pauling file)
$
 PHASE HOMN2 % 2 2 1 !
 CONST HOMN2 : MN : HO : !
$
$ Prototype Mn23Th6 (cF116, Fm-3m)
$
 PHASE HO6MN23_D8A %A 2 0.793 0.207 !
 CONST HO6MN23_D8A : MN : HO : !
$
$ Prototype Mn12Th (tI26, I4/mmm)
$
 PHASE HOMN12_D2B %A 2 12 1 !
 CONST HOMN12_D2B : MN : HO : !
$ ------------------------------------------------------------------------------
$ Defaults
$
 DEFINE-SYSTEM-DEFAULT ELEMENT 2 !
 DEFAULT-COM DEFINE_SYSTEM_ELEMENT VA !
 TYPE-DEF % SEQ * !
 TYPE-DEF A GES AMEND_PHASE_DESCRIPTION @ MAGNETIC -3 0.28 !
 TYPE-DEF B GES AMEND_PHASE_DESCRIPTION @ MAGNETIC -1 0.4 !
 FUNCTION ZERO      298.15  0;                                         6000 N !
 FUNCTION UN_ASS    298.15  0;                                         6000 N !
$ ------------------------------------------------------------------------------
$ Element data
$ ------------------------------------------------------------------------------
$ Ho
$
$ BCC_A2 and LIQUID revised in unary 4.4
$ HCP_A3 modified in unary 5.0
$ (upper T interval added + trailing decimals added)
$
$ FCC_A1 from 03Cac and 09Wan not included in unary; 03Cac to be preferred
$ CBCC_A12 and CUB_A13 not included in unary
$
 PAR  G(HCP_A3,HO:VA),,                 +GHSERHO;                3001 N 91Din !
 PAR  G(FCC_A1,HO:VA),,                 +GHSERHO+5000;           3001 N 09Wan !
$PAR  G(FCC_A1,HO:VA),,                 +GHSERHO
$            +2000-0.831451*T;                                   3001 N 03Cac !
 PAR  G(BCC_A2,HO:VA),,                 +GHSERHO
             +4380-2.494353*T;                                   3001 N 00Nor1 !
 PAR  G(CBCC_A12,HO:VA),,               +GHSERHO+5000;           3001 N 09Wan !
 PAR  G(CUB_A13,HO:VA),,                +GHSERHO+8000;           3001 N 09Wan !
 PAR  G(LIQUID,HO),,                    +GLIQHO;                 3001 N 00Nor1 !
$
 FUNCTION GHSERHO   298.15  -7612.429+86.593171*T-23.4879*T*LN(T)
       -0.00827315*T**2+2.375467E-06*T**3;
       600.00  Y  -10917.688+182.475691*T-39.6932*T*LN(T)
       +0.01820065*T**2-4.829733E-06*T**3;
       900.00  Y  +46646.188-421.474473*T+48.0595*T*LN(T)
       -0.0424634*T**2+3.233133E-06*T**3-7185900*T**(-1);
      1200.00  Y  +27786.061-156.162846*T+8.28608*T*LN(T)
       -0.01082725*T**2-1.112352E-06*T**3-6183850*T**(-1);
      1703.00  Y  -825364.662+4248.379056*T-558.9506818*T*LN(T)
       +0.139111904*T**2-6.824652E-06*T**3+2.19952973E+08*T**(-1);
      3000.00  Y  -17149.229+235.898104*T-43.932*T*LN(T);
      3001.00  N !
 FUNCTION GLIQHO    298.15  +17383.4216-9.992194*T+GHSERHO;
      1000.00  Y  +124827.5326-994.683024*T+127.9577778*T*LN(T)
       -0.088196514*T**2+8.008222E-6*T**3-15727191*T**(-1);  
      1703.00  Y  -9688.5314+230.793918*T-43.932*T*LN(T);  
      3001.00  N !
$ ------------------------------------------------------------------------------
$ Mn
$
 PAR  G(CBCC_A12,MN:VA),,               +GHSERMN;                2000 N 91Din !
 PAR  TC(CBCC_A12,MN:VA),,               -285.00;                2000 N 91Din !
 PAR  BMAG(CBCC_A12,MN:VA),,               -0.66;                2000 N 91Din !
 PAR  G(CUB_A13,MN:VA),,                +GCUBMN;                 2000 N 91Din !
 PAR  G(FCC_A1,MN:VA),,                 +GFCCMN;                 2000 N 91Din !
 PAR  TC(FCC_A1,MN:VA),,                -1620.00;                2000 N 91Din !
 PAR  BMAG(FCC_A1,MN:VA),,                 -1.86;                2000 N 91Din !
 PAR  G(BCC_A2,MN:VA),,                 +GBCCMN;                 2000 N 91Din !
 PAR  TC(BCC_A2,MN:VA),,                 -580.00;                2000 N 91Din !
 PAR  BMAG(BCC_A2,MN:VA),,                 -0.27;                2000 N 91Din !
 PAR  G(HCP_A3,MN:VA),,                 +GHCPMN;                 2000 N 91Din !
 PAR  TC(HCP_A3,MN:VA),,                -1620.00;                2000 N 91Din !
 PAR  BMAG(HCP_A3,MN:VA),,                 -1.86;                2000 N 91Din !
 PAR  G(LIQUID,MN),,                    +GLIQMN;                 2000 N 91Din !
$
 FUNCTION GHSERMN   298.15  -8115.28+130.059*T-23.4582*T*LN(T)
       -0.00734768*T**2+69827*T**(-1);
      1519.00  Y  -28733.41+312.2648*T-48*T*LN(T)+1.656847E+30*T**(-9);
      2000.00  N !
 FUNCTION GCUBMN    298.15  -5800.4+135.995*T-24.8785*T*LN(T)
       -0.00583359*T**2+70269*T**(-1);
      1519.00  Y  +442.65-0.9715*T+GHSERMN+2.310723E+30*T**(-9);
      2000.00  N !
 FUNCTION GFCCMN    298.15  -3439.3+131.884*T-24.5177*T*LN(T)
       -0.006*T**2+69600*T**(-1);
      1519.00  Y  +2663.31-2.5984*T+GHSERMN+2.205113E+30*T**(-9);
      2000.00  N !
 FUNCTION GBCCMN    298.15  -3235.3+127.85*T-23.7*T*LN(T)
       -0.00744271*T**2+60000*T**(-1);
      1519.00  Y  +5544.58-4.5605*T+GHSERMN-3.91695E+29*T**(-9);
      2000.00  N !
 FUNCTION GHCPMN    298.15  -4439.3+133.007*T-24.5177*T*LN(T)
       -0.006*T**2+69600*T**(-1);
      1519.00  Y  +1663.31-1.4754*T+GHSERMN+2.205113E+30*T**(-9);
      2000.00  N !
 FUNCTION GLIQMN    298.15  +17859.91-12.6208*T+GHSERMN-4.41929E-21*T**7;
      1519.00  Y  -9993.9+299.036*T-48*T*LN(T);
      2000.00  N !
$ ------------------------------------------------------------------------------
$ Binary system
$
$ C.P. Wang, H.L. Zhang, S.L. Wang, Z. Lin, X.J. Liu, A.T. Tang,
$ F.S. Pan, J. Alloys Compd., 481, 291-95(2009).
$
$ Checked against paper. Checked at 6000 K.
$
$ HoMn12 does not have a magnetic moment, and therefore no magnetic
$ contribution to the cp.
$
 PAR  L(LIQUID,HO,MN;0),,               -652+6*T;,,                   N 09Wan !
 PAR  L(LIQUID,HO,MN;1),,               -17820.6+3*T;,,               N 09Wan !
 PAR  L(LIQUID,HO,MN;2),,               -29664+18*T;,,                N 09Wan !
$
 PAR  L(FCC_A1,HO,MN:VA;0),,            +40000;,,                     N 09Wan !
 PAR  L(BCC_A2,HO,MN:VA;0),,            +50000;,,                     N 09Wan !
 PAR  L(BCC_A2,HO,MN:VA;1),,            +8000;,,                      N 09Wan !
 PAR  L(CBCC_A12,HO,MN:VA;0),,          +50000;,,                     N 09Wan !
 PAR  L(CUB_A13,HO,MN:VA;0),,           +40000;,,                     N 09Wan !
 PAR  L(HCP_A3,HO,MN:VA;0),,            +100000;,,                    N 09Wan !
$
 PAR  G(HOMN2,MN:HO),,                  +2*GHSERMN+GHSERHO
             -5586-0.3*T;,,                                           N 09Wan !
$
 PAR  G(HO6MN23_D8A,MN:HO),,            +0.793*GHSERMN+0.207*GHSERHO
             -1800-0.07*T;,,                                          N 09Wan !
 PAR  TC(HO6MN23_D8A,MN:HO),,            +434;,,                      N 09Wan !
 PAR  BMAG(HO6MN23_D8A,MN:HO),,           +0.1446;,,                  N 09Wan !
$
 PAR  G(HOMN12_D2B,MN:HO),,             +12*GHSERMN+GHSERHO
             -16900-0.52*T;,,                                         N 09Wan !
 PAR  TC(HOMN12_D2B,MN:HO),,              -285;,,                     N 09Wan !
$ ------------------------------------------------------------------------------
$
$
 LIST-OF-REFERENCE
 NUMBER  SOURCE
  Null   'Unknown source'
  REFLAV 'Laves phase convention: G(LAVES,X:X)=+3*GHSERXX+15000'
  91Din  'A.T. Dinsdale, Calphad, 15, 317-425(1991).'
  00Nor1 'S. Norgren, J. Phase Equilib., 21, 148-56(2000),
          SGTE unary database V.4.4, 2001; Er, Ho'
  03Cac  'G. Cacciamani, S. De Negri, A. Saccone, R. Ferro,
          Intermetallics, 11, 1135-51(2003); Dy, Gd, Ho'
  09Wan  'C.P. Wang, H.L. Zhang, S.L. Wang, Z. Lin, X.J. Liu, A.T. Tang,
          F.S. Pan, J. Alloys Compd., 481, 291-95(2009); Ho, Ho-Mn'
!

File: data/databases/sgte-binary/HoMn-19Wan.tdb
$
$ Database for Ho-Mn from J. Wang et al. 2019.
$
$ J. Wang, M. Qian, K.C. Yang, B. Wen, Z. Lu, M.H. Rong, G.H. Rao, H.Y. Zhou,
$ Calphad, 66, 101635(2019).
$
$ Dataset created 2021.07.10 by Bengt Hallstedt.
$
$ The hcp-Ho + HoMn2 eutectic is 5 K higher since old data for liquid (and bcc
$ Ho) were used in the paper.
$
$ ------------------------------------------------------------------------------
 TEMP-LIM 298.15 6000.00 !
$
$ELEMENT NAME  REF. STATE               ATOMIC MASS H298-H0    S298    !
$
 ELEMENT VA   VACUUM                      0.0          0.0      0.0    ! 
 ELEMENT HO   HCP_A3                    164.9304    7995.624   75.0191 ! 
 ELEMENT MN   CBCC_A12                   54.9380    4995.696   32.2206 ! 
$ ------------------------------------------------------------------------------
$ Phase definitions
$
 PHASE LIQUID:L % 1 1 !
 CONST LIQUID:L : HO MN : !
$
$ Fcc (cF4, Fm-3m) and MeX (cF8, Fm-3m)
$
 PHASE FCC_A1 %A 2 1 1 !
 CONST FCC_A1 : HO MN% : VA : !
$
$ Bcc (cI2, Im-3m)
$
 PHASE BCC_A2 %B 2 1 3 !
 CONST BCC_A2 : HO MN% : VA : !
$
$ Hcp (hP2, P6_3/mmc) and Me2X (NiAs-type, hP4, P6_3/mmc, B8_1)
$
 PHASE HCP_A3 %A 2 1 0.5 !
 CONST HCP_A3 : HO% MN : VA : !
$
$ Prototype alpha-Mn (cI58, I-43m)
$
 PHASE CBCC_A12 %A 2 1 1 !
 CONST CBCC_A12 : MN : VA : !
$
$ Prototype beta-Mn (cP20, P4_132)
$
 PHASE CUB_A13 % 2 1 1 !
 CONST CUB_A13 : MN : VA : !
$
$ HoMn2 is C14 (MgZn2; hP12, P6_3/mmc) at low T and
$ C15 (Cu2Mg; cF24, Fd-3m) at high T
$ The transition temperature is between 1023 and 1373 K? (Pauling file)
$
 PHASE HOMN2 % 2 2 1 !
 CONST HOMN2 : MN : HO : !
$
$ Prototype Mn23Th6 (cF116, Fm-3m)
$
 PHASE HO6MN23_D8A %A 2 23 6 !
 CONST HO6MN23_D8A : MN : HO : !
$
$ Prototype Mn12Th (tI26, I4/mmm)
$
 PHASE HOMN12_D2B % 2 12 1 !
 CONST HOMN12_D2B : MN : HO : !
$ ------------------------------------------------------------------------------
$ Defaults
$
 DEFINE-SYSTEM-DEFAULT ELEMENT 2 !
 DEFAULT-COM DEFINE_SYSTEM_ELEMENT VA !
 TYPE-DEF % SEQ * !
 TYPE-DEF A GES AMEND_PHASE_DESCRIPTION @ MAGNETIC -3 0.28 !
 TYPE-DEF B GES AMEND_PHASE_DESCRIPTION @ MAGNETIC -1 0.4 !
 FUNCTION ZERO      298.15  0;                                         6000 N !
 FUNCTION UN_ASS    298.15  0;                                         6000 N !
$ ------------------------------------------------------------------------------
$ Element data
$ ------------------------------------------------------------------------------
$ Ho
$
$ BCC_A2 and LIQUID revised in unary 4.4
$ HCP_A3 modified in unary 5.0
$ (upper T interval added + trailing decimals added)
$
$ FCC_A1 from 03Cac and 09Wan not included in unary; 03Cac to be preferred
$ CBCC_A12 and CUB_A13 not included in unary
$
 PAR  G(HCP_A3,HO:VA),,                 +GHSERHO;                3001 N 91Din !
 PAR  G(FCC_A1,HO:VA),,                 +GHSERHO+5000;           3001 N 09Wan !
$PAR  G(FCC_A1,HO:VA),,                 +GHSERHO
$            +2000-0.831451*T;                                   3001 N 03Cac !
 PAR  G(BCC_A2,HO:VA),,                 +GHSERHO
             +4380-2.494353*T;                                   3001 N 00Nor1 !
$PAR  G(CBCC_A12,HO:VA),,               +GHSERHO+5000;           3001 N 09Wan !
$PAR  G(CUB_A13,HO:VA),,                +GHSERHO+8000;           3001 N 09Wan !
 PAR  G(LIQUID,HO),,                    +GLIQHO;                 3001 N 00Nor1 !
$
 FUNCTION GHSERHO   298.15  -7612.429+86.593171*T-23.4879*T*LN(T)
       -0.00827315*T**2+2.375467E-06*T**3;
       600.00  Y  -10917.688+182.475691*T-39.6932*T*LN(T)
       +0.01820065*T**2-4.829733E-06*T**3;
       900.00  Y  +46646.188-421.474473*T+48.0595*T*LN(T)
       -0.0424634*T**2+3.233133E-06*T**3-7185900*T**(-1);
      1200.00  Y  +27786.061-156.162846*T+8.28608*T*LN(T)
       -0.01082725*T**2-1.112352E-06*T**3-6183850*T**(-1);
      1703.00  Y  -825364.662+4248.379056*T-558.9506818*T*LN(T)
       +0.139111904*T**2-6.824652E-06*T**3+2.19952973E+08*T**(-1);
      3000.00  Y  -17149.229+235.898104*T-43.932*T*LN(T);
      3001.00  N !
 FUNCTION GLIQHO    298.15  +17383.4216-9.992194*T+GHSERHO;
      1000.00  Y  +124827.5326-994.683024*T+127.9577778*T*LN(T)
       -0.088196514*T**2+8.008222E-6*T**3-15727191*T**(-1);  
      1703.00  Y  -9688.5314+230.793918*T-43.932*T*LN(T);  
      3001.00  N !
$ ------------------------------------------------------------------------------
$ Mn
$
 PAR  G(CBCC_A12,MN:VA),,               +GHSERMN;                2000 N 91Din !
 PAR  TC(CBCC_A12,MN:VA),,               -285.00;                2000 N 91Din !
 PAR  BMAG(CBCC_A12,MN:VA),,               -0.66;                2000 N 91Din !
 PAR  G(CUB_A13,MN:VA),,                +GCUBMN;                 2000 N 91Din !
 PAR  G(FCC_A1,MN:VA),,                 +GFCCMN;                 2000 N 91Din !
 PAR  TC(FCC_A1,MN:VA),,                -1620.00;                2000 N 91Din !
 PAR  BMAG(FCC_A1,MN:VA),,                 -1.86;                2000 N 91Din !
 PAR  G(BCC_A2,MN:VA),,                 +GBCCMN;                 2000 N 91Din !
 PAR  TC(BCC_A2,MN:VA),,                 -580.00;                2000 N 91Din !
 PAR  BMAG(BCC_A2,MN:VA),,                 -0.27;                2000 N 91Din !
 PAR  G(HCP_A3,MN:VA),,                 +GHCPMN;                 2000 N 91Din !
 PAR  TC(HCP_A3,MN:VA),,                -1620.00;                2000 N 91Din !
 PAR  BMAG(HCP_A3,MN:VA),,                 -1.86;                2000 N 91Din !
 PAR  G(LIQUID,MN),,                    +GLIQMN;                 2000 N 91Din !
$
 FUNCTION GHSERMN   298.15  -8115.28+130.059*T-23.4582*T*LN(T)
       -0.00734768*T**2+69827*T**(-1);
      1519.00  Y  -28733.41+312.2648*T-48*T*LN(T)+1.656847E+30*T**(-9);
      2000.00  N !
 FUNCTION GCUBMN    298.15  -5800.4+135.995*T-24.8785*T*LN(T)
       -0.00583359*T**2+70269*T**(-1);
      1519.00  Y  +442.65-0.9715*T+GHSERMN+2.310723E+30*T**(-9);
      2000.00  N !
 FUNCTION GFCCMN    298.15  -3439.3+131.884*T-24.5177*T*LN(T)
       -0.006*T**2+69600*T**(-1);
      1519.00  Y  +2663.31-2.5984*T+GHSERMN+2.205113E+30*T**(-9);
      2000.00  N !
 FUNCTION GBCCMN    298.15  -3235.3+127.85*T-23.7*T*LN(T)
       -0.00744271*T**2+60000*T**(-1);
      1519.00  Y  +5544.58-4.5605*T+GHSERMN-3.91695E+29*T**(-9);
      2000.00  N !
 FUNCTION GHCPMN    298.15  -4439.3+133.007*T-24.5177*T*LN(T)
       -0.006*T**2+69600*T**(-1);
      1519.00  Y  +1663.31-1.4754*T+GHSERMN+2.205113E+30*T**(-9);
      2000.00  N !
 FUNCTION GLIQMN    298.15  +17859.91-12.6208*T+GHSERMN-4.41929E-21*T**7;
      1519.00  Y  -9993.9+299.036*T-48*T*LN(T);
      2000.00  N !
$ ------------------------------------------------------------------------------
$ Binary system
$
$ J. Wang, M. Qian, K.C. Yang, B. Wen, Z. Lu, M.H. Rong, G.H. Rao, H.Y. Zhou,
$ Calphad, 66, 101635(2019).
$
$ Checked against paper and author's tdb. Checked at 6000 K.
$
$ The hcp-Ho + HoMn2 eutectic is 5 K higher since old data for liquid (and bcc
$ Ho) were used in the paper.
$
 PAR  L(LIQUID,HO,MN;0),,               -15087.788+2.155*T;,,         N 19Wan !
 PAR  L(LIQUID,HO,MN;1),,               +9917.011-5.924*T;,,          N 19Wan !
 PAR  L(LIQUID,HO,MN;2),,               -6500;,,                      N 19Wan !
$
 PAR  L(FCC_A1,HO,MN:VA;0),,            +50000;,,                     N 19Wan !
 PAR  L(BCC_A2,HO,MN:VA;0),,            +50000;,,                     N 19Wan !
 PAR  L(HCP_A3,HO,MN:VA;0),,            +50000;,,                     N 19Wan !
$
 PAR  G(HOMN2,MN:HO),,                  +2*GHSERMN+GHSERHO
             -8800-13.797*T;,,                                        N 19Wan !
$
 PAR  G(HO6MN23_D8A,MN:HO),,            +23*GHSERMN+6*GHSERHO
             -78800-100.833*T;,,                                      N 19Wan !
 PAR  TC(HO6MN23_D8A,MN:HO),,            +434.00;,,                   N 19Wan !
 PAR  BMAG(HO6MN23_D8A,MN:HO),,           +49.23;,,                   N 19Wan !
$
 PAR  G(HOMN12_D2B,MN:HO),,             +12*GHSERMN+GHSERHO
             -18200-18.382*T;,,                                       N 19Wan !
$ ------------------------------------------------------------------------------
$
$
 LIST-OF-REFERENCE
 NUMBER  SOURCE
  Null   'Unknown source'
  REFLAV 'Laves phase convention: G(LAVES,X:X)=+3*GHSERXX+15000'
  91Din  'A.T. Dinsdale, Calphad, 15, 317-425(1991).'
  00Nor1 'S. Norgren, J. Phase Equilib., 21, 148-56(2000),
          SGTE unary database V.4.4, 2001; Er, Ho'
  03Cac  'G. Cacciamani, S. De Negri, A. Saccone, R. Ferro,
          Intermetallics, 11, 1135-51(2003); Dy, Gd, Ho'
  09Wan  'C.P. Wang, H.L. Zhang, S.L. Wang, Z. Lin, X.J. Liu, A.T. Tang,
          F.S. Pan, J. Alloys Compd., 481, 291-95(2009); Ho'
  19Wan  'J. Wang, M. Qian, K.C. Yang, B. Wen, Z. Lu, M.H. Rong, G.H. Rao,
          H.Y. Zhou, Calphad, 66, 101635(2019); Ho-Mn'
!
